Repository: ulfsri/fsri_materials_database

# Materials and Products Database

## 01_Data

Raw data generated from each apparatus are included here in plain-text format. The data is organized first by material, next by the short name of test apparatus used, and where applicable additional filtering by test settings.

### material.json

Each material directory contains a json file of the same name as the material. This file links the data stored in the repository as well as data and graphs produced by the accompanying scripts (__02_Scripts__) to the respective landing page for the material on the front-end website.

File: 01_Data/PE_Foam_Pipe_Insulation/MCC/PE_Foam_Pipe_Insulation_MCC_30K_min_220127_R2.txt (part 3 of 4)
T Correction Coefficients:	0	1.024463	0
Time Shift (s):	14
*
Time (s)	Temperature (C)	N2 flow rate (cc/min)	O2 flow rate (cc/min)	Flow Rate (cc/min)	Oxygen (%)	HRR (W/g)	Heating rate (C/s)
698.500	429.320	80.005	19.996	103.821	19.839	27.628	0.500
699.000	429.603	80.007	19.995	103.821	19.833	28.060	0.495
699.500	429.817	80.014	19.992	103.821	19.829	28.408	0.496
700.000	430.025	80.003	19.992	103.824	19.823	28.856	0.459
700.500	430.320	80.011	19.995	103.825	19.817	29.327	0.463
701.000	430.631	80.004	20.001	103.824	19.813	29.659	0.554
701.500	430.844	80.011	19.997	103.822	19.808	30.016	0.565
702.000	431.063	80.008	19.995	103.823	19.804	30.330	0.479
702.500	431.347	80.012	19.994	103.821	19.795	31.055	0.467
703.000	431.570	80.012	19.993	103.821	19.789	31.531	0.504
703.500	431.865	80.014	19.991	103.822	19.785	31.873	0.513
704.000	432.101	80.016	19.993	103.826	19.781	32.164	0.525
704.500	432.341	80.011	19.990	103.827	19.771	32.991	0.504
705.000	432.643	80.016	19.990	103.831	19.764	33.485	0.509
705.500	432.875	80.005	19.995	103.833	19.759	33.941	0.538
706.000	433.151	80.006	19.994	103.830	19.753	34.352	0.521
706.500	433.461	80.014	19.991	103.828	19.741	35.320	0.546
707.000	433.684	80.003	19.995	103.828	19.735	35.811	0.559
707.500	433.914	80.009	19.994	103.823	19.727	36.407	0.493
708.000	434.176	80.008	19.995	103.819	19.717	37.244	0.473
708.500	434.436	80.011	19.993	103.821	19.709	37.846	0.507
709.000	434.694	79.997	19.994	103.817	19.703	38.366	0.520
709.500	434.968	80.017	19.993	103.811	19.693	39.100	0.526
710.000	435.207	80.007	19.993	103.810	19.685	39.774	0.523
710.500	435.469	80.012	19.993	103.810	19.680	40.153	0.507
711.000	435.722	80.001	19.993	103.808	19.670	40.929	0.508
711.500	436.007	80.017	19.992	103.806	19.654	42.171	0.527
712.000	436.270	80.014	19.989	103.805	19.644	42.983	0.543
712.500	436.480	80.013	19.989	103.799	19.634	43.780	0.510
713.000	436.759	80.006	19.994	103.796	19.629	44.143	0.481
713.500	437.058	80.009	19.995	103.792	19.615	45.284	0.534
714.000	437.288	80.009	19.992	103.789	19.610	45.692	0.553
714.500	437.573	80.003	19.990	103.789	19.597	46.698	0.522
715.000	437.812	80.014	19.991	103.787	19.587	47.477	0.520
715.500	438.099	80.015	19.993	103.787	19.579	48.132	0.525
716.000	438.366	80.008	19.989	103.792	19.569	48.905	0.540
716.500	438.616	80.017	19.987	103.794	19.555	49.963	0.535
717.000	438.880	80.012	19.994	103.796	19.543	50.954	0.515
717.500	439.124	80.011	19.987	103.796	19.532	51.810	0.511
718.000	439.389	80.008	19.997	103.792	19.523	52.505	0.508
718.500	439.639	80.011	19.993	103.785	19.510	53.567	0.512
719.000	439.900	80.013	19.995	103.784	19.500	54.341	0.513
719.500	440.176	80.006	19.997	103.780	19.489	55.232	0.524
720.000	440.435	80.014	19.996	103.779	19.472	56.523	0.537
720.500	440.665	80.004	19.998	103.780	19.462	57.330	0.512
721.000	440.944	80.015	19.992	103.779	19.449	58.367	0.498
721.500	441.218	80.004	19.992	103.776	19.435	59.435	0.531
722.000	441.436	80.001	19.997	103.774	19.422	60.525	0.523
722.500	441.676	80.006	19.994	103.774	19.408	61.578	0.475
723.000	441.990	80.013	19.995	103.773	19.394	62.722	0.506
723.500	442.163	80.004	19.995	103.770	19.379	63.844	0.521
724.000	442.441	80.007	20.000	103.763	19.371	64.508	0.469
724.500	442.696	80.009	19.993	103.761	19.352	65.987	0.492
725.000	443.001	80.007	19.993	103.757	19.337	67.155	0.546
725.500	443.195	79.993	19.997	103.751	19.322	68.408	0.530
726.000	443.489	79.993	19.994	103.745	19.306	69.601	0.494
726.500	443.706	80.006	19.995	103.747	19.292	70.752	0.500
727.000	443.955	79.987	19.996	103.743	19.275	72.038	0.488
727.500	444.243	80.015	19.990	103.738	19.260	73.260	0.501
728.000	444.483	80.008	19.994	103.739	19.245	74.475	0.532
728.500	444.732	80.011	19.994	103.741	19.230	75.649	0.509
729.000	445.004	80.012	19.992	103.741	19.214	76.882	0.506
729.500	445.253	80.006	19.995	103.741	19.197	78.213	0.521
730.000	445.483	79.998	19.996	103.739	19.178	79.703	0.500
730.500	445.778	80.015	19.992	103.734	19.163	80.905	0.502
731.000	446.030	79.998	19.996	103.734	19.149	82.015	0.536
731.500	446.276	80.013	19.993	103.729	19.132	83.331	0.523
732.001	446.507	80.008	19.994	103.726	19.116	84.632	0.488
732.500	446.750	80.010	19.993	103.727	19.097	86.085	0.475
733.000	447.032	80.012	19.995	103.726	19.077	87.655	0.499
733.500	447.313	80.011	19.993	103.726	19.062	88.832	0.544
734.000	447.510	80.008	19.992	103.726	19.043	90.389	0.521
734.500	447.767	80.009	19.993	103.725	19.023	91.898	0.466
735.000	448.028	80.010	19.995	103.723	19.003	93.478	0.486
735.500	448.255	80.001	19.995	103.718	18.983	95.053	0.503
736.000	448.532	80.009	19.994	103.712	18.966	96.374	0.496
736.500	448.806	80.005	19.995	103.709	18.948	97.802	0.528
737.000	449.023	80.010	19.992	103.703	18.926	99.593	0.521
737.500	449.278	80.010	19.993	103.701	18.907	101.035	0.481
738.000	449.527	80.012	19.994	103.700	18.885	102.786	0.488
738.500	449.800	80.014	19.993	103.701	18.865	104.390	0.513
739.000	450.051	80.017	19.994	103.701	18.842	106.135	0.523
739.500	450.324	80.014	19.992	103.702	18.824	107.626	0.524
740.000	450.532	80.008	19.993	103.705	18.800	109.478	0.502
740.500	450.810	80.012	19.992	103.704	18.778	111.184	0.483
741.000	451.014	80.010	19.994	103.700	18.751	113.337	0.484
741.500	451.262	80.008	19.993	103.695	18.734	114.697	0.467
742.000	451.503	80.002	19.995	103.693	18.709	116.656	0.471
742.500	451.745	80.010	19.993	103.684	18.683	118.711	0.486
743.000	452.013	80.023	19.990	103.682	18.658	120.704	0.497
743.500	452.293	80.006	19.992	103.685	18.634	122.528	0.530
744.000	452.515	80.014	19.994	103.685	18.612	124.326	0.526
744.500	452.726	80.010	19.996	103.679	18.586	126.316	0.467
745.000	453.010	80.007	19.994	103.675	18.557	128.638	0.463
745.500	453.287	80.006	19.993	103.671	18.532	130.575	0.528
746.000	453.506	80.008	19.994	103.665	18.502	132.970	0.529
746.500	453.760	80.005	19.993	103.656	18.481	134.629	0.485
747.000	454.017	80.008	19.995	103.649	18.459	136.366	0.492
747.500	454.261	80.012	19.992	103.646	18.430	138.583	0.505
748.000	454.515	80.014	19.994	103.640	18.403	140.774	0.500
748.500	454.749	80.002	19.995	103.634	18.375	142.937	0.494
749.001	455.008	80.007	19.994	103.634	18.345	145.328	0.490
749.500	455.246	80.005	19.994	103.634	18.317	147.465	0.495
750.000	455.517	79.999	19.998	103.634	18.291	149.561	0.503
750.500	455.777	80.029	19.990	103.633	18.261	151.956	0.520
751.000	456.017	80.004	19.994	103.634	18.227	154.592	0.515
751.500	456.280	80.012	19.991	103.632	18.195	157.144	0.502
752.000	456.535	80.006	19.989	103.632	18.168	159.270	0.511
752.500	456.741	80.006	20.001	103.632	18.138	161.559	0.489
753.000	457.001	79.999	19.997	103.629	18.109	163.888	0.464
753.500	457.232	80.007	19.998	103.623	18.072	166.769	0.479
754.001	457.516	80.004	19.994	103.622	18.040	169.280	0.503
754.501	457.719	80.009	19.993	103.618	18.011	171.590	0.501
755.000	458.022	80.007	19.997	103.614	17.978	174.121	0.496
755.500	458.278	80.007	19.994	103.614	17.943	176.895	0.533
756.000	458.488	80.004	19.994	103.612	17.907	179.706	0.513
756.500	458.815	80.005	19.996	103.607	17.875	182.190	0.502
757.000	459.036	80.007	19.994	103.604	17.840	184.973	0.543
757.500	459.274	79.998	19.995	103.600	17.810	187.292	0.503
758.000	459.519	80.006	19.995	103.596	17.774	190.181	0.470
758.500	459.788	80.007	19.994	103.592	17.739	192.859	0.498
759.000	460.065	80.007	19.996	103.590	17.700	195.893	0.530
759.500	460.279	80.002	19.993	103.588	17.663	198.819	0.519
760.000	460.525	79.997	19.996	103.588	17.626	201.683	0.476
760.500	460.763	80.003	19.994	103.583	17.584	204.954	0.472
761.000	461.051	80.005	19.992	103.585	17.544	208.107	0.505
761.500	461.298	80.006	19.993	103.588	17.502	211.415	0.531
762.000	461.556	80.018	19.991	103.592	17.461	214.638	0.520
762.500	461.789	80.001	19.992	103.588	17.421	217.791	0.498
763.000	462.092	80.008	19.995	103.581	17.379	221.084	0.514
763.500	462.330	80.000	19.993	103.573	17.331	224.781	0.539
764.000	462.561	80.003	19.994	103.563	17.291	227.916	0.505
764.500	462.805	80.025	19.991	103.549	17.247	231.419	0.472
765.000	463.079	80.016	19.992	103.546	17.203	234.827	0.497
765.500	463.344	79.996	19.994	103.547	17.159	238.220	0.529
766.000	463.607	80.000	19.991	103.537	17.111	242.038	0.534
766.500	463.867	80.009	19.992	103.530	17.065	245.588	0.526
767.000	464.088	80.006	19.992	103.525	17.021	249.062	0.502
767.500	464.356	80.005	19.994	103.515	16.971	252.934	0.485
768.000	464.582	80.004	19.993	103.507	16.924	256.612	0.492
768.500	464.831	80.006	19.994	103.506	16.877	260.246	0.485
769.000	465.054	80.000	19.995	103.500	16.825	264.324	0.473
769.500	465.340	80.009	19.993	103.485	16.776	268.180	0.491
770.000	465.618	80.002	19.992	103.473	16.724	272.280	0.536
770.500	465.868	79.986	19.998	103.466	16.674	276.157	0.546
771.000	466.107	79.997	19.996	103.444	16.623	280.116	0.509
771.501	466.412	80.013	19.992	103.434	16.568	284.378	0.516
772.001	466.702	80.004	19.994	103.432	16.517	288.417	0.569
772.500	466.928	80.005	19.997	103.419	16.467	292.260	0.556
773.000	467.185	80.007	19.994	103.407	16.411	296.661	0.500
773.500	467.441	80.006	19.994	103.406	16.356	300.939	0.498
774.000	467.697	80.009	19.993	103.400	16.302	305.187	0.512
774.500	467.933	80.002	19.994	103.390	16.249	309.304	0.502
775.000	468.194	80.038	19.989	103.380	16.194	313.547	0.495
775.501	468.461	79.985	19.995	103.377	16.141	317.710	0.512
776.000	468.705	80.008	19.994	103.364	16.085	322.081	0.519
776.500	468.976	80.004	19.991	103.347	16.031	326.259	0.513
777.000	469.227	80.003	19.996	103.344	15.975	330.637	0.519
777.500	469.501	80.005	19.993	103.337	15.923	334.698	0.523
778.000	469.738	80.001	19.993	103.319	15.865	339.312	0.518
778.500	470.049	80.019	19.992	103.313	15.806	343.987	0.530
779.000	470.267	79.998	19.995	103.311	15.746	348.602	0.539
779.500	470.534	80.007	19.994	103.295	15.688	353.169	0.507
780.000	470.780	80.008	19.993	103.289	15.633	357.341	0.499
780.500	471.046	80.010	19.995	103.282	15.574	361.813	0.513
781.000	471.300	80.009	19.993	103.275	15.514	366.504	0.516
781.500	471.538	80.005	19.994	103.260	15.455	371.078	0.506
782.000	471.801	80.007	19.994	103.250	15.392	375.929	0.496
782.500	472.079	80.000	19.994	103.237	15.331	380.670	0.521
783.000	472.343	80.009	19.995	103.225	15.266	385.700	0.542
783.500	472.575	80.010	19.994	103.215	15.207	390.233	0.519
784.000	472.835	80.010	19.994	103.201	15.145	395.039	0.494
784.500	473.114	80.017	19.990	103.189	15.083	399.834	0.516
785.000	473.351	80.000	19.995	103.184	15.020	404.747	0.528
785.500	473.605	80.008	19.993	103.173	14.959	409.525	0.503
786.000	473.842	80.006	19.993	103.164	14.896	414.359	0.491
786.500	474.108	80.000	19.993	103.155	14.835	419.096	0.497
787.000	474.403	80.006	19.993	103.142	14.771	424.022	0.532
787.500	474.650	80.006	19.994	103.126	14.712	428.645	0.551
788.000	474.888	80.006	19.994	103.114	14.651	433.425	0.513
788.500	475.163	80.018	19.993	103.124	14.586	438.467	0.499
789.000	475.425	80.009	19.995	103.140	14.527	443.015	0.525
789.500	475.638	80.011	19.994	103.139	14.463	447.987	0.506
790.000	475.913	80.007	19.993	103.131	14.402	452.676	0.482
790.500	476.230	80.009	19.993	103.119	14.343	457.256	0.540
791.000	476.434	80.007	19.991	103.086	14.285	461.763	0.556
791.500	476.688	80.010	19.995	103.048	14.224	466.504	0.490
792.000	476.980	80.024	19.991	103.028	14.164	471.109	0.502
792.500	477.199	80.006	19.994	103.014	14.107	475.515	0.528
793.000	477.473	80.007	19.993	103.000	14.047	480.138	0.502
793.500	477.705	80.004	19.995	102.985	13.992	484.473	0.500
794.000	477.994	80.011	19.991	102.970	13.934	488.989	0.513
794.500	478.264	80.006	19.994	102.956	13.876	493.646	0.540
795.000	478.494	80.008	19.994	102.938	13.820	498.094	0.530
795.500	478.744	80.011	19.995	102.927	13.766	502.332	0.489
796.000	479.033	80.010	19.993	102.913	13.711	506.712	0.509
796.500	479.266	80.010	19.993	102.903	13.659	510.932	0.531
797.000	479.555	80.009	19.992	102.890	13.610	514.815	0.522
797.500	479.781	80.003	19.994	102.880	13.560	518.713	0.519
798.000	480.035	80.019	19.992	102.866	13.513	522.388	0.498
798.500	480.269	80.021	19.991	102.858	13.474	525.487	0.484
799.000	480.516	80.004	19.994	102.851	13.429	528.974	0.484
799.500	480.801	80.013	19.994	102.841	13.390	532.029	0.506
800.001	481.054	80.023	19.992	102.830	13.353	534.888	0.535
800.500	481.299	80.016	19.994	102.824	13.317	537.577	0.518
801.000	481.587	80.007	19.993	102.811	13.286	539.918	0.516
801.500	481.856	80.018	19.991	102.797	13.249	542.689	0.545
802.000	482.093	80.016	19.993	102.789	13.223	544.667	0.531
802.500	482.350	80.016	19.992	102.777	13.195	546.778	0.500
803.000	482.629	80.009	19.993	102.762	13.166	549.068	0.515
803.500	482.829	80.018	19.991	102.751	13.139	551.060	0.507
804.000	483.110	80.014	19.992	102.746	13.115	552.899	0.480
804.500	483.359	80.011	19.995	102.744	13.090	554.780	0.506
805.000	483.646	80.006	19.991	102.746	13.060	557.067	0.533
805.500	483.893	80.007	19.992	102.761	13.032	559.263	0.535
806.000	484.185	80.007	19.992	102.776	13.011	561.002	0.536
806.500	484.409	80.008	19.992	102.790	12.987	562.839	0.528
807.000	484.636	80.007	19.992	102.807	12.962	564.874	0.484
807.500	484.964	80.007	19.992	102.827	12.941	566.559	0.503
808.000	485.176	80.007	19.993	102.834	12.921	568.098	0.547
808.500	485.429	80.009	19.992	102.841	12.900	569.861	0.502
809.000	485.695	80.011	19.992	102.845	12.885	571.077	0.492
809.500	485.975	80.010	19.993	102.847	12.871	572.208	0.533
810.000	486.229	80.013	19.992	102.845	12.859	573.130	0.540
810.500	486.524	80.002	19.994	102.839	12.853	573.607	0.541
811.000	486.734	80.003	19.994	102.828	12.841	574.636	0.527
811.500	486.999	80.007	19.992	102.810	12.836	575.045	0.490
812.000	487.233	80.004	19.993	102.794	12.837	574.952	0.487
812.500	487.498	80.013	19.993	102.777	12.839	574.883	0.499
813.001	487.784	80.015	19.992	102.760	12.844	574.573	0.525
813.500	488.055	80.012	19.992	102.749	12.851	574.098	0.554
814.000	488.300	80.013	19.993	102.742	12.859	573.524	0.537
814.500	488.589	80.009	19.994	102.726	12.875	572.352	0.525
815.000	488.854	80.010	19.993	102.713	12.894	570.963	0.544
815.500	489.078	80.011	19.992	102.705	12.913	569.523	0.521
816.000	489.342	80.005	19.992	102.702	12.937	567.787	0.489
816.500	489.610	80.013	19.994	102.701	12.965	565.668	0.510
817.000	489.852	80.010	19.995	102.708	12.996	563.382	0.521
817.500	490.150	80.009	19.993	102.714	13.033	560.501	0.525
818.000	490.401	80.013	19.994	102.723	13.073	557.436	0.544
818.500	490.665	80.012	19.994	102.728	13.114	554.331	0.532
819.000	490.923	80.024	19.993	102.733	13.163	550.611	0.519
819.500	491.200	80.011	19.993	102.741	13.214	546.745	0.529
820.000	491.451	80.010	19.992	102.751	13.268	542.765	0.531
820.500	491.725	80.012	19.996	102.759	13.332	537.955	0.526
821.000	491.959	80.016	19.993	102.762	13.394	533.137	0.517
821.500	492.229	80.015	19.993	102.768	13.462	527.924	0.506
822.000	492.518	80.017	19.991	102.774	13.531	522.682	0.531
822.500	492.725	79.992	19.998	102.783	13.602	517.195	0.528
823.000	493.007	80.003	19.994	102.784	13.682	511.043	0.493
823.500	493.298	80.008	19.994	102.795	13.764	504.694	0.530
824.000	493.547	80.002	19.994	102.810	13.852	497.913	0.556
824.500	493.902	80.024	19.991	102.817	13.940	491.152	0.572
825.000	494.098	79.976	19.997	102.831	14.035	483.783	0.577
825.500	494.324	79.993	19.996	102.844	14.131	476.399	0.487
826.000	494.633	80.011	19.992	102.856	14.225	469.046	0.479
826.500	494.921	80.003	19.994	102.874	14.327	461.204	0.566
827.000	495.150	80.010	19.994	102.896	14.438	452.575	0.557
827.500	495.453	80.007	19.994	102.916	14.547	444.130	0.525
828.000	495.680	79.996	19.996	102.937	14.656	435.639	0.531
828.500	495.990	80.001	19.992	102.939	14.772	426.691	0.534
829.000	496.243	80.012	19.994	102.948	14.889	417.591	0.550
829.500	496.498	80.010	19.992	102.967	15.006	408.428	0.535
830.000	496.774	79.992	19.994	102.990	15.128	398.894	0.520
830.500	497.068	80.008	19.992	103.018	15.252	389.196	0.550
831.000	497.313	80.015	19.993	103.067	15.376	379.471	0.554
831.500	497.567	80.021	19.994	103.100	15.503	369.580	0.519
832.000	497.825	80.009	19.992	103.122	15.631	359.496	0.505
832.500	498.090	80.004	19.993	103.145	15.760	349.436	0.518
833.001	498.337	80.004	19.993	103.170	15.887	339.492	0.518
833.500	498.637	80.002	19.993	103.193	16.017	329.252	0.530
834.000	498.893	80.006	19.994	103.213	16.144	319.297	0.551
834.500	499.177	80.004	19.993	103.241	16.273	309.172	0.548
835.000	499.436	80.008	19.994	103.264	16.397	299.389	0.541
835.500	499.695	80.002	19.993	103.291	16.523	289.514	0.531
836.000	499.962	80.006	19.995	103.316	16.648	279.672	0.522
836.500	500.233	80.005	19.994	103.345	16.775	269.679	0.532
837.000	500.487	80.016	19.992	103.369	16.902	259.635	0.532
837.500	500.795	80.015	19.992	103.395	17.023	250.109	0.544
838.000	501.042	80.020	19.991	103.424	17.140	240.857	0.559
838.500	501.307	80.010	19.994	103.454	17.258	231.505	0.533
839.000	501.545	80.021	19.992	103.484	17.375	222.280	0.507
839.500	501.831	80.020	19.993	103.516	17.487	213.483	0.513
840.000	502.108	80.017	19.993	103.545	17.599	204.641	0.543
840.500	502.350	79.996	19.994	103.571	17.708	196.055	0.541
841.000	502.655	80.014	19.994	103.593	17.808	188.148	0.533
841.500	502.909	80.019	19.996	103.615	17.908	180.179	0.553
842.000	503.155	80.001	19.995	103.634	18.008	172.275	0.530
842.500	503.450	80.009	19.995	103.653	18.110	164.214	0.520
843.000	503.698	80.008	19.993	103.672	18.201	157.108	0.542
843.500	503.998	80.010	19.992	103.691	18.292	149.919	0.545
844.000	504.222	80.010	19.993	103.711	18.381	142.869	0.536
844.500	504.531	80.009	19.994	103.729	18.466	136.143	0.529
845.000	504.759	80.002	19.995	103.746	18.546	129.844	0.535
845.500	505.057	80.011	19.992	103.764	18.630	123.174	0.531
846.001	505.285	80.016	19.993	103.780	18.706	117.171	0.526
846.501	505.569	80.014	19.994	103.793	18.784	111.017	0.520
847.001	505.806	80.014	19.995	103.806	18.851	105.682	0.517
847.500	506.111	80.000	19.995	103.814	18.919	100.302	0.531
848.000	506.336	79.999	19.996	103.819	18.988	94.900	0.535
848.500	506.591	80.012	19.992	103.827	19.049	90.073	0.505
849.000	506.871	80.000	19.994	103.829	19.110	85.216	0.508
849.500	507.130	80.010	19.993	103.833	19.168	80.632	0.537
850.000	507.401	80.000	19.994	103.841	19.221	76.463	0.535
850.500	507.680	80.010	19.993	103.848	19.275	72.231	0.540
851.000	507.929	80.007	19.994	103.850	19.325	68.231	0.539
851.500	508.191	80.001	19.995	103.854	19.375	64.329	0.520
852.000	508.446	80.007	19.993	103.855	19.420	60.766	0.514
852.500	508.709	80.022	19.995	103.856	19.466	57.125	0.517
853.000	508.974	80.009	19.993	103.853	19.508	53.738	0.523
853.500	509.248	80.014	19.994	103.854	19.543	50.975	0.533
854.000	509.534	80.008	19.994	103.863	19.581	48.026	0.549
854.500	509.800	80.010	19.993	103.872	19.616	45.222	0.556
855.000	510.011	80.009	19.993	103.878	19.652	42.355	0.514
855.500	510.251	79.999	19.994	103.888	19.684	39.886	0.464
856.000	510.545	80.014	19.993	103.892	19.712	37.678	0.493
856.500	510.800	80.004	19.992	103.893	19.743	35.186	0.542
857.000	511.051	80.007	19.994	103.894	19.769	33.150	0.528
857.500	511.306	80.000	19.994	103.890	19.794	31.179	0.506
858.000	511.548	80.002	19.995	103.884	19.819	29.150	0.501
858.500	511.810	80.004	19.996	103.882	19.844	27.193	0.501
859.000	512.099	80.007	19.994	103.871	19.865	25.563	0.527
859.500	512.317	80.009	19.993	103.871	19.886	23.864	0.529
860.000	512.607	80.009	19.993	103.876	19.906	22.308	0.507
860.500	512.830	80.006	19.993	103.882	19.923	20.948	0.510
861.000	513.072	80.010	19.993	103.886	19.939	19.709	0.489
861.500	513.375	80.007	19.989	103.891	19.953	18.580	0.505
862.000	513.609	80.009	19.996	103.887	19.967	17.514	0.541
862.500	513.882	80.000	19.996	103.881	19.980	16.422	0.522
863.000	514.133	80.010	19.994	103.872	19.992	15.480	0.515
863.500	514.414	80.010	19.992	103.866	20.001	14.786	0.528
864.000	514.662	80.005	19.994	103.863	20.016	13.606	0.531
864.500	514.910	80.009	19.993	103.860	20.025	12.886	0.513
865.000	515.185	80.004	19.993	103.859	20.034	12.188	0.509
865.500	515.453	80.004	19.993	103.858	20.042	11.553	0.533
866.000	515.697	80.005	19.992	103.858	20.047	11.175	0.527
866.500	515.956	80.010	19.993	103.858	20.056	10.421	0.507
867.000	516.248	80.006	19.994	103.859	20.061	10.078	0.527
867.500	516.496	80.008	19.992	103.853	20.069	9.402	0.546
868.000	516.701	80.009	19.994	103.851	20.074	9.062	0.497
868.500	517.000	80.006	19.993	103.846	20.074	9.016	0.478
869.000	517.253	80.009	19.992	103.840	20.081	8.464	0.528
869.500	517.502	80.010	19.991	103.834	20.087	7.988	0.527
870.000	517.754	80.007	19.994	103.837	20.090	7.772	0.502
870.500	518.028	80.010	19.993	103.836	20.095	7.398	0.513
871.000	518.257	80.006	19.992	103.833	20.098	7.152	0.514
871.500	518.521	80.007	19.993	103.830	20.102	6.832	0.498
872.000	518.775	80.009	19.993	103.827	20.102	6.805	0.506
872.500	519.029	80.008	19.992	103.820	20.105	6.595	0.513
873.000	519.284	80.008	19.992	103.813	20.106	6.489	0.508
873.500	519.525	80.009	19.993	103.809	20.110	6.176	0.502
874.000	519.807	80.008	19.994	103.807	20.113	5.976	0.510
874.500	520.067	80.008	19.994	103.802	20.115	5.823	0.532
875.000	520.327	80.008	19.994	103.797	20.113	5.946	0.531
875.500	520.583	80.008	19.993	103.795	20.117	5.627	0.518
876.000	520.807	80.008	19.994	103.791	20.118	5.544	0.498
876.500	521.064	80.007	19.994	103.788	20.117	5.598	0.481
877.000	521.314	80.009	19.995	103.786	20.119	5.465	0.494
877.500	521.565	80.010	19.995	103.782	20.121	5.342	0.503
878.000	521.850	80.011	19.994	103.773	20.120	5.379	0.518
878.500	522.105	80.010	19.995	103.766	20.121	5.343	0.538
879.000	522.390	80.007	19.993	103.758	20.125	4.974	0.540
879.500	522.606	80.008	19.992	103.743	20.123	5.164	0.520
880.000	522.893	79.999	19.996	103.731	20.125	4.974	0.502
880.500	523.100	80.007	19.993	103.722	20.124	5.115	0.499
881.000	523.357	80.003	19.995	103.713	20.128	4.778	0.479
881.500	523.595	80.009	19.993	103.704	20.127	4.839	0.480
882.000	523.880	80.001	19.994	103.699	20.123	5.152	0.509
882.500	524.082	80.006	19.994	103.692	20.125	4.965	0.505
883.000	524.357	80.004	19.995	103.684	20.126	4.939	0.482
883.500	524.641	80.007	19.993	103.675	20.126	4.885	0.518
884.000	524.899	80.007	19.993	103.671	20.127	4.821	0.551
884.500	525.157	80.006	19.993	103.668	20.130	4.573	0.529
885.000	525.415	80.008	19.993	103.669	20.128	4.726	0.516
885.500	525.678	80.011	19.992	103.675	20.128	4.767	0.518
886.000	525.915	80.004	19.994	103.683	20.127	4.834	0.510
886.500	526.166	80.008	19.993	103.688	20.130	4.618	0.495
887.000	526.420	80.008	19.994	103.696	20.129	4.685	0.497
887.500	526.669	80.014	19.992	103.703	20.129	4.700	0.503
888.000	526.920	80.011	19.993	103.711	20.129	4.687	0.501
888.500	527.205	80.012	19.991	103.718	20.127	4.812	0.518
889.000	527.451	80.012	19.992	103.726	20.129	4.681	0.534
889.500	527.714	80.009	19.994	103.734	20.130	4.586	0.520
890.000	527.969	80.007	19.993	103.741	20.131	4.563	0.514
890.500	528.205	80.010	19.995	103.743	20.130	4.578	0.505
891.000	528.484	80.010	19.993	103.747	20.129	4.654	0.503
891.500	528.701	80.008	19.993	103.748	20.130	4.608	0.505
892.000	528.985	80.008	19.993	103.752	20.128	4.729	0.498
892.501	529.244	80.004	19.993	103.757	20.130	4.574	0.522
893.000	529.515	80.014	19.992	103.765	20.131	4.543	0.536
893.500	529.757	80.005	19.994	103.772	20.130	4.628	0.521
894.000	529.992	80.011	19.992	103.780	20.133	4.386	0.495
894.500	530.243	80.014	19.991	103.784	20.135	4.245	0.482
895.000	530.492	80.027	19.990	103.788	20.134	4.329	0.493
895.500	530.777	80.014	19.992	103.792	20.137	4.083	0.517
896.000	530.989	80.009	19.992	103.794	20.135	4.200	0.515
896.500	531.285	80.012	19.992	103.794	20.132	4.431	0.502
897.000	531.509	80.015	19.992	103.794	20.131	4.489	0.514
897.500	531.767	80.006	19.994	103.793	20.134	4.271	0.501
898.000	532.016	80.014	19.992	103.788	20.135	4.237	0.495
898.500	532.291	80.007	19.993	103.788	20.130	4.639	0.515
899.000	532.522	80.010	19.994	103.791	20.135	4.179	0.515
899.500	532.795	80.012	19.993	103.795	20.133	4.397	0.505
900.000	533.059	80.011	19.994	103.801	20.134	4.276	0.520
900.500	533.325	80.020	19.991	103.809	20.136	4.166	0.534
901.000	533.563	80.013	19.992	103.816	20.134	4.313	0.517
901.500	533.796	80.010	19.993	103.819	20.134	4.272	0.487
902.000	534.071	79.995	19.995	103.820	20.135	4.192	0.489
902.500	534.313	80.008	19.994	103.818	20.133	4.367	0.512
903.000	534.602	80.012	19.991	103.817	20.135	4.202	0.524
903.500	534.849	80.010	19.993	103.816	20.134	4.306	0.534
904.000	535.088	80.007	19.994	103.816	20.134	4.291	0.511
904.500	535.329	80.008	19.993	103.815	20.135	4.217	0.483
905.000	535.616	80.012	19.992	103.818	20.136	4.163	0.504
905.500	535.836	80.005	19.993	103.819	20.133	4.371	0.517
906.000	536.112	80.015	19.993	103.816	20.130	4.617	0.501
906.500	536.374	80.007	19.994	103.816	20.133	4.403	0.517
907.000	536.574	80.014	19.994	103.814	20.131	4.527	0.500
907.500	536.841	80.005	19.994	103.812	20.134	4.276	0.465
908.000	537.143	80.012	19.993	103.811	20.132	4.470	0.518
908.500	537.431	80.021	19.993	103.814	20.132	4.464	0.579
909.000	537.656	80.006	19.995	103.816	20.132	4.429	0.551
909.500	537.889	80.006	19.997	103.819	20.132	4.449	0.486
910.000	538.155	80.017	19.994	103.825	20.133	4.362	0.479
910.500	538.414	79.996	19.996	103.832	20.133	4.393	0.512
911.000	538.655	80.007	19.995	103.835	20.135	4.211	0.512
911.500	538.931	80.008	19.994	103.839	20.135	4.231	0.509
912.000	539.201	80.012	19.994	103.841	20.133	4.345	0.531
912.500	539.464	80.010	19.995	103.840	20.134	4.272	0.539
913.000	539.729	80.007	19.996	103.836	20.136	4.099	0.531
913.501	539.982	80.000	19.996	103.832	20.133	4.349	0.524
914.000	540.192	80.009	19.994	103.825	20.134	4.286	0.490
914.500	540.502	80.006	19.996	103.824	20.134	4.271	0.491
915.000	540.723	79.995	19.996	103.821	20.133	4.334	0.525
915.501	541.002	80.008	19.996	103.817	20.134	4.267	0.516
916.001	541.225	80.004	19.994	103.823	20.131	4.524	0.502
916.500	541.517	80.006	19.994	103.827	20.135	4.234	0.509
917.000	541.763	80.007	19.994	103.827	20.137	4.090	0.526
917.500	542.007	80.011	19.994	103.828	20.136	4.172	0.514
918.000	542.271	80.007	19.995	103.829	20.136	4.150	0.499
918.500	542.545	80.009	19.993	103.824	20.139	3.919	0.523
919.000	542.813	80.009	19.994	103.823	20.137	4.083	0.540
919.500	543.029	80.008	19.994	103.821	20.137	4.029	0.513
920.000	543.286	80.000	19.994	103.822	20.136	4.131	0.479
920.500	543.523	80.004	19.995	103.827	20.135	4.180	0.483
921.000	543.789	80.006	19.993	103.828	20.132	4.414	0.498
921.500	544.050	80.012	19.992	103.828	20.137	4.064	0.515
922.000	544.320	80.010	19.993	103.828	20.137	4.031	0.529
922.500	544.551	80.015	19.995	103.828	20.136	4.107	0.516
923.000	544.793	80.015	19.994	103.826	20.135	4.213	0.488
923.500	545.026	80.014	19.993	103.827	20.138	3.990	0.474
924.000	545.316	80.005	19.994	103.827	20.135	4.180	0.498
924.500	545.563	79.996	19.996	103.827	20.135	4.178	0.530
925.001	545.843	80.009	19.995	103.822	20.137	4.038	0.533
925.500	546.105	80.016	19.994	103.820	20.138	3.949	0.534
926.000	546.359	79.983	19.995	103.817	20.137	4.027	0.528
926.500	546.599	80.006	19.996	103.816	20.134	4.254	0.505
927.000	546.889	80.010	19.993	103.813	20.140	3.796	0.512
927.500	547.119	80.003	19.995	103.819	20.140	3.824	0.525
928.000	547.376	80.006	19.994	103.815	20.137	4.085	0.504
928.500	547.655	80.016	19.994	103.815	20.138	3.975	0.512
929.000	547.905	80.006	19.994	103.816	20.138	3.988	0.533
929.500	548.167	80.009	19.994	103.817	20.139	3.917	0.520
930.000	548.417	79.997	19.996	103.816	20.140	3.816	0.512
930.500	548.688	80.006	19.994	103.817	20.139	3.922	0.517
931.000	548.959	80.013	19.994	103.818	20.140	3.844	0.531
931.500	549.208	80.007	19.993	103.818	20.137	4.029	0.531
932.000	549.474	80.004	19.995	103.818	20.137	4.029	0.518
932.500	549.739	80.010	19.993	103.818	20.138	3.992	0.523
933.000	549.988	80.005	19.995	103.818	20.136	4.150	0.523
933.500	550.255	80.010	19.994	103.816	20.137	4.051	0.515
934.000	550.502	80.009	19.996	103.816	20.136	4.098	0.515
934.501	550.772	80.006	19.993	103.816	20.137	4.021	0.515
935.000	551.008	80.003	19.997	103.817	20.138	4.008	0.511
935.500	551.286	80.013	19.994	103.818	20.134	4.323	0.510
936.000	551.505	80.009	19.993	103.820	20.136	4.131	0.506
936.500	551.775	79.997	19.997	103.819	20.132	4.453	0.494
937.000	552.012	80.007	19.996	103.818	20.134	4.316	0.498
937.500	552.305	80.006	19.996	103.816	20.135	4.250	0.518
938.000	552.553	80.004	19.998	103.817	20.135	4.230	0.535
938.500	552.799	80.004	19.996	103.817	20.136	4.148	0.518
939.000	553.053	80.020	19.994	103.816	20.134	4.252	0.497
939.500	553.374	80.022	19.994	103.820	20.135	4.202	0.538
940.000	553.621	80.036	19.992	103.825	20.136	4.133	0.571
940.500	553.846	79.993	19.996	103.833	20.136	4.113	0.520
941.000	554.152	80.009	19.995	103.830	20.136	4.122	0.502
941.500	554.382	80.003	19.996	103.831	20.135	4.241	0.534
942.000	554.662	80.013	19.992	103.825	20.139	3.923	0.523
942.500	554.908	80.009	19.996	103.822	20.137	4.085	0.518
943.000	555.180	80.005	19.994	103.815	20.138	3.958	0.522
943.500	555.436	80.015	19.993	103.817	20.138	3.936	0.523
944.000	555.661	80.001	19.995	103.818	20.137	4.066	0.504
944.500	555.900	80.005	19.994	103.821	20.138	3.938	0.473
945.000	556.201	80.013	19.996	103.821	20.137	4.083	0.502
945.500	556.400	80.005	19.995	103.819	20.137	4.076	0.520
946.000	556.677	80.010	19.994	103.817	20.139	3.893	0.488
946.500	556.945	80.009	19.993	103.817	20.139	3.869	0.510
947.000	557.179	80.014	19.995	103.818	20.137	4.066	0.524
947.500	557.450	80.012	19.994	103.818	20.136	4.159	0.504
948.000	557.715	80.009	19.991	103.816	20.134	4.282	0.521
948.500	557.921	80.009	19.993	103.819	20.135	4.200	0.504
949.000	558.161	80.004	19.994	103.819	20.135	4.232	0.458
949.500	558.415	80.006	19.993	103.817	20.135	4.207	0.470
950.000	558.706	80.010	19.995	103.816	20.135	4.228	0.520
950.500	558.949	80.012	19.989	103.818	20.140	3.846	0.540
951.000	559.200	80.007	19.992	103.817	20.138	3.936	0.514
951.500	559.450	80.008	19.994	103.818	20.140	3.835	0.497
952.000	559.694	80.019	19.993	103.817	20.138	3.940	0.497
952.501	559.990	80.013	19.992	103.819	20.138	4.009	0.517
953.000	560.220	80.008	19.993	103.820	20.141	3.729	0.533
953.500	560.440	80.011	19.993	103.818	20.139	3.906	0.488
954.000	560.710	80.013	19.992	103.816	20.140	3.848	0.471
954.500	560.964	80.003	19.995	103.819	20.138	3.984	0.507
955.000	561.228	80.004	19.994	103.815	20.137	4.064	0.521
955.500	561.514	79.999	19.995	103.813	20.135	4.217	0.534
956.001	561.758	80.015	19.993	103.811	20.136	4.146	0.540
956.500	561.987	80.013	19.993	103.811	20.136	4.135	0.502
957.000	562.264	80.019	19.994	103.811	20.136	4.169	0.490
957.500	562.504	80.013	19.993	103.813	20.139	3.895	0.511
958.000	562.713	80.005	19.994	103.816	20.137	4.038	0.483
958.500	563.010	80.010	19.993	103.817	20.139	3.878	0.478
959.000	563.202	80.006	19.995	103.818	20.136	4.141	0.498
959.500	563.513	80.007	19.993	103.817	20.138	4.010	0.496
960.000	563.716	80.018	19.991	103.820	20.135	4.174	0.508
960.500	564.039	80.023	19.993	103.822	20.136	4.131	0.520
961.000	564.220	79.998	19.995	103.824	20.136	4.124	0.515
961.500	564.511	79.999	19.995	103.823	20.135	4.239	0.488
962.000	564.683	79.996	19.995	103.821	20.135	4.241	0.467
962.500	564.931	80.013	19.993	103.816	20.137	4.088	0.441
963.000	565.206	79.995	19.994	103.813	20.140	3.789	0.472
963.500	565.506	80.008	19.993	103.810	20.137	4.023	0.550
964.000	565.751	80.009	19.994	103.812	20.136	4.126	0.561
964.500	565.987	80.011	19.992	103.813	20.135	4.222	0.513
965.000	566.230	80.007	19.995	103.818	20.138	4.012	0.480
965.500	566.519	80.001	19.995	103.816	20.136	4.124	0.505
966.000	566.728	80.009	19.992	103.815	20.138	3.999	0.515
966.500	566.995	80.002	19.996	103.814	20.142	3.668	0.487
967.000	567.245	80.012	19.994	103.813	20.136	4.141	0.496
967.500	567.499	80.007	19.994	103.811	20.139	3.891	0.510
968.000	567.762	80.011	19.994	103.810	20.137	4.066	0.510
968.500	567.982	80.012	19.991	103.812	20.138	3.999	0.500
969.000	568.174	80.005	19.993	103.812	20.137	4.031	0.448
969.500	568.464	80.008	19.993	103.812	20.137	4.044	0.447
970.000	568.680	80.005	19.995	103.813	20.133	4.364	0.493
970.500	569.012	80.009	19.994	103.817	20.139	3.867	0.527
971.000	569.206	80.008	19.995	103.816	20.135	4.178	0.537
971.500	569.490	80.008	19.993	103.817	20.136	4.141	0.502
972.000	569.728	80.007	19.994	103.819	20.137	4.055	0.500
972.500	570.016	80.016	19.992	103.819	20.142	3.679	0.524
973.000	570.192	80.011	19.992	103.820	20.136	4.163	0.495
973.500	570.495	80.008	19.994	103.821	20.141	3.727	0.472
974.000	570.695	80.007	19.995	103.819	20.139	3.859	0.491
974.500	570.943	80.009	19.993	103.819	20.134	4.295	0.476
975.000	571.213	80.011	19.994	103.819	20.138	3.941	0.483
975.500	571.476	80.002	19.995	103.818	20.139	3.867	0.525
976.000	571.645	80.007	19.993	103.816	20.142	3.690	0.482
976.500	571.983	80.008	19.993	103.816	20.137	4.070	0.470
977.000	572.230	80.018	19.991	103.815	20.143	3.612	0.546
977.500	572.438	80.014	19.991	103.816	20.127	4.805	0.519
978.000	572.685	80.013	19.993	103.816	20.127	4.854	0.455
978.500	572.883	80.017	19.992	103.817	20.143	3.619	0.450
979.000	573.246	80.008	19.993	103.821	20.136	4.148	0.503
979.500	573.402	80.004	19.994	103.823	20.131	4.543	0.540
980.000	573.662	80.011	19.994	103.820	20.142	3.688	0.468
980.500	573.990	80.009	19.993	103.818	20.141	3.712	0.502
981.000	574.214	80.011	19.993	103.817	20.146	3.370	0.570
981.500	574.459	80.007	19.992	103.815	20.146	3.351	0.510
982.000	574.743	80.003	19.993	103.814	20.135	4.228	0.499
982.500	574.958	80.011	19.993	103.815	20.133	4.384	0.514
983.000	575.215	80.009	19.993	103.816	20.139	3.874	0.485
983.500	575.529	80.012	19.993	103.818	20.139	3.897	0.521
984.001	575.654	80.005	19.992	103.818	20.136	4.098	0.505
984.501	575.898	80.012	19.993	103.818	20.135	4.178	0.404
985.001	576.171	80.014	19.992	103.819	20.139	3.915	0.443
985.501	576.480	80.012	19.993	103.819	20.137	4.079	0.549
986.000	576.792	80.017	19.992	103.816	20.133	4.368	0.602
986.500	576.966	80.010	19.992	103.816	20.138	4.003	0.554
987.000	577.145	80.011	19.994	103.817	20.136	4.124	0.419
987.500	577.620	80.008	19.993	103.815	20.137	4.053	0.504
988.000	577.763	80.021	19.991	103.811	20.136	4.120	0.636
988.500	577.757	80.006	19.993	103.818	20.138	3.971	0.378
989.000	578.174	80.011	19.992	103.816	20.143	3.580	0.274
989.500	578.402	79.999	19.994	103.817	20.139	3.913	0.528
990.000	579.056	80.011	19.994	103.816	20.138	3.999	0.763
990.500	578.593	80.006	19.995	103.819	20.139	3.934	0.536
991.000	579.372	80.009	19.992	103.815	20.138	3.958	0.254
991.500	578.811	80.007	19.993	103.816	20.137	4.016	0.268
992.000	579.196	80.010	19.994	103.817	20.138	3.975	0.021
992.500	580.400	80.008	19.994	103.820	20.140	3.828	0.706
993.000	579.760	80.006	19.994	103.820	20.140	3.833	1.077
993.500	580.425	80.000	19.994	103.820	20.137	4.062	0.295
994.000	581.177	80.009	19.994	103.821	20.144	3.506	0.721
994.500	581.590	80.007	19.997	103.819	20.141	3.757	1.291
995.000	581.829	80.000	19.995	103.815	20.142	3.673	0.909
995.500	582.112	80.012	19.993	103.813	20.138	3.962	0.587
996.000	582.016	80.009	19.992	103.814	20.140	3.796	0.355
996.500	581.668	80.006	19.995	103.814	20.142	3.632	-0.128
997.000	582.459	80.012	19.996	103.815	20.137	4.077	-0.000
997.500	582.389	80.004	19.999	103.821	20.141	3.761	0.582
998.000	582.708	80.006	19.997	103.823	20.138	3.984	0.484
998.500	582.895	80.012	19.992	103.821	20.139	3.923	0.377
999.000	583.293	80.005	19.992	103.822	20.139	3.891	0.545
999.500	583.566	80.010	19.996	103.823	20.139	3.887	0.628
1000.000	583.646	80.006	19.993	103.821	20.143	3.548	0.513
1000.500	583.894	80.016	19.999	103.821	20.139	3.859	0.341
1001.000	584.364	80.004	19.996	103.823	20.139	3.902	0.523
1001.500	584.390	80.014	19.995	103.822	20.139	3.880	0.607
1002.000	584.686	80.006	19.996	103.822	20.139	3.897	0.409
1002.501	585.002	80.001	19.996	103.821	20.140	3.837	0.467
1003.000	585.319	80.004	19.994	103.820	20.137	4.047	0.622
1003.500	585.504	80.010	19.994	103.818	20.140	3.811	0.567
1004.000	585.669	80.004	19.995	103.818	20.136	4.135	0.426
1004.500	585.908	80.005	19.994	103.817	20.136	4.135	0.377
1005.000	586.326	80.011	19.994	103.817	20.137	4.081	0.531
1005.500	586.438	80.009	19.994	103.819	20.135	4.185	0.594
1006.000	586.749	80.010	19.993	103.817	20.141	3.746	0.477
1006.500	586.984	80.010	19.996	103.817	20.137	4.062	0.484
1007.000	587.246	80.008	19.993	103.815	20.142	3.664	0.521
1007.500	587.494	80.006	19.994	103.815	20.139	3.867	0.504
1008.000	587.743	80.011	19.994	103.816	20.140	3.818	0.504
1008.500	587.980	80.007	19.992	103.819	20.140	3.816	0.491
1009.000	588.244	80.013	19.993	103.819	20.140	3.850	0.493
1009.500	588.549	80.005	19.996	103.822	20.142	3.692	0.535
1010.000	588.778	80.013	19.994	103.822	20.143	3.608	0.551
1010.500	588.947	80.014	19.995	103.822	20.141	3.720	0.466
1011.000	589.203	79.992	19.995	103.822	20.145	3.446	0.411
1011.500	589.504	80.005	19.994	103.817	20.142	3.642	0.491
1012.000	589.737	80.008	19.994	103.818	20.142	3.673	0.546
1012.500	589.985	80.007	19.993	103.817	20.141	3.768	0.508
1013.000	590.271	80.008	19.995	103.816	20.142	3.681	0.508
1013.500	590.487	80.009	19.995	103.817	20.140	3.818	0.518
1014.000	590.767	80.006	19.993	103.820	20.139	3.919	0.499
1014.500	591.043	80.007	19.992	103.820	20.140	3.837	0.526
1015.000	591.227	80.005	19.992	103.821	20.142	3.684	0.508
1015.500	591.500	80.003	19.995	103.822	20.143	3.582	0.458
1016.000	591.737	80.009	19.993	103.821	20.140	3.822	0.483
1016.500	592.026	80.011	19.995	103.823	20.139	3.859	0.518
1017.000	592.229	80.006	19.996	103.823	20.139	3.906	0.509
1017.500	592.553	80.005	19.995	103.823	20.141	3.766	0.510
1018.000	592.735	80.006	19.993	103.821	20.138	3.949	0.516
1018.500	592.978	80.007	19.993	103.821	20.141	3.733	0.465
1019.000	593.253	80.009	19.994	103.821	20.141	3.751	0.472
1019.500	593.524	80.008	19.992	103.823	20.140	3.820	0.532
1020.000	593.809	80.010	19.993	103.824	20.137	4.049	0.551
1020.500	594.047	80.014	19.993	103.825	20.137	4.027	0.539
1021.000	594.336	80.005	19.994	103.825	20.138	3.958	0.526
1021.500	594.613	80.004	19.995	103.823	20.135	4.230	0.547
1022.000	594.860	80.003	19.996	103.819	20.137	4.025	0.545
1022.500	595.109	80.004	19.993	103.817	20.136	4.163	0.510
1023.000	595.347	80.008	19.994	103.817	20.137	4.018	0.491
1023.500	595.632	80.010	19.994	103.817	20.139	3.861	0.505
1024.000	595.913	80.007	19.996	103.820	20.139	3.858	0.544
1024.500	596.149	80.008	19.994	103.823	20.137	4.076	0.542
1025.000	596.412	80.010	19.993	103.823	20.138	3.942	0.508
1025.500	596.675	80.015	19.993	103.824	20.140	3.828	0.512
1026.000	596.921	80.025	19.993	103.824	20.137	4.057	0.517
1026.500	597.201	80.006	19.993	103.826	20.137	4.038	0.518
1027.000	597.447	80.014	19.993	103.826	20.136	4.133	0.527
1027.500	597.698	80.003	19.995	103.828	20.138	3.973	0.512
1028.000	597.926	80.001	19.996	103.827	20.136	4.172	0.488
1028.500	598.182	80.011	19.993	103.826	20.135	4.208	0.481
1029.000	598.511	80.006	19.995	103.822	20.138	3.997	0.535
1029.500	598.739	80.010	19.994	103.822	20.137	4.051	0.571
1030.000	599.037	80.016	19.993	103.821	20.136	4.119	0.541
1030.500	599.246	80.003	19.996	103.823	20.138	3.983	0.516
1031.000	599.499	80.001	19.997	103.822	20.136	4.137	0.485
1031.500	599.796	80.000	19.995	103.819	20.137	4.053	0.506
1032.000	600.016	80.008	19.995	103.819	20.135	4.187	0.533
1032.500	600.259	80.010	19.993	103.818	20.135	4.226	0.490
1033.000	600.560	80.009	19.995	103.816	20.135	4.221	0.504
1033.501	600.798	80.008	19.996	103.818	20.135	4.210	0.541
1034.001	601.090	80.015	19.994	103.818	20.134	4.299	0.534
1034.500	601.280	80.006	19.996	103.816	20.135	4.243	0.506
1035.000	601.522	80.010	19.994	103.809	20.137	4.057	0.457
1035.500	601.803	80.008	19.995	103.806	20.137	4.059	0.477
1036.000	602.015	80.008	19.995	103.805	20.136	4.122	0.508
1036.500	602.305	80.001	19.995	103.805	20.135	4.174	0.497
1037.000	602.596	80.007	19.995	103.806	20.136	4.141	0.542
1037.500	602.847	80.009	19.995	103.812	20.135	4.176	0.562
1038.000	603.071	80.010	19.995	103.815	20.134	4.288	0.508
1038.500	603.360	80.008	19.994	103.814	20.135	4.226	0.494
1039.000	603.635	80.011	19.994	103.812	20.138	3.986	0.539
1039.500	603.894	80.008	19.995	103.810	20.136	4.165	0.549
1040.000	604.094	80.007	19.995	103.810	20.138	3.990	0.496
1040.500	604.397	80.008	19.994	103.810	20.136	4.109	0.481
1041.001	604.661	80.009	19.995	103.805	20.136	4.124	0.535
1041.501	604.931	80.010	19.993	103.807	20.138	3.936	0.550
1042.000	605.203	80.009	19.995	103.809	20.137	4.018	0.537
1042.500	605.448	80.009	19.992	103.809	20.138	3.964	0.529
1043.000	605.665	80.011	19.994	103.810	20.138	3.955	0.490
