Repository: ulfsri/fsri_materials_database

# Materials and Products Database

## 01_Data

Raw data generated from each apparatus are included here in plain-text format. The data is organized first by material, next by the short name of test apparatus used, and where applicable additional filtering by test settings.

### material.json

Each material directory contains a json file of the same name as the material. This file links the data stored in the repository as well as data and graphs produced by the accompanying scripts (__02_Scripts__) to the respective landing page for the material on the front-end website.

File: 01_Data/PE_Foam_Pipe_Insulation/MCC/PE_Foam_Pipe_Insulation_MCC_30K_min_220128_R3.txt (part 3 of 4)
T Correction Coefficients:	0	1.024463	0
Time Shift (s):	14
*
Time (s)	Temperature (C)	N2 flow rate (cc/min)	O2 flow rate (cc/min)	Flow Rate (cc/min)	Oxygen (%)	HRR (W/g)	Heating rate (C/s)
698.500	430.950	80.010	19.994	103.829	19.628	29.838	0.506
699.000	431.162	80.010	19.994	103.829	19.624	30.145	0.527
699.500	431.411	80.010	19.994	103.828	19.614	30.819	0.492
700.000	431.693	80.009	19.994	103.826	19.605	31.425	0.496
700.500	431.912	80.010	19.994	103.825	19.599	31.861	0.516
701.000	432.181	80.011	19.994	103.821	19.591	32.419	0.494
701.500	432.454	80.009	19.994	103.820	19.584	32.963	0.515
702.000	432.696	80.008	19.995	103.819	19.576	33.538	0.529
702.500	432.960	80.009	19.994	103.819	19.568	34.062	0.511
703.000	433.197	80.009	19.994	103.819	19.558	34.739	0.503
703.500	433.463	80.009	19.994	103.820	19.548	35.462	0.502
704.000	433.712	80.008	19.993	103.816	19.542	35.924	0.509
704.500	433.959	80.010	19.993	103.815	19.534	36.490	0.505
705.000	434.185	80.009	19.994	103.815	19.525	37.092	0.484
705.500	434.472	80.010	19.995	103.815	19.510	38.147	0.493
706.000	434.735	80.009	19.995	103.815	19.503	38.633	0.531
706.500	434.980	80.010	19.995	103.818	19.491	39.499	0.529
707.000	435.210	80.009	19.995	103.819	19.483	40.068	0.492
707.500	435.491	80.008	19.995	103.815	19.473	40.762	0.493
708.000	435.776	80.009	19.995	103.810	19.460	41.689	0.539
708.500	436.006	80.009	19.994	103.810	19.450	42.390	0.541
709.000	436.230	80.010	19.994	103.811	19.440	43.143	0.484
709.500	436.507	80.010	19.994	103.812	19.425	44.204	0.477
710.000	436.761	80.009	19.994	103.815	19.410	45.250	0.516
710.500	436.984	80.010	19.993	103.819	19.398	46.053	0.505
711.000	437.212	80.010	19.994	103.820	19.385	46.987	0.464
711.500	437.477	80.009	19.996	103.820	19.373	47.816	0.472
712.000	437.731	80.009	19.995	103.820	19.359	48.809	0.506
712.500	437.982	80.009	19.994	103.820	19.348	49.589	0.512
713.000	438.249	80.010	19.995	103.817	19.334	50.627	0.511
713.500	438.512	80.010	19.994	103.810	19.321	51.509	0.524
714.000	438.737	80.010	19.994	103.804	19.308	52.458	0.510
714.500	438.987	80.010	19.995	103.797	19.294	53.396	0.482
715.000	439.225	80.010	19.995	103.790	19.280	54.425	0.481
715.500	439.489	80.010	19.994	103.787	19.267	55.298	0.495
716.000	439.741	80.011	19.993	103.787	19.255	56.197	0.509
716.500	439.993	80.011	19.993	103.785	19.244	56.926	0.510
717.000	440.287	80.011	19.994	103.784	19.226	58.235	0.525
717.501	440.477	80.011	19.994	103.784	19.215	59.032	0.515
718.000	440.778	80.011	19.994	103.783	19.197	60.250	0.488
718.500	441.026	80.011	19.993	103.782	19.183	61.259	0.521
719.000	441.254	80.011	19.994	103.782	19.168	62.321	0.513
719.500	441.488	80.011	19.993	103.782	19.154	63.323	0.468
720.000	441.774	80.012	19.993	103.782	19.138	64.434	0.491
720.500	442.003	80.012	19.995	103.783	19.123	65.498	0.518
721.000	442.237	80.011	19.993	103.783	19.106	66.711	0.489
721.500	442.480	80.009	19.994	103.784	19.090	67.805	0.470
722.000	442.748	80.011	19.994	103.782	19.074	68.974	0.494
722.500	442.962	80.011	19.994	103.781	19.060	69.930	0.496
723.000	443.264	80.011	19.995	103.776	19.043	71.166	0.498
723.500	443.478	80.011	19.993	103.773	19.029	72.133	0.516
724.000	443.742	80.012	19.994	103.770	19.008	73.628	0.497
724.500	443.985	80.011	19.994	103.770	18.991	74.786	0.492
725.000	444.238	80.010	19.993	103.770	18.974	75.986	0.501
725.500	444.475	80.011	19.994	103.770	18.956	77.271	0.493
726.000	444.727	80.009	19.994	103.768	18.940	78.432	0.489
726.500	445.013	80.010	19.993	103.763	18.923	79.609	0.514
727.000	445.251	80.011	19.994	103.757	18.903	81.035	0.531
727.500	445.455	80.010	19.993	103.750	18.885	82.311	0.483
728.000	445.682	80.010	19.994	103.749	18.866	83.628	0.437
728.500	445.993	80.010	19.994	103.750	18.844	85.172	0.484
729.000	446.257	80.011	19.994	103.755	18.827	86.408	0.557
729.500	446.453	80.010	19.994	103.755	18.807	87.802	0.518
730.000	446.714	80.011	19.993	103.754	18.786	89.232	0.458
730.500	446.948	80.010	19.993	103.753	18.768	90.532	0.476
731.000	447.184	80.010	19.993	103.750	18.745	92.151	0.482
731.500	447.462	80.009	19.994	103.745	18.721	93.816	0.492
732.000	447.727	80.009	19.993	103.744	18.702	95.204	0.529
732.501	447.967	80.010	19.994	103.743	18.678	96.907	0.524
733.000	448.202	80.010	19.993	103.740	18.656	98.411	0.490
733.500	448.430	80.009	19.994	103.735	18.630	100.247	0.469
734.000	448.716	80.010	19.994	103.730	18.608	101.802	0.488
734.500	448.975	80.011	19.995	103.729	18.588	103.211	0.530
735.000	449.234	80.010	19.995	103.725	18.561	105.099	0.531
735.500	449.477	80.009	19.993	103.726	18.540	106.636	0.510
736.000	449.742	80.011	19.994	103.728	18.516	108.272	0.505
736.500	449.969	80.011	19.993	103.729	18.494	109.879	0.500
737.000	450.209	80.011	19.993	103.725	18.465	111.871	0.479
737.500	450.455	80.012	19.994	103.723	18.440	113.665	0.476
738.000	450.726	80.010	19.995	103.719	18.412	115.649	0.502
738.500	450.970	80.011	19.993	103.714	18.386	117.492	0.516
739.000	451.178	80.010	19.993	103.709	18.363	119.112	0.483
739.500	451.458	80.012	19.994	103.700	18.335	121.084	0.470
740.000	451.689	80.011	19.993	103.694	18.309	122.905	0.499
740.500	451.953	80.011	19.994	103.687	18.282	124.802	0.503
741.000	452.218	80.011	19.993	103.684	18.254	126.761	0.512
741.500	452.463	80.011	19.993	103.678	18.228	128.612	0.519
742.000	452.706	80.012	19.994	103.676	18.202	130.404	0.499
742.500	452.977	80.012	19.994	103.672	18.173	132.430	0.501
743.000	453.229	80.012	19.993	103.670	18.143	134.543	0.519
743.500	453.454	80.012	19.993	103.666	18.116	136.470	0.500
744.000	453.712	80.012	19.993	103.664	18.087	138.525	0.479
744.500	453.946	80.012	19.994	103.664	18.057	140.629	0.487
745.000	454.215	80.012	19.993	103.663	18.018	143.330	0.498
745.500	454.484	80.013	19.994	103.663	17.990	145.311	0.521
746.000	454.708	80.011	19.993	103.663	17.957	147.645	0.516
746.500	454.979	80.012	19.994	103.660	17.921	150.181	0.494
747.000	455.249	80.010	19.992	103.660	17.891	152.319	0.518
747.500	455.476	80.012	19.993	103.660	17.859	154.539	0.519
748.000	455.731	80.011	19.993	103.658	17.823	157.072	0.490
748.500	455.994	80.011	19.994	103.655	17.794	159.117	0.500
749.000	456.190	80.011	19.994	103.652	17.757	161.682	0.488
749.500	456.479	80.011	19.994	103.644	17.725	163.939	0.472
750.000	456.684	80.011	19.994	103.637	17.690	166.379	0.490
750.500	456.969	80.010	19.994	103.631	17.650	169.219	0.492
751.000	457.230	80.010	19.994	103.626	17.614	171.769	0.517
751.500	457.464	80.010	19.995	103.624	17.577	174.382	0.520
752.000	457.712	80.010	19.994	103.622	17.539	176.994	0.489
752.500	457.939	80.010	19.995	103.615	17.504	179.495	0.479
753.000	458.192	80.009	19.995	103.611	17.466	182.162	0.478
753.500	458.455	80.008	19.994	103.604	17.427	184.883	0.498
754.000	458.671	80.009	19.994	103.596	17.386	187.774	0.497
754.500	458.950	80.010	19.995	103.590	17.346	190.537	0.487
755.000	459.214	80.009	19.996	103.586	17.303	193.601	0.519
755.500	459.452	80.009	19.994	103.581	17.265	196.260	0.522
756.000	459.666	80.008	19.995	103.579	17.225	199.052	0.477
756.500	459.961	80.008	19.995	103.576	17.180	202.242	0.481
757.000	460.196	80.008	19.994	103.575	17.140	205.016	0.519
757.500	460.465	80.008	19.994	103.572	17.096	208.116	0.517
758.000	460.683	80.008	19.994	103.566	17.051	211.235	0.496
758.500	460.955	80.009	19.994	103.561	17.009	214.201	0.489
759.000	461.223	80.008	19.995	103.554	16.965	217.204	0.515
759.500	461.443	80.009	19.994	103.545	16.920	220.401	0.514
760.000	461.746	80.009	19.995	103.536	16.870	223.856	0.506
760.500	461.928	80.010	19.995	103.528	16.826	226.932	0.504
761.000	462.170	80.009	19.995	103.518	16.780	230.151	0.455
761.500	462.453	80.008	19.994	103.514	16.735	233.294	0.475
762.001	462.714	80.009	19.994	103.511	16.685	236.802	0.534
762.500	462.936	80.009	19.995	103.502	16.635	240.294	0.513
763.000	463.190	80.008	19.994	103.491	16.586	243.718	0.480
763.500	463.455	80.009	19.995	103.489	16.535	247.289	0.498
764.000	463.688	80.011	19.995	103.477	16.482	250.993	0.508
764.500	463.965	80.009	19.995	103.470	16.434	254.391	0.504
765.000	464.160	80.008	19.994	103.470	16.377	258.372	0.491
765.500	464.423	80.009	19.996	103.467	16.324	262.069	0.465
766.000	464.676	80.009	19.995	103.462	16.270	265.836	0.487
766.500	464.945	80.010	19.995	103.458	16.217	269.538	0.519
767.000	465.169	80.008	19.996	103.451	16.163	273.284	0.508
767.500	465.452	80.009	19.994	103.444	16.108	277.105	0.500
768.000	465.676	80.010	19.995	103.433	16.055	280.821	0.507
768.500	465.932	80.009	19.996	103.422	16.002	284.527	0.493
769.000	466.156	80.010	19.995	103.414	15.947	288.330	0.480
769.500	466.433	80.009	19.996	103.396	15.894	292.058	0.491
770.000	466.685	80.010	19.995	103.378	15.838	296.027	0.515
770.500	466.967	80.008	19.994	103.371	15.781	300.071	0.532
771.000	467.196	80.009	19.996	103.356	15.720	304.368	0.523
771.500	467.449	80.009	19.997	103.340	15.662	308.415	0.496
772.000	467.726	80.009	19.997	103.329	15.606	312.265	0.506
772.500	467.952	80.009	19.998	103.320	15.541	316.665	0.516
773.000	468.207	80.009	19.997	103.311	15.484	320.597	0.492
773.500	468.466	80.009	19.996	103.304	15.421	324.882	0.497
774.000	468.689	80.009	19.997	103.298	15.362	329.021	0.498
774.500	468.989	80.010	19.995	103.293	15.299	333.357	0.502
775.000	469.212	80.009	19.996	103.285	15.234	337.865	0.523
775.500	469.513	80.008	19.995	103.274	15.171	342.159	0.524
776.000	469.722	80.009	19.996	103.264	15.110	346.410	0.517
776.500	470.005	80.008	19.996	103.257	15.040	351.269	0.501
777.000	470.204	80.009	19.995	103.247	14.976	355.701	0.487
777.500	470.493	80.008	19.996	103.234	14.913	360.188	0.485
778.000	470.741	80.009	19.996	103.219	14.843	365.200	0.512
778.500	471.000	80.009	19.996	103.207	14.781	369.612	0.522
779.000	471.244	80.009	19.995	103.191	14.714	374.248	0.505
779.500	471.517	80.010	19.995	103.176	14.650	378.717	0.510
780.000	471.744	80.008	19.993	103.164	14.580	383.560	0.508
780.500	472.010	80.009	19.994	103.160	14.515	387.951	0.496
781.000	472.245	80.008	19.994	103.180	14.452	392.274	0.497
781.500	472.494	80.009	19.994	103.189	14.383	397.065	0.492
782.000	472.771	80.009	19.995	103.187	14.317	401.665	0.505
782.500	473.052	80.009	19.994	103.176	14.250	406.314	0.542
783.000	473.299	80.010	19.995	103.159	14.185	410.843	0.543
783.500	473.581	80.008	19.995	103.109	14.116	415.641	0.529
784.000	473.818	80.010	19.995	103.069	14.053	420.042	0.524
784.500	474.063	80.009	19.995	103.042	13.986	424.699	0.500
785.000	474.311	80.009	19.995	103.025	13.919	429.396	0.487
785.500	474.626	80.009	19.995	103.012	13.853	433.949	0.528
786.001	474.848	80.009	19.994	102.985	13.788	438.439	0.550
786.501	475.091	80.008	19.995	102.955	13.722	443.031	0.501
787.000	475.312	80.008	19.995	102.937	13.657	447.499	0.464
787.500	475.593	80.009	19.994	102.922	13.594	451.788	0.483
788.000	475.846	80.009	19.993	102.909	13.531	456.087	0.518
788.500	476.155	80.009	19.994	102.926	13.463	460.780	0.548
789.000	476.305	80.009	19.994	102.971	13.403	464.874	0.510
789.500	476.610	80.009	19.993	102.974	13.340	469.225	0.457
790.000	476.811	80.009	19.993	102.965	13.275	473.692	0.481
790.500	477.104	80.009	19.994	102.954	13.208	478.296	0.500
791.000	477.366	80.009	19.994	102.930	13.148	482.496	0.524
791.500	477.605	80.009	19.994	102.886	13.086	486.876	0.528
792.000	477.821	80.010	19.994	102.869	13.026	491.149	0.478
792.500	478.134	80.009	19.995	102.859	12.968	495.262	0.492
793.000	478.376	80.009	19.994	102.849	12.908	499.597	0.542
793.500	478.643	80.009	19.994	102.843	12.848	503.896	0.533
794.000	478.831	80.009	19.994	102.835	12.796	507.672	0.482
794.500	479.136	80.009	19.995	102.827	12.740	511.749	0.474
795.000	479.416	80.009	19.995	102.821	12.689	515.470	0.539
795.500	479.625	80.010	19.994	102.816	12.640	518.964	0.537
796.000	479.873	80.011	19.994	102.807	12.597	522.003	0.473
796.500	480.155	80.010	19.993	102.797	12.550	525.304	0.494
797.000	480.372	80.010	19.994	102.786	12.517	527.586	0.514
797.500	480.630	80.009	19.994	102.771	12.471	530.715	0.487
798.000	480.897	80.011	19.994	102.751	12.452	531.930	0.500
798.500	481.127	80.010	19.994	102.729	12.408	534.905	0.511
799.000	481.430	80.010	19.993	102.712	12.384	536.495	0.515
799.500	481.607	80.010	19.994	102.690	12.359	538.125	0.507
800.000	481.937	80.011	19.993	102.668	12.344	539.035	0.494
800.500	482.163	80.012	19.993	102.650	12.328	540.097	0.532
801.000	482.461	80.011	19.994	102.635	12.307	541.463	0.540
801.500	482.692	80.011	19.994	102.626	12.283	543.127	0.526
802.000	482.916	80.012	19.994	102.627	12.252	545.254	0.492
802.500	483.097	80.010	19.993	102.637	12.243	545.907	0.431
803.000	483.421	80.011	19.994	102.652	12.209	548.236	0.455
803.500	483.625	80.011	19.994	102.667	12.195	549.215	0.516
804.000	483.932	80.012	19.993	102.686	12.174	550.691	0.520
804.500	484.074	80.012	19.994	102.710	12.158	551.851	0.480
805.000	484.412	80.010	19.992	102.738	12.144	552.844	0.464
805.500	484.595	80.017	19.995	102.765	12.122	554.468	0.501
806.000	484.885	80.030	19.997	102.794	12.112	555.178	0.497
806.500	485.136	80.029	19.999	102.816	12.102	555.963	0.507
807.000	485.439	80.030	20.001	102.823	12.091	556.753	0.547
807.500	485.588	80.030	19.998	102.824	12.087	557.161	0.502
808.000	485.855	80.029	19.997	102.816	12.080	557.713	0.434
808.500	486.075	80.024	19.996	102.801	12.083	557.608	0.452
809.000	486.447	80.019	19.995	102.778	12.084	557.638	0.540
809.500	486.596	80.012	19.996	102.757	12.090	557.299	0.557
810.000	486.979	80.010	19.995	102.733	12.100	556.611	0.526
810.500	486.824	80.009	19.995	102.710	12.108	556.107	0.380
811.000	487.559	80.011	19.994	102.689	12.127	554.886	0.404
811.500	487.326	80.010	19.994	102.673	12.142	553.896	0.541
812.000	488.097	80.011	19.995	102.662	12.166	552.295	0.520
812.500	487.680	80.010	19.993	102.654	12.195	550.352	0.446
813.000	488.372	80.011	19.994	102.648	12.223	548.429	0.314
813.500	488.319	80.011	19.993	102.647	12.261	545.916	0.457
814.000	488.556	80.009	19.995	102.648	12.300	543.200	0.412
814.500	489.338	80.011	19.993	102.647	12.343	540.319	0.601
815.000	489.561	80.011	19.993	102.647	12.393	536.898	1.012
815.500	489.942	80.010	19.995	102.650	12.446	533.257	0.805
816.000	489.687	80.010	19.995	102.656	12.500	529.464	0.366
816.500	490.414	80.012	19.995	102.663	12.558	525.363	0.299
817.000	490.137	80.011	19.995	102.670	12.622	520.967	0.461
817.500	490.643	80.010	19.994	102.682	12.687	516.479	0.339
818.000	490.807	80.010	19.994	102.696	12.758	511.637	0.449
818.500	490.972	80.009	19.996	102.709	12.829	506.840	0.499
819.000	491.332	80.012	19.995	102.724	12.907	501.603	0.427
819.500	491.422	80.011	19.995	102.742	12.987	496.120	0.488
820.000	491.852	80.012	19.994	102.759	13.072	490.323	0.485
820.500	492.016	80.011	19.994	102.773	13.163	484.124	0.557
821.000	492.178	80.012	19.994	102.785	13.251	478.056	0.459
821.500	492.579	80.012	19.994	102.797	13.350	471.224	0.444
822.000	492.774	80.012	19.993	102.811	13.450	464.329	0.580
822.500	493.054	80.012	19.994	102.822	13.556	456.964	0.536
823.000	493.344	80.012	19.993	102.836	13.661	449.706	0.522
823.500	493.480	80.011	19.993	102.851	13.772	441.994	0.498
824.000	493.816	80.012	19.994	102.867	13.885	434.064	0.449
824.500	494.081	80.012	19.993	102.883	14.002	425.953	0.537
825.000	494.372	80.012	19.993	102.899	14.120	417.738	0.579
825.500	494.561	80.011	19.994	102.914	14.239	409.451	0.518
826.000	494.817	80.012	19.994	102.929	14.368	400.523	0.462
826.500	495.096	80.011	19.994	102.944	14.491	391.904	0.490
827.000	495.362	80.012	19.993	102.943	14.617	383.124	0.540
827.501	495.641	80.011	19.995	102.947	14.749	373.901	0.545
828.000	495.906	80.012	19.993	102.960	14.880	364.723	0.544
828.500	496.112	80.011	19.994	102.979	15.013	355.462	0.508
829.000	496.437	80.011	19.994	103.001	15.148	345.990	0.501
829.500	496.681	80.012	19.994	103.044	15.283	336.550	0.550
830.000	496.924	80.011	19.993	103.088	15.419	327.014	0.528
830.500	497.231	80.011	19.993	103.121	15.556	317.418	0.519
831.000	497.524	80.011	19.997	103.151	15.686	308.254	0.575
831.500	497.712	80.011	19.996	103.188	15.822	298.699	0.540
832.000	498.070	80.010	19.995	103.216	15.957	289.209	0.514
832.500	498.263	80.010	19.996	103.247	16.093	279.673	0.549
833.000	498.586	80.010	19.994	103.279	16.221	270.629	0.533
833.500	498.825	80.010	19.994	103.306	16.351	261.485	0.539
834.000	499.091	80.010	19.995	103.323	16.481	252.316	0.534
834.500	499.322	80.010	19.994	103.346	16.608	243.363	0.501
835.000	499.639	80.008	19.994	103.365	16.737	234.266	0.522
835.501	499.865	80.009	19.995	103.388	16.860	225.533	0.545
836.000	500.165	80.009	19.995	103.416	16.981	217.024	0.535
836.500	500.441	80.009	19.994	103.447	17.102	208.471	0.551
837.000	500.691	80.009	19.994	103.473	17.219	200.246	0.551
837.500	500.952	80.009	19.994	103.499	17.336	191.955	0.519
838.000	501.237	80.009	19.994	103.525	17.446	184.210	0.529
838.500	501.521	80.009	19.994	103.548	17.556	176.410	0.557
839.000	501.795	80.008	19.994	103.571	17.664	168.821	0.563
839.500	502.036	80.008	19.995	103.592	17.768	161.480	0.537
840.000	502.304	80.009	19.994	103.615	17.866	154.509	0.512
840.500	502.586	80.008	19.995	103.638	17.963	147.674	0.529
841.000	502.871	80.009	19.995	103.659	18.061	140.704	0.558
841.500	503.097	80.009	19.994	103.680	18.150	134.448	0.539
842.000	503.442	80.009	19.995	103.703	18.239	128.143	0.541
842.500	503.685	80.009	19.995	103.719	18.326	122.002	0.579
843.000	503.950	80.008	19.995	103.732	18.410	116.046	0.548
843.500	504.232	80.008	19.994	103.748	18.491	110.328	0.528
844.000	504.518	80.008	19.995	103.759	18.565	105.090	0.558
844.500	504.764	80.009	19.994	103.767	18.642	99.661	0.550
845.000	505.081	80.009	19.994	103.777	18.714	94.523	0.548
845.500	505.273	80.008	19.994	103.790	18.785	89.492	0.536
846.000	505.605	80.009	19.994	103.799	18.853	84.661	0.516
846.500	505.907	80.010	19.993	103.807	18.919	79.994	0.579
847.000	506.164	80.010	19.994	103.815	18.978	75.819	0.596
847.500	506.408	80.010	19.994	103.823	19.037	71.698	0.530
848.000	506.681	80.009	19.994	103.829	19.093	67.672	0.509
848.500	506.966	80.008	19.994	103.837	19.148	63.814	0.537
849.000	507.289	80.007	19.993	103.845	19.198	60.251	0.583
849.500	507.543	80.009	19.994	103.853	19.250	56.632	0.592
850.000	507.769	80.008	19.994	103.863	19.297	53.256	0.529
850.500	508.064	80.009	19.994	103.868	19.339	50.329	0.501
851.000	508.331	80.009	19.994	103.869	19.379	47.467	0.541
851.500	508.625	80.008	19.995	103.870	19.427	44.057	0.562
852.000	508.885	80.008	19.994	103.870	19.465	41.345	0.558
852.500	509.153	80.009	19.995	103.867	19.497	39.075	0.540
853.000	509.438	80.009	19.995	103.870	19.533	36.567	0.541
853.500	509.709	80.008	19.994	103.875	19.569	34.036	0.555
854.000	509.971	80.010	19.994	103.881	19.599	31.918	0.544
854.500	510.277	80.007	19.994	103.885	19.628	29.825	0.550
855.000	510.539	80.008	19.995	103.885	19.656	27.880	0.568
855.500	510.838	80.008	19.993	103.887	19.684	25.878	0.565
856.000	511.054	80.008	19.994	103.886	19.707	24.233	0.538
856.500	511.374	80.009	19.994	103.886	19.729	22.693	0.525
857.000	511.597	80.008	19.994	103.883	19.755	20.838	0.539
857.500	511.910	80.009	19.994	103.885	19.777	19.305	0.539
858.000	512.115	80.008	19.995	103.882	19.795	18.048	0.527
858.500	512.403	80.008	19.995	103.883	19.812	16.846	0.506
859.000	512.655	80.008	19.995	103.879	19.828	15.673	0.517
859.500	512.968	80.008	19.994	103.882	19.846	14.424	0.553
860.000	513.217	80.008	19.996	103.886	19.859	13.481	0.564
860.500	513.512	80.009	19.994	103.889	19.874	12.451	0.553
861.000	513.786	80.008	19.995	103.888	19.886	11.576	0.556
861.500	514.021	80.007	19.995	103.889	19.898	10.757	0.539
862.000	514.325	80.007	19.994	103.884	19.909	9.987	0.524
862.500	514.582	80.007	19.995	103.876	19.921	9.118	0.550
863.000	514.877	80.007	19.994	103.871	19.927	8.709	0.557
863.500	515.130	80.007	19.995	103.864	19.934	8.192	0.550
864.000	515.411	80.007	19.995	103.862	19.942	7.642	0.541
864.500	515.666	80.008	19.995	103.861	19.949	7.130	0.535
865.000	515.936	80.007	19.995	103.862	19.952	6.892	0.531
865.500	516.228	80.007	19.994	103.861	19.958	6.465	0.543
866.000	516.480	80.006	19.995	103.859	19.965	6.002	0.553
866.500	516.743	80.007	19.994	103.855	19.970	5.608	0.530
867.000	517.008	80.007	19.995	103.850	19.974	5.334	0.521
867.500	517.296	80.007	19.995	103.849	19.980	4.937	0.541
868.000	517.559	80.007	19.995	103.844	19.980	4.905	0.552
868.500	517.802	80.008	19.995	103.839	19.985	4.567	0.529
869.000	518.050	80.007	19.994	103.835	19.986	4.471	0.498
869.500	518.391	80.006	19.995	103.833	19.991	4.117	0.540
870.000	518.628	80.007	19.994	103.827	19.992	4.099	0.584
870.500	518.901	80.008	19.995	103.825	19.995	3.855	0.544
871.000	519.126	80.006	19.994	103.824	19.999	3.602	0.504
871.500	519.440	80.008	19.995	103.821	19.999	3.555	0.518
872.000	519.718	80.007	19.995	103.821	20.001	3.450	0.565
872.500	519.945	80.008	19.995	103.819	20.003	3.324	0.548
873.000	520.180	80.008	19.994	103.818	20.006	3.093	0.484
873.500	520.503	80.008	19.995	103.815	20.006	3.089	0.510
874.000	520.737	80.008	19.994	103.814	20.005	3.140	0.557
874.500	521.017	80.008	19.993	103.810	20.008	2.925	0.536
875.000	521.331	80.008	19.993	103.808	20.011	2.737	0.554
875.500	521.575	80.008	19.996	103.802	20.011	2.752	0.576
876.001	521.807	80.008	19.995	103.797	20.010	2.840	0.517
876.500	522.048	80.010	19.994	103.792	20.010	2.831	0.475
877.000	522.338	80.010	19.995	103.787	20.009	2.866	0.502
877.500	522.612	80.010	19.993	103.774	20.014	2.498	0.547
878.000	522.865	80.009	19.994	103.765	20.015	2.475	0.545
878.500	523.144	80.009	19.993	103.756	20.014	2.556	0.530
879.000	523.401	80.011	19.994	103.746	20.013	2.609	0.534
879.500	523.648	80.011	19.994	103.731	20.015	2.483	0.520
880.000	523.917	80.010	19.994	103.717	20.015	2.439	0.510
880.500	524.171	80.010	19.994	103.700	20.013	2.583	0.519
881.000	524.443	80.010	19.993	103.680	20.015	2.427	0.524
881.500	524.684	80.010	19.993	103.660	20.017	2.328	0.520
882.000	524.969	80.010	19.993	103.644	20.015	2.457	0.520
882.501	525.235	80.009	19.993	103.630	20.017	2.350	0.539
883.001	525.485	80.010	19.994	103.619	20.019	2.150	0.534
883.500	525.750	80.011	19.994	103.615	20.020	2.070	0.515
884.000	526.064	80.010	19.994	103.615	20.020	2.076	0.547
884.500	526.276	80.008	19.993	103.615	20.022	1.987	0.552
885.000	526.542	80.011	19.993	103.623	20.022	1.991	0.502
885.500	526.798	80.011	19.993	103.634	20.019	2.179	0.500
886.000	527.059	80.010	19.993	103.643	20.019	2.199	0.520
886.500	527.348	80.012	19.993	103.654	20.021	2.047	0.534
887.000	527.590	80.010	19.993	103.669	20.017	2.347	0.541
887.500	527.801	80.010	19.993	103.683	20.023	1.927	0.492
888.000	528.099	80.010	19.994	103.700	20.019	2.146	0.481
888.500	528.342	80.010	19.993	103.715	20.021	2.016	0.525
889.000	528.631	80.011	19.994	103.729	20.023	1.888	0.536
889.500	528.871	80.010	19.993	103.738	20.022	1.997	0.531
890.000	529.127	80.010	19.994	103.745	20.022	1.960	0.513
890.500	529.370	80.010	19.992	103.753	20.024	1.847	0.497
891.000	529.654	80.009	19.995	103.761	20.020	2.111	0.513
891.500	529.903	80.010	19.995	103.769	20.024	1.824	0.530
892.000	530.161	80.010	19.995	103.776	20.023	1.874	0.519
892.500	530.401	80.010	19.994	103.782	20.022	1.944	0.502
893.000	530.634	80.009	19.995	103.787	20.024	1.841	0.486
893.500	530.894	80.010	19.993	103.790	20.020	2.123	0.483
894.000	531.157	80.010	19.994	103.795	20.023	1.896	0.508
894.500	531.412	80.009	19.994	103.802	20.027	1.620	0.521
895.000	531.659	80.010	19.993	103.809	20.024	1.791	0.510
895.500	531.911	80.011	19.993	103.813	20.025	1.736	0.500
896.000	532.213	80.010	19.993	103.815	20.023	1.886	0.526
896.500	532.453	80.010	19.993	103.818	20.026	1.660	0.548
897.000	532.707	80.011	19.994	103.817	20.021	2.010	0.518
897.500	532.940	80.010	19.993	103.817	20.020	2.084	0.491
898.000	533.199	80.010	19.993	103.817	20.022	1.946	0.489
898.500	533.442	80.011	19.996	103.820	20.026	1.692	0.497
899.000	533.684	80.010	19.994	103.823	20.021	2.059	0.494
899.500	533.921	80.010	19.994	103.828	20.021	2.020	0.482
900.000	534.171	80.011	19.994	103.828	20.022	1.985	0.483
900.500	534.421	80.011	19.994	103.828	20.022	1.966	0.494
901.000	534.663	80.010	19.993	103.828	20.026	1.647	0.497
901.500	534.952	80.011	19.993	103.824	20.027	1.631	0.511
902.000	535.161	80.012	19.993	103.820	20.023	1.872	0.514
902.500	535.472	80.012	19.993	103.820	20.024	1.789	0.509
903.000	535.689	80.013	19.994	103.820	20.020	2.125	0.524
903.500	535.946	80.012	19.993	103.821	20.022	1.974	0.501
904.000	536.200	80.011	19.992	103.822	20.024	1.808	0.493
904.500	536.433	80.012	19.992	103.823	20.025	1.719	0.499
905.000	536.672	80.013	19.993	103.823	20.025	1.779	0.480
905.500	536.905	80.011	19.993	103.823	20.023	1.894	0.473
906.000	537.141	80.012	19.992	103.821	20.024	1.799	0.470
906.500	537.410	80.013	19.993	103.821	20.023	1.896	0.487
907.000	537.671	80.012	19.994	103.823	20.025	1.738	0.517
907.500	537.901	80.012	19.992	103.825	20.024	1.820	0.511
908.000	538.136	80.012	19.993	103.832	20.024	1.830	0.478
908.500	538.383	80.012	19.992	103.836	20.027	1.637	0.474
909.000	538.655	80.013	19.993	103.838	20.021	2.061	0.500
909.500	538.859	80.012	19.993	103.837	20.023	1.902	0.497
910.000	539.136	80.011	19.993	103.840	20.025	1.783	0.479
910.500	539.388	80.012	19.992	103.837	20.025	1.767	0.505
911.000	539.613	80.012	19.992	103.838	20.024	1.837	0.503
911.500	539.847	80.011	19.992	103.838	20.024	1.793	0.467
912.000	540.114	80.010	19.993	103.840	20.023	1.911	0.480
912.500	540.379	80.011	19.993	103.835	20.024	1.816	0.517
913.000	540.612	80.010	19.992	103.835	20.024	1.818	0.515
913.500	540.834	80.011	19.993	103.836	20.026	1.690	0.476
914.000	541.128	80.010	19.993	103.841	20.027	1.612	0.485
914.500	541.356	80.010	19.993	103.843	20.024	1.839	0.519
915.000	541.614	80.010	19.993	103.844	20.024	1.816	0.504
915.501	541.885	80.010	19.992	103.844	20.025	1.725	0.508
916.000	542.103	80.010	19.992	103.841	20.024	1.851	0.509
916.500	542.393	80.009	19.993	103.834	20.023	1.902	0.498
917.000	542.660	80.009	19.992	103.833	20.024	1.806	0.533
917.500	542.885	80.009	19.993	103.834	20.026	1.659	0.525
918.000	543.144	80.010	19.994	103.833	20.024	1.818	0.488
918.500	543.415	80.010	19.993	103.838	20.027	1.639	0.507
919.001	543.653	80.010	19.994	103.843	20.028	1.511	0.519
919.501	543.943	80.010	19.993	103.844	20.023	1.884	0.519
920.000	544.172	80.008	19.993	103.842	20.025	1.767	0.524
920.500	544.443	80.009	19.993	103.842	20.023	1.867	0.509
921.000	544.710	80.008	19.993	103.837	20.027	1.616	0.519
921.500	544.945	80.008	19.993	103.833	20.029	1.484	0.520
922.000	545.202	80.009	19.992	103.830	20.027	1.587	0.497
922.500	545.470	80.009	19.993	103.830	20.024	1.822	0.509
923.000	545.725	80.009	19.994	103.831	20.029	1.474	0.524
923.500	545.991	80.009	19.993	103.831	20.028	1.567	0.522
924.000	546.242	80.008	19.994	103.831	20.026	1.662	0.519
924.500	546.514	80.008	19.993	103.832	20.027	1.602	0.520
925.000	546.815	80.009	19.993	103.834	20.025	1.761	0.548
925.500	547.030	80.008	19.994	103.832	20.023	1.911	0.544
926.000	547.352	80.008	19.994	103.832	20.025	1.725	0.527
926.500	547.572	80.009	19.994	103.832	20.025	1.732	0.540
927.000	547.859	80.008	19.994	103.834	20.028	1.518	0.524
927.500	548.132	80.009	19.993	103.832	20.027	1.579	0.534
928.000	548.374	80.009	19.993	103.832	20.026	1.658	0.538
928.500	548.632	80.008	19.994	103.831	20.025	1.744	0.507
929.000	548.901	80.009	19.993	103.829	20.025	1.773	0.514
929.500	549.158	80.007	19.994	103.827	20.026	1.670	0.526
930.000	549.457	80.009	19.994	103.827	20.026	1.693	0.541
930.500	549.732	80.009	19.994	103.826	20.028	1.549	0.565
931.000	549.996	80.009	19.994	103.826	20.028	1.569	0.557
931.500	550.251	80.009	19.995	103.827	20.027	1.579	0.529
932.000	550.506	80.008	19.994	103.830	20.026	1.682	0.515
932.500	550.784	80.008	19.994	103.832	20.026	1.695	0.521
933.000	551.041	80.008	19.993	103.832	20.027	1.592	0.534
933.500	551.325	80.009	19.993	103.831	20.029	1.479	0.538
934.000	551.579	80.009	19.995	103.831	20.029	1.481	0.539
934.500	551.848	80.009	19.995	103.827	20.025	1.744	0.530
935.000	552.125	80.009	19.994	103.825	20.027	1.635	0.535
935.500	552.364	80.009	19.994	103.824	20.027	1.575	0.531
936.000	552.642	80.009	19.994	103.824	20.026	1.709	0.516
936.500	552.917	80.009	19.994	103.824	20.028	1.546	0.535
937.000	553.169	80.009	19.993	103.823	20.026	1.670	0.540
937.500	553.444	80.009	19.995	103.823	20.026	1.695	0.527
938.000	553.693	80.009	19.994	103.823	20.026	1.656	0.526
938.500	553.950	80.008	19.994	103.822	20.027	1.618	0.515
939.000	554.243	80.011	19.993	103.821	20.027	1.577	0.528
939.500	554.500	80.009	19.993	103.821	20.030	1.419	0.550
940.001	554.778	80.010	19.994	103.820	20.025	1.760	0.543
940.500	555.073	80.010	19.994	103.820	20.031	1.307	0.554
941.000	555.310	80.009	19.994	103.820	20.029	1.476	0.552
941.500	555.573	80.009	19.994	103.820	20.026	1.697	0.516
942.000	555.858	80.009	19.994	103.820	20.026	1.647	0.525
942.500	556.136	80.008	19.994	103.819	20.027	1.635	0.556
943.000	556.365	80.009	19.994	103.819	20.027	1.608	0.535
943.500	556.646	80.009	19.993	103.818	20.027	1.596	0.508
944.000	556.884	80.009	19.995	103.819	20.027	1.596	0.514
944.500	557.219	80.009	19.994	103.819	20.027	1.612	0.546
945.000	557.465	80.010	19.993	103.820	20.027	1.590	0.577
945.500	557.711	80.008	19.994	103.820	20.026	1.653	0.536
946.000	557.989	80.009	19.993	103.821	20.026	1.701	0.507
946.500	558.253	80.008	19.994	103.820	20.028	1.509	0.533
947.000	558.489	80.009	19.994	103.820	20.027	1.594	0.521
947.500	558.775	80.009	19.994	103.820	20.028	1.526	0.511
948.000	559.051	80.009	19.993	103.820	20.028	1.520	0.542
948.500	559.314	80.010	19.994	103.821	20.029	1.503	0.550
949.000	559.559	80.008	19.993	103.823	20.027	1.575	0.523
949.500	559.844	80.009	19.994	103.825	20.029	1.503	0.519
950.000	560.101	80.008	19.994	103.825	20.028	1.544	0.536
950.500	560.352	80.007	19.994	103.825	20.024	1.791	0.525
951.000	560.638	80.009	19.996	103.823	20.025	1.736	0.522
951.501	560.897	80.008	19.997	103.822	20.029	1.482	0.541
952.000	561.156	80.009	19.994	103.820	20.028	1.557	0.532
952.500	561.436	80.008	19.997	103.820	20.028	1.526	0.529
953.000	561.678	80.008	19.995	103.820	20.031	1.312	0.530
953.500	561.959	80.008	19.996	103.820	20.027	1.575	0.522
954.000	562.224	80.009	19.995	103.819	20.031	1.322	0.535
954.500	562.523	80.008	19.995	103.819	20.030	1.398	0.555
955.000	562.747	80.008	19.994	103.819	20.030	1.425	0.544
955.500	563.036	80.008	19.995	103.821	20.027	1.608	0.519
956.000	563.268	80.008	19.994	103.823	20.030	1.379	0.517
956.500	563.528	80.008	19.995	103.825	20.030	1.392	0.506
957.000	563.787	80.009	19.994	103.825	20.030	1.408	0.506
957.500	564.052	80.008	19.994	103.826	20.030	1.386	0.522
958.000	564.295	80.009	19.994	103.825	20.030	1.385	0.516
958.500	564.560	80.009	19.995	103.824	20.028	1.511	0.508
959.000	564.854	80.010	19.995	103.822	20.029	1.453	0.534
959.500	565.092	80.010	19.994	103.823	20.031	1.320	0.546
960.000	565.373	80.010	19.996	103.824	20.033	1.196	0.525
960.500	565.636	80.010	19.995	103.824	20.030	1.367	0.531
961.000	565.887	80.009	19.996	103.826	20.030	1.410	0.529
961.500	566.138	80.010	19.995	103.829	20.029	1.441	0.508
962.000	566.407	80.010	19.995	103.828	20.031	1.347	0.511
962.500	566.670	80.011	19.995	103.826	20.034	1.081	0.526
963.000	566.940	80.012	19.995	103.830	20.032	1.275	0.533
963.500	567.166	80.011	19.995	103.832	20.030	1.386	0.515
964.000	567.456	80.011	19.994	103.834	20.028	1.517	0.506
964.500	567.714	80.010	19.995	103.839	20.029	1.472	0.532
965.000	567.956	80.010	19.994	103.845	20.027	1.593	0.524
965.500	568.248	80.009	19.995	103.843	20.029	1.482	0.517
966.001	568.518	80.010	19.995	103.838	20.030	1.373	0.548
966.501	568.752	80.010	19.994	103.834	20.029	1.476	0.533
967.000	569.030	80.010	19.994	103.830	20.033	1.159	0.508
967.500	569.301	80.010	19.994	103.829	20.031	1.311	0.531
968.000	569.601	80.011	19.995	103.832	20.031	1.299	0.560
968.500	569.835	80.010	19.994	103.836	20.031	1.342	0.552
969.000	570.085	80.010	19.993	103.840	20.030	1.418	0.509
969.500	570.390	80.010	19.994	103.843	20.031	1.340	0.519
970.000	570.652	80.011	19.994	103.841	20.031	1.291	0.561
970.500	570.881	80.009	19.994	103.835	20.028	1.527	0.529
971.000	571.193	80.011	19.994	103.832	20.030	1.400	0.516
971.500	571.430	80.011	19.993	103.829	20.031	1.346	0.545
972.000	571.689	80.010	19.993	103.824	20.034	1.130	0.522
972.500	571.935	80.011	19.994	103.824	20.027	1.598	0.501
973.000	572.206	80.010	19.993	103.824	20.030	1.423	0.511
973.500	572.472	80.009	19.994	103.825	20.028	1.550	0.527
974.000	572.758	80.011	19.993	103.828	20.028	1.515	0.544
974.500	573.008	80.010	19.994	103.828	20.030	1.429	0.544
975.000	573.250	80.009	19.992	103.829	20.028	1.519	0.514
975.500	573.518	80.010	19.994	103.833	20.029	1.483	0.501
976.001	573.833	80.010	19.994	103.836	20.026	1.678	0.547
976.501	574.131	80.009	19.994	103.834	20.030	1.417	0.598
977.000	574.375	80.010	19.993	103.834	20.029	1.497	0.577
977.500	574.639	80.010	19.993	103.835	20.030	1.408	0.525
978.000	574.917	80.010	19.994	103.834	20.029	1.464	0.525
978.500	575.176	80.009	19.993	103.831	20.032	1.276	0.539
979.000	575.429	80.010	19.993	103.831	20.032	1.283	0.524
979.500	575.743	80.011	19.993	103.836	20.030	1.367	0.540
980.000	575.992	80.010	19.994	103.838	20.030	1.400	0.565
980.500	576.232	80.010	19.992	103.840	20.029	1.437	0.526
981.000	576.523	80.010	19.994	103.843	20.029	1.464	0.510
981.500	576.782	80.011	19.993	103.847	20.030	1.363	0.540
982.000	577.034	80.010	19.993	103.844	20.030	1.375	0.530
982.500	577.344	80.010	19.992	103.843	20.032	1.244	0.537
983.000	577.580	80.011	19.994	103.843	20.029	1.454	0.554
983.500	577.828	80.011	19.994	103.843	20.031	1.355	0.515
984.000	578.122	80.011	19.993	103.841	20.033	1.209	0.513
984.500	578.354	80.011	19.993	103.839	20.032	1.275	0.534
985.000	578.642	80.011	19.993	103.840	20.032	1.268	0.523
985.500	578.886	80.012	19.993	103.835	20.033	1.190	0.526
986.000	579.131	80.011	19.994	103.829	20.030	1.367	0.511
986.500	579.400	80.011	19.993	103.827	20.029	1.472	0.501
987.000	579.648	80.012	19.992	103.827	20.031	1.355	0.515
987.500	579.937	80.012	19.993	103.828	20.031	1.299	0.527
988.000	580.192	80.011	19.992	103.833	20.033	1.184	0.541
988.500	580.449	80.012	19.992	103.835	20.031	1.349	0.528
989.000	580.685	80.011	19.994	103.837	20.032	1.225	0.503
989.500	580.972	80.011	19.993	103.837	20.031	1.347	0.508
990.000	581.207	80.012	19.992	103.834	20.035	1.071	0.523
990.500	581.488	80.012	19.993	103.829	20.033	1.184	0.519
991.000	581.747	80.012	19.993	103.828	20.028	1.505	0.528
991.500	581.983	80.012	19.992	103.826	20.030	1.388	0.517
992.000	582.286	80.011	19.994	103.824	20.031	1.336	0.517
992.500	582.514	80.012	19.993	103.824	20.032	1.231	0.535
993.000	582.794	80.010	19.993	103.824	20.032	1.256	0.520
993.500	583.041	80.010	19.992	103.824	20.030	1.379	0.518
994.001	583.309	80.010	19.993	103.825	20.030	1.423	0.521
994.501	583.562	80.010	19.994	103.827	20.031	1.312	0.518
995.000	583.789	80.010	19.993	103.827	20.032	1.235	0.501
995.500	584.052	80.011	19.993	103.827	20.032	1.252	0.486
996.000	584.358	80.009	19.993	103.828	20.032	1.270	0.530
996.500	584.600	80.011	19.994	103.829	20.031	1.361	0.558
997.000	584.868	80.010	19.993	103.826	20.032	1.281	0.529
997.500	585.101	80.010	19.994	103.825	20.030	1.429	0.506
998.000	585.376	80.009	19.993	103.826	20.031	1.359	0.504
998.500	585.614	80.010	19.995	103.825	20.029	1.460	0.510
999.000	585.912	80.010	19.994	103.824	20.030	1.390	0.524
999.500	586.148	80.009	19.993	103.827	20.030	1.365	0.535
1000.000	586.414	80.010	19.993	103.827	20.030	1.386	0.518
1000.500	586.668	80.010	19.992	103.831	20.032	1.272	0.511
1001.000	586.931	80.009	19.993	103.834	20.033	1.155	0.519
1001.500	587.190	80.009	19.993	103.834	20.033	1.171	0.520
1002.000	587.463	80.010	19.992	103.833	20.033	1.163	0.527
1002.500	587.701	80.010	19.994	103.833	20.033	1.198	0.521
1003.000	587.948	80.009	19.993	103.833	20.032	1.244	0.498
1003.500	588.235	80.008	19.993	103.831	20.033	1.207	0.509
1004.000	588.470	80.010	19.993	103.833	20.033	1.186	0.528
1004.500	588.727	80.010	19.993	103.836	20.031	1.347	0.507
1005.000	588.964	80.010	19.993	103.836	20.031	1.338	0.493
1005.500	589.255	80.011	19.993	103.833	20.034	1.139	0.511
1006.001	589.500	80.010	19.993	103.832	20.034	1.130	0.532
1006.501	589.738	80.011	19.993	103.830	20.034	1.085	0.509
1007.000	590.001	80.010	19.993	103.827	20.031	1.326	0.492
1007.500	590.296	80.010	19.994	103.828	20.031	1.316	0.529
1008.000	590.530	80.009	19.994	103.830	20.032	1.231	0.544
1008.500	590.780	80.010	19.993	103.832	20.031	1.316	0.507
1009.000	591.045	80.010	19.993	103.833	20.029	1.472	0.500
1009.500	591.298	80.010	19.993	103.830	20.032	1.240	0.517
1010.000	591.549	80.010	19.993	103.827	20.032	1.268	0.511
1010.500	591.793	80.010	19.993	103.825	20.032	1.239	0.499
1011.000	592.074	80.010	19.995	103.823	20.031	1.334	0.510
1011.500	592.313	80.011	19.994	103.823	20.031	1.340	0.523
1012.001	592.556	80.009	19.993	103.826	20.031	1.303	0.501
1012.501	592.807	80.009	19.993	103.832	20.033	1.180	0.488
1013.000	593.073	80.009	19.994	103.835	20.030	1.380	0.506
1013.500	593.334	80.010	19.994	103.837	20.031	1.355	0.522
1014.000	593.605	80.011	19.993	103.836	20.031	1.340	0.529
1014.500	593.847	80.011	19.994	103.833	20.031	1.336	0.523
1015.000	594.122	80.010	19.993	103.831	20.037	0.918	0.515
1015.500	594.358	80.010	19.993	103.829	20.030	1.396	0.514
1016.000	594.626	80.009	19.994	103.828	20.035	1.032	0.508
1016.501	594.919	80.009	19.994	103.827	20.033	1.170	0.533
1017.001	595.159	80.010	19.994	103.828	20.033	1.184	0.547
1017.500	595.379	80.010	19.994	103.824	20.033	1.167	0.496
1018.000	595.650	80.010	19.994	103.824	20.030	1.404	0.475
1018.500	595.877	80.010	19.994	103.822	20.030	1.410	0.494
1019.000	596.141	80.009	19.993	103.824	20.033	1.219	0.494
1019.500	596.427	80.010	19.994	103.827	20.032	1.242	0.521
1020.000	596.654	80.009	19.994	103.830	20.033	1.198	0.532
1020.500	596.909	80.010	19.994	103.830	20.032	1.235	0.498
1021.000	597.168	80.010	19.994	103.830	20.031	1.316	0.498
1021.500	597.435	80.010	19.994	103.828	20.033	1.198	0.520
1022.000	597.688	80.010	19.993	103.826	20.030	1.388	0.523
1022.500	597.939	80.011	19.994	103.823	20.033	1.211	0.512
1023.000	598.189	80.010	19.994	103.821	20.032	1.285	0.503
1023.500	598.435	80.010	19.994	103.821	20.032	1.268	0.499
1024.001	598.720	80.009	19.994	103.821	20.034	1.087	0.514
1024.500	598.950	80.009	19.994	103.821	20.032	1.258	0.523
1025.000	599.176	80.010	19.993	103.822	20.033	1.174	0.485
1025.500	599.435	80.010	19.994	103.822	20.033	1.198	0.470
1026.000	599.733	80.009	19.995	103.821	20.031	1.359	0.521
1026.500	599.985	80.009	19.993	103.821	20.031	1.353	0.554
1027.000	600.233	80.009	19.993	103.820	20.030	1.419	0.525
1027.500	600.472	80.010	19.994	103.821	20.033	1.194	0.493
1028.000	600.721	80.008	19.994	103.821	20.031	1.324	0.488
1028.501	600.978	80.009	19.993	103.821	20.033	1.192	0.497
1029.001	601.259	80.010	19.993	103.824	20.031	1.338	0.522
1029.500	601.471	80.010	19.994	103.824	20.033	1.180	0.515
1030.000	601.740	80.009	19.995	103.823	20.035	1.017	0.487
1030.500	601.969	80.010	19.996	103.824	20.035	1.071	0.490
1031.000	602.215	80.010	19.996	103.825	20.035	1.065	0.487
1031.500	602.465	80.009	19.996	103.822	20.033	1.161	0.485
1032.000	602.715	80.008	19.995	103.823	20.035	1.054	0.498
1032.500	602.972	80.010	19.994	103.825	20.035	1.015	0.504
1033.000	603.243	80.009	19.995	103.823	20.032	1.275	0.518
1033.500	603.485	80.009	19.994	103.823	20.032	1.227	0.520
1034.000	603.726	80.009	19.994	103.823	20.032	1.227	0.498
1034.501	603.982	80.009	19.995	103.821	20.033	1.176	0.490
1035.001	604.222	80.009	19.994	103.820	20.033	1.200	0.497
1035.500	604.450	80.009	19.995	103.822	20.032	1.258	0.482
1036.000	604.733	80.009	19.994	103.823	20.034	1.106	0.489
1036.500	604.928	80.011	19.994	103.823	20.033	1.161	0.494
1037.000	605.238	80.010	19.994	103.824	20.030	1.418	0.491
1037.500	605.471	80.010	19.994	103.823	20.035	1.075	0.524
1038.000	605.741	80.011	19.993	103.820	20.031	1.320	0.523
1038.500	605.995	80.010	19.994	103.819	20.032	1.246	0.514
1039.000	606.237	80.009	19.993	103.819	20.033	1.153	0.510
1039.501	606.447	80.009	19.994	103.819	20.035	1.069	0.474
1040.001	606.708	80.010	19.994	103.820	20.032	1.289	0.461
1040.500	606.967	80.009	19.994	103.821	20.035	1.066	0.495
1041.000	607.245	80.009	19.995	103.821	20.036	1.005	0.529
1041.500	607.496	80.010	19.995	103.822	20.035	1.050	0.533
1042.000	607.714	80.010	19.994	103.823	20.035	1.030	0.499
1042.501	608.012	80.010	19.992	103.822	20.033	1.168	0.493
1043.001	608.243	80.011	19.993	103.825	20.034	1.112	0.522
