Repository: ulfsri/fsri_materials_database

# Materials and Products Database

## 01_Data

Raw data generated from each apparatus are included here in plain-text format. The data is organized first by material, next by the short name of test apparatus used, and where applicable additional filtering by test settings.

### material.json

Each material directory contains a json file of the same name as the material. This file links the data stored in the repository as well as data and graphs produced by the accompanying scripts (__02_Scripts__) to the respective landing page for the material on the front-end website.

File: 01_Data/PLA_3D_Printer_Filament/MCC/PLA_3D_Printer_Filament_MCC_30K_min_220217_R3.txt (part 1 of 4)
Sample ID:	C:\MCC\MCC Cal\Test\PLA_3D_Printer_Filament_MCC_30K_min_220217_R3.txt
Sample Weight (mg):	4.45
Heating Rate (C/s):	0.5
Combustor Temp (C):	900
N2 Flow Rate (cc/min):	80
O2 Flow Rate (cc/min):	20
Calibration File:	C:\MCC\MCC Cal\Coeff1 JN10440_30_210304.txt.txt
T Correction Coefficients:	0	1.024463	0
Time Shift (s):	14
*
Time (s)	Temperature (C)	N2 flow rate (cc/min)	O2 flow rate (cc/min)	Flow Rate (cc/min)	Oxygen (%)	HRR (W/g)	Heating rate (C/s)
0.000	112.725	80.005	19.994	103.700	19.980	-0.109	0.031
0.499	112.720	80.004	19.996	103.699	19.979	-0.082	0.022
1.000	112.742	80.004	19.996	103.698	19.979	-0.060	0.006
1.500	112.676	80.005	19.995	103.703	19.980	-0.137	-0.013
2.000	112.699	80.004	19.995	103.698	19.979	-0.062	-0.044
2.500	112.709	80.005	19.995	103.695	19.980	-0.094	-0.005
3.000	112.743	80.003	19.994	103.694	19.981	-0.207	0.038
3.499	112.736	80.005	19.996	103.693	19.979	-0.066	0.035
3.999	112.743	80.004	19.995	103.690	19.979	-0.060	0.014
4.499	112.684	80.006	19.996	103.695	19.981	-0.177	-0.026
4.999	112.705	80.004	19.995	103.698	19.977	0.062	-0.045
5.499	112.703	80.005	19.996	103.698	19.978	0.018	-0.009
5.999	112.715	80.004	19.996	103.701	19.974	0.332	0.015
6.499	112.721	80.004	19.995	103.705	19.977	0.119	0.014
6.999	112.705	80.004	19.995	103.706	19.975	0.215	0.004
7.499	112.692	80.004	19.994	103.715	19.975	0.227	-0.020
7.999	112.720	80.005	19.995	103.728	19.977	0.066	-0.007
8.499	112.726	80.004	19.995	103.738	19.976	0.181	0.025
8.999	112.755	80.005	19.995	103.742	19.974	0.348	0.035
9.499	112.746	80.004	19.995	103.746	19.973	0.372	0.027
9.999	112.800	80.005	19.995	103.750	19.973	0.417	0.032
10.499	112.757	80.006	19.994	103.751	19.973	0.356	0.028
10.999	112.779	80.006	19.994	103.753	19.972	0.479	-0.005
11.499	112.753	80.006	19.995	103.762	19.972	0.433	-0.013
11.999	112.799	80.006	19.995	103.772	19.968	0.773	0.008
12.499	112.810	80.006	19.994	103.779	19.967	0.799	0.038
12.999	112.814	80.006	19.994	103.786	19.966	0.934	0.036
13.499	112.845	80.005	19.993	103.794	19.967	0.809	0.025
13.999	112.818	80.005	19.994	103.806	19.963	1.083	0.020
14.499	112.845	80.006	19.994	103.822	19.961	1.278	0.002
14.999	112.895	80.006	19.994	103.836	19.960	1.326	0.038
15.499	112.922	80.007	19.994	103.844	19.959	1.429	0.077
15.999	112.887	80.007	19.994	103.849	19.960	1.336	0.035
16.499	112.926	80.008	19.994	103.850	19.954	1.743	-0.002
16.999	113.021	80.007	19.993	103.850	19.958	1.485	0.069
17.499	113.023	80.008	19.994	103.852	19.953	1.815	0.115
17.999	113.023	80.007	19.993	103.860	19.951	1.968	0.049
18.499	113.053	80.008	19.993	103.867	19.951	1.990	0.016
18.999	113.111	80.007	19.994	103.872	19.952	1.912	0.059
19.499	113.128	80.008	19.995	103.874	19.950	2.067	0.082
19.999	113.171	80.008	19.996	103.880	19.950	2.087	0.068
20.499	113.214	80.008	19.994	103.888	19.948	2.216	0.073
21.000	113.293	80.008	19.993	103.890	19.945	2.419	0.104
21.500	113.366	80.007	19.994	103.893	19.949	2.171	0.137
21.999	113.360	80.008	19.993	103.893	19.943	2.564	0.109
22.499	113.453	80.007	19.993	103.891	19.946	2.377	0.077
22.999	113.510	80.007	19.995	103.886	19.947	2.308	0.118
23.499	113.516	80.008	19.993	103.890	19.945	2.457	0.107
23.999	113.592	80.006	19.993	103.894	19.944	2.477	0.073
24.499	113.644	80.007	19.992	103.894	19.943	2.572	0.105
24.999	113.716	80.007	19.993	103.893	19.944	2.518	0.126
25.499	113.808	80.007	19.993	103.893	19.943	2.598	0.144
25.999	113.850	80.007	19.993	103.888	19.944	2.488	0.150
26.499	113.912	80.005	19.993	103.883	19.945	2.422	0.120
26.999	113.982	80.006	19.995	103.887	19.943	2.599	0.118
27.499	114.086	80.004	19.995	103.887	19.943	2.571	0.153
27.999	114.090	80.004	19.994	103.886	19.945	2.396	0.141
28.499	114.193	80.004	19.994	103.887	19.944	2.529	0.107
28.999	114.284	80.005	19.995	103.884	19.944	2.521	0.150
29.499	114.314	80.006	19.993	103.882	19.945	2.440	0.157
29.999	114.421	80.006	19.994	103.885	19.944	2.478	0.129
30.499	114.532	80.004	19.994	103.884	19.945	2.406	0.177
30.999	114.619	80.004	19.993	103.887	19.945	2.464	0.209
31.499	114.700	80.005	19.995	103.894	19.945	2.438	0.183
32.000	114.757	80.005	19.994	103.899	19.944	2.525	0.153
32.500	114.856	80.006	19.994	103.900	19.942	2.643	0.147
32.999	114.959	80.004	19.994	103.904	19.942	2.677	0.179
33.499	114.993	80.005	19.994	103.904	19.943	2.546	0.169
33.999	115.131	80.004	19.995	103.900	19.939	2.874	0.154
34.499	115.191	80.005	19.994	103.896	19.941	2.750	0.185
34.999	115.250	80.005	19.994	103.896	19.940	2.812	0.159
35.499	115.381	80.004	19.995	103.897	19.942	2.669	0.154
35.999	115.517	80.004	19.994	103.900	19.936	3.058	0.229
36.499	115.585	80.006	19.994	103.909	19.938	2.931	0.235
36.999	115.659	80.004	19.994	103.919	19.936	3.058	0.173
37.499	115.745	80.005	19.994	103.922	19.938	2.959	0.151
37.999	115.894	80.004	19.994	103.927	19.937	2.995	0.198
38.499	115.962	80.004	19.994	103.932	19.935	3.164	0.226
38.999	116.058	80.004	19.992	103.934	19.936	3.074	0.190
39.499	116.235	80.006	19.994	103.936	19.935	3.187	0.218
39.999	116.287	80.006	19.994	103.936	19.935	3.128	0.251
40.499	116.441	80.004	19.994	103.935	19.935	3.136	0.218
40.999	116.510	80.006	19.993	103.938	19.938	2.919	0.214
41.499	116.684	80.005	19.992	103.941	19.937	3.003	0.233
41.999	116.761	80.005	19.994	103.940	19.933	3.319	0.247
42.499	116.884	80.005	19.994	103.942	19.935	3.148	0.225
42.999	117.015	80.005	19.993	103.941	19.934	3.219	0.226
43.499	117.143	80.005	19.994	103.937	19.935	3.150	0.256
43.999	117.285	80.006	19.994	103.932	19.935	3.144	0.265
44.500	117.422	80.005	19.995	103.926	19.936	3.064	0.275
45.000	117.503	80.005	19.994	103.921	19.936	3.076	0.249
45.499	117.640	80.005	19.994	103.926	19.937	2.994	0.218
45.999	117.772	80.005	19.994	103.928	19.936	3.074	0.243
46.499	117.922	80.005	19.994	103.928	19.934	3.205	0.276
46.999	118.051	80.005	19.994	103.927	19.935	3.125	0.280
47.499	118.145	80.004	19.994	103.929	19.934	3.217	0.251
47.999	118.305	80.005	19.995	103.923	19.934	3.197	0.238
48.499	118.410	80.005	19.994	103.919	19.937	3.042	0.260
48.999	118.579	80.005	19.994	103.919	19.936	3.088	0.270
49.499	118.723	80.005	19.994	103.923	19.937	3.004	0.294
49.999	118.854	80.005	19.994	103.926	19.935	3.177	0.294
50.500	118.974	80.004	19.994	103.927	19.936	3.054	0.263
51.000	119.122	80.005	19.993	103.926	19.934	3.211	0.260
51.499	119.280	80.005	19.994	103.925	19.934	3.238	0.287
51.999	119.435	80.005	19.993	103.926	19.937	3.046	0.309
52.499	119.539	80.004	19.994	103.922	19.936	3.103	0.286
52.999	119.724	80.007	19.993	103.921	19.934	3.264	0.274
53.499	119.812	80.005	19.993	103.921	19.933	3.284	0.282
53.999	119.958	80.003	19.994	103.924	19.934	3.214	0.254
54.499	120.157	80.005	19.993	103.922	19.934	3.266	0.289
54.999	120.294	80.005	19.995	103.921	19.936	3.093	0.341
55.499	120.446	80.004	19.994	103.926	19.936	3.068	0.312
56.000	120.609	80.005	19.995	103.933	19.935	3.151	0.302
56.500	120.779	80.004	19.994	103.937	19.934	3.244	0.324
56.999	120.914	80.005	19.994	103.940	19.935	3.189	0.319
57.499	121.079	80.005	19.994	103.942	19.935	3.145	0.302
57.999	121.198	80.005	19.993	103.936	19.934	3.200	0.292
58.499	121.379	80.004	19.994	103.931	19.934	3.197	0.292
58.999	121.599	80.003	19.993	103.924	19.936	3.053	0.350
59.499	121.715	80.005	19.993	103.923	19.933	3.288	0.369
59.999	121.890	80.005	19.993	103.928	19.933	3.304	0.314
60.499	122.027	80.004	19.994	103.935	19.933	3.338	0.301
60.999	122.203	80.004	19.995	103.941	19.933	3.334	0.312
61.499	122.379	80.004	19.995	103.943	19.934	3.248	0.332
61.999	122.537	80.005	19.995	103.945	19.931	3.463	0.343
62.499	122.656	80.003	19.994	103.945	19.932	3.399	0.306
62.999	122.841	80.004	19.994	103.945	19.933	3.296	0.290
63.499	122.984	80.004	19.995	103.946	19.934	3.209	0.316
63.999	123.199	80.004	19.994	103.951	19.934	3.244	0.343
64.499	123.345	80.003	19.995	103.953	19.934	3.246	0.359
64.999	123.546	80.004	19.994	103.952	19.932	3.383	0.354
65.500	123.685	80.005	19.994	103.949	19.930	3.542	0.344
66.000	123.874	80.004	19.994	103.947	19.929	3.564	0.334
66.499	124.038	80.004	19.995	103.948	19.931	3.481	0.340
66.999	124.206	80.004	19.994	103.947	19.936	3.115	0.343
67.499	124.390	80.004	19.995	103.949	19.931	3.475	0.342
67.999	124.586	80.003	19.994	103.952	19.931	3.435	0.366
68.499	124.773	80.004	19.994	103.953	19.929	3.584	0.381
68.999	124.935	80.004	19.994	103.953	19.931	3.439	0.366
69.499	125.111	80.005	19.994	103.953	19.930	3.518	0.344
69.999	125.278	80.004	19.994	103.953	19.930	3.528	0.341
70.499	125.475	80.005	19.995	103.954	19.931	3.421	0.353
70.999	125.623	80.004	19.994	103.953	19.931	3.429	0.354
71.499	125.819	80.005	19.994	103.950	19.931	3.455	0.344
71.999	126.029	80.005	19.994	103.947	19.931	3.421	0.375
72.499	126.200	80.005	19.994	103.944	19.929	3.566	0.394
72.999	126.362	80.005	19.994	103.943	19.932	3.409	0.357
73.499	126.565	80.004	19.994	103.944	19.931	3.461	0.349
73.999	126.742	80.006	19.994	103.947	19.930	3.497	0.373
74.499	126.930	80.005	19.994	103.947	19.932	3.395	0.373
74.999	127.128	80.005	19.994	103.950	19.929	3.586	0.375
75.499	127.315	80.006	19.993	103.950	19.930	3.532	0.385
75.999	127.461	80.005	19.995	103.950	19.932	3.399	0.359
76.499	127.645	80.006	19.994	103.950	19.933	3.334	0.332
76.999	127.853	80.006	19.994	103.954	19.928	3.657	0.361
77.499	128.036	80.005	19.994	103.954	19.931	3.437	0.392
77.999	128.218	80.006	19.994	103.954	19.928	3.649	0.378
78.499	128.435	80.004	19.993	103.953	19.930	3.522	0.382
78.999	128.632	80.005	19.994	103.952	19.930	3.504	0.406
79.499	128.822	80.006	19.996	103.952	19.931	3.467	0.401
79.999	129.036	80.008	19.995	103.952	19.932	3.355	0.396
80.499	129.210	80.006	19.994	103.952	19.932	3.377	0.396
80.999	129.401	80.005	19.994	103.952	19.930	3.534	0.376
81.499	129.588	80.005	19.994	103.953	19.928	3.637	0.371
81.999	129.834	80.005	19.995	103.952	19.932	3.361	0.406
82.499	130.026	80.006	19.994	103.952	19.932	3.365	0.436
82.999	130.220	80.006	19.994	103.952	19.929	3.560	0.412
83.500	130.410	80.006	19.995	103.951	19.933	3.317	0.385
84.000	130.615	80.007	19.994	103.950	19.929	3.576	0.390
84.499	130.807	80.006	19.995	103.950	19.932	3.367	0.396
84.999	130.993	80.006	19.995	103.951	19.930	3.510	0.387
85.500	131.229	80.005	19.994	103.950	19.931	3.479	0.400
86.000	131.405	80.006	19.994	103.952	19.930	3.516	0.417
86.499	131.610	80.006	19.994	103.954	19.930	3.552	0.397
86.999	131.824	80.005	19.995	103.954	19.932	3.403	0.400
87.499	132.041	80.005	19.993	103.953	19.931	3.452	0.425
87.999	132.250	80.004	19.994	103.953	19.930	3.530	0.429
88.499	132.494	80.006	19.995	103.952	19.928	3.659	0.440
88.999	132.655	80.006	19.994	103.953	19.929	3.586	0.429
89.499	132.873	80.005	19.994	103.952	19.928	3.687	0.392
89.999	133.049	80.006	19.994	103.952	19.928	3.655	0.386
90.499	133.272	80.006	19.995	103.953	19.929	3.625	0.397
90.999	133.517	80.006	19.995	103.953	19.927	3.706	0.433
91.499	133.698	80.006	19.995	103.952	19.932	3.402	0.447
91.999	133.926	80.006	19.994	103.959	19.927	3.718	0.418
92.499	134.152	80.005	19.994	103.961	19.928	3.660	0.432
92.999	134.333	80.006	19.996	103.963	19.928	3.681	0.430
93.499	134.549	80.005	19.993	103.963	19.927	3.716	0.402
93.999	134.831	80.007	19.995	103.964	19.928	3.639	0.448
94.500	134.984	80.006	19.995	103.959	19.929	3.600	0.466
95.000	135.197	80.006	19.994	103.957	19.929	3.604	0.400
95.499	135.426	80.007	19.995	103.954	19.929	3.588	0.404
95.999	135.625	80.006	19.995	103.954	19.927	3.735	0.435
96.499	135.854	80.005	19.995	103.955	19.924	3.945	0.428
96.999	136.092	80.006	19.995	103.958	19.929	3.588	0.447
97.499	136.296	80.007	19.994	103.962	19.927	3.713	0.454
97.999	136.558	80.008	19.996	103.967	19.929	3.576	0.454
98.499	136.784	80.006	19.994	103.968	19.931	3.449	0.477
98.999	136.945	80.007	19.995	103.965	19.926	3.796	0.438
99.499	137.175	80.007	19.995	103.960	19.928	3.665	0.389
99.999	137.421	80.007	19.994	103.958	19.932	3.405	0.434
100.499	137.614	80.008	19.995	103.954	19.930	3.556	0.457
100.999	137.819	80.009	19.995	103.961	19.928	3.665	0.418
101.499	138.082	80.007	19.994	103.967	19.930	3.536	0.433
101.999	138.298	80.007	19.994	103.972	19.929	3.572	0.474
102.499	138.498	80.008	19.994	103.976	19.930	3.544	0.448
102.999	138.734	80.008	19.993	103.982	19.928	3.677	0.426
103.499	138.974	80.008	19.995	103.980	19.929	3.582	0.456
103.999	139.207	80.007	19.994	103.973	19.930	3.510	0.474
104.499	139.355	80.006	19.994	103.968	19.928	3.650	0.427
104.999	139.611	80.008	19.996	103.961	19.932	3.395	0.392
105.499	139.857	80.006	19.994	103.956	19.931	3.413	0.453
105.999	140.096	80.006	19.994	103.953	19.930	3.491	0.494
106.499	140.341	80.007	19.994	103.955	19.932	3.375	0.484
106.999	140.531	80.006	19.995	103.955	19.929	3.606	0.459
107.499	140.738	80.006	19.993	103.955	19.928	3.655	0.416
107.999	141.016	80.004	19.995	103.953	19.928	3.669	0.441
108.499	141.233	80.005	19.996	103.953	19.932	3.348	0.490
108.999	141.423	80.006	19.993	103.952	19.931	3.483	0.451
109.499	141.639	80.005	19.995	103.953	19.932	3.388	0.406
109.999	141.896	80.005	19.994	103.953	19.930	3.497	0.440
110.499	142.136	80.004	19.994	103.953	19.931	3.413	0.485
110.999	142.361	80.004	19.995	103.951	19.926	3.831	0.481
111.499	142.596	80.005	19.993	103.952	19.930	3.493	0.462
111.999	142.846	80.005	19.995	103.954	19.928	3.670	0.473
112.499	143.139	80.005	19.993	103.954	19.927	3.712	0.514
112.999	143.338	80.004	19.993	103.955	19.926	3.845	0.517
113.499	143.557	80.004	19.993	103.955	19.926	3.811	0.455
113.999	143.801	80.005	19.993	103.954	19.923	4.027	0.441
114.499	144.064	80.005	19.993	103.951	19.926	3.828	0.485
114.999	144.292	80.006	19.994	103.951	19.927	3.753	0.498
115.499	144.515	80.004	19.993	103.950	19.928	3.667	0.471
115.999	144.788	80.005	19.994	103.950	19.926	3.812	0.474
116.499	145.014	80.003	19.994	103.950	19.927	3.741	0.498
116.999	145.212	80.005	19.993	103.951	19.925	3.866	0.462
117.499	145.434	80.004	19.992	103.952	19.928	3.697	0.422
117.999	145.684	80.005	19.994	103.952	19.926	3.820	0.446
118.499	145.929	80.005	19.993	103.952	19.929	3.598	0.483
118.999	146.156	80.004	19.993	103.951	19.925	3.860	0.483
119.499	146.460	80.004	19.994	103.947	19.927	3.743	0.502
119.999	146.653	80.005	19.993	103.942	19.928	3.669	0.514
120.501	146.887	80.004	19.993	103.938	19.929	3.618	0.462
121.001	147.107	80.005	19.993	103.939	19.927	3.741	0.441
121.500	147.353	80.005	19.994	103.939	19.928	3.672	0.461
122.000	147.571	80.006	19.994	103.942	19.925	3.868	0.465
122.499	147.852	80.003	19.994	103.941	19.929	3.612	0.481
122.999	148.103	80.004	19.994	103.940	19.930	3.540	0.515
123.499	148.322	80.004	19.993	103.937	19.930	3.485	0.501
124.000	148.583	80.005	19.993	103.938	19.930	3.505	0.476
124.500	148.795	80.005	19.994	103.940	19.930	3.511	0.476
125.000	149.034	80.005	19.993	103.945	19.927	3.731	0.461
125.501	149.274	80.005	19.994	103.950	19.930	3.556	0.465
126.000	149.489	80.005	19.994	103.953	19.929	3.600	0.467
126.499	149.748	80.007	19.995	103.953	19.928	3.658	0.465
126.999	149.977	80.005	19.994	103.953	19.929	3.588	0.481
127.499	150.228	80.006	19.994	103.953	19.931	3.483	0.484
127.999	150.505	80.004	19.994	103.952	19.931	3.435	0.504
128.500	150.715	80.004	19.994	103.952	19.931	3.459	0.507
129.000	150.933	80.006	19.995	103.952	19.929	3.600	0.458
129.500	151.258	80.004	19.994	103.952	19.929	3.592	0.486
130.000	151.492	80.005	19.994	103.952	19.931	3.425	0.551
130.500	151.703	80.005	19.994	103.953	19.932	3.346	0.502
131.000	151.992	80.004	19.995	103.950	19.930	3.506	0.473
131.500	152.265	80.004	19.994	103.950	19.928	3.673	0.531
132.000	152.452	80.005	19.994	103.949	19.928	3.650	0.511
132.500	152.681	80.006	19.994	103.947	19.929	3.604	0.438
133.000	152.912	80.005	19.994	103.945	19.934	3.257	0.438
133.500	153.213	80.006	19.995	103.948	19.931	3.433	0.496
134.000	153.428	80.004	19.994	103.947	19.931	3.443	0.524
134.500	153.697	80.006	19.994	103.947	19.928	3.668	0.500
135.000	153.941	80.005	19.994	103.949	19.932	3.387	0.498
135.500	154.161	80.005	19.993	103.949	19.929	3.620	0.489
136.000	154.446	80.006	19.994	103.948	19.930	3.526	0.485
136.500	154.673	80.005	19.995	103.950	19.929	3.610	0.509
137.000	154.959	80.006	19.993	103.949	19.931	3.473	0.512
137.500	155.218	80.006	19.993	103.948	19.931	3.451	0.529
138.000	155.417	80.004	19.994	103.945	19.929	3.618	0.501
138.500	155.634	80.004	19.992	103.946	19.927	3.767	0.437
139.000	155.953	80.004	19.994	103.946	19.925	3.884	0.476
139.500	156.147	80.005	19.995	103.947	19.928	3.676	0.525
140.000	156.363	80.004	19.995	103.949	19.930	3.493	0.461
140.500	156.651	80.005	19.995	103.954	19.928	3.682	0.457
141.000	156.884	80.004	19.994	103.953	19.929	3.624	0.513
141.500	157.101	80.006	19.994	103.952	19.929	3.560	0.486
142.000	157.341	80.005	19.994	103.952	19.930	3.497	0.454
142.500	157.625	80.005	19.994	103.948	19.928	3.644	0.490
143.000	157.865	80.006	19.994	103.944	19.931	3.449	0.524
143.500	158.114	80.006	19.994	103.941	19.930	3.518	0.507
144.000	158.343	80.005	19.994	103.940	19.929	3.594	0.484
144.500	158.588	80.005	19.995	103.940	19.928	3.658	0.476
145.000	158.885	80.006	19.994	103.942	19.930	3.557	0.508
145.500	159.172	80.006	19.994	103.944	19.929	3.599	0.563
146.000	159.340	80.006	19.994	103.949	19.929	3.619	0.520
146.500	159.590	80.005	19.995	103.950	19.929	3.623	0.437
147.000	159.803	80.006	19.994	103.950	19.929	3.579	0.441
147.500	160.076	80.006	19.994	103.951	19.928	3.648	0.474
148.000	160.358	80.005	19.993	103.952	19.930	3.509	0.520
148.500	160.571	80.006	19.994	103.952	19.928	3.656	0.525
149.000	160.793	80.007	19.994	103.947	19.930	3.557	0.465
149.500	161.067	80.005	19.995	103.943	19.925	3.857	0.465
150.000	161.335	80.006	19.994	103.943	19.928	3.649	0.519
150.500	161.619	80.005	19.993	103.943	19.931	3.468	0.547
151.000	161.817	80.005	19.992	103.941	19.930	3.540	0.517
151.500	162.054	80.006	19.994	103.944	19.927	3.746	0.458
152.000	162.312	80.005	19.993	103.949	19.927	3.740	0.465
152.500	162.515	80.006	19.993	103.949	19.930	3.526	0.478
153.000	162.771	80.006	19.994	103.950	19.928	3.635	0.460
153.500	163.022	80.006	19.994	103.952	19.929	3.581	0.483
154.000	163.271	80.007	19.993	103.952	19.931	3.458	0.504
154.500	163.524	80.007	19.994	103.950	19.931	3.450	0.501
155.000	163.835	80.006	19.994	103.946	19.932	3.372	0.533
155.500	164.022	80.006	19.994	103.938	19.931	3.482	0.531
156.000	164.292	80.006	19.994	103.932	19.929	3.601	0.477
156.500	164.551	80.008	19.994	103.927	19.929	3.581	0.493
157.000	164.794	80.006	19.993	103.921	19.931	3.426	0.515
157.500	165.026	80.005	19.994	103.918	19.932	3.348	0.489
158.000	165.289	80.006	19.993	103.920	19.933	3.295	0.485
158.500	165.549	80.006	19.994	103.923	19.934	3.259	0.509
159.000	165.807	80.006	19.994	103.923	19.930	3.496	0.520
159.500	166.051	80.006	19.994	103.922	19.932	3.362	0.510
160.000	166.287	80.006	19.994	103.922	19.930	3.492	0.491
160.500	166.526	80.006	19.995	103.920	19.932	3.380	0.477
161.000	166.747	80.006	19.993	103.915	19.934	3.243	0.468
161.500	166.995	80.006	19.994	103.913	19.933	3.323	0.465
162.000	167.275	80.007	19.994	103.912	19.929	3.559	0.499
162.500	167.509	80.007	19.994	103.912	19.932	3.370	0.521
163.000	167.713	80.005	19.995	103.912	19.930	3.545	0.476
163.500	168.014	80.006	19.995	103.913	19.931	3.441	0.472
164.000	168.230	80.005	19.995	103.916	19.932	3.368	0.511
164.500	168.479	80.007	19.995	103.917	19.932	3.401	0.491
165.000	168.748	80.006	19.994	103.918	19.930	3.491	0.491
165.500	168.988	80.006	19.995	103.918	19.932	3.389	0.514
166.000	169.264	80.005	19.994	103.917	19.932	3.401	0.513
166.500	169.523	80.006	19.994	103.914	19.932	3.385	0.526
167.000	169.761	80.005	19.995	103.920	19.933	3.308	0.516
167.500	170.003	80.006	19.996	103.921	19.930	3.524	0.488
168.000	170.252	80.006	19.995	103.923	19.928	3.673	0.486
168.500	170.479	80.005	19.994	103.925	19.931	3.435	0.484
169.000	170.760	80.005	19.995	103.924	19.930	3.527	0.492
169.500	171.000	80.005	19.995	103.918	19.929	3.577	0.514
170.000	171.242	80.005	19.995	103.920	19.930	3.533	0.502
170.500	171.497	80.005	19.993	103.919	19.928	3.636	0.490
171.000	171.747	80.004	19.995	103.920	19.930	3.501	0.501
171.500	172.002	80.006	19.993	103.921	19.934	3.231	0.504
172.000	172.243	80.005	19.995	103.926	19.933	3.338	0.500
172.500	172.486	80.007	19.995	103.925	19.928	3.660	0.490
173.000	172.717	80.005	19.995	103.933	19.932	3.396	0.480
173.500	172.998	80.006	19.994	103.937	19.930	3.547	0.493
174.000	173.228	80.008	19.994	103.940	19.932	3.378	0.511
174.500	173.496	80.007	19.993	103.940	19.934	3.237	0.504
175.000	173.769	80.006	19.994	103.945	19.930	3.555	0.520
175.500	174.011	80.006	19.994	103.945	19.934	3.216	0.528
176.000	174.223	80.007	19.994	103.944	19.932	3.339	0.485
176.500	174.503	80.007	19.995	103.947	19.933	3.285	0.473
177.000	174.733	80.007	19.994	103.949	19.933	3.267	0.501
177.500	174.983	80.006	19.994	103.948	19.932	3.343	0.495
178.000	175.205	80.006	19.993	103.949	19.933	3.281	0.476
178.500	175.481	80.007	19.993	103.950	19.932	3.388	0.485
179.000	175.726	80.007	19.993	103.948	19.929	3.597	0.509
179.500	175.964	80.007	19.993	103.945	19.935	3.188	0.502
180.000	176.223	80.008	19.993	103.939	19.928	3.681	0.490
180.500	176.431	80.008	19.994	103.935	19.931	3.420	0.482
181.000	176.690	80.008	19.993	103.935	19.931	3.460	0.467
181.500	176.967	80.007	19.994	103.937	19.932	3.377	0.502
182.000	177.170	80.007	19.994	103.939	19.935	3.162	0.508
182.500	177.447	80.007	19.993	103.945	19.933	3.305	0.480
183.000	177.686	80.007	19.994	103.946	19.931	3.430	0.498
183.500	177.953	80.008	19.994	103.940	19.929	3.561	0.511
184.000	178.207	80.005	19.994	103.934	19.934	3.198	0.513
184.500	178.425	80.006	19.994	103.927	19.933	3.291	0.497
185.000	178.676	80.008	19.994	103.922	19.933	3.287	0.471
185.500	178.968	80.006	19.994	103.917	19.929	3.571	0.506
186.000	179.193	80.008	19.995	103.915	19.933	3.279	0.530
186.500	179.433	80.005	19.995	103.916	19.931	3.412	0.491
187.000	179.699	80.006	19.994	103.916	19.932	3.375	0.485
187.500	179.954	80.005	19.994	103.914	19.930	3.490	0.514
188.000	180.151	80.006	19.995	103.915	19.931	3.458	0.487
188.500	180.424	80.005	19.995	103.916	19.932	3.361	0.460
189.000	180.656	80.004	19.994	103.914	19.933	3.303	0.487
189.500	180.915	80.005	19.995	103.914	19.931	3.432	0.498
190.000	181.155	80.004	19.995	103.913	19.934	3.241	0.496
190.500	181.448	80.004	19.995	103.912	19.931	3.448	0.516
191.000	181.686	80.004	19.995	103.913	19.931	3.446	0.532
191.500	181.916	80.005	19.994	103.913	19.932	3.341	0.499
192.000	182.172	80.004	19.995	103.913	19.933	3.331	0.477
192.500	182.427	80.003	19.995	103.912	19.932	3.355	0.499
193.000	182.655	80.004	19.994	103.912	19.933	3.283	0.497
193.500	182.906	80.003	19.995	103.912	19.933	3.291	0.480
194.000	183.163	80.004	19.996	103.912	19.932	3.347	0.493
194.500	183.439	80.003	19.994	103.913	19.930	3.534	0.520
195.000	183.665	80.005	19.994	103.912	19.933	3.333	0.517
195.500	183.876	80.003	19.994	103.913	19.932	3.377	0.470
196.000	184.151	80.004	19.996	103.912	19.932	3.343	0.462
196.500	184.357	80.003	19.994	103.912	19.933	3.321	0.484
197.000	184.643	80.003	19.996	103.912	19.936	3.063	0.487
197.500	184.878	80.004	19.994	103.912	19.931	3.430	0.506
198.000	185.144	80.003	19.994	103.912	19.930	3.508	0.510
198.500	185.367	80.004	19.993	103.912	19.932	3.367	0.495
199.000	185.661	80.005	19.996	103.913	19.935	3.164	0.503
199.500	185.899	80.003	19.996	103.913	19.932	3.385	0.524
200.000	186.157	80.004	19.995	103.913	19.928	3.659	0.514
200.500	186.416	80.004	19.995	103.913	19.934	3.246	0.507
201.000	186.664	80.003	19.995	103.913	19.933	3.317	0.512
201.500	186.915	80.004	19.995	103.913	19.932	3.341	0.503
202.000	187.169	80.004	19.994	103.913	19.932	3.343	0.501
202.500	187.411	80.006	19.995	103.912	19.935	3.188	0.500
203.000	187.622	80.005	19.995	103.911	19.933	3.279	0.475
203.500	187.895	80.005	19.993	103.911	19.934	3.226	0.469
204.000	188.151	80.004	19.994	103.911	19.935	3.156	0.507
204.500	188.410	80.005	19.993	103.910	19.934	3.257	0.522
205.000	188.669	80.005	19.994	103.910	19.933	3.283	0.516
205.500	188.920	80.005	19.993	103.909	19.932	3.363	0.514
206.000	189.175	80.006	19.993	103.909	19.933	3.325	0.508
206.500	189.389	80.004	19.993	103.909	19.932	3.409	0.488
207.000	189.656	80.005	19.993	103.911	19.933	3.313	0.475
207.500	189.872	80.004	19.994	103.911	19.934	3.265	0.481
208.000	190.144	80.004	19.993	103.910	19.933	3.287	0.485
208.500	190.388	80.004	19.994	103.910	19.934	3.228	0.502
209.000	190.658	80.004	19.993	103.910	19.934	3.230	0.515
209.500	190.925	80.005	19.994	103.906	19.933	3.325	0.526
210.000	191.172	80.004	19.993	103.903	19.934	3.249	0.526
210.500	191.381	80.004	19.994	103.904	19.933	3.315	0.485
211.000	191.652	80.005	19.993	103.903	19.932	3.381	0.468
211.500	191.949	80.005	19.993	103.903	19.932	3.357	0.524
212.000	192.155	80.005	19.993	103.907	19.935	3.150	0.535
212.500	192.424	80.005	19.994	103.911	19.930	3.526	0.489
213.000	192.652	80.005	19.994	103.911	19.935	3.192	0.486
213.500	192.885	80.006	19.994	103.912	19.934	3.202	0.479
214.000	193.150	80.006	19.992	103.911	19.933	3.289	0.479
214.500	193.423	80.006	19.993	103.912	19.932	3.343	0.518
215.000	193.647	80.005	19.993	103.912	19.935	3.156	0.518
215.500	193.895	80.005	19.993	103.909	19.932	3.389	0.484
216.000	194.165	80.006	19.995	103.908	19.933	3.267	0.495
216.500	194.420	80.005	19.994	103.908	19.929	3.595	0.521
217.000	194.657	80.004	19.994	103.908	19.934	3.250	0.509
217.500	194.936	80.005	19.994	103.908	19.932	3.347	0.504
218.000	195.150	80.005	19.993	103.911	19.931	3.411	0.505
218.500	195.390	80.005	19.995	103.912	19.934	3.198	0.474
219.000	195.645	80.004	19.993	103.912	19.932	3.393	0.474
219.500	195.902	80.004	19.994	103.912	19.932	3.357	0.503
220.000	196.139	80.006	19.994	103.912	19.934	3.234	0.503
220.500	196.395	80.004	19.994	103.912	19.933	3.280	0.494
221.000	196.610	80.006	19.994	103.912	19.932	3.371	0.482
221.500	196.894	80.005	19.993	103.912	19.931	3.478	0.485
222.000	197.173	80.003	19.995	103.911	19.934	3.198	0.531
222.500	197.401	80.004	19.994	103.911	19.935	3.139	0.535
223.000	197.647	80.005	19.994	103.911	19.934	3.232	0.490
223.500	197.866	80.005	19.995	103.910	19.934	3.228	0.469
224.000	198.122	80.004	19.994	103.910	19.932	3.373	0.470
224.500	198.411	80.005	19.994	103.911	19.935	3.186	0.510
225.000	198.640	80.004	19.993	103.911	19.935	3.167	0.531
225.500	198.888	80.005	19.993	103.911	19.937	2.999	0.498
226.000	199.120	80.006	19.993	103.911	19.937	3.033	0.478
226.500	199.391	80.004	19.994	103.909	19.935	3.122	0.491
227.000	199.610	80.005	19.995	103.908	19.938	2.969	0.496
227.500	199.868	80.005	19.994	103.908	19.936	3.118	0.484
228.000	200.124	80.004	19.994	103.907	19.939	2.872	0.496
228.500	200.392	80.005	19.993	103.905	19.940	2.824	0.519
229.000	200.596	80.005	19.994	103.902	19.937	3.015	0.498
229.500	200.839	80.004	19.994	103.901	19.937	2.997	0.459
230.000	201.115	80.005	19.994	103.899	19.935	3.184	0.482
230.500	201.379	80.005	19.994	103.898	19.936	3.065	0.529
231.000	201.584	80.005	19.994	103.896	19.938	2.938	0.505
231.500	201.838	80.004	19.994	103.899	19.936	3.087	0.464
232.000	202.112	80.005	19.995	103.900	19.938	2.950	0.493
232.500	202.334	80.005	19.994	103.898	19.935	3.121	0.512
233.000	202.613	80.005	19.993	103.896	19.937	3.008	0.499
233.500	202.867	80.005	19.994	103.897	19.935	3.125	0.517
234.000	203.127	80.005	19.994	103.892	19.938	2.908	0.523
234.500	203.348	80.006	19.995	103.886	19.936	3.113	0.498
235.000	203.587	80.006	19.994	103.886	19.934	3.232	0.471
235.500	203.860	80.006	19.993	103.890	19.936	3.067	0.486
236.000	204.091	80.005	19.994	103.892	19.936	3.085	0.508
236.500	204.339	80.008	19.994	103.897	19.937	3.021	0.492
237.000	204.614	80.005	19.994	103.902	19.939	2.878	0.502
237.500	204.829	80.008	19.994	103.904	19.938	2.920	0.506
238.000	205.071	80.007	19.993	103.902	19.938	2.956	0.473
238.500	205.329	80.006	19.993	103.904	19.938	2.918	0.478
239.000	205.639	80.007	19.993	103.903	19.938	2.953	0.534
239.500	205.859	80.008	19.992	103.904	19.938	2.906	0.549
240.000	206.102	80.006	19.994	103.905	19.938	2.918	0.496
240.500	206.403	80.006	19.993	103.904	19.936	3.075	0.503
241.000	206.615	80.008	19.995	103.902	19.937	2.977	0.528
241.500	206.869	80.008	19.994	103.901	19.939	2.856	0.490
242.000	207.099	80.007	19.993	103.902	19.938	2.954	0.475
242.500	207.386	80.007	19.994	103.899	19.938	2.970	0.500
243.000	207.589	80.007	19.994	103.895	19.934	3.218	0.504
243.500	207.872	80.006	19.993	103.890	19.935	3.155	0.488
244.000	208.110	80.006	19.992	103.886	19.938	2.936	0.503
244.500	208.357	80.006	19.994	103.881	19.936	3.081	0.503
245.000	208.613	80.007	19.993	103.881	19.941	2.696	0.494
245.500	208.858	80.007	19.993	103.883	19.936	3.065	0.502
246.000	209.094	80.006	19.994	103.891	19.935	3.156	0.491
246.500	209.356	80.006	19.993	103.892	19.935	3.144	0.490
247.000	209.627	80.006	19.994	103.892	19.936	3.118	0.516
247.500	209.849	80.004	19.994	103.893	19.937	3.027	0.513
248.000	210.138	80.005	19.994	103.898	19.936	3.115	0.502
248.500	210.363	80.006	19.994	103.899	19.937	3.011	0.512
249.000	210.583	80.007	19.994	103.903	19.936	3.101	0.480
249.500	210.808	80.005	19.994	103.909	19.937	3.031	0.445
250.000	211.081	80.005	19.993	103.913	19.936	3.083	0.471
250.500	211.341	80.005	19.993	103.910	19.935	3.176	0.516
251.000	211.576	80.005	19.993	103.908	19.938	2.928	0.514
251.500	211.851	80.006	19.994	103.903	19.935	3.168	0.502
252.000	212.076	80.006	19.993	103.902	19.937	3.023	0.505
252.500	212.307	80.005	19.992	103.897	19.934	3.206	0.478
253.000	212.573	80.007	19.995	103.894	19.934	3.248	0.477
253.500	212.798	80.005	19.994	103.894	19.937	3.033	0.494
254.000	213.084	80.005	19.995	103.895	19.934	3.242	0.501
254.500	213.320	80.005	19.995	103.893	19.936	3.055	0.517
255.000	213.540	80.006	19.996	103.892	19.933	3.276	0.489
255.500	213.799	80.007	19.994	103.890	19.936	3.089	0.467
256.000	214.040	80.005	19.995	103.888	19.937	2.996	0.489
256.500	214.298	80.006	19.994	103.893	19.937	3.010	0.499
257.000	214.544	80.006	19.994	103.896	19.936	3.073	0.501
257.500	214.780	80.006	19.995	103.899	19.937	3.037	0.493
258.000	215.056	80.006	19.994	103.904	19.936	3.111	0.497
258.500	215.255	80.005	19.994	103.906	19.936	3.047	0.494
259.000	215.528	80.005	19.995	103.902	19.933	3.276	0.473
259.500	215.778	80.006	19.995	103.899	19.939	2.894	0.497
260.000	215.991	80.007	19.995	103.901	19.938	2.920	0.493
260.500	216.296	80.007	19.996	103.903	19.937	3.005	0.491
261.000	216.528	80.006	19.994	103.902	19.937	2.980	0.527
261.500	216.747	80.007	19.994	103.901	19.939	2.837	0.493
262.000	216.976	80.007	19.994	103.899	19.938	2.942	0.450
262.500	217.238	80.007	19.994	103.897	19.936	3.083	0.470
263.000	217.513	80.007	19.994	103.893	19.939	2.837	0.514
263.500	217.773	80.007	19.995	103.888	19.939	2.845	0.536
264.000	217.979	80.007	19.994	103.888	19.940	2.801	0.500
264.500	218.231	80.007	19.994	103.889	19.939	2.841	0.462
265.000	218.489	80.006	19.993	103.888	19.939	2.900	0.484
265.500	218.759	80.006	19.994	103.891	19.939	2.895	0.519
266.000	219.015	80.007	19.994	103.891	19.939	2.855	0.527
266.500	219.247	80.007	19.993	103.894	19.936	3.097	0.507
267.000	219.484	80.007	19.993	103.892	19.937	3.002	0.478
267.500	219.712	80.006	19.993	103.891	19.937	3.033	0.467
268.000	219.951	80.006	19.993	103.885	19.937	2.986	0.466
268.500	220.217	80.007	19.993	103.888	19.939	2.866	0.487
269.000	220.462	80.006	19.992	103.885	19.940	2.817	0.508
269.500	220.689	80.007	19.994	103.886	19.940	2.825	0.491
270.000	220.967	80.006	19.994	103.890	19.939	2.893	0.489
270.500	221.247	80.006	19.994	103.895	19.940	2.803	0.532
271.000	221.428	80.006	19.993	103.897	19.938	2.962	0.510
271.500	221.674	80.005	19.993	103.898	19.938	2.970	0.444
272.000	221.965	80.005	19.994	103.894	19.939	2.843	0.482
272.500	222.191	80.005	19.993	103.888	19.938	2.916	0.527
273.000	222.432	80.005	19.993	103.883	19.939	2.895	0.492
273.500	222.719	80.005	19.994	103.882	19.939	2.831	0.497
274.000	222.954	80.004	19.994	103.883	19.939	2.887	0.525
274.500	223.207	80.004	19.993	103.884	19.938	2.934	0.505
275.000	223.472	80.005	19.994	103.884	19.939	2.843	0.503
275.500	223.743	80.005	19.994	103.884	19.940	2.827	0.526
276.000	223.949	80.005	19.995	103.881	19.941	2.734	0.507
276.500	224.189	80.004	19.994	103.882	19.940	2.793	0.462
277.000	224.414	80.005	19.994	103.883	19.940	2.795	0.455
277.500	224.702	80.004	19.994	103.889	19.939	2.882	0.489
278.000	224.920	80.004	19.993	103.894	19.938	2.960	0.510
278.500	225.193	80.004	19.994	103.898	19.939	2.882	0.499
279.000	225.431	80.004	19.995	103.895	19.938	2.944	0.501
279.500	225.663	80.003	19.994	103.892	19.936	3.095	0.490
280.000	225.904	80.004	19.994	103.885	19.938	2.950	0.472
280.500	226.164	80.006	19.993	103.879	19.939	2.835	0.487
281.000	226.452	80.005	19.995	103.874	19.935	3.153	0.524
281.500	226.659	80.004	19.993	103.876	19.935	3.169	0.521
282.000	226.911	80.004	19.995	103.878	19.937	3.011	0.477
282.500	227.182	80.003	19.994	103.878	19.935	3.176	0.491
283.000	227.395	80.005	19.993	103.879	19.937	3.023	0.504
283.500	227.658	80.004	19.995	103.877	19.939	2.896	0.480
284.000	227.938	80.004	19.994	103.878	19.937	3.006	0.509
284.500	228.165	80.004	19.995	103.877	19.936	3.050	0.525
285.000	228.419	80.003	19.994	103.878	19.935	3.183	0.494
285.500	228.702	80.003	19.994	103.877	19.939	2.895	0.509
286.000	228.918	80.005	19.994	103.877	19.941	2.738	0.518
286.500	229.202	80.004	19.995	103.875	19.942	2.672	0.500
287.000	229.439	80.004	19.995	103.875	19.936	3.058	0.510
287.500	229.703	80.004	19.993	103.878	19.938	2.970	0.511
288.000	229.957	80.003	19.994	103.883	19.938	2.921	0.510
288.500	230.202	80.004	19.996	103.885	19.940	2.817	0.509
289.000	230.460	80.003	19.995	103.885	19.938	2.907	0.501
289.500	230.723	80.004	19.994	103.887	19.939	2.859	0.512
290.000	230.955	80.005	19.995	103.883	19.939	2.863	0.508
290.500	231.175	80.006	19.994	103.880	19.941	2.730	0.474
291.000	231.423	80.005	19.994	103.878	19.942	2.680	0.460
291.500	231.687	80.005	19.996	103.884	19.939	2.849	0.490
292.000	231.912	80.006	19.994	103.884	19.942	2.676	0.500
292.500	232.157	80.003	19.995	103.891	19.941	2.702	0.480
293.000	232.424	80.006	19.995	103.897	19.940	2.805	0.491
293.500	232.638	80.005	19.993	103.899	19.936	3.050	0.496
294.000	232.923	80.004	19.994	103.893	19.937	2.980	0.490
294.500	233.175	80.007	19.995	103.890	19.941	2.708	0.518
295.000	233.378	80.005	19.995	103.883	19.938	2.972	0.497
295.500	233.629	80.005	19.993	103.875	19.940	2.819	0.455
296.000	233.895	80.006	19.993	103.872	19.941	2.708	0.485
296.500	234.165	80.004	19.994	103.872	19.938	2.929	0.526
297.000	234.399	80.007	19.995	103.872	19.932	3.340	0.520
297.500	234.642	80.004	19.993	103.872	19.941	2.744	0.490
298.000	234.904	80.006	19.993	103.873	19.938	2.923	0.491
298.500	235.138	80.007	19.994	103.872	19.939	2.861	0.501
299.000	235.434	80.006	19.994	103.872	19.937	3.014	0.513
299.500	235.668	80.006	19.994	103.875	19.938	2.962	0.530
300.000	235.911	80.006	19.994	103.877	19.937	3.008	0.503
300.500	236.148	80.007	19.994	103.876	19.939	2.881	0.478
301.000	236.397	80.006	19.993	103.878	19.939	2.883	0.483
301.500	236.667	80.005	19.994	103.878	19.936	3.089	0.503
302.000	236.911	80.006	19.993	103.880	19.938	2.928	0.516
302.500	237.143	80.005	19.994	103.879	19.939	2.897	0.494
303.000	237.370	80.006	19.993	103.880	19.937	2.984	0.467
303.500	237.637	80.006	19.994	103.879	19.938	2.948	0.477
304.000	237.867	80.006	19.994	103.878	19.940	2.793	0.496
304.500	238.141	80.005	19.994	103.873	19.938	2.966	0.501
305.000	238.355	80.005	19.993	103.872	19.937	3.032	0.496
305.500	238.634	80.004	19.994	103.871	19.940	2.815	0.491
306.000	238.924	80.005	19.994	103.871	19.938	2.909	0.530
306.500	239.125	80.005	19.994	103.872	19.937	2.984	0.530
307.000	239.393	80.005	19.993	103.873	19.939	2.863	0.480
307.500	239.598	80.005	19.994	103.874	19.938	2.968	0.471
308.000	239.871	80.004	19.994	103.874	19.937	3.002	0.475
308.500	240.075	80.004	19.995	103.874	19.935	3.125	0.477
309.000	240.357	80.005	19.995	103.874	19.942	2.666	0.482
309.500	240.572	80.004	19.994	103.874	19.938	2.926	0.492
310.000	240.802	80.005	19.993	103.874	19.936	3.046	0.471
310.500	241.068	80.003	19.994	103.874	19.941	2.738	0.470
311.000	241.320	80.003	19.994	103.874	19.937	3.012	0.507
311.500	241.580	80.005	19.994	103.875	19.938	2.936	0.515
312.000	241.828	80.005	19.993	103.876	19.935	3.123	0.510
312.500	242.084	80.005	19.994	103.876	19.939	2.865	0.506
313.000	242.313	80.005	19.993	103.877	19.939	2.841	0.494
313.500	242.619	80.005	19.993	103.877	19.938	2.960	0.510
314.000	242.815	80.004	19.994	103.877	19.940	2.795	0.519
314.500	243.102	80.006	19.994	103.877	19.937	3.004	0.492
315.000	243.357	80.005	19.994	103.877	19.939	2.891	0.513
315.500	243.599	80.007	19.995	103.877	19.937	3.040	0.519
316.000	243.829	80.006	19.994	103.877	19.941	2.708	0.484
316.500	244.079	80.006	19.993	103.876	19.939	2.893	0.476
317.000	244.353	80.007	19.994	103.875	19.940	2.771	0.502
317.500	244.591	80.006	19.994	103.874	19.935	3.147	0.518
318.000	244.830	80.007	19.993	103.873	19.939	2.835	0.494
318.500	245.043	80.005	19.993	103.873	19.937	2.992	0.464
319.000	245.304	80.008	19.994	103.873	19.938	2.952	0.463
319.500	245.597	80.007	19.995	103.874	19.936	3.078	0.514
320.000	245.873	80.006	19.995	103.876	19.938	2.923	0.561
320.500	246.066	80.007	19.994	103.877	19.937	3.014	0.519
321.000	246.349	80.006	19.994	103.877	19.934	3.243	0.473
321.500	246.584	80.006	19.995	103.877	19.940	2.825	0.497
322.000	246.803	80.006	19.995	103.875	19.938	2.901	0.486
322.500	247.088	80.007	19.995	103.874	19.939	2.887	0.479
323.000	247.314	80.007	19.994	103.874	19.936	3.056	0.508
323.500	247.556	80.007	19.994	103.874	19.938	2.920	0.490
324.000	247.789	80.007	19.994	103.875	19.936	3.070	0.471
324.500	248.054	80.007	19.993	103.875	19.939	2.837	0.486
325.000	248.322	80.006	19.994	103.875	19.935	3.165	0.515
325.500	248.546	80.006	19.994	103.877	19.939	2.899	0.512
326.000	248.839	80.006	19.994	103.876	19.938	2.950	0.505
326.500	249.086	80.007	19.994	103.876	19.936	3.095	0.528
327.000	249.340	80.006	19.993	103.876	19.938	2.922	0.520
327.500	249.625	80.006	19.993	103.875	19.937	3.030	0.520
328.000	249.863	80.006	19.994	103.874	19.938	2.915	0.531
328.500	250.101	80.006	19.993	103.874	19.939	2.843	0.500
329.000	250.407	80.005	19.993	103.873	19.941	2.724	0.510
329.500	250.631	80.004	19.993	103.873	19.938	2.924	0.537
330.000	250.900	80.007	19.992	103.874	19.940	2.813	0.511
330.500	251.147	80.006	19.993	103.874	19.941	2.690	0.504
331.000	251.418	80.006	19.993	103.874	19.937	2.998	0.517
331.500	251.645	80.005	19.992	103.876	19.940	2.760	0.508
332.000	251.907	80.005	19.995	103.877	19.939	2.893	0.494
332.500	252.103	80.005	19.993	103.878	19.940	2.819	0.474
333.000	252.357	80.006	19.993	103.878	19.938	2.939	0.454
333.500	252.625	80.006	19.993	103.877	19.938	2.945	0.486
334.000	252.884	80.006	19.993	103.877	19.937	3.040	0.525
334.500	253.129	80.005	19.993	103.877	19.936	3.110	0.515
335.000	253.374	80.006	19.993	103.875	19.937	2.976	0.497
335.500	253.613	80.006	19.993	103.874	19.936	3.090	0.487
336.000	253.844	80.006	19.993	103.875	19.936	3.072	0.477
336.500	254.101	80.006	19.993	103.875	19.936	3.078	0.479
337.000	254.394	80.007	19.993	103.874	19.939	2.899	0.519
337.500	254.622	80.005	19.992	103.875	19.940	2.783	0.535
338.000	254.896	80.006	19.993	103.877	19.939	2.867	0.511
338.500	255.147	80.006	19.993	103.876	19.940	2.760	0.513
339.000	255.367	80.006	19.992	103.876	19.938	2.954	0.498
339.500	255.615	80.007	19.994	103.877	19.938	2.923	0.470
340.000	255.897	80.006	19.994	103.879	19.937	3.002	0.499
340.500	256.123	80.007	19.994	103.879	19.937	2.980	0.518
341.000	256.373	80.006	19.993	103.879	19.933	3.271	0.492
341.500	256.651	80.006	19.992	103.879	19.939	2.879	0.502
342.000	256.867	80.007	19.993	103.877	19.936	3.104	0.511
342.500	257.144	80.007	19.994	103.873	19.939	2.859	0.494
343.000	257.409	80.007	19.994	103.870	19.936	3.086	0.517
343.500	257.661	80.007	19.992	103.870	19.937	2.980	0.529
344.000	257.931	80.007	19.993	103.869	19.933	3.316	0.520
344.500	258.160	80.008	19.993	103.869	19.935	3.125	0.511
345.000	258.433	80.007	19.994	103.870	19.935	3.122	0.501
345.500	258.647	80.008	19.993	103.867	19.935	3.157	0.494
346.000	258.884	80.008	19.993	103.867	19.933	3.269	0.469
346.500	259.201	80.008	19.993	103.866	19.934	3.203	0.502
347.000	259.395	80.005	19.993	103.866	19.937	2.994	0.532
347.500	259.631	80.008	19.993	103.867	19.937	3.002	0.471
348.000	259.890	80.006	19.993	103.871	19.934	3.205	0.463
