Repository: ulfsri/fsri_materials_database

# Materials and Products Database

## 01_Data

Raw data generated from each apparatus are included here in plain-text format. The data is organized first by material, next by the short name of test apparatus used, and where applicable additional filtering by test settings.

### material.json

Each material directory contains a json file of the same name as the material. This file links the data stored in the repository as well as data and graphs produced by the accompanying scripts (__02_Scripts__) to the respective landing page for the material on the front-end website.

File: 01_Data/PLA_3D_Printer_Filament/MCC/PLA_3D_Printer_Filament_MCC_30K_min_220216_R1.txt (part 3 of 4)
T Correction Coefficients:	0	1.024463	0
Time Shift (s):	14
*
Time (s)	Temperature (C)	N2 flow rate (cc/min)	O2 flow rate (cc/min)	Flow Rate (cc/min)	Oxygen (%)	HRR (W/g)	Heating rate (C/s)
693.999	437.472	80.009	19.993	103.789	19.967	7.995	0.490
694.500	437.705	80.007	19.994	103.786	19.970	7.782	0.486
694.999	438.002	80.004	19.993	103.784	19.971	7.718	0.503
695.499	438.221	80.011	19.994	103.784	19.969	7.887	0.523
695.999	438.483	79.993	19.998	103.784	19.968	7.934	0.499
696.499	438.732	80.007	19.996	103.784	19.969	7.883	0.496
696.999	438.976	80.007	19.998	103.789	19.968	7.917	0.502
697.499	439.275	80.005	19.997	103.789	19.969	7.885	0.517
697.999	439.514	80.011	19.998	103.790	19.970	7.805	0.540
698.500	439.768	80.009	19.998	103.793	19.967	7.988	0.515
698.999	439.975	80.006	19.996	103.793	19.967	7.997	0.477
699.498	440.232	80.000	19.997	103.791	19.967	8.043	0.463
699.999	440.525	80.007	19.994	103.788	19.966	8.056	0.507
700.500	440.737	80.006	19.998	103.789	19.966	8.069	0.527
700.999	441.011	80.009	19.995	103.782	19.964	8.244	0.496
701.499	441.230	80.005	19.995	103.780	19.968	7.952	0.489
701.999	441.491	80.000	19.994	103.778	19.966	8.113	0.486
702.499	441.762	80.004	19.996	103.780	19.968	7.970	0.506
703.000	441.992	80.000	19.993	103.776	19.965	8.174	0.516
703.500	442.256	80.004	19.996	103.778	19.964	8.212	0.498
704.000	442.490	80.009	19.996	103.779	19.962	8.345	0.496
704.499	442.747	80.007	19.994	103.779	19.962	8.355	0.494
704.999	443.005	80.011	19.992	103.779	19.966	8.085	0.503
705.498	443.279	80.019	19.991	103.781	19.962	8.338	0.524
705.998	443.523	80.010	19.993	103.782	19.966	8.100	0.525
706.499	443.717	80.014	19.995	103.783	19.961	8.412	0.478
706.999	444.010	80.022	19.995	103.783	19.960	8.510	0.463
707.499	444.264	80.007	19.994	103.785	19.959	8.553	0.517
708.000	444.503	80.003	19.994	103.783	19.960	8.536	0.520
708.500	444.774	80.012	19.992	103.783	19.961	8.469	0.502
709.000	445.043	80.006	19.995	103.782	19.959	8.553	0.525
709.499	445.280	80.009	19.993	103.783	19.956	8.769	0.523
709.999	445.568	80.011	19.994	103.783	19.959	8.581	0.515
710.500	445.770	79.997	19.996	103.785	19.956	8.781	0.508
711.000	446.019	80.004	19.994	103.784	19.953	8.967	0.471
711.500	446.269	79.996	19.996	103.783	19.954	8.910	0.475
711.999	446.577	80.021	19.991	103.782	19.956	8.809	0.528
712.498	446.769	79.995	19.996	103.785	19.952	9.090	0.529
712.998	447.055	80.003	19.995	103.783	19.954	8.931	0.489
713.499	447.285	80.008	19.996	103.783	19.954	8.912	0.497
713.999	447.556	80.007	19.994	103.782	19.956	8.794	0.508
714.499	447.802	80.009	19.994	103.784	19.951	9.155	0.509
715.000	448.074	80.006	19.996	103.781	19.954	8.956	0.518
715.499	448.280	80.010	19.995	103.784	19.949	9.305	0.498
715.998	448.567	80.012	19.994	103.784	19.951	9.113	0.485
716.499	448.841	80.012	19.993	103.788	19.954	8.938	0.527
717.000	449.089	80.021	19.992	103.791	19.948	9.323	0.541
717.499	449.316	80.016	19.992	103.793	19.950	9.195	0.499
717.999	449.584	80.003	19.995	103.795	19.951	9.163	0.485
718.499	449.799	80.014	19.994	103.795	19.949	9.260	0.489
718.999	450.111	80.013	19.994	103.793	19.948	9.321	0.505
719.498	450.360	80.001	19.996	103.791	19.953	9.017	0.544
719.999	450.580	80.031	19.992	103.787	19.950	9.226	0.515
720.499	450.844	80.003	19.994	103.787	19.949	9.313	0.476
720.999	451.074	79.998	19.998	103.787	19.950	9.182	0.489
721.499	451.337	80.004	19.996	103.786	19.947	9.393	0.494
721.999	451.619	80.017	19.995	103.784	19.949	9.281	0.519
722.499	451.852	80.011	19.996	103.784	19.946	9.461	0.530
722.999	452.094	80.007	19.995	103.782	19.946	9.460	0.495
723.499	452.369	80.006	19.994	103.782	19.948	9.361	0.497
723.998	452.578	80.010	19.994	103.783	19.948	9.353	0.501
724.499	452.850	80.007	19.995	103.784	19.944	9.661	0.482
724.999	453.108	80.007	19.994	103.784	19.945	9.592	0.505
725.498	453.354	80.008	19.994	103.784	19.947	9.436	0.517
725.999	453.612	80.010	19.994	103.785	19.944	9.607	0.504
726.500	453.881	80.009	19.994	103.786	19.941	9.820	0.515
727.000	454.106	80.007	19.995	103.785	19.944	9.624	0.510
727.500	454.369	80.014	19.993	103.786	19.941	9.814	0.491
727.999	454.662	80.010	19.994	103.786	19.943	9.681	0.522
728.499	454.896	80.008	19.993	103.786	19.942	9.789	0.542
728.999	455.116	80.010	19.993	103.786	19.942	9.784	0.490
729.499	455.395	80.009	19.994	103.786	19.941	9.834	0.476
729.998	455.650	80.007	19.994	103.787	19.940	9.946	0.517
730.498	455.910	80.011	19.993	103.787	19.940	9.893	0.524
730.999	456.154	79.994	19.996	103.788	19.939	9.999	0.510
731.499	456.445	80.011	19.993	103.785	19.942	9.803	0.520
731.999	456.673	80.012	19.994	103.786	19.942	9.763	0.527
732.499	456.901	80.004	19.994	103.787	19.939	10.010	0.488
732.999	457.174	80.005	19.994	103.786	19.939	9.988	0.478
733.499	457.419	80.011	19.994	103.784	19.934	10.321	0.509
733.998	457.684	80.018	19.992	103.787	19.938	10.052	0.514
734.498	457.933	80.003	19.994	103.789	19.937	10.121	0.512
734.998	458.169	80.006	19.994	103.786	19.937	10.117	0.500
735.498	458.459	80.008	19.994	103.785	19.936	10.221	0.506
735.998	458.736	80.012	19.994	103.784	19.938	10.020	0.547
736.498	458.932	80.011	19.994	103.782	19.935	10.261	0.520
736.998	459.210	80.002	19.995	103.778	19.935	10.280	0.473
737.498	459.443	80.004	19.995	103.778	19.932	10.469	0.493
737.999	459.693	80.018	19.992	103.773	19.933	10.433	0.497
738.498	459.954	80.005	19.996	103.776	19.934	10.307	0.497
738.999	460.229	80.015	19.994	103.775	19.929	10.659	0.523
739.499	460.482	80.008	19.995	103.775	19.932	10.490	0.532
739.999	460.716	80.007	19.996	103.777	19.929	10.712	0.508
740.499	460.978	80.001	19.995	103.781	19.932	10.503	0.492
740.999	461.235	79.987	19.996	103.781	19.933	10.404	0.508
741.499	461.448	80.011	19.997	103.781	19.931	10.524	0.495
741.999	461.730	80.015	19.994	103.781	19.930	10.600	0.483
742.499	461.978	80.006	19.996	103.781	19.933	10.440	0.512
742.998	462.237	80.008	19.994	103.782	19.935	10.286	0.518
743.498	462.456	80.020	19.993	103.779	19.933	10.423	0.493
743.998	462.754	79.999	19.994	103.780	19.933	10.374	0.498
744.499	462.967	80.005	19.995	103.783	19.931	10.562	0.514
744.999	463.220	80.007	19.995	103.781	19.928	10.754	0.488
745.498	463.487	80.005	19.998	103.781	19.928	10.750	0.493
745.998	463.747	80.015	19.994	103.782	19.929	10.693	0.524
746.498	463.989	79.998	19.995	103.781	19.924	11.037	0.514
746.998	464.212	80.005	19.996	103.779	19.928	10.742	0.484
747.498	464.456	80.009	19.994	103.780	19.926	10.894	0.466
747.999	464.700	80.009	19.994	103.781	19.923	11.094	0.477
748.500	464.948	80.003	19.997	103.783	19.927	10.837	0.489
748.999	465.216	80.006	19.994	103.783	19.928	10.748	0.504
749.498	465.502	80.009	19.994	103.781	19.924	11.067	0.535
749.999	465.721	80.017	19.993	103.781	19.923	11.130	0.530
750.500	465.966	80.009	19.994	103.782	19.926	10.907	0.485
750.999	466.236	80.011	19.995	103.778	19.926	10.875	0.489
751.499	466.495	80.010	19.992	103.779	19.923	11.116	0.522
752.000	466.738	80.013	19.996	103.782	19.924	11.038	0.516
752.500	467.001	80.008	19.995	103.784	19.924	11.017	0.504
753.000	467.255	80.005	19.996	103.783	19.923	11.108	0.512
753.500	467.488	80.010	19.995	103.784	19.923	11.104	0.502
754.000	467.788	80.006	19.995	103.783	19.923	11.121	0.510
754.499	468.029	80.006	19.995	103.783	19.923	11.134	0.537
754.999	468.279	80.005	19.994	103.783	19.921	11.262	0.516
755.500	468.561	80.009	19.993	103.783	19.922	11.209	0.512
756.000	468.787	80.006	19.995	103.784	19.918	11.456	0.520
756.500	469.032	80.012	19.993	103.782	19.923	11.102	0.490
757.000	469.321	80.008	19.994	103.779	19.925	10.946	0.503
757.500	469.570	80.007	19.992	103.778	19.923	11.076	0.536
758.000	469.841	80.006	19.995	103.777	19.923	11.074	0.529
758.500	470.061	80.007	19.993	103.776	19.924	11.023	0.505
759.000	470.289	80.005	19.994	103.776	19.923	11.077	0.469
759.499	470.566	80.004	19.995	103.775	19.923	11.125	0.477
759.998	470.803	80.009	19.993	103.776	19.922	11.199	0.510
760.499	471.040	79.999	19.994	103.776	19.925	10.987	0.494
760.999	471.305	80.000	19.997	103.776	19.924	11.029	0.488
761.499	471.564	80.014	19.992	103.774	19.923	11.096	0.513
761.998	471.788	79.995	19.996	103.778	19.923	11.081	0.504
762.499	472.102	80.014	19.994	103.775	19.925	10.990	0.510
762.999	472.319	80.016	19.993	103.773	19.924	11.005	0.534
763.499	472.582	80.006	19.994	103.771	19.926	10.863	0.506
763.999	472.818	80.013	19.993	103.770	19.926	10.901	0.490
764.499	473.090	80.009	19.993	103.768	19.925	10.939	0.504
764.999	473.387	80.008	19.994	103.768	19.929	10.710	0.538
765.499	473.602	80.003	19.993	103.766	19.929	10.705	0.540
765.999	473.883	80.006	19.995	103.767	19.928	10.724	0.504
766.498	474.129	80.008	19.994	103.770	19.928	10.725	0.511
766.998	474.395	80.007	19.993	103.768	19.926	10.904	0.519
767.498	474.673	80.012	19.993	103.767	19.930	10.600	0.528
767.999	474.895	80.008	19.995	103.767	19.928	10.757	0.523
768.499	475.186	80.016	19.993	103.767	19.933	10.411	0.506
768.999	475.403	80.007	19.994	103.770	19.935	10.288	0.510
769.499	475.678	80.005	19.993	103.774	19.932	10.472	0.500
769.999	475.937	79.999	19.996	103.779	19.932	10.445	0.513
770.499	476.169	80.011	19.995	103.781	19.932	10.457	0.512
770.999	476.433	80.007	19.994	103.782	19.933	10.386	0.494
771.499	476.675	80.008	19.993	103.778	19.937	10.139	0.501
771.999	476.981	80.008	19.994	103.777	19.936	10.219	0.527
772.499	477.217	80.013	19.993	103.779	19.938	10.055	0.545
773.000	477.462	80.004	19.994	103.782	19.939	9.953	0.512
773.499	477.711	80.007	19.994	103.782	19.938	10.067	0.487
773.999	477.964	80.005	19.993	103.781	19.938	10.064	0.498
774.500	478.235	80.007	19.995	103.775	19.939	9.954	0.513
775.000	478.467	80.006	19.994	103.771	19.943	9.700	0.513
775.499	478.759	80.009	19.995	103.767	19.941	9.812	0.514
775.999	478.984	80.004	19.995	103.766	19.944	9.655	0.521
776.500	479.217	80.007	19.993	103.767	19.944	9.604	0.487
776.999	479.526	80.009	19.993	103.772	19.947	9.431	0.500
777.499	479.761	80.008	19.994	103.775	19.947	9.395	0.543
777.999	480.029	80.005	19.994	103.779	19.948	9.353	0.524
778.498	480.292	80.008	19.993	103.780	19.948	9.357	0.517
778.999	480.533	80.011	19.994	103.780	19.948	9.332	0.518
779.500	480.822	80.011	19.992	103.778	19.949	9.267	0.517
780.000	481.024	80.008	19.994	103.778	19.949	9.248	0.511
780.499	481.300	80.009	19.991	103.777	19.953	9.024	0.484
780.998	481.558	80.006	19.994	103.775	19.954	8.942	0.505
781.499	481.795	80.010	19.995	103.775	19.952	9.052	0.515
781.999	482.069	80.008	19.995	103.777	19.955	8.823	0.503
782.499	482.341	80.013	19.993	103.774	19.961	8.441	0.528
783.000	482.630	80.014	19.995	103.771	19.960	8.519	0.553
783.499	482.815	80.018	19.991	103.773	19.962	8.338	0.517
783.998	483.073	80.007	19.993	103.779	19.964	8.200	0.459
784.498	483.352	79.995	19.994	103.780	19.963	8.280	0.490
784.999	483.609	80.006	19.992	103.782	19.965	8.174	0.537
785.500	483.880	80.006	19.995	103.784	19.968	7.942	0.532
785.999	484.099	80.011	19.992	103.779	19.969	7.843	0.509
786.499	484.391	80.006	19.993	103.770	19.967	7.982	0.501
786.999	484.657	80.005	19.992	103.767	19.974	7.541	0.535
787.500	484.889	80.008	19.993	103.766	19.976	7.352	0.528
787.999	485.106	80.009	19.994	103.762	19.973	7.562	0.474
788.499	485.381	80.005	19.994	103.765	19.974	7.487	0.471
789.000	485.640	80.009	19.994	103.764	19.975	7.415	0.513
789.499	485.872	80.010	19.994	103.763	19.979	7.185	0.513
789.999	486.163	80.013	19.993	103.763	19.981	7.039	0.507
790.499	486.384	80.005	19.994	103.764	19.982	6.929	0.517
790.998	486.642	80.012	19.993	103.761	19.985	6.731	0.496
791.499	486.895	80.008	19.992	103.763	19.984	6.792	0.495
791.999	487.151	80.002	19.994	103.765	19.986	6.653	0.510
792.499	487.433	80.008	19.992	103.763	19.986	6.641	0.523
792.999	487.664	80.010	19.993	103.764	19.990	6.390	0.526
793.499	487.896	80.008	19.993	103.768	19.993	6.151	0.488
793.999	488.159	80.009	19.991	103.768	19.993	6.149	0.479
794.499	488.416	80.006	19.993	103.769	19.997	5.871	0.507
794.999	488.685	80.006	19.993	103.774	19.999	5.793	0.523
795.499	488.949	80.006	19.993	103.774	20.001	5.633	0.529
795.998	489.188	80.006	19.995	103.778	20.002	5.574	0.518
796.499	489.454	80.008	19.993	103.779	20.003	5.459	0.504
797.000	489.701	80.007	19.994	103.782	20.005	5.371	0.509
797.500	489.950	80.009	19.994	103.782	20.006	5.255	0.504
797.999	490.226	80.005	19.994	103.784	20.006	5.284	0.511
798.498	490.465	80.015	19.991	103.781	20.007	5.175	0.520
798.999	490.727	80.009	19.993	103.783	20.011	4.938	0.508
799.499	490.971	80.009	19.994	103.781	20.010	4.983	0.504
799.999	491.220	80.007	19.993	103.781	20.014	4.692	0.499
800.498	491.485	80.011	19.993	103.780	20.014	4.683	0.504
800.999	491.753	80.013	19.992	103.783	20.020	4.297	0.524
801.500	492.005	80.011	19.993	103.784	20.021	4.246	0.527
801.999	492.205	80.008	19.994	103.785	20.019	4.324	0.486
802.499	492.497	80.008	19.993	103.786	20.021	4.234	0.472
802.999	492.754	79.999	19.994	103.786	20.021	4.221	0.520
803.498	493.032	80.013	19.993	103.784	20.023	4.061	0.542
803.999	493.288	80.005	19.994	103.782	20.023	4.050	0.534
804.499	493.535	80.010	19.993	103.779	20.026	3.867	0.518
804.998	493.795	80.007	19.995	103.777	20.027	3.763	0.505
805.499	494.059	80.009	19.994	103.773	20.029	3.622	0.515
806.000	494.339	80.010	19.993	103.775	20.031	3.498	0.534
806.499	494.591	80.006	19.993	103.774	20.031	3.478	0.538
806.999	494.836	80.008	19.993	103.776	20.032	3.459	0.515
807.499	495.108	80.010	19.995	103.778	20.033	3.343	0.507
807.999	495.375	80.009	19.993	103.781	20.035	3.223	0.528
808.499	495.629	80.010	19.993	103.781	20.037	3.059	0.530
808.999	495.886	80.011	19.994	103.781	20.035	3.190	0.516
809.499	496.153	80.013	19.993	103.781	20.034	3.293	0.518
809.999	496.374	80.019	19.993	103.781	20.037	3.088	0.506
810.499	496.653	80.009	19.994	103.780	20.040	2.892	0.494
811.000	496.913	80.010	19.994	103.780	20.037	3.118	0.519
811.499	497.175	80.009	19.994	103.780	20.040	2.850	0.530
811.999	497.429	80.010	19.995	103.780	20.039	2.934	0.519
812.499	497.714	80.010	19.994	103.779	20.044	2.580	0.528
812.999	497.960	80.009	19.994	103.780	20.043	2.637	0.535
813.499	498.200	80.010	19.994	103.777	20.046	2.466	0.508
813.998	498.454	80.011	19.994	103.777	20.043	2.641	0.490
814.498	498.676	80.005	19.997	103.775	20.049	2.272	0.485
814.999	499.016	80.014	19.993	103.774	20.046	2.432	0.519
815.499	499.270	80.014	19.993	103.775	20.047	2.365	0.578
815.998	499.497	80.011	19.993	103.779	20.047	2.369	0.538
816.499	499.760	80.009	19.994	103.779	20.050	2.173	0.486
816.999	499.984	80.012	19.993	103.781	20.049	2.232	0.488
817.498	500.235	80.009	19.993	103.782	20.051	2.088	0.481
817.999	500.515	80.009	19.994	103.784	20.051	2.078	0.503
818.500	500.779	80.005	19.993	103.782	20.056	1.751	0.538
819.000	501.025	80.014	19.993	103.782	20.055	1.791	0.527
819.500	501.292	80.010	19.993	103.781	20.055	1.804	0.512
819.999	501.534	80.011	19.993	103.782	20.056	1.747	0.511
820.498	501.772	80.005	19.995	103.780	20.056	1.738	0.494
820.999	502.051	80.006	19.995	103.779	20.057	1.700	0.498
821.500	502.317	80.010	19.993	103.778	20.061	1.388	0.531
822.000	502.575	80.007	19.993	103.779	20.058	1.601	0.534
822.500	502.787	80.008	19.994	103.778	20.062	1.346	0.498
823.000	503.046	80.004	19.996	103.777	20.061	1.394	0.471
823.500	503.325	80.012	19.994	103.776	20.059	1.550	0.504
824.000	503.564	80.010	19.993	103.777	20.060	1.445	0.528
824.499	503.831	80.012	19.994	103.777	20.063	1.251	0.513
824.999	504.072	80.008	19.994	103.778	20.062	1.321	0.507
825.499	504.295	80.005	19.995	103.779	20.063	1.257	0.486
825.999	504.597	80.004	19.993	103.779	20.061	1.403	0.494
826.499	504.845	80.006	19.994	103.778	20.063	1.228	0.537
826.999	505.139	80.007	19.994	103.775	20.065	1.120	0.546
827.500	505.362	80.009	19.993	103.773	20.061	1.413	0.530
828.000	505.628	80.004	19.995	103.774	20.062	1.316	0.503
828.499	505.918	80.004	19.996	103.776	20.061	1.363	0.523
828.999	506.138	80.007	19.995	103.777	20.064	1.162	0.533
829.500	506.437	80.007	19.994	103.779	20.063	1.253	0.515
830.000	506.660	80.007	19.995	103.782	20.063	1.280	0.520
830.499	506.898	79.999	19.996	103.782	20.061	1.369	0.491
830.998	507.176	80.005	19.995	103.782	20.064	1.204	0.488
831.499	507.443	80.005	19.995	103.782	20.064	1.160	0.531
831.999	507.666	80.005	19.994	103.782	20.066	1.044	0.518
832.499	507.907	80.008	19.995	103.782	20.064	1.181	0.477
832.998	508.219	80.007	19.994	103.782	20.062	1.299	0.508
833.498	508.510	80.010	19.994	103.783	20.062	1.304	0.578
833.999	508.752	80.008	19.994	103.783	20.064	1.186	0.568
834.499	508.988	80.007	19.994	103.784	20.066	1.061	0.506
834.999	509.243	80.010	19.995	103.784	20.066	1.027	0.485
835.499	509.492	80.007	19.993	103.784	20.070	0.759	0.497
835.999	509.776	80.010	19.993	103.784	20.068	0.877	0.518
836.500	509.985	80.004	19.995	103.784	20.069	0.806	0.513
837.000	510.311	80.005	19.994	103.783	20.065	1.105	0.514
837.500	510.525	80.006	19.996	103.783	20.070	0.764	0.537
837.999	510.812	80.006	19.995	103.783	20.069	0.840	0.521
838.498	511.050	80.008	19.995	103.784	20.069	0.850	0.513
838.999	511.341	80.006	19.994	103.783	20.069	0.840	0.527
839.499	511.550	80.008	19.995	103.785	20.072	0.587	0.515
839.999	511.833	80.006	19.996	103.785	20.069	0.808	0.496
840.500	512.062	80.007	19.994	103.785	20.071	0.707	0.502
841.000	512.346	80.004	19.996	103.785	20.070	0.736	0.512
841.499	512.563	80.006	19.996	103.785	20.070	0.753	0.507
841.999	512.809	80.006	19.995	103.784	20.071	0.679	0.482
842.499	513.082	80.009	19.995	103.784	20.073	0.574	0.491
842.999	513.325	80.006	19.995	103.785	20.072	0.605	0.518
843.498	513.582	80.010	19.994	103.782	20.069	0.825	0.509
843.999	513.840	80.002	19.995	103.783	20.072	0.641	0.508
844.499	514.123	80.006	19.996	103.781	20.073	0.542	0.527
844.999	514.360	80.008	19.994	103.779	20.071	0.683	0.530
845.499	514.637	80.007	19.994	103.778	20.074	0.506	0.517
845.999	514.921	80.008	19.995	103.780	20.074	0.445	0.538
846.500	515.149	80.006	19.992	103.779	20.074	0.510	0.537
847.000	515.395	80.003	19.992	103.781	20.070	0.770	0.493
847.500	515.666	80.005	19.995	103.783	20.073	0.563	0.495
848.000	515.928	80.008	19.993	103.784	20.071	0.681	0.525
848.499	516.193	80.010	19.993	103.785	20.074	0.481	0.530
848.998	516.451	80.006	19.993	103.785	20.073	0.582	0.525
849.499	516.678	80.007	19.994	103.786	20.072	0.641	0.504
849.999	516.959	80.003	19.992	103.783	20.072	0.620	0.496
850.499	517.225	80.008	19.992	103.777	20.073	0.551	0.527
850.999	517.511	80.007	19.993	103.776	20.072	0.601	0.550
851.500	517.714	80.005	19.993	103.777	20.074	0.492	0.521
851.999	518.006	80.008	19.993	103.777	20.073	0.559	0.492
852.499	518.260	80.006	19.994	103.780	20.073	0.548	0.520
852.999	518.539	80.007	19.993	103.785	20.073	0.527	0.540
853.500	518.779	80.005	19.994	103.784	20.073	0.565	0.526
853.999	519.053	80.004	19.992	103.784	20.075	0.435	0.516
854.499	519.267	80.008	19.993	103.784	20.075	0.426	0.501
854.999	519.544	80.005	19.993	103.785	20.074	0.489	0.490
855.499	519.811	80.007	19.994	103.785	20.073	0.584	0.517
855.999	520.080	80.006	19.993	103.784	20.070	0.766	0.540
856.499	520.329	80.008	19.994	103.784	20.076	0.337	0.527
857.000	520.581	80.005	19.992	103.784	20.072	0.610	0.509
857.499	520.806	80.006	19.992	103.783	20.073	0.555	0.489
857.999	521.114	80.007	19.990	103.784	20.072	0.635	0.505
858.500	521.380	80.005	19.992	103.785	20.072	0.599	0.554
858.999	521.605	80.005	19.995	103.785	20.072	0.635	0.533
859.498	521.830	80.007	19.993	103.785	20.072	0.595	0.470
859.999	522.154	80.008	19.994	103.787	20.072	0.620	0.499
860.499	522.361	80.002	19.993	103.787	20.073	0.517	0.540
860.998	522.631	80.006	19.994	103.788	20.070	0.772	0.504
861.499	522.885	80.006	19.993	103.787	20.071	0.694	0.500
861.999	523.157	80.005	19.994	103.787	20.069	0.842	0.525
862.499	523.401	80.006	19.994	103.787	20.071	0.717	0.521
862.999	523.647	80.010	19.994	103.786	20.069	0.818	0.503
863.498	523.871	80.009	19.992	103.786	20.071	0.705	0.480
863.998	524.153	80.010	19.994	103.786	20.071	0.665	0.488
864.499	524.393	80.010	19.994	103.785	20.072	0.586	0.513
864.999	524.673	80.008	19.994	103.784	20.071	0.664	0.521
865.499	524.937	80.007	19.994	103.783	20.073	0.529	0.532
865.998	525.186	80.016	19.995	103.783	20.070	0.751	0.529
866.498	525.437	80.009	19.994	103.784	20.071	0.707	0.507
866.998	525.722	80.007	19.994	103.783	20.072	0.633	0.518
867.498	525.959	80.011	19.993	103.783	20.073	0.515	0.529
867.999	526.234	80.009	19.993	103.784	20.073	0.515	0.517
868.499	526.466	80.009	19.992	103.784	20.073	0.580	0.509
868.999	526.720	80.009	19.993	103.782	20.073	0.572	0.497
869.499	526.985	80.008	19.994	103.781	20.073	0.574	0.502
869.999	527.231	80.009	19.993	103.780	20.074	0.492	0.515
870.498	527.513	80.009	19.993	103.780	20.074	0.464	0.520
870.999	527.748	80.016	19.992	103.778	20.070	0.726	0.523
871.500	528.028	80.008	19.992	103.778	20.075	0.441	0.516
872.000	528.267	80.009	19.993	103.779	20.074	0.504	0.517
872.499	528.537	80.008	19.994	103.780	20.072	0.607	0.514
872.998	528.798	80.010	19.993	103.780	20.076	0.365	0.520
873.499	529.036	80.007	19.993	103.781	20.072	0.643	0.514
873.999	529.241	80.009	19.993	103.780	20.075	0.416	0.470
874.498	529.559	80.007	19.993	103.779	20.073	0.544	0.483
874.999	529.750	80.008	19.994	103.779	20.073	0.570	0.516
875.499	530.032	80.013	19.995	103.778	20.074	0.453	0.491
875.999	530.245	80.009	19.994	103.777	20.073	0.559	0.484
876.499	530.534	80.009	19.994	103.776	20.076	0.369	0.499
876.999	530.815	80.007	19.994	103.774	20.076	0.346	0.536
877.499	531.038	80.008	19.993	103.774	20.077	0.268	0.537
878.000	531.318	80.009	19.993	103.775	20.070	0.741	0.504
878.499	531.577	80.010	19.991	103.776	20.077	0.283	0.521
878.998	531.854	80.009	19.993	103.777	20.076	0.331	0.537
879.499	532.105	80.008	19.994	103.781	20.074	0.481	0.532
879.999	532.369	80.007	19.993	103.779	20.074	0.449	0.522
880.498	532.585	80.007	19.994	103.778	20.075	0.409	0.498
880.998	532.856	80.008	19.994	103.778	20.075	0.375	0.483
881.499	533.136	80.009	19.994	103.777	20.074	0.466	0.519
881.999	533.406	80.007	19.994	103.777	20.075	0.420	0.551
882.499	533.658	80.011	19.993	103.779	20.072	0.618	0.536
882.999	533.924	80.014	19.991	103.780	20.071	0.658	0.520
883.498	534.178	80.009	19.994	103.784	20.073	0.515	0.519
883.998	534.446	80.004	19.995	103.784	20.072	0.591	0.521
884.498	534.674	80.010	19.991	103.784	20.071	0.656	0.509
884.999	534.982	80.008	19.994	103.784	20.069	0.816	0.516
885.500	535.221	80.010	19.993	103.785	20.073	0.557	0.541
885.999	535.461	80.009	19.994	103.782	20.072	0.641	0.512
886.498	535.752	80.009	19.992	103.780	20.068	0.873	0.505
886.998	535.997	80.007	19.994	103.776	20.073	0.546	0.533
887.498	536.245	80.006	19.993	103.770	20.074	0.489	0.515
887.999	536.493	80.010	19.995	103.765	20.076	0.367	0.495
888.500	536.748	80.009	19.993	103.759	20.074	0.510	0.499
888.999	537.020	80.009	19.993	103.755	20.074	0.445	0.515
889.498	537.275	80.011	19.994	103.759	20.074	0.458	0.527
889.999	537.525	80.001	19.995	103.763	20.073	0.551	0.516
890.499	537.797	80.013	19.993	103.767	20.071	0.662	0.514
890.999	538.054	80.010	19.994	103.772	20.074	0.481	0.526
891.498	538.313	80.009	19.994	103.775	20.073	0.576	0.522
891.999	538.542	80.010	19.995	103.772	20.077	0.297	0.502
892.499	538.861	80.008	19.995	103.768	20.072	0.608	0.518
892.999	539.087	80.010	19.995	103.767	20.074	0.458	0.546
893.499	539.346	80.009	19.994	103.767	20.072	0.616	0.515
894.000	539.604	80.008	19.994	103.767	20.074	0.513	0.501
894.500	539.857	80.006	19.993	103.766	20.075	0.434	0.514
895.000	540.129	80.008	19.995	103.766	20.071	0.656	0.518
895.499	540.357	80.010	19.995	103.765	20.072	0.626	0.512
895.999	540.637	80.013	19.993	103.764	20.073	0.555	0.504
896.499	540.875	80.009	19.995	103.768	20.070	0.747	0.513
896.999	541.136	80.010	19.996	103.772	20.072	0.637	0.509
897.500	541.373	80.013	19.991	103.775	20.073	0.515	0.498
898.000	541.624	80.015	19.991	103.780	20.072	0.646	0.493
898.500	541.884	80.006	19.994	103.782	20.071	0.675	0.499
898.999	542.170	80.000	19.996	103.780	20.073	0.555	0.528
899.499	542.423	80.007	19.986	103.780	20.072	0.612	0.543
900.000	542.674	80.003	19.993	103.783	20.071	0.683	0.522
900.499	542.942	80.001	19.989	103.781	20.071	0.722	0.511
900.999	543.186	80.005	19.992	103.782	20.070	0.774	0.515
901.500	543.469	80.008	19.996	103.785	20.071	0.664	0.519
902.000	543.711	80.009	19.997	103.786	20.072	0.589	0.526
902.499	543.953	80.005	19.996	103.784	20.072	0.646	0.504
902.999	544.217	80.008	19.998	103.785	20.071	0.669	0.495
903.499	544.487	80.004	19.994	103.785	20.070	0.779	0.520
903.999	544.712	80.004	19.992	103.783	20.069	0.836	0.514
904.500	544.989	80.005	20.000	103.783	20.071	0.690	0.499
904.999	545.264	80.012	19.993	103.782	20.069	0.867	0.527
905.498	545.497	80.007	19.994	103.783	20.069	0.821	0.530
905.999	545.757	80.010	19.994	103.783	20.069	0.842	0.501
906.500	546.019	80.007	19.996	103.783	20.070	0.764	0.508
907.000	546.272	80.012	19.999	103.781	20.071	0.724	0.518
907.500	546.557	80.012	19.984	103.775	20.071	0.682	0.526
908.000	546.799	80.001	19.996	103.775	20.072	0.646	0.532
908.499	547.074	80.014	19.994	103.773	20.074	0.500	0.522
908.999	547.326	80.006	19.994	103.775	20.070	0.732	0.522
909.499	547.601	80.009	19.993	103.777	20.072	0.616	0.527
909.999	547.861	80.013	19.992	103.785	20.071	0.673	0.531
910.499	548.127	80.006	19.996	103.784	20.072	0.593	0.530
910.999	548.386	80.006	19.992	103.784	20.072	0.603	0.526
911.500	548.610	80.003	19.994	103.781	20.071	0.665	0.504
912.000	548.844	80.007	19.994	103.778	20.068	0.937	0.471
912.500	549.118	80.005	19.994	103.775	20.073	0.565	0.483
912.999	549.393	80.001	19.995	103.773	20.072	0.608	0.529
913.498	549.650	80.005	19.994	103.769	20.071	0.692	0.541
913.998	549.888	80.004	19.998	103.770	20.069	0.799	0.513
914.499	550.174	80.004	19.996	103.772	20.071	0.711	0.510
915.000	550.459	80.009	19.993	103.771	20.073	0.534	0.547
915.499	550.691	80.004	19.998	103.772	20.076	0.346	0.544
915.999	550.977	80.005	19.992	103.775	20.074	0.472	0.518
916.499	551.229	80.007	19.996	103.775	20.072	0.595	0.528
917.000	551.425	80.006	19.994	103.773	20.073	0.569	0.493
917.499	551.713	80.004	19.995	103.773	20.076	0.361	0.466
917.998	551.968	80.004	19.995	103.773	20.072	0.597	0.513
918.498	552.241	80.006	19.994	103.767	20.076	0.369	0.535
918.998	552.494	80.007	19.994	103.766	20.074	0.451	0.527
919.498	552.750	80.010	19.991	103.770	20.073	0.553	0.518
919.998	553.038	80.006	19.993	103.774	20.072	0.643	0.527
920.499	553.280	80.006	19.996	103.775	20.074	0.494	0.537
920.999	553.524	80.007	19.992	103.780	20.072	0.616	0.508
921.498	553.819	80.008	19.994	103.779	20.072	0.599	0.512
921.998	554.060	80.005	19.993	103.775	20.071	0.711	0.538
922.499	554.355	80.006	19.997	103.772	20.072	0.643	0.536
923.000	554.628	80.007	19.993	103.770	20.072	0.648	0.552
923.499	554.886	80.006	19.993	103.774	20.071	0.664	0.549
923.998	555.150	80.008	19.994	103.779	20.073	0.584	0.526
924.499	555.410	80.007	19.994	103.782	20.071	0.683	0.523
925.000	555.682	80.012	19.993	103.784	20.073	0.515	0.528
925.500	555.905	80.003	19.994	103.787	20.073	0.536	0.514
925.999	556.162	80.007	19.994	103.785	20.071	0.684	0.487
926.499	556.460	80.011	19.993	103.785	20.072	0.620	0.518
927.000	556.700	80.013	19.991	103.787	20.070	0.747	0.547
927.499	556.980	80.002	19.994	103.788	20.075	0.376	0.529
927.999	557.194	80.006	19.995	103.786	20.071	0.724	0.507
928.499	557.484	80.007	19.993	103.786	20.073	0.582	0.499
928.999	557.750	80.008	19.995	103.785	20.074	0.468	0.530
929.499	558.081	80.006	19.996	103.780	20.070	0.768	0.576
929.999	558.296	80.005	19.995	103.773	20.071	0.721	0.572
930.499	558.548	80.005	19.995	103.768	20.071	0.664	0.507
931.000	558.830	80.002	19.995	103.768	20.072	0.612	0.500
931.500	559.058	80.005	19.996	103.764	20.068	0.922	0.521
932.000	559.339	80.007	19.994	103.764	20.070	0.726	0.509
932.500	559.612	80.015	19.994	103.768	20.073	0.549	0.532
932.999	559.862	80.006	19.996	103.774	20.072	0.620	0.539
933.498	560.142	80.006	19.995	103.775	20.072	0.639	0.527
933.999	560.387	80.003	19.996	103.778	20.072	0.626	0.527
934.500	560.647	80.006	19.994	103.778	20.071	0.721	0.515
935.000	560.902	80.007	19.994	103.777	20.071	0.700	0.510
935.499	561.194	80.009	19.994	103.774	20.070	0.740	0.531
935.998	561.437	80.008	19.993	103.774	20.069	0.804	0.541
936.499	561.671	80.005	19.994	103.775	20.070	0.793	0.506
936.999	561.931	80.007	19.993	103.779	20.069	0.816	0.486
937.498	562.219	80.004	19.993	103.780	20.068	0.918	0.521
937.999	562.489	80.008	19.993	103.782	20.068	0.890	0.553
938.500	562.763	80.007	19.993	103.783	20.070	0.726	0.551
939.000	563.009	80.012	19.992	103.780	20.069	0.837	0.532
939.500	563.249	80.003	19.995	103.780	20.071	0.692	0.503
939.999	563.511	80.007	19.992	103.778	20.069	0.810	0.495
940.499	563.788	80.009	19.995	103.778	20.070	0.762	0.521
940.999	564.056	80.007	19.992	103.776	20.070	0.778	0.542
941.498	564.316	80.008	19.994	103.779	20.070	0.738	0.536
941.998	564.574	80.008	19.992	103.778	20.069	0.846	0.523
942.499	564.819	80.008	19.991	103.780	20.070	0.740	0.510
942.999	565.062	80.010	19.994	103.780	20.068	0.935	0.496
943.499	565.362	80.008	19.992	103.782	20.070	0.776	0.516
943.998	565.624	80.011	19.996	103.782	20.069	0.859	0.552
944.499	565.858	80.008	19.994	103.780	20.070	0.774	0.529
945.000	566.110	80.010	19.992	103.779	20.070	0.738	0.491
945.500	566.405	80.007	19.993	103.780	20.070	0.728	0.516
945.999	566.665	80.007	19.993	103.778	20.070	0.770	0.551
946.499	566.963	80.009	19.992	103.777	20.069	0.819	0.556
947.000	567.208	80.007	19.992	103.780	20.070	0.772	0.551
947.499	567.485	80.008	19.992	103.781	20.067	0.960	0.532
947.999	567.748	80.010	19.993	103.780	20.067	0.945	0.531
948.499	567.962	80.009	19.994	103.778	20.069	0.854	0.508
948.999	568.281	80.010	19.993	103.779	20.069	0.833	0.505
949.500	568.538	80.008	19.993	103.779	20.068	0.934	0.555
950.000	568.753	80.010	19.992	103.779	20.071	0.690	0.524
950.500	569.031	80.009	19.988	103.777	20.074	0.500	0.482
951.000	569.288	80.008	19.994	103.782	20.071	0.719	0.514
951.500	569.538	80.012	19.994	103.781	20.074	0.492	0.521
952.000	569.787	79.999	19.993	103.782	20.071	0.683	0.503
952.499	570.065	80.010	19.992	103.780	20.070	0.768	0.513
952.998	570.365	80.009	19.994	103.779	20.069	0.840	0.552
953.499	570.615	80.007	19.993	103.777	20.073	0.536	0.564
953.999	570.876	80.011	19.992	103.777	20.071	0.664	0.531
954.499	571.141	80.010	19.992	103.777	20.071	0.688	0.519
955.000	571.410	80.004	19.992	103.780	20.071	0.671	0.530
955.499	571.655	80.011	19.992	103.782	20.070	0.774	0.523
955.998	571.907	80.008	19.994	103.783	20.071	0.713	0.505
956.499	572.202	80.009	19.992	103.782	20.068	0.903	0.523
956.999	572.450	80.010	19.993	103.779	20.070	0.766	0.545
957.499	572.708	80.009	19.993	103.775	20.067	0.945	0.524
957.998	572.975	80.007	19.993	103.774	20.068	0.888	0.516
958.499	573.278	80.008	19.994	103.772	20.070	0.778	0.548
959.000	573.521	80.010	19.993	103.771	20.070	0.793	0.558
959.500	573.767	80.010	19.993	103.773	20.070	0.774	0.518
960.000	574.014	80.009	19.994	103.775	20.070	0.776	0.491
960.500	574.339	80.007	19.992	103.777	20.068	0.882	0.532
961.000	574.571	80.007	19.995	103.779	20.071	0.722	0.564
961.500	574.873	80.007	19.993	103.782	20.069	0.831	0.545
962.000	575.122	80.008	19.994	103.782	20.070	0.770	0.542
962.499	575.403	80.011	19.993	103.783	20.073	0.561	0.540
962.999	575.694	80.007	19.994	103.784	20.071	0.707	0.552
963.500	575.909	80.008	19.993	103.783	20.071	0.665	0.539
964.000	576.188	80.008	19.994	103.780	20.071	0.694	0.499
964.499	576.459	80.006	19.993	103.777	20.073	0.551	0.522
964.999	576.736	80.008	19.992	103.776	20.067	0.951	0.549
965.499	576.998	80.006	19.993	103.772	20.070	0.770	0.544
965.999	577.259	80.009	19.992	103.771	20.073	0.582	0.531
966.498	577.537	80.008	19.993	103.768	20.069	0.812	0.531
966.999	577.779	80.011	19.993	103.763	20.071	0.662	0.530
967.499	578.047	80.009	19.994	103.761	20.072	0.641	0.515
967.998	578.295	80.007	19.992	103.761	20.074	0.449	0.514
968.498	578.563	80.010	19.992	103.759	20.072	0.591	0.516
968.998	578.819	80.012	19.992	103.761	20.074	0.508	0.520
969.499	579.075	80.011	19.992	103.765	20.072	0.601	0.518
969.999	579.357	80.009	19.994	103.766	20.071	0.705	0.525
970.499	579.595	80.010	19.993	103.769	20.070	0.770	0.529
970.999	579.872	80.009	19.994	103.768	20.071	0.658	0.518
971.499	580.116	80.014	19.993	103.771	20.070	0.768	0.518
971.999	580.358	80.008	19.993	103.769	20.072	0.644	0.503
972.499	580.641	80.011	19.993	103.767	20.071	0.703	0.505
972.999	580.914	80.012	19.992	103.768	20.073	0.563	0.540
973.499	581.135	80.012	19.993	103.766	20.072	0.624	0.525
973.999	581.412	80.006	19.992	103.761	20.070	0.772	0.496
974.499	581.693	80.002	19.994	103.763	20.072	0.627	0.528
974.999	581.930	80.008	19.992	103.764	20.070	0.797	0.538
975.499	582.200	80.013	19.991	103.764	20.072	0.639	0.513
976.000	582.422	80.001	19.992	103.772	20.070	0.743	0.499
976.500	582.693	80.009	19.992	103.779	20.071	0.686	0.492
976.999	582.947	80.013	19.992	103.782	20.070	0.745	0.509
977.499	583.240	80.011	19.991	103.784	20.072	0.650	0.536
978.000	583.469	80.009	19.992	103.786	20.071	0.705	0.535
978.499	583.715	80.011	19.992	103.785	20.071	0.701	0.499
978.999	583.971	80.007	19.991	103.781	20.071	0.717	0.489
979.499	584.219	80.006	19.991	103.780	20.071	0.675	0.503
979.999	584.472	80.012	19.991	103.777	20.072	0.612	0.502
980.500	584.734	79.999	19.993	103.776	20.069	0.821	0.508
980.999	584.998	80.009	19.992	103.771	20.071	0.707	0.521
981.499	585.244	80.007	19.992	103.770	20.067	0.960	0.518
981.999	585.505	80.007	19.993	103.768	20.070	0.751	0.508
982.498	585.779	80.008	19.993	103.765	20.069	0.819	0.521
982.999	586.029	80.007	19.994	103.762	20.073	0.574	0.530
983.500	586.274	80.008	19.991	103.769	20.068	0.876	0.509
984.000	586.540	80.009	19.991	103.770	20.071	0.686	0.503
984.500	586.803	80.008	19.992	103.769	20.068	0.932	0.521
984.999	587.056	80.008	19.993	103.771	20.069	0.840	0.523
985.499	587.344	80.009	19.992	103.770	20.071	0.663	0.528
985.999	587.571	80.010	19.992	103.763	20.068	0.871	0.528
986.500	587.826	80.006	19.995	103.761	20.070	0.732	0.499
986.999	588.088	80.008	19.993	103.757	20.072	0.587	0.500
987.499	588.339	80.007	19.992	103.757	20.069	0.818	0.515
987.999	588.572	80.008	19.992	103.757	20.068	0.922	0.498
988.499	588.829	80.009	19.993	103.760	20.072	0.652	0.487
988.999	589.094	80.006	19.993	103.761	20.069	0.831	0.506
989.499	589.316	80.010	19.992	103.764	20.069	0.833	0.505
989.998	589.586	80.010	19.992	103.763	20.068	0.886	0.489
990.498	589.862	80.012	19.992	103.760	20.069	0.812	0.519
990.999	590.081	80.008	19.994	103.757	20.069	0.863	0.521
991.498	590.319	80.007	19.993	103.755	20.066	1.023	0.476
991.999	590.610	80.009	19.994	103.757	20.066	1.011	0.493
992.499	590.832	80.010	19.994	103.762	20.069	0.823	0.521
992.999	591.070	80.009	19.993	103.767	20.067	0.989	0.487
993.499	591.350	80.006	19.993	103.770	20.068	0.907	0.489
993.999	591.596	80.005	19.994	103.773	20.071	0.721	0.522
994.500	591.836	80.005	19.994	103.773	20.067	0.949	0.506
994.999	592.074	80.006	19.994	103.772	20.069	0.850	0.482
995.499	592.367	80.007	19.994	103.769	20.068	0.928	0.504
995.999	592.640	80.008	19.996	103.769	20.069	0.804	0.548
996.499	592.865	80.012	19.992	103.769	20.068	0.926	0.533
996.999	593.112	80.008	19.995	103.771	20.068	0.922	0.486
997.499	593.350	80.002	19.998	103.772	20.069	0.800	0.478
998.000	593.640	80.008	19.995	103.775	20.071	0.679	0.506
998.500	593.868	80.009	19.993	103.777	20.071	0.724	0.523
999.000	594.144	80.007	19.997	103.774	20.067	0.943	0.512
999.499	594.413	80.007	19.993	103.767	20.067	0.964	0.525
999.999	594.658	80.005	19.999	103.766	20.069	0.802	0.529
1000.500	594.905	80.003	19.990	103.763	20.068	0.876	0.503
1001.000	595.164	80.006	19.994	103.762	20.069	0.800	0.499
1001.500	595.407	80.007	19.995	103.762	20.071	0.694	0.504
1002.000	595.685	80.006	19.992	103.768	20.070	0.745	0.511
1002.499	595.935	80.012	19.993	103.770	20.069	0.800	0.524
1002.998	596.169	80.010	19.989	103.774	20.070	0.774	0.506
1003.499	596.424	80.009	19.990	103.775	20.067	0.985	0.487
1003.999	596.659	80.013	19.993	103.780	20.072	0.643	0.490
1004.498	596.916	80.008	19.995	103.779	20.070	0.783	0.491
1004.998	597.162	80.007	19.992	103.775	20.072	0.639	0.498
1005.498	597.420	80.011	19.994	103.767	20.070	0.758	0.503
1005.999	597.670	80.009	19.994	103.762	20.071	0.665	0.506
1006.500	597.929	80.005	19.994	103.759	20.074	0.460	0.509
1007.000	598.158	80.010	19.989	103.760	20.070	0.749	0.499
1007.499	598.429	80.004	19.991	103.763	20.070	0.747	0.494
1007.998	598.681	80.008	20.000	103.770	20.071	0.719	0.512
1008.499	598.930	80.003	19.995	103.773	20.071	0.660	0.512
1008.998	599.172	80.005	19.992	103.774	20.070	0.732	0.496
1009.499	599.404	80.006	19.993	103.772	20.072	0.624	0.482
1009.999	599.660	80.006	19.997	103.772	20.071	0.663	0.481
1010.499	599.946	80.007	19.990	103.768	20.072	0.618	0.515
1011.000	600.192	80.007	19.994	103.766	20.069	0.804	0.537
1011.499	600.408	80.003	19.995	103.763	20.072	0.626	0.497
1011.999	600.656	80.009	19.993	103.764	20.070	0.732	0.463
1012.499	600.945	80.009	19.995	103.760	20.070	0.738	0.501
1012.999	601.193	79.991	19.994	103.757	20.069	0.804	0.537
1013.498	601.457	80.002	19.995	103.759	20.073	0.563	0.524
1013.998	601.678	80.003	19.994	103.764	20.071	0.696	0.499
1014.499	601.949	80.002	19.993	103.763	20.069	0.859	0.489
1015.000	602.178	79.998	19.994	103.766	20.071	0.715	0.496
1015.499	602.422	80.008	19.994	103.767	20.068	0.876	0.486
1015.999	602.694	80.010	19.995	103.765	20.071	0.694	0.494
1016.499	602.931	80.006	19.994	103.763	20.068	0.888	0.512
1016.999	603.188	80.004	19.995	103.764	20.068	0.918	0.502
1017.499	603.440	79.997	19.994	103.763	20.070	0.757	0.502
1017.999	603.704	80.014	19.994	103.765	20.072	0.616	0.513
1018.499	603.975	80.009	19.995	103.765	20.069	0.865	0.525
1018.999	604.247	80.008	19.995	103.763	20.067	0.958	0.539
1019.499	604.465	80.005	19.993	103.761	20.070	0.778	0.517
1019.999	604.712	80.007	19.994	103.761	20.071	0.660	0.477
1020.500	604.959	80.007	19.993	103.761	20.073	0.570	0.480
1020.999	605.202	80.005	19.993	103.768	20.070	0.736	0.492
1021.499	605.468	80.009	19.996	103.772	20.072	0.646	0.499
1021.999	605.705	80.007	19.995	103.777	20.069	0.840	0.506
1022.499	605.985	80.005	19.996	103.781	20.069	0.816	0.510
1022.999	606.245	80.004	19.995	103.781	20.069	0.823	0.528
1023.498	606.445	80.005	19.996	103.779	20.067	0.964	0.500
1023.999	606.705	80.013	19.995	103.778	20.070	0.759	0.460
1024.500	606.980	80.006	19.994	103.779	20.073	0.519	0.497
1025.000	607.220	80.009	19.995	103.776	20.071	0.711	0.524
1025.500	607.449	80.007	19.995	103.774	20.069	0.861	0.492
1026.000	607.723	80.008	19.994	103.773	20.071	0.675	0.486
1026.500	607.955	80.007	19.993	103.773	20.071	0.715	0.505
1026.999	608.211	80.006	19.993	103.769	20.071	0.696	0.498
1027.499	608.449	80.010	19.994	103.769	20.069	0.840	0.491
1027.998	608.730	80.008	19.994	103.769	20.069	0.854	0.507
1028.498	608.991	80.006	19.993	103.772	20.069	0.819	0.530
1028.998	609.211	80.008	19.994	103.775	20.067	0.996	0.511
1029.499	609.471	80.006	19.995	103.777	20.070	0.774	0.481
1030.000	609.745	80.011	19.993	103.779	20.067	0.964	0.508
1030.500	609.997	80.007	19.993	103.782	20.067	0.970	0.530
1030.999	610.303	80.009	19.994	103.779	20.066	1.023	0.542
1031.498	610.502	80.007	19.993	103.775	20.068	0.892	0.531
1031.998	610.783	80.007	19.992	103.774	20.070	0.743	0.492
1032.498	611.009	80.006	19.994	103.775	20.070	0.732	0.493
1032.999	611.299	80.009	19.993	103.774	20.070	0.732	0.511
1033.499	611.546	80.008	19.995	103.775	20.068	0.928	0.527
1033.999	611.850	80.007	19.994	103.777	20.070	0.793	0.544
1034.499	612.047	80.008	19.993	103.778	20.070	0.726	0.526
1034.999	612.326	80.007	19.993	103.777	20.070	0.791	0.488
1035.499	612.599	80.009	19.991	103.779	20.069	0.823	0.514
1035.999	612.825	80.008	19.992	103.780	20.067	0.998	0.525
1036.500	613.078	80.005	19.995	103.781	20.067	0.954	0.489
1036.999	613.329	80.006	19.997	103.778	20.068	0.897	0.492
1037.498	613.631	80.009	19.990	103.774	20.068	0.896	0.529
1037.998	613.875	80.009	19.992	103.774	20.067	0.939	0.550
1038.499	614.163	80.009	19.994	103.773	20.066	1.050	0.539
1038.999	614.439	80.013	19.990	103.771	20.066	1.034	0.548
1039.499	614.703	80.012	19.989	103.775	20.066	1.010	0.552
1040.000	614.970	80.007	19.992	103.779	20.067	0.981	0.536
1040.500	615.190	80.005	19.997	103.780	20.069	0.814	0.509
1041.000	615.512	80.011	19.988	103.781	20.067	0.949	0.514
1041.499	615.735	80.006	19.995	103.782	20.066	1.044	0.544
1041.999	616.044	80.010	19.990	103.780	20.066	1.057	0.539
1042.499	616.246	80.006	19.994	103.779	20.066	1.021	0.522
