Repository: ulfsri/fsri_materials_database

# Materials and Products Database

## 01_Data

Raw data generated from each apparatus are included here in plain-text format. The data is organized first by material, next by the short name of test apparatus used, and where applicable additional filtering by test settings.

### material.json

Each material directory contains a json file of the same name as the material. This file links the data stored in the repository as well as data and graphs produced by the accompanying scripts (__02_Scripts__) to the respective landing page for the material on the front-end website.

File: 01_Data/PLA_3D_Printer_Filament/MCC/PLA_3D_Printer_Filament_MCC_30K_min_220217_R3.txt (part 3 of 4)
T Correction Coefficients:	0	1.024463	0
Time Shift (s):	14
*
Time (s)	Temperature (C)	N2 flow rate (cc/min)	O2 flow rate (cc/min)	Flow Rate (cc/min)	Oxygen (%)	HRR (W/g)	Heating rate (C/s)
694.500	435.349	80.005	19.994	103.810	19.853	9.130	0.509
695.000	435.581	80.006	19.993	103.804	19.855	8.987	0.498
695.500	435.856	80.005	19.994	103.803	19.856	8.915	0.495
696.000	436.099	80.005	19.993	103.805	19.853	9.158	0.513
696.500	436.399	80.006	19.993	103.812	19.854	9.017	0.530
697.000	436.655	80.005	19.993	103.817	19.854	9.074	0.549
697.500	436.892	80.005	19.995	103.820	19.854	9.070	0.524
698.000	437.177	80.008	19.994	103.820	19.853	9.116	0.508
698.500	437.413	80.005	19.993	103.820	19.849	9.425	0.522
699.000	437.666	80.006	19.994	103.815	19.854	9.073	0.505
699.500	437.916	80.005	19.995	103.811	19.851	9.274	0.495
700.000	438.198	80.007	19.995	103.811	19.851	9.296	0.517
700.500	438.463	80.005	19.994	103.812	19.848	9.480	0.540
701.000	438.718	80.005	19.994	103.818	19.850	9.335	0.534
701.500	438.974	80.005	19.993	103.821	19.849	9.400	0.516
702.000	439.231	80.006	19.993	103.824	19.850	9.327	0.512
702.500	439.491	80.006	19.993	103.821	19.849	9.403	0.514
703.000	439.736	80.006	19.994	103.818	19.849	9.385	0.511
703.500	440.017	80.006	19.994	103.815	19.846	9.601	0.516
704.000	440.271	80.006	19.994	103.813	19.846	9.664	0.530
704.500	440.536	80.005	19.993	103.816	19.848	9.455	0.527
705.000	440.790	80.006	19.993	103.819	19.848	9.519	0.519
705.500	441.033	80.006	19.993	103.821	19.846	9.664	0.508
706.000	441.312	80.006	19.994	103.821	19.846	9.629	0.510
706.500	441.567	80.006	19.994	103.824	19.846	9.619	0.528
707.000	441.806	80.004	19.994	103.821	19.846	9.651	0.514
707.500	442.059	80.006	19.994	103.819	19.847	9.523	0.493
708.000	442.306	80.005	19.992	103.823	19.846	9.607	0.496
708.500	442.578	80.006	19.993	103.823	19.842	9.917	0.510
709.000	442.877	80.006	19.993	103.820	19.846	9.601	0.545
709.500	443.071	80.006	19.993	103.818	19.847	9.564	0.532
710.000	443.318	80.006	19.993	103.817	19.844	9.786	0.467
710.500	443.606	80.005	19.993	103.813	19.844	9.812	0.488
711.000	443.874	80.005	19.993	103.809	19.840	10.046	0.546
711.500	444.134	80.005	19.993	103.804	19.842	9.928	0.542
712.000	444.393	80.005	19.993	103.802	19.843	9.872	0.523
712.500	444.669	80.007	19.993	103.802	19.841	10.023	0.527
713.000	444.891	80.005	19.994	103.800	19.842	9.941	0.516
713.500	445.174	80.005	19.993	103.800	19.843	9.855	0.502
714.000	445.425	80.005	19.995	103.801	19.841	10.004	0.520
714.500	445.678	80.007	19.993	103.804	19.841	9.994	0.519
715.000	445.917	80.006	19.994	103.809	19.839	10.135	0.498
715.500	446.202	80.006	19.995	103.810	19.837	10.300	0.508
716.000	446.455	80.005	19.994	103.810	19.836	10.335	0.531
716.500	446.725	80.005	19.994	103.809	19.837	10.262	0.530
717.000	446.967	80.006	19.993	103.805	19.837	10.271	0.518
717.500	447.226	80.005	19.994	103.805	19.839	10.130	0.507
718.000	447.448	80.006	19.993	103.806	19.835	10.401	0.491
718.500	447.749	80.005	19.994	103.806	19.838	10.194	0.502
719.000	448.008	80.005	19.993	103.806	19.836	10.393	0.542
719.500	448.257	80.006	19.993	103.807	19.835	10.433	0.534
720.000	448.532	80.006	19.994	103.802	19.835	10.464	0.516
720.500	448.783	80.004	19.994	103.801	19.833	10.566	0.525
721.000	449.032	80.006	19.995	103.801	19.832	10.661	0.513
721.500	449.310	80.007	19.995	103.803	19.833	10.578	0.514
722.000	449.572	80.005	19.994	103.810	19.832	10.659	0.534
722.500	449.846	80.007	19.994	103.818	19.829	10.864	0.538
723.000	450.080	80.007	19.995	103.823	19.831	10.749	0.522
723.500	450.341	80.007	19.993	103.826	19.831	10.708	0.501
724.000	450.619	80.007	19.993	103.824	19.830	10.781	0.517
724.500	450.880	80.004	19.994	103.816	19.828	10.949	0.539
725.000	451.135	80.007	19.995	103.814	19.828	10.961	0.527
725.500	451.388	80.007	19.994	103.817	19.829	10.847	0.512
726.000	451.648	80.006	19.995	103.819	19.829	10.895	0.510
726.500	451.879	80.007	19.993	103.823	19.828	10.953	0.502
727.000	452.142	80.007	19.994	103.825	19.825	11.180	0.493
727.500	452.412	80.008	19.994	103.821	19.827	11.016	0.513
728.000	452.692	80.007	19.994	103.814	19.825	11.193	0.541
728.500	452.932	80.008	19.995	103.807	19.825	11.153	0.535
729.000	453.212	80.008	19.994	103.802	19.820	11.534	0.520
729.500	453.418	80.006	19.995	103.801	19.822	11.405	0.503
730.000	453.705	80.006	19.994	103.799	19.822	11.369	0.489
730.500	453.987	80.008	19.995	103.804	19.822	11.367	0.531
731.000	454.228	80.007	19.995	103.805	19.823	11.292	0.546
731.500	454.473	80.007	19.994	103.806	19.821	11.464	0.505
732.000	454.707	80.008	19.995	103.806	19.818	11.641	0.483
732.500	455.003	80.008	19.994	103.807	19.819	11.609	0.505
733.000	455.247	80.006	19.994	103.805	19.820	11.546	0.535
733.500	455.519	80.007	19.993	103.804	19.815	11.921	0.528
734.000	455.766	80.007	19.993	103.803	19.817	11.722	0.517
734.500	456.016	80.006	19.995	103.800	19.816	11.798	0.508
735.000	456.292	80.006	19.994	103.798	19.816	11.788	0.512
735.500	456.533	80.006	19.994	103.796	19.816	11.849	0.522
736.000	456.805	80.006	19.995	103.796	19.813	12.002	0.515
736.500	457.055	80.005	19.993	103.796	19.815	11.906	0.518
737.000	457.306	80.008	19.994	103.796	19.813	12.004	0.511
737.500	457.571	80.006	19.994	103.795	19.813	12.000	0.508
738.000	457.848	80.007	19.994	103.795	19.813	12.016	0.529
738.500	458.073	80.005	19.994	103.797	19.812	12.106	0.522
739.000	458.312	80.004	19.995	103.799	19.812	12.108	0.483
739.500	458.554	80.004	19.996	103.803	19.810	12.223	0.473
740.000	458.850	80.005	19.995	103.810	19.811	12.176	0.509
740.500	459.109	80.006	19.995	103.812	19.810	12.218	0.547
741.000	459.365	80.005	19.995	103.810	19.811	12.208	0.535
741.500	459.615	80.007	19.995	103.808	19.811	12.208	0.510
742.000	459.851	80.005	19.995	103.804	19.811	12.198	0.496
742.500	460.097	80.006	19.995	103.798	19.809	12.312	0.484
743.000	460.372	80.006	19.995	103.796	19.809	12.294	0.501
743.500	460.621	80.006	19.994	103.797	19.810	12.272	0.522
744.000	460.873	80.006	19.994	103.797	19.809	12.308	0.513
744.500	461.117	80.006	19.994	103.799	19.809	12.340	0.499
745.000	461.359	80.006	19.995	103.801	19.809	12.296	0.491
745.500	461.619	80.008	19.994	103.801	19.810	12.262	0.493
746.000	461.857	80.008	19.994	103.804	19.806	12.537	0.499
746.500	462.131	80.008	19.994	103.808	19.808	12.382	0.505
747.000	462.386	80.006	19.993	103.811	19.807	12.484	0.521
747.500	462.628	80.006	19.994	103.812	19.806	12.543	0.513
748.000	462.902	80.006	19.994	103.810	19.809	12.348	0.507
748.500	463.141	80.007	19.994	103.808	19.804	12.656	0.515
749.000	463.373	80.009	19.994	103.805	19.805	12.582	0.492
749.500	463.626	80.008	19.995	103.801	19.805	12.604	0.479
750.000	463.903	80.007	19.995	103.799	19.807	12.454	0.508
750.500	464.142	80.007	19.995	103.802	19.806	12.568	0.523
751.000	464.375	80.007	19.994	103.803	19.804	12.685	0.494
751.500	464.638	80.008	19.995	103.800	19.803	12.761	0.484
752.000	464.887	80.008	19.995	103.800	19.805	12.634	0.504
752.500	465.152	80.007	19.994	103.798	19.802	12.833	0.513
753.000	465.397	80.008	19.994	103.795	19.803	12.741	0.512
753.500	465.659	80.008	19.995	103.793	19.801	12.909	0.508
754.000	465.943	80.007	19.993	103.793	19.803	12.795	0.527
754.500	466.173	80.009	19.994	103.794	19.801	12.889	0.530
755.000	466.437	80.009	19.994	103.795	19.801	12.897	0.504
755.500	466.684	80.008	19.996	103.795	19.797	13.211	0.502
756.000	466.909	80.008	19.995	103.795	19.801	12.894	0.491
756.500	467.181	80.008	19.994	103.795	19.797	13.191	0.485
757.000	467.451	80.007	19.995	103.793	19.802	12.855	0.520
757.500	467.695	80.007	19.995	103.789	19.802	12.809	0.528
758.000	467.931	80.007	19.994	103.789	19.801	12.904	0.497
758.500	468.184	80.008	19.995	103.789	19.799	13.059	0.484
759.000	468.438	80.007	19.996	103.790	19.798	13.135	0.499
759.500	468.730	80.007	19.995	103.793	19.799	13.027	0.527
760.000	468.942	80.006	19.995	103.798	19.798	13.099	0.525
760.500	469.254	80.006	19.994	103.798	19.797	13.176	0.514
761.000	469.461	80.007	19.994	103.800	19.796	13.246	0.522
761.500	469.737	80.006	19.995	103.799	19.797	13.163	0.501
762.000	469.981	80.005	19.994	103.799	19.799	13.059	0.502
762.500	470.256	80.005	19.994	103.798	19.798	13.081	0.520
763.000	470.527	80.005	19.995	103.798	19.797	13.200	0.532
763.500	470.736	80.005	19.994	103.797	19.798	13.134	0.513
764.000	471.035	80.006	19.994	103.797	19.798	13.130	0.494
764.500	471.284	80.006	19.994	103.796	19.796	13.267	0.528
765.000	471.526	80.006	19.994	103.796	19.797	13.180	0.519
765.500	471.809	80.005	19.994	103.796	19.799	13.034	0.508
766.000	472.023	80.005	19.995	103.797	19.801	12.895	0.511
766.500	472.305	80.006	19.993	103.797	19.803	12.729	0.496
767.000	472.550	80.006	19.993	103.798	19.802	12.814	0.511
767.500	472.771	80.004	19.993	103.798	19.803	12.781	0.497
768.000	473.054	80.008	19.993	103.798	19.801	12.886	0.485
768.500	473.300	80.005	19.994	103.799	19.800	12.952	0.517
769.000	473.558	80.007	19.992	103.800	19.800	12.959	0.517
769.500	473.819	80.004	19.992	103.800	19.802	12.830	0.512
770.000	474.069	80.005	19.993	103.801	19.802	12.834	0.515
770.500	474.342	80.006	19.993	103.800	19.799	13.031	0.517
771.000	474.585	80.004	19.993	103.788	19.802	12.864	0.520
771.500	474.839	80.005	19.993	103.759	19.804	12.660	0.507
772.000	475.113	80.006	19.993	103.743	19.805	12.636	0.513
772.500	475.311	80.005	19.993	103.734	19.804	12.713	0.500
773.000	475.593	80.005	19.993	103.734	19.803	12.745	0.476
773.500	475.866	80.004	19.993	103.751	19.807	12.443	0.517
774.000	476.053	80.006	19.994	103.788	19.809	12.327	0.507
774.500	476.321	80.005	19.994	103.838	19.808	12.397	0.458
775.000	476.579	80.005	19.995	103.854	19.808	12.385	0.491
775.500	476.854	80.006	19.994	103.857	19.809	12.287	0.529
776.000	477.091	80.005	19.995	103.852	19.808	12.365	0.523
776.500	477.369	80.006	19.994	103.844	19.811	12.164	0.514
777.000	477.629	80.004	19.994	103.811	19.814	11.943	0.526
777.500	477.847	80.005	19.994	103.802	19.812	12.072	0.508
778.000	478.128	80.006	19.993	103.801	19.815	11.897	0.489
778.500	478.372	80.005	19.993	103.802	19.816	11.814	0.512
779.000	478.639	80.004	19.993	103.801	19.816	11.822	0.518
779.500	478.903	80.005	19.993	103.801	19.820	11.551	0.521
780.000	479.179	80.004	19.994	103.803	19.818	11.681	0.536
780.500	479.402	80.004	19.993	103.803	19.818	11.643	0.519
781.000	479.617	80.006	19.995	103.802	19.821	11.478	0.468
781.500	479.901	80.004	19.993	103.802	19.823	11.335	0.469
782.000	480.153	80.005	19.993	103.801	19.824	11.247	0.518
782.500	480.365	80.006	19.993	103.799	19.824	11.215	0.500
783.000	480.632	80.005	19.993	103.798	19.819	11.567	0.471
783.500	480.915	80.006	19.992	103.798	19.824	11.225	0.514
784.000	481.170	80.004	19.994	103.798	19.822	11.390	0.544
784.500	481.381	80.005	19.993	103.799	19.825	11.179	0.502
785.000	481.675	80.004	19.993	103.799	19.827	11.020	0.486
785.500	481.911	80.004	19.992	103.800	19.828	10.921	0.518
786.000	482.168	80.006	19.993	103.801	19.831	10.716	0.512
786.500	482.390	80.006	19.994	103.803	19.832	10.664	0.486
787.000	482.676	80.006	19.993	103.802	19.834	10.529	0.494
787.500	482.954	80.005	19.994	103.802	19.834	10.489	0.536
788.000	483.170	80.005	19.992	103.801	19.834	10.489	0.529
788.500	483.417	80.006	19.993	103.801	19.839	10.149	0.478
789.000	483.647	80.004	19.994	103.799	19.840	10.085	0.470
789.500	483.923	80.005	19.994	103.799	19.843	9.880	0.492
790.000	484.182	80.004	19.993	103.799	19.844	9.779	0.521
790.500	484.435	80.005	19.993	103.800	19.847	9.542	0.523
791.000	484.707	80.005	19.994	103.799	19.847	9.566	0.519
791.500	484.971	80.005	19.994	103.799	19.850	9.305	0.531
792.000	485.201	80.004	19.994	103.799	19.853	9.120	0.515
792.500	485.470	80.005	19.994	103.799	19.851	9.275	0.496
793.000	485.697	80.006	19.993	103.798	19.854	9.060	0.498
793.500	485.970	80.005	19.993	103.798	19.857	8.848	0.499
794.000	486.264	80.006	19.993	103.798	19.857	8.806	0.533
794.500	486.484	80.004	19.993	103.797	19.860	8.581	0.540
795.000	486.722	80.004	19.994	103.797	19.861	8.527	0.486
795.500	486.990	80.005	19.994	103.797	19.862	8.453	0.482
796.000	487.232	80.003	19.994	103.797	19.860	8.620	0.508
796.500	487.463	80.005	19.993	103.796	19.869	7.924	0.492
797.000	487.714	80.005	19.993	103.797	19.870	7.914	0.477
797.500	487.983	80.004	19.994	103.797	19.869	7.956	0.501
798.000	488.243	80.005	19.993	103.798	19.873	7.683	0.525
798.500	488.515	80.004	19.992	103.798	19.874	7.564	0.530
799.000	488.751	80.005	19.992	103.798	19.878	7.299	0.520
799.500	489.005	80.004	19.995	103.797	19.874	7.574	0.499
800.000	489.249	80.006	19.993	103.797	19.877	7.403	0.494
800.500	489.545	80.005	19.995	103.796	19.879	7.212	0.519
801.000	489.804	80.003	19.995	103.796	19.882	7.021	0.548
801.500	490.014	80.005	19.994	103.797	19.880	7.131	0.512
802.000	490.260	80.005	19.995	103.801	19.884	6.866	0.462
802.500	490.540	80.006	19.994	103.803	19.884	6.832	0.491
803.000	490.819	80.004	19.994	103.803	19.887	6.657	0.543
803.500	491.080	80.006	19.994	103.802	19.888	6.538	0.550
804.000	491.318	80.005	19.994	103.801	19.888	6.605	0.520
804.500	491.586	80.006	19.995	103.798	19.892	6.313	0.502
805.000	491.826	80.006	19.994	103.799	19.892	6.287	0.507
805.500	492.105	80.007	19.994	103.799	19.892	6.263	0.514
806.000	492.341	80.007	19.993	103.800	19.893	6.185	0.517
806.500	492.635	80.006	19.995	103.804	19.894	6.148	0.523
807.000	492.882	80.006	19.994	103.806	19.897	5.885	0.535
807.500	493.158	80.006	19.995	103.803	19.896	5.973	0.532
808.000	493.408	80.007	19.993	103.803	19.897	5.893	0.524
808.500	493.668	80.007	19.994	103.807	19.899	5.762	0.518
809.000	493.902	80.007	19.994	103.807	19.903	5.458	0.502
809.500	494.140	80.006	19.993	103.806	19.903	5.515	0.483
810.000	494.492	80.006	19.993	103.806	19.903	5.467	0.531
810.500	494.699	80.008	19.993	103.805	19.903	5.475	0.575
811.000	494.978	80.007	19.994	103.801	19.906	5.258	0.522
811.500	495.238	80.008	19.993	103.796	19.906	5.288	0.512
812.000	495.470	80.007	19.993	103.796	19.909	5.046	0.516
812.500	495.745	80.006	19.993	103.797	19.909	5.014	0.500
813.000	495.990	80.006	19.993	103.796	19.910	4.942	0.513
813.500	496.262	80.006	19.993	103.797	19.914	4.707	0.518
814.000	496.503	80.006	19.993	103.796	19.912	4.846	0.515
814.500	496.726	80.006	19.994	103.796	19.913	4.753	0.488
815.000	497.029	80.008	19.994	103.796	19.913	4.743	0.495
815.500	497.248	80.006	19.993	103.797	19.914	4.653	0.525
816.000	497.524	80.005	19.994	103.797	19.919	4.333	0.508
816.500	497.817	80.007	19.994	103.798	19.916	4.524	0.532
817.000	498.053	80.007	19.993	103.800	19.916	4.528	0.549
817.500	498.301	80.006	19.993	103.800	19.921	4.200	0.506
818.000	498.551	80.005	19.994	103.798	19.918	4.383	0.491
818.500	498.805	80.005	19.994	103.798	19.919	4.353	0.501
819.000	499.077	80.005	19.994	103.797	19.922	4.090	0.515
819.500	499.316	80.005	19.993	103.794	19.923	4.045	0.518
820.000	499.577	80.005	19.995	103.794	19.920	4.252	0.506
820.500	499.826	80.006	19.994	103.796	19.921	4.198	0.505
821.000	500.074	80.005	19.994	103.798	19.923	4.047	0.503
821.500	500.345	80.006	19.995	103.798	19.925	3.913	0.508
822.000	500.607	80.006	19.995	103.797	19.922	4.063	0.526
822.500	500.857	80.006	19.994	103.797	19.925	3.868	0.522
823.000	501.068	80.005	19.995	103.796	19.923	3.991	0.486
823.500	501.362	80.006	19.994	103.794	19.926	3.780	0.483
824.000	501.597	80.005	19.994	103.797	19.928	3.651	0.517
824.500	501.841	80.006	19.995	103.801	19.927	3.742	0.504
825.000	502.142	80.006	19.994	103.804	19.927	3.758	0.512
825.500	502.383	80.005	19.995	103.804	19.928	3.673	0.544
826.000	502.600	80.006	19.995	103.806	19.926	3.812	0.500
826.500	502.878	80.006	19.995	103.804	19.928	3.651	0.476
827.000	503.140	80.006	19.993	103.802	19.929	3.555	0.518
827.500	503.350	80.005	19.993	103.801	19.932	3.402	0.506
828.000	503.651	80.006	19.994	103.803	19.927	3.713	0.492
828.500	503.881	80.006	19.994	103.802	19.929	3.581	0.521
829.000	504.138	80.006	19.994	103.802	19.929	3.577	0.509
829.500	504.424	80.007	19.994	103.802	19.930	3.504	0.515
830.000	504.658	80.006	19.994	103.801	19.932	3.384	0.532
830.500	504.919	80.007	19.993	103.799	19.932	3.376	0.507
831.000	505.176	80.007	19.995	103.798	19.932	3.400	0.506
831.500	505.423	80.006	19.993	103.797	19.933	3.265	0.511
832.000	505.641	80.006	19.994	103.798	19.931	3.466	0.485
832.500	505.926	80.007	19.993	103.798	19.933	3.305	0.484
833.000	506.162	80.006	19.993	103.800	19.932	3.378	0.512
833.500	506.428	80.008	19.993	103.802	19.931	3.466	0.511
834.000	506.717	80.007	19.994	103.804	19.931	3.472	0.528
834.500	506.951	80.008	19.994	103.804	19.930	3.508	0.539
835.000	507.184	80.007	19.993	103.804	19.930	3.518	0.495
835.500	507.450	80.006	19.994	103.802	19.930	3.526	0.483
836.000	507.719	80.007	19.994	103.800	19.930	3.506	0.517
836.500	507.969	80.007	19.994	103.799	19.934	3.199	0.528
837.000	508.241	80.007	19.995	103.798	19.936	3.050	0.520
837.500	508.471	80.007	19.994	103.798	19.931	3.414	0.512
838.000	508.713	80.008	19.993	103.797	19.933	3.290	0.487
838.500	508.986	80.006	19.993	103.797	19.932	3.376	0.493
839.000	509.264	80.007	19.993	103.796	19.931	3.426	0.533
839.500	509.513	80.006	19.993	103.797	19.934	3.225	0.539
840.000	509.753	80.007	19.994	103.799	19.932	3.354	0.508
840.500	510.006	80.006	19.993	103.799	19.932	3.372	0.491
841.000	510.277	80.006	19.993	103.799	19.933	3.297	0.509
841.500	510.517	80.006	19.993	103.799	19.933	3.322	0.518
842.000	510.766	80.005	19.994	103.798	19.935	3.179	0.500
842.500	511.040	80.006	19.995	103.796	19.933	3.285	0.506
843.000	511.289	80.005	19.993	103.797	19.938	2.933	0.524
843.500	511.531	80.005	19.995	103.798	19.934	3.225	0.507
844.000	511.787	80.004	19.994	103.799	19.936	3.084	0.494
844.500	512.077	80.004	19.995	103.799	19.934	3.191	0.522
845.000	512.332	80.005	19.995	103.799	19.932	3.356	0.546
845.500	512.533	80.004	19.995	103.798	19.935	3.173	0.501
846.000	512.764	80.004	19.994	103.797	19.935	3.163	0.444
846.500	513.084	80.006	19.995	103.797	19.935	3.128	0.491
847.000	513.295	80.003	19.995	103.799	19.935	3.163	0.541
847.500	513.565	80.005	19.995	103.803	19.933	3.281	0.506
848.000	513.821	80.005	19.994	103.805	19.935	3.130	0.504
848.500	514.079	80.005	19.994	103.806	19.935	3.124	0.520
849.000	514.348	80.004	19.995	103.806	19.936	3.056	0.521
849.500	514.598	80.004	19.995	103.805	19.936	3.060	0.523
850.000	514.856	80.005	19.995	103.802	19.937	3.040	0.513
850.500	515.140	80.004	19.995	103.801	19.939	2.839	0.525
851.000	515.381	80.004	19.995	103.800	19.935	3.149	0.533
851.500	515.632	80.003	19.995	103.802	19.936	3.056	0.508
852.000	515.849	80.004	19.994	103.802	19.939	2.859	0.480
852.500	516.139	80.004	19.995	103.801	19.937	2.994	0.488
853.000	516.402	80.004	19.995	103.799	19.939	2.873	0.530
853.500	516.636	80.004	19.994	103.799	19.937	3.030	0.525
854.000	516.896	80.003	19.994	103.798	19.938	2.930	0.496
854.500	517.176	80.004	19.993	103.797	19.938	2.952	0.518
855.000	517.424	80.004	19.994	103.798	19.939	2.856	0.534
855.500	517.674	80.005	19.995	103.798	19.939	2.841	0.513
856.000	517.937	80.006	19.994	103.798	19.939	2.829	0.506
856.500	518.203	80.004	19.995	103.798	19.939	2.851	0.521
857.000	518.453	80.005	19.994	103.799	19.939	2.841	0.522
857.500	518.708	80.005	19.994	103.799	19.935	3.142	0.511
858.000	518.965	80.005	19.995	103.798	19.938	2.905	0.509
858.500	519.206	80.005	19.994	103.799	19.937	3.002	0.505
859.000	519.487	80.004	19.994	103.799	19.937	3.030	0.510
859.500	519.721	80.005	19.994	103.798	19.939	2.845	0.519
860.000	519.977	80.006	19.997	103.799	19.939	2.861	0.502
860.500	520.235	80.004	19.995	103.798	19.939	2.857	0.502
861.000	520.506	80.004	19.995	103.797	19.939	2.897	0.521
861.500	520.760	80.005	19.994	103.797	19.937	2.998	0.527
862.000	521.002	80.005	19.995	103.798	19.940	2.787	0.511
862.500	521.306	80.006	19.993	103.797	19.940	2.805	0.521
863.000	521.539	80.005	19.993	103.799	19.942	2.636	0.542
863.500	521.807	80.006	19.993	103.798	19.941	2.712	0.519
864.000	522.047	80.006	19.994	103.803	19.939	2.833	0.505
864.500	522.353	80.006	19.994	103.808	19.942	2.674	0.527
865.000	522.568	80.007	19.993	103.815	19.940	2.795	0.533
865.500	522.847	80.006	19.994	103.818	19.939	2.843	0.508
866.000	523.089	80.006	19.994	103.818	19.937	3.016	0.507
866.500	523.308	80.006	19.994	103.814	19.942	2.614	0.491
867.000	523.613	80.005	19.994	103.807	19.941	2.700	0.493
867.500	523.869	80.007	19.994	103.800	19.943	2.598	0.542
868.000	524.084	80.005	19.994	103.795	19.940	2.815	0.516
868.500	524.380	80.006	19.993	103.795	19.941	2.734	0.491
869.000	524.590	80.005	19.993	103.796	19.937	2.992	0.509
869.500	524.887	80.006	19.993	103.795	19.939	2.885	0.506
870.000	525.151	80.005	19.994	103.796	19.941	2.696	0.534
870.500	525.402	80.007	19.994	103.796	19.938	2.950	0.538
871.000	525.652	80.006	19.994	103.797	19.940	2.811	0.508
871.500	525.896	80.005	19.994	103.797	19.941	2.694	0.497
872.000	526.180	80.005	19.993	103.797	19.942	2.668	0.512
872.500	526.416	80.005	19.994	103.798	19.944	2.493	0.524
873.000	526.694	80.004	19.994	103.799	19.943	2.580	0.517
873.500	526.938	80.006	19.994	103.797	19.941	2.716	0.518
874.000	527.205	80.005	19.994	103.798	19.942	2.662	0.516
874.500	527.476	80.005	19.994	103.798	19.943	2.556	0.524
875.000	527.701	80.005	19.994	103.796	19.941	2.696	0.517
875.500	528.004	80.006	19.994	103.796	19.940	2.811	0.513
876.000	528.233	80.005	19.995	103.797	19.942	2.608	0.530
876.500	528.518	80.004	19.993	103.797	19.941	2.747	0.523
877.000	528.776	80.006	19.994	103.797	19.943	2.598	0.528
877.500	529.016	80.005	19.996	103.799	19.945	2.457	0.521
878.000	529.278	80.004	19.995	103.798	19.940	2.781	0.500
878.500	529.498	80.005	19.994	103.797	19.941	2.688	0.492
879.000	529.795	80.006	19.994	103.796	19.943	2.596	0.499
879.500	530.048	80.005	19.994	103.796	19.939	2.853	0.534
880.000	530.273	80.004	19.994	103.795	19.943	2.562	0.514
880.500	530.568	80.006	19.994	103.795	19.941	2.708	0.499
881.000	530.825	80.006	19.994	103.799	19.943	2.557	0.536
881.500	531.072	80.005	19.995	103.800	19.944	2.487	0.528
882.000	531.336	80.005	19.993	103.801	19.942	2.648	0.508
882.500	531.597	80.004	19.994	103.803	19.941	2.738	0.518
883.000	531.811	80.005	19.994	103.804	19.945	2.461	0.500
883.500	532.095	80.006	19.994	103.800	19.945	2.449	0.486
884.000	532.344	80.006	19.993	103.801	19.943	2.569	0.515
884.500	532.597	80.006	19.993	103.800	19.942	2.648	0.517
885.000	532.883	80.006	19.994	103.799	19.943	2.569	0.521
885.500	533.142	80.007	19.995	103.804	19.945	2.421	0.542
886.000	533.381	80.007	19.995	103.806	19.947	2.294	0.521
886.500	533.687	80.005	19.994	103.806	19.945	2.405	0.521
887.000	533.923	80.007	19.994	103.807	19.944	2.483	0.543
887.500	534.170	80.008	19.994	103.806	19.943	2.598	0.513
888.000	534.449	80.008	19.994	103.799	19.946	2.358	0.505
888.500	534.700	80.007	19.993	103.797	19.943	2.551	0.528
889.000	534.933	80.007	19.993	103.796	19.946	2.316	0.507
889.500	535.183	80.007	19.994	103.796	19.946	2.370	0.484
890.000	535.459	80.008	19.993	103.797	19.946	2.358	0.505
890.500	535.716	80.007	19.994	103.798	19.944	2.479	0.530
891.000	535.999	80.007	19.994	103.801	19.945	2.433	0.537
891.500	536.239	80.007	19.993	103.803	19.945	2.397	0.531
892.000	536.482	80.006	19.994	103.802	19.945	2.447	0.503
892.500	536.735	80.008	19.994	103.802	19.946	2.328	0.490
893.000	537.009	80.006	19.994	103.802	19.944	2.479	0.512
893.500	537.267	80.008	19.992	103.798	19.943	2.594	0.529
894.000	537.491	80.007	19.994	103.797	19.946	2.373	0.507
894.500	537.757	80.007	19.994	103.797	19.945	2.429	0.486
895.000	538.017	80.006	19.993	103.795	19.946	2.344	0.508
895.500	538.251	80.007	19.994	103.795	19.942	2.624	0.510
896.000	538.521	80.007	19.993	103.797	19.945	2.431	0.499
896.500	538.779	80.007	19.994	103.799	19.944	2.475	0.516
897.000	539.035	80.006	19.994	103.800	19.943	2.604	0.521
897.500	539.302	80.007	19.993	103.803	19.945	2.445	0.519
898.000	539.509	80.006	19.994	103.803	19.943	2.552	0.499
898.500	539.799	80.007	19.994	103.802	19.944	2.487	0.485
899.000	540.017	80.007	19.993	103.801	19.942	2.676	0.503
899.500	540.277	80.006	19.993	103.800	19.944	2.501	0.493
900.000	540.586	80.006	19.995	103.798	19.942	2.652	0.524
900.500	540.820	80.007	19.993	103.799	19.941	2.688	0.556
901.000	541.089	80.006	19.993	103.800	19.941	2.737	0.522
901.500	541.322	80.006	19.994	103.803	19.944	2.515	0.502
902.000	541.566	80.007	19.993	103.805	19.941	2.734	0.490
902.500	541.796	80.005	19.993	103.806	19.943	2.579	0.476
903.000	542.045	80.007	19.993	103.807	19.943	2.580	0.476
903.500	542.325	80.006	19.993	103.807	19.942	2.648	0.504
904.000	542.579	80.007	19.993	103.804	19.940	2.767	0.532
904.500	542.859	80.006	19.994	103.803	19.944	2.534	0.534
905.000	543.090	80.006	19.993	103.803	19.939	2.847	0.522
905.500	543.352	80.006	19.993	103.801	19.942	2.634	0.502
906.000	543.601	80.006	19.993	103.801	19.943	2.602	0.502
906.500	543.852	80.006	19.993	103.803	19.941	2.748	0.505
907.000	544.131	80.006	19.993	103.806	19.943	2.559	0.515
907.500	544.343	80.005	19.994	103.806	19.943	2.537	0.510
908.000	544.610	80.006	19.993	103.809	19.942	2.610	0.485
908.500	544.877	80.006	19.994	103.811	19.944	2.497	0.507
909.000	545.100	80.005	19.994	103.810	19.946	2.370	0.512
909.500	545.353	80.006	19.994	103.810	19.942	2.626	0.483
910.000	545.637	80.007	19.994	103.813	19.943	2.588	0.507
910.500	545.860	80.007	19.995	103.813	19.942	2.678	0.522
911.000	546.108	80.007	19.993	103.813	19.942	2.634	0.489
911.500	546.376	80.007	19.994	103.810	19.944	2.465	0.493
912.000	546.622	80.007	19.994	103.807	19.944	2.497	0.515
912.500	546.904	80.007	19.995	103.802	19.946	2.328	0.521
913.000	547.129	80.007	19.994	103.798	19.947	2.284	0.518
913.500	547.393	80.008	19.994	103.796	19.947	2.246	0.498
914.000	547.635	80.007	19.994	103.802	19.942	2.612	0.497
914.500	547.882	80.008	19.995	103.806	19.946	2.326	0.498
915.000	548.167	80.008	19.994	103.808	19.943	2.587	0.511
915.500	548.459	80.007	19.994	103.808	19.946	2.374	0.555
916.000	548.656	80.008	19.995	103.809	19.945	2.410	0.532
916.500	548.957	80.007	19.994	103.805	19.941	2.730	0.493
917.000	549.171	80.006	19.993	103.801	19.942	2.626	0.506
917.500	549.484	80.008	19.994	103.801	19.944	2.523	0.521
918.000	549.697	80.006	19.994	103.800	19.944	2.501	0.527
918.500	549.957	80.006	19.992	103.799	19.943	2.539	0.499
919.000	550.229	80.007	19.993	103.798	19.944	2.507	0.502
919.500	550.479	80.008	19.996	103.799	19.945	2.445	0.527
920.000	550.726	80.007	19.995	103.799	19.944	2.477	0.510
920.500	551.009	80.005	19.996	103.801	19.945	2.397	0.514
921.000	551.244	80.008	19.994	103.802	19.944	2.477	0.524
921.500	551.508	80.007	19.993	103.804	19.943	2.573	0.508
922.000	551.761	80.008	19.994	103.803	19.945	2.425	0.508
922.500	552.038	80.007	19.994	103.802	19.943	2.602	0.524
923.000	552.287	80.007	19.994	103.799	19.942	2.674	0.528
923.500	552.548	80.007	19.995	103.800	19.941	2.680	0.518
924.000	552.755	80.007	19.994	103.797	19.941	2.720	0.489
924.500	553.021	80.005	19.994	103.797	19.942	2.648	0.471
925.000	553.253	80.005	19.995	103.797	19.941	2.726	0.485
925.500	553.537	80.006	19.994	103.795	19.940	2.795	0.506
926.000	553.843	80.006	19.993	103.792	19.940	2.771	0.553
926.500	554.125	80.005	19.994	103.792	19.941	2.710	0.589
927.000	554.351	80.005	19.994	103.792	19.942	2.652	0.548
927.500	554.595	80.006	19.994	103.792	19.944	2.521	0.489
928.000	554.850	80.005	19.995	103.793	19.942	2.614	0.485
928.500	555.159	80.006	19.994	103.795	19.940	2.768	0.532
929.000	555.363	80.005	19.995	103.795	19.940	2.823	0.538
929.500	555.619	80.006	19.995	103.795	19.941	2.690	0.486
930.000	555.896	80.004	19.995	103.796	19.942	2.620	0.496
930.500	556.108	80.005	19.994	103.797	19.942	2.628	0.511
931.000	556.385	80.004	19.995	103.796	19.943	2.551	0.489
931.500	556.647	80.005	19.995	103.796	19.941	2.686	0.514
932.000	556.916	80.005	19.995	103.796	19.941	2.684	0.535
932.500	557.118	80.005	19.994	103.795	19.943	2.581	0.501
933.000	557.446	80.005	19.994	103.794	19.940	2.821	0.500
933.500	557.682	80.004	19.995	103.795	19.940	2.776	0.547
934.000	557.927	80.006	19.994	103.796	19.938	2.963	0.522
934.500	558.219	80.005	19.994	103.798	19.940	2.752	0.509
935.000	558.416	80.005	19.994	103.798	19.939	2.849	0.513
935.500	558.682	80.005	19.996	103.798	19.940	2.811	0.476
936.000	558.987	80.004	19.995	103.798	19.941	2.732	0.517
936.500	559.166	80.005	19.995	103.799	19.939	2.865	0.527
937.000	559.460	80.004	19.995	103.802	19.938	2.937	0.478
937.500	559.696	80.005	19.994	103.801	19.938	2.947	0.501
938.000	559.971	80.005	19.994	103.801	19.938	2.929	0.521
938.500	560.219	80.005	19.994	103.801	19.938	2.917	0.517
939.000	560.463	80.006	19.995	103.799	19.937	2.974	0.507
939.500	560.742	80.004	19.995	103.795	19.945	2.393	0.507
940.000	560.992	80.006	19.994	103.795	19.935	3.124	0.526
940.500	561.233	80.005	19.995	103.797	19.943	2.565	0.510
941.000	561.511	80.005	19.995	103.797	19.943	2.553	0.505
941.500	561.729	80.006	19.995	103.797	19.942	2.648	0.508
942.000	562.050	80.005	19.994	103.797	19.937	2.984	0.517
942.500	562.227	80.005	19.995	103.797	19.941	2.716	0.519
943.000	562.518	80.005	19.995	103.795	19.938	2.964	0.483
943.500	562.803	80.006	19.995	103.795	19.943	2.551	0.522
944.000	563.080	80.004	19.996	103.795	19.941	2.698	0.569
944.500	563.272	80.004	19.995	103.794	19.948	2.226	0.515
945.000	563.578	80.004	19.995	103.794	19.930	3.490	0.483
945.500	563.790	80.004	19.995	103.795	19.933	3.323	0.508
946.000	564.092	80.005	19.995	103.794	19.938	2.941	0.516
946.500	564.244	80.005	19.996	103.794	19.951	1.978	0.484
947.000	564.554	80.004	19.996	103.794	19.941	2.724	0.458
947.500	564.721	80.004	19.994	103.794	19.944	2.509	0.469
948.000	565.022	80.004	19.995	103.793	19.933	3.281	0.472
948.500	565.405	80.005	19.995	103.793	19.942	2.618	0.576
949.000	565.419	80.005	19.995	103.794	19.943	2.578	0.540
949.500	565.871	80.005	19.995	103.799	19.941	2.722	0.432
950.000	566.063	80.005	19.994	103.799	19.942	2.646	0.555
950.500	566.234	80.005	19.995	103.799	19.943	2.582	0.504
951.000	566.560	80.006	19.995	103.800	19.945	2.449	0.430
951.500	566.827	80.006	19.994	103.800	19.942	2.618	0.545
952.000	567.006	80.006	19.995	103.795	19.944	2.511	0.520
952.500	567.266	80.004	19.995	103.797	19.943	2.582	0.443
953.000	567.630	80.006	19.996	103.800	19.941	2.737	0.531
953.500	567.562	80.003	19.994	103.800	19.944	2.473	0.460
954.000	567.894	80.005	19.996	103.801	19.942	2.626	0.280
954.500	568.319	80.006	19.994	103.799	19.942	2.652	0.510
955.000	568.999	80.006	19.994	103.798	19.943	2.588	0.931
955.500	568.739	80.005	19.995	103.794	19.942	2.664	0.762
956.000	569.231	80.004	19.995	103.794	19.938	2.957	0.326
956.500	569.232	80.005	19.994	103.793	19.942	2.628	0.363
957.000	569.751	80.006	19.995	103.795	19.943	2.606	0.507
957.500	569.684	80.004	19.993	103.795	19.944	2.499	0.486
958.000	570.473	80.005	19.995	103.796	19.940	2.760	0.587
958.500	570.371	80.004	19.993	103.799	19.939	2.875	0.705
959.000	570.105	80.003	19.993	103.801	19.942	2.674	0.159
959.500	570.245	80.004	19.994	103.801	19.942	2.670	-0.247
960.000	570.702	80.003	19.995	103.800	19.943	2.604	0.236
960.500	571.762	80.006	19.993	103.800	19.940	2.807	1.057
961.000	571.958	80.004	19.995	103.798	19.944	2.511	1.386
961.500	571.970	80.005	19.994	103.800	19.939	2.885	0.732
962.000	571.810	80.004	19.995	103.805	19.941	2.738	0.030
962.500	572.460	80.004	19.993	103.807	19.942	2.674	0.171
963.000	572.794	80.004	19.994	103.807	19.943	2.586	0.737
963.500	572.862	80.005	19.995	103.807	19.941	2.700	0.693
964.000	573.398	80.004	19.994	103.804	19.940	2.805	0.503
964.500	573.396	80.002	19.993	103.800	19.939	2.867	0.569
965.000	573.885	80.005	19.993	103.799	19.941	2.728	0.511
965.500	573.965	80.005	19.994	103.798	19.942	2.626	0.528
966.000	574.343	80.005	19.994	103.798	19.943	2.594	0.513
966.500	574.626	80.005	19.994	103.797	19.936	3.054	0.559
967.000	574.812	80.005	19.993	103.798	19.940	2.815	0.565
967.500	575.173	80.006	19.994	103.798	19.940	2.772	0.508
968.000	575.386	80.004	19.993	103.798	19.939	2.859	0.561
968.500	575.568	80.005	19.992	103.798	19.940	2.777	0.484
969.000	575.894	80.005	19.994	103.798	19.941	2.728	0.451
969.500	576.206	80.005	19.993	103.798	19.942	2.652	0.573
970.000	576.329	80.006	19.993	103.798	19.937	3.006	0.537
970.500	576.695	80.005	19.994	103.798	19.941	2.688	0.463
971.000	576.934	80.007	19.994	103.798	19.942	2.652	0.547
971.500	577.193	80.005	19.994	103.798	19.938	2.941	0.551
972.000	577.421	80.006	19.993	103.798	19.940	2.813	0.493
972.500	577.640	80.006	19.994	103.798	19.940	2.760	0.467
973.000	577.963	80.006	19.995	103.797	19.938	2.943	0.494
973.500	578.195	80.006	19.994	103.796	19.940	2.785	0.548
974.000	578.419	80.006	19.994	103.796	19.940	2.797	0.505
974.500	578.745	80.006	19.995	103.796	19.940	2.787	0.503
975.000	579.037	80.006	19.994	103.797	19.942	2.642	0.584
975.500	579.246	80.006	19.994	103.797	19.943	2.592	0.560
976.000	579.481	80.006	19.993	103.797	19.940	2.756	0.472
976.500	579.706	80.007	19.994	103.795	19.940	2.789	0.452
977.000	580.035	80.006	19.993	103.794	19.941	2.714	0.507
977.500	580.225	80.006	19.993	103.794	19.938	2.953	0.536
978.000	580.505	80.006	19.993	103.794	19.941	2.690	0.495
978.500	580.752	80.006	19.993	103.795	19.939	2.843	0.499
979.000	581.023	80.005	19.994	103.797	19.941	2.712	0.522
979.500	581.306	80.007	19.994	103.798	19.940	2.752	0.536
980.000	581.537	80.006	19.994	103.799	19.937	2.996	0.534
980.500	581.777	80.005	19.995	103.799	19.941	2.736	0.493
981.000	582.031	80.006	19.994	103.798	19.940	2.815	0.483
981.500	582.265	80.006	19.996	103.798	19.937	3.012	0.491
982.000	582.529	80.005	19.994	103.798	19.939	2.827	0.493
982.500	582.826	80.006	19.994	103.797	19.940	2.823	0.530
983.000	583.012	80.007	19.993	103.795	19.941	2.710	0.522
983.500	583.344	80.005	19.996	103.796	19.938	2.913	0.501
984.000	583.544	80.006	19.995	103.797	19.941	2.716	0.525
984.500	583.894	80.006	19.994	103.798	19.939	2.861	0.541
985.000	584.116	80.006	19.995	103.799	19.940	2.764	0.561
985.500	584.304	80.006	19.994	103.799	19.939	2.865	0.491
986.000	584.661	80.008	19.994	103.799	19.939	2.873	0.478
986.500	584.919	80.006	19.994	103.798	19.937	3.003	0.580
987.000	585.066	80.007	19.993	103.796	19.939	2.845	0.510
987.500	585.402	80.007	19.993	103.796	19.939	2.873	0.444
988.000	585.610	80.007	19.993	103.798	19.940	2.795	0.514
988.500	585.965	80.007	19.993	103.797	19.939	2.827	0.554
989.000	586.146	80.008	19.993	103.797	19.939	2.855	0.549
989.500	586.408	80.007	19.994	103.796	19.939	2.835	0.489
990.000	586.663	80.006	19.995	103.793	19.937	3.022	0.480
990.500	586.981	80.006	19.994	103.793	19.936	3.112	0.545
991.000	587.226	80.007	19.993	103.793	19.942	2.662	0.568
991.500	587.462	80.008	19.994	103.793	19.936	3.072	0.522
992.000	587.722	80.008	19.993	103.793	19.936	3.050	0.488
992.500	587.980	80.008	19.993	103.795	19.934	3.199	0.507
993.000	588.187	80.007	19.993	103.795	19.936	3.100	0.492
993.500	588.524	80.008	19.993	103.793	19.937	2.986	0.504
994.000	588.720	80.008	19.993	103.794	19.939	2.839	0.538
994.500	589.046	80.008	19.993	103.793	19.940	2.813	0.527
995.000	589.219	80.008	19.993	103.793	19.936	3.110	0.510
995.500	589.463	80.008	19.993	103.788	19.938	2.933	0.458
996.000	589.745	80.008	19.993	103.785	19.936	3.112	0.472
996.500	590.034	80.008	19.993	103.783	19.937	3.036	0.548
997.000	590.268	80.008	19.993	103.783	19.937	2.988	0.547
997.500	590.530	80.009	19.993	103.783	19.938	2.913	0.510
998.000	590.771	80.009	19.993	103.787	19.937	3.008	0.500
998.500	591.041	80.010	19.993	103.791	19.938	2.957	0.507
999.000	591.304	80.008	19.994	103.794	19.940	2.805	0.522
999.500	591.579	80.008	19.993	103.794	19.943	2.575	0.536
1000.000	591.801	80.007	19.994	103.793	19.938	2.949	0.518
1000.500	592.050	80.009	19.993	103.793	19.937	3.020	0.484
1001.000	592.326	80.008	19.993	103.793	19.939	2.851	0.498
1001.500	592.574	80.007	19.993	103.793	19.937	3.026	0.524
1002.000	592.797	80.008	19.994	103.793	19.937	3.022	0.498
1002.500	593.089	80.008	19.992	103.794	19.940	2.801	0.494
1003.000	593.323	80.008	19.992	103.794	19.936	3.060	0.520
1003.500	593.619	80.007	19.993	103.794	19.935	3.142	0.528
1004.000	593.838	80.007	19.993	103.794	19.939	2.855	0.523
1004.500	594.117	80.007	19.993	103.794	19.937	2.973	0.507
1005.000	594.376	80.007	19.993	103.794	19.936	3.106	0.518
1005.500	594.626	80.007	19.994	103.794	19.939	2.879	0.523
1006.000	594.866	80.005	19.994	103.794	19.942	2.664	0.499
1006.500	595.143	80.005	19.994	103.794	19.936	3.096	0.504
1007.000	595.412	80.006	19.994	103.795	19.936	3.114	0.532
1007.500	595.661	80.006	19.993	103.794	19.939	2.857	0.532
1008.000	595.911	80.006	19.993	103.795	19.937	3.010	0.508
1008.500	596.192	80.006	19.995	103.796	19.934	3.191	0.515
1009.000	596.456	80.006	19.995	103.797	19.935	3.179	0.538
1009.500	596.658	80.006	19.994	103.796	19.937	3.016	0.506
1010.000	596.941	80.006	19.994	103.797	19.936	3.048	0.475
1010.500	597.192	80.006	19.995	103.797	19.935	3.136	0.509
1011.000	597.475	80.004	19.995	103.795	19.938	2.939	0.534
1011.500	597.743	80.007	19.995	103.795	19.938	2.963	0.542
1012.000	597.988	80.006	19.994	103.795	19.941	2.748	0.532
1012.500	598.252	80.006	19.994	103.794	19.937	2.984	0.511
1013.000	598.487	80.005	19.994	103.794	19.936	3.076	0.504
1013.500	598.745	80.004	19.995	103.793	19.937	3.004	0.496
1014.000	599.028	80.006	19.993	103.788	19.937	2.990	0.517
1014.500	599.268	80.005	19.995	103.788	19.935	3.173	0.532
1015.000	599.553	80.006	19.994	103.788	19.933	3.277	0.525
1015.500	599.760	80.005	19.994	103.787	19.937	3.016	0.509
1016.000	600.022	80.005	19.995	103.787	19.935	3.157	0.481
1016.500	600.285	80.005	19.994	103.792	19.937	3.010	0.497
1017.000	600.517	80.005	19.994	103.792	19.938	2.959	0.510
1017.500	600.778	80.005	19.995	103.791	19.937	2.982	0.494
1018.000	601.052	80.005	19.995	103.793	19.936	3.106	0.514
1018.500	601.343	80.006	19.994	103.795	19.938	2.919	0.550
1019.000	601.566	80.004	19.994	103.796	19.938	2.909	0.539
1019.500	601.824	80.005	19.994	103.798	19.936	3.084	0.498
1020.000	602.071	80.006	19.993	103.799	19.936	3.044	0.493
1020.500	602.316	80.004	19.994	103.799	19.936	3.082	0.499
1021.000	602.562	80.006	19.994	103.799	19.939	2.837	0.491
1021.500	602.858	80.005	19.994	103.799	19.942	2.668	0.516
1022.000	603.104	80.006	19.994	103.796	19.936	3.048	0.542
1022.500	603.322	80.005	19.995	103.796	19.940	2.825	0.503
1023.000	603.606	80.005	19.995	103.796	19.938	2.915	0.483
1023.500	603.825	80.007	19.995	103.796	19.939	2.831	0.502
1024.000	604.119	80.004	19.994	103.797	19.939	2.841	0.508
1024.499	604.357	80.006	19.995	103.799	19.940	2.770	0.523
1024.999	604.639	80.006	19.994	103.798	19.935	3.179	0.526
1025.499	604.849	80.007	19.994	103.799	19.936	3.064	0.506
1025.999	605.136	80.005	19.994	103.799	19.938	2.925	0.495
1026.499	605.385	80.005	19.994	103.797	19.937	2.972	0.516
1026.999	605.665	80.007	19.994	103.797	19.939	2.853	0.532
1027.499	605.841	80.007	19.994	103.797	19.936	3.060	0.493
1027.999	606.124	80.006	19.994	103.797	19.936	3.056	0.458
1028.499	606.428	80.006	19.995	103.797	19.934	3.253	0.523
1028.999	606.669	80.006	19.993	103.797	19.936	3.086	0.566
1029.499	606.883	80.005	19.995	103.798	19.937	3.032	0.500
1029.999	607.146	80.004	19.994	103.798	19.936	3.060	0.466
1030.499	607.402	80.005	19.995	103.797	19.938	2.953	0.498
1030.999	607.683	80.004	19.994	103.797	19.940	2.817	0.528
1031.499	607.930	80.004	19.996	103.797	19.940	2.809	0.533
1031.999	608.174	80.005	19.995	103.796	19.936	3.086	0.510
1032.499	608.447	80.006	19.996	103.796	19.941	2.738	0.504
1032.999	608.724	80.006	19.995	103.796	19.937	3.000	0.533
1033.500	608.941	80.004	19.994	103.796	19.936	3.104	0.522
1034.000	609.205	80.005	19.994	103.796	19.939	2.871	0.488
1034.499	609.467	80.005	19.994	103.797	19.937	2.984	0.504
1034.999	609.729	80.004	19.996	103.796	19.938	2.899	0.525
1035.499	609.971	80.004	19.994	103.796	19.940	2.783	0.513
1035.999	610.240	80.004	19.994	103.797	19.939	2.841	0.507
1036.499	610.503	80.004	19.994	103.796	19.935	3.175	0.522
1036.999	610.794	80.004	19.995	103.796	19.937	3.020	0.543
1037.499	610.975	80.004	19.995	103.797	19.936	3.110	0.513
1037.999	611.238	80.005	19.995	103.797	19.935	3.159	0.458
1038.499	611.517	80.004	19.995	103.797	19.936	3.056	0.493
1038.999	611.763	80.004	19.997	103.798	19.937	2.976	0.534
1039.499	612.015	80.004	19.998	103.798	19.937	3.012	0.512
1039.999	612.267	80.004	19.997	103.798	19.937	3.010	0.501
1040.499	612.521	80.004	19.997	103.798	19.937	2.985	0.505
1040.999	612.814	80.004	19.996	103.798	19.937	2.993	0.527
1041.499	612.994	80.005	19.995	103.797	19.935	3.120	0.510
1041.999	613.260	80.004	19.995	103.796	19.938	2.917	0.460
1042.499	613.505	80.003	19.996	103.791	19.940	2.821	0.478
