Repository: ulfsri/fsri_materials_database

# Materials and Products Database

## 01_Data

Raw data generated from each apparatus are included here in plain-text format. The data is organized first by material, next by the short name of test apparatus used, and where applicable additional filtering by test settings.

### material.json

Each material directory contains a json file of the same name as the material. This file links the data stored in the repository as well as data and graphs produced by the accompanying scripts (__02_Scripts__) to the respective landing page for the material on the front-end website.

File: 01_Data/PMMA/Cone/PMMA_Cone_HF75Scalar_220225_R3.csv
LABORATORY,FSRI 
TEST IDENT,PMMA_HF75_3
OPERATOR,Dow
MATERIAL,PMMA
ORIENTATION,Horizontal
HEAT FLUX,75
SURF AREA,0.009999999776482582
C FACTOR,0.038569219410419464
SPEC HOLDER DIFF,-89.32998657226562
SPECIMEN MASS,33
SCAN TIME,0.25
O2 DELAY TIME,11
CO DELAY TIME,11
CO2 DELAY TIME,8
FLOW FACTOR,1
SCAN COUNT,968
TIME TO IGN,16
END OF TEST SCAN,488
END OF TEST TIME,122
TEST STATUS,1
PRE TEST CMT,Dimensions: 98.75 x 99.22 x 2.80 mm

File: 01_Data/PMMA/Cone/PMMA_Cone_HF75Scan_220225_R1.csv (part 1 of 5)
Names,Time,Stack TC,Smoke TC,Exh Press,Smoke Comp,Smoke Meas,CO Meter,CO2 Meter,O2 Meter,Sample Mass,Ext Coeff,Start Test,Flame Verif
Chan Gain,,500,500,1,1,1,1,1,1,1,1,1.0,1.0
Offset,,0,0,0.13609161972999573,0,0,0,0,0,0,0,0.0,0.0
Gain,,1,1,25.01099967956543,15.421852111816406,15.15283203125,1,1,1,1.0008864402770996,1.0211255550384521,1.0,1.0
Units,sec,C,C,Pa,%,%,%,%,%,g,/m,,
Baseline,,37.39558792114258,39.47092819213867,152.7476348876953,115.8969497680664,113.63069915771484,-0.009313366375863552,0.10834428668022156,20.775606155395508,-0.1610594391822815,0.17695073783397675,,
1,0,35.32261657714844,37.04585647583008,155.4879608154297,115.65118408203125,113.31375122070312,-0.009465914219617844,0.10964102298021317,20.772432327270508,898.9661865234375,0.18288986384868622,0.0,0.0
2,0.25,35.38628387451172,37.001983642578125,153.64617919921875,115.65259552001953,113.66612243652344,-0.009456667117774487,0.1096765324473381,20.772096633911133,898.8760986328125,0.15518854558467865,0.0,0.0
3,0.5,35.32323455810547,36.770233154296875,153.97743225097656,115.63377380371094,113.72254180908203,-0.009448344819247723,0.10970849543809891,20.771793365478516,898.8760986328125,0.14928553998470306,0.0,0.0
4,0.75,34.887142181396484,36.26239013671875,151.835693359375,115.63141632080078,113.59676361083984,-0.009440855123102665,0.10973726212978363,20.771520614624023,898.9361572265625,0.15901505947113037,0.0,0.0
5,1,35.043819427490234,36.79417037963867,148.236083984375,115.61917877197266,112.3213882446289,-0.0094406483694911,0.10976314544677734,20.771276473999023,898.9661865234375,0.2592005133628845,0.0,0.0
6,1.25,35.232017517089844,37.2523307800293,153.3408660888672,115.61400604248047,113.20416259765625,-0.009440462104976177,0.10983137786388397,20.771141052246094,898.9261474609375,0.1886766403913498,0.0,0.0
7,1.5,35.223148345947266,36.62672805786133,152.62185668945312,115.60082244873047,113.0899429321289,-0.009440294466912746,0.10989278554916382,20.771018981933594,898.9061279296875,0.19669748842716217,0.0,0.0
8,1.75,35.028072357177734,36.67375564575195,152.21044921875,115.60882568359375,113.09687805175781,-0.009440143592655659,0.1099480539560318,20.770910263061523,898.9161376953125,0.19676852226257324,0.0,0.0
9,2,35.6071662902832,36.3244514465332,154.5041046142578,115.587646484375,113.59537506103516,-0.009448503144085407,0.10999779403209686,20.77081298828125,898.9161376953125,0.15573318302631378,0.0,0.0
10,2.25,34.80667495727539,36.589656829833984,154.07742309570312,115.58623504638672,113.72068786621094,-0.009456027299165726,0.1100650280714035,20.77072525024414,898.9561157226562,0.14574798941612244,0.0,0.0
11,2.5,34.89702606201172,36.20208740234375,153.3408660888672,115.57305908203125,113.6073989868164,-0.009462798945605755,0.11012554168701172,20.770645141601562,898.9461669921875,0.15365517139434814,0.0,0.0
12,2.75,34.76094055175781,36.19316482543945,150.9731903076172,115.56646728515625,113.15422058105469,-0.009468893520534039,0.11018000543117523,20.770341873168945,898.9161376953125,0.18894533812999725,0.0,0.0
13,3,34.179359436035156,36.056968688964844,151.55557250976562,115.56835174560547,114.2099380493164,-0.009474378079175949,0.1102290228009224,20.770069122314453,898.9261474609375,0.10590871423482895,0.0,0.0
14,3.25,34.38617706298828,36.42170333862305,155.91615295410156,115.55941009521484,113.23883819580078,-0.009479314088821411,0.11027313768863678,20.76982307434082,898.9261474609375,0.18170233070850372,0.0,0.0
15,3.5,34.453216552734375,36.227317810058594,151.45022583007812,115.54246520996094,114.40184783935547,-0.009490291588008404,0.11034336686134338,20.769601821899414,898.9561157226562,0.08886418491601944,0.0,0.0
16,3.75,34.321998596191406,36.58906936645508,149.8114776611328,115.53634643554688,113.92554473876953,-0.009500171057879925,0.11040657013654709,20.769418716430664,898.9361572265625,0.12575995922088623,0.0,0.0
17,4,34.80064392089844,36.58235549926758,152.49745178222656,115.53681945800781,113.05664825439453,-0.009509063325822353,0.1104634553194046,20.769254684448242,898.9261474609375,0.19437400996685028,0.0,0.0
18,4.25,34.963008880615234,36.7280158996582,150.83961486816406,115.52835083007812,113.81964874267578,-0.009517066180706024,0.11051464825868607,20.769105911254883,898.9061279296875,0.13347019255161285,0.0,0.0
19,4.5,35.24858856201172,36.747379302978516,154.73155212402344,115.50763702392578,113.26335144042969,-0.0095242690294981,0.11056072264909744,20.768972396850586,898.9261474609375,0.17574980854988098,0.0,0.0
20,4.75,34.91139602661133,36.45095443725586,151.2006378173828,115.51375579833984,112.97294616699219,-0.009530751034617424,0.11062466353178024,20.76885223388672,898.9261474609375,0.19921982288360596,0.0,0.0
21,5,35.33334732055664,36.8140983581543,151.65631103515625,115.50199127197266,112.98912811279297,-0.009524169377982616,0.11068221181631088,20.76874351501465,898.9161376953125,0.19702549278736115,0.0,0.0
22,5.25,34.899993896484375,36.46489334106445,152.97755432128906,115.50387573242188,113.59768676757812,-0.009518245235085487,0.1107340008020401,20.768646240234375,898.9261474609375,0.14905661344528198,0.0,0.0
23,5.5,34.99388885498047,36.832035064697266,154.0446014404297,115.48033905029297,114.09479522705078,-0.009512913413345814,0.11078061163425446,20.768558502197266,898.8960571289062,0.10812021791934967,0.0,0.0
24,5.75,35.05156326293945,36.47726058959961,155.22996520996094,115.46952056884766,113.46913146972656,-0.009508115239441395,0.11082256585359573,20.76848030090332,898.8960571289062,0.15653486549854279,0.0,0.0
25,6,35.14933776855469,36.94988250732422,155.57115173339844,115.47469329833984,113.56439208984375,-0.009488767012953758,0.11086032539606094,20.768409729003906,898.9061279296875,0.1494189202785492,0.0,0.0
26,6.25,35.17353439331055,36.635074615478516,153.9690399169922,115.46669006347656,113.0418472290039,-0.009471354074776173,0.11093177646398544,20.76834487915039,898.8960571289062,0.19010891020298004,0.0,0.0
27,6.5,35.06926345825195,36.829627990722656,150.8289337158203,115.44033813476562,113.01548767089844,-0.009455681778490543,0.11099608242511749,20.768287658691406,898.9061279296875,0.19015280902385712,0.0,0.0
28,6.75,34.53741455078125,36.712337493896484,151.49298095703125,115.42998504638672,113.30589294433594,-0.009441576898097992,0.1110539585351944,20.76823616027832,898.9061279296875,0.16636234521865845,0.0,0.0
29,7,34.84095764160156,36.194828033447266,154.23008728027344,115.4210433959961,112.84854888916016,-0.009428882971405983,0.11110604554414749,20.768190383911133,898.9061279296875,0.2018970102071762,0.0,0.0
30,7.25,34.90385055541992,36.314388275146484,154.24229431152344,115.42716217041016,112.7357177734375,-0.009401774033904076,0.11115292459726334,20.76814842224121,898.8960571289062,0.2113317847251892,0.0,0.0
31,7.5,35.09883117675781,36.43000793457031,151.62503051757812,115.40974426269531,112.6894760131836,-0.009377376176416874,0.11121759563684464,20.768110275268555,898.9061279296875,0.2136550396680832,0.0,0.0
32,7.75,35.23394775390625,35.89590072631836,152.1669464111328,115.40080261230469,113.26288604736328,-0.009355418384075165,0.1112757995724678,20.768075942993164,898.9161376953125,0.16749846935272217,0.0,0.0
33,8,35.619171142578125,37.081626892089844,151.5410614013672,115.39750671386719,112.51329040527344,-0.009335656650364399,0.11132818460464478,20.76804542541504,898.9161376953125,0.226719930768013,0.0,0.0
34,8.25,35.1823844909668,36.855953216552734,148.36737060546875,115.39280700683594,113.0039291381836,-0.009310029447078705,0.11137533187866211,20.76801872253418,898.9061279296875,0.1873800903558731,0.0,0.0
35,8.5,35.261802673339844,36.87704086303711,149.56341552734375,115.38056945800781,112.34589385986328,-0.009286965243518353,0.11141776293516159,20.767993927001953,898.9061279296875,0.23874177038669586,0.0,0.0
36,8.75,35.29591751098633,36.79910659790039,150.0885467529297,115.37162780761719,112.92947387695312,-0.009266206994652748,0.11147093772888184,20.76797103881836,898.9061279296875,0.1916402280330658,0.0,0.0
37,9,35.334129333496094,37.128421783447266,153.77439880371094,115.37303924560547,112.09895324707031,-0.009247524663805962,0.11151880025863647,20.7679500579834,898.9061279296875,0.2578674256801605,0.0,0.0
38,9.25,35.21669006347656,37.118629455566406,149.6542510986328,115.38715362548828,112.81017303466797,-0.009230056777596474,0.11156187206506729,20.767932891845703,898.9061279296875,0.20231251418590546,0.0,0.0
39,9.5,35.636207580566406,37.14790344238281,152.1348876953125,115.38009643554688,113.1375732421875,-0.009214336052536964,0.11160063743591309,20.767915725708008,898.9061279296875,0.17580634355545044,0.0,0.0
40,9.75,34.91127014160156,37.19145202636719,152.01963806152344,115.38480377197266,113.35028839111328,-0.009200187399983406,0.11163552850484848,20.767900466918945,898.9061279296875,0.15934652090072632,0.0,0.0
41,10,35.40245819091797,36.95478439331055,151.59373474121094,115.39656829833984,113.34797668457031,-0.009187453426420689,0.11165942996740341,20.767887115478516,898.9061279296875,0.16044262051582336,0.0,0.0
42,10.25,35.36834716796875,36.96998596191406,153.18821716308594,115.39186096191406,112.44068908691406,-0.00917599257081747,0.11168094724416733,20.76787567138672,898.8861083984375,0.23206333816051483,0.0,0.0
43,10.5,35.349830627441406,36.85146713256836,149.40695190429688,115.39374542236328,112.83930206298828,-0.009171559475362301,0.11170031130313873,20.767864227294922,898.8960571289062,0.20051154494285583,0.0,0.0
44,10.75,35.52709197998047,37.1195182800293,152.0753631591797,115.39750671386719,112.99884033203125,-0.009167569689452648,0.11170274764299393,20.767854690551758,898.8861083984375,0.188148632645607,0.0,0.0
45,11,35.48731994628906,37.27538299560547,151.4807586669922,115.39092254638672,113.07606506347656,-0.009163978509604931,0.11170494556427002,20.767847061157227,898.8861083984375,0.18151819705963135,0.0,0.0
46,11.25,35.279937744140625,37.00563049316406,154.91397094726562,115.39750671386719,113.45063018798828,-0.009160746820271015,0.1117069199681282,20.767839431762695,898.8861083984375,0.15240706503391266,0.0,0.0
47,11.5,34.932708740234375,37.362117767333984,153.7698211669922,115.39092254638672,112.43653106689453,-0.009157838299870491,0.11170870065689087,20.767831802368164,898.8861083984375,0.23232240974903107,0.0,0.0
48,11.75,35.57236099243164,37.00054168701172,154.21481323242188,115.392333984375,113.07884216308594,-0.009155220352113247,0.11171030253171921,20.767826080322266,898.8861083984375,0.18140727281570435,0.0,0.0
49,12,35.74434280395508,36.97526168823242,150.49537658691406,115.40644836425781,112.51421356201172,-0.009150250814855099,0.11171174049377441,20.767356872558594,898.8861083984375,0.22734040021896362,0.0,0.0
50,12.25,35.592315673828125,37.5876350402832,155.8230438232422,115.3993911743164,112.9234619140625,-0.00914577767252922,0.11171303689479828,20.76693344116211,898.8861083984375,0.19427160918712616,0.0,0.0
51,12.5,35.634918212890625,37.29883575439453,154.57508850097656,115.39374542236328,112.91930389404297,-0.009141752496361732,0.111714206635952,20.76655387878418,898.8960571289062,0.1941639930009842,0.0,0.0
52,12.75,35.45208740234375,36.92522048950195,149.9725341796875,115.38621520996094,113.57780456542969,-0.009138129651546478,0.11192520707845688,20.766210556030273,898.8960571289062,0.14149540662765503,0.0,0.0
53,13,35.18753433227539,37.144779205322266,152.77452087402344,115.38668823242188,112.96646881103516,-0.009119185619056225,0.11211510747671127,20.765901565551758,898.8760986328125,0.18987473845481873,0.0,0.0
54,13.25,35.231483459472656,37.15431594848633,150.16946411132812,115.40880584716797,112.86658477783203,-0.00910213589668274,0.11228601634502411,20.765392303466797,898.8960571289062,0.19951534271240234,0.0,0.0
55,13.5,35.407352447509766,37.147789001464844,149.12606811523438,115.39044952392578,113.48670196533203,-0.009086791425943375,0.1124398335814476,20.764934539794922,898.8861083984375,0.1490125060081482,0.0,0.0
56,13.75,35.43587112426758,37.42998123168945,154.40411376953125,115.40550994873047,112.94658660888672,-0.009072980843484402,0.11257827281951904,20.764522552490234,898.8760986328125,0.19291315972805023,0.0,0.0
57,14,35.176231384277344,37.500667572021484,154.35296630859375,115.40786743164062,113.79328918457031,-0.009025264531373978,0.1127028688788414,20.764150619506836,898.8760986328125,0.126197949051857,0.0,0.0
58,14.25,35.4329833984375,36.9628791809082,149.07186889648438,115.40644836425781,113.2943344116211,-0.008982320316135883,0.11536701768636703,20.759876251220703,898.7760009765625,0.1654493808746338,0.0,0.0
59,14.5,35.90994644165039,37.14215850830078,154.29037475585938,115.3956298828125,113.40161895751953,-0.008943670429289341,0.11776475608348846,20.75602912902832,898.8160400390625,0.15613193809986115,0.0,0.0
60,14.75,35.32142639160156,37.52617645263672,157.7579345703125,115.3960952758789,113.22450256347656,-0.008908885531127453,0.11992271989583969,20.752565383911133,898.8460693359375,0.1701694279909134,0.0,0.0
61,15,35.9278678894043,37.0928840637207,147.41937255859375,115.41351318359375,112.77641296386719,-0.008825954981148243,0.12186488509178162,20.749448776245117,898.8260498046875,0.2070392668247223,0.0,0.0
62,15.25,35.69855880737305,37.31766891479492,150.7770233154297,115.40644836425781,112.69178771972656,-0.008751317858695984,0.12361283600330353,20.735050201416016,898.8160400390625,0.21321503818035126,0.0,0.0
63,15.5,35.96897506713867,37.53243637084961,150.3480682373047,115.41162872314453,111.9981460571289,-0.008684144355356693,0.13114328682422638,20.722091674804688,898.7960205078125,0.26892122626304626,0.0,0.0
64,15.75,35.60166549682617,37.47906494140625,146.8118133544922,115.40880584716797,111.8580322265625,-0.00862368755042553,0.13792069256305695,20.710430145263672,898.7860107421875,0.27991482615470886,0.0,0.0
65,16,35.67900085449219,37.6428108215332,147.1018524169922,115.4210433959961,111.70867156982422,-0.008510464802384377,0.14402036368846893,20.699934005737305,898.7559814453125,0.2928328812122345,0.0,1.0
66,16.25,35.927494049072266,37.12088394165039,147.2957305908203,115.4092788696289,110.91883850097656,-0.008408564142882824,0.14951005578041077,20.677967071533203,898.7359619140625,0.35547760128974915,0.0,1.0
67,16.5,35.917076110839844,37.3283805847168,149.571044921875,115.40033721923828,109.17086791992188,-0.00831685308367014,0.16221338510513306,20.65819549560547,898.7159423828125,0.4970646798610687,0.0,1.0
68,16.75,35.952632904052734,37.75635528564453,145.80963134765625,115.4144515991211,109.0039291381836,-0.008234313689172268,0.17364637553691864,20.64040184020996,898.7159423828125,0.5118672251701355,0.0,1.0
69,17,35.89847183227539,37.36350631713867,142.256591796875,115.42386627197266,108.56230926513672,-0.008160027675330639,0.18393607437610626,20.624387741088867,898.6959838867188,0.54896080493927,0.0,1.0
70,17.25,35.361141204833984,37.12105941772461,139.0386199951172,115.41915893554688,107.07837677001953,-0.008012793958187103,0.19319680333137512,20.609975814819336,898.6959838867188,0.6718766689300537,0.0,1.0
71,17.5,36.15723419189453,37.49659729003906,135.64662170410156,115.42009735107422,106.98450469970703,-0.007880283519625664,0.21097686886787415,20.5823974609375,898.6558837890625,0.6798051595687866,0.0,1.0
72,17.75,35.92418670654297,37.839820861816406,137.22506713867188,115.42386627197266,106.2353744506836,-0.007761024404317141,0.22697892785072327,20.55757713317871,898.7159423828125,0.7430389523506165,0.0,1.0
73,18,36.25827407836914,37.867557525634766,138.82107543945312,115.42198181152344,105.99768829345703,-0.007653691340237856,0.24138078093528748,20.53523826599121,898.5858154296875,0.7629555463790894,0.0,1.0
74,18.25,36.16011428833008,38.067893981933594,141.23837280273438,115.4281005859375,106.75698852539062,-0.007557091303169727,0.2543424367904663,20.515132904052734,898.6158447265625,0.6994953155517578,0.0,1.0
75,18.5,36.738311767578125,37.98896026611328,134.14602661132812,115.4346923828125,105.72254180908203,-0.007470151409506798,0.2761513292789459,20.497037887573242,898.3656616210938,0.7872229218482971,0.0,1.0
76,18.75,36.258060455322266,38.40727233886719,129.75184631347656,115.41633605957031,105.5671615600586,-0.0072808158583939075,0.29577934741973877,20.46614646911621,898.6158447265625,0.7989730834960938,0.0,1.0
77,19,37.47745895385742,38.94490051269531,129.712158203125,115.42998504638672,104.6742172241211,-0.00711041409522295,0.3134445548057556,20.438343048095703,898.4056396484375,0.8761197328567505,0.0,1.0
78,19.25,37.0628547668457,38.88563919067383,125.51261901855469,115.42057037353516,102.85086822509766,-0.0069570522755384445,0.3293432593345642,20.413320541381836,898.5658569335938,1.032792568206787,0.0,1.0
79,19.5,36.69321823120117,38.86537551879883,132.62100219726562,115.44222259521484,103.13479614257812,-0.0068190270103514194,0.35447919368743896,20.39080047607422,898.4357299804688,1.0097795724868774,0.0,1.0
80,19.75,37.941261291503906,39.3917350769043,130.33804321289062,115.42998504638672,102.40138244628906,-0.006622922606766224,0.3771015405654907,20.370532989501953,898.3256225585938,1.0727548599243164,0.0,1.0
81,20,37.67376708984375,39.6102409362793,126.92086029052734,115.4351577758789,102.4166488647461,-0.006446428596973419,0.3974616527557373,20.337915420532227,898.3355712890625,1.0718207359313965,0.0,0.0
82,20.25,38.156646728515625,39.94492721557617,121.87332153320312,115.43892669677734,101.96439361572266,-0.006287584081292152,0.4157857596874237,20.308561325073242,898.3056030273438,1.1117539405822754,0.0,0.0
83,20.5,38.66900634765625,40.46539306640625,122.36945343017578,115.43045806884766,101.68276977539062,-0.006144624203443527,0.43227747082710266,20.282142639160156,898.2755126953125,1.1358709335327148,0.0,1.0
84,20.75,38.579593658447266,40.654449462890625,119.12553405761719,115.44457244873047,100.16277313232422,-0.00601596012711525,0.4471200108528137,20.258365631103516,898.2455444335938,1.271873950958252,0.0,1.0
85,21,38.868831634521484,40.92235565185547,121.65884399414062,115.45633697509766,99.8802261352539,-0.005811944603919983,0.4763093888759613,20.23696517944336,898.2054443359375,1.2980899810791016,0.0,1.0
86,21.25,39.0406608581543,41.665008544921875,124.98748779296875,115.46057891845703,100.40415954589844,-0.005628330633044243,0.5025798082351685,20.199155807495117,898.1554565429688,1.2515554428100586,0.0,1.0
87,21.5,39.30073928833008,41.54533004760742,127.90396118164062,115.44409942626953,100.53872680664062,-0.005463078152388334,0.5262231826782227,20.16512680053711,898.1654663085938,1.2382794618606567,0.0,1.0
88,21.75,39.73701858520508,42.08189392089844,123.19378662109375,115.44551849365234,99.64346313476562,-0.005314351059496403,0.5475022196769714,20.134502410888672,898.075439453125,1.3185087442398071,0.0,1.0
89,22,40.055145263671875,42.58659362792969,111.57750701904297,115.45822143554688,99.95745086669922,-0.00512103084474802,0.5666533708572388,20.1069393157959,898.0453491210938,1.2913126945495605,0.0,1.0
90,22.25,40.56025314331055,43.16790771484375,122.20076751708984,115.45398712158203,100.52115631103516,-0.004947042558342218,0.5957500338554382,20.062889099121094,897.9852905273438,1.240612268447876,0.0,1.0
91,22.5,40.73845672607422,43.29966354370117,118.06916046142578,115.45116424560547,99.44230651855469,-0.004790453240275383,0.6219370365142822,20.023242950439453,897.9752807617188,1.3370475769042969,0.0,1.0
92,22.75,41.15847396850586,44.01121139526367,116.35713195800781,115.45069122314453,99.89549255371094,-0.004649522714316845,0.6455053687095642,19.98756217956543,897.8952026367188,1.2962830066680908,0.0,1.0
93,23,41.64728927612305,44.05524826049805,120.41317749023438,115.4742202758789,99.71976470947266,-0.00446256622672081,0.6667168736457825,19.955448150634766,897.9052124023438,1.3138782978057861,0.0,1.0
94,23.25,42.22650146484375,44.679359436035156,113.99403381347656,115.47328186035156,99.10797119140625,-0.004294305574148893,0.6960444450378418,19.91309928894043,897.8551635742188,1.3689289093017578,0.0,1.0
95,23.5,42.608619689941406,45.11854553222656,114.68785095214844,115.45774841308594,98.85271453857422,-0.004142871126532555,0.7224392294883728,19.874984741210938,897.8451538085938,1.3908238410949707,0.0,1.0
96,23.75,43.04129409790039,45.85127258300781,110.4180908203125,115.46622467041016,98.76485443115234,-0.004006579983979464,0.7461945414543152,19.840681076049805,897.7451171875,1.3994454145431519,0.0,1.0
97,24,43.203895568847656,46.5320930480957,114.2146224975586,115.48222351074219,99.21803283691406,-0.003826413070783019,0.7675743103027344,19.8098087310791,897.68505859375,1.3596810102462769,0.0,1.0
98,24.25,43.77983856201172,46.92742156982422,115.93962097167969,115.4671630859375,99.28785705566406,-0.0036642628256231546,0.7868161201477051,19.76741600036621,897.625,1.3522111177444458,0.0,1.0
99,24.5,44.206748962402344,47.2926025390625,112.0301284790039,115.46151733398438,99.22820281982422,-0.0035183276049792767,0.8150793313980103,19.729263305664062,897.554931640625,1.357156753540039,0.0,1.0
100,24.75,44.49358367919922,47.94586181640625,114.45046997070312,115.46763610839844,99.28369903564453,-0.0033869859762489796,0.840516209602356,19.69492530822754,897.544921875,1.3526232242584229,0.0,1.0
101,25,44.875572204589844,48.705570220947266,116.94866943359375,115.47940063476562,98.48416137695312,-0.0032687783241271973,0.8634093999862671,19.664020538330078,897.494873046875,1.4259605407714844,0.0,1.0
102,25.25,45.58884048461914,49.35629653930664,111.61872100830078,115.470458984375,97.18150329589844,-0.003162391483783722,0.884013295173645,19.636205673217773,897.434814453125,1.5445359945297241,0.0,1.0
103,25.5,45.887107849121094,49.49597930908203,108.76712799072266,115.46199035644531,96.93965148925781,-0.0029816923197358847,0.9025567770004272,19.611173629760742,897.394775390625,1.5661981105804443,0.0,1.0
104,25.75,45.73260498046875,49.62715148925781,118.1798324584961,115.46763610839844,97.18658447265625,-0.0028190631419420242,0.9275585412979126,19.58864402770996,897.3147583007812,1.5438485145568848,0.0,0.0
105,26,46.237648010253906,50.53868103027344,112.87049102783203,115.49304962158203,96.7056655883789,-0.002672696951776743,0.9500601291656494,19.56836700439453,897.2646484375,1.5902535915374756,0.0,0.0
106,26.25,47.506004333496094,51.224666595458984,111.50346374511719,115.47328186035156,97.16670227050781,-0.002540967194363475,0.9703115820884705,19.5399169921875,897.2446899414062,1.5461193323135376,0.0,0.0
107,26.5,47.687103271484375,52.08881759643555,112.11866760253906,115.47234344482422,97.28508758544922,-0.002315709600225091,0.9885379076004028,19.49126625061035,897.20458984375,1.5351401567459106,0.0,0.0
108,26.75,47.87210464477539,52.640445709228516,109.11441802978516,115.47846221923828,96.96601104736328,-0.002121005207300186,1.0124365091323853,19.49126625061035,897.1345825195312,1.5650405883789062,0.0,0.0
109,27,48.83848190307617,53.104286193847656,115.2977066040039,115.49304962158203,97.3253173828125,-0.002121005207300186,1.0339452028274536,19.47052574157715,897.0244140625,1.5330427885055542,0.0,0.0
110,27.25,49.435028076171875,53.78171920776367,121.78783416748047,115.4906997680664,97.45248413085938,-0.0019457712769508362,1.0533030033111572,19.451858520507812,897.0545043945312,1.5211645364761353,0.0,0.0
111,27.5,49.81200408935547,54.42613983154297,99.44905853271484,115.48786926269531,97.25826263427734,-0.0017880607629194856,1.0707250833511353,19.42765235900879,896.954345703125,1.5388143062591553,0.0,0.0
112,27.75,50.573448181152344,54.392730712890625,112.00264739990234,115.49539947509766,97.67583465576172,-0.0016461212653666735,1.094268560409546,19.405866622924805,896.9143676757812,1.501023292541504,0.0,0.0
113,28,51.012603759765625,55.74266052246094,110.19368743896484,115.50528717041016,96.7047348022461,-0.0015183757059276104,1.1154576539993286,19.386259078979492,896.894287109375,1.5912890434265137,0.0,0.0
114,28.25,51.39872741699219,56.46939468383789,111.66375732421875,115.5024642944336,96.53780364990234,-0.0013085654936730862,1.1345278024673462,19.36861228942871,896.7942504882812,1.6065452098846436,0.0,0.0
115,28.5,51.54334259033203,56.84028625488281,102.26554870605469,115.49116516113281,96.23629760742188,-0.001119736349210143,1.15169095993042,19.343910217285156,896.7141723632812,1.6336885690689087,0.0,0.0
116,28.75,52.172996520996094,57.786014556884766,111.26455688476562,115.49964141845703,95.79837799072266,-0.0009497901191934943,1.167137861251831,19.321678161621094,896.6841430664062,1.6751984357833862,0.0,0.0
117,29,52.52254104614258,58.831790924072266,106.92839813232422,115.50763702392578,96.42635345458984,-0.0007968384888954461,1.1810400485992432,19.30167007446289,896.6341552734375,1.6172939538955688,0.0,0.0
118,29.25,53.55934524536133,59.07744598388672,105.8544692993164,115.49493408203125,96.08138275146484,-0.0005783980595879257,1.193552017211914,19.283662796020508,896.5640869140625,1.6484109163284302,0.0,0.0
119,29.5,54.01286697387695,59.74007034301758,107.0146484375,115.50010681152344,95.31051635742188,-0.00038180165574885905,1.2277584075927734,19.25213623046875,896.5139770507812,1.7209668159484863,0.0,0.0
120,29.75,54.832862854003906,60.2434196472168,104.12259674072266,115.50717163085938,95.71375274658203,-0.00020486490393523127,1.2484095096588135,19.22376251220703,896.4839477539062,1.6836984157562256,0.0,0.0
121,30,54.84998321533203,60.332679748535156,110.49441528320312,115.5128173828125,94.59514617919922,-4.5621825847774744e-05,1.2484095096588135,19.198226928710938,896.4539184570312,1.789435625076294,0.0,0.0
122,30.25,55.23727035522461,61.56965255737305,105.47893524169922,115.50763702392578,96.0240478515625,0.00016362096357624978,1.2669955492019653,19.17524528503418,896.3438110351562,1.6547431945800781,0.0,0.0
123,30.5,55.95604705810547,62.31906509399414,108.9052734375,115.48599243164062,96.42127227783203,0.0003519394958857447,1.2837228775024414,19.141098022460938,896.3138427734375,1.6160868406295776,0.0,0.0
124,30.75,56.50907897949219,62.90584182739258,106.53836059570312,115.53540802001953,96.0064697265625,0.0005214261473156512,1.2987775802612305,19.11036491394043,896.2237548828125,1.6585363149642944,0.0,0.0
125,31,56.975833892822266,63.56254577636719,108.24504089355469,115.51705169677734,95.6767578125,0.0006739641539752483,1.3205102682113647,19.082706451416016,896.1336669921875,1.6879276037216187,0.0,0.0
126,31.25,57.311126708984375,64.0173110961914,102.57772827148438,115.5128173828125,95.87560272216797,0.000811248377431184,1.3400696516036987,19.05781364440918,896.1236572265625,1.6690020561218262,0.0,0.0
127,31.5,58.193389892578125,65.15603637695312,101.8724594116211,115.51564025878906,96.15953826904297,0.000988364452496171,1.357673168182373,19.035409927368164,896.0635986328125,1.6427338123321533,0.0,0.0
128,31.75,58.944671630859375,65.6077651977539,107.04288482666016,115.52505493164062,95.59629821777344,0.0011477689258754253,1.373516321182251,19.007585525512695,895.9635009765625,1.6960833072662354,0.0,0.0
129,32,58.53470993041992,66.1526107788086,95.28768920898438,115.51799011230469,93.54589080810547,0.001291232998482883,1.3940961360931396,18.9825439453125,895.9234619140625,1.8897464275360107,0.0,0.0
130,32.25,59.237144470214844,66.62340545654297,112.39497375488281,115.51187133789062,91.73225402832031,0.0014203506289049983,1.4126179218292236,18.960006713867188,895.8533935546875,2.0646378993988037,0.0,0.0
131,32.5,60.26335525512695,67.39077758789062,97.53018951416016,115.52223205566406,93.24300384521484,0.0015365565195679665,1.4292875528335571,18.93972396850586,895.7232666015625,1.9191246032714844,0.0,0.0
132,32.75,60.592525482177734,68.19921875,99.46661376953125,115.52835083007812,94.07630157470703,0.00164114183280617,1.4442901611328125,18.92146873474121,895.7333374023438,1.839905023574829,0.0,0.0
133,33,61.70872497558594,69.55628204345703,101.7572021484375,115.53352355957031,96.49618530273438,0.0018122243927791715,1.4637750387191772,18.905038833618164,895.6632690429688,1.612816333770752,0.0,0.0
134,33.25,62.45252990722656,70.40909576416016,99.18344116210938,115.5297622680664,96.04022979736328,0.0019661986734718084,1.4813114404678345,18.882360458374023,895.6332397460938,1.6549490690231323,0.0,0.0
135,33.5,62.734222412109375,71.11990356445312,99.61774444580078,115.52223205566406,95.22682189941406,0.0021047755144536495,1.4970941543579102,18.861949920654297,895.5331420898438,1.73055100440979,0.0,0.0
136,33.75,63.22887420654297,71.68869018554688,100.80540466308594,115.5415267944336,94.96601104736328,0.0022294947411864996,1.511298656463623,18.84358024597168,895.4630737304688,1.7566133737564087,0.0,0.0
137,34,64.28729248046875,72.61681365966797,105.94987487792969,115.54387664794922,93.9454345703125,0.0024136577267199755,1.5299875736236572,18.82704734802246,895.4330444335938,1.853577971458435,0.0,0.0
138,34.25,64.39208984375,72.88573455810547,95.66168975830078,115.53022766113281,94.33016967773438,0.0025794042740017176,1.5468076467514038,18.804277420043945,895.3529663085938,1.8159116506576538,0.0,0.0
139,34.5,65.1374282836914,73.86637878417969,106.12466430664062,115.53681945800781,95.39745330810547,0.0027285763062536716,1.5619456768035889,18.783782958984375,895.2128295898438,1.715646743774414,0.0,0.0
140,34.75,65.9500961303711,74.80447387695312,97.29586029052734,115.55140686035156,94.65341186523438,0.002862831111997366,1.5755698680877686,18.765338897705078,895.2428588867188,1.7869125604629517,0.0,0.0
141,35,65.73703002929688,74.53980255126953,100.16272735595703,115.54293823242188,95.26936340332031,0.003071237588301301,1.5878316164016724,18.74873924255371,895.1328125,1.7281556129455566,0.0,0.0
142,35.25,66.52731323242188,75.46603393554688,103.96383666992188,115.55094146728516,94.33988189697266,0.003258803393691778,1.6088120937347412,18.722192764282227,895.1328125,1.8165953159332275,0.0,0.0
143,35.5,67.24154663085938,75.8587875366211,106.1903076171875,115.54764556884766,93.56670379638672,0.0034276125952601433,1.6276944875717163,18.698301315307617,894.99267578125,1.8900526762008667,0.0,0.0
144,35.75,67.38871765136719,76.99588012695312,99.28114318847656,115.56411743164062,92.5872802734375,0.003579540876671672,1.6446887254714966,18.676799774169922,894.9525756835938,1.98558509349823,0.0,0.0
145,36,68.44731903076172,78.50762176513672,103.14178466796875,115.55517578125,94.07630157470703,0.003796833101660013,1.659983515739441,18.657447814941406,894.782470703125,1.8419846296310425,0.0,0.0
146,36.25,69.59229278564453,79.0409927368164,91.05609130859375,115.54669952392578,93.03583526611328,0.00399239594116807,1.6737488508224487,18.625638961791992,894.79248046875,1.9409451484680176,0.0,0.0
147,36.5,69.87291717529297,79.82928466796875,96.92720031738281,115.55235290527344,93.13156127929688,0.004168402403593063,1.6960488557815552,18.59701156616211,894.67236328125,1.9321712255477905,0.0,0.0
148,36.75,70.73145294189453,80.39028930664062,102.80594635009766,115.56646728515625,92.0457763671875,0.004326808266341686,1.7161188125610352,18.571247100830078,894.6924438476562,2.0383079051971436,0.0,0.0
149,37,70.90313720703125,81.55989837646484,97.37905883789062,115.56034851074219,93.46866607666016,0.0045380974188447,1.7341817617416382,18.548059463500977,894.642333984375,1.9004276990890503,0.0,0.0
150,37.25,71.78469848632812,82.01209259033203,104.99272918701172,115.55281829833984,94.32832336425781,0.004728257656097412,1.7504384517669678,18.517210006713867,894.4421997070312,1.8178383111953735,0.0,0.0
151,37.5,72.44661712646484,83.07828521728516,96.11278533935547,115.5584716796875,93.83907318115234,0.004899401683360338,1.772345781326294,18.489444732666016,894.4521484375,1.8648556470870972,0.0,0.0
152,37.75,72.91761779785156,83.67916107177734,102.47926330566406,115.58529663085938,93.93849182128906,0.005053431261330843,1.7920624017715454,18.46445655822754,894.3621215820312,1.857450246810913,0.0,0.0
153,38,73.99833679199219,84.48951721191406,96.14179229736328,115.5707015991211,93.40068817138672,0.00519205816090107,1.809807300567627,18.441967010498047,894.2820434570312,1.9077467918395996,0.0,0.0
154,38.25,73.98670196533203,85.16222381591797,89.79210662841797,115.55046844482422,95.05941772460938,0.005389162804931402,1.8257777690887451,18.42172622680664,894.1919555664062,1.7485004663467407,0.0,0.0
155,38.5,74.72246551513672,86.20186614990234,102.34645080566406,115.56034851074219,94.21595001220703,0.005566556937992573,1.8401511907577515,18.39329719543457,894.1719360351562,1.829099178314209,0.0,0.0
156,38.75,75.7502670288086,86.5630874633789,88.38080596923828,115.58106231689453,92.19699096679688,0.005726211704313755,1.8607161045074463,18.36771011352539,894.0618286132812,2.024736166000366,0.0,0.0
157,39,75.75886535644531,87.11956787109375,96.88827514648438,115.5739974975586,93.3627700805664,0.005869900807738304,1.879224419593811,18.344682693481445,894.0117797851562,1.9116395711898804,0.0,0.0
158,39.25,76.1650161743164,88.01618194580078,104.35844421386719,115.57635498046875,94.20439147949219,0.005999221000820398,1.8958820104599,18.323957443237305,893.9216918945312,1.8314388990402222,0.0,0.0
159,39.5,76.34262084960938,88.93830108642578,94.89459991455078,115.58293914794922,93.09086608886719,0.006115609314292669,1.9190843105316162,18.30530548095703,893.8216552734375,1.9384574890136719,0.0,0.0
160,39.75,77.49171447753906,89.40670776367188,99.7482681274414,115.58717346191406,93.960693359375,0.006316754501312971,1.9399664402008057,18.288516998291016,893.8016357421875,1.855478286743164,0.0,0.0
161,40,78.40179443359375,91.06809997558594,95.97234344482422,115.58106231689453,93.84832000732422,0.006497784983366728,1.9587602615356445,18.26226806640625,893.6514282226562,1.8657244443893433,0.0,0.0
162,40.25,79.46236419677734,91.8672866821289,96.78981018066406,115.58200073242188,93.55884552001953,0.006660712417215109,1.9756747484207153,18.238643646240234,893.6214599609375,1.8934682607650757,0.0,0.0
163,40.5,80.16419219970703,92.79241943359375,103.31886291503906,115.587646484375,94.13410186767578,0.006807347293943167,1.99089777469635,18.21738052368164,893.5714111328125,1.8389997482299805,0.0,0.0
164,40.75,80.99100494384766,93.5441665649414,93.13219451904297,115.59235382080078,94.05039978027344,0.007014299277216196,2.0146405696868896,18.198244094848633,893.4312744140625,1.8473328351974487,0.0,0.0
165,41,81.39220428466797,94.0957260131836,88.03733825683594,115.6012954711914,93.253173828125,0.0072005558758974075,2.0360090732574463,18.168487548828125,893.4112548828125,1.9242761135101318,0.0,0.0
166,41.25,82.30496215820312,94.66875457763672,99.52920532226562,115.58717346191406,92.38935852050781,0.007368186954408884,2.0552406311035156,18.141706466674805,893.3712158203125,2.006540536880493,0.0,0.0
167,41.5,82.71995544433594,95.94924926757812,90.64239501953125,115.59612274169922,94.68716430664062,0.007519054692238569,2.0725491046905518,18.117603302001953,893.2711181640625,1.7871845960617065,0.0,0.0
168,41.75,83.5349349975586,96.84395599365234,96.90506744384766,115.59188079833984,93.68370056152344,0.007654835935682058,2.0881266593933105,18.095911026000977,893.1310424804688,1.8822882175445557,0.0,0.0
169,42,84.41878509521484,97.4258041381836,92.00407409667969,115.59894561767578,92.90357971191406,0.007877660915255547,2.102146625518799,18.076387405395508,893.1210327148438,1.957736849784851,0.0,0.0
170,42.25,84.8008041381836,98.67012786865234,88.06328582763672,115.59564971923828,94.41340637207031,0.008078203536570072,2.1284139156341553,18.04349708557129,893.0009155273438,1.8130820989608765,0.0,0.0
171,42.5,85.30438232421875,99.66964721679688,95.57162475585938,115.59517669677734,93.70497131347656,0.008258691988885403,2.15205454826355,18.01389503479004,892.8907470703125,1.8805103302001953,0.0,0.0
172,42.75,85.91678619384766,100.30471801757812,88.61437225341797,115.62059020996094,92.868896484375,0.008421131409704685,2.1733310222625732,17.987253189086914,892.8707885742188,1.9627580642700195,0.0,0.0
173,43,86.56404876708984,100.86151885986328,102.34034729003906,115.60176849365234,90.42728424072266,0.008651201613247395,2.1924798488616943,17.963275909423828,892.7907104492188,2.1999456882476807,0.0,0.0
174,43.25,87.24172973632812,101.77713012695312,92.59103393554688,115.61353302001953,91.24208068847656,0.008858265355229378,2.209713935852051,17.928464889526367,892.6405639648438,2.120509147644043,0.0,0.0
175,43.5,87.45191192626953,102.80060577392578,85.78720092773438,115.61353302001953,91.67906951904297,0.009044623002409935,2.235715389251709,17.897136688232422,892.5905151367188,2.077711820602417,0.0,0.0
176,43.75,88.37040710449219,104.06443786621094,85.49028778076172,115.61824035644531,91.89502716064453,0.009212344884872437,2.2591168880462646,17.868940353393555,892.4703979492188,2.057002067565918,0.0,0.0
177,44,89.7758560180664,105.19573211669922,97.26456451416016,115.6111831665039,92.6270523071289,0.00945926271378994,2.2801780700683594,17.843563079833984,892.4003295898438,1.9853856563568115,0.0,0.0
178,44.25,89.9745101928711,105.98554229736328,87.02294158935547,115.60741424560547,91.50103759765625,0.009681488387286663,2.29913330078125,17.807493209838867,892.2702026367188,2.094649076461792,0.0,0.0
179,44.5,91.02201080322266,106.9577407836914,83.52943420410156,115.62435913085938,91.64300537109375,0.009881491772830486,2.3248724937438965,17.7750301361084,892.16015625,2.0820748805999756,0.0,0.0
180,44.75,91.9796142578125,107.97766876220703,91.73540496826172,115.63235473632812,91.43722534179688,0.010061495006084442,2.3480377197265625,17.745813369750977,892.150146484375,2.102830410003662,0.0,0.0
181,45,92.14106750488281,108.76046752929688,89.46771240234375,115.6196517944336,91.68971252441406,0.01022349763661623,2.3688864707946777,17.719518661499023,892.090087890625,2.077146053314209,0.0,0.0
182,45.25,92.877197265625,109.7893295288086,88.41744232177734,115.63047790527344,90.68254089355469,0.010471262037754059,2.387650489807129,17.681926727294922,891.97998046875,2.1769206523895264,0.0,0.0
183,45.5,93.76559448242188,110.57676696777344,96.885986328125,115.62953186035156,90.26774597167969,0.010694250464439392,2.4161949157714844,17.648094177246094,891.85986328125,2.2179131507873535,0.0,0.0
184,45.75,94.7752914428711,111.55512237548828,93.74968719482422,115.62247467041016,89.79792022705078,0.010894940234720707,2.441884994506836,17.617645263671875,891.789794921875,2.2641091346740723,0.0,0.0
185,46,95.46531677246094,112.72095489501953,84.0721206665039,115.63094329833984,91.09040069580078,0.011075560934841633,2.465006113052368,17.590240478515625,891.649658203125,2.136760711669922,0.0,0.0
186,46.25,95.83014678955078,113.45963287353516,88.89983367919922,115.6196517944336,91.63375854492188,0.011238119564950466,2.4858150482177734,17.565576553344727,891.5996704101562,2.082613706588745,0.0,0.0
187,46.5,96.63402557373047,114.34536743164062,88.67695617675781,115.63235473632812,92.04716491699219,0.011503642424941063,2.5045430660247803,17.543378829956055,891.4895629882812,2.043278455734253,0.0,0.0
188,46.75,97.16808319091797,115.40744018554688,90.64926147460938,115.64600372314453,91.25410461425781,0.011742613278329372,2.5309290885925293,17.51040267944336,891.3994750976562,2.1218438148498535,0.0,0.0
189,47,97.85263061523438,116.32666778564453,87.38397216796875,115.63188934326172,89.6064682006836,0.011957686394453049,2.5546765327453613,17.480724334716797,891.3994750976562,2.2839553356170654,0.0,0.0
190,47.25,98.84400939941406,117.67420196533203,100.07494354248047,115.62059020996094,89.95421600341797,0.01215125247836113,2.5760490894317627,17.45401382446289,891.1992797851562,2.2483861446380615,0.0,0.0
191,47.5,99.86115264892578,118.17352294921875,78.47425842285156,115.64459228515625,89.29386901855469,0.012403203174471855,2.5952844619750977,17.429973602294922,891.1092529296875,2.3162424564361572,0.0,0.0
192,47.75,100.36031341552734,119.15116119384766,81.82427215576172,115.64977264404297,89.33918762207031,0.012629958800971508,2.6231372356414795,17.396499633789062,891.0592041015625,2.312098503112793,0.0,0.0
193,48,101.04586791992188,120.13804626464844,95.44568634033203,115.63894653320312,90.36438751220703,0.012834038585424423,2.648204803466797,17.36637306213379,890.9991455078125,2.209057569503784,0.0,0.0
