Repository: ulfsri/fsri_materials_database

# Materials and Products Database

## 01_Data

Raw data generated from each apparatus are included here in plain-text format. The data is organized first by material, next by the short name of test apparatus used, and where applicable additional filtering by test settings.

### material.json

Each material directory contains a json file of the same name as the material. This file links the data stored in the repository as well as data and graphs produced by the accompanying scripts (__02_Scripts__) to the respective landing page for the material on the front-end website.

File: 01_Data/PMMA/MCC/PMMA_MCC_30K_min_210920_R2.txt (part 2 of 4)
T Correction Coefficients:	0	1.024463	0
Time Shift (s):	14
*
Time (s)	Temperature (C)	N2 flow rate (cc/min)	O2 flow rate (cc/min)	Flow Rate (cc/min)	Oxygen (%)	HRR (W/g)	Heating rate (C/s)
345.499	251.072	79.998	19.994	100.181	20.184	9.044	0.491
345.999	251.314	79.996	19.995	100.188	20.183	9.131	0.532
346.499	251.556	79.996	19.994	100.189	20.184	9.051	0.512
346.999	251.819	79.997	19.995	100.189	20.182	9.226	0.494
347.499	252.061	79.997	19.995	100.189	20.182	9.224	0.504
347.999	252.316	79.996	19.994	100.191	20.181	9.282	0.501
348.499	252.573	79.996	19.994	100.191	20.180	9.309	0.505
349.000	252.831	79.996	19.994	100.191	20.178	9.497	0.514
349.500	253.049	79.996	19.994	100.191	20.180	9.353	0.495
349.999	253.310	79.996	19.994	100.190	20.179	9.423	0.478
350.499	253.590	79.995	19.994	100.188	20.178	9.475	0.510
350.999	253.818	79.994	19.994	100.186	20.175	9.654	0.524
351.499	254.075	79.995	19.996	100.188	20.171	9.959	0.496
351.999	254.312	79.996	19.995	100.188	20.170	9.966	0.490
352.500	254.556	79.996	19.994	100.187	20.169	10.036	0.488
353.000	254.806	79.997	19.995	100.187	20.168	10.156	0.487
353.500	255.036	79.995	19.994	100.188	20.170	9.991	0.487
353.999	255.298	79.996	19.996	100.187	20.168	10.152	0.486
354.499	255.575	79.995	19.994	100.186	20.166	10.256	0.516
354.999	255.785	79.995	19.994	100.187	20.162	10.547	0.513
355.499	256.058	79.996	19.995	100.190	20.161	10.606	0.485
355.999	256.308	79.996	19.995	100.191	20.158	10.783	0.503
356.499	256.566	79.995	19.994	100.192	20.158	10.810	0.516
356.999	256.780	79.996	19.995	100.192	20.152	11.159	0.490
357.499	257.089	79.996	19.997	100.192	20.154	11.037	0.497
358.000	257.303	79.995	19.996	100.192	20.152	11.186	0.523
358.500	257.570	79.995	19.995	100.191	20.151	11.256	0.502
358.999	257.776	79.996	19.996	100.191	20.150	11.340	0.477
359.499	258.096	79.996	19.995	100.191	20.149	11.386	0.499
359.999	258.316	79.996	19.994	100.191	20.144	11.714	0.533
360.499	258.578	79.997	19.997	100.191	20.140	11.934	0.511
360.999	258.820	79.997	19.995	100.191	20.139	12.005	0.493
361.499	259.091	79.998	19.995	100.191	20.136	12.258	0.509
361.999	259.346	79.997	19.995	100.191	20.136	12.202	0.519
362.499	259.572	79.997	19.996	100.191	20.134	12.392	0.503
362.999	259.827	79.997	19.995	100.192	20.134	12.385	0.480
363.499	260.096	79.997	19.995	100.194	20.128	12.730	0.502
363.999	260.320	79.997	19.993	100.194	20.125	12.972	0.509
364.499	260.566	79.998	19.994	100.195	20.122	13.147	0.482
364.999	260.819	79.997	19.995	100.195	20.124	13.021	0.485
365.499	261.040	79.997	19.994	100.196	20.117	13.446	0.487
365.999	261.328	79.997	19.994	100.197	20.115	13.638	0.491
366.499	261.577	79.997	19.995	100.197	20.116	13.537	0.523
366.999	261.812	79.997	19.994	100.197	20.111	13.860	0.510
367.499	262.054	79.998	19.994	100.197	20.108	14.075	0.480
367.999	262.286	79.998	19.994	100.198	20.105	14.248	0.475
368.499	262.553	79.999	19.995	100.196	20.100	14.587	0.487
368.999	262.769	79.997	19.995	100.198	20.097	14.769	0.491
369.499	263.067	79.997	19.994	100.198	20.093	15.042	0.499
369.999	263.289	79.997	19.993	100.198	20.092	15.115	0.517
370.499	263.518	79.997	19.994	100.195	20.094	14.956	0.485
370.999	263.796	79.998	19.994	100.196	20.089	15.344	0.479
371.499	264.040	79.997	19.993	100.196	20.088	15.396	0.515
371.999	264.285	79.998	19.993	100.201	20.081	15.811	0.506
372.500	264.528	79.996	19.994	100.207	20.080	15.927	0.489
373.000	264.789	79.996	19.994	100.214	20.074	16.297	0.496
373.499	265.002	79.997	19.993	100.215	20.073	16.361	0.489
374.000	265.295	79.997	19.993	100.215	20.064	16.941	0.490
374.500	265.539	79.995	19.993	100.210	20.063	16.999	0.521
375.000	265.748	79.996	19.994	100.204	20.059	17.295	0.495
375.500	266.017	79.995	19.994	100.197	20.056	17.469	0.465
376.000	266.287	79.996	19.993	100.195	20.054	17.600	0.508
376.500	266.509	79.995	19.993	100.200	20.052	17.760	0.516
377.000	266.746	79.995	19.994	100.202	20.045	18.174	0.476
377.500	267.053	79.996	19.994	100.206	20.044	18.241	0.501
378.001	267.298	79.996	19.994	100.208	20.036	18.798	0.548
378.500	267.540	79.996	19.994	100.211	20.037	18.725	0.520
378.999	267.791	79.996	19.994	100.209	20.035	18.889	0.490
379.499	268.042	79.995	19.993	100.207	20.030	19.199	0.498
379.999	268.308	79.994	19.994	100.207	20.027	19.409	0.510
380.499	268.524	79.995	19.995	100.208	20.024	19.583	0.499
380.999	268.802	79.995	19.996	100.208	20.020	19.832	0.488
381.499	269.027	79.995	19.995	100.208	20.010	20.487	0.498
381.999	269.261	79.995	19.994	100.208	20.014	20.232	0.481
382.500	269.504	79.995	19.994	100.208	20.007	20.717	0.468
383.000	269.810	79.997	19.993	100.212	20.004	20.907	0.513
383.499	270.063	79.997	19.994	100.214	19.999	21.234	0.554
383.999	270.268	79.995	19.994	100.217	20.000	21.187	0.509
384.499	270.529	79.995	19.996	100.216	19.995	21.498	0.462
385.000	270.867	79.996	19.995	100.215	19.987	22.037	0.532
385.500	271.120	79.996	19.995	100.207	19.987	21.986	0.595
386.000	271.310	79.996	19.995	100.201	19.979	22.544	0.517
386.500	271.636	79.995	19.994	100.198	19.978	22.581	0.479
387.000	271.773	79.996	19.997	100.203	19.975	22.837	0.489
387.500	272.082	79.995	19.994	100.207	19.970	23.124	0.455
388.000	272.382	79.996	19.994	100.215	19.966	23.428	0.528
388.500	272.555	79.996	19.995	100.220	19.965	23.441	0.541
389.000	272.763	79.996	19.994	100.219	19.960	23.791	0.426
389.500	273.054	79.995	19.995	100.214	19.958	23.897	0.440
390.000	273.363	79.997	19.995	100.207	19.949	24.488	0.550
390.499	273.637	79.995	19.995	100.207	19.947	24.668	0.591
390.999	273.819	79.997	19.996	100.209	19.945	24.793	0.519
391.499	274.027	79.996	19.995	100.214	19.940	25.128	0.424
391.999	274.083	79.996	19.993	100.221	19.936	25.353	0.327
392.500	274.479	79.996	19.993	100.227	19.931	25.681	0.358
393.000	274.907	79.996	19.994	100.223	19.926	26.037	0.637
393.500	275.076	79.995	19.994	100.222	19.925	26.097	0.710
394.000	275.390	79.996	19.995	100.222	19.917	26.615	0.540
394.500	275.583	79.997	19.994	100.219	19.918	26.584	0.495
395.000	275.882	79.995	19.995	100.218	19.913	26.902	0.500
395.499	276.041	79.996	19.994	100.221	19.911	27.014	0.475
395.999	276.338	79.996	19.994	100.222	19.909	27.152	0.457
396.499	276.602	79.996	19.995	100.224	19.902	27.608	0.509
396.999	276.855	79.995	19.994	100.228	19.904	27.465	0.539
397.499	277.121	79.996	19.994	100.227	19.900	27.704	0.518
397.999	277.287	79.996	19.994	100.226	19.898	27.872	0.475
398.500	277.591	79.996	19.995	100.226	19.892	28.250	0.450
399.000	277.819	79.995	19.993	100.225	19.885	28.734	0.501
399.500	278.103	79.995	19.994	100.226	19.886	28.641	0.522
400.000	278.363	79.996	19.995	100.228	19.879	29.087	0.528
400.499	278.616	79.995	19.994	100.230	19.877	29.240	0.529
400.999	278.853	79.996	19.994	100.230	19.871	29.672	0.502
401.499	279.083	79.996	19.994	100.227	19.868	29.831	0.478
401.999	279.371	79.996	19.995	100.224	19.863	30.180	0.493
402.499	279.599	79.996	19.994	100.223	19.860	30.388	0.517
402.999	279.870	79.997	19.995	100.227	19.854	30.740	0.507
403.499	280.088	79.996	19.995	100.230	19.850	31.052	0.494
403.999	280.323	79.995	19.995	100.234	19.847	31.184	0.471
404.499	280.593	79.995	19.995	100.237	19.843	31.508	0.479
404.999	280.788	79.996	19.994	100.239	19.833	32.143	0.485
405.499	281.081	79.994	19.994	100.235	19.833	32.112	0.477
405.999	281.313	79.996	19.994	100.233	19.826	32.568	0.506
406.499	281.563	79.995	19.993	100.231	19.824	32.713	0.503
406.999	281.832	79.996	19.994	100.230	19.820	33.015	0.501
407.499	282.079	79.994	19.995	100.229	19.820	33.023	0.518
408.000	282.329	79.996	19.994	100.229	19.814	33.406	0.507
408.500	282.588	79.995	19.994	100.226	19.812	33.548	0.503
408.999	282.834	79.994	19.994	100.224	19.810	33.670	0.507
409.499	283.070	79.995	19.994	100.224	19.809	33.734	0.494
409.999	283.337	79.995	19.994	100.225	19.804	34.047	0.492
410.499	283.559	79.995	19.994	100.225	19.803	34.079	0.496
410.999	283.867	79.995	19.995	100.226	19.799	34.402	0.509
411.499	284.090	79.995	19.993	100.227	19.799	34.398	0.530
411.999	284.307	79.995	19.995	100.228	19.791	34.905	0.486
412.499	284.587	79.995	19.995	100.228	19.790	34.966	0.469
412.999	284.831	79.995	19.994	100.227	19.788	35.115	0.511
413.499	285.104	79.995	19.994	100.227	19.783	35.413	0.521
413.999	285.303	79.995	19.994	100.228	19.779	35.673	0.494
414.499	285.610	79.994	19.994	100.229	19.775	35.937	0.489
414.999	285.839	79.994	19.994	100.230	19.770	36.260	0.521
415.499	286.090	79.996	19.996	100.232	19.768	36.436	0.508
415.999	286.285	79.995	19.994	100.235	19.762	36.819	0.463
416.499	286.559	79.996	19.995	100.235	19.759	36.988	0.457
416.999	286.787	79.995	19.995	100.235	19.756	37.196	0.485
417.499	287.116	79.994	19.995	100.235	19.751	37.532	0.529
417.999	287.352	79.997	19.995	100.234	19.750	37.596	0.561
418.499	287.575	79.996	19.995	100.235	19.744	37.956	0.512
418.999	287.819	79.995	19.995	100.235	19.736	38.478	0.463
419.499	288.072	79.996	19.995	100.235	19.735	38.554	0.482
419.999	288.297	79.997	19.994	100.236	19.727	39.093	0.487
420.499	288.558	79.996	19.994	100.237	19.728	39.043	0.482
421.000	288.839	79.996	19.994	100.238	19.722	39.416	0.514
421.500	289.035	79.996	19.995	100.239	19.716	39.816	0.509
421.999	289.296	79.996	19.994	100.239	19.716	39.816	0.467
422.499	289.554	79.997	19.993	100.239	19.714	39.937	0.488
422.999	289.805	79.997	19.995	100.237	19.710	40.197	0.514
423.499	290.088	79.998	19.995	100.235	19.710	40.252	0.521
423.999	290.354	79.996	19.994	100.234	19.705	40.581	0.541
424.499	290.582	79.997	19.995	100.231	19.704	40.583	0.522
424.999	290.818	79.995	19.995	100.231	19.701	40.820	0.479
425.499	291.076	79.998	19.995	100.229	19.701	40.781	0.479
425.999	291.328	79.995	19.994	100.224	19.700	40.894	0.502
426.499	291.577	79.997	19.995	100.222	19.700	40.870	0.505
426.999	291.842	79.998	19.995	100.222	19.697	41.043	0.508
427.499	292.041	79.997	19.995	100.217	19.694	41.301	0.489
427.999	292.316	79.997	19.994	100.219	19.696	41.168	0.468
428.499	292.535	79.995	19.995	100.221	19.688	41.662	0.484
428.999	292.783	79.997	19.994	100.219	19.694	41.285	0.481
429.499	293.018	79.994	19.994	100.215	19.692	41.382	0.475
430.000	293.245	79.995	19.994	100.216	19.692	41.400	0.473
430.500	293.525	79.995	19.995	100.215	19.687	41.713	0.485
430.999	293.786	79.994	19.994	100.217	19.687	41.722	0.524
431.499	294.056	79.995	19.994	100.223	19.682	42.039	0.536
432.000	294.273	79.994	19.995	100.228	19.678	42.350	0.509
432.500	294.557	79.995	19.994	100.234	19.681	42.143	0.494
433.000	294.747	79.995	19.993	100.238	19.675	42.504	0.487
433.500	295.065	79.994	19.993	100.241	19.672	42.686	0.491
434.000	295.282	79.995	19.994	100.241	19.676	42.469	0.521
434.499	295.543	79.997	19.994	100.241	19.672	42.725	0.506
434.999	295.784	79.994	19.993	100.239	19.670	42.859	0.490
435.499	296.047	79.996	19.995	100.236	19.673	42.670	0.503
436.000	296.306	79.994	19.994	100.233	19.671	42.771	0.513
436.500	296.527	79.997	19.993	100.232	19.672	42.680	0.501
437.000	296.794	79.995	19.993	100.232	19.668	42.956	0.484
437.500	297.016	79.996	19.994	100.232	19.673	42.616	0.488
437.999	297.301	79.996	19.992	100.230	19.675	42.494	0.498
438.499	297.552	79.996	19.994	100.230	19.673	42.648	0.521
438.999	297.779	79.995	19.994	100.229	19.670	42.838	0.507
439.499	298.011	79.997	19.995	100.228	19.670	42.807	0.469
439.999	298.260	79.996	19.995	100.224	19.669	42.875	0.470
440.499	298.542	79.997	19.994	100.226	19.674	42.588	0.506
440.999	298.764	79.996	19.996	100.227	19.673	42.641	0.517
441.499	298.990	79.997	19.995	100.226	19.674	42.561	0.476
441.999	299.233	79.997	19.996	100.225	19.671	42.789	0.458
442.499	299.507	79.996	19.994	100.226	19.673	42.634	0.493
442.999	299.739	79.997	19.996	100.227	19.679	42.225	0.512
443.499	299.970	79.997	19.996	100.224	19.677	42.365	0.485
443.999	300.256	79.996	19.995	100.224	19.680	42.189	0.490
444.499	300.486	79.996	19.995	100.225	19.683	41.997	0.517
444.999	300.711	79.998	19.994	100.226	19.684	41.926	0.485
445.500	300.982	79.998	19.995	100.220	19.683	41.993	0.475
446.000	301.226	79.998	19.995	100.219	19.691	41.426	0.506
446.499	301.469	79.997	19.995	100.214	19.696	41.131	0.501
446.999	301.724	79.998	19.995	100.206	19.694	41.246	0.493
447.499	301.938	79.998	19.995	100.200	19.705	40.537	0.483
447.999	302.212	79.998	19.995	100.200	19.705	40.525	0.478
448.499	302.435	79.998	19.994	100.201	19.710	40.172	0.493
449.000	302.674	79.997	19.994	100.200	19.711	40.138	0.480
449.500	302.937	79.998	19.995	100.201	19.714	39.928	0.482
449.999	303.190	79.996	19.996	100.201	19.718	39.701	0.509
450.499	303.451	79.996	19.996	100.199	19.723	39.354	0.516
450.999	303.741	79.996	19.994	100.193	19.725	39.193	0.533
451.499	303.926	79.996	19.996	100.192	19.734	38.615	0.513
451.999	304.214	79.997	19.996	100.193	19.735	38.585	0.474
452.499	304.444	79.997	19.996	100.190	19.741	38.200	0.495
452.999	304.679	79.997	19.997	100.189	19.748	37.739	0.492
453.499	304.966	79.995	19.995	100.191	19.754	37.291	0.493
453.999	305.226	79.997	19.995	100.194	19.760	36.926	0.534
454.499	305.446	79.996	19.996	100.195	19.763	36.699	0.514
454.999	305.719	79.995	19.995	100.194	19.768	36.379	0.487
455.499	305.967	79.996	19.996	100.192	19.777	35.777	0.507
456.000	306.242	79.996	19.995	100.186	19.780	35.597	0.522
456.500	306.499	79.995	19.995	100.175	19.788	35.102	0.527
456.999	306.738	79.994	19.996	100.173	19.793	34.767	0.515
457.499	307.009	79.996	19.995	100.174	19.793	34.735	0.503
457.999	307.217	79.996	19.995	100.174	19.795	34.613	0.494
458.499	307.488	79.995	19.996	100.179	19.798	34.415	0.479
458.999	307.730	79.994	19.994	100.189	19.799	34.352	0.496
459.499	307.994	79.997	19.996	100.192	19.804	34.048	0.510
459.999	308.196	79.996	19.994	100.194	19.801	34.198	0.486
460.500	308.474	79.996	19.995	100.196	19.802	34.177	0.473
461.000	308.712	79.995	19.994	100.198	19.805	33.964	0.498
461.500	309.013	79.996	19.995	100.203	19.809	33.694	0.527
461.999	309.231	79.995	19.996	100.208	19.804	34.006	0.529
462.499	309.505	79.995	19.995	100.215	19.811	33.543	0.505
462.999	309.773	79.995	19.995	100.220	19.811	33.577	0.517
463.499	310.015	79.995	19.994	100.221	19.815	33.295	0.526
463.999	310.264	79.995	19.994	100.214	19.818	33.089	0.501
464.499	310.501	79.995	19.995	100.208	19.819	33.043	0.488
464.999	310.727	79.995	19.993	100.201	19.820	32.981	0.474
465.499	311.003	79.995	19.995	100.195	19.823	32.797	0.483
465.999	311.264	79.995	19.996	100.192	19.823	32.781	0.520
466.500	311.513	79.996	19.995	100.192	19.826	32.577	0.523
467.000	311.752	79.996	19.995	100.190	19.828	32.481	0.499
467.499	312.026	79.995	19.993	100.188	19.830	32.307	0.501
467.999	312.298	79.994	19.994	100.188	19.830	32.303	0.530
468.499	312.559	79.996	19.994	100.188	19.837	31.884	0.540
468.999	312.767	79.995	19.994	100.188	19.839	31.753	0.501
469.499	313.055	79.994	19.995	100.190	19.841	31.602	0.482
470.000	313.328	79.995	19.995	100.189	19.844	31.384	0.528
470.500	313.568	79.996	19.996	100.189	19.845	31.337	0.537
470.999	313.822	79.996	19.996	100.189	19.851	30.972	0.503
471.499	314.092	79.997	19.995	100.190	19.849	31.088	0.509
471.999	314.351	79.995	19.994	100.189	19.851	30.980	0.526
472.499	314.578	79.996	19.996	100.192	19.855	30.707	0.508
472.999	314.863	79.996	19.994	100.192	19.860	30.371	0.499
473.499	315.124	79.996	19.995	100.189	19.861	30.292	0.529
473.999	315.340	79.996	19.994	100.188	19.869	29.797	0.512
474.499	315.606	79.995	19.995	100.187	19.868	29.855	0.480
474.999	315.869	79.995	19.994	100.187	19.869	29.736	0.506
475.499	316.088	79.995	19.994	100.187	19.870	29.680	0.506
476.000	316.385	79.996	19.994	100.190	19.871	29.660	0.499
476.500	316.625	79.996	19.995	100.191	19.871	29.666	0.526
476.999	316.837	79.997	19.993	100.192	19.874	29.435	0.495
477.500	317.117	79.994	19.995	100.193	19.874	29.436	0.472
478.000	317.353	79.996	19.994	100.194	19.871	29.667	0.504
478.500	317.624	79.995	19.994	100.198	19.871	29.615	0.511
479.000	317.896	79.995	19.995	100.204	19.869	29.778	0.525
479.500	318.110	79.997	19.996	100.210	19.864	30.070	0.515
479.999	318.353	79.995	19.994	100.215	19.872	29.573	0.472
480.499	318.630	79.996	19.995	100.217	19.868	29.812	0.489
480.999	318.885	79.996	19.994	100.216	19.865	30.011	0.526
481.499	319.116	79.995	19.994	100.218	19.863	30.160	0.508
481.999	319.381	79.995	19.993	100.220	19.860	30.393	0.491
482.499	319.633	79.995	19.994	100.223	19.859	30.431	0.507
482.999	319.907	79.995	19.994	100.228	19.859	30.445	0.521
483.499	320.165	79.996	19.993	100.228	19.857	30.590	0.529
484.000	320.427	79.995	19.995	100.223	19.855	30.695	0.527
484.500	320.659	79.996	19.994	100.218	19.852	30.889	0.507
484.999	320.921	79.995	19.995	100.216	19.849	31.059	0.494
485.499	321.193	79.994	19.994	100.217	19.850	31.053	0.514
485.999	321.433	79.995	19.994	100.219	19.844	31.404	0.523
486.499	321.674	79.995	19.994	100.218	19.840	31.695	0.496
486.999	321.981	79.995	19.994	100.219	19.838	31.807	0.515
487.499	322.192	79.995	19.994	100.215	19.837	31.904	0.533
488.000	322.441	79.996	19.995	100.207	19.830	32.334	0.489
488.500	322.686	79.995	19.994	100.207	19.831	32.266	0.477
488.999	322.951	79.994	19.994	100.211	19.825	32.657	0.502
489.499	323.234	79.994	19.994	100.216	19.820	32.976	0.529
489.999	323.476	79.996	19.995	100.221	19.817	33.185	0.536
490.499	323.703	79.996	19.994	100.229	19.812	33.511	0.497
491.000	323.974	79.994	19.994	100.233	19.808	33.813	0.484
491.500	324.205	79.995	19.995	100.236	19.801	34.239	0.500
491.999	324.448	79.995	19.994	100.237	19.797	34.489	0.488
492.499	324.718	79.995	19.995	100.237	19.795	34.606	0.493
492.999	324.976	79.996	19.994	100.238	19.791	34.898	0.520
493.500	325.257	79.995	19.994	100.238	19.784	35.355	0.534
494.000	325.463	79.996	19.994	100.237	19.782	35.500	0.513
494.500	325.734	79.995	19.995	100.235	19.774	36.013	0.482
495.000	325.991	79.996	19.995	100.235	19.773	36.096	0.502
495.499	326.220	79.995	19.995	100.235	19.771	36.191	0.507
495.999	326.503	79.996	19.995	100.235	19.761	36.878	0.499
496.499	326.743	79.996	19.994	100.234	19.760	36.940	0.517
497.000	326.988	79.995	19.993	100.234	19.754	37.312	0.504
497.500	327.222	79.997	19.995	100.234	19.750	37.607	0.482
497.999	327.495	79.997	19.994	100.233	19.750	37.577	0.493
498.499	327.744	79.996	19.993	100.233	19.743	38.027	0.514
498.999	328.016	79.996	19.996	100.233	19.742	38.141	0.522
499.499	328.228	79.997	19.995	100.233	19.734	38.651	0.502
499.999	328.498	79.995	19.996	100.233	19.731	38.854	0.483
500.499	328.727	79.997	19.995	100.234	19.730	38.942	0.491
500.999	328.994	79.997	19.995	100.234	19.724	39.328	0.498
501.499	329.223	79.997	19.994	100.234	19.721	39.514	0.496
501.999	329.500	79.997	19.993	100.236	19.711	40.169	0.501
502.499	329.726	79.997	19.994	100.234	19.706	40.460	0.504
502.999	330.005	79.997	19.996	100.234	19.701	40.810	0.504
503.499	330.230	79.997	19.994	100.234	19.693	41.318	0.505
503.999	330.502	79.997	19.993	100.234	19.682	42.069	0.500
504.499	330.743	79.997	19.995	100.234	19.675	42.538	0.505
504.999	330.975	79.998	19.994	100.234	19.670	42.887	0.493
505.499	331.225	79.996	19.993	100.236	19.659	43.573	0.477
505.999	331.471	79.997	19.994	100.243	19.655	43.841	0.489
506.499	331.735	79.998	19.994	100.248	19.655	43.887	0.503
506.999	331.972	79.997	19.995	100.254	19.645	44.541	0.506
507.499	332.227	79.998	19.995	100.257	19.636	45.122	0.497
507.999	332.481	79.997	19.995	100.255	19.630	45.489	0.500
508.499	332.735	79.997	19.993	100.248	19.623	45.955	0.508
508.999	332.993	79.997	19.996	100.249	19.611	46.754	0.510
509.499	333.214	79.997	19.996	100.250	19.607	46.979	0.496
509.999	333.479	79.997	19.995	100.255	19.598	47.590	0.482
510.499	333.744	79.998	19.995	100.257	19.596	47.757	0.508
510.999	333.983	79.997	19.996	100.257	19.587	48.333	0.517
511.499	334.273	79.997	19.995	100.255	19.580	48.759	0.516
511.999	334.492	79.996	19.996	100.252	19.572	49.292	0.519
512.499	334.754	79.995	19.995	100.246	19.568	49.566	0.495
512.999	334.979	79.996	19.996	100.243	19.563	49.877	0.484
513.499	335.256	79.997	19.995	100.242	19.555	50.387	0.494
513.999	335.504	79.998	19.994	100.239	19.551	50.707	0.513
514.499	335.747	79.996	19.995	100.237	19.539	51.498	0.508
514.999	335.976	79.996	19.995	100.244	19.525	52.403	0.482
515.500	336.248	79.997	19.995	100.253	19.515	53.051	0.487
516.000	336.521	79.996	19.994	100.261	19.495	54.347	0.523
516.499	336.722	79.997	19.994	100.267	19.478	55.533	0.509
516.999	336.972	79.997	19.995	100.273	19.467	56.218	0.462
517.499	337.220	79.998	19.995	100.289	19.458	56.836	0.474
518.000	337.476	79.995	19.995	100.309	19.445	57.725	0.501
518.500	337.731	79.996	19.994	100.316	19.440	58.013	0.507
519.000	338.011	79.996	19.996	100.319	19.430	58.654	0.523
519.500	338.197	79.996	19.994	100.322	19.423	59.100	0.500
520.000	338.484	79.997	19.995	100.305	19.420	59.320	0.469
520.500	338.746	79.997	19.995	100.285	19.413	59.777	0.511
520.999	338.964	79.998	19.996	100.277	19.405	60.283	0.515
521.499	339.224	79.998	19.994	100.274	19.390	61.286	0.479
521.999	339.487	79.998	19.994	100.268	19.384	61.652	0.500
522.499	339.733	79.998	19.996	100.262	19.368	62.707	0.516
522.999	339.962	79.998	19.994	100.257	19.364	62.988	0.492
523.499	340.227	79.999	19.994	100.257	19.354	63.645	0.485
523.999	340.452	79.999	19.994	100.262	19.344	64.274	0.492
524.499	340.711	79.997	19.994	100.260	19.327	65.370	0.487
524.999	340.983	79.998	19.993	100.260	19.316	66.128	0.508
525.499	341.213	79.998	19.995	100.257	19.303	67.005	0.517
525.999	341.459	79.999	19.994	100.254	19.284	68.236	0.489
526.499	341.756	79.998	19.995	100.259	19.271	69.093	0.509
527.000	341.971	79.998	19.994	100.286	19.259	69.940	0.527
527.500	342.211	79.999	19.995	100.315	19.245	70.927	0.483
527.999	342.509	79.999	19.994	100.334	19.236	71.520	0.497
528.499	342.673	79.999	19.994	100.345	19.229	71.965	0.500
528.999	342.952	79.999	19.994	100.351	19.222	72.447	0.453
529.500	343.220	79.998	19.994	100.340	19.216	72.826	0.495
530.000	343.426	79.998	19.993	100.322	19.214	72.989	0.510
530.499	343.643	79.999	19.994	100.310	19.208	73.432	0.448
531.000	343.923	79.998	19.994	100.299	19.205	73.635	0.460
531.500	344.164	79.999	19.994	100.284	19.201	73.862	0.510
532.000	344.473	79.998	19.995	100.268	19.200	73.856	0.536
532.500	344.652	79.998	19.995	100.260	19.197	74.013	0.519
533.000	344.911	79.997	19.995	100.258	19.192	74.232	0.463
533.500	345.164	79.997	19.995	100.260	19.189	74.434	0.475
533.999	345.416	79.997	19.995	100.260	19.182	74.843	0.508
534.499	345.661	79.997	19.995	100.258	19.175	75.322	0.501
534.999	345.925	79.996	19.996	100.261	19.161	76.182	0.503
535.499	346.171	79.996	19.995	100.263	19.143	77.375	0.510
535.999	346.446	79.997	19.996	100.268	19.124	78.673	0.516
536.500	346.656	79.994	19.994	100.278	19.100	80.281	0.503
537.000	346.918	79.995	19.994	100.295	19.080	81.635	0.479
537.499	347.178	79.996	19.995	100.325	19.053	83.473	0.497
537.999	347.409	79.996	19.995	100.384	19.025	85.347	0.506
538.499	347.615	79.995	19.995	100.428	18.990	87.625	0.464
538.999	347.887	79.995	19.995	100.443	18.951	90.170	0.458
539.499	348.174	79.995	19.996	100.441	18.920	92.203	0.519
540.000	348.416	79.997	19.995	100.428	18.899	93.646	0.544
540.500	348.664	79.996	19.996	100.422	18.874	95.269	0.510
540.999	348.927	79.995	19.997	100.481	18.867	95.717	0.501
541.499	349.182	79.994	19.995	100.522	18.866	95.775	0.515
541.999	349.387	79.994	19.997	100.525	18.863	95.979	0.489
542.499	349.652	79.996	19.996	100.505	18.863	95.926	0.465
542.999	349.898	79.994	19.996	100.439	18.864	95.828	0.491
543.500	350.133	79.993	19.996	100.316	18.869	95.533	0.496
544.000	350.381	79.996	19.996	100.227	18.862	95.990	0.482
544.499	350.697	79.994	19.995	100.186	18.849	96.868	0.523
544.999	350.922	79.994	19.995	100.162	18.837	97.710	0.552
545.499	351.204	79.996	19.996	100.147	18.817	99.049	0.524
545.999	351.417	79.996	19.996	100.131	18.801	100.148	0.501
546.499	351.699	79.995	19.996	100.128	18.785	101.245	0.495
546.999	351.945	79.996	19.996	100.160	18.778	101.642	0.511
547.499	352.185	79.996	19.996	100.222	18.767	102.296	0.507
547.999	352.470	79.995	19.995	100.278	18.766	102.359	0.506
548.499	352.689	79.996	19.995	100.323	18.763	102.511	0.515
548.999	352.968	79.997	19.995	100.358	18.767	102.279	0.501
549.499	353.244	79.996	19.995	100.369	18.766	102.355	0.526
549.999	353.483	79.996	19.995	100.360	18.764	102.527	0.535
550.499	353.687	79.995	19.994	100.353	18.758	102.933	0.479
550.999	353.996	79.998	19.995	100.361	18.754	103.208	0.477
551.499	354.225	79.995	19.993	100.370	18.750	103.407	0.525
551.999	354.507	79.997	19.995	100.370	18.742	103.927	0.525
552.499	354.755	79.995	19.995	100.359	18.726	104.957	0.521
552.999	354.986	79.996	19.993	100.335	18.706	106.214	0.504
553.499	355.295	79.996	19.994	100.307	18.690	107.258	0.509
553.999	355.527	79.997	19.994	100.296	18.670	108.598	0.541
554.499	355.780	79.996	19.993	100.283	18.655	109.660	0.513
554.999	356.007	79.995	19.995	100.278	18.642	110.645	0.482
555.499	356.285	79.996	19.994	100.326	18.635	111.197	0.493
555.999	356.550	79.996	19.995	100.389	18.635	111.219	0.524
556.499	356.786	79.996	19.994	100.416	18.640	110.934	0.522
556.999	357.042	79.995	19.994	100.438	18.636	111.117	0.497
557.499	357.289	79.996	19.994	100.455	18.626	111.668	0.498
557.999	357.554	79.997	19.994	100.428	18.611	112.572	0.507
558.500	357.773	79.996	19.993	100.378	18.596	113.543	0.498
559.000	358.059	79.996	19.996	100.336	18.582	114.438	0.494
559.500	358.293	79.996	19.994	100.298	18.560	115.926	0.513
560.000	358.543	79.997	19.993	100.320	18.554	116.417	0.503
560.499	358.774	79.995	19.995	100.367	18.549	116.739	0.482
560.999	359.049	79.996	19.994	100.384	18.550	116.702	0.493
561.500	359.290	79.997	19.994	100.400	18.551	116.549	0.510
562.000	359.548	79.996	19.994	100.415	18.555	116.259	0.507
562.499	359.788	79.995	19.995	100.369	18.551	116.413	0.499
562.999	360.042	79.995	19.994	100.309	18.535	117.502	0.497
563.499	360.329	79.996	19.994	100.288	18.508	119.243	0.518
563.999	360.555	79.996	19.995	100.275	18.477	121.357	0.527
564.499	360.822	79.996	19.995	100.264	18.442	123.717	0.503
564.999	361.075	79.996	19.994	100.270	18.415	125.507	0.506
565.499	361.307	79.997	19.995	100.337	18.395	126.795	0.502
565.999	361.597	79.998	19.995	100.465	18.380	127.795	0.503
566.499	361.825	79.994	19.993	100.541	18.369	128.526	0.520
566.999	362.108	79.994	19.995	100.576	18.357	129.253	0.514
567.499	362.329	79.996	19.995	100.586	18.349	129.818	0.508
567.999	362.564	79.994	19.994	100.528	18.329	131.099	0.481
568.499	362.810	79.996	19.994	100.412	18.316	131.945	0.469
568.999	363.096	79.995	19.994	100.355	18.296	133.332	0.506
569.499	363.340	79.996	19.994	100.349	18.275	134.704	0.531
569.999	363.592	79.996	19.995	100.356	18.259	135.793	0.513
570.500	363.856	79.996	19.996	100.383	18.248	136.510	0.506
571.000	364.127	79.996	19.995	100.434	18.226	137.984	0.525
571.500	364.364	79.997	19.994	100.455	18.217	138.609	0.521
571.999	364.602	79.997	19.994	100.440	18.204	139.473	0.492
572.499	364.908	79.995	19.994	100.404	18.192	140.211	0.509
573.000	365.113	79.996	19.995	100.352	18.183	140.854	0.527
573.500	365.398	79.995	19.993	100.299	18.177	141.180	0.501
574.000	365.624	79.996	19.995	100.283	18.169	141.741	0.501
574.500	365.886	79.996	19.995	100.294	18.159	142.329	0.499
575.000	366.142	79.995	19.995	100.330	18.156	142.567	0.503
575.500	366.392	79.996	19.996	100.369	18.152	142.797	0.512
576.000	366.655	79.998	19.995	100.387	18.142	143.465	0.509
576.500	366.914	79.997	19.995	100.399	18.135	143.904	0.517
577.000	367.152	79.999	19.995	100.403	18.126	144.507	0.509
577.500	367.387	79.996	19.994	100.390	18.111	145.488	0.486
578.000	367.643	79.997	19.995	100.368	18.102	146.132	0.482
578.500	367.922	79.996	19.995	100.351	18.090	146.930	0.513
579.000	368.180	79.995	19.994	100.353	18.081	147.504	0.536
579.499	368.423	79.997	19.994	100.361	18.069	148.282	0.519
579.999	368.673	79.997	19.995	100.378	18.055	149.196	0.497
580.499	368.925	79.997	19.995	100.402	18.046	149.780	0.498
581.000	369.184	79.997	19.993	100.421	18.036	150.458	0.507
581.500	369.429	79.998	19.995	100.427	18.027	151.052	0.507
581.999	369.681	79.997	19.994	100.437	18.019	151.567	0.500
582.499	369.951	79.998	19.995	100.442	18.008	152.300	0.509
582.999	370.180	79.997	19.994	100.443	18.000	152.852	0.511
583.499	370.443	79.998	19.995	100.441	17.991	153.401	0.495
583.999	370.694	79.998	19.994	100.435	17.983	153.942	0.503
584.499	370.950	79.998	19.995	100.422	17.971	154.731	0.511
584.999	371.167	79.998	19.993	100.412	17.962	155.303	0.491
585.499	371.438	79.997	19.994	100.404	17.956	155.690	0.480
585.999	371.680	79.998	19.994	100.397	17.942	156.639	0.500
586.499	371.968	79.998	19.995	100.390	17.935	157.086	0.522
586.999	372.202	79.998	19.995	100.388	17.924	157.804	0.526
587.499	372.484	79.999	19.993	100.393	17.920	158.071	0.519
587.999	372.709	79.999	19.992	100.393	17.911	158.676	0.512
588.499	372.983	79.997	19.993	100.392	17.904	159.099	0.503
588.999	373.259	79.998	19.995	100.398	17.895	159.692	0.524
589.499	373.478	79.999	19.995	100.404	17.887	160.264	0.523
589.999	373.730	79.999	19.995	100.405	17.881	160.595	0.483
590.499	374.040	79.998	19.996	100.411	17.876	160.964	0.516
590.999	374.238	79.998	19.994	100.416	17.862	161.861	0.535
591.499	374.497	79.996	19.994	100.414	17.857	162.225	0.482
591.999	374.754	79.998	19.994	100.415	17.851	162.577	0.486
592.500	375.004	79.997	19.994	100.412	17.845	162.980	0.512
593.000	375.263	79.997	19.994	100.410	17.842	163.205	0.508
593.499	375.494	79.997	19.995	100.408	17.835	163.642	0.500
593.999	375.719	79.997	19.994	100.405	17.824	164.344	0.473
594.499	375.994	79.996	19.994	100.401	17.824	164.372	0.478
594.999	376.227	79.997	19.994	100.402	17.818	164.761	0.504
595.499	376.518	79.996	19.995	100.399	17.813	165.069	0.516
596.000	376.771	79.998	19.995	100.400	17.808	165.390	0.534
596.500	377.010	79.996	19.995	100.400	17.799	165.978	0.518
596.999	377.254	79.996	19.995	100.396	17.795	166.278	0.487
597.499	377.502	79.997	19.994	100.393	17.793	166.423	0.488
597.999	377.765	79.997	19.995	100.393	17.791	166.540	0.502
598.499	377.988	79.997	19.994	100.390	17.783	167.054	0.498
599.000	378.240	79.997	19.995	100.389	17.781	167.179	0.480
599.500	378.505	79.998	19.996	100.389	17.779	167.293	0.496
600.000	378.726	79.997	19.995	100.388	17.776	167.459	0.501
600.500	379.021	79.996	19.994	100.387	17.776	167.483	0.501
601.000	379.253	79.997	19.995	100.387	17.770	167.850	0.522
601.499	379.535	79.997	19.996	100.386	17.771	167.772	0.520
601.999	379.762	79.997	19.995	100.385	17.773	167.656	0.511
602.499	380.019	79.996	19.995	100.386	17.766	168.109	0.497
602.999	380.270	79.997	19.995	100.385	17.772	167.753	0.496
603.499	380.530	79.997	19.994	100.384	17.765	168.183	0.510
603.999	380.758	79.997	19.996	100.383	17.765	168.221	0.500
604.500	381.039	79.998	19.995	100.384	17.767	168.055	0.499
605.000	381.259	79.997	19.995	100.383	17.768	167.962	0.505
605.499	381.530	79.996	19.994	100.383	17.770	167.868	0.496
605.999	381.763	79.997	19.994	100.382	17.775	167.514	0.497
606.499	382.019	79.998	19.993	100.380	17.774	167.589	0.497
607.000	382.258	79.997	19.996	100.378	17.777	167.377	0.493
607.500	382.531	79.998	19.996	100.374	17.780	167.192	0.503
608.000	382.744	79.998	19.993	100.371	17.786	166.750	0.499
608.500	383.039	79.998	19.995	100.372	17.787	166.729	0.497
609.000	383.255	79.998	19.995	100.373	17.792	166.377	0.509
609.500	383.517	79.999	19.994	100.367	17.795	166.163	0.494
610.000	383.764	79.997	19.995	100.364	17.803	165.629	0.494
610.500	384.022	79.998	19.994	100.361	17.808	165.339	0.507
610.999	384.261	79.997	19.994	100.355	17.814	164.880	0.501
611.499	384.475	79.999	19.995	100.350	17.817	164.747	0.475
611.999	384.780	79.997	19.995	100.349	17.824	164.252	0.486
612.499	385.004	79.998	19.993	100.350	17.837	163.423	0.524
612.999	385.253	79.997	19.994	100.350	17.840	163.167	0.501
613.499	385.502	79.998	19.996	100.351	17.847	162.716	0.486
613.999	385.759	79.998	19.995	100.350	17.855	162.200	0.502
614.499	386.018	79.997	19.995	100.347	17.861	161.803	0.511
614.999	386.283	79.997	19.995	100.346	17.872	161.063	0.520
615.499	386.535	79.998	19.994	100.342	17.879	160.659	0.520
615.999	386.764	79.997	19.995	100.339	17.886	160.197	0.499
616.499	387.007	79.996	19.994	100.338	17.898	159.347	0.477
616.999	387.260	79.996	19.995	100.339	17.908	158.714	0.484
617.499	387.507	79.996	19.995	100.335	17.918	158.072	0.498
617.999	387.785	79.994	19.994	100.331	17.924	157.629	0.512
618.499	388.006	79.996	19.995	100.328	17.933	157.050	0.512
618.999	388.269	79.996	19.994	100.323	17.945	156.214	0.492
619.499	388.523	79.994	19.993	100.319	17.960	155.232	0.501
619.999	388.797	79.996	19.995	100.316	17.972	154.475	0.523
620.500	389.021	79.995	19.995	100.315	17.980	153.909	0.513
621.000	389.261	79.995	19.994	100.314	17.992	153.167	0.481
621.500	389.506	79.996	19.995	100.313	18.005	152.259	0.474
622.000	389.786	79.993	19.995	100.311	18.012	151.785	0.505
622.499	390.029	79.996	19.995	100.311	18.026	150.881	0.524
622.999	390.270	79.995	19.996	100.310	18.041	149.891	0.503
623.499	390.528	79.995	19.995	100.308	18.051	149.256	0.492
624.000	390.788	79.994	19.995	100.307	18.070	147.996	0.508
624.500	391.071	79.994	19.995	100.306	18.082	147.187	0.530
624.999	391.314	79.996	19.995	100.306	18.091	146.592	0.535
625.499	391.572	79.994	19.995	100.307	18.109	145.400	0.514
625.999	391.828	79.994	19.995	100.308	18.122	144.558	0.507
626.499	392.073	79.995	19.997	100.308	18.140	143.376	0.508
626.999	392.309	79.994	19.994	100.309	18.155	142.395	0.491
627.499	392.558	79.994	19.994	100.305	18.168	141.510	0.483
627.999	392.839	79.995	19.995	100.299	18.183	140.551	0.508
628.499	393.091	79.994	19.994	100.292	18.194	139.787	0.531
628.999	393.326	79.994	19.995	100.285	18.212	138.634	0.510
629.499	393.584	79.995	19.995	100.277	18.229	137.539	0.490
629.999	393.861	79.995	19.996	100.274	18.247	136.324	0.514
630.500	394.142	79.994	19.995	100.273	18.267	135.024	0.547
631.000	394.394	79.994	19.996	100.274	18.278	134.304	0.546
631.500	394.623	79.995	19.995	100.272	18.298	132.932	0.507
631.999	394.835	79.994	19.995	100.269	18.316	131.769	0.461
632.499	395.122	79.994	19.995	100.261	18.329	130.909	0.470
632.999	395.388	79.995	19.995	100.254	18.348	129.636	0.526
633.499	395.662	79.995	19.997	100.250	18.368	128.341	0.546
633.999	395.880	79.996	19.996	100.249	18.386	127.155	0.516
634.500	396.114	79.995	19.997	100.251	18.404	125.950	0.472
635.000	396.406	79.995	19.996	100.251	18.423	124.751	0.489
635.499	396.652	79.996	19.996	100.253	18.441	123.569	0.532
635.999	396.877	79.996	19.997	100.250	18.460	122.309	0.504
636.499	397.148	79.995	19.996	100.245	18.479	121.023	0.484
636.999	397.392	79.995	19.996	100.237	18.499	119.738	0.506
637.499	397.637	79.997	19.996	100.237	18.517	118.530	0.502
637.999	397.890	79.995	19.996	100.234	18.541	116.931	0.493
638.499	398.149	79.995	19.996	100.231	18.560	115.670	0.505
638.999	398.378	79.995	19.996	100.231	18.580	114.399	0.500
639.499	398.646	79.996	19.995	100.230	18.596	113.354	0.492
639.999	398.905	79.996	19.996	100.230	18.623	111.562	0.512
640.499	399.169	79.997	19.995	100.229	18.639	110.515	0.525
640.999	399.418	79.996	19.995	100.229	18.659	109.181	0.518
641.499	399.650	79.995	19.995	100.226	18.682	107.661	0.497
641.999	399.916	79.995	19.995	100.220	18.707	106.058	0.490
642.499	400.160	79.995	19.995	100.213	18.720	105.184	0.504
642.999	400.419	79.995	19.996	100.208	18.742	103.765	0.506
643.500	400.650	79.996	19.994	100.203	18.757	102.745	0.496
644.000	400.939	79.995	19.994	100.199	18.781	101.176	0.505
644.499	401.197	79.996	19.995	100.202	18.801	99.893	0.534
644.999	401.435	79.995	19.993	100.202	18.823	98.418	0.522
645.499	401.670	79.996	19.994	100.201	18.844	97.056	0.484
645.999	401.927	79.997	19.995	100.199	18.860	96.023	0.482
646.499	402.219	79.994	19.994	100.197	18.884	94.412	0.521
646.999	402.447	79.996	19.995	100.193	18.901	93.275	0.534
647.499	402.689	79.996	19.995	100.188	18.926	91.675	0.495
647.999	402.971	79.996	19.995	100.182	18.947	90.309	0.498
648.499	403.187	79.995	19.995	100.175	18.963	89.247	0.511
648.999	403.467	79.996	19.994	100.169	18.987	87.652	0.497
649.499	403.716	79.998	19.995	100.162	19.005	86.499	0.512
649.999	403.944	79.996	19.993	100.165	19.027	85.052	0.503
650.499	404.226	79.996	19.995	100.168	19.046	83.774	0.493
650.999	404.506	79.996	19.996	100.171	19.068	82.334	0.536
651.500	404.711	79.995	19.994	100.172	19.083	81.321	0.523
652.000	404.959	79.995	19.995	100.174	19.111	79.524	0.470
652.500	405.242	79.996	19.995	100.171	19.125	78.603	0.492
653.000	405.483	79.997	19.995	100.167	19.147	77.162	0.527
653.500	405.719	79.996	19.994	100.163	19.167	75.816	0.500
654.000	406.002	79.996	19.994	100.163	19.180	74.946	0.498
654.499	406.272	79.997	19.995	100.163	19.201	73.631	0.536
655.000	406.518	79.996	19.995	100.164	19.222	72.239	0.534
655.500	406.758	79.996	19.994	100.164	19.242	70.932	0.501
656.000	407.001	79.996	19.995	100.165	19.258	69.854	0.484
656.500	407.261	79.996	19.994	100.163	19.281	68.320	0.493
657.000	407.501	79.998	19.995	100.161	19.299	67.194	0.501
657.500	407.776	79.995	19.994	100.158	19.318	65.892	0.508
658.000	408.006	79.997	19.993	100.157	19.333	64.909	0.510
658.500	408.276	79.996	19.994	100.156	19.353	63.648	0.503
659.000	408.549	79.997	19.994	100.156	19.375	62.192	0.522
659.500	408.769	79.996	19.993	100.156	19.386	61.438	0.518
659.999	409.031	79.996	19.994	100.153	19.405	60.221	0.488
660.500	409.277	79.995	19.993	100.153	19.428	58.668	0.495
661.000	409.531	79.996	19.993	100.152	19.440	57.902	0.504
661.499	409.774	79.996	19.993	100.153	19.457	56.803	0.498
661.999	410.055	79.998	19.995	100.152	19.476	55.555	0.510
662.500	410.320	79.998	19.994	100.153	19.490	54.600	0.535
663.000	410.532	79.998	19.995	100.152	19.510	53.337	0.511
663.499	410.778	79.997	19.995	100.151	19.524	52.366	0.468
663.999	411.037	79.997	19.995	100.151	19.539	51.405	0.482
664.499	411.283	79.998	19.994	100.152	19.558	50.154	0.505
664.999	411.580	79.997	19.993	100.151	19.575	49.064	0.524
665.499	411.814	79.996	19.994	100.152	19.591	47.998	0.537
665.999	412.106	79.998	19.994	100.153	19.607	46.962	0.529
666.499	412.314	79.997	19.994	100.153	19.617	46.276	0.513
666.999	412.601	79.998	19.994	100.153	19.631	45.374	0.497
667.500	412.815	79.998	19.995	100.153	19.649	44.200	0.498
668.000	413.081	79.996	19.994	100.154	19.662	43.313	0.490
668.499	413.321	79.997	19.996	100.154	19.672	42.675	0.493
668.999	413.556	79.997	19.996	100.155	19.690	41.496	0.491
669.500	413.807	79.997	19.994	100.154	19.704	40.551	0.481
670.000	414.054	79.998	19.995	100.153	19.716	39.822	0.492
670.499	414.310	79.997	19.995	100.151	19.728	38.981	0.501
670.999	414.535	79.998	19.995	100.150	19.747	37.746	0.492
671.499	414.805	79.998	19.993	100.145	19.758	37.050	0.488
671.999	415.045	79.998	19.994	100.141	19.771	36.196	0.502
672.499	415.314	79.998	19.994	100.142	19.784	35.348	0.510
673.000	415.529	79.998	19.994	100.144	19.792	34.823	0.497
673.500	415.802	79.997	19.995	100.142	19.803	34.057	0.486
673.999	416.020	79.997	19.993	100.144	19.817	33.154	0.489
674.499	416.294	79.998	19.995	100.146	19.829	32.365	0.491
674.999	416.573	79.996	19.994	100.142	19.842	31.537	0.523
675.499	416.818	79.996	19.994	100.136	19.852	30.832	0.539
675.999	417.077	79.997	19.995	100.134	19.860	30.340	0.514
676.500	417.314	79.998	19.995	100.136	19.869	29.748	0.500
677.000	417.581	79.997	19.994	100.139	19.882	28.908	0.500
677.500	417.828	79.996	19.993	100.143	19.894	28.081	0.509
678.000	418.106	79.999	19.994	100.149	19.900	27.686	0.519
678.500	418.338	79.997	19.994	100.154	19.913	26.848	0.517
679.000	418.632	79.997	19.994	100.155	19.918	26.558	0.518
679.500	418.857	79.997	19.995	100.153	19.928	25.898	0.523
680.000	419.118	79.998	19.994	100.147	19.934	25.459	0.503
680.500	419.350	79.997	19.994	100.147	19.943	24.913	0.489
681.000	419.601	79.997	19.994	100.147	19.950	24.459	0.488
681.500	419.853	79.998	19.994	100.142	19.960	23.781	0.493
682.000	420.073	79.997	19.996	100.142	19.966	23.399	0.488
682.500	420.333	79.998	19.993	100.147	19.980	22.484	0.476
683.000	420.597	79.998	19.995	100.148	19.987	21.982	0.502
683.500	420.862	79.999	19.993	100.148	19.992	21.665	0.526
684.000	421.128	79.998	19.994	100.151	19.997	21.335	0.530
684.499	421.351	79.997	19.994	100.152	20.008	20.623	0.510
684.999	421.587	80.000	19.994	100.151	20.015	20.164	0.474
685.499	421.821	79.998	19.994	100.151	20.024	19.568	0.464
685.999	422.078	79.998	19.994	100.149	20.024	19.591	0.481
686.499	422.342	80.000	19.996	100.149	20.033	18.983	0.506
686.999	422.592	79.998	19.993	100.152	20.041	18.446	0.518
687.499	422.872	79.999	19.994	100.152	20.044	18.260	0.522
688.000	423.105	80.000	19.996	100.150	20.053	17.675	0.521
