Repository: ulfsri/fsri_materials_database

# Materials and Products Database

## 01_Data

Raw data generated from each apparatus are included here in plain-text format. The data is organized first by material, next by the short name of test apparatus used, and where applicable additional filtering by test settings.

### material.json

Each material directory contains a json file of the same name as the material. This file links the data stored in the repository as well as data and graphs produced by the accompanying scripts (__02_Scripts__) to the respective landing page for the material on the front-end website.

File: 01_Data/PMMA/MCC/PMMA_MCC_30K_min_210920_R1.txt (part 3 of 4)
T Correction Coefficients:	0	1.024463	0
Time Shift (s):	14
*
Time (s)	Temperature (C)	N2 flow rate (cc/min)	O2 flow rate (cc/min)	Flow Rate (cc/min)	Oxygen (%)	HRR (W/g)	Heating rate (C/s)
688.500	421.689	79.995	19.995	100.041	20.071	21.628	0.510
689.000	421.949	79.995	19.995	100.020	20.078	21.160	0.536
689.500	422.200	79.997	19.995	100.015	20.084	20.754	0.530
690.000	422.438	79.996	19.994	100.013	20.089	20.393	0.500
690.500	422.676	79.995	19.994	100.008	20.099	19.726	0.482
691.000	422.947	79.996	19.993	100.005	20.103	19.456	0.492
691.500	423.205	79.996	19.994	100.006	20.110	18.991	0.519
692.000	423.455	79.996	19.994	100.009	20.117	18.497	0.518
692.500	423.710	79.995	19.994	100.009	20.123	18.117	0.507
693.000	423.995	79.995	19.993	100.011	20.125	17.915	0.522
693.500	424.270	79.996	19.994	100.016	20.135	17.280	0.550
694.000	424.515	79.996	19.995	100.021	20.141	16.858	0.540
694.500	424.773	79.997	19.995	100.019	20.145	16.562	0.512
695.000	424.993	79.996	19.994	100.017	20.155	15.920	0.491
695.500	425.300	79.995	19.994	100.015	20.152	16.076	0.503
696.000	425.510	79.995	19.993	100.011	20.159	15.627	0.522
696.500	425.773	79.995	19.993	100.004	20.161	15.510	0.495
697.001	426.012	79.996	19.994	100.001	20.164	15.259	0.487
697.500	426.267	79.996	19.996	100.001	20.171	14.810	0.498
698.000	426.575	79.996	19.994	100.002	20.176	14.428	0.528
698.500	426.808	79.995	19.994	100.003	20.180	14.194	0.552
699.000	427.043	79.997	19.995	100.004	20.181	14.132	0.504
699.500	427.281	79.996	19.995	100.004	20.189	13.591	0.470
700.000	427.564	79.995	19.994	100.008	20.195	13.194	0.497
700.500	427.801	79.996	19.995	100.009	20.198	12.933	0.520
701.000	428.027	79.997	19.995	100.010	20.201	12.764	0.492
701.500	428.343	79.996	19.995	100.014	20.203	12.592	0.503
702.000	428.562	79.997	19.994	100.018	20.204	12.550	0.538
702.500	428.839	79.997	19.994	100.018	20.210	12.157	0.516
703.000	429.115	79.995	19.995	100.016	20.211	12.082	0.525
703.500	429.356	79.995	19.994	100.013	20.216	11.736	0.535
704.000	429.596	79.997	19.994	100.011	20.217	11.675	0.499
704.500	429.840	79.995	19.994	100.007	20.224	11.207	0.483
705.000	430.117	79.995	19.995	100.004	20.225	11.096	0.502
705.500	430.354	79.996	19.994	100.003	20.232	10.606	0.517
706.000	430.605	79.996	19.995	100.003	20.230	10.781	0.501
706.500	430.890	79.998	19.994	100.001	20.239	10.156	0.512
707.000	431.160	79.996	19.996	100.001	20.240	10.100	0.545
707.500	431.401	79.996	19.995	100.000	20.242	9.948	0.533
708.000	431.699	79.997	19.995	100.001	20.247	9.626	0.526
708.500	431.894	79.996	19.994	100.002	20.248	9.575	0.516
709.000	432.181	79.997	19.995	100.002	20.250	9.412	0.487
709.500	432.413	79.997	19.996	100.001	20.253	9.232	0.500
710.000	432.686	79.996	19.994	100.001	20.255	9.061	0.512
710.500	432.917	79.996	19.995	100.001	20.258	8.854	0.505
711.000	433.184	79.997	19.995	99.999	20.263	8.509	0.501
711.500	433.425	79.997	19.994	99.999	20.261	8.633	0.503
712.000	433.725	79.996	19.996	99.999	20.266	8.307	0.525
712.500	433.952	79.998	19.995	99.999	20.266	8.301	0.534
713.000	434.204	79.996	19.994	99.999	20.270	8.069	0.503
713.500	434.507	79.997	19.995	99.999	20.271	7.983	0.517
714.000	434.727	79.997	19.995	99.999	20.274	7.788	0.540
714.500	434.991	79.997	19.995	99.998	20.273	7.832	0.504
715.000	435.260	79.997	19.995	99.998	20.275	7.678	0.508
715.500	435.494	79.999	19.995	99.998	20.275	7.717	0.518
716.000	435.723	79.997	19.995	99.998	20.277	7.538	0.483
716.500	435.986	79.997	19.995	99.998	20.283	7.144	0.477
717.000	436.259	79.997	19.996	99.998	20.281	7.265	0.514
717.500	436.456	79.996	19.995	100.000	20.282	7.235	0.503
718.000	436.739	79.997	19.994	100.004	20.288	6.805	0.474
718.500	437.020	79.997	19.995	100.006	20.290	6.699	0.522
719.000	437.246	79.995	19.995	100.006	20.290	6.678	0.536
719.500	437.522	79.994	19.996	100.007	20.287	6.862	0.505
720.001	437.799	79.994	19.995	100.014	20.295	6.326	0.528
720.501	438.072	79.996	19.995	100.017	20.292	6.540	0.552
721.001	438.304	79.996	19.995	100.017	20.295	6.313	0.528
721.501	438.538	79.996	19.996	100.017	20.299	6.092	0.486
722.000	438.826	79.997	19.995	100.017	20.298	6.149	0.494
722.500	439.059	79.996	19.995	100.009	20.295	6.315	0.521
723.001	439.321	79.994	19.994	100.002	20.297	6.207	0.508
723.501	439.566	79.997	19.995	100.001	20.300	5.963	0.501
724.001	439.789	79.996	19.995	100.002	20.302	5.848	0.488
724.501	440.059	79.996	19.995	100.002	20.300	6.006	0.481
725.001	440.314	79.995	19.995	100.002	20.304	5.747	0.509
725.501	440.585	79.996	19.995	100.004	20.305	5.632	0.525
726.002	440.805	79.996	19.995	100.004	20.305	5.679	0.508
726.501	441.093	79.997	19.996	100.004	20.311	5.245	0.500
727.000	441.346	79.996	19.994	100.005	20.311	5.230	0.525
727.500	441.579	79.995	19.994	100.009	20.308	5.418	0.514
728.000	441.817	79.995	19.995	100.009	20.310	5.304	0.478
728.500	442.084	79.997	19.995	100.009	20.312	5.164	0.488
729.000	442.311	79.996	19.995	100.009	20.313	5.140	0.500
729.500	442.589	79.995	19.995	100.008	20.313	5.105	0.500
730.000	442.839	79.996	19.995	100.004	20.314	5.015	0.516
730.500	443.124	79.996	19.995	100.002	20.314	5.051	0.532
731.000	443.368	79.996	19.994	100.002	20.315	4.989	0.532
731.500	443.607	79.996	19.996	100.002	20.318	4.777	0.506
732.000	443.870	79.996	19.994	100.003	20.315	4.945	0.493
732.500	444.142	79.996	19.995	100.003	20.321	4.552	0.519
733.000	444.390	79.996	19.994	100.004	20.317	4.805	0.527
733.500	444.638	79.996	19.995	100.003	20.320	4.598	0.508
734.000	444.896	79.997	19.994	100.003	20.321	4.533	0.501
734.500	445.138	79.997	19.995	100.002	20.320	4.651	0.503
735.000	445.372	79.997	19.994	100.004	20.322	4.494	0.488
735.500	445.631	79.998	19.996	100.004	20.321	4.586	0.485
736.000	445.892	79.997	19.994	100.004	20.325	4.310	0.507
736.500	446.169	79.998	19.996	100.010	20.325	4.314	0.529
737.000	446.396	79.997	19.996	100.013	20.322	4.496	0.520
737.500	446.688	79.997	19.996	100.010	20.324	4.355	0.512
738.000	446.912	79.998	19.996	100.009	20.324	4.327	0.518
738.500	447.125	79.997	19.994	100.009	20.326	4.254	0.476
739.000	447.394	79.998	19.995	100.003	20.326	4.237	0.459
739.500	447.677	79.996	19.995	99.999	20.325	4.284	0.517
740.000	447.953	79.997	19.995	99.999	20.329	3.986	0.556
740.500	448.189	79.997	19.996	99.999	20.330	3.958	0.536
741.000	448.466	79.997	19.995	99.999	20.330	3.978	0.512
741.500	448.700	79.998	19.996	99.999	20.330	3.956	0.512
742.000	448.957	79.997	19.996	99.999	20.329	4.006	0.501
742.500	449.189	79.996	19.996	100.001	20.328	4.075	0.490
743.000	449.459	79.997	19.994	100.001	20.334	3.668	0.496
743.500	449.733	79.996	19.994	100.001	20.331	3.854	0.523
744.000	449.948	79.996	19.996	100.001	20.332	3.785	0.517
744.500	450.212	79.997	19.995	100.002	20.329	3.996	0.484
745.000	450.477	79.997	19.995	100.001	20.331	3.856	0.503
745.500	450.739	79.996	19.996	100.001	20.334	3.696	0.528
746.000	450.987	79.997	19.995	100.002	20.332	3.817	0.519
746.500	451.198	79.994	19.995	100.004	20.332	3.833	0.484
747.000	451.487	79.995	19.995	100.005	20.334	3.688	0.479
747.500	451.715	79.994	19.996	100.003	20.332	3.839	0.509
748.000	452.013	79.996	19.995	100.005	20.332	3.831	0.522
748.500	452.244	79.995	19.996	100.003	20.335	3.601	0.528
749.000	452.472	79.995	19.995	100.001	20.334	3.708	0.494
749.500	452.754	79.996	19.995	100.003	20.334	3.699	0.485
750.000	453.040	79.996	19.996	100.004	20.334	3.645	0.539
750.500	453.288	79.995	19.996	100.002	20.335	3.627	0.551
751.000	453.525	79.995	19.994	100.002	20.334	3.675	0.510
751.500	453.777	79.995	19.994	100.001	20.337	3.485	0.487
752.000	454.065	79.995	19.996	99.997	20.333	3.770	0.514
752.500	454.301	79.995	19.996	99.997	20.336	3.537	0.532
753.000	454.511	79.995	19.996	99.998	20.336	3.556	0.485
753.500	454.801	79.994	19.995	99.999	20.335	3.599	0.473
754.000	455.085	79.994	19.993	100.003	20.336	3.552	0.537
754.500	455.342	79.995	19.994	100.010	20.331	3.896	0.558
755.000	455.612	79.995	19.996	100.013	20.334	3.645	0.534
755.500	455.852	79.995	19.994	100.013	20.333	3.716	0.518
756.000	456.120	79.995	19.995	100.012	20.335	3.629	0.509
756.500	456.359	79.996	19.995	100.009	20.335	3.623	0.507
757.000	456.641	79.995	19.995	100.003	20.335	3.595	0.514
757.500	456.874	79.994	19.994	100.002	20.336	3.563	0.518
758.000	457.171	79.995	19.994	100.001	20.334	3.654	0.523
758.500	457.400	79.994	19.995	100.001	20.339	3.351	0.528
759.000	457.627	79.994	19.994	100.001	20.337	3.466	0.491
759.500	457.898	79.995	19.995	100.001	20.337	3.438	0.477
760.000	458.153	79.995	19.995	100.000	20.333	3.710	0.512
760.500	458.440	79.994	19.994	100.002	20.336	3.530	0.534
761.000	458.673	79.996	19.995	100.004	20.337	3.491	0.531
761.500	458.931	79.996	19.994	100.007	20.334	3.664	0.505
762.000	459.186	79.994	19.994	100.006	20.333	3.714	0.502
762.500	459.477	79.996	19.994	100.006	20.333	3.751	0.529
763.000	459.735	79.995	19.994	100.003	20.336	3.558	0.548
763.500	459.943	79.994	19.994	100.001	20.335	3.615	0.508
764.000	460.220	79.996	19.994	99.998	20.336	3.543	0.476
764.501	460.450	79.996	19.994	99.998	20.334	3.677	0.496
765.001	460.732	79.995	19.994	99.999	20.338	3.392	0.509
765.501	460.993	79.997	19.994	99.999	20.338	3.385	0.527
766.001	461.256	79.995	19.995	100.002	20.336	3.547	0.533
766.500	461.477	79.995	19.995	100.007	20.338	3.401	0.504
767.000	461.744	79.997	19.994	100.006	20.338	3.431	0.486
767.500	462.013	79.997	19.995	100.006	20.338	3.381	0.512
768.001	462.263	79.996	19.994	100.005	20.334	3.673	0.527
768.500	462.532	79.995	19.995	100.002	20.336	3.519	0.519
769.000	462.780	79.994	19.994	99.998	20.337	3.476	0.518
769.500	463.049	79.996	19.995	99.997	20.337	3.454	0.517
770.000	463.297	79.996	19.995	99.998	20.336	3.532	0.517
770.500	463.567	79.996	19.995	99.998	20.338	3.396	0.518
771.000	463.807	79.995	19.995	100.000	20.336	3.558	0.514
771.500	464.087	79.996	19.995	100.000	20.337	3.465	0.515
772.001	464.297	79.995	19.996	100.000	20.337	3.493	0.505
772.501	464.591	79.996	19.995	100.001	20.338	3.409	0.497
773.001	464.849	79.995	19.994	100.002	20.336	3.551	0.528
773.501	465.082	79.995	19.994	100.000	20.335	3.625	0.522
774.001	465.293	79.995	19.994	100.000	20.337	3.472	0.468
774.500	465.568	79.994	19.995	100.002	20.335	3.617	0.465
775.000	465.835	79.994	19.995	100.003	20.336	3.573	0.513
775.500	466.081	79.995	19.994	100.003	20.337	3.487	0.527
776.000	466.337	79.996	19.994	100.003	20.337	3.448	0.508
776.500	466.582	79.995	19.994	100.003	20.338	3.377	0.502
777.000	466.857	79.996	19.994	100.004	20.336	3.560	0.511
777.500	467.097	79.995	19.994	100.002	20.337	3.494	0.517
778.000	467.347	79.996	19.995	100.002	20.337	3.480	0.502
778.500	467.620	79.994	19.994	100.002	20.338	3.394	0.506
779.000	467.869	79.995	19.994	100.002	20.339	3.345	0.523
779.500	468.103	79.995	19.995	100.001	20.341	3.225	0.503
780.000	468.390	79.993	19.994	100.004	20.340	3.262	0.502
780.500	468.659	79.995	19.994	100.004	20.341	3.169	0.538
781.000	468.853	79.995	19.995	100.004	20.336	3.533	0.509
781.500	469.155	79.995	19.993	100.004	20.344	2.996	0.480
782.000	469.423	79.995	19.993	100.004	20.343	3.045	0.533
782.500	469.650	79.995	19.994	100.007	20.339	3.316	0.532
783.000	469.912	79.994	19.995	100.010	20.341	3.200	0.492
783.501	470.165	79.996	19.994	100.010	20.338	3.372	0.502
784.000	470.401	79.996	19.995	100.011	20.340	3.301	0.502
784.500	470.706	79.995	19.995	100.010	20.336	3.543	0.515
785.000	470.912	79.994	19.995	100.004	20.339	3.329	0.526
785.500	471.169	79.994	19.995	100.001	20.339	3.333	0.487
786.000	471.449	79.995	19.994	100.000	20.337	3.467	0.500
786.500	471.727	79.996	19.994	100.000	20.338	3.430	0.548
787.000	471.934	79.995	19.994	100.000	20.336	3.543	0.522
787.500	472.199	79.997	19.994	100.001	20.337	3.456	0.478
788.000	472.454	79.995	19.994	100.001	20.338	3.375	0.496
788.500	472.722	79.995	19.993	100.002	20.341	3.171	0.522
789.000	472.967	79.998	19.994	100.002	20.336	3.511	0.518
789.500	473.248	79.996	19.993	100.002	20.339	3.327	0.519
790.000	473.512	79.995	19.993	99.992	20.337	3.472	0.535
790.500	473.765	79.996	19.994	99.964	20.337	3.474	0.531
791.000	474.031	79.996	19.994	99.951	20.334	3.645	0.518
791.500	474.292	79.996	19.994	99.945	20.338	3.435	0.523
792.000	474.512	79.997	19.994	99.945	20.338	3.388	0.504
792.500	474.816	79.996	19.992	99.965	20.338	3.394	0.503
793.000	475.079	79.996	19.994	100.029	20.339	3.316	0.546
793.500	475.356	79.996	19.994	100.053	20.340	3.266	0.553
794.000	475.601	79.997	19.995	100.064	20.337	3.442	0.531
794.500	475.831	79.996	19.995	100.064	20.336	3.506	0.498
795.000	476.119	79.996	19.993	100.054	20.339	3.323	0.497
795.500	476.373	79.996	19.994	100.018	20.337	3.480	0.530
796.000	476.646	79.997	19.995	100.008	20.340	3.251	0.535
796.500	476.873	79.997	19.993	100.005	20.339	3.325	0.514
797.000	477.152	79.997	19.994	100.009	20.339	3.359	0.503
797.500	477.412	79.995	19.994	100.009	20.337	3.437	0.522
798.001	477.663	79.997	19.994	100.008	20.342	3.137	0.525
798.501	477.924	79.995	19.994	100.007	20.339	3.301	0.512
799.000	478.157	79.996	19.995	100.005	20.343	3.050	0.503
799.500	478.446	79.996	19.994	100.001	20.343	3.068	0.508
800.000	478.684	79.996	19.994	100.000	20.340	3.256	0.525
800.500	478.955	79.995	19.994	100.000	20.340	3.258	0.518
801.000	479.188	79.995	19.993	100.001	20.341	3.215	0.506
801.500	479.444	79.996	19.994	100.001	20.342	3.159	0.497
802.000	479.701	79.995	19.995	100.001	20.342	3.129	0.501
802.501	479.980	79.995	19.994	100.001	20.338	3.371	0.524
803.001	480.226	79.995	19.994	100.002	20.341	3.219	0.530
803.501	480.467	79.994	19.995	100.003	20.343	3.046	0.506
804.000	480.740	79.996	19.994	100.002	20.341	3.187	0.501
804.500	481.001	79.996	19.994	100.003	20.342	3.159	0.524
805.000	481.228	79.996	19.993	100.005	20.344	3.018	0.511
805.500	481.507	79.996	19.994	100.004	20.341	3.170	0.498
806.000	481.793	79.995	19.994	100.004	20.345	2.941	0.536
806.500	482.015	79.995	19.994	100.004	20.341	3.230	0.536
807.000	482.288	79.994	19.995	100.002	20.343	3.077	0.501
807.500	482.545	79.995	19.995	100.000	20.343	3.088	0.512
808.000	482.766	79.994	19.994	100.000	20.341	3.200	0.504
808.500	483.050	79.997	19.995	100.000	20.344	3.010	0.491
809.000	483.304	79.996	19.994	100.000	20.339	3.321	0.521
809.500	483.566	79.995	19.995	100.001	20.342	3.157	0.527
810.000	483.813	79.997	19.996	100.004	20.340	3.262	0.513
810.500	484.082	79.996	19.995	100.004	20.341	3.202	0.512
811.000	484.340	79.995	19.994	100.005	20.341	3.178	0.521
811.500	484.599	79.996	19.995	100.004	20.340	3.295	0.522
812.001	484.880	79.996	19.996	100.001	20.336	3.545	0.528
812.501	485.131	79.996	19.994	99.997	20.342	3.152	0.536
813.000	485.371	79.997	19.995	99.995	20.340	3.282	0.512
813.500	485.655	79.997	19.994	99.994	20.337	3.468	0.507
814.000	485.915	79.998	19.994	99.994	20.338	3.433	0.534
814.500	486.150	79.996	19.993	99.996	20.340	3.267	0.520
815.000	486.417	79.996	19.995	99.998	20.338	3.373	0.499
815.500	486.668	79.997	19.995	99.998	20.337	3.498	0.510
816.000	486.909	79.998	19.995	99.997	20.338	3.396	0.505
816.500	487.192	79.996	19.994	99.998	20.336	3.563	0.508
817.000	487.432	79.997	19.994	99.997	20.338	3.414	0.523
817.500	487.700	79.998	19.995	99.996	20.338	3.407	0.515
818.000	487.906	79.998	19.995	99.996	20.336	3.532	0.491
818.500	488.177	79.998	19.995	99.996	20.336	3.556	0.476
819.000	488.437	79.998	19.994	99.996	20.334	3.649	0.504
819.500	488.705	79.998	19.995	99.996	20.336	3.558	0.530
820.000	488.928	79.998	19.995	99.997	20.337	3.463	0.510
820.500	489.212	79.997	19.994	99.997	20.338	3.373	0.499
821.000	489.465	79.997	19.994	99.998	20.338	3.410	0.522
821.500	489.716	79.998	19.995	99.997	20.337	3.494	0.520
822.000	489.997	79.998	19.996	99.997	20.334	3.688	0.518
822.500	490.242	79.999	19.995	99.998	20.338	3.435	0.529
823.000	490.501	79.998	19.994	99.997	20.336	3.513	0.515
823.500	490.743	79.998	19.994	99.997	20.338	3.375	0.502
824.000	490.968	79.996	19.994	99.997	20.335	3.589	0.484
824.500	491.256	79.996	19.994	99.997	20.336	3.541	0.490
825.000	491.466	79.997	19.995	99.997	20.335	3.597	0.506
825.500	491.734	79.996	19.994	99.997	20.335	3.584	0.488
826.000	491.975	79.997	19.995	99.996	20.337	3.440	0.493
826.500	492.251	79.997	19.996	99.996	20.340	3.265	0.513
827.001	492.506	79.996	19.995	99.995	20.337	3.492	0.524
827.501	492.739	79.996	19.995	99.995	20.340	3.284	0.510
828.000	493.022	79.996	19.996	99.995	20.341	3.202	0.502
828.500	493.269	79.995	19.996	99.995	20.339	3.347	0.523
829.000	493.499	79.995	19.995	99.997	20.338	3.409	0.503
829.500	493.742	79.995	19.996	99.997	20.339	3.345	0.475
830.000	494.018	79.994	19.995	99.997	20.337	3.470	0.496
830.500	494.251	79.995	19.997	99.996	20.338	3.396	0.513
831.000	494.491	79.995	19.996	99.996	20.339	3.349	0.491
831.500	494.755	79.993	19.996	99.995	20.339	3.345	0.489
832.001	495.021	79.995	19.995	99.995	20.336	3.550	0.517
832.500	495.269	79.995	19.996	99.995	20.336	3.563	0.522
833.000	495.545	79.996	19.996	99.995	20.341	3.202	0.519
833.500	495.784	79.994	19.995	99.995	20.336	3.561	0.519
834.000	496.035	79.995	19.995	99.995	20.337	3.461	0.503
834.500	496.300	79.993	19.995	99.995	20.340	3.263	0.503
835.000	496.546	79.995	19.995	99.995	20.335	3.578	0.513
835.500	496.798	79.995	19.995	99.996	20.337	3.459	0.505
836.000	497.060	79.994	19.996	99.997	20.334	3.645	0.506
836.500	497.317	79.996	19.996	99.997	20.341	3.182	0.517
837.000	497.559	79.994	19.996	99.997	20.340	3.291	0.509
837.500	497.815	79.995	19.996	99.997	20.340	3.280	0.499
838.000	498.068	79.994	19.995	99.997	20.335	3.612	0.503
838.500	498.315	79.995	19.995	99.996	20.340	3.297	0.505
839.000	498.562	79.994	19.995	99.996	20.338	3.422	0.497
839.500	498.816	79.995	19.995	99.997	20.339	3.360	0.497
840.000	499.083	79.996	19.995	99.997	20.340	3.286	0.511
840.500	499.305	79.995	19.995	99.998	20.339	3.319	0.505
841.000	499.580	79.996	19.993	99.998	20.339	3.318	0.493
841.501	499.862	79.995	19.995	99.998	20.337	3.446	0.527
842.000	500.102	79.996	19.996	99.997	20.337	3.481	0.539
842.500	500.365	79.995	19.994	99.998	20.334	3.699	0.512
843.000	500.593	79.994	19.994	99.998	20.339	3.360	0.497
843.500	500.853	79.995	19.995	99.998	20.337	3.489	0.490
844.000	501.116	79.995	19.994	99.998	20.336	3.554	0.505
844.500	501.402	79.995	19.995	99.998	20.338	3.411	0.536
845.000	501.616	79.995	19.994	99.998	20.338	3.422	0.524
845.500	501.912	79.996	19.994	99.998	20.337	3.444	0.505
846.000	502.139	79.996	19.992	99.999	20.337	3.437	0.517
846.500	502.393	79.996	19.993	99.999	20.343	3.092	0.502
847.000	502.635	79.995	19.994	99.999	20.337	3.446	0.488
847.500	502.898	79.994	19.994	99.999	20.337	3.495	0.501
848.001	503.153	79.995	19.995	100.000	20.336	3.530	0.512
848.501	503.419	79.995	19.996	100.001	20.338	3.398	0.519
849.000	503.641	79.994	19.994	100.002	20.338	3.388	0.504
849.500	503.926	79.994	19.995	100.002	20.337	3.504	0.498
850.000	504.171	79.994	19.993	100.002	20.341	3.200	0.518
850.500	504.392	79.994	19.994	100.002	20.340	3.251	0.497
851.000	504.655	79.995	19.994	100.001	20.340	3.267	0.475
851.500	504.934	79.996	19.995	100.001	20.341	3.217	0.513
852.000	505.206	79.995	19.995	100.002	20.340	3.277	0.546
852.500	505.462	79.996	19.994	100.002	20.338	3.414	0.540
853.000	505.691	79.995	19.994	100.001	20.339	3.338	0.507
853.500	505.942	79.995	19.994	100.001	20.336	3.552	0.483
854.000	506.219	79.996	19.994	100.000	20.339	3.366	0.504
854.500	506.486	79.996	19.994	100.000	20.340	3.234	0.536
855.000	506.734	79.993	19.995	100.000	20.339	3.347	0.529
855.500	507.006	79.994	19.994	100.000	20.338	3.416	0.518
856.000	507.229	79.995	19.994	100.000	20.340	3.258	0.508
856.500	507.480	79.994	19.994	99.999	20.341	3.219	0.484
857.000	507.716	79.994	19.994	99.999	20.338	3.375	0.481
857.500	508.005	79.994	19.995	100.000	20.338	3.411	0.507
858.000	508.270	79.994	19.993	100.001	20.340	3.249	0.540
858.500	508.538	79.995	19.994	100.005	20.337	3.452	0.543
859.000	508.771	79.995	19.995	100.006	20.341	3.226	0.517
859.500	509.028	79.994	19.993	100.007	20.340	3.262	0.496
860.000	509.291	79.994	19.995	100.005	20.341	3.230	0.505
860.500	509.566	79.995	19.994	100.004	20.340	3.286	0.529
861.000	509.819	79.994	19.994	100.001	20.337	3.481	0.533
861.500	510.040	79.993	19.994	100.001	20.340	3.299	0.501
862.000	510.340	79.993	19.996	100.000	20.336	3.547	0.498
862.500	510.566	79.995	19.995	100.000	20.337	3.457	0.524
863.000	510.823	79.995	19.995	100.000	20.337	3.489	0.504
863.500	511.104	79.994	19.994	100.001	20.337	3.440	0.510
864.000	511.322	79.994	19.994	100.001	20.334	3.660	0.518
864.500	511.611	79.993	19.995	100.002	20.338	3.398	0.503
865.000	511.865	79.993	19.994	100.003	20.338	3.431	0.524
865.500	512.093	79.994	19.996	100.003	20.334	3.658	0.512
866.000	512.324	79.995	19.994	100.003	20.335	3.606	0.471
866.500	512.610	79.994	19.995	100.004	20.339	3.338	0.489
867.000	512.855	79.994	19.995	100.006	20.338	3.371	0.524
867.500	513.153	79.993	19.994	100.006	20.338	3.396	0.536
868.000	513.391	79.994	19.994	100.006	20.337	3.504	0.539
868.500	513.645	79.995	19.995	100.006	20.333	3.710	0.515
869.000	513.892	79.995	19.994	100.005	20.339	3.362	0.497
869.500	514.141	79.995	19.996	100.003	20.340	3.254	0.499
870.000	514.431	79.996	19.994	100.002	20.340	3.232	0.517
870.500	514.689	79.995	19.995	100.002	20.340	3.264	0.544
871.000	514.963	79.995	19.994	100.003	20.340	3.271	0.540
871.500	515.226	79.995	19.994	100.002	20.340	3.290	0.535
872.000	515.448	79.996	19.994	100.001	20.335	3.612	0.511
872.500	515.701	79.996	19.994	100.002	20.335	3.582	0.479
873.000	515.984	79.996	19.994	100.002	20.334	3.660	0.505
873.500	516.234	79.997	19.995	100.001	20.338	3.373	0.534
874.000	516.529	79.996	19.995	100.001	20.343	3.059	0.539
874.500	516.757	79.997	19.995	100.001	20.338	3.386	0.534
875.000	517.008	79.997	19.994	100.001	20.336	3.507	0.502
875.500	517.253	79.998	19.995	100.001	20.338	3.384	0.487
876.000	517.504	79.997	19.996	100.000	20.337	3.487	0.495
876.500	517.799	79.998	19.993	100.000	20.340	3.286	0.521
877.000	518.042	79.999	19.995	99.999	20.342	3.100	0.542
877.500	518.308	79.998	19.994	99.997	20.337	3.491	0.524
878.000	518.573	79.996	19.994	99.997	20.341	3.198	0.520
878.500	518.817	79.996	19.995	99.997	20.338	3.427	0.520
879.000	519.095	79.998	19.993	99.997	20.339	3.362	0.516
879.500	519.338	79.996	19.994	99.997	20.344	3.025	0.522
880.000	519.611	79.996	19.993	99.998	20.337	3.457	0.518
880.501	519.890	79.997	19.994	99.998	20.342	3.146	0.534
881.001	520.121	79.997	19.994	99.998	20.336	3.556	0.531
881.501	520.391	79.996	19.994	99.998	20.337	3.498	0.505
882.001	520.670	79.996	19.993	99.998	20.337	3.446	0.525
882.500	520.906	79.996	19.994	99.998	20.337	3.485	0.532
883.000	521.181	79.996	19.994	99.998	20.335	3.619	0.513
883.500	521.480	79.997	19.995	99.997	20.338	3.427	0.542
884.000	521.715	79.995	19.994	99.997	20.340	3.249	0.554
884.500	521.959	79.996	19.995	99.996	20.336	3.569	0.506
885.000	522.207	79.997	19.995	99.996	20.339	3.325	0.486
885.500	522.431	79.995	19.994	99.996	20.338	3.392	0.482
886.000	522.699	79.996	19.995	99.997	20.340	3.239	0.482
886.500	522.969	79.996	19.994	99.996	20.340	3.280	0.515
887.000	523.229	79.996	19.994	99.998	20.339	3.319	0.534
887.500	523.455	79.996	19.994	99.998	20.336	3.533	0.508
888.000	523.727	79.997	19.995	99.999	20.340	3.247	0.492
888.500	524.002	79.996	19.995	99.999	20.340	3.278	0.523
889.000	524.232	79.995	19.994	99.999	20.340	3.259	0.526
889.500	524.519	79.997	19.995	99.999	20.339	3.358	0.511
890.000	524.778	79.996	19.995	99.999	20.338	3.405	0.532
890.500	525.038	79.996	19.995	100.000	20.339	3.315	0.532
891.000	525.272	79.998	19.995	100.000	20.337	3.444	0.506
891.500	525.537	79.997	19.995	100.000	20.344	2.977	0.497
892.000	525.816	79.996	19.995	100.000	20.340	3.280	0.522
892.500	526.069	79.997	19.994	100.000	20.341	3.198	0.538
893.000	526.314	79.998	19.995	99.999	20.341	3.183	0.515
893.500	526.559	79.997	19.996	99.998	20.342	3.131	0.494
894.001	526.853	79.997	19.995	99.998	20.339	3.349	0.515
894.501	527.062	79.997	19.995	99.998	20.338	3.433	0.521
895.001	527.319	79.997	19.995	99.997	20.335	3.615	0.484
895.500	527.597	79.997	19.995	99.995	20.336	3.569	0.500
896.001	527.830	79.997	19.995	99.995	20.341	3.165	0.523
896.501	528.116	79.997	19.995	99.994	20.338	3.422	0.515
897.000	528.351	79.997	19.995	99.993	20.337	3.496	0.520
897.500	528.629	79.998	19.994	99.994	20.337	3.442	0.517
898.001	528.864	79.997	19.996	99.996	20.336	3.537	0.513
898.501	529.148	79.998	19.994	99.996	20.337	3.446	0.516
899.000	529.375	79.998	19.995	99.996	20.339	3.312	0.515
899.500	529.654	79.998	19.995	99.994	20.339	3.306	0.508
900.000	529.920	79.998	19.995	99.988	20.337	3.476	0.525
900.500	530.176	79.998	19.994	99.986	20.342	3.150	0.533
901.000	530.422	79.998	19.993	99.986	20.339	3.342	0.512
901.500	530.688	79.995	19.995	99.987	20.337	3.437	0.507
902.000	530.948	79.997	19.996	99.990	20.335	3.604	0.519
902.500	531.202	79.998	19.996	99.997	20.338	3.411	0.520
903.000	531.462	79.999	19.995	99.999	20.341	3.206	0.514
903.500	531.723	79.998	19.994	99.999	20.341	3.223	0.518
904.000	531.946	79.997	19.995	99.998	20.340	3.265	0.502
904.500	532.224	79.996	19.994	99.997	20.341	3.213	0.492
905.000	532.492	79.997	19.995	99.997	20.336	3.550	0.523
905.500	532.759	79.997	19.997	99.998	20.339	3.329	0.540
906.000	532.995	79.997	19.996	99.999	20.340	3.258	0.519
906.500	533.234	79.996	19.995	100.000	20.340	3.265	0.489
907.000	533.516	79.997	19.996	100.001	20.341	3.217	0.499
907.500	533.773	79.995	19.995	100.000	20.340	3.299	0.530
908.000	534.038	79.995	19.996	99.999	20.338	3.424	0.530
908.500	534.264	79.997	19.995	99.997	20.340	3.256	0.506
909.000	534.512	79.996	19.995	99.998	20.338	3.424	0.482
909.500	534.769	79.995	19.994	99.999	20.338	3.407	0.490
910.000	535.042	79.996	19.996	100.000	20.335	3.600	0.518
910.500	535.296	79.996	19.996	100.001	20.340	3.280	0.529
911.000	535.568	79.994	19.994	100.001	20.336	3.524	0.527
911.500	535.817	79.996	19.994	100.000	20.336	3.563	0.524
912.000	536.087	79.995	19.994	100.000	20.339	3.301	0.520
912.500	536.328	79.995	19.997	100.000	20.341	3.176	0.515
913.000	536.575	79.996	19.995	99.998	20.341	3.217	0.500
913.500	536.849	79.995	19.995	99.998	20.341	3.223	0.505
914.001	537.118	79.995	19.995	99.999	20.340	3.232	0.532
914.501	537.351	79.995	19.996	100.000	20.344	2.971	0.522
915.000	537.611	79.996	19.995	100.000	20.339	3.304	0.498
915.500	537.816	79.994	19.995	100.002	20.340	3.241	0.479
916.000	538.095	79.994	19.994	100.001	20.341	3.170	0.474
916.500	538.375	79.994	19.994	100.000	20.339	3.301	0.521
917.000	538.637	79.996	19.997	100.000	20.343	3.088	0.550
917.500	538.912	79.993	19.995	99.999	20.343	3.074	0.539
918.000	539.131	79.995	19.996	100.000	20.338	3.396	0.516
918.500	539.393	79.995	19.995	100.001	20.342	3.107	0.488
919.000	539.633	79.994	19.996	100.002	20.341	3.176	0.492
919.500	539.904	79.995	19.996	100.000	20.342	3.100	0.507
920.000	540.179	79.994	19.996	99.998	20.338	3.375	0.528
920.500	540.416	79.995	19.996	99.992	20.342	3.111	0.529
921.000	540.674	79.993	19.996	99.990	20.342	3.130	0.504
921.500	540.914	79.996	19.997	99.989	20.341	3.208	0.496
922.001	541.152	79.995	19.995	99.990	20.339	3.349	0.488
922.501	541.437	79.994	19.997	99.991	20.337	3.450	0.501
923.000	541.664	79.993	19.995	99.995	20.337	3.480	0.518
923.500	541.899	79.994	19.996	99.996	20.339	3.321	0.487
924.000	542.102	79.994	19.996	99.998	20.339	3.360	0.450
924.500	542.422	79.994	19.995	99.997	20.338	3.388	0.481
925.000	542.674	79.993	19.996	99.997	20.337	3.487	0.547
925.500	542.925	79.994	19.995	99.999	20.337	3.470	0.537
926.000	543.216	79.995	19.996	99.997	20.338	3.431	0.522
926.500	543.413	79.995	19.994	99.997	20.336	3.539	0.515
927.000	543.697	79.995	19.996	99.998	20.335	3.578	0.485
927.500	543.950	79.995	19.994	99.998	20.338	3.422	0.509
928.000	544.190	79.994	19.994	99.997	20.336	3.565	0.515
928.500	544.447	79.994	19.996	99.998	20.341	3.225	0.495
929.000	544.731	79.995	19.995	99.998	20.337	3.474	0.519
929.500	544.956	79.995	19.995	99.998	20.338	3.380	0.525
930.000	545.183	79.994	19.995	99.998	20.338	3.404	0.481
930.501	545.466	79.992	19.994	99.999	20.336	3.506	0.481
931.001	545.715	79.995	19.995	100.000	20.338	3.413	0.521
931.500	545.984	79.994	19.995	100.003	20.337	3.450	0.525
932.001	546.235	79.994	19.994	100.003	20.343	3.049	0.519
932.501	546.472	79.996	19.994	100.004	20.341	3.197	0.504
933.001	546.731	79.995	19.996	100.004	20.336	3.552	0.492
933.501	546.957	79.995	19.995	100.003	20.336	3.521	0.491
934.000	547.249	79.995	19.994	100.001	20.344	2.999	0.502
934.500	547.492	79.996	19.995	100.001	20.339	3.327	0.526
935.001	547.742	79.993	19.994	100.001	20.343	3.081	0.514
935.501	548.010	79.994	19.994	100.002	20.339	3.331	0.506
936.000	548.267	79.993	19.995	100.002	20.339	3.304	0.522
936.500	548.513	79.994	19.993	100.002	20.342	3.142	0.514
937.000	548.751	79.994	19.993	100.002	20.339	3.344	0.494
937.500	549.054	79.995	19.994	100.002	20.342	3.128	0.512
938.000	549.292	79.996	19.994	100.004	20.342	3.109	0.541
938.500	549.544	79.995	19.995	100.003	20.339	3.319	0.516
939.000	549.822	79.994	19.994	100.003	20.337	3.496	0.510
939.500	550.046	79.995	19.995	100.008	20.342	3.152	0.516
940.000	550.304	79.995	19.995	100.013	20.343	3.074	0.491
940.500	550.568	79.995	19.995	100.016	20.339	3.321	0.502
941.000	550.822	79.995	19.995	100.015	20.347	2.800	0.520
941.500	551.093	79.995	19.994	100.014	20.340	3.269	0.521
942.000	551.348	79.994	19.994	100.009	20.340	3.236	0.526
942.500	551.606	79.995	19.996	100.005	20.344	2.979	0.519
943.000	551.880	79.996	19.995	99.999	20.337	3.437	0.522
943.500	552.083	79.994	19.995	100.001	20.340	3.280	0.505
944.000	552.351	79.997	19.995	100.001	20.336	3.556	0.474
944.501	552.651	79.996	19.995	100.002	20.339	3.314	0.520
945.001	552.927	79.996	19.995	100.001	20.339	3.312	0.572
945.501	553.175	79.995	19.994	100.000	20.341	3.228	0.550
946.001	553.447	79.995	19.993	99.999	20.339	3.351	0.522
946.500	553.705	79.996	19.995	99.999	20.342	3.126	0.525
947.000	553.973	79.996	19.994	99.998	20.339	3.327	0.528
947.500	554.256	79.996	19.993	99.998	20.341	3.217	0.539
948.000	554.501	79.996	19.996	100.000	20.345	2.938	0.540
948.501	554.769	79.997	19.994	100.001	20.339	3.329	0.520
949.001	554.980	79.996	19.995	100.001	20.342	3.107	0.496
949.500	555.287	79.997	19.994	100.001	20.341	3.208	0.498
950.000	555.539	79.996	19.994	100.001	20.340	3.278	0.539
950.500	555.791	79.996	19.995	100.000	20.340	3.267	0.532
951.000	556.054	79.995	19.995	99.998	20.343	3.048	0.509
951.500	556.316	79.997	19.995	99.999	20.337	3.437	0.520
952.000	556.597	79.997	19.995	100.001	20.342	3.150	0.534
952.500	556.823	79.997	19.996	100.002	20.342	3.115	0.525
953.001	557.121	79.998	19.993	100.002	20.342	3.146	0.516
953.501	557.365	79.997	19.994	100.002	20.340	3.269	0.533
954.000	557.643	79.997	19.995	100.004	20.341	3.202	0.532
954.500	557.902	79.996	19.994	100.003	20.339	3.345	0.530
955.000	558.145	79.999	19.996	100.003	20.343	3.049	0.519
955.500	558.440	79.997	19.995	100.003	20.341	3.219	0.519
956.000	558.660	79.996	19.994	100.002	20.342	3.144	0.527
956.500	558.906	79.998	19.994	100.000	20.344	2.995	0.491
957.000	559.168	79.997	19.994	99.998	20.339	3.325	0.487
957.500	559.427	79.997	19.995	99.998	20.339	3.361	0.514
958.000	559.697	79.996	19.994	99.998	20.335	3.593	0.525
958.500	559.970	79.997	19.995	99.997	20.338	3.379	0.536
959.000	560.208	79.996	19.994	99.997	20.340	3.255	0.527
959.500	560.472	79.997	19.995	99.996	20.338	3.385	0.507
960.000	560.715	79.997	19.994	99.998	20.340	3.279	0.505
960.500	560.975	79.998	19.994	99.998	20.340	3.279	0.505
961.000	561.264	79.997	19.995	99.997	20.337	3.498	0.526
961.500	561.539	79.995	19.995	99.998	20.336	3.561	0.556
962.000	561.791	79.997	19.995	99.998	20.338	3.431	0.545
962.500	562.041	79.996	19.994	99.997	20.340	3.265	0.515
963.000	562.331	79.997	19.994	99.996	20.336	3.565	0.521
963.500	562.578	79.997	19.995	99.997	20.339	3.325	0.538
964.000	562.837	79.996	19.994	99.998	20.336	3.519	0.521
964.500	563.062	79.998	19.995	99.998	20.338	3.405	0.495
965.000	563.339	79.996	19.995	99.999	20.341	3.208	0.493
965.500	563.575	79.996	19.995	99.999	20.339	3.325	0.507
966.000	563.881	79.997	19.994	99.999	20.340	3.288	0.527
966.500	564.113	79.997	19.994	99.999	20.337	3.455	0.540
967.000	564.387	79.998	19.994	99.999	20.339	3.360	0.522
967.501	564.617	79.995	19.994	99.998	20.335	3.617	0.505
968.000	564.896	79.996	19.995	100.003	20.338	3.418	0.507
968.501	565.158	79.996	19.993	100.008	20.333	3.712	0.525
969.001	565.411	79.996	19.993	100.007	20.328	4.077	0.528
969.500	565.653	79.997	19.993	100.007	20.336	3.548	0.505
970.000	565.956	79.995	19.993	100.011	20.338	3.381	0.520
970.500	566.186	79.997	19.994	100.008	20.338	3.379	0.539
971.000	566.423	79.996	19.994	100.004	20.337	3.476	0.500
971.500	566.680	79.996	19.993	100.004	20.334	3.641	0.480
972.000	566.918	79.996	19.994	100.004	20.337	3.504	0.494
972.500	567.195	79.996	19.994	100.001	20.339	3.346	0.505
973.000	567.474	79.997	19.994	100.001	20.336	3.535	0.536
973.500	567.730	79.996	19.994	100.002	20.339	3.312	0.546
974.000	567.998	79.997	19.994	100.001	20.339	3.353	0.530
974.500	568.252	79.996	19.994	100.002	20.334	3.688	0.523
975.000	568.510	79.996	19.993	100.002	20.338	3.385	0.517
975.500	568.731	79.996	19.993	100.000	20.337	3.492	0.495
976.000	569.055	79.997	19.994	100.000	20.335	3.576	0.512
976.500	569.277	79.998	19.994	99.999	20.338	3.420	0.546
977.000	569.510	79.998	19.994	100.000	20.336	3.563	0.501
977.500	569.796	79.998	19.995	100.000	20.333	3.776	0.487
978.000	570.054	79.998	19.993	100.000	20.340	3.254	0.531
978.500	570.335	79.998	19.994	99.999	20.334	3.669	0.541
979.000	570.534	79.999	19.994	100.000	20.336	3.539	0.510
979.501	570.800	79.997	19.994	99.999	20.336	3.546	0.473
980.000	571.060	79.998	19.994	100.000	20.335	3.589	0.495
980.500	571.320	79.998	19.993	99.999	20.334	3.671	0.523
981.000	571.584	80.000	19.994	99.999	20.334	3.649	0.522
981.500	571.817	79.997	19.995	99.998	20.336	3.506	0.511
982.000	572.092	79.998	19.995	99.999	20.337	3.474	0.503
982.500	572.357	79.996	19.995	99.999	20.333	3.716	0.524
983.000	572.603	79.996	19.994	100.001	20.335	3.589	0.525
983.500	572.873	79.996	19.995	100.004	20.337	3.437	0.513
984.000	573.146	79.999	19.995	100.004	20.336	3.547	0.529
984.501	573.453	79.997	19.995	100.003	20.335	3.576	0.562
985.001	573.685	79.997	19.995	100.003	20.332	3.843	0.560
985.500	573.942	79.997	19.994	100.001	20.335	3.601	0.514
986.000	574.197	79.997	19.995	99.998	20.336	3.569	0.500
986.501	574.472	79.997	19.996	99.998	20.334	3.669	0.521
987.000	574.747	79.996	19.995	100.000	20.333	3.729	0.540
987.500	574.990	79.996	19.994	99.999	20.335	3.578	0.534
988.000	575.245	79.996	19.995	99.999	20.336	3.511	0.508
988.500	575.529	79.994	19.994	100.000	20.336	3.567	0.518
989.000	575.791	79.996	19.996	99.999	20.336	3.532	0.542
989.500	575.994	79.995	19.996	99.997	20.335	3.614	0.506
990.000	576.292	79.996	19.993	99.997	20.339	3.310	0.483
990.500	576.555	79.995	19.995	99.998	20.337	3.448	0.531
991.000	576.779	79.995	19.995	99.998	20.337	3.487	0.524
991.500	577.069	79.995	19.993	99.999	20.335	3.625	0.500
992.000	577.328	79.995	19.994	100.000	20.338	3.420	0.532
992.500	577.571	79.994	19.997	100.000	20.335	3.605	0.526
993.000	577.840	79.994	19.994	99.999	20.335	3.640	0.506
993.500	578.086	79.995	19.996	99.999	20.334	3.645	0.513
994.000	578.335	79.995	19.995	99.999	20.340	3.292	0.505
994.500	578.571	79.995	19.995	99.999	20.337	3.441	0.490
995.000	578.814	79.994	19.994	99.999	20.338	3.387	0.482
995.500	579.099	79.995	19.995	99.999	20.338	3.401	0.504
996.000	579.397	79.995	19.994	100.000	20.338	3.429	0.555
996.500	579.612	79.995	19.995	100.001	20.335	3.638	0.547
997.000	579.868	79.996	19.994	100.001	20.333	3.768	0.492
997.500	580.112	79.994	19.995	100.001	20.338	3.422	0.486
998.000	580.363	79.995	19.994	100.002	20.339	3.332	0.498
998.500	580.597	79.996	19.995	100.002	20.338	3.381	0.490
999.000	580.907	79.996	19.995	100.001	20.338	3.403	0.514
999.500	581.151	79.997	19.996	100.001	20.338	3.435	0.549
1000.000	581.424	79.995	19.996	100.000	20.336	3.569	0.536
1000.500	581.657	79.995	19.994	100.000	20.339	3.347	0.512
1001.000	581.897	79.994	19.995	100.000	20.337	3.472	0.489
1001.500	582.156	79.995	19.994	100.004	20.335	3.612	0.486
1002.000	582.441	79.995	19.995	100.008	20.335	3.606	0.522
1002.500	582.678	79.997	19.995	100.009	20.336	3.539	0.533
1003.000	582.928	79.996	19.995	100.009	20.341	3.193	0.505
1003.500	583.174	79.995	19.995	100.010	20.337	3.502	0.492
1004.000	583.471	79.995	19.995	100.007	20.334	3.645	0.519
1004.500	583.695	79.995	19.996	100.003	20.333	3.742	0.531
1005.000	583.946	79.996	19.996	100.004	20.337	3.448	0.498
1005.500	584.234	79.995	19.995	100.003	20.338	3.396	0.508
1006.000	584.481	79.995	19.995	100.002	20.338	3.433	0.537
1006.500	584.723	79.996	19.995	100.000	20.338	3.398	0.512
1007.000	584.980	79.996	19.996	100.001	20.339	3.362	0.494
1007.500	585.267	79.995	19.996	99.998	20.344	2.960	0.521
1008.000	585.508	79.995	19.996	99.998	20.336	3.524	0.537
1008.500	585.748	79.995	19.994	99.998	20.338	3.384	0.505
1009.000	586.017	79.996	19.996	99.998	20.338	3.433	0.495
1009.500	586.292	79.995	19.995	99.998	20.335	3.576	0.527
1010.000	586.533	79.994	19.994	100.003	20.341	3.200	0.530
1010.500	586.769	79.995	19.995	100.003	20.341	3.169	0.496
1011.000	587.036	79.995	19.995	100.002	20.335	3.580	0.490
1011.500	587.308	79.996	19.996	100.002	20.338	3.377	0.521
1012.000	587.528	79.995	19.996	100.002	20.337	3.504	0.515
1012.500	587.815	79.995	19.994	99.998	20.338	3.416	0.499
1013.000	588.098	79.996	19.996	100.000	20.338	3.416	0.539
1013.500	588.294	79.995	19.995	100.003	20.341	3.176	0.525
1014.000	588.560	79.995	19.996	100.005	20.344	3.008	0.471
1014.500	588.825	79.995	19.997	100.006	20.342	3.159	0.497
1015.000	589.065	79.994	19.996	100.005	20.338	3.418	0.517
1015.500	589.339	79.993	19.995	100.006	20.339	3.331	0.509
1016.000	589.596	79.994	19.996	100.005	20.339	3.364	0.523
1016.500	589.874	79.995	19.995	100.004	20.339	3.347	0.534
1017.000	590.149	79.995	19.996	100.004	20.338	3.413	0.544
1017.500	590.354	79.995	19.996	100.005	20.337	3.452	0.516
1018.000	590.580	79.995	19.997	100.002	20.339	3.347	0.455
1018.500	590.873	79.994	19.996	100.000	20.336	3.545	0.475
1019.000	591.103	79.994	19.994	99.997	20.338	3.401	0.521
1019.500	591.379	79.995	19.996	99.996	20.339	3.308	0.514
1020.000	591.647	79.994	19.996	99.994	20.339	3.325	0.525
1020.500	591.903	79.995	19.996	99.994	20.341	3.189	0.534
1021.000	592.149	79.995	19.997	99.995	20.337	3.459	0.513
1021.500	592.421	79.995	19.997	99.997	20.340	3.275	0.510
1022.000	592.632	79.996	19.995	99.998	20.335	3.614	0.501
1022.500	592.930	79.995	19.995	99.998	20.336	3.509	0.496
1023.000	593.135	79.996	19.996	99.999	20.339	3.323	0.506
1023.500	593.418	79.995	19.995	99.998	20.338	3.392	0.496
1024.000	593.658	79.996	19.996	99.998	20.337	3.489	0.505
1024.500	593.904	79.995	19.995	99.999	20.335	3.619	0.505
1025.000	594.200	79.996	19.994	99.999	20.336	3.560	0.514
1025.500	594.426	79.994	19.994	99.999	20.336	3.517	0.532
1026.001	594.673	79.996	19.995	100.000	20.335	3.614	0.498
1026.501	594.984	79.995	19.994	100.000	20.339	3.340	0.515
1027.000	595.211	79.996	19.995	99.999	20.336	3.564	0.548
1027.500	595.477	79.996	19.994	100.003	20.340	3.251	0.515
1028.001	595.745	79.997	19.994	100.004	20.338	3.399	0.513
1028.501	595.987	79.995	19.995	100.004	20.338	3.416	0.522
1029.000	596.238	79.997	19.995	100.005	20.339	3.325	0.502
1029.500	596.488	79.995	19.994	100.004	20.338	3.392	0.497
1030.000	596.731	79.996	19.995	100.000	20.337	3.448	0.497
1030.500	596.956	79.996	19.995	99.999	20.338	3.435	0.480
1031.000	597.232	79.997	19.994	100.001	20.338	3.383	0.485
1031.501	597.499	79.998	19.995	100.001	20.337	3.448	0.522
1032.001	597.742	79.996	19.994	100.002	20.338	3.414	0.527
1032.500	597.981	79.997	19.995	100.002	20.340	3.299	0.496
1033.000	598.243	79.997	19.994	100.001	20.337	3.494	0.491
1033.500	598.502	79.996	19.994	100.000	20.336	3.547	0.512
1034.000	598.752	79.998	19.995	100.000	20.336	3.562	0.515
1034.500	599.003	79.998	19.996	99.999	20.337	3.454	0.505
1035.000	599.251	79.998	19.994	99.999	20.337	3.455	0.500
1035.500	599.507	79.996	19.995	99.999	20.336	3.526	0.502
1036.000	599.722	79.997	19.994	100.002	20.340	3.288	0.488
1036.501	599.965	79.997	19.996	100.007	20.335	3.584	0.465
1037.001	600.255	79.997	19.995	100.007	20.337	3.474	0.496
1037.501	600.517	79.996	19.993	100.007	20.334	3.664	0.542
1038.001	600.730	79.996	19.995	100.007	20.335	3.586	0.513
1038.501	601.001	79.998	19.995	100.004	20.340	3.241	0.480
1039.001	601.218	79.995	19.995	100.000	20.340	3.295	0.486
1039.500	601.489	79.997	19.993	100.000	20.335	3.614	0.488
1040.001	601.768	79.997	19.994	100.001	20.335	3.617	0.519
