Repository: ulfsri/fsri_materials_database

#Database of Contemporary Material Properties for Fire Investigation Analysis
This project was supported by Award No. 2019-DU-BX-0018, awarded by the National Institute of Justice, Office of Justice Programs, U.S. Department of Justice. 

***
***

## Database Structure

## 01_Data/
Raw data generated from each apparatus are included here in plain-text format. The data is organized first by material, next by the short name of test apparatus used, and where applicable additional filtering by test settings.

### Test Apparatus and Data File Structure
- __Cone Calorimeter__ (Cone)
    + Data file structure is the material test, the short name for the apparatus, heat flux setting and scan/scalar, date of test, and replicate number. Scan is for the raw output data and scalar is for the initial conditions and high-level test parameters. 
        * Example: __MDF_Cone_HF25scalar_210323_R1__ stands for the first replicate of scalar data generated from a medium density fiber board test in cone calorimeter exposed to 25 kW/m<sup>2</sup> on March 23, 2021.
- __Heat Flow Meter__ (HFM)
    + Data file structure is the material test, the short name for the apparatus, whether test was dry or wet, whether test was for thermal conductivity or heat capacity, date of test, and replicate number. Scan is for the raw output data and scalar is for the initial conditions and high-level test parameters. 
        * Example: __OSB_HFM_Dry_Conductivity_210315_R3.tst__ stands for the third replicate of the data generated from an oriented strand board test in the heat flow meter tested dry for thermal conductivity on March 15, 2021.
- __Simultaneous Thermal Analyzer__ (STA)
    + Data file structure is the material test, the short name for the apparatus, the atmosphere tested in, the heating rate in Kelvin per minute and data/meta, date of test, and replicate number. Data is for the raw output data and meta is for the initial conditions and high-level test parameters. 
        * Example: __Polyester_Batting_STA_N2_3KData_210215_R1.csv__ stands for the first replicate of the data generated from a polyester batting board test in the simultaneous thermal analyzer tested in nitrogen with a heating rate of 3 Kelvin per minute on March 15, 2021.

# Materials and Products Database

## 01_Data

Raw data generated from each apparatus are included here in plain-text format. The data is organized first by material, next by the short name of test apparatus used, and where applicable additional filtering by test settings.

### material.json

Each material directory contains a json file of the same name as the material. This file links the data stored in the repository as well as data and graphs produced by the accompanying scripts (__02_Scripts__) to the respective landing page for the material on the front-end website.

File: 01_Data/PMMA_R03/MCC/PMMA_R03_MCC_30K_min_211015_R2.txt (part 1 of 4)
Sample ID:	C:\MCC\MCC Cal\Test\PMMA_R03_MCC_30K_min_211015_R2.txt
Sample Weight (mg):	4.83
Heating Rate (C/s):	0.5
Combustor Temp (C):	900
N2 Flow Rate (cc/min):	80
O2 Flow Rate (cc/min):	20
Calibration File:	C:\MCC\MCC Cal\Coeff1 JN10440_30_210304.txt.txt
T Correction Coefficients:	0	1.024463	0
Time Shift (s):	14
*
Time (s)	Temperature (C)	N2 flow rate (cc/min)	O2 flow rate (cc/min)	Flow Rate (cc/min)	Oxygen (%)	HRR (W/g)	Heating rate (C/s)
0.000	108.051	80.000	19.995	102.813	19.816	0.205	-0.015
0.500	108.098	79.999	19.996	102.812	19.814	0.319	-0.028
1.000	108.075	79.998	19.994	102.812	19.816	0.219	0.011
1.500	108.039	79.998	19.996	102.814	19.816	0.196	-0.017
2.000	108.042	79.998	19.997	102.815	19.817	0.105	-0.046
2.500	108.025	79.999	19.996	102.815	19.817	0.136	-0.024
3.000	108.035	79.998	19.995	102.816	19.814	0.326	-0.011
3.500	108.065	79.998	19.996	102.816	19.818	0.045	0.017
4.000	108.039	79.997	19.996	102.817	19.819	0.009	0.022
4.500	108.078	79.997	19.994	102.817	19.813	0.412	0.008
5.000	108.060	79.997	19.996	102.817	19.815	0.247	0.017
5.500	108.067	79.997	19.997	102.818	19.815	0.227	0.005
6.000	108.051	79.997	19.997	102.818	19.812	0.479	-0.010
6.500	108.035	79.997	19.994	102.819	19.815	0.263	-0.021
7.000	108.011	79.998	19.993	102.819	19.815	0.277	-0.036
7.500	108.049	79.997	19.996	102.820	19.814	0.332	-0.013
8.000	108.044	79.997	19.996	102.820	19.811	0.490	0.023
8.500	108.053	79.996	19.995	102.820	19.814	0.345	0.019
9.000	108.048	79.998	19.995	102.820	19.813	0.384	0.004
9.500	108.038	79.996	19.996	102.822	19.815	0.287	-0.006
10.000	108.045	79.997	19.995	102.822	19.815	0.288	-0.009
10.500	108.042	79.997	19.994	102.826	19.811	0.497	0.000
11.000	108.028	79.999	19.995	102.831	19.813	0.406	-0.007
11.500	108.021	79.997	19.995	102.838	19.812	0.444	-0.019
12.001	108.012	79.998	19.995	102.843	19.809	0.635	-0.019
12.501	108.051	79.997	19.995	102.854	19.808	0.697	0.007
13.000	108.053	79.996	19.997	102.865	19.809	0.666	0.036
13.500	108.048	79.996	19.996	102.876	19.807	0.775	0.019
14.000	108.037	79.995	19.994	102.884	19.807	0.789	-0.009
14.500	108.086	79.995	19.997	102.893	19.805	0.904	0.011
15.000	108.067	79.995	19.993	102.897	19.807	0.789	0.034
15.500	108.031	79.996	19.995	102.898	19.805	0.947	-0.013
16.000	108.108	79.996	19.996	102.900	19.801	1.194	-0.008
16.500	108.066	79.998	19.999	102.904	19.805	0.893	0.038
17.000	108.055	79.997	19.995	102.904	19.804	0.960	-0.009
17.500	108.119	79.996	19.994	102.904	19.807	0.815	0.000
18.000	108.123	79.996	19.998	102.904	19.803	1.067	0.060
18.500	108.159	79.995	19.998	102.901	19.802	1.145	0.054
19.000	108.143	79.996	19.996	102.898	19.800	1.234	0.030
19.500	108.179	79.996	19.995	102.897	19.802	1.138	0.020
20.000	108.164	79.996	19.997	102.897	19.799	1.312	0.020
20.500	108.227	79.996	19.997	102.897	19.797	1.426	0.034
21.000	108.230	79.997	19.998	102.899	19.802	1.134	0.057
21.500	108.251	79.998	19.996	102.905	19.799	1.299	0.045
22.000	108.223	79.997	19.996	102.912	19.796	1.497	0.009
22.500	108.278	79.996	19.995	102.919	19.792	1.776	0.010
23.000	108.303	79.996	19.997	102.928	19.797	1.430	0.053
23.500	108.345	79.997	19.995	102.933	19.794	1.675	0.074
24.000	108.352	79.996	19.995	102.937	19.796	1.499	0.058
24.500	108.379	79.994	19.998	102.939	19.794	1.669	0.041
25.000	108.444	79.997	19.997	102.943	19.794	1.642	0.063
25.500	108.509	79.996	19.998	102.943	19.793	1.709	0.111
26.000	108.471	79.996	19.995	102.943	19.792	1.771	0.078
26.500	108.537	79.996	19.995	102.943	19.791	1.829	0.027
27.000	108.568	79.995	19.997	102.944	19.792	1.784	0.062
27.500	108.606	79.997	19.998	102.942	19.792	1.795	0.083
28.000	108.609	79.996	19.998	102.942	19.789	1.993	0.056
28.500	108.685	79.995	19.997	102.942	19.792	1.778	0.060
29.000	108.713	79.996	19.996	102.941	19.792	1.791	0.091
29.500	108.768	79.995	19.998	102.938	19.791	1.876	0.094
30.000	108.789	79.997	19.995	102.937	19.788	2.069	0.080
30.500	108.836	79.997	19.996	102.936	19.789	1.991	0.072
31.000	108.917	79.996	19.997	102.936	19.787	2.090	0.098
31.500	108.929	79.999	19.997	102.934	19.789	1.989	0.110
32.000	108.974	79.997	19.994	102.933	19.788	2.063	0.075
32.500	109.045	79.997	19.997	102.934	19.786	2.152	0.087
33.000	109.120	79.997	19.996	102.938	19.787	2.125	0.131
33.500	109.189	79.996	19.996	102.943	19.786	2.154	0.145
34.000	109.174	79.998	19.995	102.949	19.789	2.016	0.099
34.500	109.254	79.995	19.996	102.956	19.787	2.085	0.059
35.000	109.291	79.998	19.995	102.962	19.788	2.024	0.091
35.500	109.331	79.996	19.995	102.961	19.792	1.811	0.097
36.000	109.386	79.998	19.994	102.958	19.787	2.131	0.086
36.500	109.428	79.997	19.995	102.957	19.788	2.055	0.097
37.000	109.514	79.999	19.994	102.958	19.789	1.964	0.113
37.500	109.575	79.997	19.997	102.955	19.786	2.155	0.138
38.000	109.645	79.997	19.996	102.960	19.788	2.039	0.139
38.500	109.663	79.999	19.996	102.965	19.786	2.211	0.109
39.000	109.700	79.996	19.994	102.966	19.790	1.912	0.072
39.500	109.797	79.997	19.995	102.965	19.788	2.058	0.095
40.000	109.832	79.997	19.996	102.962	19.786	2.153	0.133
40.500	109.892	79.996	19.997	102.957	19.791	1.872	0.113
41.000	109.958	79.997	19.994	102.957	19.788	2.053	0.111
41.500	110.009	79.996	19.995	102.957	19.786	2.171	0.122
42.000	110.124	79.997	19.995	102.956	19.788	2.082	0.142
42.500	110.184	79.997	19.995	102.962	19.786	2.206	0.170
43.000	110.250	79.997	19.996	102.967	19.788	2.066	0.151
43.500	110.283	79.998	19.995	102.968	19.789	1.953	0.113
44.000	110.372	79.997	19.996	102.968	19.789	1.997	0.110
44.500	110.426	79.996	19.995	102.969	19.786	2.191	0.132
45.000	110.457	79.997	19.993	102.970	19.785	2.226	0.114
45.500	110.539	79.997	19.995	102.971	19.788	2.084	0.099
46.000	110.633	79.998	19.995	102.971	19.784	2.333	0.145
46.500	110.685	79.997	19.995	102.972	19.780	2.567	0.161
47.000	110.764	79.998	19.995	102.975	19.783	2.355	0.138
47.500	110.883	79.999	19.995	102.980	19.786	2.217	0.164
48.000	110.959	79.999	19.995	102.987	19.784	2.320	0.196
48.500	111.017	79.998	19.994	102.991	19.782	2.428	0.164
49.000	111.126	79.999	19.996	102.997	19.783	2.398	0.151
49.500	111.207	79.998	19.997	102.999	19.778	2.689	0.178
50.000	111.287	79.999	19.994	102.997	19.783	2.377	0.176
50.501	111.368	79.998	19.995	102.992	19.782	2.457	0.162
51.001	111.472	79.998	19.994	102.994	19.781	2.486	0.173
51.500	111.559	79.999	19.995	102.995	19.783	2.371	0.188
52.000	111.643	79.998	19.997	102.994	19.783	2.415	0.181
52.500	111.749	79.999	19.995	102.998	19.784	2.342	0.181
53.001	111.841	79.998	19.995	103.002	19.781	2.551	0.194
53.501	111.899	79.997	19.995	103.004	19.782	2.435	0.174
54.000	111.983	79.999	19.994	103.005	19.780	2.570	0.146
54.500	112.127	79.997	19.996	103.009	19.781	2.539	0.185
55.000	112.211	79.996	19.995	103.010	19.777	2.761	0.228
55.500	112.257	80.000	19.995	103.010	19.777	2.795	0.179
56.000	112.391	79.998	19.995	103.010	19.780	2.579	0.155
56.500	112.470	79.998	19.996	103.011	19.779	2.677	0.197
57.000	112.582	79.998	19.996	103.013	19.774	2.986	0.202
57.500	112.669	80.000	19.997	103.014	19.777	2.761	0.195
58.000	112.780	79.998	19.996	103.014	19.778	2.746	0.199
58.500	112.879	79.999	19.996	103.015	19.776	2.828	0.204
59.000	113.013	79.998	19.995	103.016	19.776	2.833	0.221
59.500	113.096	79.998	19.995	103.018	19.776	2.882	0.225
60.000	113.181	79.998	19.994	103.017	19.773	3.075	0.193
60.500	113.301	79.997	19.993	103.017	19.771	3.180	0.186
61.000	113.415	79.997	19.994	103.018	19.770	3.240	0.219
61.500	113.505	79.998	19.995	103.016	19.773	3.068	0.219
62.000	113.636	79.998	19.995	103.016	19.772	3.117	0.213
62.500	113.725	79.997	19.995	103.022	19.772	3.106	0.220
63.000	113.818	79.998	19.995	103.025	19.770	3.222	0.201
63.500	113.949	79.998	19.994	103.030	19.772	3.142	0.203
64.000	114.071	79.999	19.993	103.033	19.769	3.313	0.239
64.500	114.182	79.998	19.994	103.037	19.769	3.326	0.243
65.000	114.332	79.997	19.995	103.038	19.769	3.297	0.247
65.500	114.447	79.997	19.995	103.042	19.769	3.289	0.263
66.000	114.582	79.999	19.995	103.045	19.768	3.384	0.258
66.500	114.677	79.997	19.995	103.048	19.770	3.249	0.240
67.000	114.853	79.999	19.996	103.049	19.766	3.513	0.250
67.500	114.961	79.999	19.996	103.049	19.769	3.289	0.277
68.000	115.056	79.996	19.996	103.049	19.770	3.257	0.244
68.500	115.184	79.999	19.995	103.049	19.771	3.162	0.213
69.000	115.313	79.998	19.995	103.049	19.769	3.324	0.240
69.500	115.411	79.999	19.996	103.049	19.770	3.237	0.242
70.000	115.568	79.998	19.996	103.050	19.768	3.378	0.241
70.500	115.694	79.998	19.994	103.051	19.766	3.520	0.269
71.000	115.824	79.998	19.995	103.052	19.766	3.500	0.270
71.500	115.939	79.998	19.996	103.054	19.768	3.384	0.251
72.000	116.105	79.999	19.996	103.054	19.767	3.456	0.263
72.500	116.214	79.998	19.995	103.054	19.765	3.562	0.278
73.000	116.337	79.999	19.995	103.053	19.765	3.576	0.254
73.501	116.512	79.999	19.994	103.053	19.768	3.413	0.265
74.001	116.618	79.999	19.995	103.053	19.766	3.542	0.289
74.500	116.766	80.000	19.994	103.053	19.764	3.651	0.267
75.001	116.913	80.000	19.993	103.053	19.764	3.618	0.275
75.501	117.029	79.999	19.995	103.053	19.769	3.324	0.279
76.000	117.184	80.000	19.994	103.053	19.765	3.615	0.267
76.500	117.339	80.000	19.994	103.052	19.763	3.729	0.291
77.000	117.485	80.000	19.995	103.052	19.766	3.502	0.306
77.500	117.623	79.999	19.996	103.052	19.765	3.597	0.293
78.000	117.774	79.999	19.995	103.052	19.762	3.782	0.286
78.500	117.931	80.001	19.994	103.052	19.766	3.530	0.299
79.000	118.066	80.000	19.994	103.052	19.766	3.486	0.300
79.501	118.232	80.001	19.994	103.051	19.764	3.634	0.296
80.001	118.370	79.998	19.994	103.050	19.762	3.757	0.302
80.500	118.504	79.999	19.994	103.050	19.764	3.662	0.289
81.000	118.682	79.999	19.995	103.051	19.765	3.563	0.292
81.500	118.828	80.000	19.995	103.050	19.763	3.692	0.317
82.001	118.978	79.999	19.996	103.051	19.764	3.648	0.310
82.501	119.149	79.999	19.995	103.051	19.764	3.628	0.308
83.000	119.241	79.999	19.994	103.052	19.764	3.665	0.292
83.500	119.425	79.999	19.995	103.052	19.765	3.557	0.270
84.000	119.587	79.998	19.995	103.053	19.764	3.650	0.311
84.500	119.782	79.998	19.996	103.053	19.760	3.886	0.351
85.001	119.907	79.998	19.995	103.053	19.763	3.752	0.339
85.501	120.056	79.998	19.995	103.053	19.765	3.583	0.297
86.000	120.195	79.997	19.994	103.058	19.763	3.730	0.281
86.500	120.392	79.995	19.995	103.059	19.764	3.654	0.312
87.000	120.510	79.997	19.995	103.059	19.761	3.848	0.326
87.500	120.711	79.996	19.996	103.065	19.760	3.901	0.317
88.000	120.847	79.996	19.995	103.070	19.762	3.795	0.328
88.500	121.063	79.994	19.996	103.072	19.762	3.786	0.344
89.000	121.237	79.997	19.995	103.076	19.761	3.864	0.371
89.500	121.407	79.996	19.996	103.079	19.765	3.612	0.367
90.000	121.567	79.997	19.996	103.079	19.767	3.470	0.337
90.500	121.704	79.997	19.995	103.080	19.760	3.946	0.313
91.000	121.914	79.996	19.996	103.076	19.764	3.644	0.322
91.500	122.061	79.996	19.996	103.076	19.765	3.608	0.352
92.000	122.257	79.997	19.996	103.078	19.761	3.859	0.350
92.500	122.440	79.997	19.995	103.078	19.762	3.775	0.361
93.000	122.615	79.996	19.996	103.079	19.764	3.664	0.369
93.500	122.800	79.999	19.996	103.083	19.764	3.630	0.359
94.000	122.981	79.997	19.996	103.084	19.764	3.663	0.363
94.500	123.161	79.996	19.995	103.083	19.766	3.546	0.363
95.000	123.348	79.997	19.996	103.082	19.762	3.779	0.364
95.500	123.539	79.997	19.994	103.080	19.760	3.888	0.373
96.000	123.712	79.997	19.995	103.078	19.761	3.852	0.371
96.500	123.880	79.998	19.994	103.081	19.761	3.832	0.352
97.000	124.083	79.997	19.995	103.082	19.760	3.893	0.356
97.500	124.247	79.997	19.996	103.083	19.762	3.757	0.369
98.000	124.462	79.997	19.995	103.084	19.760	3.904	0.373
98.500	124.617	79.996	19.996	103.081	19.759	3.997	0.375
99.000	124.822	79.999	19.996	103.077	19.760	3.915	0.365
99.500	125.021	79.996	19.995	103.077	19.759	3.973	0.382
100.000	125.193	79.998	19.995	103.077	19.761	3.866	0.388
100.500	125.385	79.997	19.996	103.078	19.763	3.752	0.368
101.001	125.560	79.997	19.995	103.079	19.761	3.821	0.365
101.501	125.793	79.998	19.995	103.079	19.760	3.897	0.387
102.001	125.954	79.998	19.996	103.078	19.757	4.130	0.401
102.500	126.143	79.997	19.996	103.078	19.758	4.043	0.372
103.001	126.354	79.999	19.995	103.077	19.759	3.988	0.376
103.501	126.553	79.995	19.995	103.078	19.760	3.912	0.405
104.000	126.748	79.999	19.995	103.081	19.760	3.892	0.402
104.500	126.950	79.997	19.995	103.082	19.759	3.999	0.395
105.000	127.173	79.997	19.996	103.083	19.759	4.006	0.411
105.500	127.339	79.995	19.996	103.082	19.756	4.197	0.407
106.000	127.526	79.998	19.995	103.081	19.760	3.892	0.372
106.500	127.727	79.995	19.996	103.081	19.757	4.113	0.371
107.000	127.913	79.997	19.995	103.083	19.757	4.152	0.388
107.501	128.101	79.996	19.996	103.082	19.756	4.161	0.381
108.001	128.314	79.997	19.996	103.081	19.758	4.046	0.387
108.500	128.545	79.997	19.997	103.081	19.758	4.037	0.422
109.000	128.742	79.998	19.997	103.081	19.756	4.155	0.436
109.500	128.916	79.996	19.996	103.081	19.758	4.084	0.399
110.000	129.113	79.997	19.996	103.082	19.757	4.090	0.371
110.500	129.338	79.998	19.996	103.086	19.758	4.023	0.397
111.000	129.551	79.998	19.995	103.088	19.762	3.763	0.430
111.500	129.741	79.998	19.995	103.088	19.760	3.886	0.421
112.000	129.965	79.998	19.995	103.089	19.758	4.073	0.409
112.500	130.182	79.997	19.996	103.089	19.758	4.072	0.427
113.000	130.348	79.998	19.996	103.088	19.758	4.072	0.412
113.500	130.586	79.996	19.995	103.088	19.759	4.006	0.393
114.000	130.805	79.995	19.997	103.088	19.756	4.159	0.430
114.500	130.996	79.997	19.996	103.088	19.757	4.146	0.433
115.000	131.201	79.996	19.997	103.087	19.757	4.132	0.403
115.500	131.426	79.998	19.997	103.087	19.752	4.455	0.413
116.000	131.604	79.996	19.996	103.086	19.757	4.139	0.417
116.500	131.817	79.997	19.996	103.086	19.755	4.259	0.397
117.000	132.046	79.998	19.995	103.086	19.755	4.261	0.417
117.500	132.249	79.997	19.997	103.086	19.752	4.471	0.437
118.000	132.468	79.997	19.997	103.086	19.754	4.341	0.427
118.500	132.694	79.996	19.998	103.086	19.753	4.373	0.434
119.000	132.883	79.998	19.997	103.086	19.756	4.164	0.430
119.500	133.102	79.995	19.997	103.086	19.754	4.297	0.412
120.000	133.315	79.998	19.997	103.087	19.758	4.033	0.420
120.500	133.507	79.997	19.995	103.087	19.756	4.199	0.418
121.000	133.742	79.996	19.997	103.086	19.751	4.511	0.416
121.500	133.942	79.998	19.996	103.085	19.755	4.283	0.432
122.000	134.196	79.996	19.996	103.085	19.753	4.410	0.445
122.500	134.439	79.997	19.996	103.085	19.751	4.537	0.475
123.000	134.592	79.997	19.997	103.085	19.754	4.288	0.446
123.500	134.847	79.997	19.996	103.086	19.755	4.232	0.402
124.000	135.038	79.996	19.997	103.087	19.754	4.295	0.427
124.500	135.253	79.996	19.996	103.085	19.754	4.308	0.426
125.000	135.513	79.996	19.997	103.085	19.755	4.263	0.441
125.500	135.739	79.999	19.997	103.086	19.756	4.188	0.481
126.000	135.942	79.996	19.997	103.085	19.757	4.139	0.458
126.500	136.161	79.997	19.997	103.086	19.753	4.408	0.425
127.000	136.369	79.998	19.995	103.088	19.752	4.433	0.424
127.500	136.596	79.999	19.994	103.089	19.755	4.282	0.431
128.000	136.827	79.998	19.996	103.088	19.754	4.350	0.446
128.500	137.057	79.997	19.995	103.087	19.751	4.539	0.460
129.000	137.254	79.997	19.994	103.086	19.754	4.313	0.444
129.500	137.510	79.999	19.994	103.086	19.753	4.379	0.440
130.000	137.705	79.997	19.995	103.084	19.751	4.488	0.452
130.500	137.943	79.998	19.995	103.084	19.751	4.537	0.442
131.000	138.164	79.999	19.996	103.086	19.751	4.519	0.446
131.500	138.419	79.999	19.996	103.087	19.750	4.568	0.468
132.000	138.666	79.997	19.996	103.087	19.748	4.693	0.489
132.500	138.854	79.999	19.994	103.090	19.752	4.449	0.469
133.000	139.067	80.000	19.995	103.090	19.749	4.647	0.418
133.500	139.338	79.999	19.996	103.091	19.749	4.636	0.442
134.000	139.566	80.000	19.995	103.091	19.747	4.751	0.491
134.500	139.778	79.997	19.995	103.091	19.748	4.740	0.470
135.000	140.007	79.997	19.994	103.091	19.750	4.573	0.441
135.500	140.211	80.000	19.994	103.089	19.751	4.501	0.437
136.000	140.472	79.998	19.994	103.089	19.749	4.677	0.449
136.500	140.686	79.998	19.995	103.088	19.753	4.415	0.470
137.000	140.946	79.999	19.996	103.087	19.746	4.855	0.474
137.500	141.181	79.998	19.997	103.087	19.750	4.582	0.484
138.000	141.449	80.002	19.996	103.088	19.750	4.597	0.499
138.500	141.668	79.998	19.996	103.087	19.744	4.956	0.495
139.000	141.908	79.999	19.995	103.087	19.744	4.987	0.473
139.500	142.104	80.000	19.995	103.088	19.746	4.882	0.448
140.000	142.309	80.001	19.995	103.088	19.743	5.020	0.418
140.500	142.595	80.000	19.993	103.089	19.742	5.145	0.445
141.000	142.821	80.001	19.994	103.089	19.743	5.037	0.501
141.500	143.037	80.000	19.995	103.089	19.744	4.958	0.477
142.000	143.305	79.998	19.997	103.089	19.744	5.009	0.463
142.500	143.520	79.997	19.996	103.086	19.743	5.026	0.483
143.000	143.748	79.999	19.995	103.082	19.742	5.113	0.463
143.500	144.030	79.997	19.997	103.080	19.742	5.113	0.476
144.000	144.220	79.997	19.996	103.080	19.741	5.194	0.491
144.500	144.456	79.998	19.996	103.079	19.740	5.224	0.450
145.000	144.733	79.998	19.994	103.082	19.742	5.113	0.470
145.500	144.937	79.997	19.995	103.086	19.742	5.100	0.497
146.000	145.202	79.998	19.995	103.089	19.740	5.258	0.475
146.500	145.456	79.998	19.994	103.090	19.741	5.183	0.494
147.000	145.682	79.998	19.994	103.089	19.741	5.167	0.499
147.500	145.904	79.997	19.995	103.089	19.740	5.232	0.464
148.000	146.134	79.996	19.996	103.088	19.743	5.020	0.450
148.500	146.415	79.995	19.994	103.089	19.743	5.045	0.481
149.000	146.636	79.996	19.995	103.087	19.743	5.062	0.507
149.500	146.877	79.997	19.996	103.085	19.742	5.143	0.482
150.000	147.138	80.001	19.996	103.085	19.744	5.009	0.482
150.500	147.328	79.998	19.996	103.085	19.740	5.265	0.476
151.000	147.590	79.995	19.995	103.085	19.738	5.358	0.452
151.500	147.827	79.998	19.996	103.087	19.738	5.372	0.476
152.000	148.075	79.998	19.995	103.090	19.738	5.378	0.492
152.500	148.330	79.998	19.996	103.089	19.742	5.134	0.494
153.000	148.547	79.998	19.995	103.089	19.741	5.216	0.488
153.500	148.806	79.998	19.995	103.087	19.742	5.143	0.474
154.000	149.027	79.999	19.994	103.086	19.742	5.101	0.478
154.500	149.274	79.997	19.994	103.085	19.737	5.437	0.474
155.000	149.529	79.997	19.994	103.086	19.738	5.356	0.485
155.500	149.767	79.998	19.994	103.087	19.739	5.321	0.498
156.000	150.036	79.999	19.996	103.088	19.734	5.628	0.500
156.500	150.257	79.999	19.995	103.087	19.735	5.570	0.498
157.000	150.490	80.001	19.995	103.084	19.740	5.225	0.472
157.500	150.736	79.998	19.995	103.080	19.736	5.539	0.467
158.000	150.960	80.000	19.994	103.079	19.735	5.586	0.475
158.500	151.191	80.001	19.995	103.079	19.734	5.624	0.463
159.000	151.479	80.000	19.994	103.078	19.736	5.506	0.487
159.500	151.695	80.002	19.994	103.082	19.735	5.615	0.511
160.000	151.975	80.000	19.994	103.085	19.731	5.819	0.500
160.500	152.200	80.000	19.996	103.084	19.731	5.861	0.501
161.000	152.468	79.999	19.994	103.084	19.732	5.812	0.499
161.500	152.692	79.999	19.994	103.085	19.734	5.639	0.492
162.000	152.961	79.998	19.996	103.085	19.732	5.792	0.492
162.500	153.201	80.003	19.996	103.085	19.734	5.651	0.501
163.000	153.435	80.001	19.995	103.085	19.733	5.733	0.492
163.500	153.689	79.999	19.995	103.085	19.732	5.766	0.481
164.000	153.930	79.999	19.995	103.084	19.730	5.893	0.492
164.500	154.170	80.001	19.994	103.084	19.734	5.630	0.488
165.000	154.428	80.001	19.995	103.080	19.731	5.866	0.490
165.500	154.659	79.999	19.994	103.078	19.730	5.906	0.494
166.000	154.901	79.999	19.993	103.075	19.730	5.890	0.481
166.500	155.119	80.000	19.995	103.074	19.731	5.832	0.466
167.000	155.365	80.000	19.996	103.074	19.731	5.881	0.462
167.500	155.612	79.998	19.994	103.076	19.731	5.877	0.478
168.000	155.893	79.997	19.996	103.077	19.728	6.017	0.511
168.500	156.147	79.998	19.994	103.080	19.724	6.292	0.532
169.000	156.387	79.998	19.995	103.075	19.731	5.827	0.515
169.500	156.627	79.999	19.994	103.072	19.726	6.210	0.487
170.000	156.871	79.996	19.995	103.069	19.727	6.098	0.482
170.500	157.093	79.999	19.994	103.069	19.727	6.112	0.474
171.000	157.365	79.996	19.995	103.070	19.727	6.143	0.480
171.500	157.633	79.996	19.996	103.074	19.724	6.290	0.517
172.000	157.861	79.999	19.996	103.076	19.723	6.383	0.518
172.500	158.158	79.998	19.995	103.077	19.724	6.325	0.510
173.000	158.356	79.996	19.995	103.076	19.725	6.270	0.510
173.500	158.577	79.997	19.995	103.070	19.725	6.279	0.458
174.000	158.836	79.997	19.996	103.068	19.724	6.337	0.450
174.500	159.097	79.997	19.996	103.069	19.725	6.243	0.500
175.000	159.369	79.999	19.995	103.070	19.723	6.363	0.526
175.500	159.621	79.997	19.995	103.072	19.722	6.462	0.528
176.000	159.854	79.997	19.996	103.075	19.721	6.522	0.505
176.500	160.103	79.997	19.994	103.078	19.724	6.344	0.484
177.000	160.343	80.000	19.995	103.078	19.720	6.551	0.486
177.500	160.602	79.996	19.995	103.076	19.719	6.642	0.494
178.000	160.846	79.996	19.995	103.075	19.719	6.662	0.501
178.500	161.112	79.999	19.996	103.072	19.717	6.793	0.507
179.000	161.362	79.999	19.996	103.071	19.723	6.394	0.513
179.500	161.619	79.997	19.996	103.067	19.719	6.648	0.512
180.000	161.868	79.997	19.997	103.065	19.722	6.450	0.506
180.500	162.137	79.995	19.996	103.062	19.720	6.606	0.511
181.000	162.350	79.998	19.996	103.062	19.716	6.820	0.500
181.500	162.633	79.996	19.995	103.060	19.718	6.742	0.489
182.000	162.861	79.999	19.996	103.060	19.718	6.697	0.504
182.500	163.085	80.000	19.995	103.061	19.721	6.497	0.482
183.000	163.349	80.000	19.996	103.061	19.720	6.602	0.470
183.500	163.614	79.998	19.996	103.060	19.718	6.742	0.508
184.000	163.835	79.997	19.995	103.059	19.719	6.635	0.508
184.500	164.139	79.997	19.996	103.058	19.713	7.038	0.506
185.000	164.380	79.996	19.995	103.055	19.719	6.651	0.535
185.500	164.617	79.998	19.996	103.055	19.716	6.860	0.511
186.000	164.865	79.998	19.996	103.054	19.715	6.937	0.481
186.500	165.127	79.998	19.996	103.052	19.717	6.811	0.498
187.000	165.376	79.995	19.996	103.051	19.716	6.844	0.511
187.500	165.711	79.999	19.996	103.050	19.715	6.913	0.547
188.000	165.940	79.995	19.996	103.050	19.717	6.788	0.574
188.500	166.157	79.997	19.996	103.054	19.714	7.002	0.505
189.000	166.453	79.999	19.995	103.055	19.715	6.886	0.480
189.500	166.673	80.001	19.995	103.057	19.716	6.857	0.514
190.000	166.921	79.998	19.995	103.057	19.714	6.962	0.492
190.500	167.145	79.996	19.996	103.056	19.710	7.256	0.470
191.000	167.398	79.997	19.995	103.053	19.710	7.240	0.474
191.500	167.653	79.997	19.995	103.053	19.710	7.236	0.493
192.000	167.898	79.997	19.996	103.051	19.710	7.225	0.504
192.500	168.150	79.999	19.995	103.051	19.713	7.074	0.498
193.000	168.398	79.998	19.997	103.052	19.716	6.876	0.498
193.500	168.642	79.998	19.996	103.052	19.709	7.312	0.496
194.000	168.900	79.998	19.996	103.051	19.710	7.249	0.497
194.500	169.173	79.998	19.995	103.052	19.713	7.067	0.517
195.000	169.412	79.997	19.995	103.052	19.712	7.129	0.522
195.500	169.673	79.998	19.994	103.053	19.709	7.280	0.506
196.000	169.939	79.996	19.995	103.053	19.710	7.225	0.513
196.500	170.172	79.998	19.996	103.055	19.712	7.096	0.512
197.000	170.431	79.996	19.997	103.056	19.708	7.396	0.495
197.500	170.721	79.997	19.996	103.056	19.711	7.149	0.521
198.000	170.963	79.994	19.996	103.058	19.709	7.314	0.541
198.500	171.175	79.998	19.996	103.060	19.711	7.198	0.493
199.000	171.415	79.996	19.997	103.058	19.713	7.060	0.453
199.500	171.679	79.997	19.995	103.058	19.710	7.261	0.478
200.000	171.941	79.995	19.995	103.057	19.710	7.220	0.516
200.500	172.174	79.999	19.996	103.055	19.712	7.116	0.511
201.000	172.425	79.996	19.996	103.053	19.712	7.121	0.489
201.500	172.732	79.995	19.996	103.052	19.713	7.076	0.521
202.000	172.955	79.997	19.997	103.052	19.711	7.165	0.544
202.500	173.181	79.997	19.997	103.052	19.713	7.074	0.490
203.000	173.479	79.994	19.996	103.053	19.708	7.363	0.487
203.500	173.730	79.997	19.996	103.053	19.708	7.409	0.536
204.000	173.969	79.994	19.996	103.053	19.710	7.263	0.520
204.500	174.187	79.997	19.995	103.053	19.713	7.038	0.474
205.000	174.463	79.994	19.996	103.053	19.711	7.205	0.476
205.500	174.683	79.998	19.996	103.053	19.713	7.076	0.495
206.000	174.967	79.997	19.995	103.052	19.712	7.089	0.500
206.500	175.209	79.995	19.997	103.052	19.710	7.221	0.514
207.000	175.484	79.996	19.996	103.051	19.712	7.105	0.521
207.500	175.701	79.995	19.996	103.052	19.714	6.993	0.504
208.000	175.960	79.998	19.995	103.052	19.710	7.238	0.484
208.500	176.207	79.997	19.996	103.051	19.715	6.929	0.491
209.000	176.446	79.996	19.997	103.052	19.716	6.876	0.496
209.500	176.692	79.999	19.997	103.051	19.710	7.256	0.486
210.000	176.962	79.996	19.996	103.051	19.713	7.071	0.501
210.500	177.188	79.996	19.997	103.051	19.710	7.218	0.506
211.000	177.481	79.997	19.996	103.050	19.715	6.929	0.507
211.500	177.744	79.994	19.997	103.050	19.713	7.069	0.538
212.000	177.996	79.997	19.995	103.049	19.711	7.169	0.535
212.500	178.224	79.995	19.997	103.049	19.707	7.427	0.497
213.000	178.471	79.996	19.998	103.050	19.711	7.198	0.477
213.500	178.727	79.999	19.997	103.051	19.711	7.156	0.489
214.000	178.999	79.997	19.997	103.051	19.712	7.087	0.515
214.500	179.219	79.998	19.997	103.051	19.713	7.045	0.510
215.000	179.466	79.998	19.997	103.051	19.712	7.140	0.480
215.500	179.705	79.997	19.995	103.050	19.713	7.052	0.477
216.000	179.999	79.998	19.996	103.050	19.711	7.205	0.510
216.500	180.225	79.998	19.996	103.050	19.712	7.090	0.527
217.000	180.480	79.998	19.995	103.050	19.715	6.901	0.500
217.500	180.740	79.998	19.996	103.051	19.713	7.030	0.498
218.000	181.014	79.996	19.996	103.051	19.715	6.936	0.524
218.500	181.262	79.997	19.995	103.051	19.713	7.063	0.528
219.000	181.497	79.998	19.996	103.051	19.716	6.871	0.503
219.500	181.739	79.999	19.996	103.051	19.716	6.874	0.480
220.000	182.007	79.999	19.995	103.051	19.715	6.885	0.494
220.500	182.258	79.998	19.995	103.052	19.713	7.068	0.515
221.000	182.486	79.997	19.995	103.052	19.716	6.869	0.498
221.500	182.735	79.996	19.995	103.052	19.718	6.716	0.478
222.000	182.990	79.997	19.995	103.053	19.717	6.747	0.491
222.500	183.269	80.000	19.995	103.052	19.710	7.234	0.519
223.000	183.469	80.000	19.996	103.052	19.718	6.712	0.507
223.500	183.712	79.998	19.994	103.052	19.716	6.848	0.461
224.000	184.010	79.998	19.996	103.051	19.720	6.588	0.492
224.500	184.246	79.999	19.995	103.051	19.717	6.795	0.537
225.000	184.504	79.998	19.995	103.051	19.714	6.975	0.514
225.500	184.747	79.998	19.995	103.050	19.714	6.977	0.498
226.000	184.951	79.995	19.996	103.050	19.719	6.627	0.474
226.500	185.254	79.996	19.995	103.050	19.717	6.754	0.477
227.000	185.499	79.996	19.995	103.049	19.715	6.905	0.527
227.500	185.726	79.997	19.996	103.048	19.715	6.903	0.510
228.000	186.002	79.998	19.996	103.047	19.716	6.858	0.487
228.500	186.236	79.999	19.995	103.045	19.716	6.865	0.507
229.000	186.527	79.997	19.996	103.045	19.717	6.752	0.518
229.500	186.797	80.000	19.995	103.046	19.715	6.901	0.543
230.000	187.051	79.999	19.995	103.046	19.719	6.616	0.543
230.500	187.314	79.999	19.996	103.044	19.716	6.870	0.520
231.000	187.522	80.000	19.997	103.045	19.719	6.616	0.494
231.500	187.780	80.000	19.996	103.045	19.715	6.881	0.469
232.000	188.010	79.995	19.996	103.045	19.718	6.709	0.477
232.500	188.272	79.999	19.994	103.046	19.714	6.974	0.490
233.000	188.497	79.999	19.996	103.048	19.717	6.785	0.490
233.500	188.760	80.000	19.995	103.046	19.715	6.897	0.488
234.000	189.021	79.998	19.997	103.044	19.718	6.690	0.506
234.500	189.256	80.001	19.996	103.040	19.714	6.970	0.509
235.000	189.534	79.999	19.996	103.037	19.716	6.867	0.504
235.500	189.771	79.999	19.995	103.036	19.719	6.640	0.514
236.000	190.060	80.000	19.996	103.037	19.720	6.603	0.521
236.500	190.280	79.998	19.996	103.036	19.716	6.840	0.518
237.000	190.532	80.001	19.995	103.039	19.715	6.883	0.490
237.500	190.790	79.999	19.995	103.040	19.718	6.689	0.491
238.000	191.039	80.002	19.995	103.042	19.717	6.801	0.509
238.500	191.275	80.001	19.995	103.042	19.719	6.623	0.496
239.000	191.519	79.999	19.996	103.043	19.719	6.672	0.483
239.500	191.779	79.999	19.994	103.045	19.719	6.643	0.492
240.000	192.066	79.999	19.996	103.046	19.719	6.616	0.525
240.500	192.265	80.001	19.994	103.044	19.714	6.955	0.516
241.000	192.502	79.998	19.995	103.044	19.720	6.550	0.461
241.500	192.777	80.001	19.996	103.044	19.716	6.819	0.474
242.000	193.001	80.001	19.995	103.045	19.716	6.877	0.505
242.500	193.228	79.999	19.995	103.045	19.719	6.630	0.475
243.000	193.535	80.000	19.994	103.044	19.722	6.477	0.492
243.500	193.749	80.002	19.995	103.041	19.722	6.448	0.528
244.000	194.024	79.998	19.995	103.039	19.723	6.381	0.505
244.500	194.234	80.003	19.994	103.038	19.720	6.605	0.487
245.000	194.473	80.001	19.997	103.035	19.715	6.886	0.467
245.500	194.719	80.000	19.996	103.037	19.722	6.439	0.467
246.000	194.939	80.002	19.995	103.041	19.717	6.753	0.476
246.500	195.204	79.998	19.995	103.043	19.717	6.753	0.476
247.000	195.437	80.001	19.994	103.043	19.720	6.568	0.491
247.500	195.696	79.998	19.996	103.044	19.722	6.449	0.495
248.000	195.927	80.000	19.996	103.043	19.720	6.582	0.492
248.500	196.183	79.999	19.995	103.043	19.719	6.616	0.489
249.000	196.424	79.999	19.995	103.041	19.720	6.582	0.492
249.500	196.731	79.999	19.996	103.036	19.722	6.467	0.522
250.000	196.916	79.997	19.997	103.038	19.722	6.430	0.520
250.500	197.177	79.998	19.996	103.036	19.718	6.701	0.469
251.000	197.418	79.998	19.993	103.034	19.720	6.587	0.474
251.500	197.651	79.997	19.995	103.034	19.717	6.779	0.488
252.000	197.906	79.998	19.995	103.036	19.717	6.803	0.481
252.500	198.145	79.997	19.995	103.031	19.719	6.629	0.491
253.000	198.440	79.995	19.995	103.030	19.720	6.578	0.514
253.500	198.687	79.997	19.994	103.030	19.720	6.556	0.538
254.000	198.919	79.999	19.994	103.031	19.721	6.540	0.511
254.500	199.168	79.998	19.994	103.033	19.720	6.552	0.480
255.000	199.419	79.999	19.996	103.034	19.718	6.679	0.490
255.500	199.624	79.996	19.996	103.035	19.719	6.663	0.478
256.000	199.875	79.997	19.995	103.034	19.720	6.581	0.456
256.500	200.158	79.999	19.996	103.033	19.721	6.538	0.495
257.000	200.408	80.000	19.996	103.031	19.724	6.334	0.534
257.500	200.632	79.998	19.995	103.032	19.720	6.577	0.503
258.000	200.881	79.996	19.996	103.035	19.725	6.263	0.473
258.500	201.101	79.998	19.996	103.039	19.720	6.574	0.471
259.000	201.358	79.998	19.994	103.042	19.725	6.259	0.473
259.500	201.584	79.999	19.996	103.045	19.722	6.414	0.480
260.000	201.874	79.996	19.994	103.046	19.724	6.303	0.499
260.500	202.106	79.999	19.994	103.043	19.723	6.352	0.519
261.000	202.323	79.998	19.996	103.035	19.723	6.376	0.486
261.500	202.612	79.998	19.997	103.035	19.729	5.986	0.477
262.000	202.835	79.999	19.995	103.035	19.726	6.169	0.509
262.500	203.086	79.997	19.995	103.038	19.726	6.163	0.493
263.000	203.375	79.995	19.995	103.042	19.726	6.205	0.507
263.500	203.622	79.996	19.995	103.050	19.724	6.327	0.538
264.000	203.820	79.997	19.996	103.048	19.727	6.140	0.490
264.500	204.073	79.997	19.995	103.043	19.726	6.185	0.447
265.000	204.319	79.998	19.994	103.039	19.726	6.169	0.475
265.500	204.561	79.999	19.995	103.038	19.729	5.973	0.494
266.000	204.833	79.998	19.994	103.035	19.727	6.140	0.502
266.500	205.062	79.998	19.995	103.036	19.731	5.844	0.507
267.000	205.339	79.998	19.995	103.038	19.729	5.958	0.503
267.500	205.588	79.999	19.995	103.036	19.727	6.095	0.516
268.000	205.834	79.999	19.996	103.034	19.725	6.269	0.511
268.500	206.039	79.998	19.997	103.033	19.726	6.171	0.474
269.000	206.336	80.000	19.995	103.032	19.726	6.211	0.477
269.500	206.571	80.000	19.996	103.031	19.723	6.353	0.517
270.000	206.813	79.998	19.996	103.030	19.723	6.371	0.504
270.500	207.072	79.998	19.996	103.030	19.728	6.047	0.489
271.000	207.256	79.998	19.996	103.030	19.726	6.183	0.472
271.500	207.555	79.997	19.998	103.032	19.726	6.165	0.463
272.000	207.787	79.997	19.996	103.032	19.731	5.832	0.507
272.500	208.054	79.996	19.996	103.036	19.728	6.047	0.515
273.000	208.330	79.998	19.995	103.037	19.725	6.261	0.521
273.500	208.558	79.998	19.996	103.036	19.726	6.174	0.523
274.000	208.797	79.997	19.995	103.035	19.729	5.961	0.485
274.500	209.071	79.997	19.996	103.036	19.729	5.965	0.490
275.000	209.309	79.997	19.995	103.037	19.727	6.102	0.512
275.500	209.560	79.999	19.996	103.039	19.728	6.055	0.500
276.000	209.787	79.998	19.996	103.040	19.728	6.020	0.484
276.500	210.050	79.996	19.995	103.039	19.728	6.034	0.484
277.000	210.263	79.996	19.996	103.040	19.726	6.207	0.482
277.500	210.516	79.998	19.996	103.040	19.729	5.963	0.471
278.000	210.824	79.998	19.996	103.038	19.730	5.917	0.514
278.500	211.041	79.996	19.996	103.038	19.731	5.830	0.543
279.000	211.283	79.998	19.996	103.041	19.730	5.890	0.492
279.500	211.543	79.998	19.996	103.042	19.730	5.888	0.480
280.000	211.768	79.998	19.995	103.043	19.731	5.870	0.493
280.500	212.035	79.997	19.997	103.042	19.730	5.928	0.488
281.000	212.244	79.999	19.996	103.038	19.733	5.723	0.484
281.500	212.535	79.997	19.996	103.036	19.729	5.972	0.488
282.000	212.779	79.997	19.995	103.030	19.730	5.881	0.518
282.500	213.041	79.994	19.995	103.026	19.732	5.774	0.520
283.000	213.256	79.998	19.995	103.023	19.732	5.786	0.491
283.500	213.494	79.994	19.995	103.023	19.736	5.489	0.465
284.000	213.773	79.996	19.996	103.020	19.730	5.906	0.485
284.500	213.984	79.997	19.996	103.024	19.731	5.852	0.503
285.000	214.205	79.996	19.995	103.026	19.731	5.876	0.461
285.500	214.500	79.998	19.995	103.033	19.731	5.821	0.475
286.000	214.733	79.999	19.997	103.037	19.734	5.674	0.522
286.500	214.977	79.999	19.996	103.039	19.732	5.756	0.502
287.000	215.236	79.999	19.996	103.037	19.734	5.652	0.490
287.500	215.453	79.997	19.995	103.034	19.734	5.645	0.490
288.000	215.721	79.998	19.996	103.027	19.731	5.854	0.481
288.500	215.930	80.002	19.997	103.024	19.731	5.817	0.481
289.000	216.220	79.996	19.994	103.020	19.728	6.044	0.488
289.500	216.412	79.996	19.995	103.018	19.733	5.723	0.490
290.000	216.695	79.998	19.995	103.017	19.736	5.527	0.478
290.500	216.918	79.998	19.996	103.018	19.733	5.741	0.490
291.000	217.134	79.999	19.996	103.016	19.738	5.396	0.472
291.500	217.442	80.001	19.996	103.015	19.734	5.617	0.482
292.000	217.657	80.001	19.997	103.014	19.735	5.612	0.524
292.500	217.944	79.998	19.996	103.015	19.734	5.664	0.512
293.000	218.133	80.000	19.996	103.014	19.738	5.376	0.489
293.500	218.417	79.999	19.996	103.014	19.734	5.621	0.474
294.000	218.648	80.000	19.996	103.013	19.733	5.690	0.494
294.500	218.893	80.000	19.996	103.013	19.729	5.980	0.496
295.000	219.133	80.000	19.997	103.013	19.738	5.379	0.481
295.500	219.410	79.999	19.995	103.016	19.735	5.576	0.501
296.000	219.621	79.998	19.996	103.018	19.728	6.050	0.503
296.500	219.877	79.998	19.997	103.020	19.733	5.745	0.477
297.000	220.137	79.996	19.997	103.023	19.733	5.741	0.492
297.500	220.410	79.998	19.997	103.023	19.733	5.730	0.525
298.000	220.593	79.998	19.996	103.021	19.728	6.044	0.494
298.500	220.833	80.001	19.996	103.018	19.734	5.646	0.439
299.000	221.081	79.999	19.996	103.019	19.739	5.287	0.455
299.500	221.330	80.000	19.997	103.016	19.735	5.561	0.493
300.000	221.630	80.001	19.997	103.014	19.734	5.658	0.523
300.500	221.803	80.000	19.998	103.012	19.733	5.701	0.511
301.000	222.138	79.998	19.996	103.012	19.741	5.202	0.490
301.500	222.364	80.000	19.997	103.009	19.739	5.291	0.535
302.000	222.604	79.998	19.997	103.010	19.739	5.323	0.514
302.500	222.853	79.998	19.996	103.010	19.743	5.015	0.477
303.000	223.083	79.998	19.996	103.010	19.739	5.285	0.484
303.500	223.308	80.000	19.997	103.009	19.742	5.145	0.467
304.000	223.564	79.998	19.997	103.009	19.739	5.292	0.469
304.500	223.797	79.996	19.995	103.009	19.738	5.369	0.485
305.000	224.068	79.996	19.997	103.009	19.741	5.209	0.496
305.500	224.269	79.997	19.996	103.010	19.738	5.379	0.488
306.000	224.594	79.997	19.998	103.011	19.737	5.439	0.500
306.500	224.790	79.996	19.996	103.013	19.740	5.238	0.524
307.000	225.066	79.998	19.997	103.013	19.739	5.329	0.496
307.500	225.294	79.997	19.996	103.013	19.744	4.991	0.488
308.000	225.593	80.000	19.997	103.013	19.741	5.171	0.515
308.500	225.753	79.999	19.996	103.014	19.745	4.897	0.493
309.000	226.147	79.997	19.996	103.014	19.748	4.737	0.507
309.500	226.155	79.997	19.997	103.013	19.745	4.900	0.478
310.000	226.375	79.998	19.995	103.014	19.742	5.084	0.315
310.500	226.587	79.997	19.996	103.016	19.741	5.205	0.330
311.000	226.836	80.001	19.996	103.016	19.744	5.009	0.447
311.500	227.113	79.999	19.995	103.014	19.744	4.975	0.493
312.000	227.394	80.000	19.996	103.014	19.744	4.976	0.542
312.500	227.615	79.999	19.995	103.013	19.742	5.120	0.530
313.000	228.044	79.999	19.995	103.012	19.745	4.940	0.576
313.500	228.095	79.999	19.996	103.012	19.741	5.191	0.565
314.000	228.535	79.999	19.995	103.013	19.744	4.971	0.486
314.500	228.781	80.000	19.996	103.013	19.746	4.866	0.589
315.000	229.064	80.000	19.995	103.013	19.741	5.193	0.607
315.500	229.308	80.000	19.996	103.012	19.741	5.194	0.528
316.000	229.520	80.002	19.995	103.012	19.744	5.007	0.492
316.500	229.822	80.000	19.996	103.011	19.744	5.002	0.485
317.000	229.966	79.999	19.994	103.012	19.742	5.111	0.480
317.500	230.301	80.000	19.994	103.013	19.740	5.267	0.462
318.000	230.546	79.998	19.994	103.013	19.737	5.474	0.529
318.500	230.779	79.999	19.996	103.012	19.740	5.265	0.529
319.000	230.986	80.001	19.995	103.013	19.740	5.251	0.459
319.500	231.223	79.999	19.995	103.012	19.744	5.009	0.442
320.000	231.562	79.998	19.994	103.011	19.739	5.302	0.510
320.500	231.708	80.000	19.994	103.011	19.742	5.093	0.530
321.000	231.976	80.002	19.996	103.010	19.739	5.320	0.449
321.500	232.223	80.000	19.996	103.009	19.739	5.338	0.465
322.000	232.446	79.999	19.995	103.010	19.738	5.358	0.492
322.500	232.786	80.001	19.995	103.011	19.735	5.588	0.516
323.000	232.996	80.003	19.996	103.011	19.741	5.194	0.556
323.500	233.196	80.001	19.995	103.012	19.738	5.367	0.480
324.000	233.478	80.001	19.995	103.015	19.735	5.608	0.446
324.500	233.706	80.000	19.995	103.018	19.739	5.316	0.496
325.000	233.938	80.000	19.994	103.017	19.733	5.726	0.485
325.500	234.217	80.000	19.995	103.017	19.737	5.416	0.485
326.000	234.461	80.000	19.995	103.017	19.738	5.394	0.517
326.500	234.693	80.001	19.995	103.015	19.733	5.687	0.500
327.000	234.955	80.001	19.996	103.012	19.735	5.596	0.485
327.500	235.165	80.001	19.994	103.012	19.734	5.614	0.483
328.000	235.439	80.000	19.994	103.012	19.733	5.710	0.478
328.500	235.657	79.998	19.997	103.011	19.734	5.641	0.488
329.000	235.904	80.002	19.996	103.011	19.734	5.661	0.478
329.500	236.156	79.996	19.994	103.011	19.734	5.659	0.482
330.000	236.436	80.001	19.996	103.012	19.731	5.821	0.516
330.500	236.613	80.001	19.995	103.013	19.733	5.732	0.495
331.000	236.905	80.001	19.994	103.013	19.732	5.748	0.463
331.500	237.160	80.001	19.995	103.013	19.738	5.380	0.508
332.000	237.397	80.000	19.996	103.012	19.731	5.861	0.520
332.500	237.636	79.999	19.995	103.013	19.732	5.756	0.484
333.000	237.881	79.999	19.994	103.012	19.734	5.627	0.479
333.500	238.112	79.998	19.996	103.012	19.735	5.605	0.480
334.000	238.388	79.999	19.995	103.013	19.730	5.894	0.492
334.500	238.593	79.999	19.995	103.014	19.730	5.914	0.494
335.000	238.824	79.999	19.995	103.014	19.728	6.030	0.458
335.500	239.069	79.998	19.996	103.015	19.727	6.139	0.456
336.000	239.365	79.999	19.997	103.015	19.727	6.132	0.508
336.500	239.570	80.000	19.994	103.015	19.727	6.115	0.521
337.000	239.803	79.997	19.996	103.014	19.725	6.232	0.470
337.500	240.026	79.998	19.997	103.015	19.727	6.116	0.447
338.000	240.279	79.997	19.995	103.014	19.725	6.221	0.466
338.500	240.577	79.999	19.996	103.014	19.726	6.212	0.514
339.000	240.823	79.998	19.995	103.014	19.721	6.504	0.548
339.500	241.078	79.998	19.996	103.014	19.723	6.375	0.522
340.000	241.269	79.999	19.995	103.014	19.721	6.539	0.473
340.500	241.549	79.998	19.995	103.014	19.720	6.566	0.459
341.000	241.788	79.997	19.994	103.017	19.718	6.724	0.495
341.500	242.043	79.997	19.995	103.017	19.715	6.886	0.506
342.000	242.262	79.996	19.995	103.018	19.711	7.174	0.484
342.500	242.493	79.997	19.995	103.018	19.715	6.915	0.462
343.000	242.758	79.996	19.996	103.017	19.713	7.071	0.473
343.500	243.017	79.997	19.994	103.015	19.709	7.332	0.510
344.000	243.275	79.999	19.995	103.014	19.708	7.383	0.520
344.500	243.542	79.998	19.994	103.015	19.709	7.318	0.521
345.000	243.753	79.999	19.995	103.016	19.708	7.398	0.502
345.500	244.015	79.998	19.995	103.016	19.706	7.526	0.476
346.000	244.263	79.998	19.994	103.017	19.705	7.548	0.491
346.500	244.533	79.999	19.995	103.019	19.698	8.026	0.514
347.000	244.764	79.999	19.996	103.019	19.700	7.891	0.510
347.500	245.023	80.001	19.994	103.023	19.699	8.000	0.496
348.000	245.255	79.998	19.995	103.025	19.702	7.790	0.490
