Repository: ulfsri/fsri_materials_database

# Materials and Products Database

## 01_Data

Raw data generated from each apparatus are included here in plain-text format. The data is organized first by material, next by the short name of test apparatus used, and where applicable additional filtering by test settings.

### material.json

Each material directory contains a json file of the same name as the material. This file links the data stored in the repository as well as data and graphs produced by the accompanying scripts (__02_Scripts__) to the respective landing page for the material on the front-end website.

File: 01_Data/PMMA_R03/MCC/PMMA_R03_MCC_30K_min_211015_R1.txt (part 2 of 4)
T Correction Coefficients:	0	1.024463	0
Time Shift (s):	14
*
Time (s)	Temperature (C)	N2 flow rate (cc/min)	O2 flow rate (cc/min)	Flow Rate (cc/min)	Oxygen (%)	HRR (W/g)	Heating rate (C/s)
348.500	254.774	79.995	19.996	102.902	19.880	11.014	0.485
349.000	255.022	79.994	19.997	102.904	19.877	11.175	0.485
349.500	255.285	79.994	19.996	102.903	19.870	11.673	0.499
350.000	255.548	79.993	19.996	102.903	19.874	11.411	0.518
350.500	255.765	79.994	19.996	102.903	19.869	11.741	0.503
351.000	255.997	79.993	19.995	102.902	19.866	11.992	0.465
351.500	256.284	79.995	19.997	102.907	19.865	12.065	0.484
352.000	256.496	79.995	19.997	102.912	19.860	12.356	0.509
352.500	256.783	79.996	19.996	102.915	19.862	12.238	0.499
353.000	256.966	79.992	19.996	102.915	19.858	12.542	0.485
353.500	257.236	79.994	19.997	102.915	19.857	12.597	0.462
354.000	257.480	79.995	19.997	102.909	19.856	12.684	0.484
354.500	257.763	79.995	19.996	102.905	19.849	13.148	0.520
355.000	257.989	79.995	19.996	102.904	19.850	13.093	0.518
355.500	258.267	79.994	19.996	102.907	19.844	13.504	0.506
356.000	258.521	79.996	19.996	102.909	19.844	13.498	0.519
356.500	258.736	79.994	19.996	102.913	19.840	13.765	0.501
357.000	259.019	79.996	19.996	102.918	19.837	13.994	0.483
357.500	259.272	79.995	19.996	102.915	19.835	14.158	0.517
358.000	259.526	79.995	19.996	102.915	19.835	14.109	0.522
358.500	259.755	79.995	19.996	102.913	19.831	14.379	0.495
359.000	259.982	79.995	19.996	102.909	19.826	14.735	0.469
359.500	260.245	79.995	19.996	102.906	19.823	14.935	0.473
360.000	260.512	79.995	19.995	102.906	19.823	14.984	0.511
360.500	260.749	79.997	19.995	102.904	19.818	15.311	0.518
361.000	261.008	79.996	19.995	102.909	19.813	15.686	0.500
361.500	261.227	79.995	19.996	102.914	19.812	15.725	0.487
362.000	261.514	79.995	19.996	102.918	19.806	16.115	0.492
362.500	261.719	79.996	19.995	102.922	19.805	16.236	0.499
363.000	261.969	79.995	19.995	102.922	19.804	16.307	0.474
363.500	262.220	79.996	19.996	102.921	19.803	16.388	0.478
364.000	262.503	79.995	19.995	102.921	19.797	16.769	0.517
364.500	262.700	79.994	19.995	102.919	19.792	17.090	0.507
365.000	262.977	79.996	19.995	102.921	19.792	17.147	0.477
365.500	263.193	79.994	19.994	102.925	19.786	17.569	0.483
366.000	263.474	79.994	19.995	102.926	19.785	17.600	0.495
366.500	263.744	79.994	19.995	102.925	19.779	18.016	0.524
367.000	263.968	79.993	19.995	102.921	19.776	18.221	0.523
367.500	264.231	79.993	19.995	102.919	19.772	18.523	0.491
368.000	264.484	79.992	19.994	102.923	19.772	18.506	0.501
368.500	264.727	79.993	19.994	102.925	19.770	18.687	0.506
369.000	264.970	79.993	19.995	102.928	19.764	19.071	0.491
369.500	265.209	79.994	19.995	102.934	19.761	19.249	0.484
370.000	265.503	79.993	19.995	102.935	19.755	19.734	0.508
370.500	265.688	79.994	19.995	102.935	19.750	20.073	0.506
371.000	265.959	79.993	19.996	102.935	19.748	20.191	0.468
371.500	266.204	79.994	19.996	102.935	19.748	20.190	0.486
372.000	266.459	79.995	19.995	102.936	19.739	20.802	0.508
372.500	266.720	79.993	19.996	102.936	19.734	21.186	0.508
373.000	266.975	79.993	19.995	102.935	19.735	21.060	0.516
373.500	267.238	79.994	19.996	102.934	19.731	21.360	0.517
374.000	267.494	79.994	19.996	102.934	19.726	21.702	0.518
374.500	267.685	79.994	19.994	102.934	19.726	21.715	0.483
375.000	267.964	79.994	19.996	102.935	19.718	22.295	0.459
375.500	268.234	79.993	19.997	102.936	19.714	22.549	0.510
376.000	268.475	79.994	19.995	102.936	19.712	22.696	0.530
376.500	268.721	79.994	19.995	102.936	19.708	23.009	0.499
377.000	268.973	79.993	19.995	102.936	19.708	22.981	0.492
377.500	269.211	79.993	19.996	102.937	19.702	23.407	0.494
378.000	269.464	79.993	19.997	102.937	19.698	23.660	0.490
378.500	269.723	79.994	19.996	102.935	19.697	23.741	0.501
379.000	269.970	79.992	19.995	102.935	19.690	24.203	0.509
379.500	270.239	79.994	19.996	102.935	19.683	24.749	0.511
380.000	270.500	79.994	19.997	102.936	19.682	24.804	0.523
380.500	270.724	79.993	19.995	102.936	19.675	25.254	0.508
381.000	270.998	79.993	19.996	102.937	19.672	25.473	0.492
381.500	271.272	79.993	19.995	102.938	19.667	25.802	0.523
382.000	271.529	79.993	19.995	102.938	19.665	25.960	0.540
382.500	271.806	79.993	19.995	102.933	19.661	26.260	0.532
383.000	272.053	79.995	19.994	102.933	19.657	26.559	0.529
383.500	272.278	79.993	19.994	102.933	19.652	26.895	0.498
384.000	272.558	79.994	19.995	102.933	19.647	27.222	0.489
384.500	272.738	79.993	19.995	102.932	19.648	27.177	0.482
385.000	273.016	79.994	19.997	102.937	19.637	27.935	0.458
385.500	273.283	79.994	19.995	102.937	19.633	28.201	0.501
386.000	273.541	79.994	19.996	102.937	19.628	28.543	0.535
386.500	273.819	79.994	19.996	102.937	19.624	28.819	0.531
387.000	273.996	79.994	19.996	102.938	19.622	28.935	0.496
387.500	274.281	79.995	19.997	102.937	19.618	29.230	0.458
388.000	274.501	79.994	19.995	102.937	19.612	29.640	0.483
388.500	274.751	79.994	19.995	102.937	19.607	30.002	0.487
389.000	275.067	79.994	19.996	102.937	19.604	30.230	0.518
389.500	275.321	79.994	19.995	102.936	19.602	30.385	0.568
390.000	275.581	79.994	19.996	102.937	19.597	30.723	0.542
390.500	275.861	79.995	19.995	102.937	19.592	31.041	0.527
391.000	276.043	79.994	19.995	102.935	19.584	31.639	0.501
391.500	276.287	79.994	19.995	102.936	19.583	31.677	0.444
392.000	276.576	79.994	19.995	102.936	19.579	31.951	0.479
392.500	276.788	79.996	19.994	102.936	19.575	32.244	0.517
393.000	277.045	79.994	19.995	102.937	19.570	32.621	0.485
393.500	277.275	79.995	19.995	102.938	19.566	32.900	0.478
394.000	277.512	79.995	19.995	102.938	19.564	33.048	0.478
394.500	277.782	79.993	19.996	102.938	19.555	33.676	0.487
395.000	278.029	79.995	19.995	102.939	19.553	33.780	0.512
395.500	278.277	79.994	19.996	102.938	19.546	34.244	0.506
396.000	278.507	79.995	19.996	102.938	19.541	34.587	0.487
396.500	278.793	79.994	19.996	102.939	19.536	34.929	0.497
397.000	279.049	79.994	19.995	102.939	19.533	35.158	0.529
397.500	279.256	79.994	19.995	102.939	19.527	35.583	0.502
398.000	279.521	79.995	19.995	102.940	19.520	36.106	0.468
398.500	279.789	79.994	19.995	102.940	19.515	36.413	0.502
399.000	280.042	79.994	19.995	102.940	19.514	36.504	0.527
399.500	280.301	79.994	19.995	102.940	19.509	36.810	0.517
400.000	280.527	79.995	19.994	102.939	19.505	37.132	0.499
400.500	280.793	79.994	19.996	102.938	19.501	37.395	0.488
401.000	281.019	79.995	19.994	102.938	19.496	37.779	0.491
401.500	281.309	79.995	19.995	102.939	19.492	38.037	0.504
402.000	281.541	79.994	19.995	102.941	19.489	38.250	0.519
402.500	281.782	79.994	19.995	102.942	19.483	38.632	0.498
403.000	282.040	79.992	19.995	102.943	19.480	38.889	0.486
403.500	282.326	79.992	19.995	102.945	19.476	39.112	0.521
404.000	282.560	79.993	19.995	102.952	19.470	39.583	0.532
404.500	282.819	79.994	19.994	102.956	19.466	39.840	0.507
405.000	283.009	79.994	19.995	102.957	19.465	39.910	0.471
405.500	283.291	79.992	19.995	102.957	19.458	40.370	0.460
406.000	283.541	79.994	19.995	102.955	19.456	40.544	0.502
406.500	283.800	79.995	19.996	102.949	19.451	40.896	0.521
407.000	284.043	79.995	19.995	102.947	19.450	40.976	0.505
407.500	284.310	79.993	19.995	102.946	19.447	41.187	0.505
408.000	284.567	79.994	19.996	102.948	19.441	41.573	0.517
408.500	284.786	79.994	19.996	102.951	19.437	41.885	0.500
409.000	285.071	79.992	19.996	102.952	19.433	42.130	0.491
409.500	285.305	79.995	19.995	102.950	19.428	42.500	0.512
410.000	285.535	79.995	19.996	102.950	19.427	42.530	0.491
410.500	285.771	79.994	19.996	102.949	19.421	42.986	0.465
411.000	286.036	79.993	19.995	102.945	19.415	43.404	0.483
411.500	286.289	79.995	19.996	102.942	19.412	43.592	0.509
412.000	286.544	79.994	19.995	102.942	19.410	43.714	0.513
412.500	286.779	79.994	19.994	102.942	19.409	43.820	0.499
413.000	287.004	79.995	19.995	102.942	19.402	44.266	0.475
413.500	287.272	79.994	19.996	102.942	19.399	44.506	0.476
414.000	287.536	79.995	19.997	102.943	19.398	44.572	0.512
414.500	287.820	79.996	19.996	102.943	19.392	45.004	0.540
415.000	288.055	79.995	19.995	102.942	19.389	45.209	0.533
415.500	288.311	79.994	19.995	102.942	19.387	45.344	0.505
416.000	288.559	79.995	19.995	102.942	19.387	45.334	0.498
416.500	288.810	79.995	19.996	102.941	19.383	45.593	0.501
417.000	289.086	79.995	19.995	102.946	19.378	45.965	0.513
417.500	289.335	79.994	19.996	102.951	19.377	46.031	0.526
418.000	289.574	79.995	19.996	102.951	19.376	46.108	0.507
418.500	289.819	79.993	19.996	102.952	19.371	46.429	0.486
419.000	290.076	79.993	19.996	102.952	19.367	46.712	0.493
419.500	290.334	79.994	19.996	102.946	19.369	46.617	0.509
420.000	290.568	79.992	19.996	102.941	19.367	46.704	0.504
420.500	290.870	79.995	19.996	102.945	19.363	47.015	0.514
421.000	291.118	79.995	19.995	102.945	19.359	47.305	0.543
421.500	291.394	79.994	19.996	102.947	19.357	47.457	0.537
422.000	291.653	79.995	19.995	102.947	19.359	47.306	0.530
422.500	291.906	79.994	19.995	102.946	19.357	47.403	0.524
423.000	292.133	79.994	19.995	102.943	19.357	47.424	0.496
423.500	292.388	79.994	19.995	102.942	19.351	47.867	0.480
424.000	292.637	79.994	19.996	102.940	19.351	47.866	0.493
424.500	292.895	79.993	19.995	102.941	19.349	47.986	0.506
425.000	293.125	79.994	19.994	102.941	19.348	48.029	0.498
425.500	293.376	79.994	19.995	102.941	19.347	48.111	0.484
426.000	293.624	79.994	19.995	102.941	19.350	47.938	0.490
426.500	293.922	79.995	19.995	102.940	19.345	48.278	0.523
427.000	294.168	79.995	19.996	102.940	19.344	48.359	0.545
427.500	294.398	79.992	19.995	102.942	19.347	48.131	0.510
428.000	294.661	79.994	19.997	102.943	19.343	48.414	0.484
428.500	294.925	79.994	19.996	102.943	19.344	48.362	0.510
429.000	295.171	79.995	19.995	102.944	19.344	48.320	0.519
429.500	295.398	79.994	19.995	102.944	19.344	48.355	0.492
430.000	295.711	79.995	19.996	102.943	19.345	48.257	0.507
430.500	295.963	79.993	19.996	102.943	19.342	48.503	0.552
431.000	296.205	79.995	19.995	102.943	19.345	48.292	0.529
431.500	296.447	79.994	19.995	102.942	19.346	48.167	0.489
432.000	296.711	79.994	19.995	102.942	19.347	48.147	0.495
432.500	296.959	79.992	19.994	102.942	19.345	48.294	0.509
433.000	297.191	79.995	19.998	102.942	19.346	48.223	0.496
433.500	297.479	79.995	19.996	102.942	19.351	47.816	0.500
434.000	297.730	79.996	19.996	102.942	19.348	48.017	0.529
434.500	297.976	79.996	19.995	102.941	19.353	47.720	0.518
435.000	298.223	79.995	19.996	102.941	19.355	47.573	0.495
435.500	298.454	79.996	19.996	102.940	19.357	47.427	0.486
436.000	298.741	79.995	19.996	102.940	19.357	47.422	0.498
436.500	298.986	79.997	19.995	102.940	19.355	47.535	0.525
437.000	299.188	79.995	19.996	102.940	19.360	47.186	0.489
437.500	299.458	79.996	19.996	102.939	19.363	46.987	0.460
438.000	299.724	79.995	19.996	102.938	19.367	46.750	0.504
438.500	299.981	79.996	19.996	102.937	19.366	46.823	0.529
439.000	300.230	79.997	19.996	102.934	19.368	46.660	0.514
439.500	300.486	79.996	19.996	102.932	19.373	46.272	0.506
440.000	300.749	79.996	19.996	102.932	19.374	46.204	0.512
440.500	301.001	79.995	19.996	102.933	19.375	46.166	0.517
441.000	301.243	79.997	19.997	102.931	19.378	45.974	0.504
441.500	301.480	79.995	19.996	102.932	19.383	45.626	0.487
442.000	301.777	79.996	19.996	102.933	19.383	45.570	0.507
442.500	301.991	79.996	19.996	102.933	19.388	45.231	0.523
443.000	302.280	79.997	19.997	102.932	19.388	45.245	0.507
443.500	302.506	79.996	19.996	102.932	19.392	44.958	0.509
444.000	302.788	79.994	19.997	102.931	19.396	44.695	0.511
444.500	303.006	79.995	19.995	102.931	19.401	44.340	0.504
445.000	303.284	79.992	19.997	102.926	19.404	44.111	0.498
445.500	303.539	79.996	19.996	102.921	19.410	43.689	0.515
446.000	303.797	79.995	19.996	102.914	19.417	43.260	0.523
446.500	304.054	79.993	19.997	102.912	19.419	43.096	0.514
447.000	304.292	79.995	19.996	102.912	19.427	42.525	0.505
447.500	304.556	79.993	19.996	102.915	19.427	42.512	0.498
448.000	304.773	79.995	19.997	102.917	19.432	42.178	0.492
448.500	305.058	79.994	19.995	102.920	19.440	41.650	0.492
449.000	305.288	79.994	19.996	102.919	19.442	41.489	0.509
449.500	305.543	79.995	19.997	102.916	19.449	40.999	0.499
450.000	305.771	79.994	19.997	102.917	19.453	40.697	0.484
450.500	306.043	79.993	19.996	102.916	19.459	40.302	0.492
451.000	306.298	79.993	19.996	102.916	19.462	40.081	0.513
451.500	306.517	79.994	19.996	102.917	19.468	39.697	0.500
452.000	306.799	79.993	19.996	102.913	19.473	39.365	0.488
452.500	307.065	79.994	19.996	102.908	19.480	38.818	0.525
453.000	307.309	79.994	19.996	102.906	19.483	38.653	0.529
453.500	307.599	79.994	19.996	102.904	19.487	38.345	0.522
454.000	307.821	79.994	19.996	102.902	19.492	37.997	0.523
454.500	308.067	79.994	19.995	102.901	19.501	37.378	0.490
455.000	308.340	79.994	19.995	102.900	19.506	37.070	0.494
455.500	308.575	79.994	19.995	102.900	19.509	36.802	0.513
456.000	308.812	79.994	19.996	102.899	19.515	36.418	0.489
456.500	309.081	79.995	19.995	102.898	19.517	36.268	0.489
457.000	309.312	79.995	19.995	102.899	19.526	35.625	0.503
457.500	309.565	79.994	19.996	102.902	19.532	35.204	0.492
458.000	309.837	79.994	19.995	102.905	19.535	35.023	0.504
458.500	310.084	79.995	19.995	102.905	19.540	34.696	0.522
459.000	310.333	79.995	19.995	102.905	19.546	34.244	0.508
459.500	310.589	79.994	19.995	102.905	19.550	33.948	0.501
460.000	310.870	79.996	19.995	102.903	19.554	33.671	0.521
460.500	311.172	79.993	19.996	102.899	19.559	33.374	0.560
461.000	311.359	79.995	19.995	102.899	19.565	32.913	0.536
461.500	311.647	79.995	19.995	102.899	19.569	32.642	0.482
462.000	311.907	79.994	19.996	102.898	19.573	32.405	0.512
462.500	312.170	79.994	19.995	102.898	19.578	32.048	0.536
463.000	312.431	79.994	19.995	102.899	19.581	31.842	0.524
463.500	312.661	79.995	19.995	102.899	19.585	31.530	0.507
464.000	312.918	79.995	19.995	102.900	19.590	31.189	0.488
464.500	313.172	79.994	19.995	102.900	19.594	30.900	0.499
465.000	313.446	79.994	19.995	102.901	19.601	30.418	0.520
465.500	313.667	79.995	19.995	102.902	19.602	30.327	0.512
466.000	313.966	79.993	19.995	102.901	19.606	30.082	0.507
466.500	314.209	79.994	19.996	102.901	19.608	29.924	0.531
467.000	314.461	79.995	19.996	102.901	19.614	29.520	0.519
467.500	314.680	79.993	19.997	102.900	19.615	29.476	0.483
468.000	314.939	79.994	19.995	102.899	19.619	29.183	0.475
468.500	315.180	79.994	19.996	102.899	19.622	28.969	0.489
469.000	315.454	79.995	19.996	102.899	19.623	28.885	0.507
469.500	315.711	79.995	19.996	102.900	19.624	28.806	0.523
470.000	315.982	79.993	19.995	102.900	19.631	28.346	0.530
470.500	316.211	79.993	19.996	102.900	19.628	28.547	0.514
471.000	316.460	79.993	19.994	102.900	19.630	28.403	0.489
471.500	316.701	79.993	19.996	102.901	19.629	28.460	0.484
472.000	316.927	79.992	19.995	102.902	19.632	28.274	0.478
472.500	317.190	79.993	19.995	102.905	19.632	28.294	0.478
473.000	317.440	79.994	19.996	102.905	19.632	28.252	0.501
473.500	317.692	79.993	19.995	102.905	19.634	28.094	0.507
474.000	317.934	79.994	19.995	102.905	19.634	28.100	0.498
474.500	318.196	79.994	19.995	102.905	19.634	28.097	0.500
475.000	318.458	79.994	19.994	102.901	19.634	28.098	0.514
475.500	318.725	79.994	19.994	102.901	19.636	27.979	0.526
476.000	318.959	79.992	19.995	102.902	19.636	27.975	0.514
476.500	319.242	79.994	19.995	102.902	19.637	27.947	0.509
477.000	319.470	79.994	19.995	102.902	19.636	28.005	0.514
477.500	319.683	79.993	19.995	102.903	19.632	28.254	0.476
478.000	319.929	79.993	19.994	102.903	19.633	28.178	0.450
478.500	320.226	79.993	19.995	102.903	19.632	28.263	0.501
479.000	320.458	79.994	19.995	102.903	19.631	28.330	0.536
479.500	320.700	79.993	19.995	102.904	19.627	28.600	0.501
480.000	320.995	79.992	19.996	102.904	19.622	28.990	0.505
480.500	321.216	79.993	19.995	102.905	19.622	28.971	0.527
481.000	321.443	79.995	19.996	102.907	19.619	29.182	0.482
481.500	321.713	79.994	19.996	102.912	19.614	29.513	0.472
482.000	321.976	79.993	19.996	102.912	19.612	29.635	0.515
482.500	322.203	79.993	19.995	102.918	19.611	29.763	0.512
483.000	322.489	79.993	19.995	102.921	19.608	29.956	0.502
483.500	322.698	79.993	19.996	102.924	19.601	30.420	0.504
484.000	322.949	79.992	19.996	102.922	19.602	30.334	0.477
484.500	323.229	79.993	19.997	102.921	19.599	30.546	0.495
485.000	323.461	79.993	19.995	102.915	19.598	30.625	0.522
485.500	323.723	79.995	19.996	102.912	19.596	30.768	0.503
486.000	323.957	79.993	19.996	102.908	19.594	30.947	0.495
486.500	324.166	79.994	19.995	102.905	19.590	31.216	0.470
487.000	324.414	79.994	19.996	102.904	19.585	31.555	0.450
487.501	324.689	79.995	19.994	102.904	19.584	31.622	0.490
488.000	324.854	79.994	19.995	102.904	19.585	31.558	0.482
488.500	325.156	79.994	19.995	102.902	19.579	31.965	0.454
489.000	325.423	79.993	19.995	102.902	19.577	32.107	0.518
489.500	325.644	79.995	19.994	102.902	19.571	32.505	0.528
490.000	325.879	79.995	19.994	102.902	19.567	32.777	0.472
490.500	326.172	79.995	19.995	102.904	19.562	33.127	0.492
491.000	326.431	79.996	19.995	102.906	19.556	33.548	0.540
491.500	326.648	79.996	19.994	102.911	19.552	33.852	0.514
492.000	326.898	79.995	19.994	102.919	19.546	34.285	0.472
492.500	327.155	79.995	19.993	102.926	19.541	34.601	0.487
493.000	327.391	79.996	19.994	102.934	19.540	34.699	0.499
493.500	327.620	79.995	19.995	102.945	19.532	35.275	0.479
494.000	327.848	79.996	19.995	102.951	19.527	35.621	0.461
494.500	328.114	79.996	19.996	102.954	19.524	35.812	0.476
495.000	328.374	79.996	19.996	102.954	19.520	36.083	0.510
495.500	328.585	79.996	19.994	102.948	19.513	36.539	0.498
496.000	328.849	79.995	19.994	102.940	19.511	36.682	0.473
496.500	329.105	79.996	19.995	102.934	19.511	36.708	0.497
497.000	329.344	79.996	19.996	102.928	19.505	37.095	0.507
497.500	329.615	79.995	19.995	102.920	19.498	37.575	0.503
498.000	329.815	79.995	19.996	102.917	19.497	37.640	0.490
498.500	330.061	79.995	19.995	102.911	19.488	38.282	0.459
499.000	330.329	79.994	19.995	102.907	19.483	38.649	0.480
499.500	330.562	79.996	19.996	102.908	19.478	38.981	0.508
500.000	330.809	79.994	19.995	102.915	19.464	39.952	0.491
500.500	331.032	79.995	19.996	102.922	19.459	40.321	0.475
501.000	331.299	79.996	19.995	102.929	19.450	40.992	0.479
501.500	331.555	79.994	19.995	102.935	19.440	41.684	0.506
502.000	331.805	79.995	19.996	102.943	19.427	42.589	0.515
502.500	332.049	79.994	19.997	102.956	19.423	42.884	0.500
503.000	332.274	79.996	19.995	102.971	19.413	43.558	0.482
503.500	332.491	79.994	19.996	102.979	19.404	44.159	0.456
504.000	332.784	79.995	19.996	102.985	19.397	44.669	0.476
504.500	333.010	79.995	19.997	102.986	19.392	45.009	0.514
505.000	333.277	79.994	19.995	102.974	19.387	45.343	0.506
505.500	333.535	79.994	19.996	102.960	19.381	45.744	0.508
506.000	333.776	79.994	19.995	102.947	19.375	46.153	0.512
506.500	334.011	79.995	19.996	102.934	19.368	46.672	0.488
507.000	334.262	79.995	19.996	102.920	19.365	46.897	0.481
507.500	334.516	79.994	19.996	102.912	19.356	47.527	0.496
508.000	334.778	79.995	19.996	102.906	19.346	48.177	0.510
508.500	335.004	79.994	19.997	102.908	19.340	48.588	0.502
509.000	335.262	79.995	19.995	102.910	19.329	49.353	0.486
509.500	335.507	79.996	19.996	102.914	19.323	49.773	0.493
510.000	335.779	79.996	19.996	102.921	19.315	50.352	0.510
510.500	336.015	79.996	19.996	102.929	19.308	50.839	0.512
511.000	336.251	79.995	19.996	102.938	19.299	51.523	0.490
511.500	336.480	79.997	19.995	102.950	19.286	52.412	0.469
512.000	336.760	79.996	19.995	102.962	19.277	53.008	0.487
512.500	336.963	79.996	19.996	102.973	19.265	53.872	0.495
513.000	337.216	79.996	19.995	102.980	19.256	54.510	0.470
513.500	337.483	79.996	19.995	102.982	19.244	55.374	0.489
514.000	337.718	79.996	19.995	102.987	19.237	55.836	0.511
514.500	337.932	79.995	19.995	102.993	19.227	56.557	0.475
515.000	338.221	79.997	19.996	102.992	19.218	57.170	0.476
515.500	338.449	79.998	19.995	102.987	19.210	57.744	0.510
516.000	338.681	79.996	19.996	102.986	19.199	58.455	0.488
516.500	338.903	79.998	19.996	102.978	19.192	59.001	0.456
517.000	339.161	79.996	19.995	102.965	19.184	59.537	0.467
517.500	339.422	79.997	19.996	102.957	19.173	60.312	0.500
518.000	339.673	79.998	19.995	102.953	19.166	60.741	0.516
518.500	339.908	79.997	19.995	102.946	19.158	61.341	0.499
519.000	340.163	79.998	19.995	102.942	19.146	62.154	0.488
519.500	340.394	79.997	19.995	102.943	19.136	62.833	0.488
520.000	340.626	79.997	19.994	102.946	19.123	63.732	0.474
520.500	340.891	79.998	19.995	102.952	19.111	64.582	0.480
521.000	341.149	79.995	19.996	102.959	19.096	65.635	0.510
521.500	341.379	79.995	19.995	102.970	19.078	66.883	0.506
522.000	341.627	79.997	19.996	102.982	19.068	67.635	0.483
522.500	341.902	79.997	19.995	102.994	19.053	68.644	0.501
523.000	342.113	79.996	19.995	103.003	19.037	69.821	0.505
523.500	342.364	79.996	19.995	103.019	19.026	70.590	0.474
524.000	342.588	79.995	19.996	103.029	19.008	71.839	0.469
524.500	342.806	79.993	19.996	103.034	18.994	72.778	0.459
525.000	343.038	79.995	19.997	103.034	18.978	73.903	0.446
525.500	343.330	79.995	19.995	103.037	18.969	74.529	0.487
526.000	343.587	79.995	19.996	103.037	18.957	75.413	0.537
526.500	343.802	79.995	19.995	103.033	18.941	76.491	0.510
527.000	344.035	79.993	19.996	103.026	18.927	77.476	0.460
527.500	344.310	79.993	19.996	103.019	18.917	78.223	0.478
528.000	344.537	79.994	19.995	103.007	18.900	79.382	0.505
528.500	344.765	79.994	19.995	102.993	18.888	80.225	0.478
529.000	345.053	79.995	19.996	102.985	18.875	81.085	0.486
529.500	345.250	79.992	19.996	102.980	18.864	81.893	0.501
530.000	345.503	79.994	19.997	102.980	18.851	82.757	0.468
530.500	345.760	79.993	19.995	102.980	18.831	84.114	0.480
531.000	346.003	79.994	19.996	102.979	18.817	85.148	0.505
531.500	346.257	79.993	19.996	102.982	18.801	86.220	0.499
532.000	346.504	79.993	19.996	102.990	18.784	87.428	0.499
532.500	346.770	79.995	19.995	103.000	18.768	88.491	0.507
533.000	346.998	79.992	19.995	103.018	18.752	89.670	0.503
533.500	347.231	79.994	19.997	103.036	18.736	90.783	0.478
534.000	347.496	79.992	19.998	103.049	18.714	92.323	0.479
534.500	347.737	79.994	19.996	103.060	18.695	93.628	0.502
535.000	347.987	79.994	19.997	103.069	18.674	95.136	0.499
535.500	348.202	79.993	19.997	103.068	18.650	96.761	0.478
536.000	348.443	79.993	19.996	103.059	18.633	97.971	0.461
536.500	348.661	79.992	19.997	103.063	18.615	99.249	0.458
537.000	348.943	79.993	19.996	103.075	18.595	100.653	0.480
537.500	349.174	79.994	19.996	103.082	18.578	101.817	0.507
538.000	349.443	79.993	19.996	103.084	18.560	103.085	0.506
538.500	349.681	79.993	19.997	103.090	18.544	104.189	0.503
539.000	349.947	79.994	19.996	103.087	18.529	105.229	0.506
539.500	350.179	79.994	19.996	103.067	18.511	106.455	0.501
540.000	350.447	79.994	19.996	103.048	18.495	107.547	0.499
540.500	350.656	79.993	19.996	103.041	18.479	108.666	0.489
541.000	350.916	79.992	19.996	103.039	18.467	109.553	0.473
541.500	351.142	79.993	19.997	103.027	18.451	110.667	0.478
542.000	351.393	79.993	19.995	103.020	18.435	111.770	0.482
542.500	351.642	79.994	19.995	103.022	18.418	112.929	0.489
543.000	351.899	79.993	19.995	103.017	18.402	114.138	0.503
543.500	352.161	79.996	19.996	103.008	18.387	115.250	0.512
544.000	352.423	79.994	19.997	103.012	18.378	115.894	0.522
544.500	352.669	79.993	19.995	103.016	18.365	116.829	0.517
545.000	352.925	79.993	19.994	103.031	18.354	117.573	0.505
545.500	353.179	79.994	19.995	103.046	18.339	118.543	0.506
546.000	353.452	79.993	19.995	103.050	18.325	119.522	0.518
546.500	353.679	79.993	19.995	103.050	18.310	120.541	0.514
547.000	353.917	79.993	19.995	103.049	18.297	121.492	0.482
547.500	354.171	79.993	19.995	103.042	18.289	122.019	0.478
548.000	354.396	79.994	19.994	103.061	18.281	122.527	0.485
548.500	354.629	79.994	19.995	103.088	18.275	122.945	0.468
549.000	354.885	79.994	19.996	103.092	18.268	123.358	0.474
549.500	355.121	79.994	19.995	103.084	18.261	123.808	0.490
550.000	355.398	79.994	19.994	103.074	18.256	124.119	0.502
550.500	355.638	79.993	19.994	103.040	18.249	124.653	0.515
551.000	355.887	79.994	19.995	103.019	18.235	125.617	0.503
551.500	356.117	79.994	19.994	103.029	18.211	127.282	0.485
552.000	356.362	79.992	19.994	103.031	18.196	128.421	0.477
552.500	356.616	79.993	19.995	103.017	18.177	129.798	0.487
553.000	356.854	79.994	19.995	103.008	18.160	131.040	0.495
553.500	357.140	79.993	19.995	103.042	18.145	132.126	0.508
554.000	357.378	79.993	19.996	103.113	18.132	133.060	0.524
554.500	357.624	79.993	19.994	103.159	18.120	133.898	0.504
555.000	357.852	79.993	19.995	103.181	18.110	134.626	0.479
555.500	358.149	79.992	19.996	103.196	18.095	135.612	0.500
556.000	358.379	79.994	19.994	103.174	18.087	136.209	0.526
556.500	358.616	79.994	19.996	103.105	18.080	136.723	0.497
557.000	358.882	79.994	19.995	103.090	18.077	136.906	0.485
557.500	359.114	79.993	19.995	103.111	18.073	137.124	0.501
558.000	359.362	79.991	19.995	103.099	18.071	137.212	0.489
558.500	359.612	79.992	19.995	103.076	18.070	137.205	0.489
559.000	359.858	79.992	19.996	103.058	18.069	137.244	0.497
559.500	360.080	79.993	19.995	103.027	18.069	137.258	0.482
560.000	360.366	79.993	19.996	102.984	18.067	137.350	0.488
560.500	360.652	79.994	19.995	102.959	18.058	137.951	0.540
561.000	360.893	79.994	19.995	102.934	18.051	138.416	0.550
561.500	361.133	79.993	19.995	102.947	18.040	139.218	0.504
562.000	361.371	79.993	19.996	102.964	18.031	139.892	0.479
562.500	361.640	79.993	19.996	102.973	18.023	140.514	0.492
563.000	361.904	79.993	19.994	103.007	18.013	141.240	0.521
563.500	362.136	79.995	19.996	103.090	18.001	142.109	0.514
564.000	362.364	79.995	19.996	103.135	17.992	142.742	0.477
564.500	362.671	79.994	19.996	103.146	17.978	143.740	0.498
565.000	362.932	79.995	19.996	103.164	17.964	144.696	0.552
565.500	363.147	79.995	19.995	103.183	17.958	145.222	0.522
566.000	363.430	79.995	19.995	103.161	17.948	145.915	0.487
566.500	363.657	79.995	19.996	103.161	17.941	146.381	0.505
567.000	363.886	79.995	19.996	103.183	17.937	146.706	0.483
567.500	364.152	79.995	19.995	103.183	17.932	146.994	0.475
568.000	364.407	79.995	19.995	103.161	17.931	147.066	0.508
568.500	364.669	79.994	19.995	103.126	17.926	147.362	0.519
569.000	364.911	79.995	19.995	103.073	17.928	147.212	0.511
569.500	365.145	79.995	19.995	103.038	17.928	147.142	0.490
570.000	365.390	79.996	19.995	103.016	17.925	147.320	0.477
570.500	365.676	79.995	19.995	102.999	17.924	147.415	0.505
571.000	365.903	79.995	19.995	102.987	17.918	147.827	0.522
571.500	366.166	79.995	19.995	102.970	17.915	148.066	0.501
572.000	366.437	79.996	19.995	102.958	17.910	148.419	0.512
572.500	366.650	79.994	19.995	102.962	17.905	148.764	0.509
573.000	366.890	79.997	19.995	102.992	17.899	149.172	0.469
573.500	367.160	79.995	19.995	103.033	17.894	149.564	0.482
574.000	367.400	79.997	19.995	103.055	17.884	150.244	0.510
574.500	367.650	79.996	19.994	103.069	17.875	150.928	0.500
575.000	367.921	79.997	19.996	103.095	17.865	151.582	0.506
575.500	368.178	79.996	19.995	103.105	17.857	152.162	0.525
576.000	368.410	79.996	19.994	103.120	17.847	152.843	0.508
576.500	368.682	79.997	19.994	103.151	17.847	152.866	0.496
577.000	368.895	79.996	19.995	103.168	17.841	153.268	0.495
577.500	369.185	79.997	19.995	103.172	17.835	153.661	0.494
578.000	369.396	79.996	19.995	103.167	17.829	154.122	0.502
578.500	369.642	79.994	19.996	103.146	17.825	154.419	0.479
579.000	369.879	79.995	19.995	103.119	17.817	154.977	0.469
579.500	370.175	79.996	19.994	103.101	17.811	155.353	0.508
580.000	370.404	79.995	19.995	103.078	17.809	155.512	0.529
580.500	370.658	79.995	19.994	103.060	17.799	156.216	0.504
581.000	370.936	79.997	19.995	103.047	17.796	156.450	0.508
581.500	371.140	79.996	19.995	103.042	17.793	156.596	0.507
582.000	371.390	79.996	19.995	103.041	17.789	156.911	0.468
582.500	371.642	79.996	19.995	103.046	17.782	157.389	0.478
583.000	371.902	79.995	19.995	103.053	17.779	157.631	0.507
583.500	372.150	79.995	19.994	103.061	17.772	158.087	0.510
584.000	372.413	79.996	19.995	103.066	17.767	158.437	0.509
584.500	372.617	79.995	19.995	103.074	17.761	158.835	0.489
585.000	372.902	79.995	19.994	103.084	17.759	158.969	0.478
585.500	373.134	79.996	19.995	103.089	17.754	159.379	0.503
586.000	373.367	79.995	19.994	103.092	17.750	159.623	0.491
586.500	373.637	79.995	19.994	103.092	17.744	160.054	0.484
587.000	373.875	79.996	19.995	103.092	17.738	160.471	0.505
587.500	374.177	79.995	19.995	103.092	17.733	160.826	0.524
588.000	374.378	79.995	19.995	103.095	17.730	161.021	0.522
588.500	374.663	79.996	19.995	103.094	17.725	161.360	0.495
589.000	374.886	79.994	19.995	103.093	17.720	161.696	0.497
589.500	375.123	79.996	19.995	103.093	17.717	161.930	0.484
590.000	375.388	79.995	19.996	103.093	17.712	162.304	0.481
590.500	375.668	79.995	19.995	103.094	17.710	162.398	0.523
591.000	375.929	79.995	19.995	103.094	17.705	162.752	0.542
591.500	376.184	79.998	19.994	103.094	17.700	163.118	0.529
592.000	376.414	79.995	19.996	103.094	17.699	163.160	0.501
592.500	376.649	79.996	19.995	103.094	17.695	163.450	0.475
593.000	376.906	79.996	19.995	103.093	17.695	163.478	0.478
593.500	377.142	79.996	19.994	103.092	17.691	163.748	0.492
594.000	377.414	79.995	19.994	103.091	17.686	164.046	0.501
594.500	377.607	79.996	19.995	103.091	17.684	164.204	0.487
595.000	377.933	79.996	19.994	103.091	17.685	164.156	0.492
595.500	378.170	79.995	19.994	103.092	17.681	164.442	0.540
596.000	378.421	79.996	19.996	103.093	17.678	164.604	0.525
596.500	378.667	79.996	19.995	103.094	17.677	164.690	0.493
597.000	378.942	79.995	19.996	103.091	17.673	164.989	0.509
597.500	379.167	79.996	19.995	103.092	17.672	165.046	0.510
598.000	379.444	79.997	19.995	103.091	17.673	164.954	0.501
598.500	379.708	79.996	19.996	103.091	17.672	165.050	0.522
599.000	379.966	79.996	19.995	103.092	17.667	165.376	0.531
599.500	380.256	79.997	19.994	103.094	17.669	165.198	0.535
600.000	380.495	79.995	19.995	103.094	17.670	165.154	0.539
600.500	380.719	79.996	19.995	103.094	17.667	165.340	0.496
601.000	380.998	79.996	19.996	103.094	17.668	165.295	0.483
601.500	381.267	79.996	19.995	103.094	17.668	165.288	0.526
602.000	381.524	79.994	19.994	103.094	17.668	165.270	0.538
602.500	381.756	79.997	19.995	103.092	17.669	165.199	0.508
603.000	382.038	79.993	19.995	103.092	17.669	165.220	0.501
603.500	382.308	79.995	19.995	103.092	17.673	164.937	0.533
604.000	382.565	79.995	19.994	103.090	17.675	164.827	0.539
604.500	382.811	79.994	19.995	103.087	17.675	164.772	0.515
605.000	383.102	79.993	19.994	103.085	17.677	164.675	0.520
605.500	383.334	79.994	19.995	103.078	17.681	164.375	0.530
606.000	383.647	79.994	19.995	103.078	17.686	163.999	0.534
606.500	383.873	79.995	19.996	103.079	17.687	163.977	0.542
607.000	384.165	79.993	19.996	103.077	17.693	163.536	0.529
607.500	384.420	79.993	19.995	103.078	17.697	163.255	0.532
608.000	384.663	79.995	19.996	103.079	17.701	163.000	0.522
608.500	384.945	79.994	19.995	103.074	17.704	162.754	0.512
609.000	385.223	79.993	19.996	103.069	17.710	162.350	0.543
609.500	385.469	79.994	19.995	103.069	17.713	162.081	0.542
610.000	385.738	79.994	19.995	103.065	17.721	161.520	0.519
610.500	386.019	79.994	19.995	103.066	17.726	161.212	0.532
611.000	386.255	79.993	19.996	103.067	17.730	160.888	0.534
611.500	386.497	79.994	19.996	103.065	17.736	160.487	0.498
612.000	386.769	79.994	19.995	103.062	17.745	159.885	0.496
612.500	387.048	79.994	19.995	103.061	17.753	159.290	0.532
613.000	387.330	79.994	19.995	103.059	17.763	158.599	0.556
613.500	387.565	79.994	19.995	103.058	17.767	158.315	0.539
614.000	387.862	79.993	19.995	103.057	17.778	157.518	0.524
614.500	388.145	79.994	19.995	103.057	17.786	156.998	0.556
615.000	388.399	79.994	19.997	103.057	17.795	156.386	0.559
615.500	388.661	79.993	19.995	103.058	17.805	155.641	0.527
616.000	388.950	79.992	19.996	103.057	17.814	155.060	0.533
616.500	389.169	79.994	19.996	103.057	17.824	154.299	0.529
617.000	389.462	79.993	19.995	103.056	17.836	153.500	0.510
617.500	389.750	79.995	19.995	103.055	17.844	152.891	0.546
618.000	389.991	79.994	19.995	103.052	17.856	152.045	0.555
618.500	390.274	79.994	19.996	103.046	17.869	151.170	0.526
619.000	390.507	79.994	19.996	103.044	17.879	150.435	0.520
619.500	390.801	79.993	19.996	103.041	17.894	149.413	0.522
620.000	391.063	79.992	19.996	103.036	17.906	148.566	0.542
620.500	391.346	79.993	19.996	103.033	17.919	147.650	0.551
621.000	391.617	79.993	19.996	103.032	17.931	146.839	0.550
621.500	391.884	79.994	19.995	103.027	17.948	145.638	0.546
622.000	392.141	79.993	19.996	103.024	17.961	144.758	0.531
622.500	392.428	79.994	19.997	103.023	17.972	143.992	0.534
623.000	392.698	79.994	19.996	103.020	17.987	142.933	0.551
623.500	392.945	79.995	19.997	103.019	18.003	141.798	0.537
624.000	393.206	79.994	19.998	103.018	18.018	140.730	0.512
624.500	393.477	79.993	19.996	103.016	18.031	139.834	0.519
625.000	393.737	79.994	19.996	103.016	18.050	138.542	0.531
625.500	393.996	79.993	19.996	103.015	18.066	137.422	0.525
626.000	394.255	79.993	19.998	103.014	18.082	136.288	0.518
626.500	394.566	79.993	19.996	103.013	18.096	135.308	0.544
627.000	394.816	79.994	19.996	103.013	18.113	134.108	0.566
627.500	395.106	79.994	19.997	103.006	18.130	132.927	0.550
628.000	395.358	79.994	19.997	103.001	18.149	131.636	0.541
628.500	395.596	79.993	19.996	102.994	18.163	130.618	0.516
629.000	395.871	79.993	19.996	102.987	18.182	129.310	0.501
629.500	396.184	79.993	19.996	102.980	18.200	128.027	0.550
630.000	396.426	79.994	19.996	102.980	18.216	126.924	0.572
630.500	396.701	79.994	19.996	102.979	18.232	125.789	0.536
631.000	396.968	79.994	19.997	102.981	18.249	124.624	0.529
631.500	397.213	79.992	19.997	102.982	18.266	123.406	0.527
632.000	397.490	79.994	19.996	102.981	18.286	122.010	0.517
632.500	397.728	79.995	19.995	102.980	18.305	120.714	0.519
633.000	398.043	79.994	19.995	102.978	18.325	119.300	0.534
633.500	398.240	79.992	19.996	102.975	18.342	118.140	0.533
634.000	398.532	79.995	19.996	102.974	18.359	116.985	0.501
634.500	398.805	79.995	19.995	102.973	18.379	115.580	0.527
635.000	399.067	79.994	19.996	102.972	18.396	114.383	0.550
635.500	399.383	79.994	19.995	102.965	18.419	112.784	0.557
636.000	399.607	79.994	19.994	102.963	18.434	111.710	0.559
636.500	399.878	79.995	19.995	102.962	18.452	110.451	0.517
637.000	400.132	79.994	19.996	102.959	18.477	108.718	0.510
637.500	400.414	79.994	19.995	102.958	18.494	107.528	0.531
638.000	400.663	79.994	19.994	102.961	18.515	106.025	0.534
638.500	400.935	79.993	19.996	102.956	18.534	104.761	0.526
639.000	401.204	79.994	19.995	102.950	18.557	103.137	0.531
639.500	401.447	79.994	19.996	102.947	18.578	101.666	0.527
640.000	401.756	79.994	19.996	102.941	18.598	100.292	0.532
640.500	402.009	79.994	19.996	102.937	18.619	98.821	0.556
641.000	402.278	79.993	19.996	102.937	18.636	97.629	0.542
641.500	402.529	79.994	19.996	102.937	18.656	96.265	0.522
642.000	402.836	79.993	19.995	102.937	18.677	94.746	0.539
642.500	403.087	79.994	19.996	102.938	18.699	93.254	0.558
643.000	403.336	79.994	19.997	102.938	18.716	92.054	0.529
643.500	403.616	79.993	19.996	102.938	18.734	90.789	0.514
644.000	403.870	79.994	19.995	102.939	18.755	89.339	0.531
644.500	404.113	79.994	19.996	102.939	18.776	87.879	0.516
645.000	404.406	79.994	19.996	102.937	18.793	86.707	0.516
645.500	404.661	79.995	19.995	102.936	18.812	85.366	0.542
646.000	404.901	79.995	19.996	102.929	18.832	83.938	0.522
646.500	405.167	79.995	19.995	102.923	18.853	82.497	0.500
647.000	405.436	79.994	19.995	102.919	18.870	81.319	0.521
647.500	405.715	79.994	19.995	102.913	18.893	79.676	0.542
648.000	405.965	79.995	19.997	102.908	18.911	78.462	0.538
648.500	406.231	79.993	19.995	102.910	18.929	77.218	0.523
649.000	406.488	79.995	19.995	102.908	18.949	75.834	0.520
649.500	406.760	79.996	19.998	102.904	18.969	74.424	0.526
650.000	407.000	79.995	19.997	102.904	18.985	73.325	0.520
650.500	407.276	79.996	19.999	102.907	19.003	72.067	0.515
651.000	407.584	79.996	19.999	102.908	19.021	70.770	0.550
651.500	407.829	79.994	19.998	102.911	19.040	69.439	0.568
652.000	408.046	79.995	19.996	102.912	19.057	68.268	0.507
652.500	408.304	79.994	19.998	102.912	19.079	66.781	0.468
653.000	408.599	79.995	19.996	102.909	19.095	65.616	0.514
653.500	408.860	79.995	19.995	102.905	19.109	64.680	0.555
654.000	409.115	79.995	19.995	102.902	19.129	63.257	0.536
654.500	409.376	79.995	19.996	102.901	19.146	62.087	0.515
655.000	409.660	79.996	19.994	102.897	19.163	60.900	0.530
655.500	409.874	79.995	19.995	102.897	19.179	59.802	0.522
656.000	410.142	79.997	19.995	102.895	19.195	58.640	0.490
656.500	410.410	79.995	19.996	102.891	19.213	57.439	0.509
657.000	410.706	79.994	19.996	102.888	19.229	56.275	0.550
657.500	410.918	79.994	19.996	102.884	19.246	55.143	0.536
658.000	411.216	79.995	19.996	102.879	19.261	54.084	0.509
658.500	411.483	79.993	19.995	102.874	19.276	53.016	0.537
659.000	411.724	79.996	19.995	102.872	19.292	51.910	0.537
659.500	411.970	79.996	19.994	102.869	19.302	51.200	0.498
660.000	412.236	79.993	19.995	102.870	19.321	49.878	0.500
660.500	412.505	79.995	19.994	102.870	19.337	48.755	0.523
661.000	412.773	79.993	19.995	102.868	19.354	47.632	0.536
661.500	413.039	79.994	19.996	102.868	19.367	46.703	0.536
662.000	413.277	79.995	19.994	102.866	19.382	45.655	0.519
662.500	413.547	79.994	19.995	102.863	19.392	44.990	0.506
663.000	413.793	79.994	19.994	102.862	19.406	43.979	0.512
663.500	414.053	79.996	19.995	102.862	19.420	42.997	0.511
664.000	414.325	79.995	19.995	102.862	19.435	41.937	0.519
664.500	414.567	79.994	19.994	102.862	19.449	40.996	0.523
665.000	414.831	79.995	19.995	102.862	19.461	40.132	0.510
665.500	415.063	79.994	19.994	102.862	19.472	39.405	0.501
666.000	415.335	79.995	19.994	102.861	19.485	38.450	0.500
666.500	415.592	79.995	19.994	102.862	19.499	37.511	0.516
667.000	415.886	79.995	19.994	102.862	19.507	36.956	0.540
667.500	416.130	79.993	19.996	102.862	19.520	36.022	0.544
668.000	416.375	79.996	19.994	102.862	19.535	35.029	0.513
668.500	416.648	79.994	19.995	102.862	19.546	34.271	0.504
669.000	416.926	79.995	19.994	102.863	19.558	33.386	0.535
669.500	417.170	79.996	19.994	102.863	19.569	32.604	0.537
670.000	417.420	79.996	19.994	102.863	19.580	31.888	0.508
670.500	417.712	79.996	19.994	102.863	19.593	30.953	0.518
671.000	417.927	79.995	19.994	102.863	19.603	30.265	0.524
671.500	418.218	79.998	19.994	102.862	19.615	29.411	0.506
672.000	418.428	79.996	19.993	102.862	19.623	28.851	0.503
672.500	418.720	79.996	19.994	102.862	19.633	28.193	0.502
673.000	418.949	79.996	19.996	102.863	19.644	27.436	0.512
673.500	419.186	79.997	19.996	102.862	19.655	26.661	0.494
674.000	419.459	79.997	19.994	102.860	19.664	25.995	0.488
674.500	419.724	79.997	19.994	102.859	19.671	25.543	0.524
675.000	419.998	79.997	19.995	102.859	19.682	24.790	0.538
675.500	420.214	79.997	19.995	102.859	19.689	24.250	0.515
676.000	420.491	79.995	19.996	102.859	19.703	23.335	0.492
676.500	420.751	79.996	19.994	102.859	19.707	23.020	0.515
677.000	420.992	79.996	19.996	102.860	19.715	22.445	0.519
677.500	421.239	79.997	19.996	102.860	19.723	21.930	0.495
678.000	421.522	79.995	19.996	102.859	19.732	21.290	0.509
678.500	421.781	79.996	19.994	102.859	19.737	20.916	0.536
679.000	422.014	79.995	19.995	102.860	19.745	20.364	0.517
679.500	422.262	79.996	19.996	102.859	19.753	19.857	0.487
680.000	422.485	79.995	19.996	102.856	19.762	19.216	0.476
680.500	422.746	79.995	19.995	102.856	19.768	18.770	0.478
681.000	422.999	79.994	19.995	102.857	19.776	18.207	0.499
681.500	423.241	79.996	19.994	102.854	19.783	17.711	0.504
682.000	423.495	79.995	19.994	102.848	19.792	17.089	0.496
682.500	423.760	79.994	19.995	102.849	19.794	16.951	0.508
683.000	424.043	79.994	19.995	102.849	19.800	16.524	0.534
683.500	424.285	79.995	19.996	102.848	19.810	15.830	0.537
684.000	424.536	79.993	19.996	102.850	19.816	15.420	0.509
684.500	424.813	79.994	19.995	102.856	19.822	15.015	0.510
685.000	425.035	79.993	19.995	102.859	19.825	14.827	0.513
685.500	425.334	79.995	19.996	102.859	19.835	14.082	0.510
686.000	425.564	79.993	19.996	102.856	19.837	14.012	0.525
686.500	425.845	79.994	19.996	102.852	19.843	13.566	0.520
687.000	426.106	79.994	19.997	102.847	19.846	13.371	0.526
687.500	426.354	79.992	19.996	102.841	19.853	12.887	0.526
688.000	426.586	79.994	19.996	102.840	19.859	12.469	0.495
688.500	426.855	79.993	19.996	102.840	19.860	12.382	0.491
689.000	427.107	79.995	19.997	102.840	19.865	12.055	0.511
689.500	427.354	79.992	19.996	102.840	19.870	11.700	0.510
690.000	427.585	79.995	19.997	102.844	19.872	11.542	0.488
690.500	427.828	79.993	19.997	102.842	19.879	11.084	0.476
691.000	428.094	79.994	19.996	102.838	19.882	10.858	0.492
