Repository: ulfsri/fsri_materials_database

# Materials and Products Database

## 01_Data

Raw data generated from each apparatus are included here in plain-text format. The data is organized first by material, next by the short name of test apparatus used, and where applicable additional filtering by test settings.

### material.json

Each material directory contains a json file of the same name as the material. This file links the data stored in the repository as well as data and graphs produced by the accompanying scripts (__02_Scripts__) to the respective landing page for the material on the front-end website.

File: 01_Data/PMMA_R05/MCC/PMMA_R05_MCC_30K_min_211013_R2.txt (part 1 of 4)
Sample ID:	C:\MCC\MCC Cal\Test\PMMAR05_MCC_30K_min_211013_R2.txt
Sample Weight (mg):	4.43
Heating Rate (C/s):	0.5
Combustor Temp (C):	900
N2 Flow Rate (cc/min):	80
O2 Flow Rate (cc/min):	20
Calibration File:	C:\MCC\MCC Cal\Coeff1 JN10440_30_210304.txt.txt
T Correction Coefficients:	0	1.024463	0
Time Shift (s):	14
*
Time (s)	Temperature (C)	N2 flow rate (cc/min)	O2 flow rate (cc/min)	Flow Rate (cc/min)	Oxygen (%)	HRR (W/g)	Heating rate (C/s)
0.000	110.172	79.994	19.994	102.907	20.213	0.347	0.002
0.500	110.125	79.995	19.995	102.910	20.220	-0.165	-0.003
1.000	110.155	79.995	19.995	102.915	20.218	-0.004	-0.021
1.500	110.155	79.993	19.995	102.915	20.215	0.177	0.007
2.000	110.174	79.993	19.995	102.918	20.213	0.307	0.025
2.500	110.145	79.993	19.995	102.917	20.213	0.345	0.004
3.000	110.127	79.993	19.995	102.914	20.219	-0.084	-0.029
3.500	110.159	79.996	19.995	102.909	20.214	0.257	-0.017
4.000	110.127	79.993	19.996	102.908	20.217	0.066	0.007
4.500	110.149	79.994	19.995	102.908	20.217	0.050	-0.005
5.000	110.141	79.995	19.996	102.909	20.212	0.418	0.002
5.500	110.157	79.993	19.996	102.914	20.215	0.195	0.011
6.000	110.121	79.994	19.996	102.917	20.218	-0.062	-0.006
6.500	110.125	79.994	19.994	102.917	20.216	0.112	-0.026
7.000	110.160	79.994	19.995	102.918	20.217	0.034	0.003
7.500	110.147	79.993	19.995	102.919	20.218	-0.020	0.030
8.001	110.107	79.993	19.995	102.918	20.216	0.086	-0.016
8.501	110.133	79.993	19.995	102.920	20.219	-0.137	-0.033
9.001	110.124	79.994	19.995	102.920	20.217	0.078	0.002
9.501	110.159	79.994	19.994	102.919	20.217	0.078	0.021
10.001	110.122	79.993	19.995	102.916	20.211	0.458	0.012
10.500	110.140	79.994	19.994	102.913	20.215	0.221	-0.010
11.000	110.103	79.993	19.995	102.928	20.214	0.263	-0.019
11.500	110.161	79.993	19.995	102.927	20.210	0.540	0.000
12.000	110.123	79.994	19.994	102.919	20.214	0.225	0.021
12.500	110.123	79.992	19.996	102.915	20.213	0.323	-0.009
13.000	110.114	79.994	19.995	102.915	20.215	0.173	-0.024
13.500	110.111	79.992	19.995	102.902	20.217	0.042	-0.010
14.000	110.120	79.992	19.994	102.909	20.211	0.488	-0.003
14.500	110.113	79.993	19.995	102.925	20.208	0.700	0.004
15.000	110.117	79.994	19.994	102.943	20.210	0.550	-0.000
15.500	110.095	79.993	19.994	102.954	20.210	0.538	-0.010
16.000	110.118	79.993	19.995	102.958	20.211	0.502	-0.009
16.500	110.117	79.993	19.993	102.961	20.214	0.263	0.011
17.000	110.121	79.994	19.995	102.961	20.214	0.261	0.012
17.500	110.112	79.993	19.994	102.958	20.214	0.239	-0.001
18.000	110.134	79.994	19.995	102.955	20.212	0.389	0.004
18.500	110.124	79.995	19.996	102.956	20.211	0.441	0.012
19.000	110.137	79.994	19.995	102.958	20.213	0.303	0.007
19.500	110.163	79.994	19.994	102.962	20.207	0.798	0.021
20.000	110.164	79.995	19.995	102.967	20.208	0.678	0.033
20.500	110.150	79.994	19.994	102.974	20.210	0.541	0.007
21.000	110.201	79.995	19.994	102.979	20.211	0.453	0.012
21.500	110.207	79.995	19.995	102.984	20.208	0.728	0.048
22.000	110.249	79.995	19.994	102.987	20.208	0.688	0.053
22.500	110.251	79.996	19.995	102.989	20.206	0.830	0.046
23.000	110.239	79.995	19.995	102.990	20.204	0.956	0.017
23.500	110.259	79.996	19.994	102.990	20.207	0.796	-0.001
24.000	110.280	79.996	19.995	102.991	20.203	1.064	0.024
24.500	110.266	79.994	19.995	102.991	20.199	1.343	0.024
25.000	110.283	79.995	19.994	102.997	20.202	1.137	0.005
25.500	110.287	79.996	19.995	103.000	20.202	1.104	0.012
26.000	110.328	79.994	19.994	102.990	20.203	1.024	0.033
26.500	110.320	79.996	19.994	102.988	20.200	1.289	0.039
27.000	110.366	79.995	19.993	102.994	20.190	1.984	0.036
27.500	110.419	79.994	19.994	102.996	20.201	1.201	0.069
28.000	110.365	79.994	19.994	103.003	20.197	1.505	0.049
28.500	110.446	79.995	19.994	103.041	20.192	1.858	0.013
29.000	110.507	79.994	19.994	103.083	20.193	1.802	0.084
29.500	110.531	79.994	19.994	103.102	20.191	1.965	0.113
30.001	110.591	79.994	19.995	103.115	20.193	1.756	0.084
30.501	110.581	79.993	19.994	103.126	20.191	1.906	0.067
31.000	110.654	79.993	19.995	103.113	20.194	1.746	0.057
31.500	110.673	79.993	19.994	103.088	20.193	1.814	0.077
32.000	110.696	79.992	19.995	103.080	20.190	1.968	0.067
32.500	110.732	79.992	19.996	103.077	20.184	2.429	0.051
33.000	110.814	79.992	19.995	103.079	20.186	2.281	0.089
33.500	110.861	79.990	19.994	103.087	20.183	2.501	0.123
34.000	110.886	79.991	19.995	103.094	20.191	1.962	0.100
34.501	110.912	79.990	19.994	103.102	20.187	2.207	0.061
35.001	111.012	79.992	19.997	103.108	20.184	2.413	0.089
35.501	111.038	79.993	19.995	103.109	20.184	2.431	0.126
36.000	111.108	79.991	19.996	103.112	20.183	2.489	0.111
36.500	111.158	79.990	19.995	103.120	20.189	2.108	0.107
37.000	111.242	79.990	19.995	103.124	20.184	2.439	0.127
37.500	111.294	79.993	19.996	103.124	20.180	2.758	0.135
38.001	111.363	79.991	19.995	103.121	20.181	2.622	0.128
38.501	111.358	79.992	19.996	103.117	20.184	2.455	0.093
39.001	111.460	79.991	19.996	103.110	20.183	2.511	0.080
39.501	111.522	79.992	19.996	103.105	20.183	2.489	0.130
40.000	111.606	79.992	19.995	103.105	20.174	3.143	0.155
40.501	111.645	79.993	19.996	103.107	20.178	2.842	0.134
41.001	111.709	79.991	19.995	103.110	20.174	3.136	0.113
41.501	111.803	79.992	19.996	103.116	20.175	3.074	0.131
42.001	111.898	79.992	19.995	103.123	20.177	2.946	0.174
42.501	111.949	79.992	19.994	103.130	20.181	2.674	0.167
43.001	112.045	79.992	19.995	103.136	20.177	2.973	0.147
43.500	112.141	79.993	19.995	103.140	20.180	2.754	0.170
44.001	112.167	79.993	19.996	103.138	20.176	3.042	0.157
44.501	112.297	79.993	19.995	103.135	20.176	3.042	0.139
45.000	112.407	79.993	19.997	103.130	20.177	2.926	0.198
45.500	112.500	79.992	19.995	103.131	20.179	2.804	0.221
46.000	112.579	79.992	19.995	103.131	20.177	2.971	0.187
46.500	112.643	79.994	19.995	103.135	20.176	3.031	0.158
47.000	112.752	79.993	19.995	103.136	20.178	2.897	0.159
47.500	112.834	79.993	19.996	103.140	20.176	3.033	0.182
48.000	112.965	79.994	19.995	103.139	20.174	3.165	0.202
48.500	113.081	79.992	19.995	103.137	20.176	3.011	0.230
49.000	113.139	79.993	19.996	103.131	20.179	2.770	0.210
49.500	113.224	79.992	19.995	103.129	20.172	3.301	0.158
50.000	113.342	79.993	19.995	103.129	20.177	2.952	0.173
50.500	113.503	79.993	19.995	103.130	20.176	3.050	0.241
51.000	113.578	79.992	19.996	103.132	20.174	3.186	0.258
51.500	113.643	79.993	19.996	103.137	20.177	2.920	0.188
52.000	113.807	79.992	19.995	103.138	20.177	2.919	0.184
52.500	113.900	79.993	19.996	103.132	20.172	3.276	0.243
53.000	114.000	79.992	19.995	103.125	20.175	3.108	0.225
53.501	114.108	79.992	19.996	103.124	20.178	2.893	0.200
54.001	114.213	79.993	19.995	103.123	20.177	2.942	0.210
54.500	114.345	79.992	19.995	103.124	20.173	3.263	0.225
55.000	114.449	79.991	19.995	103.131	20.174	3.135	0.236
55.500	114.538	79.993	19.995	103.137	20.177	2.974	0.214
56.000	114.677	79.993	19.995	103.135	20.175	3.101	0.211
56.500	114.794	79.992	19.997	103.127	20.175	3.066	0.242
57.001	114.949	79.992	19.996	103.122	20.181	2.672	0.264
57.501	115.040	79.993	19.996	103.120	20.174	3.179	0.259
58.001	115.142	79.993	19.995	103.114	20.176	3.012	0.219
58.500	115.298	79.992	19.996	103.112	20.174	3.173	0.225
59.000	115.430	79.992	19.996	103.113	20.170	3.453	0.273
59.500	115.536	79.993	19.997	103.117	20.176	3.002	0.263
60.000	115.666	79.993	19.996	103.119	20.174	3.174	0.237
60.500	115.804	79.991	19.996	103.125	20.177	2.952	0.252
61.000	115.909	79.993	19.996	103.131	20.175	3.074	0.255
61.500	116.061	79.993	19.996	103.138	20.174	3.134	0.250
62.000	116.181	79.993	19.996	103.145	20.172	3.306	0.264
62.500	116.294	79.992	19.996	103.152	20.177	2.940	0.252
63.000	116.428	79.993	19.996	103.159	20.174	3.194	0.240
63.500	116.557	79.992	19.996	103.159	20.172	3.288	0.255
64.000	116.736	79.991	19.995	103.158	20.177	2.972	0.285
64.500	116.871	79.991	19.996	103.153	20.172	3.323	0.311
65.000	116.984	79.992	19.997	103.140	20.174	3.146	0.281
65.500	117.162	79.991	19.996	103.130	20.175	3.060	0.269
66.000	117.300	79.992	19.997	103.129	20.174	3.146	0.303
66.500	117.431	79.990	19.997	103.129	20.177	2.958	0.293
67.000	117.599	79.991	19.996	103.131	20.173	3.214	0.284
67.500	117.735	79.992	19.997	103.136	20.175	3.120	0.302
68.000	117.843	79.992	19.997	103.136	20.178	2.896	0.274
68.501	117.999	79.992	19.996	103.136	20.177	2.980	0.254
69.001	118.144	79.991	19.995	103.137	20.174	3.174	0.283
69.500	118.260	79.990	19.997	103.137	20.173	3.206	0.281
70.000	118.422	79.991	19.996	103.138	20.173	3.204	0.269
70.500	118.600	79.991	19.997	103.143	20.172	3.316	0.309
71.000	118.767	79.992	19.997	103.143	20.179	2.827	0.343
71.500	118.866	79.991	19.996	103.144	20.171	3.370	0.306
72.000	119.018	79.992	19.996	103.146	20.171	3.392	0.258
72.500	119.181	79.991	19.996	103.148	20.168	3.567	0.283
73.001	119.334	79.992	19.997	103.151	20.176	3.010	0.316
73.501	119.471	79.993	19.996	103.152	20.173	3.258	0.303
74.000	119.637	79.992	19.996	103.150	20.175	3.110	0.296
74.500	119.821	79.991	19.995	103.148	20.169	3.513	0.326
75.000	119.948	79.992	19.995	103.146	20.174	3.184	0.331
75.500	120.094	79.993	19.996	103.145	20.169	3.530	0.292
76.000	120.272	79.992	19.996	103.145	20.167	3.672	0.299
76.500	120.430	79.993	19.996	103.146	20.171	3.384	0.330
77.000	120.591	79.992	19.995	103.147	20.170	3.456	0.327
77.500	120.764	79.993	19.996	103.146	20.173	3.222	0.326
78.000	120.906	79.993	19.995	103.145	20.174	3.140	0.324
78.500	121.074	79.993	19.995	103.144	20.170	3.458	0.313
79.000	121.264	79.994	19.995	103.145	20.174	3.184	0.334
79.500	121.399	79.994	19.995	103.145	20.174	3.156	0.341
80.000	121.581	79.993	19.994	103.152	20.174	3.150	0.321
80.500	121.773	79.994	19.995	103.155	20.170	3.431	0.345
81.000	121.948	79.993	19.994	103.161	20.173	3.210	0.370
81.500	122.110	79.994	19.994	103.163	20.172	3.280	0.352
82.000	122.286	79.993	19.995	103.165	20.171	3.360	0.337
82.500	122.444	79.992	19.994	103.159	20.173	3.258	0.336
83.001	122.642	79.992	19.995	103.159	20.169	3.534	0.345
83.501	122.745	79.993	19.996	103.153	20.173	3.203	0.329
84.001	122.939	79.993	19.994	103.151	20.177	2.929	0.299
84.501	123.135	79.994	19.996	103.151	20.173	3.248	0.343
85.000	123.319	79.993	19.995	103.150	20.170	3.458	0.385
85.501	123.448	79.992	19.995	103.152	20.171	3.420	0.346
86.001	123.643	79.993	19.995	103.158	20.172	3.296	0.318
86.500	123.804	79.992	19.995	103.162	20.170	3.486	0.340
87.000	123.974	79.994	19.995	103.167	20.171	3.402	0.344
87.500	124.147	79.993	19.996	103.170	20.174	3.167	0.337
88.000	124.364	79.992	19.996	103.171	20.169	3.548	0.367
88.500	124.554	79.994	19.994	103.169	20.173	3.244	0.398
89.000	124.684	79.992	19.995	103.166	20.171	3.416	0.363
89.501	124.884	79.991	19.994	103.161	20.169	3.508	0.325
90.001	125.065	79.991	19.995	103.161	20.168	3.581	0.356
90.500	125.268	79.992	19.994	103.158	20.168	3.583	0.383
91.000	125.398	79.992	19.995	103.155	20.170	3.492	0.358
91.500	125.619	79.992	19.995	103.153	20.171	3.386	0.342
92.000	125.823	79.993	19.996	103.154	20.172	3.292	0.388
92.500	126.004	79.993	19.995	103.158	20.172	3.290	0.405
93.001	126.184	79.993	19.994	103.163	20.175	3.121	0.373
93.501	126.416	79.994	19.995	103.167	20.172	3.306	0.387
94.001	126.569	79.993	19.995	103.174	20.169	3.534	0.398
94.500	126.762	79.994	19.996	103.178	20.168	3.632	0.365
95.000	126.942	79.992	19.993	103.172	20.171	3.374	0.360
95.500	127.130	79.992	19.994	103.166	20.168	3.604	0.371
96.000	127.331	79.994	19.994	103.160	20.172	3.342	0.378
96.500	127.551	79.993	19.996	103.160	20.174	3.136	0.405
97.000	127.727	79.991	19.995	103.158	20.178	2.905	0.408
97.500	127.949	79.993	19.995	103.162	20.174	3.146	0.397
98.000	128.103	79.992	19.995	103.170	20.170	3.430	0.387
98.500	128.319	79.993	19.996	103.176	20.174	3.144	0.373
99.000	128.486	79.993	19.995	103.173	20.170	3.466	0.376
99.500	128.689	79.993	19.996	103.172	20.170	3.458	0.377
100.000	128.864	79.993	19.993	103.169	20.170	3.462	0.374
100.501	129.096	79.993	19.994	103.164	20.174	3.154	0.393
101.001	129.294	79.993	19.995	103.160	20.174	3.141	0.418
101.500	129.512	79.995	19.996	103.160	20.167	3.640	0.423
102.000	129.658	79.993	19.994	103.161	20.176	3.025	0.390
102.500	129.868	79.994	19.995	103.158	20.169	3.510	0.360
103.000	130.072	79.995	19.996	103.160	20.171	3.388	0.385
103.500	130.270	79.994	19.995	103.164	20.172	3.290	0.408
104.000	130.485	79.994	19.994	103.168	20.172	3.326	0.408
104.500	130.697	79.994	19.995	103.169	20.168	3.585	0.420
105.000	130.888	79.994	19.993	103.171	20.172	3.278	0.415
105.500	131.066	79.993	19.996	103.173	20.175	3.080	0.386
106.000	131.289	79.995	19.994	103.171	20.176	3.017	0.385
106.500	131.499	79.994	19.995	103.167	20.178	2.905	0.417
107.000	131.703	79.994	19.995	103.163	20.168	3.590	0.424
107.500	131.854	79.995	19.994	103.162	20.170	3.438	0.385
108.000	132.074	79.994	19.995	103.164	20.173	3.234	0.363
108.500	132.302	79.995	19.994	103.161	20.175	3.118	0.410
109.000	132.548	79.995	19.994	103.158	20.170	3.484	0.461
109.500	132.695	79.994	19.994	103.156	20.175	3.065	0.433
110.000	132.883	79.996	19.995	103.162	20.170	3.450	0.364
110.500	133.127	79.993	19.994	103.162	20.173	3.260	0.384
111.000	133.359	79.993	19.995	103.164	20.169	3.530	0.454
111.500	133.551	79.996	19.995	103.168	20.168	3.576	0.449
112.000	133.762	79.994	19.993	103.172	20.165	3.834	0.413
112.501	133.986	79.992	19.994	103.172	20.169	3.534	0.419
113.001	134.175	79.993	19.994	103.169	20.166	3.730	0.424
113.500	134.392	79.993	19.995	103.165	20.168	3.618	0.410
114.000	134.619	79.991	19.994	103.160	20.171	3.409	0.425
114.500	134.811	79.992	19.995	103.157	20.170	3.458	0.432
115.000	135.067	79.992	19.994	103.154	20.165	3.796	0.434
115.500	135.239	79.994	19.995	103.153	20.168	3.566	0.438
116.000	135.438	79.994	19.995	103.154	20.170	3.468	0.399
116.500	135.661	79.992	19.995	103.161	20.169	3.496	0.396
117.000	135.850	79.993	19.994	103.164	20.165	3.796	0.417
117.500	136.060	79.993	19.996	103.164	20.165	3.825	0.406
118.001	136.290	79.991	19.995	103.164	20.168	3.634	0.420
118.501	136.525	79.992	19.995	103.167	20.166	3.746	0.452
119.000	136.744	79.991	19.995	103.161	20.169	3.536	0.459
119.500	136.946	79.992	19.997	103.162	20.167	3.698	0.438
120.000	137.177	79.993	19.995	103.165	20.170	3.464	0.427
120.500	137.410	79.993	19.995	103.165	20.167	3.706	0.448
121.000	137.624	79.993	19.994	103.167	20.169	3.542	0.456
121.501	137.846	79.992	19.996	103.173	20.171	3.358	0.441
122.001	138.032	79.994	19.996	103.175	20.166	3.722	0.422
122.500	138.285	79.993	19.995	103.175	20.164	3.903	0.423
123.000	138.489	79.993	19.995	103.180	20.166	3.770	0.448
123.500	138.667	79.993	19.997	103.181	20.165	3.852	0.419
124.000	138.892	79.994	19.996	103.183	20.162	4.037	0.393
124.501	139.124	79.992	19.996	103.183	20.163	3.983	0.430
125.001	139.366	79.994	19.997	103.184	20.163	3.950	0.465
125.500	139.594	79.992	19.995	103.184	20.165	3.808	0.472
126.000	139.831	79.992	19.994	103.184	20.163	3.960	0.468
126.500	140.043	79.993	19.996	103.183	20.168	3.620	0.457
127.000	140.252	79.991	19.995	103.180	20.164	3.894	0.435
127.500	140.523	79.992	19.995	103.177	20.167	3.644	0.450
128.000	140.708	79.993	19.997	103.174	20.169	3.540	0.468
128.500	140.985	79.993	19.996	103.173	20.163	3.967	0.459
129.000	141.183	79.993	19.995	103.173	20.166	3.748	0.469
129.500	141.391	79.993	19.995	103.174	20.173	3.250	0.441
130.000	141.652	79.992	19.996	103.178	20.170	3.484	0.437
130.500	141.838	79.992	19.996	103.177	20.170	3.474	0.458
131.000	142.097	79.992	19.996	103.173	20.166	3.732	0.446
131.500	142.319	79.992	19.996	103.173	20.169	3.548	0.463
132.001	142.525	79.993	19.995	103.172	20.175	3.119	0.455
132.500	142.809	79.992	19.995	103.172	20.173	3.271	0.460
133.000	143.034	79.993	19.995	103.173	20.167	3.662	0.500
133.500	143.249	79.992	19.996	103.174	20.173	3.213	0.474
134.000	143.476	79.993	19.996	103.173	20.169	3.538	0.441
134.500	143.737	79.992	19.995	103.176	20.172	3.286	0.465
135.000	143.952	79.992	19.995	103.176	20.170	3.438	0.482
135.500	144.173	79.994	19.998	103.177	20.167	3.654	0.456
136.000	144.434	79.994	19.996	103.182	20.174	3.181	0.459
136.500	144.663	79.992	19.995	103.184	20.172	3.291	0.486
137.000	144.873	79.993	19.995	103.181	20.170	3.452	0.465
137.500	145.128	79.993	19.996	103.179	20.165	3.794	0.453
138.000	145.371	79.991	19.995	103.177	20.170	3.472	0.482
138.500	145.585	79.989	19.994	103.176	20.167	3.654	0.477
139.000	145.831	79.991	19.995	103.175	20.169	3.554	0.458
139.500	146.112	79.992	19.994	103.178	20.166	3.742	0.493
140.000	146.308	79.992	19.995	103.177	20.168	3.582	0.501
140.500	146.605	79.991	19.995	103.172	20.171	3.400	0.485
141.000	146.805	79.992	19.995	103.172	20.171	3.392	0.496
141.500	147.062	79.991	19.996	103.172	20.163	3.943	0.477
142.000	147.256	79.991	19.995	103.172	20.171	3.398	0.453
142.500	147.530	79.993	19.995	103.173	20.169	3.544	0.460
143.000	147.789	79.991	19.995	103.176	20.172	3.326	0.501
143.500	148.021	79.991	19.995	103.176	20.170	3.450	0.512
144.000	148.268	79.991	19.995	103.175	20.166	3.712	0.485
144.500	148.495	79.991	19.996	103.174	20.170	3.460	0.476
145.000	148.751	79.991	19.994	103.173	20.164	3.903	0.478
145.500	149.034	79.991	19.994	103.173	20.172	3.322	0.511
146.000	149.249	79.991	19.995	103.174	20.171	3.408	0.519
146.500	149.504	79.994	19.995	103.176	20.173	3.266	0.484
147.000	149.721	79.992	19.996	103.177	20.172	3.342	0.471
147.500	149.955	79.992	19.996	103.181	20.173	3.204	0.461
148.000	150.246	79.991	19.994	103.180	20.170	3.440	0.488
148.500	150.517	79.992	19.995	103.177	20.166	3.773	0.544
149.000	150.705	79.990	19.995	103.176	20.172	3.312	0.510
149.500	150.956	79.992	19.996	103.174	20.174	3.131	0.449
150.000	151.196	79.991	19.996	103.173	20.165	3.807	0.465
150.500	151.421	79.992	19.996	103.177	20.175	3.111	0.478
151.000	151.688	79.993	19.996	103.177	20.171	3.368	0.479
151.500	151.884	79.991	19.995	103.174	20.169	3.554	0.478
152.000	152.131	79.992	19.996	103.173	20.168	3.635	0.453
152.500	152.389	79.988	19.996	103.171	20.167	3.641	0.474
153.000	152.655	79.993	19.996	103.171	20.172	3.290	0.515
153.500	152.906	79.991	19.995	103.172	20.173	3.260	0.521
154.000	153.120	79.991	19.996	103.176	20.169	3.508	0.491
154.500	153.354	79.990	19.997	103.178	20.168	3.574	0.456
155.000	153.595	79.991	19.996	103.178	20.176	3.038	0.461
155.500	153.833	79.993	19.996	103.176	20.175	3.060	0.477
156.000	154.081	79.993	19.996	103.173	20.173	3.224	0.483
156.501	154.358	79.991	19.996	103.170	20.172	3.318	0.506
157.000	154.594	79.991	19.997	103.164	20.177	2.973	0.519
157.500	154.822	79.991	19.995	103.162	20.171	3.370	0.489
158.000	155.083	79.993	19.995	103.164	20.170	3.480	0.477
158.500	155.351	79.993	19.995	103.167	20.169	3.527	0.509
159.000	155.572	79.993	19.996	103.169	20.173	3.214	0.509
159.501	155.844	79.993	19.996	103.169	20.169	3.505	0.491
160.000	156.077	79.992	19.996	103.172	20.173	3.258	0.499
160.500	156.303	79.994	19.997	103.171	20.175	3.064	0.482
161.000	156.570	79.992	19.996	103.171	20.168	3.613	0.476
161.500	156.851	79.992	19.996	103.169	20.174	3.150	0.521
162.001	157.074	79.994	19.996	103.169	20.168	3.627	0.526
162.500	157.324	79.993	19.996	103.167	20.179	2.801	0.488
163.000	157.539	79.992	19.995	103.161	20.170	3.485	0.469
163.500	157.807	79.994	19.996	103.157	20.174	3.144	0.474
164.000	158.065	79.994	19.995	103.157	20.175	3.058	0.504
164.500	158.285	79.993	19.995	103.161	20.173	3.264	0.502
165.000	158.542	79.994	19.996	103.163	20.175	3.064	0.477
165.500	158.799	79.992	19.995	103.163	20.175	3.060	0.496
166.000	159.053	79.993	19.996	103.161	20.178	2.900	0.513
166.501	159.296	79.993	19.995	103.158	20.172	3.288	0.504
167.000	159.520	79.995	19.996	103.156	20.164	3.858	0.482
167.500	159.820	79.995	19.995	103.159	20.176	3.020	0.496
168.000	160.044	79.992	19.996	103.159	20.173	3.250	0.524
168.500	160.317	79.993	19.995	103.161	20.173	3.228	0.510
169.000	160.534	79.993	19.996	103.159	20.172	3.305	0.493
169.500	160.805	79.995	19.995	103.157	20.171	3.365	0.489
170.000	161.029	79.994	19.996	103.151	20.174	3.150	0.492
170.500	161.322	79.994	19.994	103.150	20.171	3.361	0.506
171.000	161.552	79.994	19.995	103.155	20.172	3.337	0.520
171.500	161.815	79.993	19.994	103.161	20.168	3.635	0.508
172.000	162.015	79.994	19.996	103.160	20.176	3.026	0.478
172.500	162.282	79.994	19.994	103.158	20.170	3.433	0.465
173.000	162.536	79.991	19.994	103.158	20.165	3.799	0.494
173.500	162.772	79.993	19.996	103.153	20.173	3.226	0.506
174.000	163.028	79.993	19.997	103.149	20.166	3.776	0.491
174.500	163.293	79.993	19.995	103.149	20.170	3.479	0.506
175.000	163.540	79.992	19.995	103.150	20.172	3.299	0.516
175.500	163.779	79.995	19.995	103.150	20.166	3.730	0.499
176.000	164.040	79.992	19.995	103.147	20.166	3.742	0.493
176.500	164.301	79.993	19.995	103.146	20.172	3.309	0.511
177.000	164.580	79.996	19.995	103.148	20.170	3.453	0.531
177.500	164.842	79.992	19.995	103.146	20.170	3.429	0.540
178.000	165.085	79.994	19.995	103.146	20.171	3.347	0.523
178.500	165.347	79.992	19.995	103.146	20.169	3.547	0.505
179.000	165.548	79.995	19.997	103.144	20.170	3.465	0.484
179.500	165.842	79.993	19.996	103.143	20.174	3.192	0.479
180.000	166.048	79.994	19.995	103.146	20.170	3.435	0.498
180.500	166.338	79.994	19.996	103.148	20.168	3.577	0.498
181.000	166.582	79.994	19.994	103.148	20.174	3.189	0.515
181.500	166.816	79.992	19.994	103.147	20.173	3.219	0.506
182.000	167.095	79.996	19.995	103.145	20.175	3.106	0.496
182.500	167.313	79.997	19.994	103.145	20.175	3.108	0.505
183.000	167.563	79.992	19.995	103.144	20.170	3.445	0.482
183.500	167.832	79.994	19.994	103.146	20.177	2.938	0.493
184.000	168.092	79.996	19.995	103.146	20.175	3.078	0.524
184.500	168.317	79.994	19.995	103.146	20.174	3.197	0.508
185.000	168.602	79.995	19.994	103.144	20.171	3.357	0.498
185.500	168.792	79.995	19.994	103.142	20.169	3.515	0.492
186.000	169.075	79.995	19.995	103.141	20.172	3.326	0.474
186.500	169.327	79.997	19.996	103.141	20.176	3.030	0.504
187.000	169.547	79.994	19.993	103.141	20.172	3.288	0.503
187.500	169.838	79.996	19.994	103.140	20.170	3.473	0.491
188.000	170.079	79.996	19.994	103.142	20.168	3.609	0.522
188.501	170.308	79.994	19.994	103.141	20.169	3.557	0.501
189.001	170.538	79.996	19.997	103.141	20.172	3.283	0.464
189.501	170.815	79.994	19.994	103.143	20.178	2.892	0.483
190.000	171.073	79.994	19.993	103.144	20.173	3.229	0.521
190.500	171.304	79.994	19.994	103.142	20.175	3.117	0.512
191.000	171.553	79.993	19.994	103.142	20.173	3.237	0.485
191.500	171.777	79.993	19.994	103.142	20.169	3.507	0.476
192.000	172.054	79.993	19.995	103.137	20.174	3.166	0.486
192.500	172.301	79.994	19.995	103.136	20.177	2.934	0.512
193.000	172.572	79.994	19.995	103.137	20.180	2.738	0.522
193.500	172.769	79.993	19.995	103.137	20.176	3.000	0.494
194.000	173.068	79.993	19.995	103.136	20.172	3.285	0.482
194.500	173.319	79.993	19.996	103.138	20.172	3.303	0.523
195.000	173.561	79.991	19.994	103.137	20.177	2.980	0.522
195.500	173.811	79.993	19.995	103.137	20.168	3.631	0.492
196.000	174.070	79.992	19.997	103.140	20.172	3.277	0.501
196.500	174.320	79.993	19.996	103.148	20.171	3.403	0.509
197.000	174.574	79.992	19.995	103.150	20.173	3.239	0.506
197.500	174.841	79.992	19.994	103.151	20.175	3.064	0.512
198.001	175.065	79.992	19.996	103.152	20.169	3.493	0.506
198.501	175.306	79.991	19.996	103.148	20.171	3.353	0.478
199.001	175.531	79.991	19.994	103.138	20.174	3.168	0.465
199.501	175.814	79.992	19.996	103.132	20.177	2.976	0.487
200.001	176.092	79.992	19.995	103.131	20.174	3.156	0.534
200.500	176.319	79.993	19.995	103.127	20.175	3.082	0.533
201.000	176.541	79.992	19.996	103.129	20.175	3.078	0.478
201.500	176.831	79.992	19.996	103.132	20.177	2.962	0.481
202.000	177.052	79.993	19.994	103.138	20.172	3.289	0.511
202.500	177.285	79.994	19.995	103.140	20.173	3.201	0.482
203.000	177.566	79.993	19.995	103.143	20.172	3.309	0.484
203.500	177.801	79.993	19.994	103.140	20.175	3.101	0.515
204.000	178.086	79.992	19.995	103.138	20.176	3.053	0.518
204.500	178.329	79.993	19.995	103.136	20.177	2.963	0.524
205.000	178.603	79.992	19.994	103.136	20.171	3.379	0.523
205.500	178.811	79.993	19.994	103.136	20.170	3.425	0.500
206.000	179.052	79.993	19.995	103.139	20.172	3.333	0.466
206.500	179.322	79.993	19.995	103.141	20.171	3.407	0.480
207.000	179.593	79.994	19.996	103.139	20.174	3.148	0.526
207.500	179.821	79.990	19.994	103.133	20.171	3.383	0.520
208.000	180.081	79.991	19.995	103.132	20.172	3.275	0.494
208.500	180.290	79.989	19.994	103.133	20.170	3.475	0.478
209.000	180.574	79.994	19.995	103.134	20.173	3.229	0.480
209.500	180.831	79.990	19.995	103.138	20.172	3.281	0.517
210.000	181.073	79.991	19.994	103.141	20.175	3.125	0.520
210.501	181.274	79.991	19.995	103.141	20.173	3.258	0.471
211.000	181.607	79.991	19.994	103.141	20.174	3.187	0.488
211.500	181.842	79.993	19.997	103.141	20.174	3.193	0.551
212.000	182.082	79.991	19.994	103.141	20.172	3.313	0.522
212.500	182.358	79.993	19.996	103.142	20.173	3.229	0.496
213.000	182.572	79.991	19.994	103.141	20.170	3.429	0.503
213.500	182.856	79.991	19.994	103.134	20.170	3.480	0.494
214.000	183.067	79.994	19.995	103.128	20.168	3.608	0.496
214.500	183.310	79.990	19.995	103.120	20.168	3.624	0.475
215.000	183.555	79.994	19.995	103.114	20.168	3.578	0.471
215.501	183.816	79.993	19.995	103.116	20.170	3.424	0.497
216.000	184.071	79.989	19.994	103.121	20.175	3.089	0.511
216.500	184.335	79.990	19.995	103.127	20.172	3.330	0.517
217.000	184.596	79.990	19.996	103.133	20.171	3.388	0.522
217.500	184.844	79.993	19.995	103.140	20.169	3.552	0.518
218.000	185.090	79.991	19.995	103.143	20.169	3.510	0.502
218.500	185.306	79.992	19.995	103.143	20.169	3.556	0.477
219.000	185.564	79.994	19.995	103.140	20.168	3.574	0.468
219.500	185.811	79.991	19.995	103.134	20.169	3.530	0.490
220.001	186.056	79.989	19.996	103.127	20.169	3.536	0.498
220.500	186.319	79.992	19.996	103.118	20.171	3.404	0.500
221.000	186.595	79.994	19.996	103.111	20.169	3.550	0.524
221.500	186.817	79.992	19.995	103.108	20.166	3.719	0.519
222.000	187.043	79.991	19.995	103.108	20.169	3.548	0.473
222.500	187.330	79.990	19.994	103.114	20.166	3.716	0.480
223.000	187.596	79.991	19.995	103.121	20.162	4.007	0.533
223.500	187.831	79.990	19.996	103.123	20.166	3.744	0.527
224.000	188.057	79.992	19.996	103.125	20.167	3.648	0.482
224.500	188.284	79.992	19.996	103.125	20.168	3.598	0.457
225.000	188.515	79.989	19.995	103.123	20.167	3.664	0.455
225.500	188.776	79.990	19.995	103.118	20.166	3.767	0.475
226.000	189.028	79.991	19.995	103.116	20.163	3.983	0.502
226.500	189.244	79.990	19.994	103.115	20.169	3.522	0.491
227.000	189.486	79.991	19.996	103.116	20.164	3.897	0.463
227.500	189.744	79.990	19.995	103.117	20.167	3.693	0.479
228.000	190.002	79.991	19.996	103.116	20.166	3.761	0.508
228.500	190.217	79.993	19.995	103.122	20.170	3.484	0.495
229.000	190.496	79.994	19.994	103.127	20.164	3.915	0.484
229.500	190.722	79.991	19.996	103.129	20.165	3.805	0.499
230.000	190.922	79.990	19.996	103.125	20.168	3.621	0.465
230.500	191.218	79.991	19.995	103.124	20.164	3.921	0.461
231.000	191.513	79.991	19.996	103.118	20.167	3.687	0.543
231.500	191.713	79.993	19.996	103.111	20.168	3.609	0.543
232.000	191.966	79.993	19.995	103.108	20.172	3.338	0.474
232.500	192.195	79.993	19.996	103.111	20.168	3.591	0.467
233.000	192.443	79.992	19.996	103.116	20.165	3.803	0.480
233.500	192.666	79.992	19.996	103.123	20.168	3.613	0.474
234.000	192.942	79.992	19.995	103.128	20.167	3.697	0.485
234.500	193.145	79.992	19.996	103.130	20.163	3.933	0.489
235.000	193.432	79.992	19.995	103.128	20.170	3.476	0.484
235.500	193.618	79.992	19.995	103.122	20.164	3.891	0.481
236.000	193.891	79.992	19.996	103.116	20.167	3.699	0.466
236.500	194.160	79.994	19.996	103.111	20.165	3.849	0.500
237.000	194.391	79.993	19.996	103.108	20.167	3.687	0.521
237.500	194.618	79.991	19.995	103.106	20.169	3.498	0.479
238.000	194.878	79.995	19.996	103.108	20.165	3.787	0.472
238.500	195.120	79.993	19.995	103.108	20.166	3.763	0.495
239.000	195.353	79.993	19.996	103.106	20.165	3.833	0.489
239.500	195.566	79.992	19.996	103.107	20.161	4.073	0.461
240.000	195.807	79.993	19.996	103.106	20.159	4.247	0.450
240.500	196.055	79.995	19.995	103.105	20.161	4.111	0.471
241.000	196.344	79.994	19.995	103.105	20.169	3.522	0.513
241.500	196.551	79.994	19.996	103.104	20.165	3.785	0.517
242.000	196.788	79.994	19.996	103.104	20.165	3.803	0.470
242.500	197.026	79.993	19.996	103.104	20.166	3.773	0.459
243.000	197.284	79.995	19.996	103.103	20.167	3.684	0.485
243.500	197.541	79.991	19.996	103.103	20.167	3.638	0.505
244.000	197.783	79.994	19.995	103.103	20.165	3.821	0.507
244.500	197.990	79.995	19.997	103.103	20.168	3.594	0.474
245.000	198.255	79.992	19.996	103.102	20.163	3.935	0.460
245.500	198.490	79.994	19.995	103.103	20.168	3.584	0.486
246.000	198.752	79.994	19.996	103.104	20.166	3.756	0.498
246.500	198.987	79.993	19.996	103.108	20.164	3.921	0.497
247.000	199.206	79.993	19.996	103.107	20.164	3.865	0.476
247.500	199.439	79.992	19.996	103.107	20.165	3.821	0.453
248.000	199.700	79.994	19.996	103.107	20.167	3.659	0.473
248.500	199.935	79.991	19.996	103.106	20.164	3.869	0.495
249.000	200.165	79.994	19.997	103.103	20.165	3.785	0.480
249.500	200.393	79.991	19.995	103.109	20.166	3.775	0.462
250.000	200.648	79.992	19.995	103.115	20.163	3.969	0.471
250.500	200.919	79.991	19.996	103.120	20.163	3.999	0.504
251.000	201.138	79.991	19.996	103.121	20.162	4.041	0.508
251.500	201.377	79.991	19.996	103.121	20.163	3.993	0.474
252.000	201.632	79.992	19.996	103.120	20.164	3.865	0.476
252.500	201.888	79.993	19.996	103.116	20.163	3.993	0.502
253.000	202.110	79.993	19.996	103.110	20.159	4.272	0.495
253.500	202.371	79.994	19.996	103.115	20.167	3.638	0.480
254.000	202.616	79.992	19.995	103.117	20.162	4.051	0.494
254.500	202.831	79.991	19.996	103.114	20.165	3.819	0.483
255.000	203.073	79.993	19.996	103.118	20.160	4.148	0.458
255.500	203.377	79.993	19.996	103.125	20.160	4.154	0.502
256.000	203.588	79.993	19.996	103.126	20.164	3.885	0.531
256.500	203.814	79.994	19.996	103.128	20.162	4.043	0.476
257.000	204.106	79.991	19.996	103.128	20.163	3.937	0.477
257.500	204.318	79.992	19.996	103.122	20.164	3.905	0.511
258.000	204.573	79.995	19.995	103.114	20.165	3.817	0.486
258.500	204.776	79.994	19.996	103.108	20.167	3.703	0.463
259.000	205.078	79.991	19.995	103.106	20.166	3.735	0.482
259.500	205.280	79.993	19.995	103.109	20.163	3.999	0.505
260.000	205.576	79.992	19.995	103.111	20.164	3.857	0.501
260.501	205.798	79.994	19.995	103.115	20.162	4.051	0.508
261.000	206.047	79.994	19.994	103.120	20.162	4.041	0.494
261.500	206.289	79.994	19.994	103.123	20.165	3.831	0.481
262.000	206.515	79.995	19.995	103.121	20.166	3.731	0.479
262.500	206.802	79.996	19.995	103.121	20.161	4.090	0.490
263.000	207.055	79.994	19.994	103.120	20.164	3.901	0.527
263.500	207.314	79.996	19.995	103.117	20.166	3.765	0.526
264.000	207.556	79.996	19.994	103.112	20.166	3.761	0.506
264.500	207.800	79.997	19.995	103.111	20.163	3.997	0.494
265.000	208.031	79.995	19.994	103.111	20.158	4.344	0.481
265.500	208.320	79.995	19.994	103.112	20.164	3.855	0.497
266.000	208.527	79.995	19.994	103.112	20.161	4.136	0.507
266.500	208.794	79.995	19.995	103.112	20.158	4.298	0.485
267.000	209.064	79.994	19.994	103.112	20.167	3.691	0.506
267.500	209.287	79.997	19.995	103.113	20.163	3.973	0.516
268.000	209.507	79.995	19.994	103.112	20.162	4.049	0.468
268.500	209.786	79.993	19.995	103.109	20.159	4.266	0.471
269.000	210.033	79.994	19.993	103.109	20.161	4.114	0.513
269.500	210.271	79.995	19.994	103.108	20.162	4.003	0.505
270.000	210.585	79.995	19.994	103.105	20.163	3.937	0.518
270.500	210.804	79.994	19.995	103.105	20.164	3.859	0.543
271.000	211.018	79.994	19.993	103.107	20.167	3.687	0.483
271.500	211.298	79.995	19.995	103.108	20.163	3.975	0.463
272.000	211.542	79.994	19.995	103.108	20.163	3.931	0.510
272.500	211.816	79.994	19.995	103.108	20.164	3.905	0.521
273.000	212.048	79.994	19.995	103.108	20.158	4.292	0.512
273.500	212.309	79.991	19.995	103.107	20.157	4.388	0.499
274.000	212.568	79.993	19.996	103.107	20.165	3.791	0.507
274.500	212.820	79.992	19.994	103.107	20.161	4.092	0.515
275.000	213.065	79.995	19.995	103.108	20.164	3.905	0.504
275.500	213.301	79.993	19.995	103.108	20.160	4.210	0.489
276.000	213.575	79.993	19.995	103.108	20.155	4.534	0.495
276.500	213.830	79.991	19.995	103.109	20.161	4.143	0.520
277.000	214.077	79.993	19.995	103.108	20.156	4.472	0.516
277.500	214.299	79.992	19.994	103.107	20.160	4.173	0.485
278.000	214.536	79.992	19.996	103.107	20.165	3.841	0.464
278.500	214.790	79.996	19.996	103.108	20.166	3.781	0.475
279.000	215.047	79.992	19.995	103.107	20.162	4.007	0.501
279.500	215.308	79.993	19.996	103.107	20.161	4.138	0.515
280.000	215.527	79.992	19.995	103.108	20.163	3.979	0.499
280.500	215.811	79.992	19.994	103.107	20.161	4.090	0.491
281.000	216.044	79.993	19.995	103.106	20.166	3.775	0.510
281.500	216.313	79.992	19.995	103.107	20.162	4.062	0.509
282.000	216.582	79.990	19.995	103.110	20.161	4.124	0.520
282.500	216.828	79.994	19.995	103.110	20.161	4.116	0.527
283.000	217.047	79.993	19.995	103.112	20.159	4.232	0.490
283.500	217.309	79.991	19.996	103.114	20.160	4.168	0.473
284.001	217.588	79.990	19.996	103.112	20.164	3.921	0.511
284.501	217.811	79.993	19.995	103.110	20.160	4.202	0.522
285.001	218.098	79.994	19.995	103.109	20.162	4.057	0.506
285.500	218.356	79.991	19.995	103.108	20.161	4.091	0.527
286.000	218.600	79.991	19.995	103.107	20.158	4.290	0.524
286.500	218.846	79.990	19.995	103.111	20.162	4.069	0.496
287.000	219.075	79.994	19.995	103.113	20.163	3.947	0.482
287.500	219.307	79.992	19.994	103.114	20.162	4.002	0.468
288.000	219.570	79.992	19.995	103.117	20.161	4.098	0.478
288.500	219.821	79.994	19.995	103.122	20.159	4.250	0.505
289.000	220.064	79.992	19.995	103.118	20.167	3.669	0.504
289.500	220.337	79.993	19.995	103.116	20.161	4.092	0.505
290.000	220.577	79.991	19.994	103.116	20.163	3.963	0.514
290.500	220.782	79.992	19.995	103.112	20.159	4.268	0.479
291.000	221.065	79.992	19.993	103.108	20.162	4.028	0.466
291.500	221.337	79.993	19.994	103.108	20.160	4.186	0.521
292.000	221.607	79.995	19.995	103.107	20.163	3.943	0.549
292.500	221.833	79.994	19.995	103.107	20.159	4.230	0.519
293.000	222.087	79.994	19.994	103.109	20.161	4.090	0.488
293.500	222.354	79.993	19.995	103.110	20.162	4.024	0.501
294.000	222.632	79.992	19.995	103.110	20.161	4.076	0.533
294.500	222.876	79.992	19.994	103.111	20.164	3.881	0.533
295.000	223.113	79.995	19.995	103.113	20.161	4.074	0.501
295.500	223.358	79.993	19.994	103.112	20.160	4.162	0.481
296.000	223.618	79.992	19.994	103.111	20.163	3.975	0.494
296.500	223.886	79.995	19.995	103.110	20.160	4.204	0.516
297.000	224.112	79.992	19.995	103.111	20.160	4.188	0.510
297.500	224.391	79.993	19.994	103.108	20.158	4.330	0.500
298.000	224.642	79.996	19.994	103.105	20.163	3.998	0.518
298.500	224.883	79.994	19.996	103.104	20.163	3.974	0.511
299.000	225.138	79.995	19.994	103.103	20.162	4.038	0.494
299.500	225.412	79.992	19.995	103.101	20.161	4.104	0.512
300.000	225.654	79.991	19.995	103.101	20.162	4.028	0.523
300.500	225.907	79.991	19.994	103.103	20.163	3.949	0.506
301.000	226.159	79.991	19.995	103.103	20.158	4.348	0.500
301.500	226.405	79.991	19.996	103.103	20.162	4.054	0.501
302.000	226.621	79.992	19.994	103.102	20.162	4.050	0.480
302.500	226.877	79.994	19.995	103.102	20.160	4.204	0.467
303.000	227.162	79.993	19.996	103.102	20.160	4.176	0.507
303.500	227.417	79.992	19.996	103.102	20.160	4.204	0.541
304.000	227.677	79.991	19.994	103.103	20.157	4.367	0.527
304.500	227.890	79.994	19.995	103.102	20.161	4.092	0.493
305.000	228.194	79.994	19.995	103.103	20.163	3.970	0.495
305.500	228.385	79.992	19.995	103.104	20.164	3.885	0.506
306.000	228.700	79.991	19.995	103.103	20.158	4.298	0.500
306.500	228.938	79.993	19.995	103.103	20.164	3.893	0.530
307.000	229.209	79.995	19.995	103.104	20.163	3.997	0.531
307.500	229.446	79.993	19.996	103.104	20.157	4.368	0.508
308.000	229.736	79.993	19.995	103.103	20.156	4.470	0.517
308.500	229.944	79.992	19.996	103.102	20.158	4.322	0.513
309.000	230.202	79.991	19.995	103.102	20.160	4.170	0.482
309.500	230.457	79.992	19.995	103.102	20.162	4.006	0.489
310.000	230.747	79.993	19.996	103.102	20.164	3.875	0.529
310.500	230.957	79.991	19.995	103.103	20.161	4.124	0.522
311.000	231.210	79.993	19.994	103.103	20.162	4.034	0.482
311.500	231.444	79.993	19.995	103.102	20.160	4.160	0.475
312.000	231.695	79.992	19.995	103.101	20.164	3.922	0.486
312.500	231.947	79.992	19.995	103.100	20.161	4.076	0.494
313.000	232.194	79.993	19.995	103.100	20.162	4.044	0.501
313.500	232.437	79.992	19.996	103.101	20.159	4.259	0.495
314.000	232.706	79.993	19.996	103.101	20.159	4.280	0.502
314.500	232.945	79.993	19.997	103.101	20.158	4.328	0.510
315.000	233.191	79.993	19.994	103.101	20.158	4.358	0.496
315.500	233.455	79.993	19.996	103.097	20.160	4.176	0.497
316.000	233.683	79.994	19.998	103.096	20.155	4.531	0.501
316.500	233.979	79.994	19.996	103.097	20.156	4.439	0.508
317.000	234.173	79.993	19.997	103.099	20.154	4.613	0.507
317.500	234.460	79.994	19.996	103.105	20.158	4.355	0.485
318.000	234.741	79.993	19.995	103.113	20.155	4.511	0.524
318.500	234.986	79.994	19.995	103.113	20.157	4.393	0.547
319.000	235.207	79.995	19.995	103.114	20.159	4.254	0.496
319.500	235.475	79.994	19.995	103.113	20.152	4.757	0.478
320.000	235.724	79.994	19.996	103.108	20.158	4.314	0.503
320.500	235.948	79.995	19.995	103.103	20.157	4.400	0.495
321.000	236.211	79.995	19.995	103.104	20.162	4.050	0.480
321.500	236.454	79.995	19.995	103.103	20.159	4.254	0.497
322.000	236.681	79.997	19.996	103.102	20.158	4.352	0.488
322.500	236.915	79.995	19.995	103.097	20.153	4.711	0.465
323.000	237.168	79.995	19.995	103.093	20.157	4.391	0.474
323.500	237.432	79.992	19.995	103.092	20.154	4.615	0.502
324.000	237.713	79.992	19.995	103.092	20.151	4.838	0.531
324.500	237.972	79.993	19.995	103.093	20.162	4.048	0.542
325.000	238.218	79.995	19.995	103.098	20.155	4.535	0.523
325.500	238.442	79.995	19.994	103.102	20.158	4.324	0.488
326.000	238.676	79.996	19.996	103.102	20.158	4.350	0.463
326.500	238.948	79.992	19.995	103.102	20.155	4.579	0.482
327.000	239.190	79.994	19.995	103.101	20.157	4.394	0.510
327.500	239.417	79.992	19.995	103.100	20.156	4.466	0.492
328.000	239.677	79.992	19.995	103.098	20.154	4.619	0.478
328.500	239.920	79.993	19.995	103.098	20.154	4.605	0.494
329.000	240.128	79.992	19.995	103.098	20.152	4.788	0.477
329.500	240.389	79.994	19.995	103.100	20.152	4.726	0.460
330.000	240.628	79.995	19.996	103.102	20.152	4.796	0.484
330.500	240.886	79.992	19.996	103.104	20.152	4.774	0.498
331.000	241.120	79.991	19.995	103.103	20.152	4.768	0.495
331.500	241.384	79.994	19.996	103.104	20.151	4.868	0.496
332.000	241.640	79.994	19.995	103.104	20.150	4.882	0.509
332.500	241.919	79.992	19.996	103.102	20.151	4.809	0.527
333.000	242.137	79.994	19.995	103.101	20.150	4.906	0.516
333.500	242.396	79.995	19.995	103.102	20.153	4.657	0.487
334.000	242.672	79.993	19.995	103.101	20.154	4.649	0.506
334.500	242.922	79.993	19.995	103.099	20.153	4.719	0.530
335.000	243.171	79.993	19.995	103.098	20.147	5.129	0.513
335.500	243.402	79.993	19.995	103.099	20.145	5.233	0.490
336.000	243.666	79.994	19.997	103.098	20.153	4.720	0.487
336.500	243.898	79.993	19.996	103.103	20.155	4.563	0.495
337.000	244.147	79.994	19.997	103.109	20.152	4.794	0.489
337.500	244.396	79.991	19.997	103.112	20.149	4.944	0.489
338.000	244.643	79.994	19.997	103.112	20.150	4.894	0.496
338.500	244.870	79.994	19.996	103.111	20.150	4.880	0.485
339.000	245.115	79.994	19.996	103.108	20.150	4.898	0.473
339.500	245.422	79.994	19.996	103.104	20.147	5.153	0.512
340.000	245.631	79.992	19.996	103.099	20.149	5.010	0.534
340.500	245.913	79.992	19.997	103.093	20.147	5.131	0.504
341.000	246.180	79.995	19.996	103.091	20.145	5.293	0.520
341.500	246.405	79.994	19.997	103.090	20.147	5.106	0.521
342.000	246.617	79.995	19.996	103.090	20.144	5.316	0.465
342.500	246.890	79.994	19.996	103.095	20.142	5.502	0.461
343.000	247.175	79.994	19.995	103.101	20.142	5.521	0.521
343.500	247.420	79.993	19.997	103.103	20.143	5.393	0.544
344.000	247.614	79.995	19.995	103.102	20.144	5.351	0.485
344.500	247.908	79.996	19.995	103.101	20.137	5.836	0.464
345.000	248.138	79.994	19.995	103.101	20.136	5.898	0.506
345.500	248.372	79.994	19.996	103.100	20.144	5.349	0.494
346.000	248.609	79.995	19.996	103.095	20.136	5.898	0.468
346.500	248.863	79.995	19.995	103.092	20.140	5.661	0.480
347.000	249.099	79.994	19.995	103.093	20.139	5.717	0.490
347.500	249.411	79.994	19.995	103.093	20.139	5.713	0.519
348.000	249.657	79.999	19.995	103.094	20.132	6.231	0.553
