Repository: ulfsri/fsri_materials_database

# Materials and Products Database

## 01_Data

Raw data generated from each apparatus are included here in plain-text format. The data is organized first by material, next by the short name of test apparatus used, and where applicable additional filtering by test settings.

### material.json

Each material directory contains a json file of the same name as the material. This file links the data stored in the repository as well as data and graphs produced by the accompanying scripts (__02_Scripts__) to the respective landing page for the material on the front-end website.

File: 01_Data/PMMA_R06/MCC/PMMA_R06_MCC_30K_min_211015_R2.txt (part 3 of 4)
T Correction Coefficients:	0	1.024463	0
Time Shift (s):	14
*
Time (s)	Temperature (C)	N2 flow rate (cc/min)	O2 flow rate (cc/min)	Flow Rate (cc/min)	Oxygen (%)	HRR (W/g)	Heating rate (C/s)
692.000	421.955	79.993	19.996	102.868	19.782	18.886	0.510
692.500	422.209	79.992	19.995	102.869	19.788	18.424	0.494
693.000	422.430	79.992	19.994	102.869	19.796	17.786	0.483
693.500	422.689	79.993	19.996	102.869	19.801	17.430	0.478
694.000	422.936	79.994	19.996	102.867	19.809	16.818	0.493
694.500	423.208	79.993	19.996	102.865	19.812	16.539	0.513
695.000	423.454	79.991	19.997	102.865	19.818	16.120	0.519
695.500	423.709	79.991	19.997	102.866	19.822	15.800	0.509
696.000	423.948	79.993	19.998	102.867	19.825	15.507	0.497
696.500	424.179	79.994	19.995	102.868	19.833	14.925	0.482
697.000	424.429	79.996	19.993	102.869	19.837	14.580	0.475
697.500	424.691	79.991	19.995	102.870	19.841	14.295	0.497
698.000	424.931	79.993	19.996	102.870	19.851	13.533	0.507
698.500	425.180	79.994	19.996	102.869	19.849	13.632	0.495
699.000	425.378	79.994	19.995	102.867	19.854	13.251	0.468
699.500	425.698	79.993	19.995	102.869	19.860	12.818	0.482
700.000	425.935	79.994	19.996	102.868	19.865	12.418	0.537
700.500	426.229	79.994	19.995	102.867	19.867	12.207	0.544
701.000	426.446	79.993	19.997	102.867	19.872	11.882	0.522
701.500	426.743	79.995	19.995	102.867	19.877	11.462	0.512
702.000	426.935	79.993	19.995	102.867	19.882	11.036	0.501
702.500	427.203	79.993	19.995	102.867	19.883	11.010	0.474
703.000	427.479	79.994	19.994	102.868	19.886	10.771	0.502
703.500	427.700	79.994	19.994	102.868	19.890	10.432	0.521
704.000	427.964	79.994	19.994	102.868	19.894	10.103	0.491
704.500	428.210	79.994	19.995	102.867	19.898	9.810	0.497
705.000	428.481	79.995	19.994	102.867	19.898	9.833	0.513
705.500	428.709	79.996	19.996	102.866	19.904	9.360	0.508
706.000	428.979	79.996	19.994	102.865	19.907	9.078	0.499
706.500	429.233	79.995	19.995	102.865	19.908	9.058	0.511
707.000	429.501	79.995	19.993	102.864	19.911	8.752	0.523
707.500	429.719	79.996	19.995	102.865	19.917	8.322	0.504
708.000	430.002	79.995	19.995	102.865	19.918	8.204	0.493
708.500	430.233	79.995	19.996	102.865	19.923	7.838	0.507
709.000	430.452	79.993	19.996	102.866	19.921	7.992	0.482
709.500	430.755	79.995	19.995	102.867	19.924	7.761	0.486
710.000	430.949	79.994	19.996	102.866	19.928	7.470	0.509
710.500	431.223	79.996	19.995	102.866	19.928	7.455	0.482
711.000	431.465	79.995	19.994	102.864	19.933	7.061	0.492
711.500	431.740	79.995	19.994	102.860	19.931	7.247	0.517
712.000	431.977	79.995	19.995	102.859	19.936	6.825	0.515
712.500	432.234	79.994	19.995	102.856	19.936	6.834	0.503
713.000	432.498	79.996	19.995	102.855	19.940	6.477	0.508
713.500	432.739	79.995	19.996	102.855	19.938	6.663	0.513
714.000	432.937	79.995	19.996	102.858	19.944	6.207	0.472
714.500	433.205	79.994	19.995	102.858	19.945	6.142	0.452
715.000	433.510	79.993	19.996	102.861	19.944	6.164	0.519
715.500	433.765	79.995	19.994	102.861	19.944	6.202	0.566
716.000	434.008	79.995	19.995	102.862	19.946	6.003	0.529
716.500	434.254	79.994	19.994	102.862	19.949	5.782	0.493
717.000	434.491	79.994	19.994	102.862	19.952	5.555	0.486
717.500	434.781	79.996	19.996	102.861	19.952	5.588	0.505
718.000	435.023	79.994	19.995	102.858	19.956	5.290	0.530
718.500	435.278	79.995	19.995	102.858	19.955	5.341	0.515
719.000	435.544	79.995	19.995	102.859	19.957	5.192	0.509
719.500	435.798	79.996	19.994	102.859	19.955	5.367	0.521
720.000	436.004	79.995	19.996	102.859	19.960	4.933	0.491
720.500	436.260	79.995	19.994	102.862	19.961	4.866	0.461
721.000	436.523	79.994	19.995	102.862	19.959	4.995	0.490
721.500	436.802	79.994	19.997	102.862	19.962	4.794	0.530
722.000	437.069	79.995	19.996	102.862	19.964	4.624	0.544
722.500	437.309	79.993	19.996	102.864	19.960	4.907	0.526
723.000	437.523	79.996	19.995	102.865	19.963	4.710	0.480
723.500	437.789	79.994	19.995	102.864	19.968	4.352	0.467
724.000	438.020	79.994	19.994	102.865	19.966	4.489	0.488
724.500	438.303	79.994	19.995	102.865	19.968	4.325	0.506
725.000	438.530	79.995	19.995	102.865	19.967	4.430	0.513
725.500	438.783	79.995	19.996	102.864	19.969	4.265	0.495
726.000	439.024	79.995	19.994	102.862	19.969	4.231	0.487
726.500	439.324	79.995	19.996	102.860	19.966	4.492	0.517
727.000	439.553	79.996	19.995	102.855	19.966	4.445	0.534
727.500	439.792	79.995	19.995	102.854	19.971	4.117	0.498
728.000	440.034	79.997	19.995	102.855	19.967	4.432	0.475
728.500	440.309	79.997	19.995	102.856	19.969	4.256	0.500
729.000	440.533	79.996	19.996	102.855	19.970	4.168	0.508
729.500	440.768	79.995	19.995	102.858	19.970	4.141	0.478
730.000	441.039	79.997	19.994	102.858	19.973	3.929	0.482
730.500	441.310	79.997	19.996	102.858	19.972	4.023	0.524
731.000	441.531	79.997	19.996	102.858	19.972	4.025	0.517
731.500	441.758	79.997	19.996	102.860	19.973	3.950	0.470
732.000	442.028	79.997	19.994	102.861	19.972	3.987	0.472
732.500	442.285	79.997	19.994	102.861	19.975	3.772	0.512
733.000	442.545	79.996	19.994	102.861	19.975	3.764	0.522
733.500	442.774	79.996	19.994	102.861	19.972	4.006	0.503
734.000	443.035	79.997	19.995	102.861	19.975	3.753	0.489
734.500	443.311	79.998	19.993	102.860	19.977	3.633	0.513
735.000	443.570	79.997	19.994	102.860	19.978	3.560	0.536
735.500	443.760	79.997	19.994	102.861	19.974	3.830	0.492
736.000	444.050	79.996	19.994	102.861	19.977	3.642	0.465
736.500	444.283	79.996	19.994	102.862	19.978	3.558	0.501
737.000	444.515	79.996	19.995	102.862	19.975	3.730	0.494
737.500	444.812	79.996	19.994	102.862	19.978	3.526	0.497
738.000	445.065	79.996	19.995	102.862	19.979	3.432	0.540
738.500	445.322	79.996	19.995	102.862	19.978	3.516	0.530
739.000	445.579	79.995	19.994	102.862	19.979	3.456	0.512
739.500	445.794	79.997	19.994	102.862	19.980	3.396	0.493
740.000	446.073	79.996	19.994	102.862	19.977	3.575	0.483
740.500	446.299	79.995	19.995	102.863	19.981	3.304	0.499
741.000	446.567	79.995	19.995	102.865	19.979	3.436	0.499
741.500	446.778	79.995	19.995	102.865	19.979	3.443	0.487
742.000	447.036	79.995	19.994	102.866	19.979	3.421	0.474
742.500	447.286	79.992	19.995	102.866	19.982	3.244	0.488
743.000	447.556	79.993	19.995	102.866	19.979	3.475	0.514
743.500	447.843	79.995	19.994	102.865	19.979	3.464	0.539
744.000	448.033	79.995	19.996	102.865	19.982	3.237	0.517
744.500	448.333	79.994	19.995	102.865	19.981	3.271	0.483
745.000	448.580	79.995	19.995	102.865	19.979	3.460	0.519
745.500	448.843	79.992	19.995	102.865	19.979	3.428	0.529
746.000	449.089	79.993	19.994	102.866	19.981	3.291	0.509
746.500	449.308	79.993	19.995	102.866	19.982	3.254	0.487
747.000	449.592	79.993	19.996	102.866	19.980	3.368	0.484
747.500	449.846	79.993	19.995	102.866	19.980	3.396	0.521
748.000	450.106	79.993	19.994	102.866	19.978	3.543	0.526
748.500	450.364	79.994	19.995	102.866	19.979	3.460	0.515
749.000	450.607	79.993	19.996	102.866	19.980	3.396	0.509
749.500	450.862	79.993	19.995	102.866	19.977	3.608	0.500
750.000	451.156	79.994	19.997	102.865	19.981	3.312	0.524
750.500	451.391	79.993	19.994	102.865	19.982	3.207	0.539
751.000	451.633	79.993	19.996	102.866	19.981	3.274	0.502
751.500	451.937	79.993	19.995	102.865	19.981	3.284	0.511
752.000	452.134	79.994	19.995	102.866	19.980	3.389	0.524
752.500	452.403	79.992	19.995	102.866	19.979	3.419	0.484
753.000	452.676	79.995	19.996	102.866	19.979	3.432	0.504
753.500	452.942	79.992	19.996	102.865	19.981	3.256	0.541
754.000	453.148	79.994	19.995	102.865	19.981	3.303	0.506
754.500	453.417	79.994	19.995	102.865	19.980	3.363	0.473
755.000	453.686	79.991	19.998	102.865	19.980	3.374	0.506
755.500	453.955	79.993	19.994	102.865	19.980	3.368	0.538
756.000	454.245	79.995	19.998	102.865	19.980	3.366	0.549
756.500	454.425	79.989	20.002	102.865	19.977	3.601	0.514
757.000	454.729	79.990	19.995	102.862	19.981	3.280	0.477
757.500	454.995	79.992	20.000	102.863	19.979	3.430	0.527
758.000	455.284	79.996	19.993	102.863	19.980	3.340	0.562
758.500	455.503	79.998	19.996	102.863	19.980	3.346	0.532
759.000	455.742	79.991	19.997	102.864	19.979	3.419	0.483
759.500	456.002	79.994	19.996	102.866	19.981	3.334	0.478
760.000	456.278	79.993	19.996	102.865	19.980	3.413	0.518
760.500	456.538	79.992	19.997	102.866	19.982	3.201	0.536
761.000	456.776	79.995	19.996	102.866	19.978	3.513	0.517
761.500	457.005	79.995	19.993	102.865	19.980	3.402	0.482
762.000	457.269	79.994	19.995	102.866	19.980	3.364	0.481
762.500	457.501	79.996	19.994	102.866	19.981	3.319	0.495
763.000	457.814	79.995	19.996	102.866	19.976	3.678	0.520
763.500	458.058	79.993	19.998	102.867	19.978	3.565	0.551
764.000	458.312	79.993	19.995	102.864	19.978	3.492	0.528
764.500	458.557	79.993	19.995	102.863	19.978	3.516	0.499
765.000	458.805	79.993	19.996	102.862	19.977	3.629	0.496
765.500	459.080	79.993	19.997	102.861	19.977	3.591	0.508
766.000	459.364	79.992	19.995	102.861	19.980	3.396	0.541
766.500	459.605	79.993	19.995	102.863	19.976	3.655	0.542
767.000	459.839	79.993	19.995	102.865	19.977	3.640	0.500
767.500	460.119	79.994	19.995	102.867	19.978	3.515	0.494
768.000	460.367	79.993	19.995	102.867	19.977	3.612	0.521
768.500	460.589	79.993	19.995	102.868	19.979	3.475	0.499
769.000	460.877	79.993	19.995	102.869	19.981	3.329	0.490
769.500	461.121	79.992	19.995	102.867	19.978	3.569	0.521
770.000	461.375	79.992	19.996	102.865	19.980	3.404	0.515
770.500	461.639	79.992	19.993	102.865	19.979	3.443	0.508
771.000	461.885	79.991	19.997	102.866	19.980	3.346	0.514
771.500	462.133	79.992	19.996	102.866	19.984	3.098	0.502
772.000	462.382	79.992	19.997	102.866	19.982	3.216	0.496
772.500	462.685	79.995	19.993	102.867	19.979	3.443	0.525
773.000	462.918	79.992	19.997	102.867	19.983	3.151	0.544
773.500	463.140	79.993	19.995	102.866	19.981	3.295	0.495
774.000	463.423	79.993	19.994	102.867	19.980	3.359	0.480
774.500	463.692	79.993	19.997	102.867	19.980	3.387	0.528
775.000	463.917	79.993	19.995	102.866	19.982	3.203	0.523
775.500	464.186	79.993	19.995	102.866	19.980	3.376	0.494
776.000	464.412	79.995	19.995	102.867	19.980	3.363	0.495
776.500	464.654	79.993	19.997	102.867	19.980	3.385	0.482
777.000	464.862	79.991	19.996	102.865	19.982	3.252	0.459
777.500	465.154	79.994	19.996	102.865	19.983	3.173	0.475
778.000	465.407	79.993	19.995	102.864	19.981	3.263	0.523
778.500	465.649	79.994	19.997	102.863	19.982	3.218	0.520
779.000	465.929	79.994	19.996	102.862	19.982	3.194	0.508
779.500	466.165	79.991	19.997	102.861	19.981	3.267	0.519
780.000	466.438	79.992	19.997	102.861	19.980	3.342	0.513
780.500	466.666	79.994	19.996	102.860	19.982	3.185	0.505
781.000	466.952	79.993	19.997	102.861	19.981	3.297	0.507
781.500	467.191	79.993	19.997	102.863	19.980	3.383	0.519
782.000	467.463	79.993	19.993	102.865	19.980	3.406	0.518
782.500	467.711	79.993	19.997	102.865	19.981	3.327	0.516
783.000	467.977	79.994	19.997	102.865	19.981	3.274	0.517
783.500	468.217	79.992	19.998	102.865	19.981	3.297	0.509
784.000	468.458	79.996	19.996	102.862	19.983	3.166	0.494
784.500	468.729	79.992	19.995	102.861	19.983	3.156	0.497
785.000	468.991	79.990	19.997	102.859	19.981	3.291	0.522
785.500	469.248	79.996	19.996	102.858	19.981	3.263	0.526
786.000	469.470	79.994	19.994	102.858	19.979	3.436	0.499
786.500	469.762	80.000	19.992	102.858	19.978	3.492	0.496
787.000	469.961	79.996	19.997	102.860	19.979	3.428	0.502
787.500	470.247	79.996	19.993	102.862	19.981	3.318	0.488
788.000	470.538	79.992	19.997	102.863	19.981	3.312	0.531
788.500	470.775	79.993	20.000	102.863	19.979	3.436	0.553
789.000	471.015	79.996	19.996	102.862	19.978	3.520	0.502
789.500	471.227	79.997	19.995	102.854	19.981	3.312	0.465
790.000	471.511	79.995	19.997	102.854	19.982	3.243	0.474
790.500	471.756	79.997	19.995	102.853	19.984	3.061	0.512
791.000	472.009	79.996	19.997	102.853	19.984	3.089	0.513
791.500	472.276	79.995	19.995	102.854	19.986	2.939	0.509
792.000	472.508	79.996	19.996	102.861	19.984	3.034	0.509
792.500	472.782	79.997	19.991	102.862	19.983	3.136	0.503
793.000	473.046	79.996	19.999	102.864	19.983	3.139	0.522
793.500	473.297	79.997	19.992	102.862	19.986	2.922	0.527
794.000	473.498	79.993	19.994	102.864	19.983	3.130	0.484
794.500	473.764	79.995	19.996	102.864	19.982	3.201	0.459
795.000	474.033	79.995	19.994	102.863	19.982	3.214	0.500
795.500	474.290	79.995	19.995	102.862	19.983	3.145	0.530
796.000	474.544	79.993	19.994	102.863	19.985	2.980	0.518
796.500	474.807	79.995	19.995	102.862	19.985	2.965	0.514
797.000	475.051	79.992	20.000	102.862	19.985	2.991	0.512
797.500	475.326	79.995	19.995	102.860	19.983	3.143	0.513
798.000	475.560	79.995	19.995	102.860	19.985	2.999	0.514
798.500	475.802	79.993	19.996	102.861	19.983	3.126	0.492
799.000	476.040	79.994	19.995	102.859	19.986	2.929	0.478
799.500	476.320	79.994	19.994	102.858	19.984	3.057	0.499
800.000	476.570	79.996	19.994	102.857	19.983	3.139	0.524
800.500	476.786	79.995	19.994	102.858	19.983	3.164	0.497
801.000	477.046	79.995	19.994	102.858	19.986	2.903	0.471
801.500	477.319	79.994	19.996	102.858	19.982	3.252	0.505
802.000	477.571	79.994	19.996	102.859	19.983	3.115	0.529
802.500	477.777	79.994	19.995	102.861	19.983	3.168	0.492
803.000	478.054	79.993	19.995	102.860	19.983	3.134	0.471
803.500	478.344	79.996	19.995	102.861	19.983	3.156	0.525
804.000	478.549	79.995	19.994	102.862	19.984	3.051	0.530
804.500	478.837	79.995	19.995	102.860	19.982	3.250	0.494
805.000	479.082	79.996	19.995	102.860	19.985	2.950	0.513
805.500	479.316	79.995	19.994	102.860	19.984	3.055	0.506
806.000	479.590	79.994	19.995	102.861	19.983	3.126	0.494
806.500	479.862	79.995	19.994	102.857	19.980	3.398	0.527
807.000	480.092	79.996	19.995	102.856	19.981	3.329	0.524
807.500	480.353	79.997	19.994	102.855	19.983	3.132	0.496
808.000	480.614	79.995	19.994	102.852	19.981	3.282	0.506
808.500	480.882	79.995	19.995	102.853	19.984	3.038	0.526
809.000	481.118	79.998	19.994	102.856	19.982	3.184	0.516
809.500	481.379	79.996	19.993	102.859	19.981	3.291	0.501
810.000	481.623	79.995	19.997	102.857	19.982	3.246	0.501
810.500	481.868	79.995	19.995	102.859	19.982	3.226	0.497
811.000	482.131	79.995	19.993	102.859	19.984	3.089	0.498
811.500	482.387	79.995	19.995	102.860	19.982	3.184	0.514
812.000	482.604	79.993	19.996	102.861	19.981	3.271	0.497
812.500	482.878	79.993	20.000	102.864	19.982	3.229	0.482
813.000	483.124	79.994	19.995	102.862	19.984	3.092	0.505
813.500	483.368	79.997	19.995	102.858	19.979	3.471	0.505
814.000	483.599	79.996	19.995	102.856	19.981	3.304	0.483
814.500	483.860	79.994	19.995	102.856	19.979	3.447	0.484
815.000	484.127	79.997	19.994	102.855	19.975	3.787	0.510
815.500	484.347	79.996	19.994	102.857	19.979	3.481	0.507
816.000	484.595	79.996	19.994	102.861	19.979	3.436	0.477
816.500	484.869	79.997	19.996	102.862	19.980	3.338	0.495
817.000	485.124	79.995	19.993	102.861	19.981	3.263	0.526
817.500	485.348	79.994	19.995	102.862	19.981	3.321	0.504
818.000	485.615	79.995	19.994	102.862	19.984	3.094	0.485
818.500	485.860	79.996	19.990	102.863	19.983	3.130	0.501
819.000	486.106	79.995	19.994	102.862	19.982	3.214	0.501
819.500	486.348	79.996	19.994	102.863	19.981	3.329	0.490
820.000	486.646	79.995	19.993	102.862	19.982	3.233	0.515
820.500	486.867	79.994	19.992	102.859	19.979	3.436	0.530
821.000	487.145	79.995	19.996	102.859	19.981	3.316	0.509
821.500	487.399	79.993	19.992	102.858	19.982	3.181	0.516
822.000	487.636	79.992	19.994	102.860	19.983	3.145	0.511
822.500	487.908	79.997	19.994	102.861	19.980	3.393	0.500
823.000	488.133	79.992	19.997	102.863	19.985	3.019	0.503
823.500	488.397	79.993	19.997	102.863	19.981	3.295	0.493
824.000	488.645	79.995	19.993	102.864	19.981	3.282	0.500
824.500	488.901	79.991	19.995	102.864	19.984	3.057	0.508
825.000	489.163	79.995	19.992	102.864	19.982	3.218	0.511
825.500	489.419	79.993	19.995	102.864	19.983	3.117	0.518
826.000	489.681	79.991	19.993	102.862	19.984	3.083	0.518
826.500	489.919	79.992	19.994	102.863	19.984	3.025	0.509
827.000	490.187	79.996	19.997	102.863	19.981	3.269	0.503
827.500	490.435	79.994	19.995	102.862	19.985	2.997	0.511
828.000	490.669	79.992	19.993	102.861	19.984	3.074	0.499
828.500	490.910	79.993	19.994	102.864	19.980	3.363	0.478
829.000	491.168	79.994	19.993	102.863	19.979	3.421	0.487
829.500	491.426	79.988	19.995	102.862	19.984	3.023	0.507
830.000	491.707	79.993	19.994	102.862	19.984	3.027	0.527
830.500	491.959	79.990	19.997	102.863	19.982	3.179	0.536
831.000	492.219	79.994	19.992	102.863	19.982	3.250	0.523
831.500	492.490	79.991	19.988	102.861	19.984	3.091	0.522
832.000	492.720	80.001	19.992	102.859	19.986	2.916	0.516
832.500	492.996	79.992	19.995	102.859	19.987	2.856	0.504
833.000	493.245	79.993	20.000	102.858	19.988	2.770	0.516
833.500	493.482	79.991	19.998	102.857	19.986	2.931	0.505
834.000	493.756	79.996	19.993	102.858	19.986	2.942	0.498
834.500	493.986	79.992	19.993	102.861	19.988	2.747	0.507
835.000	494.286	79.993	19.996	102.862	19.987	2.847	0.517
835.500	494.555	79.990	19.997	102.864	19.986	2.912	0.549
836.000	494.795	79.994	19.995	102.863	19.989	2.683	0.539
836.500	495.076	79.994	19.994	102.864	19.987	2.850	0.515
837.000	495.320	79.993	19.996	102.862	19.987	2.832	0.523
837.500	495.563	79.992	19.997	102.861	19.988	2.713	0.506
838.000	495.845	79.995	19.995	102.861	19.988	2.753	0.506
838.500	496.068	79.995	19.994	102.862	19.986	2.937	0.515
839.000	496.332	79.991	19.997	102.863	19.990	2.573	0.496
839.500	496.607	79.996	19.995	102.863	19.986	2.935	0.513
840.000	496.871	79.995	19.995	102.860	19.989	2.655	0.539
840.500	497.109	79.999	19.996	102.858	19.988	2.723	0.520
841.000	497.331	79.995	19.999	102.857	19.988	2.740	0.481
841.500	497.589	79.997	19.997	102.857	19.985	2.978	0.471
842.000	497.891	79.995	19.995	102.857	19.989	2.706	0.520
842.500	498.103	79.992	19.994	102.859	19.991	2.537	0.537
843.000	498.375	79.994	19.996	102.861	19.988	2.775	0.499
843.500	498.607	79.996	19.998	102.863	19.984	3.036	0.494
844.000	498.896	79.992	19.996	102.863	19.989	2.652	0.512
844.500	499.118	79.993	19.997	102.863	19.989	2.702	0.516
845.000	499.401	79.993	19.995	102.861	19.986	2.920	0.508
845.500	499.655	79.996	19.993	102.861	19.985	2.969	0.521
846.000	499.881	79.990	19.999	102.859	19.989	2.704	0.509
846.500	500.154	79.994	19.996	102.858	19.984	3.091	0.490
847.000	500.424	79.992	19.998	102.859	19.986	2.892	0.521
847.500	500.685	79.995	19.995	102.860	19.987	2.860	0.537
848.000	500.940	79.995	19.995	102.858	19.989	2.631	0.523
848.500	501.210	79.996	19.997	102.860	19.988	2.755	0.521
849.000	501.473	79.996	19.991	102.862	19.988	2.747	0.529
849.500	501.712	79.993	19.996	102.862	19.988	2.725	0.517
850.000	501.930	79.995	19.994	102.864	19.989	2.638	0.480
850.500	502.197	79.989	20.003	102.865	19.983	3.138	0.472
851.000	502.463	79.996	19.997	102.860	19.984	3.076	0.509
851.500	502.728	79.999	19.994	102.859	19.987	2.809	0.532
852.000	502.974	79.994	19.994	102.858	19.984	3.059	0.521
852.500	503.226	79.994	19.995	102.854	19.986	2.897	0.504
853.000	503.509	79.997	19.997	102.853	19.985	3.008	0.517
853.500	503.780	79.991	19.996	102.857	19.984	3.034	0.544
854.000	504.019	79.991	20.000	102.858	19.983	3.158	0.532
854.500	504.248	79.998	19.994	102.856	19.984	3.034	0.489
855.000	504.506	79.998	19.996	102.857	19.985	2.995	0.477
855.500	504.806	79.994	19.992	102.858	19.984	3.042	0.523
856.000	504.994	79.990	20.000	102.856	19.983	3.173	0.524
856.500	505.305	79.997	19.997	102.854	19.984	3.079	0.493
857.000	505.544	79.994	19.993	102.853	19.984	3.031	0.524
857.500	505.760	79.994	19.996	102.853	19.985	2.961	0.503
858.000	506.060	79.993	19.994	102.852	19.985	3.012	0.486
858.500	506.316	79.994	19.993	102.853	19.983	3.158	0.536
859.000	506.567	79.990	19.997	102.856	19.984	3.051	0.531
859.500	506.818	79.991	19.995	102.859	19.981	3.299	0.504
860.000	507.059	79.981	20.009	102.861	19.981	3.276	0.497
860.500	507.332	79.988	20.000	102.859	19.980	3.380	0.503
861.000	507.589	79.987	20.000	102.858	19.983	3.154	0.522
861.500	507.858	79.998	19.987	102.857	19.983	3.160	0.528
862.000	508.094	79.995	19.994	102.859	19.982	3.222	0.515
862.500	508.373	79.994	19.996	102.860	19.983	3.155	0.511
863.000	508.639	79.994	19.996	102.863	19.984	3.059	0.530
863.500	508.883	79.993	19.997	102.863	19.982	3.248	0.527
864.000	509.142	79.994	19.996	102.863	19.979	3.425	0.506
864.500	509.365	79.992	19.997	102.861	19.981	3.301	0.492
865.000	509.607	79.992	19.998	102.859	19.981	3.312	0.474
865.500	509.914	79.995	19.995	102.858	19.982	3.201	0.507
866.000	510.127	79.988	20.001	102.860	19.982	3.216	0.534
866.500	510.381	79.991	20.001	102.859	19.980	3.340	0.493
867.000	510.640	79.991	20.000	102.859	19.983	3.154	0.490
867.500	510.890	79.991	19.999	102.857	19.978	3.569	0.511
868.000	511.163	79.998	19.997	102.857	19.982	3.239	0.516
868.500	511.442	79.996	19.990	102.856	19.982	3.179	0.537
869.000	511.701	79.993	19.994	102.858	19.980	3.361	0.545
869.500	511.965	79.996	19.995	102.859	19.978	3.567	0.531
870.000	512.194	79.989	20.005	102.862	19.981	3.316	0.508
870.500	512.466	79.997	19.993	102.860	19.984	3.089	0.497
871.000	512.697	79.995	19.998	102.862	19.980	3.404	0.502
871.500	512.982	79.995	19.993	102.860	19.978	3.541	0.509
872.000	513.245	79.993	19.997	102.860	19.977	3.633	0.532
872.500	513.502	79.990	19.999	102.857	19.981	3.280	0.534
873.000	513.795	79.994	19.996	102.856	19.980	3.410	0.535
873.500	514.010	79.993	19.998	102.854	19.981	3.303	0.529
874.000	514.307	79.996	19.994	102.853	19.980	3.413	0.510
874.500	514.555	79.995	19.995	102.853	19.979	3.447	0.529
875.000	514.798	79.992	19.996	102.856	19.982	3.194	0.518
875.500	515.091	79.994	19.993	102.862	19.981	3.271	0.513
876.000	515.346	79.996	19.996	102.864	19.982	3.222	0.542
876.500	515.585	79.996	19.994	102.865	19.980	3.383	0.521
877.000	515.870	79.993	19.997	102.866	19.981	3.329	0.509
877.500	516.139	79.993	19.997	102.864	19.981	3.289	0.539
878.000	516.405	79.994	19.996	102.862	19.981	3.274	0.545
878.500	516.645	79.993	19.994	102.859	19.982	3.188	0.521
879.000	516.893	79.993	19.996	102.859	19.979	3.428	0.497
879.500	517.166	79.992	19.996	102.856	19.981	3.284	0.504
880.000	517.450	79.993	19.995	102.855	19.983	3.111	0.539
880.500	517.684	79.997	19.991	102.858	19.981	3.303	0.538
881.000	517.947	79.996	20.000	102.861	19.982	3.233	0.507
881.500	518.191	79.994	19.995	102.857	19.981	3.308	0.502
882.000	518.471	79.997	19.991	102.855	19.981	3.265	0.515
882.500	518.696	79.998	19.996	102.855	19.985	3.019	0.515
883.000	519.010	79.993	19.994	102.853	19.983	3.177	0.522
883.500	519.281	79.994	19.992	102.853	19.984	3.074	0.562
884.000	519.536	79.995	19.995	102.858	19.983	3.139	0.555
884.500	519.785	79.986	20.001	102.862	19.983	3.111	0.515
885.000	520.053	79.997	19.994	102.862	19.979	3.458	0.510
885.500	520.338	79.994	19.993	102.863	19.982	3.192	0.535
886.000	520.586	79.985	19.996	102.861	19.982	3.222	0.543
886.500	520.845	79.997	19.998	102.861	19.983	3.166	0.520
887.000	521.120	79.995	19.996	102.861	19.983	3.168	0.520
887.500	521.395	80.001	19.992	102.862	19.983	3.162	0.542
888.000	521.636	79.994	19.997	102.863	19.986	2.918	0.533
888.500	521.887	79.995	19.995	102.864	19.983	3.138	0.505
889.000	522.179	79.993	19.996	102.865	19.983	3.177	0.517
889.500	522.418	79.994	19.994	102.864	19.983	3.119	0.537
890.000	522.695	79.993	19.999	102.862	19.984	3.051	0.524
890.500	522.928	79.995	19.995	102.858	19.982	3.239	0.513
891.000	523.180	79.993	19.997	102.855	19.983	3.149	0.497
891.500	523.467	79.998	19.997	102.853	19.983	3.117	0.512
892.000	523.708	79.999	19.992	102.854	19.983	3.145	0.534
892.500	524.020	79.993	19.993	102.857	19.981	3.329	0.541
893.000	524.314	79.995	19.991	102.854	19.981	3.294	0.579
893.500	524.555	79.994	19.989	102.857	19.980	3.367	0.571
894.000	524.810	79.999	19.991	102.858	19.984	3.089	0.515
894.500	525.104	79.996	19.990	102.861	19.984	3.044	0.522
895.000	525.318	79.993	19.995	102.860	19.980	3.365	0.528
895.500	525.575	79.994	19.995	102.861	19.981	3.271	0.489
896.000	525.858	79.993	19.993	102.861	19.981	3.306	0.506
896.500	526.118	79.997	19.993	102.861	19.980	3.381	0.542
897.000	526.408	79.993	19.993	102.861	19.981	3.278	0.547
897.500	526.677	79.995	19.989	102.856	19.982	3.190	0.554
898.000	526.931	79.995	19.992	102.858	19.982	3.237	0.541
898.500	527.161	79.996	19.995	102.858	19.982	3.239	0.503
899.000	527.385	79.994	19.998	102.857	19.982	3.237	0.469
899.500	527.700	79.994	19.994	102.856	19.981	3.271	0.497
900.000	527.959	79.993	19.995	102.860	19.980	3.393	0.557
900.500	528.235	79.993	19.997	102.861	19.981	3.331	0.555
901.000	528.495	79.991	19.997	102.863	19.980	3.385	0.535
901.500	528.802	79.994	19.991	102.862	19.980	3.370	0.552
902.000	529.029	79.995	19.996	102.862	19.982	3.209	0.551
902.500	529.307	79.991	19.995	102.856	19.979	3.460	0.519
903.000	529.553	79.993	19.993	102.853	19.982	3.188	0.514
903.500	529.846	79.994	19.995	102.852	19.984	3.051	0.531
904.000	530.074	79.994	19.995	102.849	19.980	3.378	0.530
904.500	530.308	79.988	19.998	102.845	19.981	3.308	0.492
905.000	530.612	79.994	19.990	102.848	19.979	3.472	0.500
905.500	530.867	79.994	19.999	102.854	19.983	3.141	0.548
906.000	531.141	79.998	19.990	102.853	19.979	3.447	0.544
906.500	531.392	79.995	19.993	102.858	19.979	3.415	0.528
907.000	531.693	79.996	19.993	102.862	19.979	3.440	0.539
907.500	531.920	79.992	19.992	102.864	19.980	3.412	0.540
908.000	532.150	79.995	19.994	102.864	19.982	3.254	0.493
908.500	532.466	80.000	19.994	102.861	19.982	3.232	0.501
909.000	532.715	79.992	19.995	102.857	19.981	3.301	0.555
909.500	532.968	79.996	19.994	102.856	19.980	3.384	0.534
910.000	533.224	79.994	19.989	102.855	19.983	3.172	0.506
910.500	533.469	79.992	19.995	102.855	19.984	3.089	0.505
911.000	533.762	79.996	19.994	102.858	19.987	2.860	0.519
911.500	534.016	79.996	19.996	102.862	19.986	2.928	0.542
912.000	534.302	79.993	19.994	102.861	19.984	3.072	0.543
912.500	534.550	79.994	19.995	102.861	19.981	3.260	0.537
913.000	534.819	79.992	19.997	102.859	19.983	3.166	0.526
913.500	535.095	79.993	19.996	102.857	19.983	3.124	0.531
914.000	535.360	79.992	19.997	102.857	19.983	3.149	0.543
914.500	535.615	79.994	19.996	102.857	19.983	3.119	0.530
915.000	535.863	79.991	19.998	102.857	19.983	3.143	0.512
915.500	536.128	79.992	19.996	102.857	19.982	3.194	0.508
916.000	536.408	79.993	19.997	102.858	19.982	3.185	0.528
916.500	536.656	79.996	19.994	102.858	19.979	3.468	0.536
917.000	536.920	79.996	19.995	102.860	19.984	3.080	0.520
917.500	537.173	79.993	19.996	102.859	19.984	3.063	0.514
918.000	537.455	79.993	19.994	102.856	19.983	3.113	0.526
918.500	537.703	79.992	19.995	102.855	19.984	3.081	0.533
919.000	537.971	79.995	19.995	102.852	19.982	3.194	0.523
919.500	538.182	79.994	19.994	102.847	19.979	3.460	0.497
920.000	538.464	79.990	19.995	102.847	19.981	3.308	0.486
920.500	538.750	79.994	19.995	102.851	19.983	3.113	0.531
921.000	539.012	79.993	19.993	102.849	19.984	3.023	0.558
921.500	539.296	79.995	19.994	102.849	19.987	2.808	0.547
922.000	539.554	79.996	19.994	102.849	19.980	3.380	0.544
922.500	539.762	79.995	19.997	102.848	19.985	2.990	0.504
923.000	540.034	79.995	19.993	102.848	19.984	3.035	0.473
923.500	540.290	79.992	19.997	102.852	19.985	3.006	0.504
924.000	540.567	79.997	19.993	102.856	19.984	3.064	0.531
924.500	540.799	79.988	19.999	102.859	19.978	3.545	0.521
925.000	541.095	80.001	19.993	102.861	19.981	3.293	0.518
925.500	541.408	80.000	19.991	102.858	19.982	3.233	0.568
926.000	541.609	79.992	20.000	102.856	19.984	3.081	0.562
926.500	541.848	79.988	20.000	102.853	19.984	3.091	0.478
927.000	542.160	79.992	19.997	102.848	19.983	3.175	0.496
927.500	542.416	79.993	19.995	102.848	19.983	3.177	0.560
928.000	542.643	79.995	19.997	102.850	19.983	3.126	0.525
928.500	542.927	79.993	19.995	102.850	19.984	3.096	0.496
929.000	543.168	79.994	19.995	102.852	19.985	2.961	0.518
929.500	543.438	79.994	19.995	102.858	19.982	3.196	0.518
930.000	543.686	79.993	19.998	102.859	19.983	3.162	0.515
930.500	543.937	79.990	19.997	102.858	19.986	2.877	0.508
931.000	544.207	79.994	19.998	102.856	19.983	3.106	0.510
931.500	544.456	79.998	19.995	102.851	19.985	2.963	0.520
932.000	544.680	79.996	19.994	102.846	19.985	3.016	0.496
932.500	544.930	79.992	19.999	102.844	19.985	2.954	0.473
933.000	545.194	79.994	19.997	102.841	19.986	2.899	0.494
933.500	545.467	79.993	19.996	102.842	19.982	3.200	0.526
934.000	545.698	79.993	19.997	102.848	19.985	2.989	0.521
934.500	545.979	79.991	19.992	102.853	19.985	2.993	0.508
935.000	546.250	79.993	19.995	102.856	19.985	2.993	0.532
935.500	546.467	79.995	19.996	102.860	19.988	2.772	0.520
936.000	546.730	79.990	19.993	102.860	19.985	2.986	0.484
936.500	546.970	79.990	19.997	102.861	19.984	3.085	0.492
937.000	547.276	79.992	19.995	102.862	19.986	2.914	0.525
937.500	547.502	79.994	19.995	102.861	19.986	2.905	0.539
938.000	547.767	79.992	20.001	102.860	19.983	3.123	0.512
938.500	548.017	79.989	19.992	102.855	19.982	3.220	0.503
939.000	548.254	79.993	19.997	102.853	19.988	2.755	0.501
939.500	548.514	79.992	19.993	102.853	19.988	2.744	0.492
940.000	548.768	79.995	19.993	102.851	19.984	3.020	0.505
940.500	549.061	79.994	19.995	102.851	19.984	3.044	0.530
941.000	549.270	79.995	19.997	102.853	19.986	2.888	0.524
941.500	549.532	79.994	19.996	102.855	19.985	2.950	0.487
942.000	549.830	79.994	19.995	102.855	19.985	3.014	0.516
942.500	550.053	79.994	19.996	102.853	19.987	2.862	0.540
943.000	550.353	79.989	19.996	102.851	19.984	3.076	0.522
943.500	550.571	79.992	19.998	102.853	19.986	2.888	0.521
944.000	550.858	79.995	19.991	102.852	19.985	2.995	0.511
944.500	551.096	80.001	19.993	102.852	19.987	2.790	0.515
945.000	551.348	79.994	19.992	102.856	19.986	2.937	0.508
945.500	551.572	79.993	19.996	102.854	19.985	2.973	0.484
946.000	551.860	79.994	19.996	102.857	19.983	3.121	0.494
946.500	552.099	79.998	19.995	102.853	19.984	3.057	0.519
947.000	552.367	79.994	19.998	102.850	19.982	3.178	0.517
947.500	552.575	79.994	19.995	102.850	19.983	3.168	0.491
948.000	552.848	79.996	19.995	102.854	19.982	3.223	0.478
948.500	553.106	79.989	20.001	102.854	19.980	3.339	0.506
949.000	553.376	79.992	19.999	102.854	19.980	3.369	0.530
949.500	553.615	79.998	19.993	102.854	19.981	3.309	0.519
950.000	553.887	79.991	19.995	102.853	19.982	3.189	0.510
950.500	554.124	79.993	19.999	102.850	19.981	3.326	0.510
951.000	554.377	79.994	19.998	102.848	19.979	3.466	0.500
951.500	554.623	79.999	19.998	102.851	19.981	3.324	0.495
952.000	554.872	79.995	19.995	102.851	19.981	3.288	0.497
952.500	555.139	79.995	19.997	102.854	19.982	3.254	0.505
953.000	555.401	79.992	20.000	102.857	19.983	3.156	0.522
953.500	555.669	79.996	19.997	102.858	19.979	3.479	0.529
954.000	555.903	79.994	19.998	102.858	19.984	3.064	0.516
954.500	556.163	79.996	19.993	102.861	19.979	3.419	0.498
955.000	556.412	79.997	19.994	102.861	19.981	3.263	0.502
955.500	556.678	79.990	19.999	102.861	19.981	3.291	0.512
956.000	556.909	79.993	19.994	102.858	19.982	3.192	0.506
956.500	557.181	79.995	19.996	102.852	19.984	3.074	0.500
957.000	557.360	79.994	19.990	102.846	19.982	3.211	0.477
957.500	557.626	79.992	19.997	102.841	19.984	3.085	0.448
958.000	557.892	79.995	19.997	102.835	19.982	3.194	0.489
958.500	558.132	79.993	19.997	102.835	19.983	3.119	0.519
959.000	558.385	79.997	19.995	102.836	19.983	3.130	0.500
959.500	558.633	79.993	19.996	102.837	19.984	3.089	0.497
960.000	558.828	79.993	20.000	102.837	19.986	2.873	0.472
960.500	559.128	79.990	19.997	102.839	19.984	3.040	0.469
961.000	559.346	79.991	20.002	102.836	19.987	2.819	0.507
961.500	559.597	79.994	19.997	102.841	19.984	3.046	0.494
962.000	559.858	79.994	19.996	102.845	19.984	3.097	0.491
962.500	560.072	79.991	19.996	102.845	19.983	3.117	0.494
963.000	560.340	79.996	19.996	102.846	19.983	3.164	0.478
963.500	560.580	79.993	19.995	102.851	19.984	3.046	0.495
964.000	560.814	79.994	19.997	102.854	19.986	2.922	0.490
964.500	561.052	79.994	19.998	102.856	19.985	3.003	0.473
965.000	561.294	79.996	19.994	102.861	19.983	3.134	0.476
965.500	561.578	79.995	19.994	102.865	19.985	2.973	0.503
966.000	561.808	79.994	19.997	102.866	19.985	2.988	0.520
966.500	562.056	79.993	19.998	102.864	19.986	2.907	0.496
967.000	562.308	79.993	19.994	102.861	19.982	3.213	0.489
967.500	562.566	79.991	19.995	102.861	19.987	2.802	0.505
968.000	562.824	79.992	19.993	102.857	19.985	2.978	0.513
968.500	563.072	79.989	19.998	102.852	19.983	3.115	0.512
969.000	563.317	79.994	19.993	102.850	19.982	3.203	0.500
969.500	563.580	79.996	19.992	102.852	19.984	3.072	0.500
970.000	563.794	79.996	19.996	102.848	19.985	3.010	0.492
970.500	564.057	79.996	19.997	102.846	19.985	3.012	0.476
971.000	564.303	79.992	19.999	102.846	19.982	3.213	0.493
971.500	564.534	80.000	19.992	102.842	19.983	3.099	0.494
972.000	564.804	79.995	19.995	102.837	19.984	3.046	0.489
972.500	565.018	79.997	19.999	102.834	19.984	3.074	0.492
973.000	565.315	79.996	19.993	102.837	19.983	3.108	0.497
973.500	565.547	79.998	19.996	102.839	19.982	3.204	0.520
974.000	565.813	80.000	19.994	102.844	19.983	3.157	0.514
974.500	566.061	79.992	19.997	102.849	19.982	3.251	0.506
975.000	566.274	79.997	19.994	102.853	19.984	3.050	0.487
975.500	566.563	79.993	19.996	102.853	19.983	3.142	0.481
976.000	566.807	79.995	19.993	102.848	19.984	3.059	0.518
976.500	567.044	79.993	20.000	102.846	19.983	3.106	0.507
977.000	567.297	79.995	19.998	102.841	19.980	3.360	0.486
977.500	567.557	79.994	19.996	102.836	19.985	3.005	0.502
978.000	567.814	79.999	19.994	102.837	19.984	3.024	0.516
978.500	568.093	79.995	19.997	102.843	19.984	3.076	0.527
979.000	568.301	79.998	19.994	102.846	19.981	3.297	0.511
979.500	568.566	79.995	19.994	102.850	19.982	3.207	0.480
980.000	568.867	80.000	19.991	102.852	19.983	3.149	0.519
980.500	569.074	79.998	19.991	102.849	19.982	3.207	0.537
981.000	569.326	79.995	19.990	102.844	19.980	3.340	0.483
981.500	569.569	79.996	19.998	102.843	19.982	3.241	0.477
982.000	569.874	79.996	19.998	102.841	19.980	3.342	0.522
982.500	570.096	79.995	20.004	102.841	19.979	3.446	0.538
983.000	570.338	79.994	19.996	102.839	19.983	3.106	0.496
983.500	570.635	80.000	19.994	102.836	19.978	3.534	0.501
984.000	570.886	79.991	20.003	102.834	19.981	3.333	0.544
984.500	571.131	79.996	19.992	102.831	19.977	3.604	0.522
985.000	571.398	79.996	19.993	102.831	19.979	3.442	0.504
985.500	571.629	79.992	19.995	102.835	19.981	3.269	0.505
986.000	571.915	80.000	19.995	102.836	19.979	3.427	0.507
986.500	572.170	79.992	19.999	102.838	19.979	3.414	0.529
987.000	572.417	79.995	19.996	102.839	19.980	3.384	0.522
987.500	572.703	79.993	19.995	102.836	19.977	3.615	0.517
988.000	572.962	79.991	19.995	102.833	19.977	3.587	0.539
988.500	573.215	79.993	19.997	102.835	19.978	3.538	0.529
989.000	573.498	79.992	19.997	102.838	19.979	3.427	0.524
989.500	573.724	79.991	19.997	102.843	19.981	3.303	0.522
990.000	574.043	79.994	19.995	102.848	19.981	3.333	0.527
990.500	574.279	79.992	19.997	102.855	19.979	3.436	0.550
991.000	574.573	79.993	19.995	102.856	19.981	3.286	0.543
991.500	574.805	79.998	19.997	102.853	19.979	3.466	0.528
992.000	575.085	79.996	19.996	102.852	19.979	3.468	0.519
992.500	575.337	79.995	19.998	102.851	19.981	3.288	0.522
993.000	575.583	79.993	19.997	102.848	19.983	3.126	0.515
993.500	575.893	79.995	19.994	102.847	19.979	3.436	0.527
994.000	576.132	79.998	19.992	102.844	19.980	3.380	0.552
994.500	576.370	79.993	19.992	102.840	19.979	3.427	0.513
995.000	576.618	79.993	19.996	102.836	19.981	3.279	0.482
995.500	576.879	79.995	19.995	102.837	19.981	3.260	0.498
996.000	577.136	79.993	19.994	102.842	19.982	3.235	0.514
996.500	577.428	79.992	19.995	102.848	19.981	3.286	0.534
997.000	577.649	79.994	19.997	102.848	19.982	3.204	0.531
997.500	577.929	79.986	19.995	102.845	19.981	3.281	0.507
998.000	578.183	79.992	20.000	102.841	19.981	3.273	0.518
998.500	578.411	79.994	19.996	102.839	19.981	3.266	0.508
999.000	578.682	79.992	20.001	102.839	19.979	3.414	0.490
999.500	578.990	79.993	19.996	102.840	19.982	3.211	0.539
1000.000	579.228	79.990	19.996	102.848	19.980	3.378	0.563
1000.500	579.486	79.997	19.995	102.854	19.980	3.339	0.521
1001.000	579.770	80.000	19.996	102.854	19.982	3.251	0.519
1001.500	580.023	79.995	19.994	102.852	19.980	3.350	0.539
1002.000	580.261	79.994	19.994	102.858	19.980	3.339	0.514
1002.500	580.533	79.999	19.994	102.858	19.979	3.419	0.500
1003.000	580.804	79.994	19.996	102.857	19.981	3.312	0.527
1003.500	581.067	79.995	19.995	102.858	19.979	3.479	0.538
1004.000	581.330	79.995	19.994	102.860	19.977	3.581	0.530
1004.500	581.608	79.996	19.992	102.854	19.977	3.607	0.534
1005.000	581.868	79.994	19.995	102.852	19.981	3.292	0.540
1005.500	582.114	79.995	19.997	102.852	19.981	3.333	0.522
1006.000	582.380	79.996	19.995	102.849	19.980	3.369	0.508
1006.500	582.650	79.994	19.995	102.846	19.978	3.560	0.524
1007.000	582.899	79.994	19.997	102.848	19.978	3.568	0.528
1007.500	583.152	79.992	19.998	102.847	19.977	3.577	0.511
1008.000	583.439	79.993	19.997	102.843	19.982	3.249	0.521
1008.500	583.703	79.995	19.992	102.840	19.977	3.605	0.545
1009.000	583.975	79.993	19.995	102.839	19.978	3.562	0.543
1009.500	584.213	79.996	19.996	102.839	19.981	3.295	0.523
1010.000	584.483	79.995	19.994	102.838	19.980	3.368	0.509
1010.500	584.748	79.994	19.995	102.837	19.979	3.490	0.522
1011.000	584.975	79.994	19.994	102.842	19.978	3.522	0.514
1011.500	585.273	79.994	19.997	102.842	19.981	3.310	0.509
1012.000	585.520	79.993	19.993	102.839	19.980	3.404	0.535
1012.500	585.814	79.992	19.995	102.841	19.981	3.331	0.543
1013.000	586.083	79.991	19.998	102.844	19.980	3.404	0.552
1013.500	586.315	79.996	19.993	102.846	19.978	3.547	0.532
1014.000	586.596	79.990	20.000	102.852	19.975	3.793	0.507
1014.500	586.833	79.992	19.995	102.854	19.979	3.477	0.515
1015.000	587.124	79.994	19.994	102.851	19.983	3.130	0.523
1015.500	587.364	79.991	19.995	102.850	19.983	3.113	0.529
1016.000	587.658	79.991	19.995	102.849	19.981	3.316	0.533
1016.500	587.863	79.991	19.999	102.845	19.984	3.070	0.517
1017.000	588.140	79.996	19.993	102.844	19.983	3.149	0.491
1017.500	588.391	79.992	19.992	102.844	19.979	3.472	0.505
1018.000	588.633	79.988	19.993	102.845	19.981	3.256	0.510
1018.500	588.926	79.991	19.993	102.841	19.983	3.143	0.514
1019.000	589.191	79.992	19.993	102.843	19.984	3.072	0.547
1019.500	589.433	79.991	19.995	102.846	19.980	3.344	0.533
1020.000	589.705	79.991	19.996	102.851	19.982	3.215	0.511
1020.500	590.002	79.988	19.997	102.854	19.982	3.185	0.542
1021.000	590.259	79.992	19.991	102.859	19.982	3.211	0.562
1021.500	590.487	79.990	19.985	102.861	19.982	3.200	0.520
1022.000	590.731	79.994	19.993	102.863	19.983	3.151	0.478
1022.500	591.008	79.993	19.995	102.859	19.980	3.360	0.496
1023.000	591.220	79.992	19.996	102.855	19.982	3.249	0.505
1023.500	591.527	79.995	19.997	102.852	19.981	3.311	0.504
1024.000	591.786	79.994	19.994	102.847	19.981	3.290	0.543
1024.499	592.082	79.993	19.994	102.847	19.983	3.155	0.561
1024.999	592.342	79.993	19.993	102.850	19.980	3.358	0.555
1025.500	592.572	79.996	19.991	102.855	19.983	3.157	0.523
1026.000	592.840	79.992	19.994	102.853	19.982	3.236	0.494
1026.499	593.145	79.998	19.994	102.858	19.982	3.209	0.536
1026.999	593.332	79.995	19.993	102.854	19.980	3.367	0.533
1027.499	593.596	79.993	19.998	102.858	19.984	3.089	0.471
1027.999	593.866	79.992	19.991	102.857	19.981	3.279	0.493
1028.499	594.172	79.993	19.994	102.859	19.979	3.444	0.555
1028.999	594.392	79.996	19.999	102.853	19.985	2.947	0.550
1029.499	594.699	79.996	19.992	102.849	19.982	3.206	0.526
1029.999	594.927	79.998	19.992	102.844	19.983	3.127	0.531
1030.500	595.207	79.998	19.994	102.844	19.981	3.260	0.521
1031.000	595.473	79.993	20.001	102.843	19.981	3.262	0.527
1031.499	595.718	79.996	19.997	102.844	19.982	3.204	0.529
1031.999	595.978	79.995	20.002	102.845	19.985	2.992	0.508
1032.499	596.259	79.995	19.995	102.842	19.983	3.129	0.523
1032.999	596.452	79.998	19.997	102.837	19.982	3.238	0.508
1033.499	596.756	79.988	19.998	102.838	19.982	3.213	0.485
1033.999	597.030	79.995	19.998	102.840	19.980	3.343	0.537
1034.499	597.263	79.995	19.996	102.840	19.983	3.157	0.543
1034.999	597.539	79.997	19.992	102.839	19.983	3.155	0.508
1035.499	597.786	79.992	20.001	102.842	19.982	3.224	0.516
1035.999	598.032	79.996	19.996	102.838	19.982	3.194	0.508
1036.499	598.303	79.996	19.993	102.836	19.981	3.292	0.505
1036.999	598.538	79.994	19.995	102.838	19.980	3.403	0.511
1037.499	598.835	79.995	19.994	102.843	19.981	3.303	0.519
1037.999	599.074	79.991	19.999	102.839	19.983	3.164	0.534
1038.499	599.316	79.994	19.995	102.836	19.985	2.971	0.509
1038.999	599.626	79.996	19.988	102.837	19.982	3.243	0.517
1039.499	599.832	79.997	19.996	102.836	19.984	3.082	0.534
1039.999	600.097	79.998	19.994	102.834	19.982	3.250	0.493
1040.499	600.373	79.996	19.994	102.838	19.981	3.258	0.506
1040.999	600.589	79.993	19.996	102.842	19.982	3.230	0.516
