Repository: ulfsri/fsri_materials_database

# Materials and Products Database

## 01_Data

Raw data generated from each apparatus are included here in plain-text format. The data is organized first by material, next by the short name of test apparatus used, and where applicable additional filtering by test settings.

### material.json

Each material directory contains a json file of the same name as the material. This file links the data stored in the repository as well as data and graphs produced by the accompanying scripts (__02_Scripts__) to the respective landing page for the material on the front-end website.

File: 01_Data/PP/Cone/PP_HRRPUA_75.csv
Time after Ignition,PP_R1,PP_R2,PP_R3,Mean,Std. Dev.
0.0,11.544273022235958,9.6028829406112,13.961008715529564,11.702721559458908,2.183379152074375
0.25,13.583015814793871,12.388372190858531,16.404147415838672,14.125178473830358,2.0620542975467964
0.5,15.060179529972572,14.912412478567777,19.281676499810697,16.418089502783683,2.4810394278460923
0.75,16.546536219523375,17.01757206621861,21.031597837962774,18.198568707901586,2.464753381385126
1.0,19.859763804785036,19.236174133276847,25.673826296597753,21.58992141155321,3.550482411190192
1.25,22.615621664520088,23.563015064507024,29.46705986564849,25.2152321982252,3.7125351781073177
1.5,25.052873334037542,28.100117389279934,32.74244550561048,28.63181207630932,3.8722608997352834
1.75,27.595182589556384,32.052756565286565,36.063795549531946,31.903911568124965,4.236268109002491
2.0,32.02927237953633,35.694280272538606,38.977373181554825,35.56697527787659,3.475799348351676
2.25,36.486157468886304,41.82527423214639,43.399469781680814,40.570300494237834,3.6234915614209964
2.5,39.96407448488015,47.09734033686428,48.14775903163561,45.06972461779335,4.452706179209299
2.75,44.29641533588145,52.454853099991475,53.00734505559875,49.91953783049056,4.877595901905662
3.0,49.99096755352099,56.05151414918651,56.62488240147098,54.22245470139283,3.675772082180196
3.25,56.14021440567642,63.31278256493669,59.47763390857249,59.6435436263952,3.589161186915347
3.5,61.218062490160975,69.53844618573433,64.4080153599015,65.0548413452656,4.1977355921850785
3.75,66.25141423410744,76.10845431612796,70.89034159327797,71.08340338117112,4.931355233107643
4.0,74.7134753677443,80.7663682403526,73.65005275788992,76.37663212199561,3.8386266168244783
4.25,80.80625997322161,85.45034715885869,78.29558184439499,81.51739632549176,3.630007280971113
4.5,86.54376850716613,89.22090782869242,85.37776758147278,87.04748130577711,1.9704635692047772
4.75,92.5445317427776,96.06914090253927,92.14142989065886,93.58503417865857,2.1607203515303333
5.0,102.29946341125897,105.14595357084139,95.65257347016923,101.03266348408987,4.871822346470185
5.25,110.5302044839537,111.07897814038311,101.47606735675308,107.69508332702996,5.392810756963102
5.5,116.81137592726496,114.74424775107639,110.69245330946204,114.0826923292678,3.1126427971674326
5.75,122.70277449064324,120.6763931635222,119.07660910226271,120.81859225214271,1.8172601056468511
6.0,125.09118206141538,128.7937268273537,127.27621893417837,127.0537092743158,1.8612743880184452
6.25,131.121064706915,136.36232541042068,133.96835802749897,133.81724938161156,2.623895731098064
6.5,135.6575405088166,143.45191580034006,140.87399435884424,139.9944835560003,3.970922561007363
6.75,145.06508516576594,153.12266188169312,148.27039834110855,148.81938179618922,4.0567441081151765
7.0,150.36827867585063,161.608412287812,159.13729952241835,157.03799682869365,5.9068142643556785
7.25,156.61376575806648,166.57115718326838,166.69295277924115,163.29262524019202,5.784382553763464
7.5,164.9662169700608,173.46030462006564,171.2173186513348,169.88128008048707,4.401832635231129
7.75,165.3125893920269,179.9649407867262,184.69187218447658,176.65646745440986,10.104387523765123
8.0,173.97499369497572,190.13506902492242,195.00759718622743,186.37255330204184,11.009541127074549
8.25,187.09512484015835,204.76155935594878,201.0921669949139,197.64961706367367,9.322772637310715
8.5,191.7747550730309,208.13000863569775,209.98871734410295,203.29782701761053,10.022454280047585
8.75,198.24375086168425,217.15115948990982,214.18681232426778,209.86057422528725,10.169059805384048
9.0,201.65184524468515,231.04463822142313,223.76444485346383,218.82030943985737,15.307430417428083
9.25,209.65964176716628,245.66430519317655,231.55390946455458,228.95928547496578,18.142023104951182
9.5,224.58977798315124,255.06950155571698,244.23646289381938,241.29858081089586,15.450784789611085
9.75,222.11626288495657,257.6989926031636,244.73264741116697,241.51596763309576,18.00813524898492
10.0,237.35498106277356,267.6281901800497,256.85704644585934,253.94673922956088,15.345006146447528
10.25,235.96368625652232,285.00678751348295,266.4528568672422,262.4744435457491,24.76241657517695
10.5,249.72738820024855,293.40002704969027,275.8286848752091,272.9853667083826,21.974717055443406
10.75,258.4002028767157,310.1052841711556,290.20128355310345,286.2355902003249,26.079664505939547
11.0,275.61686520272985,302.66415369574247,290.9945808142528,289.758533237575,13.565943163485588
11.25,281.45002020889996,314.74478166683,307.1995541401994,301.13145200530977,17.45713844748632
11.5,295.2646358485509,330.8759300520467,315.8660127512546,314.0021928839507,17.878658704872173
11.75,301.1364454816025,334.8299310022401,313.0501412880131,316.3388392572852,17.085795046826895
12.0,319.94338869845956,354.22081404082013,331.90000196620525,335.35473490182835,17.397898056019145
12.25,321.09916398480027,354.7021317526894,337.450332614952,337.7505427841472,16.803495330189946
12.5,332.97934377517964,378.75058349417367,345.99797241838246,352.57596656257857,23.583979765387625
12.75,344.48589462272747,376.3181167777973,356.3943572851918,359.06612289523883,16.083418182671927
13.0,352.4064460359309,381.61478982203295,359.63915829463303,364.5534647175323,15.211661394975668
13.25,370.0068021580337,387.9683612272226,373.8258730894176,377.26701215822465,9.46231893444431
13.5,379.4104018630981,397.65804636698726,390.13922923637045,389.06922582215196,9.170758581759113
13.75,383.2953788680544,402.34417899585156,398.61684069865515,394.75213285418704,10.095353962071432
14.0,396.6699242698832,422.3361429387307,403.62462290622557,407.5435633716132,13.27430849301435
14.25,389.7097250810867,428.64818465057544,405.00115754841846,407.7863557600269,19.618075981595084
14.5,419.6088382565934,430.23520810693765,405.35986068749133,418.4013023503408,12.481559779659174
14.75,433.8773998031207,421.36394984753593,425.38348483364115,426.8749448280992,6.388657694229102
15.0,433.01659665544344,442.0422250489661,425.90360599358297,433.6541425659975,8.088176855431755
15.25,439.44024767537394,459.18808988437684,435.0347818375443,444.5543731324317,12.863175416443287
15.5,448.68126571076664,461.93580379643777,429.75444331600227,446.79050427440217,16.173782015962317
15.75,474.5582219048498,454.21577297630165,457.44276804141134,462.07225430752095,10.932882255778686
16.0,467.9400013191126,457.36487334403967,447.30258253745654,457.53581906686964,10.31977133091997
16.25,465.6261907688756,477.5033748225901,448.16636093935523,463.765308843607,14.756769871862964
16.5,495.6997345490365,477.1297795392265,474.3024851873478,482.3773330918703,11.623819672442883
16.75,522.3871746536237,507.6662306697127,475.3143076336899,501.7892376523421,24.080448242583845
17.0,506.386421025103,493.77963407990615,491.7639050413909,497.30998671546666,7.924773543896124
17.25,499.9575640545167,499.4245554808048,492.03329079681646,497.13847011071266,4.4292399353825775
17.5,532.9478402158214,510.8909670522407,489.41627983767694,511.08502903524635,21.766429019913804
17.75,527.2949882754012,547.0991969580353,487.0352864463124,520.4764905599163,30.60698073662478
18.0,550.0461783201627,522.402119660238,510.76134567913977,527.7365478865134,20.178369911473467
18.25,541.3451831108216,514.9075407201999,495.36548125152467,517.2060683608487,23.0758676489873
18.5,565.8005329599055,568.7868526882642,521.6200295193713,552.0691383891804,26.41194236712073
18.75,573.6384592257165,537.4989457317644,543.0101437920277,551.3825162498362,19.470197079744437
19.0,573.1837019592933,552.5895281973515,530.2099309978108,551.9943870514852,21.493066147018585
19.25,601.8188848061867,559.8165920040583,528.8696275343664,563.5017014482038,36.613980360499674
19.5,602.4856169675382,565.4048681066308,552.1811334653765,573.3572061798486,26.078056402421478
19.75,628.8187024824817,572.7984304249252,558.1707720431976,586.5959683168682,37.290234080093725
20.0,609.4292868272335,599.4621961361091,581.9715782260438,596.9543537297955,13.899582567765842
20.25,647.8010290619885,584.0724418631958,563.2429425663508,598.3721378305117,44.05540235339123
20.5,647.6407410242066,627.9150050418752,585.151445011692,620.2357303592579,31.944584420105297
20.75,649.1820133265164,588.2404610507904,607.7733817936189,615.0652853903085,31.118275851841865
21.0,638.4368380111501,615.2530644666915,589.3128992911903,614.334267256344,24.574854629801962
21.25,638.1688922815692,614.0619427864532,603.4491184231024,618.5599844970416,17.79156987503954
21.5,695.2862846799403,614.3952805194405,614.1919480184198,641.2911710726002,46.76125058345497
21.75,688.2597394660788,618.0940655318379,647.2366053388793,651.1968034455987,35.25007555232897
22.0,707.7673946161055,679.7163725128756,616.1337667938049,667.8725113075953,46.95091291078841
22.25,719.5589864140833,680.6273631966441,635.427568517131,678.5379727092861,42.10460822516225
22.5,734.4923439810113,644.479453053278,670.8923535723737,683.2880502022211,46.26899722812685
22.75,762.4587067271322,656.0622134869091,660.8877861932453,693.1362354690955,60.08348611704401
23.0,712.585445438781,701.1550367977525,651.0159836245858,688.2521552870397,32.750006419572316
23.25,752.1862725109819,658.737333799058,658.2375004962939,689.7203689354446,54.097636643978085
23.5,770.9067851351659,677.4956013466247,682.346819385172,710.2497352889874,52.586517769726015
23.75,742.1442804045159,706.7239786996962,661.5333510925512,703.467203398921,40.40402727642934
24.0,768.3857165316,699.731259889084,670.7077172862722,712.9415645689854,50.161060559406366
24.25,760.5385018379147,725.2781375530418,710.7883281836254,732.2016558581939,25.587521840719937
24.5,786.6374930431177,733.1297501031249,734.1498621332006,751.3057017598144,30.602479696973198
24.75,770.6753336578032,717.6750297475193,703.1304835296648,730.4936156449958,35.55015897315237
25.0,815.7020050966368,771.1585165055769,702.936675843097,763.2657324817702,56.7954830963665
25.25,797.4329314223075,754.8527390943773,738.3043483873754,763.5300063013534,30.50440226533973
25.5,815.0976081273099,778.2375267237112,733.304065143811,775.5463999982773,40.96312415743732
25.75,797.9634384308152,767.9214949889166,733.5911335492589,766.492022322997,32.20995114895349
26.0,820.0386289638127,785.1738052201332,752.6332013026215,785.9485451621891,33.7093916591561
26.25,842.178575941076,806.9660434450009,758.8843627002494,802.6763273621087,41.812471081077476
26.5,853.4320217908561,791.2349524945465,744.8556388832797,796.5075377228941,54.479884797655416
26.75,864.6911443048282,798.6511326373727,845.5111947603681,836.284490567523,33.97307519133516
27.0,830.8346687941047,765.1394080230823,799.7044499340859,798.559508917091,32.862592554338384
27.25,858.263137818459,809.1539133693026,794.2318700098364,820.5496403991992,33.502205303529294
27.5,817.1925918207404,825.0316135994767,800.423475050968,814.215893490395,12.571223902948372
27.75,849.1015446754004,806.9566752361216,822.4260366849239,826.161418865482,21.31929443109195
28.0,920.390909269058,856.8944888126155,805.6244911904452,860.9699630907062,57.49164980753532
28.25,861.1715253115751,789.6540892398183,842.5623274501608,831.1293140005181,37.10419468165614
28.5,879.3492270135249,864.0830976028157,892.2594503896861,878.5639250020089,14.104582182025588
28.75,879.6948823331693,837.1749308782911,793.5231166336712,836.7976432817105,43.08712174641281
29.0,889.355918036549,884.8878662786731,877.21024024741,883.818008187544,6.143111547966742
29.25,851.1037978879702,886.8450128936073,828.102063110883,855.3502912974868,29.600811931460896
29.5,925.7096752098549,846.1983114651163,876.6165991041042,882.8415285930251,40.11952830597044
29.75,925.1700471345926,869.4700939955899,863.3689389660053,886.0030266987293,34.056535944532826
30.0,850.6381195825934,829.9063259026552,873.4346052277397,851.3263502376627,21.772299403751003
30.25,899.7330562423183,938.9653561158071,870.348670198259,903.0156941854615,34.42592308822211
30.5,911.4946530008037,970.4832354422521,872.0869397242941,918.0216093891166,49.52179946776129
30.75,977.1159933956599,944.3488430586319,943.4000552514825,954.9549639019248,19.197876724846335
31.0,950.9702778790028,869.2098724766862,859.4201129845363,893.2000877800751,50.26933454680114
31.25,1005.4310454963802,916.481396987627,922.1556725314094,948.022705005139,49.797967018799206
31.5,979.6252340912505,907.5485629660669,970.0682785725052,952.4140252099409,39.14736423393249
31.75,971.7507890518467,983.4997627006403,898.4058281408409,951.2187932977758,46.11308449833671
32.0,1007.8681954516355,954.148612865409,1010.9810916779733,990.9992999983392,31.951563144169064
32.25,1003.2222554250786,974.7915503479078,938.8327195884422,972.2821751204762,32.268030685779514
32.5,955.364123006902,960.2937934425931,960.8101193646052,958.8226786047002,3.006302252224624
32.75,967.2161800527398,952.6642160263366,1073.047654139793,997.6426834062898,65.70671291996568
33.0,947.9881085308963,985.4868785743244,914.1572987171629,949.2107619407944,35.68050450414546
33.25,1003.2893511698388,975.7109227618956,931.8561090514697,970.2854609944014,36.02434935468358
33.5,1075.6766211755241,982.4392026292021,1023.6870056282467,1027.2676098109912,46.72172512900848
33.75,991.5765082231914,1056.7991141718232,976.3291670520084,1008.2349298156743,42.74319074228229
34.0,1025.3296866756752,1055.3489270290934,1067.2542409815728,1049.3109515621138,21.604627380307303
34.25,1060.417309183222,1075.4266954482068,1056.7592805750403,1064.201095068823,9.892212656063617
34.5,1095.7223958173759,960.1794320944242,1052.1996078017303,1036.03381190451,69.20240943379993
34.75,1075.0496938374774,1073.710594130186,1028.884292388668,1059.214860118777,26.275574230253714
35.0,1090.0319200324204,960.6208954193105,1096.9383840044195,1049.1970664853834,76.78690234469546
35.25,1096.3748876468717,1054.1498719880778,1070.4788897789442,1073.6678831379647,21.292375297961783
35.5,1079.6279425437804,1063.0404905794596,1177.804855181058,1106.824429434766,62.02782859338875
35.75,959.5204083866057,1115.592729749067,1058.1844456516135,1044.4325279290954,78.93971626913815
36.0,1032.3705607571617,1007.2691173740858,1206.9130696861826,1082.1842492724766,108.74502101854738
36.25,1167.8289110402684,1041.6659682468694,1013.6278019108512,1074.3742270659964,82.13932164572492
36.5,1205.2585450234008,1114.2171950460067,1051.3227180704314,1123.5994860466128,77.39560868187985
36.75,1116.3064026424486,1161.2497371874576,1174.8239475515634,1150.7933624604898,30.62805241719827
37.0,1039.5079510215892,1146.341440675909,1171.5853975473067,1119.1449297482684,70.11312733836941
37.25,1159.992628434332,1109.9328654989927,1041.0696052920916,1103.6650330751388,59.70875690208756
37.5,991.2934426497444,1171.01801738127,1073.8333264572166,1078.7149288294104,89.9616764066627
37.75,1166.5975538797272,1146.0346494680898,1139.4523272513222,1150.6948435330467,14.15993957328772
38.0,1236.779740490264,1085.8939780828052,1173.952036428552,1165.5419183338736,75.79364016258124
38.25,1237.0625235672053,1289.3686172401513,1140.5228586492165,1222.3179998188577,75.51036814936012
38.5,1174.6294135310857,1097.5438213239574,1194.771232106412,1155.6481556538183,51.317720767952416
38.75,1180.7746466498293,1202.9770664590549,1064.600778401869,1149.4508305035845,74.31611781837185
39.0,1243.6275461403875,1241.5251416445544,1224.6864204761714,1236.6130360870377,10.382107017029144
39.25,1169.4190647984733,1235.2090782175592,1183.4123950637918,1196.0135126932748,34.65793690563425
39.5,1178.0544915436062,1133.042091107836,1365.1330075075066,1225.4098633863161,123.07902664784409
39.75,1337.4834465310905,1151.1433668002167,1128.66759349238,1205.7648022745623,114.62391124904815
40.0,1232.3147738221176,1283.386381754294,1273.0283163890515,1262.9098239884877,26.997503598290116
40.25,1098.3748966076557,1252.003455489492,1318.0897296736339,1222.8226939235938,112.72661443278162
40.5,1466.6779320364756,1158.9079827229893,1156.9091692840602,1260.831694681175,178.27087223882637
40.75,1310.4388529007254,1148.781887384705,1245.4368645505344,1234.885868278655,81.3433234304381
41.0,1277.9152145626601,1103.9728139926517,1210.268921439825,1197.3856499983788,87.68394203780873
41.25,1149.3392351621771,1184.7683955525354,1252.334208196541,1195.4806129704177,52.32642562886681
41.5,1330.935975832832,1260.1865268467157,1208.9299917145715,1266.6841647980398,61.26197445704933
41.75,1373.6824966770475,1144.0082743473827,1294.9122418154247,1270.8676709466183,116.70976026829493
42.0,1230.1236514597697,1160.308735325699,1235.6339137412222,1208.6887668422303,41.98882392682629
42.25,1485.914261414278,1443.4774290857924,1336.4935486276897,1421.9617463759203,76.99890131857042
42.5,1274.7469155048302,1252.5102641926057,1529.1408662968022,1352.1326819980795,153.69625937850057
42.75,1297.986892125144,1209.2577910147588,1282.5035627257441,1263.249415288549,47.39467260266895
43.0,1333.787178378753,1150.1381772429984,1264.7161941841061,1249.5471832686192,92.75943657469962
43.25,1746.2100844522731,1333.2798293368269,1310.9743505031413,1463.4880880974135,245.09830479556123
43.5,1400.3310342526174,1333.2396739067221,1247.23136870637,1326.9340256219032,76.74436655424351
43.75,1477.3443640862718,1504.4028107874124,1521.3971988577466,1501.0481245771437,22.217189348064302
44.0,1517.1380400421224,1383.3441489643392,1675.657075922838,1525.379754976433,146.33064004354998
44.25,1333.3738720272286,1462.141272381793,1438.1815804052055,1411.2322416047425,68.48328989508887
44.5,1703.0445523119286,1584.3170430716357,1663.2595776748983,1650.2070576861543,60.43038615749018
44.75,1431.4728068964184,1254.9296609814658,1288.5738302578955,1324.9920993785934,93.73680353360544
45.0,1511.5020687655663,1386.0567210509648,1354.5557782882474,1417.3715227015928,83.02708669742282
45.25,1409.2602283252984,1599.6806431733094,1497.0526000373093,1501.9978238453057,95.30647945761889
45.5,1576.4997440610928,1241.8213395186658,1556.8966590549946,1458.4059142115846,187.823663928759
45.75,1621.5224963607131,1472.1340939613683,1240.7341931433573,1444.7969278218131,191.86042701973346
46.0,1739.774737531507,1467.268056814894,1341.6525748422746,1516.2317897295586,203.52739241141936
46.25,1595.5092488844032,1760.96908438199,1733.9032936115916,1696.7938756259948,88.75286456303486
46.5,1494.7813608405127,1435.6021151612126,1686.3592342497775,1538.914236750501,131.07465905148865
46.75,1661.4233525379473,1629.7537947827752,1622.9940176150337,1638.0570549785855,20.51612885180486
47.0,1922.290155383658,1356.6665181014414,1494.3988531012005,1591.1185088620998,294.9551552710535
47.25,1754.234781769509,1567.6098284131003,1419.9923684965688,1580.6123262263927,167.50013856611656
47.5,1597.878195943168,1629.7872814229854,1595.9829070379471,1607.8827948013668,18.99349706152247
47.75,1668.962409758846,1422.5669332566176,1540.7583622956417,1544.0959017703683,123.23163996108734
48.0,1557.7310176992148,1608.7170320708328,1586.4456209862458,1584.297890252098,25.560770251608467
48.25,1615.5334099795289,1602.8195299083927,1729.0849945476714,1649.1459781451977,69.52046780741648
48.5,1673.5309154913434,1374.965103747904,1864.2507130616384,1637.5822441002954,246.61575801530654
48.75,1832.9661942862112,1452.6241594934581,1796.9221503991394,1694.1708347262695,209.96044987557121
49.0,1856.2852221018843,1682.210038098483,1682.9446057888345,1740.4799553297337,100.29097544918794
49.25,1665.087903731063,1727.899987570225,1758.979346983595,1717.3224127616277,47.831104896651276
49.5,1717.6344142660218,1430.4436358448877,1639.0506235457237,1595.7095578855442,148.41991706625572
49.75,1907.7992364334298,1948.0891419890843,1807.3260216217236,1887.7381333480791,72.4941370501078
50.0,1608.4849839543288,1686.233099716139,1825.2611442022953,1706.6597426242542,109.82218226904239
50.25,1720.4506836289422,1514.5937774720467,1917.767531242835,1717.6039974479415,201.60195100511032
50.5,1634.267193861624,1685.5277166357746,1601.4172210150246,1640.4040438374743,42.38973418307343
50.75,1778.2591569180117,1755.9886684787195,1815.7509553400407,1783.332926912257,30.2024848181336
51.0,1843.6460995924235,1818.4516089850556,1742.7694443993387,1801.622384325606,52.50182847020478
51.25,1794.8985844342512,2054.9297703048205,1882.9258763797825,1910.918077039618,132.25629240096296
51.5,2015.3827281672702,1723.2404514976251,1929.7700743173216,1889.4644179940724,150.18384368222428
51.75,1754.6139382823956,1906.416572612383,1639.203434672398,1766.7446485223925,134.01895712968533
52.0,1818.882266891243,1715.420408598536,1978.8084037037165,1837.7036930644983,132.6988830163168
52.25,1927.3907629778648,1875.090462212504,1940.0392194525214,1914.17348154763,34.43265402289226
52.5,1501.8453264687957,1651.1210422873485,1908.3422495985421,1687.1028727848955,205.62333579376002
52.75,1943.9925414067209,1605.1025052054715,2070.7287112643958,1873.2745859588624,240.7336969749995
53.0,2069.726370623336,2098.8508314503683,1947.0600262774929,2038.5457427837325,80.55610341936459
53.25,2074.93723218191,1917.2459204114068,1970.1973348411177,1987.4601624781446,80.25049137229502
53.5,2018.2055176397512,1770.5992669034679,2012.622431795605,1933.8090721129413,141.3714012778804
53.75,1725.3810393678816,2054.186411140371,1979.3375973803759,1919.6350159628762,172.34135254646847
54.0,2031.384231783478,1852.8035817762927,2161.4842532639486,2015.2240222745731,154.97355747367456
54.25,2190.8190360267386,1605.0823085933005,2114.504694302236,1970.135346307425,318.4395703213462
54.5,1751.1208096633343,2040.9528475297905,2051.728263428739,1947.933973540621,170.53033015710045
54.75,2040.0442089646947,1545.5198785036077,1867.2496635159803,1817.6045836614276,250.97221722696773
55.0,2003.9570674279712,2152.410348734519,1790.8060508669994,1982.3911556764967,181.76422494902505
55.25,2022.5970280647552,1749.1884786798246,2082.2520964067585,1951.345867717113,177.59614086883303
55.5,2023.47021303111,2074.0275169491,2014.6151475872427,2037.370959189151,32.05277626212993
55.75,2195.787945219006,1793.8063781756134,2229.0254547711543,2072.873259388591,242.24971858138656
56.0,1852.2256575420301,1854.5689542513176,1810.882711629932,1839.2257744744265,24.57375975348844
56.25,2428.698853819021,1999.3105363657626,1909.1189345225341,2112.376108235773,277.63049326533877
56.5,1885.6068923203552,2254.7394348212333,1967.1985046020934,2035.848277247894,193.90539432035078
56.75,2129.1293649100157,2337.2397233807346,1908.8616839481538,2125.076924079635,214.21776974503834
57.0,2403.0090670053564,2109.6980349600044,2048.3765862218975,2187.0278960624196,189.5414985438458
57.25,1948.4720732819546,2068.6258077705174,2017.0985994549242,2011.398826835799,60.27931265218036
57.5,2099.617460987051,1854.5958964655692,2286.723871030408,2080.312409494343,216.70985293758474
57.75,2055.875817773623,2565.0843289795434,2399.5179295202192,2340.1593587577954,259.7420006725053
58.0,1937.1394192432708,2028.9660844911866,1958.0598968844333,1974.721800206297,48.1274181664521
58.25,2268.7591573774766,1636.655287292359,2144.9961758400004,2016.8035401699453,334.983342159237
58.5,2114.503253029339,2243.476978743518,2138.596020866558,2165.525417546472,68.57441057207265
58.75,2024.6090156683435,2183.3182377378944,1993.8859975692599,2067.2710836584993,101.66701745268378
59.0,2284.6292259217907,2238.9900213040764,1804.5941820935634,2109.40447643981,264.95796063549136
59.25,2314.546108991027,1909.2354242512963,2298.5783205474054,2174.119951263243,229.5356226268638
59.5,1859.8228963601873,2037.3003129478764,2134.067115722987,2010.3967750103502,139.08746610908116
59.75,2135.956921770925,2020.2992172805061,2133.202617309854,2096.486252120428,65.99427821061995
60.0,2657.1476523570022,2086.191866731399,2541.0964324214765,2428.145317169959,301.7715909628649
60.25,2333.2087672526964,1875.4241259378477,2249.9831092505888,2152.872000813711,243.85368562381916
60.5,1950.8612184658568,1944.6959425218809,2297.919489079644,2064.492216689127,202.17744997556898
60.75,2158.5788047909155,2290.982922066788,1999.7659803797858,2149.7759024124966,145.80790478947185
61.0,2786.3123917017547,2365.5902796166847,2336.619974222425,2496.1742151802882,251.6842083942901
61.25,2323.3821026412706,2434.385007400905,2581.1303788572145,2446.2991629664634,129.28651824611438
61.5,2363.3963179124526,2108.751138329815,1855.6510795151332,2109.2661785858004,253.8730110284207
61.75,2296.8465022291225,2115.9945638985982,1929.4733069038753,2114.104791010532,183.69388828169247
62.0,2194.3746619925087,2522.995145474056,2196.219866423709,2304.529891296758,189.19870944832525
62.25,1653.7776197131273,2193.92313600582,2447.2473985161128,2098.3160514116867,405.28275122049916
62.5,2487.4299947410063,2310.7621850013593,2544.9220239019414,2447.7047345481024,122.02983144105416
62.75,2748.374452193884,2425.5686103208905,2303.576807593755,2492.5066233695097,229.82984870035594
63.0,2209.6993520979518,1859.7639312571696,2219.4806847477175,2096.31465603428,204.91730688629838
63.25,2276.194416622932,2631.2374753117842,2165.8126156730073,2357.7481692025744,243.1940293516886
63.5,2405.128036618199,2258.45922980458,2067.3511875694435,2243.646151330741,169.37494032096527
63.75,2276.2099668832607,2247.573361572247,2370.1590015401043,2297.980776665204,64.12710737670501
64.0,2273.6939783346234,2451.647663811132,1917.54732116977,2214.296321105175,271.95928972121067
64.25,2391.459615585923,2376.059398102686,2511.2822645838874,2426.2670927574986,74.02686171340461
64.5,2507.894945561729,1851.362086914444,2275.981036979876,2211.7460231520163,332.9466194031604
64.75,2539.69324411723,2246.435811105279,2251.060333193199,2345.7297961385693,167.99318710877344
65.0,2475.88304532481,2617.514951977923,2237.016866320085,2443.471621207606,192.3085375309657
65.25,2439.9448282002427,2568.687441157241,2612.067419842453,2540.2332297333123,89.51970871951056
65.5,2658.662032055051,2502.1646263955536,1884.995063354557,2348.6072406017206,409.0538444550177
65.75,1851.134772632869,1706.2981540236192,1956.7824706320082,1838.0717990961655,125.75205435661232
66.0,2254.1869270673765,2554.884000350378,2253.907293259597,2354.326073559117,173.68831580700285
66.25,2182.3384754534127,2802.856020901951,2573.8818244462614,2519.692106933875,313.78798601193114
66.5,2331.2937410860222,2613.7744747308648,2075.5912613660116,2340.2198257276327,269.20261705117514
66.75,2677.896608805142,2181.8913071997486,2465.474770612181,2441.7542288723575,248.8519899066258
67.0,1998.5727535366075,2237.1886378421004,2485.3369241844316,2240.3661051877134,243.3976410745703
67.25,2814.66340804261,2435.8478999180734,2442.2730008749604,2564.261436278548,216.87826326783926
67.5,2649.87634398294,2241.444984424729,2330.005993245232,2407.109107217633,214.85509420496192
67.75,2716.9601576017535,1815.8059579460967,2263.7043603666943,2265.4901586381816,450.57975397908933
68.0,2212.572084285017,2415.398733875851,2261.4894829279892,2296.486767029619,105.84549998430924
68.25,2039.943711011744,3058.7623622662563,2458.6772929272674,2519.1277887350893,512.0923333428988
68.5,2283.58196712112,2442.7327094732154,2426.0449322360128,2384.119869610116,87.46726733438494
68.75,2436.8114159826123,2050.371705136249,1930.3666893784707,2139.1832701657772,264.64539640532485
69.0,2797.379168027179,2705.9115222472246,2483.6328583109735,2662.307849528459,161.35410413453445
69.25,2020.7051130233037,2660.4113417951103,2371.1705132853745,2350.7623227012627,320.3410455507533
69.5,2247.229556497837,2581.021119181784,2272.024118298839,2366.758264659487,185.97075225625738
69.75,2642.1490822639894,2168.5964120910485,2346.2075194189783,2385.6510045913387,239.22766196426198
70.0,2371.9554128358845,1894.7964435504744,2524.504896512403,2263.752250966254,328.50285708326106
70.25,2560.8225906839816,2389.159025579937,2690.1816694001177,2546.721095221345,151.00595072325763
70.5,2590.6663143289534,2850.260455783991,2341.0680792613716,2593.998283124772,254.6125401256396
70.75,2121.038715423534,2781.6125506656695,2537.4497861131663,2480.0336840674568,334.0088390031295
71.0,2461.619307630163,2731.5547393968914,2861.0068488962015,2684.726965307752,203.77004772350753
71.25,1994.4636613748876,2414.0294430063527,1927.994800163995,2112.162634848412,263.5283756605075
71.5,2082.008357035792,2740.0338531703396,2457.0919789834434,2426.3780630631913,330.08619611269205
71.75,2444.232904485193,2115.9388890319633,2402.7450316111845,2320.9722750427804,178.7717201718381
72.0,2391.793113715283,1931.8627285844143,2186.286900756373,2169.980914352024,230.39835868799383
72.25,2373.162440211145,2603.8795897803952,2815.591425870256,2597.5444852872656,221.28251625363802
72.5,2374.1411072732653,2539.1144418016092,2439.098379311466,2450.784642795447,83.10521549224805
72.75,2628.487660946364,2531.3100047979506,2540.3258659237317,2566.7078438893486,53.69246487784434
73.0,2256.191446961281,2686.244810448001,3031.012126389005,2657.8161279327624,388.1918518070338
73.25,2179.561067641606,2731.424480875283,2037.701436752776,2316.228995089888,366.4989867399446
73.5,2167.199346675122,2628.321556185416,2557.8551377730832,2451.1253468778737,248.39858941691924
73.75,2938.3094636621204,2733.9511066909654,2646.84107126502,2773.033880539369,149.61301196888445
74.0,2302.797861567106,2447.359211343586,2316.3461853254694,2355.50108607872,79.83937407098814
74.25,2485.854410092509,2629.3201440978514,2824.804970600988,2646.659841597116,170.13926486639548
74.5,2145.7706239126705,2910.863937143375,2812.0792745552258,2622.904611870424,416.1516961866378
74.75,2739.874938895817,2805.1870410052184,2597.7082341609716,2714.256738020669,106.08526280514953
75.0,2263.1111588247513,2830.6941713832475,2578.3236291861162,2557.3763197980384,284.3707287401332
75.25,1939.5639770478892,2999.1828066741314,2737.2039010711073,2558.650228264376,551.9140119431665
75.5,1956.0289392528425,2510.8851974509334,2531.5792127902732,2332.8311164980164,326.48425865613154
75.75,2535.750932157692,2937.113989981528,2923.3443834216155,2798.7364351869455,227.85616432053277
76.0,2173.920198194547,2942.790489648398,2654.39803015834,2590.3695726670953,388.4135860093124
76.25,2550.402683121335,2657.041666587551,2686.3436218664697,2631.262657191785,71.54301294184741
76.5,2704.9317640724735,3093.570262611033,2577.7505755813154,2792.0842007549404,268.7269018848457
76.75,2405.728655253163,2839.105074362446,2932.636459422617,2725.8233963460757,281.12721756230286
77.0,2242.3560682109774,2765.4285274478448,2249.80442460469,2419.1963400878376,299.86899669074387
77.25,2649.236413292013,2967.518805127301,2679.390593325367,2765.3819372482267,175.703738322048
77.5,1961.647672096787,2870.157793381433,2867.858588257098,2566.5546845784393,523.8661011156947
77.75,2515.13772585649,2496.402486718364,3077.1013668852756,2696.213859820043,329.99124545230944
78.0,2626.416127202437,2621.696117184185,2236.713867315416,2494.942037234013,223.6446074205096
78.25,2276.512271182135,2627.464786535551,2837.5539963693673,2580.5103513623512,283.4528066311783
78.5,1942.5109019096144,2794.285033642576,2468.716731144329,2401.8375555655066,429.80741148441973
78.75,2252.813477562854,2102.7676144967763,2723.581667423177,2359.7209198276028,323.9203960642472
79.0,2693.554876155335,2421.8642570038364,2699.5062110824524,2604.9751147472084,158.60657068510312
79.25,1773.376942922679,3051.76698532853,2520.700542900899,2448.6148237173693,642.2363570472038
79.5,2237.354710312597,3452.7820728833917,2881.5703970204336,2857.2357267388074,608.0789838127413
79.75,2468.242122233197,2037.9054798442764,2344.3311319741615,2283.492911350545,221.52510752085928
80.0,2294.5653612924675,2809.285793660082,2962.9397280442295,2688.93029433226,350.0645057650687
80.25,2087.7684578631465,2527.572780466668,2847.146929773284,2487.496056034366,381.2722436541385
80.5,2278.2663728126568,2134.49788272999,2669.124186402077,2360.6294806482415,276.666012176725
80.75,2274.5317852764742,2428.133769179651,2503.5373132515388,2402.0676225692214,116.70675199028473
81.0,2477.0869042001455,3108.375974597935,2661.306446506773,2748.923108434951,324.6366926065256
81.25,1990.328357388013,2833.968490227099,2551.9043743760412,2458.733740663718,429.46797747207495
81.5,2274.014457262981,2589.5335007319923,3182.9441401673967,2682.16403272079,461.4906323085834
81.75,2397.460308677124,2429.7931703682248,2367.2476287338345,2398.167035926394,31.278759440528603
82.0,1953.3368514503786,2673.910932383122,2617.9312391118033,2415.0596743151013,400.8421202672117
82.25,2085.227028399049,2797.637593205018,2758.8712932515527,2547.245304951873,400.58878217525285
82.5,2138.793278561284,2522.0673875963503,2676.472273655375,2445.7776466043365,276.83888613563545
82.75,2056.4750301915624,3088.571568040701,2492.2243104211548,2545.7569695511397,518.1265531269268
83.0,2430.649578071315,3181.7938364338042,2559.8526630160877,2724.098692507069,401.60551897402723
83.25,1766.585621037111,2755.083917927687,2520.4045301368287,2347.3580230338753,516.4697870682191
83.5,2182.890468504343,2633.2068010290554,2525.152665775551,2447.0833117696498,235.09002075971
83.75,2391.3977595642828,2568.421137943745,2633.707890831499,2531.1755961131757,125.37532739089221
84.0,2301.0190136455526,2545.6032108748177,2438.4699527710127,2428.3640590971277,122.60487020825035
84.25,2166.9612500314656,3264.899929750253,2613.2843644068685,2681.7151813961955,552.1588708343176
84.5,1964.4724619934964,2744.578891401009,2547.3544018511584,2418.8019184152213,405.6301468689116
84.75,2042.699633051222,2377.49885488185,2275.0034738326885,2231.7339872552534,171.54246146684687
85.0,2021.7988779872712,2584.427597831648,2831.6615441046124,2479.2960066411774,415.04080894817105
85.25,2081.6171383775236,2701.5789800839157,2425.418637571446,2402.871585344295,310.5953130137282
85.5,2022.8346721957114,2670.829512053074,2351.748181552496,2348.470788600427,324.00985185463713
85.75,2182.2219466376782,2375.7682531077467,2305.787392753936,2287.9258641664537,98.00162671947082
86.0,2181.238629892999,2835.6985843937405,2319.4114972818224,2445.449570522854,344.9545693870598
86.25,1864.5699718263975,2501.353149572606,2419.4498505673737,2261.790990655459,346.43244788368685
86.5,2047.2150967510174,2657.6680190470006,2503.7004746669586,2402.861196821659,317.47379821364405
86.75,2255.5367458807714,2507.4179286951817,2376.1723648687594,2379.7090131482373,125.97782929859582
87.0,1903.0468861777167,2395.8986822139377,2349.9145290711226,2216.286699154259,272.2462504980553
87.25,1982.7655261118512,2547.8951603025766,2349.8935299071327,2293.518072107187,286.75166964073793
87.5,1989.591605117584,2419.765407180357,2392.4615335565272,2267.2728486181563,240.86620793032492
87.75,1905.3528787369507,2210.41193957427,2328.362807367179,2148.0425418928,218.29293679663505
88.0,1823.2022240792014,2382.3311534862673,2250.4676151931744,2152.0003309195477,292.2809341697476
88.25,1944.6441356480175,2329.3940673856528,2295.156733733751,2189.7316455891405,212.941222877941
88.5,1921.9916078463657,2416.6962007828984,2316.0899329892677,2218.259247206177,261.4599221271158
88.75,1815.8281638586088,2203.8982932520116,2206.3781675995606,2075.3682082367272,224.77169176976352
89.0,1928.855462371611,2213.518113462309,2263.3968964010364,2135.256824078319,180.48023391122246
89.25,1783.0570272158807,2277.480513812764,2189.532141474356,2083.356560834334,263.75857610291854
89.5,1803.2011949443965,2095.2810682458644,2168.463472520967,2022.315245237076,193.2540849519572
89.75,1769.0937288731407,2073.235929181137,2135.003604580691,1992.4444208783232,195.87741101378055
90.0,1883.9678509793034,2103.2055695854096,1963.882172549254,1983.6851977046556,110.9523058294944
90.25,1611.1982960253931,2054.1049370419514,1955.2330152463533,1873.5120827712326,232.48721742838902
90.5,1585.8339084016932,2068.425789453263,1879.2355162625947,1844.4984047058504,243.16400042708295
90.75,1774.9552959999287,2007.854683420935,1895.8854154136882,1892.8984649448505,116.47842104912598
91.0,1654.352628532052,1997.4689098442677,1883.2732445321283,1845.031594302816,174.72553758559934
91.25,1683.0040644097708,1952.574396819534,1782.6457065384716,1806.0747225892585,136.30381551412492
91.5,1674.8558585477974,1895.1184015210158,1756.9274104736667,1775.6338901808267,111.31642397478015
91.75,1651.182279498771,1830.2424372683947,1767.7849385674836,1749.7365517782164,90.88422978928672
92.0,1632.6854060081757,1776.3588890687377,1712.932439102317,1707.3255780597435,72.00066042580053
92.25,1641.7456681046433,1748.1753681361954,1671.2505173391758,1687.0571845266713,54.94732302745723
92.5,1603.0777191977693,1681.1819157121815,1632.8243637572039,1639.0279995557182,39.4199213739822
92.75,1704.6342672499147,1628.7832365376948,1645.3568625216387,1659.591455436416,39.8787216647375
93.0,1576.2804898178774,1559.047702076756,1537.177561201174,1557.5019176986025,19.597240714155586
93.25,1546.474253250991,1532.8421031186836,1491.4828310744595,1523.5997291480446,28.63704306853695
93.5,1543.9366703183118,1449.2184018635664,1487.3723646154285,1493.5091455991023,47.65640203999342
93.75,1548.6544627610906,1381.8121334338693,1451.11261420779,1460.5264034675831,83.81858555835983
94.0,1529.8209600790967,1311.6568832055361,1377.2363850050938,1406.2380760965755,111.93620805685492
94.25,1520.0180174784784,1255.3847355557707,1324.7512453885886,1366.7179994742792,137.2173451560059
94.5,1529.2479330431281,1226.73419676289,1308.716202977911,1354.8994442613096,156.45545369573358
94.75,1444.3633777682608,1174.0381960890618,1243.0879002922236,1287.1631580498488,140.44891321143714
95.0,1415.8658368512747,1114.600529684268,1197.8244983651168,1242.7636216335532,155.5790471937321
95.25,1356.4352006189577,1045.6347898275058,1170.0266967031714,1190.698895716545,156.42803040398547
95.5,1390.311802543682,1017.131509838825,1125.8758622853848,1177.7730582226307,191.92673582758698
95.75,1275.812848735767,991.1743935332936,1068.761461131615,1111.9162344668919,147.1445323184893
96.0,1280.0714534655187,922.183665917132,1028.5817699471477,1076.9456297765994,183.78034258938564
96.25,1248.5381379030837,861.7262446174805,983.3602813045544,1031.2082212750395,197.79516985094094
96.5,1243.0583937478884,832.9928215216099,933.3452484226547,1003.1321545640509,213.75477207049053
96.75,1204.2667689935954,787.6293465869434,878.7267318297386,956.8742824700925,219.03644717427682
97.0,1183.3416933513454,758.8732355837014,842.8045260024218,928.3398183124896,224.79008559729027
97.25,1184.1489949112927,708.6935424883713,809.016285735052,900.6196077115719,250.61494021211445
97.5,1118.5663281424004,677.92007754914,772.8700592706407,856.4521549873938,231.90893597224309
97.75,1105.872327365237,636.3810829096425,735.3627593733197,825.8720565493999,247.48627600656297
98.0,1056.0845268091987,606.8396402136002,687.563893559434,783.4960201940776,239.4941997701761
98.25,1049.2540039513328,568.4150990679345,659.0397998725873,758.9029676306181,255.50147224305363
98.5,1034.073793799726,544.3552364652278,627.4635939393075,735.2975414014204,262.0633253974922
98.75,1010.645063131846,514.278236298837,608.9696708266449,711.2976567524425,263.5303952541154
99.0,968.8105437836488,476.96230246406617,578.1583823587804,674.6437428688317,259.7320575455743
99.25,941.0185587220484,455.485214242879,536.9902298542617,644.4980009397296,260.0078802327076
99.5,904.6418098101558,433.301555486835,513.9897439486559,617.3110364152157,252.08505696314776
99.75,880.1992091994309,414.61959142577086,491.4850388861851,595.4346131704623,249.5901252393185
100.0,837.1842639598077,389.5425496480931,472.192174580892,566.3063293962642,238.19924790066315
100.25,798.4541605216373,368.35887010801633,452.7935800843577,539.8688702380038,227.8860884861129
100.5,763.6614398649691,345.4368488899156,430.02891029389684,513.0423996829272,221.12526244070278
100.75,719.5030345887267,331.2186522777853,410.5591181017048,487.0936016560722,205.14467033376138
101.0,695.2644380220883,320.4828826373805,383.87641600992066,466.54124555646314,200.60012237562165
101.25,654.7452786803193,,369.96474623495715,512.3550124576382,201.3702456420312
101.5,634.1776768576177,,354.8831106983405,494.5303937779791,197.49108167977977
101.75,598.027802395001,,337.04194496973537,467.5348736823682,184.5448695791908
102.0,559.4239775247478,,325.39294240856873,442.40845996665826,165.48493193875726
102.25,537.6709255452363,,309.2290233593453,423.4499744522908,161.53281814279748
102.5,517.0495144051026,,299.6233589619954,408.336436683549,153.74350892114148
102.75,485.15724848944245,,281.35543464716164,383.25634156830205,144.10964458599514
103.0,466.2944919362314,,267.72150324040905,367.0079975883202,140.41230686729563
103.25,439.21241824999424,,257.8171982506528,348.51480825032354,128.26579013636
103.5,419.91905487879654,,241.42200999916798,330.67053243898226,126.21647085614487
