Repository: ulfsri/fsri_materials_database

# Materials and Products Database

## 01_Data

Raw data generated from each apparatus are included here in plain-text format. The data is organized first by material, next by the short name of test apparatus used, and where applicable additional filtering by test settings.

### material.json

Each material directory contains a json file of the same name as the material. This file links the data stored in the repository as well as data and graphs produced by the accompanying scripts (__02_Scripts__) to the respective landing page for the material on the front-end website.

File: 01_Data/PP/MCC/PP_MCC_30K_min_210928_R1.txt (part 2 of 4)
T Correction Coefficients:	0	1.024463	0
Time Shift (s):	14
*
Time (s)	Temperature (C)	N2 flow rate (cc/min)	O2 flow rate (cc/min)	Flow Rate (cc/min)	Oxygen (%)	HRR (W/g)	Heating rate (C/s)
348.499	250.360	80.004	19.995	100.325	20.007	1.411	0.528
349.000	250.600	80.005	19.995	100.322	20.005	1.508	0.512
349.500	250.874	80.005	19.994	100.320	20.010	1.233	0.509
349.999	251.103	80.004	19.996	100.318	20.008	1.334	0.508
350.499	251.352	80.005	19.994	100.318	20.006	1.444	0.490
350.999	251.648	80.004	19.995	100.316	20.008	1.312	0.512
351.499	251.854	80.004	19.994	100.318	20.008	1.355	0.524
352.000	252.120	80.005	19.996	100.317	20.008	1.333	0.487
352.500	252.396	80.004	19.995	100.313	20.010	1.179	0.507
352.999	252.621	80.005	19.995	100.314	20.006	1.444	0.522
353.499	252.883	80.005	19.995	100.312	20.007	1.396	0.494
353.999	253.092	80.005	19.995	100.309	20.007	1.380	0.479
354.499	253.396	80.006	19.995	100.310	20.007	1.403	0.492
354.999	253.607	80.006	19.994	100.314	20.008	1.312	0.515
355.499	253.854	80.003	19.996	100.315	20.007	1.408	0.487
355.999	254.103	80.007	19.996	100.318	20.009	1.280	0.477
356.499	254.369	80.006	19.996	100.325	20.007	1.375	0.505
356.999	254.618	80.006	19.996	100.326	20.009	1.276	0.515
357.499	254.867	80.005	19.995	100.325	20.008	1.310	0.506
357.999	255.121	80.005	19.994	100.322	20.010	1.230	0.501
358.499	255.378	80.005	19.995	100.319	20.010	1.199	0.507
358.999	255.630	80.007	19.996	100.314	20.008	1.334	0.510
359.499	255.881	80.006	19.995	100.313	20.009	1.285	0.506
359.999	256.099	80.006	19.994	100.315	20.010	1.184	0.486
360.499	256.325	80.006	19.996	100.314	20.009	1.285	0.456
360.999	256.601	80.006	19.995	100.316	20.010	1.222	0.473
361.499	256.839	80.006	19.994	100.321	20.008	1.322	0.508
361.999	257.082	80.007	19.995	100.323	20.012	1.047	0.498
362.499	257.292	80.009	19.996	100.320	20.007	1.392	0.467
362.999	257.547	80.007	19.995	100.322	20.010	1.213	0.459
363.499	257.843	80.005	19.994	100.319	20.008	1.333	0.508
363.999	258.090	80.007	19.995	100.317	20.008	1.343	0.547
364.499	258.339	80.006	19.995	100.318	20.011	1.129	0.519
364.999	258.592	80.007	19.994	100.317	20.009	1.244	0.499
365.499	258.840	80.006	19.995	100.320	20.011	1.152	0.502
365.999	259.063	80.008	19.995	100.325	20.009	1.281	0.486
366.499	259.341	80.006	19.995	100.326	20.011	1.160	0.486
366.999	259.566	80.006	19.996	100.323	20.010	1.208	0.502
367.499	259.828	80.006	19.995	100.326	20.009	1.273	0.495
367.999	260.058	80.004	19.994	100.326	20.009	1.292	0.490
368.500	260.285	80.006	19.994	100.322	20.010	1.208	0.474
369.000	260.526	80.006	19.994	100.321	20.010	1.193	0.462
369.499	260.815	80.006	19.995	100.321	20.010	1.174	0.499
370.000	261.014	80.005	19.994	100.317	20.014	0.955	0.509
370.500	261.296	80.005	19.993	100.313	20.014	0.982	0.484
371.000	261.520	80.006	19.995	100.315	20.013	1.040	0.493
371.499	261.772	80.005	19.994	100.316	20.011	1.151	0.491
371.999	262.024	80.006	19.995	100.318	20.011	1.143	0.490
372.499	262.303	80.004	19.995	100.322	20.015	0.883	0.517
372.999	262.521	80.005	19.995	100.324	20.011	1.114	0.514
373.499	262.742	80.004	19.994	100.321	20.012	1.071	0.468
373.999	263.004	80.005	19.994	100.317	20.013	1.001	0.461
374.500	263.267	80.005	19.994	100.316	20.009	1.254	0.504
375.000	263.463	80.005	19.995	100.317	20.008	1.307	0.492
375.499	263.756	80.007	19.994	100.318	20.010	1.201	0.474
375.999	264.006	80.007	19.994	100.321	20.011	1.133	0.516
376.499	264.241	80.006	19.995	100.326	20.008	1.317	0.514
376.999	264.505	80.007	19.994	100.328	20.009	1.285	0.493
377.499	264.796	80.004	19.994	100.330	20.008	1.303	0.527
377.999	265.023	80.006	19.995	100.329	20.010	1.201	0.536
378.499	265.262	80.005	19.995	100.329	20.013	1.006	0.492
378.999	265.531	80.005	19.995	100.327	20.008	1.324	0.487
379.499	265.723	80.006	19.994	100.327	20.012	1.097	0.485
379.999	266.002	80.007	19.994	100.323	20.011	1.133	0.466
380.500	266.269	80.008	19.994	100.321	20.012	1.080	0.509
381.000	266.512	80.006	19.995	100.322	20.012	1.064	0.528
381.500	266.743	80.006	19.994	100.319	20.011	1.168	0.492
382.000	266.986	80.007	19.994	100.312	20.010	1.206	0.474
382.499	267.276	80.006	19.994	100.310	20.011	1.156	0.503
382.999	267.533	80.007	19.994	100.307	20.013	0.996	0.540
383.499	267.819	80.009	19.994	100.305	20.013	0.998	0.545
383.999	268.046	80.007	19.994	100.305	20.011	1.156	0.529
384.499	268.303	80.007	19.994	100.309	20.011	1.119	0.499
384.999	268.556	80.008	19.994	100.312	20.009	1.247	0.497
385.499	268.779	80.007	19.993	100.316	20.012	1.088	0.493
385.999	269.008	80.009	19.995	100.317	20.013	1.025	0.464
386.499	269.284	80.008	19.994	100.319	20.014	0.968	0.478
386.999	269.525	80.008	19.994	100.320	20.014	0.939	0.511
387.499	269.777	80.008	19.995	100.316	20.012	1.092	0.505
387.999	270.030	80.006	19.995	100.313	20.014	0.929	0.499
388.499	270.299	80.009	19.994	100.309	20.016	0.811	0.514
388.999	270.541	80.008	19.995	100.305	20.015	0.868	0.516
389.499	270.815	80.009	19.994	100.300	20.014	0.965	0.513
389.999	271.025	80.007	19.995	100.304	20.015	0.859	0.500
390.499	271.346	80.007	19.995	100.306	20.016	0.818	0.508
390.999	271.584	80.009	19.994	100.305	20.018	0.733	0.545
391.499	271.818	80.008	19.994	100.303	20.015	0.919	0.515
391.999	272.052	80.007	19.994	100.305	20.017	0.762	0.470
392.499	272.312	80.008	19.994	100.304	20.018	0.704	0.481
392.999	272.550	80.008	19.996	100.304	20.016	0.813	0.496
393.499	272.787	80.007	19.995	100.308	20.013	1.032	0.487
393.999	273.044	80.009	19.996	100.309	20.013	1.033	0.484
394.499	273.267	80.008	19.995	100.309	20.013	1.030	0.487
394.999	273.513	80.008	19.995	100.307	20.016	0.810	0.474
395.499	273.786	80.006	19.994	100.302	20.012	1.103	0.494
395.999	274.009	80.006	19.995	100.298	20.014	0.936	0.508
396.499	274.276	80.007	19.995	100.299	20.013	1.032	0.493
396.999	274.547	80.006	19.996	100.298	20.012	1.074	0.513
397.499	274.782	80.006	19.995	100.297	20.014	0.975	0.522
398.000	275.061	80.006	19.995	100.303	20.011	1.163	0.510
398.500	275.308	80.005	19.996	100.309	20.013	1.045	0.520
398.999	275.542	80.006	19.995	100.309	20.012	1.107	0.504
399.499	275.815	80.006	19.996	100.309	20.011	1.153	0.494
399.999	276.028	80.007	19.996	100.309	20.011	1.136	0.496
400.499	276.297	80.006	19.995	100.303	20.012	1.083	0.484
400.999	276.608	80.007	19.994	100.298	20.014	0.969	0.531
401.499	276.808	80.006	19.995	100.294	20.008	1.307	0.545
401.999	277.067	80.005	19.996	100.294	20.011	1.148	0.485
402.499	277.372	80.006	19.996	100.294	20.010	1.208	0.512
402.999	277.596	80.006	19.995	100.294	20.009	1.266	0.547
403.499	277.768	80.005	19.995	100.292	20.009	1.274	0.463
403.999	278.064	80.006	19.995	100.293	20.010	1.213	0.432
404.499	278.308	80.006	19.995	100.293	20.011	1.131	0.504
404.999	278.558	80.005	19.995	100.293	20.009	1.267	0.517
405.500	278.803	80.006	19.995	100.295	20.010	1.189	0.495
406.000	279.044	80.006	19.995	100.297	20.012	1.088	0.490
406.499	279.300	80.007	19.995	100.299	20.009	1.245	0.491
406.999	279.552	80.007	19.995	100.301	20.008	1.310	0.503
407.499	279.787	80.006	19.995	100.307	20.010	1.196	0.498
407.999	280.059	80.006	19.995	100.306	20.008	1.324	0.497
408.499	280.272	80.006	19.995	100.306	20.010	1.206	0.496
408.999	280.554	80.006	19.996	100.303	20.011	1.136	0.489
409.499	280.759	80.006	19.996	100.302	20.011	1.170	0.491
409.999	281.006	80.004	19.995	100.296	20.009	1.283	0.469
410.499	281.269	80.005	19.995	100.295	20.011	1.131	0.481
410.999	281.479	80.007	19.995	100.297	20.011	1.136	0.492
411.499	281.697	80.006	19.995	100.304	20.010	1.232	0.450
411.999	282.009	80.005	19.995	100.310	20.010	1.233	0.479
412.499	282.244	80.006	19.995	100.317	20.012	1.049	0.539
413.000	282.463	80.006	19.995	100.322	20.010	1.182	0.501
413.500	282.712	80.007	19.995	100.325	20.010	1.196	0.461
413.999	282.968	80.006	19.995	100.323	20.008	1.339	0.486
414.499	283.232	80.006	19.995	100.318	20.009	1.259	0.512
414.999	283.465	80.006	19.995	100.313	20.011	1.170	0.509
415.500	283.742	80.006	19.996	100.309	20.012	1.069	0.504
416.000	283.944	80.005	19.996	100.306	20.010	1.187	0.495
416.500	284.187	80.006	19.995	100.303	20.011	1.110	0.462
416.999	284.439	80.006	19.996	100.305	20.010	1.213	0.469
417.499	284.673	80.006	19.997	100.305	20.013	1.044	0.490
417.999	284.954	80.006	19.995	100.303	20.011	1.117	0.501
418.499	285.187	80.005	19.995	100.300	20.012	1.073	0.515
419.000	285.454	80.005	19.996	100.300	20.013	1.042	0.507
419.500	285.683	80.006	19.995	100.303	20.010	1.216	0.498
419.999	285.952	80.005	19.993	100.303	20.013	1.013	0.497
420.499	286.181	80.005	19.996	100.303	20.008	1.307	0.497
421.000	286.395	80.004	19.997	100.307	20.011	1.138	0.470
421.500	286.641	80.004	19.996	100.310	20.010	1.204	0.452
422.000	286.906	80.005	19.996	100.306	20.010	1.199	0.486
422.500	287.158	80.004	19.996	100.308	20.009	1.249	0.514
423.000	287.402	80.004	19.997	100.309	20.011	1.162	0.507
423.500	287.641	80.003	19.995	100.305	20.014	0.943	0.490
423.999	287.920	80.004	19.996	100.301	20.012	1.098	0.500
424.500	288.132	80.004	19.995	100.302	20.011	1.119	0.504
425.000	288.409	80.005	19.996	100.300	20.011	1.120	0.490
425.500	288.650	80.006	19.996	100.302	20.012	1.107	0.503
426.000	288.909	80.003	19.997	100.305	20.009	1.266	0.509
426.499	289.160	80.005	19.996	100.303	20.011	1.114	0.505
426.999	289.413	80.006	19.997	100.301	20.012	1.049	0.507
427.499	289.647	80.005	19.996	100.301	20.014	0.950	0.495
427.999	289.895	80.005	19.997	100.300	20.010	1.215	0.485
428.499	290.144	80.004	19.996	100.301	20.012	1.047	0.489
428.999	290.400	80.004	19.997	100.304	20.012	1.056	0.501
429.499	290.586	80.003	19.996	100.304	20.010	1.174	0.474
429.999	290.893	80.005	19.996	100.307	20.009	1.247	0.468
430.499	291.170	80.003	19.996	100.311	20.011	1.126	0.539
430.999	291.403	80.004	19.995	100.308	20.014	0.939	0.547
431.499	291.664	80.004	19.996	100.307	20.011	1.148	0.502
431.999	291.919	80.004	19.996	100.307	20.011	1.117	0.505
432.499	292.178	80.003	19.995	100.304	20.011	1.158	0.515
432.999	292.401	80.003	19.995	100.301	20.012	1.056	0.498
433.499	292.660	80.005	19.995	100.301	20.012	1.050	0.482
433.999	292.902	80.003	19.996	100.300	20.009	1.271	0.491
434.499	293.172	80.004	19.995	100.300	20.012	1.103	0.506
434.999	293.396	80.005	19.995	100.300	20.009	1.252	0.503
435.499	293.670	80.006	19.996	100.297	20.009	1.295	0.496
435.999	293.911	80.004	19.994	100.296	20.016	0.798	0.506
436.500	294.133	80.004	19.995	100.297	20.011	1.155	0.489
437.000	294.402	80.006	19.995	100.298	20.010	1.173	0.477
437.499	294.649	80.006	19.995	100.300	20.009	1.235	0.504
437.999	294.928	80.006	19.995	100.301	20.012	1.093	0.522
438.499	295.162	80.006	19.995	100.304	20.010	1.190	0.520
438.999	295.409	80.007	19.996	100.307	20.012	1.088	0.497
439.499	295.619	80.005	19.994	100.310	20.013	1.044	0.469
440.000	295.920	80.006	19.995	100.309	20.012	1.095	0.484
440.500	296.160	80.007	19.994	100.309	20.012	1.079	0.526
441.000	296.365	80.004	19.995	100.306	20.013	0.997	0.493
441.500	296.627	80.006	19.994	100.305	20.012	1.050	0.456
442.000	296.887	80.006	19.994	100.302	20.009	1.272	0.495
442.499	297.137	80.007	19.995	100.300	20.011	1.160	0.516
442.999	297.386	80.007	19.994	100.299	20.011	1.160	0.504
443.499	297.638	80.006	19.994	100.302	20.011	1.131	0.499
444.000	297.907	80.007	19.995	100.301	20.016	0.846	0.511
444.500	298.197	80.007	19.994	100.301	20.012	1.074	0.540
444.999	298.415	80.007	19.995	100.301	20.015	0.898	0.533
445.499	298.664	80.007	19.994	100.301	20.013	1.004	0.487
446.000	298.889	80.006	19.995	100.298	20.013	1.006	0.470
446.500	299.144	80.008	19.994	100.298	20.013	1.038	0.477
447.000	299.380	80.007	19.994	100.296	20.013	1.044	0.486
447.499	299.625	80.008	19.995	100.295	20.013	1.044	0.486
447.999	299.860	80.008	19.995	100.294	20.012	1.078	0.481
448.500	300.108	80.009	19.995	100.293	20.011	1.134	0.481
449.000	300.363	80.006	19.994	100.293	20.014	0.975	0.493
449.499	300.590	80.008	19.995	100.292	20.012	1.061	0.493
449.999	300.872	80.007	19.995	100.293	20.008	1.320	0.496
450.499	301.107	80.008	19.995	100.293	20.009	1.295	0.513
450.999	301.341	80.008	19.995	100.293	20.010	1.175	0.493
451.499	301.591	80.008	19.994	100.292	20.013	0.996	0.477
451.999	301.856	80.008	19.995	100.292	20.012	1.102	0.500
452.499	302.071	80.007	19.995	100.292	20.011	1.124	0.497
452.999	302.345	80.007	19.994	100.291	20.012	1.047	0.484
453.499	302.623	80.008	19.995	100.291	20.014	0.958	0.521
453.999	302.834	80.007	19.995	100.292	20.011	1.129	0.521
454.499	303.110	80.007	19.995	100.294	20.012	1.095	0.488
454.999	303.395	80.007	19.995	100.299	20.013	1.042	0.524
455.499	303.628	80.007	19.996	100.300	20.011	1.146	0.539
455.999	303.847	80.006	19.995	100.300	20.013	1.038	0.485
456.499	304.069	80.008	19.995	100.299	20.012	1.069	0.447
456.999	304.367	80.007	19.995	100.297	20.010	1.233	0.481
457.500	304.598	80.007	19.995	100.293	20.010	1.185	0.525
458.000	304.888	80.008	19.994	100.293	20.011	1.124	0.525
458.499	305.143	80.008	19.996	100.293	20.010	1.182	0.533
459.000	305.363	80.007	19.995	100.292	20.011	1.149	0.510
459.500	305.637	80.007	19.996	100.293	20.008	1.322	0.484
459.999	305.871	80.008	19.995	100.292	20.006	1.467	0.500
460.500	306.123	80.006	19.995	100.292	20.010	1.187	0.497
461.000	306.352	80.006	19.994	100.292	20.006	1.440	0.484
461.499	306.603	80.009	19.995	100.293	20.009	1.264	0.480
462.000	306.848	80.007	19.995	100.293	20.010	1.177	0.488
462.500	307.124	80.006	19.995	100.294	20.009	1.281	0.508
462.999	307.325	80.006	19.996	100.294	20.007	1.397	0.499
463.499	307.629	80.007	19.995	100.294	20.008	1.308	0.491
464.000	307.869	80.008	19.994	100.294	20.009	1.252	0.525
464.500	308.102	80.007	19.995	100.293	20.011	1.160	0.508
464.999	308.346	80.007	19.995	100.292	20.013	1.035	0.475
465.499	308.634	80.005	19.996	100.292	20.013	1.021	0.505
465.999	308.839	80.008	19.995	100.293	20.010	1.182	0.512
466.499	309.107	80.008	19.994	100.292	20.008	1.353	0.483
467.000	309.397	80.008	19.994	100.293	20.010	1.218	0.516
467.500	309.605	80.008	19.995	100.293	20.012	1.079	0.528
468.000	309.849	80.008	19.995	100.293	20.007	1.385	0.475
468.499	310.065	80.009	19.995	100.292	20.010	1.179	0.456
468.999	310.368	80.009	19.994	100.292	20.011	1.132	0.489
469.499	310.580	80.010	19.995	100.292	20.009	1.279	0.517
469.999	310.845	80.008	19.994	100.291	20.010	1.182	0.496
470.499	311.084	80.009	19.994	100.291	20.011	1.158	0.491
470.999	311.319	80.009	19.994	100.291	20.012	1.090	0.489
471.500	311.566	80.009	19.994	100.291	20.009	1.254	0.478
472.000	311.854	80.008	19.994	100.291	20.012	1.107	0.508
472.500	312.084	80.008	19.995	100.291	20.010	1.218	0.527
473.000	312.353	80.009	19.994	100.291	20.007	1.375	0.508
473.500	312.609	80.009	19.994	100.291	20.007	1.370	0.512
473.999	312.836	80.009	19.994	100.291	20.007	1.366	0.504
474.499	313.095	80.008	19.994	100.291	20.010	1.187	0.484
474.999	313.334	80.009	19.995	100.290	20.008	1.312	0.492
475.500	313.577	80.008	19.994	100.291	20.009	1.283	0.490
476.000	313.836	80.007	19.995	100.291	20.009	1.274	0.492
476.499	314.041	80.007	19.994	100.291	20.012	1.107	0.483
476.999	314.312	80.006	19.993	100.291	20.009	1.266	0.470
477.499	314.608	80.006	19.994	100.292	20.010	1.184	0.522
477.999	314.839	80.007	19.994	100.292	20.009	1.254	0.547
478.499	315.115	80.007	19.995	100.293	20.012	1.109	0.517
479.000	315.376	80.007	19.993	100.293	20.007	1.389	0.522
479.500	315.588	80.005	19.995	100.293	20.006	1.471	0.505
479.999	315.822	80.005	19.994	100.293	20.007	1.419	0.460
480.499	316.057	80.005	19.997	100.294	20.007	1.421	0.458
480.999	316.321	80.007	19.996	100.295	20.007	1.414	0.484
481.499	316.590	80.005	19.996	100.296	20.006	1.460	0.516
481.999	316.822	80.005	19.995	100.297	20.009	1.237	0.517
482.499	317.108	80.006	19.995	100.297	20.007	1.382	0.510
482.999	317.336	80.006	19.995	100.296	20.007	1.406	0.516
483.499	317.564	80.005	19.995	100.295	20.008	1.336	0.485
483.999	317.878	80.005	19.994	100.295	20.008	1.307	0.499
484.499	318.102	80.006	19.995	100.295	20.007	1.413	0.540
484.999	318.337	80.005	19.995	100.296	20.006	1.481	0.498
485.499	318.614	80.006	19.996	100.295	20.006	1.431	0.485
485.999	318.855	80.004	19.995	100.295	20.006	1.457	0.515
486.499	319.092	80.006	19.995	100.296	20.008	1.305	0.498
486.999	319.323	80.004	19.995	100.296	20.006	1.471	0.473
487.500	319.551	80.005	19.995	100.296	20.001	1.759	0.464
488.000	319.815	80.005	19.995	100.297	20.004	1.561	0.476
488.499	320.054	80.003	19.995	100.300	20.006	1.462	0.497
488.999	320.322	80.004	19.995	100.300	20.008	1.339	0.505
489.500	320.552	80.004	19.994	100.299	20.004	1.580	0.503
490.000	320.796	80.003	19.996	100.299	20.006	1.435	0.486
490.499	321.089	80.005	19.995	100.298	20.005	1.486	0.505
490.999	321.332	80.004	19.996	100.295	20.008	1.298	0.536
491.499	321.576	80.005	19.996	100.295	20.005	1.536	0.512
491.999	321.811	80.004	19.995	100.294	20.006	1.484	0.483
492.499	322.051	80.005	19.995	100.294	20.006	1.452	0.477
493.000	322.299	80.005	19.996	100.294	20.004	1.559	0.482
493.500	322.570	80.004	19.995	100.294	20.006	1.440	0.503
493.999	322.797	80.005	19.995	100.294	20.001	1.740	0.509
494.499	323.018	80.006	19.996	100.294	20.002	1.679	0.474
494.999	323.295	80.006	19.994	100.293	20.004	1.561	0.473
495.499	323.524	80.003	19.995	100.294	20.004	1.599	0.502
495.999	323.810	80.006	19.995	100.293	20.004	1.580	0.510
496.499	324.012	80.005	19.995	100.293	20.006	1.471	0.501
496.999	324.285	80.005	19.995	100.293	20.008	1.339	0.481
497.499	324.486	80.003	19.995	100.294	20.007	1.414	0.475
497.999	324.791	80.007	19.995	100.294	20.003	1.670	0.491
498.499	325.021	80.002	19.995	100.294	20.006	1.479	0.521
498.999	325.263	80.004	19.995	100.294	20.008	1.342	0.503
499.500	325.526	80.006	19.995	100.295	20.007	1.385	0.488
500.000	325.785	80.006	19.994	100.295	20.009	1.279	0.513
500.499	326.050	80.005	19.995	100.294	20.005	1.503	0.523
501.000	326.300	80.004	19.995	100.295	20.007	1.402	0.520
501.500	326.478	80.005	19.995	100.294	20.008	1.337	0.471
501.999	326.737	80.004	19.994	100.295	20.005	1.500	0.432
502.499	327.028	80.005	19.995	100.295	20.005	1.522	0.493
502.999	327.274	80.006	19.994	100.295	20.004	1.571	0.543
503.499	327.513	80.004	19.995	100.295	20.006	1.462	0.511
503.999	327.785	80.005	19.995	100.295	20.005	1.517	0.498
504.500	327.976	80.004	19.995	100.295	20.005	1.506	0.488
505.000	328.232	80.004	19.995	100.296	20.005	1.532	0.455
505.499	328.497	80.005	19.994	100.295	20.006	1.459	0.484
505.999	328.805	80.004	19.995	100.296	20.006	1.465	0.547
506.499	329.016	80.005	19.995	100.296	20.002	1.679	0.546
506.999	329.252	80.005	19.994	100.296	20.002	1.693	0.483
507.499	329.492	80.004	19.996	100.296	20.001	1.766	0.461
507.999	329.756	80.006	19.995	100.296	20.001	1.740	0.490
508.499	330.043	80.006	19.995	100.296	20.003	1.633	0.528
508.999	330.252	80.005	19.995	100.295	20.003	1.634	0.524
509.499	330.527	80.004	19.995	100.295	20.003	1.636	0.489
509.999	330.792	80.005	19.996	100.294	20.002	1.691	0.512
510.499	331.045	80.003	19.995	100.294	19.999	1.863	0.529
511.000	331.315	80.005	19.996	100.294	20.003	1.658	0.521
511.500	331.581	80.004	19.995	100.294	19.999	1.872	0.530
512.000	331.789	80.005	19.994	100.294	20.001	1.752	0.505
512.500	332.072	80.003	19.995	100.293	20.000	1.809	0.483
512.999	332.315	80.004	19.996	100.292	20.000	1.860	0.509
513.499	332.581	80.004	19.995	100.291	19.998	1.935	0.517
513.999	332.831	80.003	19.996	100.290	19.999	1.886	0.512
514.499	333.113	80.005	19.996	100.290	20.002	1.720	0.524
514.999	333.375	80.003	19.995	100.290	20.003	1.662	0.538
515.499	333.618	80.004	19.996	100.290	20.001	1.781	0.524
515.999	333.869	80.004	19.996	100.290	19.999	1.889	0.499
516.499	334.119	80.004	19.996	100.290	20.002	1.734	0.498
516.999	334.352	80.003	19.995	100.290	20.003	1.629	0.492
517.500	334.620	80.003	19.996	100.290	19.998	1.933	0.492
518.000	334.862	80.004	19.996	100.289	19.999	1.887	0.505
518.500	335.136	80.004	19.997	100.290	19.999	1.920	0.513
519.000	335.360	80.004	19.996	100.290	19.999	1.870	0.507
519.500	335.621	80.004	19.996	100.290	20.001	1.780	0.491
519.999	335.863	80.005	19.997	100.290	20.000	1.845	0.494
520.499	336.121	80.004	19.996	100.289	19.999	1.904	0.502
520.999	336.362	80.004	19.996	100.289	19.998	1.940	0.500
521.499	336.621	80.004	19.996	100.289	19.996	2.079	0.499
521.999	336.890	80.003	19.996	100.290	19.993	2.266	0.514
522.499	337.110	80.005	19.995	100.289	19.995	2.133	0.509
522.999	337.405	80.005	19.996	100.289	19.995	2.113	0.502
523.499	337.657	80.004	19.996	100.289	19.995	2.159	0.531
523.999	337.918	80.007	19.996	100.289	19.993	2.241	0.530
524.499	338.156	80.004	19.996	100.289	19.992	2.323	0.506
524.999	338.428	80.004	19.996	100.289	19.990	2.429	0.505
525.499	338.664	80.005	19.996	100.289	19.995	2.164	0.508
525.999	338.916	80.006	19.996	100.289	19.996	2.063	0.497
526.499	339.157	80.005	19.996	100.289	19.993	2.244	0.490
526.999	339.379	80.006	19.995	100.289	19.991	2.366	0.478
527.499	339.671	80.007	19.996	100.289	19.993	2.243	0.489
528.000	339.919	80.006	19.995	100.288	19.996	2.104	0.527
528.500	340.151	80.005	19.995	100.288	19.995	2.138	0.510
528.999	340.441	80.005	19.995	100.289	19.993	2.263	0.501
529.499	340.695	80.007	19.994	100.288	19.993	2.237	0.533
529.999	340.912	80.006	19.995	100.289	19.994	2.186	0.508
530.499	341.174	80.006	19.996	100.289	19.993	2.241	0.475
530.999	341.438	80.006	19.995	100.290	19.994	2.232	0.502
531.500	341.728	80.007	19.995	100.290	19.989	2.516	0.540
532.000	341.954	80.005	19.994	100.291	19.991	2.403	0.535
532.499	342.171	80.008	19.994	100.292	19.991	2.391	0.480
532.999	342.404	80.006	19.994	100.291	19.996	2.099	0.446
533.499	342.690	80.006	19.995	100.291	19.990	2.461	0.484
533.999	342.953	80.007	19.995	100.291	19.992	2.360	0.534
534.499	343.204	80.006	19.995	100.291	19.991	2.420	0.532
534.999	343.449	80.006	19.996	100.291	19.995	2.173	0.505
535.499	343.682	80.005	19.994	100.291	19.991	2.371	0.487
535.999	343.929	80.006	19.996	100.290	19.991	2.386	0.479
536.499	344.167	80.006	19.995	100.290	19.992	2.359	0.482
536.999	344.410	80.006	19.995	100.290	19.992	2.330	0.483
537.500	344.683	80.004	19.995	100.290	19.990	2.466	0.499
538.000	344.888	80.007	19.995	100.290	19.993	2.292	0.497
538.499	345.158	80.007	19.994	100.290	19.989	2.495	0.477
538.999	345.440	80.006	19.994	100.290	19.991	2.401	0.514
539.500	345.704	80.007	19.995	100.290	19.992	2.328	0.549
540.000	345.954	80.005	19.994	100.291	19.993	2.292	0.530
540.499	346.171	80.005	19.996	100.291	19.987	2.646	0.490
541.000	346.421	80.006	19.995	100.292	19.990	2.454	0.467
541.500	346.749	80.004	19.994	100.292	19.989	2.516	0.522
541.999	347.005	80.005	19.995	100.291	19.988	2.581	0.581
542.500	347.230	80.005	19.995	100.291	19.987	2.635	0.533
543.000	347.442	80.005	19.994	100.291	19.985	2.775	0.460
543.499	347.711	80.006	19.995	100.291	19.984	2.856	0.459
543.999	347.989	80.005	19.995	100.291	19.984	2.813	0.514
544.499	348.253	80.008	19.995	100.290	19.987	2.630	0.544
544.999	348.492	80.006	19.994	100.290	19.987	2.671	0.522
545.499	348.741	80.007	19.995	100.290	19.985	2.779	0.496
545.999	349.023	80.007	19.995	100.290	19.989	2.500	0.510
546.499	349.236	80.005	19.995	100.290	19.986	2.697	0.513
546.999	349.490	80.008	19.994	100.291	19.986	2.678	0.481
547.499	349.796	80.007	19.995	100.292	19.984	2.833	0.514
547.999	350.034	80.008	19.994	100.292	19.982	2.979	0.552
548.499	350.244	80.007	19.994	100.292	19.984	2.851	0.496
548.999	350.562	80.006	19.994	100.293	19.984	2.830	0.488
549.499	350.827	80.006	19.994	100.294	19.979	3.139	0.555
549.999	351.048	80.008	19.995	100.294	19.984	2.840	0.535
550.499	351.313	80.008	19.995	100.294	19.982	2.943	0.486
551.000	351.575	80.008	19.994	100.294	19.982	2.980	0.507
551.500	351.804	80.007	19.994	100.294	19.982	2.950	0.509
552.000	352.078	80.009	19.994	100.294	19.983	2.921	0.497
552.499	352.329	80.009	19.994	100.294	19.983	2.914	0.514
552.999	352.616	80.009	19.995	100.293	19.982	2.950	0.531
553.499	352.868	80.009	19.995	100.293	19.980	3.102	0.538
553.999	353.155	80.010	19.995	100.293	19.978	3.199	0.540
554.499	353.373	80.008	19.994	100.293	19.978	3.192	0.522
555.000	353.636	80.008	19.995	100.292	19.976	3.312	0.493
555.500	353.898	80.009	19.995	100.291	19.978	3.232	0.503
556.000	354.149	80.006	19.995	100.290	19.972	3.599	0.519
556.500	354.374	80.007	19.994	100.290	19.975	3.370	0.494
556.999	354.621	80.007	19.994	100.288	19.974	3.448	0.474
557.499	354.897	80.008	19.993	100.289	19.973	3.507	0.497
557.999	355.178	80.005	19.994	100.290	19.973	3.524	0.540
558.499	355.377	80.006	19.994	100.291	19.976	3.353	0.519
559.000	355.646	80.006	19.994	100.290	19.973	3.549	0.474
559.500	355.904	80.006	19.995	100.292	19.975	3.404	0.498
560.000	356.220	80.006	19.994	100.292	19.971	3.662	0.550
560.500	356.433	80.006	19.995	100.292	19.970	3.691	0.551
561.000	356.713	80.007	19.994	100.293	19.968	3.848	0.511
561.500	356.950	80.005	19.994	100.293	19.968	3.802	0.505
561.999	357.206	80.004	19.995	100.292	19.967	3.903	0.505
562.499	357.433	80.005	19.993	100.292	19.963	4.132	0.488
562.999	357.686	80.004	19.995	100.292	19.965	4.046	0.482
563.500	357.982	80.006	19.993	100.292	19.966	3.952	0.515
564.000	358.211	80.003	19.995	100.293	19.963	4.137	0.537
564.500	358.444	80.004	19.994	100.293	19.964	4.097	0.493
565.000	358.716	80.003	19.995	100.293	19.966	3.942	0.484
565.500	358.991	80.005	19.995	100.293	19.964	4.054	0.526
565.999	359.241	80.005	19.996	100.293	19.960	4.352	0.536
566.499	359.508	80.004	19.993	100.292	19.959	4.403	0.521
566.999	359.735	80.005	19.995	100.292	19.958	4.483	0.506
567.499	360.007	80.003	19.994	100.293	19.963	4.169	0.497
567.999	360.239	80.005	19.994	100.294	19.960	4.310	0.502
568.499	360.497	80.004	19.994	100.294	19.961	4.285	0.497
568.999	360.764	80.006	19.995	100.294	19.958	4.433	0.507
569.499	361.010	80.005	19.994	100.291	19.955	4.650	0.519
570.000	361.268	80.003	19.994	100.289	19.957	4.500	0.509
570.500	361.553	80.005	19.995	100.289	19.954	4.736	0.524
570.999	361.769	80.005	19.994	100.289	19.954	4.698	0.522
571.500	362.080	80.006	19.993	100.289	19.954	4.733	0.514
572.000	362.310	80.005	19.994	100.293	19.955	4.621	0.534
572.499	362.552	80.006	19.994	100.295	19.950	4.942	0.507
572.999	362.791	80.004	19.994	100.296	19.949	5.034	0.476
573.499	363.078	80.005	19.995	100.296	19.951	4.891	0.503
573.999	363.322	80.005	19.995	100.295	19.951	4.907	0.529
574.499	363.593	80.006	19.994	100.291	19.948	5.103	0.523
574.999	363.851	80.006	19.993	100.288	19.949	5.049	0.522
575.499	364.085	80.003	19.994	100.287	19.947	5.134	0.511
576.000	364.355	80.006	19.995	100.285	19.946	5.178	0.497
576.500	364.571	80.004	19.994	100.280	19.947	5.133	0.495
576.999	364.862	80.007	19.995	100.284	19.946	5.229	0.496
577.499	365.108	80.007	19.995	100.286	19.944	5.336	0.522
577.999	365.416	80.006	19.995	100.283	19.943	5.393	0.546
578.499	365.667	80.005	19.996	100.277	19.945	5.275	0.557
578.999	365.893	80.006	19.996	100.278	19.941	5.496	0.517
579.500	366.140	80.006	19.997	100.278	19.943	5.426	0.474
580.000	366.431	80.005	19.995	100.277	19.942	5.489	0.505
580.499	366.684	80.005	19.995	100.277	19.940	5.588	0.541
580.999	366.941	80.005	19.995	100.281	19.941	5.514	0.527
581.499	367.206	80.006	19.995	100.279	19.942	5.461	0.516
581.999	367.446	80.004	19.995	100.273	19.938	5.683	0.513
582.499	367.740	80.006	19.995	100.269	19.942	5.446	0.519
582.999	368.000	80.005	19.995	100.270	19.941	5.550	0.544
583.499	368.241	80.005	19.996	100.269	19.942	5.464	0.527
583.999	368.503	80.004	19.995	100.275	19.937	5.752	0.502
584.499	368.771	80.006	19.995	100.280	19.938	5.704	0.517
584.999	369.024	80.006	19.995	100.285	19.935	5.892	0.526
585.499	369.266	80.005	19.995	100.286	19.934	5.962	0.508
586.000	369.540	80.004	19.996	100.289	19.937	5.753	0.505
586.500	369.794	80.004	19.995	100.287	19.936	5.811	0.522
586.999	370.088	80.005	19.996	100.284	19.932	6.055	0.538
587.499	370.306	80.005	19.996	100.277	19.933	6.018	0.530
588.000	370.558	80.005	19.996	100.272	19.931	6.115	0.491
588.500	370.855	80.004	19.996	100.271	19.933	6.007	0.509
588.999	371.090	80.004	19.995	100.273	19.928	6.335	0.541
589.499	371.323	80.004	19.995	100.276	19.928	6.338	0.500
589.999	371.605	80.005	19.995	100.282	19.926	6.441	0.491
590.499	371.849	80.004	19.996	100.284	19.926	6.487	0.521
590.999	372.112	80.006	19.996	100.282	19.924	6.565	0.516
591.499	372.357	80.004	19.996	100.280	19.925	6.504	0.507
591.999	372.639	80.007	19.996	100.273	19.923	6.630	0.518
592.499	372.923	80.005	19.996	100.273	19.920	6.816	0.547
592.999	373.159	80.006	19.996	100.275	19.918	6.972	0.543
593.499	373.418	80.005	19.995	100.278	19.915	7.128	0.507
593.999	373.666	80.005	19.995	100.280	19.913	7.256	0.501
594.499	373.954	80.005	19.995	100.287	19.914	7.221	0.521
594.999	374.180	80.005	19.996	100.287	19.911	7.403	0.525
595.499	374.447	80.004	19.996	100.286	19.912	7.328	0.504
595.999	374.699	80.002	19.994	100.284	19.910	7.456	0.506
596.499	374.961	80.004	19.996	100.282	19.907	7.675	0.517
596.999	375.213	80.006	19.996	100.278	19.906	7.681	0.514
597.499	375.471	80.005	19.995	100.279	19.904	7.820	0.511
597.999	375.722	80.004	19.996	100.276	19.902	7.946	0.510
598.499	375.979	80.006	19.995	100.273	19.902	7.939	0.509
598.999	376.233	80.007	19.996	100.272	19.902	7.976	0.510
599.499	376.481	80.005	19.995	100.272	19.898	8.181	0.506
599.999	376.722	80.005	19.994	100.266	19.897	8.275	0.495
600.499	376.991	80.006	19.994	100.265	19.900	8.094	0.499
601.000	377.283	80.003	19.996	100.264	19.897	8.248	0.536
601.500	377.523	80.004	19.995	100.262	19.892	8.559	0.547
602.000	377.731	80.004	19.994	100.265	19.891	8.617	0.489
602.500	378.008	80.006	19.995	100.266	19.889	8.767	0.466
602.999	378.259	80.004	19.996	100.266	19.890	8.687	0.507
603.499	378.528	80.005	19.995	100.266	19.891	8.666	0.524
603.999	378.771	80.005	19.996	100.264	19.886	8.941	0.516
604.499	379.042	80.005	19.995	100.259	19.887	8.894	0.512
605.000	379.298	80.006	19.996	100.257	19.888	8.846	0.521
605.500	379.576	80.005	19.995	100.257	19.889	8.804	0.531
606.000	379.850	80.005	19.995	100.255	19.889	8.760	0.543
606.500	380.110	80.005	19.995	100.255	19.885	9.012	0.543
606.999	380.308	80.005	19.996	100.255	19.884	9.058	0.496
607.499	380.564	80.007	19.995	100.256	19.884	9.109	0.456
607.999	380.844	80.005	19.996	100.254	19.883	9.180	0.495
608.499	381.068	80.004	19.995	100.254	19.884	9.076	0.520
608.999	381.341	80.005	19.995	100.253	19.881	9.289	0.500
609.499	381.616	80.005	19.995	100.253	19.882	9.201	0.523
609.999	381.876	80.005	19.996	100.251	19.882	9.222	0.542
610.499	382.098	80.006	19.995	100.252	19.880	9.309	0.509
611.000	382.347	80.004	19.996	100.251	19.878	9.478	0.477
611.500	382.596	80.008	19.996	100.252	19.876	9.579	0.484
611.999	382.866	80.005	19.996	100.253	19.877	9.519	0.508
612.499	383.103	80.006	19.996	100.254	19.878	9.483	0.513
612.999	383.389	80.005	19.996	100.254	19.877	9.546	0.515
613.499	383.609	80.006	19.996	100.255	19.872	9.828	0.515
613.999	383.888	80.006	19.996	100.255	19.873	9.775	0.503
614.499	384.168	80.006	19.996	100.254	19.869	10.015	0.529
614.999	384.388	80.005	19.996	100.254	19.870	9.964	0.530
615.499	384.648	80.005	19.996	100.257	19.869	10.034	0.490
615.999	384.870	80.007	19.996	100.260	19.867	10.157	0.481
616.499	385.135	80.007	19.996	100.264	19.865	10.250	0.484
616.999	385.366	80.006	19.996	100.271	19.864	10.315	0.491
617.499	385.622	80.007	19.995	100.276	19.860	10.561	0.491
617.999	385.867	80.005	19.996	100.278	19.861	10.556	0.494
618.499	386.122	80.005	19.995	100.277	19.860	10.580	0.501
618.999	386.409	80.005	19.996	100.274	19.857	10.752	0.521
619.499	386.656	80.006	19.995	100.269	19.856	10.813	0.537
619.999	386.913	80.006	19.997	100.265	19.854	10.986	0.519
620.499	387.135	80.006	19.996	100.261	19.852	11.093	0.492
620.999	387.377	80.006	19.997	100.259	19.851	11.136	0.471
621.499	387.630	80.007	19.996	100.258	19.852	11.118	0.479
621.999	387.904	80.005	19.995	100.257	19.852	11.117	0.511
622.499	388.165	80.005	19.996	100.259	19.847	11.397	0.531
622.999	388.407	80.006	19.996	100.260	19.848	11.364	0.519
623.499	388.629	80.005	19.995	100.260	19.846	11.441	0.484
623.999	388.922	80.007	19.996	100.259	19.842	11.700	0.489
624.499	389.185	80.006	19.995	100.258	19.842	11.707	0.535
624.999	389.370	80.006	19.995	100.255	19.841	11.777	0.502
625.499	389.647	80.006	19.994	100.254	19.835	12.127	0.455
625.999	389.884	80.007	19.995	100.254	19.834	12.193	0.488
626.499	390.150	80.005	19.994	100.253	19.832	12.335	0.509
626.999	390.408	80.006	19.994	100.255	19.833	12.277	0.514
627.499	390.643	80.008	19.995	100.259	19.824	12.835	0.508
627.999	390.890	80.006	19.995	100.260	19.822	12.939	0.487
628.499	391.161	80.007	19.994	100.263	19.819	13.149	0.500
628.999	391.413	80.006	19.995	100.264	19.817	13.272	0.521
629.499	391.658	80.007	19.995	100.265	19.816	13.342	0.510
630.000	391.928	80.005	19.994	100.262	19.812	13.612	0.506
630.500	392.171	80.007	19.994	100.261	19.810	13.725	0.514
630.999	392.440	80.008	19.994	100.259	19.809	13.787	0.513
631.500	392.680	80.007	19.994	100.259	19.806	13.949	0.511
632.000	392.914	80.006	19.993	100.257	19.804	14.079	0.491
632.500	393.157	80.009	19.994	100.257	19.805	14.051	0.476
633.000	393.401	80.006	19.994	100.256	19.801	14.298	0.483
633.499	393.687	80.008	19.994	100.255	19.800	14.338	0.509
633.999	393.925	80.007	19.994	100.255	19.800	14.324	0.527
634.499	394.190	80.007	19.994	100.255	19.802	14.244	0.513
635.000	394.433	80.008	19.994	100.255	19.799	14.416	0.505
635.500	394.696	80.007	19.994	100.255	19.797	14.558	0.507
635.999	394.975	80.008	19.994	100.254	19.794	14.712	0.524
636.500	395.227	80.008	19.994	100.252	19.792	14.857	0.537
637.000	395.460	80.008	19.995	100.251	19.789	15.019	0.508
637.499	395.714	80.009	19.994	100.251	19.788	15.091	0.486
638.000	395.948	80.010	19.995	100.251	19.785	15.299	0.487
638.500	396.202	80.008	19.994	100.252	19.787	15.154	0.488
639.000	396.452	80.009	19.994	100.260	19.784	15.345	0.496
639.500	396.723	80.007	19.994	100.261	19.781	15.545	0.512
639.999	396.938	80.007	19.994	100.261	19.778	15.690	0.503
640.499	397.197	80.008	19.994	100.261	19.779	15.641	0.480
640.999	397.451	80.006	19.994	100.261	19.779	15.680	0.494
641.499	397.702	80.006	19.995	100.256	19.775	15.876	0.509
641.999	397.985	80.008	19.995	100.255	19.775	15.895	0.520
642.499	398.193	80.007	19.994	100.255	19.773	16.013	0.513
643.000	398.475	80.005	19.994	100.254	19.775	15.925	0.490
643.500	398.705	80.007	19.995	100.253	19.776	15.854	0.501
644.000	398.975	80.006	19.994	100.250	19.773	16.014	0.506
644.500	399.207	80.005	19.995	100.249	19.765	16.500	0.501
645.000	399.464	80.005	19.995	100.249	19.764	16.570	0.496
645.500	399.705	80.004	19.994	100.249	19.764	16.559	0.494
645.999	399.962	80.005	19.995	100.250	19.760	16.868	0.498
646.499	400.192	80.004	19.995	100.251	19.755	17.162	0.493
647.000	400.417	80.007	19.995	100.251	19.750	17.496	0.471
647.500	400.707	80.005	19.994	100.251	19.747	17.648	0.484
647.999	400.941	80.004	19.996	100.251	19.741	18.018	0.519
648.499	401.173	80.006	19.995	100.251	19.742	17.983	0.495
648.999	401.419	80.007	19.995	100.252	19.736	18.338	0.472
649.499	401.679	80.005	19.995	100.252	19.732	18.625	0.492
649.999	401.894	80.005	19.995	100.253	19.726	18.980	0.491
650.499	402.148	80.007	19.994	100.254	19.725	19.008	0.472
650.999	402.417	80.006	19.996	100.254	19.721	19.252	0.496
651.499	402.668	80.005	19.995	100.253	19.722	19.250	0.522
651.999	402.915	80.005	19.996	100.254	19.716	19.567	0.509
652.499	403.174	80.005	19.995	100.253	19.710	19.989	0.502
652.999	403.427	80.005	19.996	100.253	19.708	20.071	0.509
653.500	403.674	80.004	19.996	100.252	19.702	20.450	0.506
654.000	403.920	80.006	19.994	100.248	19.698	20.744	0.497
654.499	404.201	80.004	19.995	100.244	19.695	20.938	0.511
654.999	404.421	80.008	19.996	100.238	19.690	21.246	0.514
655.499	404.664	80.005	19.995	100.235	19.686	21.469	0.482
655.999	404.931	80.006	19.995	100.235	19.679	21.879	0.487
656.499	405.180	80.004	19.995	100.239	19.675	22.179	0.513
657.000	405.438	80.006	19.995	100.240	19.669	22.545	0.511
657.500	405.733	80.005	19.995	100.245	19.666	22.733	0.530
658.000	405.952	80.004	19.995	100.248	19.662	22.995	0.534
658.499	406.196	80.006	19.995	100.249	19.656	23.350	0.488
658.999	406.417	80.004	19.994	100.250	19.652	23.623	0.464
659.499	406.699	80.006	19.996	100.252	19.648	23.872	0.484
660.000	406.946	80.006	19.995	100.254	19.643	24.175	0.516
660.500	407.209	80.007	19.995	100.253	19.639	24.383	0.520
661.000	407.438	80.008	19.996	100.253	19.635	24.630	0.501
661.499	407.676	80.008	19.996	100.253	19.630	24.964	0.479
661.999	407.969	80.006	19.994	100.253	19.625	25.307	0.499
662.499	408.206	80.006	19.995	100.253	19.617	25.772	0.531
662.999	408.446	80.006	19.995	100.253	19.614	25.958	0.504
663.499	408.697	80.007	19.995	100.252	19.610	26.235	0.484
663.999	408.953	80.007	19.995	100.252	19.607	26.441	0.498
664.499	409.195	80.006	19.995	100.252	19.599	26.931	0.502
665.000	409.448	80.006	19.994	100.252	19.597	27.044	0.497
665.500	409.716	80.008	19.995	100.252	19.593	27.319	0.509
665.999	409.978	80.007	19.995	100.253	19.585	27.782	0.526
666.500	410.203	80.006	19.994	100.251	19.582	27.980	0.508
667.000	410.475	80.007	19.995	100.251	19.577	28.287	0.492
667.500	410.719	80.006	19.994	100.251	19.573	28.510	0.507
668.000	410.969	80.006	19.996	100.253	19.569	28.784	0.505
668.499	411.237	80.004	19.995	100.253	19.563	29.142	0.506
668.999	411.518	80.006	19.994	100.255	19.557	29.514	0.534
669.499	411.742	80.008	19.995	100.251	19.551	29.934	0.527
669.999	411.978	80.007	19.995	100.247	19.544	30.339	0.482
670.499	412.255	80.006	19.995	100.242	19.537	30.796	0.486
670.999	412.504	80.007	19.995	100.242	19.528	31.317	0.519
671.499	412.724	80.008	19.995	100.242	19.521	31.811	0.497
671.999	412.996	80.005	19.995	100.246	19.512	32.349	0.480
672.499	413.235	80.007	19.995	100.250	19.506	32.716	0.502
672.999	413.474	80.006	19.995	100.253	19.491	33.654	0.495
673.499	413.725	80.006	19.995	100.252	19.481	34.298	0.484
673.999	414.002	80.007	19.995	100.253	19.472	34.875	0.509
674.499	414.262	80.007	19.995	100.253	19.463	35.417	0.532
674.999	414.527	80.006	19.995	100.254	19.451	36.169	0.531
675.499	414.751	80.006	19.995	100.254	19.442	36.728	0.507
675.999	414.991	80.006	19.994	100.254	19.431	37.385	0.476
676.500	415.228	80.006	19.995	100.254	19.423	37.933	0.471
677.000	415.506	80.005	19.997	100.254	19.415	38.387	0.497
677.499	415.762	80.005	19.995	100.249	19.408	38.829	0.525
677.999	416.032	80.004	19.997	100.242	19.400	39.348	0.529
678.499	416.277	80.005	19.996	100.235	19.392	39.879	0.520
678.999	416.573	80.005	19.996	100.226	19.384	40.333	0.528
679.499	416.820	80.004	19.996	100.219	19.382	40.500	0.542
679.999	417.032	80.006	19.995	100.213	19.368	41.379	0.501
680.499	417.313	80.005	19.995	100.212	19.361	41.766	0.476
680.999	417.588	80.005	19.996	100.212	19.352	42.343	0.525
681.499	417.839	80.006	19.995	100.213	19.345	42.787	0.541
682.000	418.091	80.005	19.996	100.212	19.338	43.219	0.515
682.500	418.334	80.004	19.996	100.211	19.329	43.780	0.498
682.999	418.649	80.006	19.996	100.211	19.322	44.199	0.526
683.499	418.874	80.006	19.995	100.212	19.316	44.617	0.549
683.999	419.135	80.005	19.996	100.210	19.306	45.194	0.513
684.499	419.395	80.003	19.996	100.211	19.301	45.561	0.503
684.999	419.637	80.006	19.995	100.214	19.290	46.240	0.511
685.500	419.896	80.005	19.996	100.214	19.281	46.765	0.502
686.000	420.163	80.005	19.995	100.214	19.270	47.435	0.513
686.499	420.412	80.005	19.995	100.216	19.260	48.068	0.520
686.999	420.679	80.008	19.995	100.216	19.250	48.742	0.516
687.500	420.910	80.006	19.995	100.217	19.240	49.366	0.508
688.000	421.195	80.007	19.996	100.217	19.226	50.196	0.507
688.499	421.469	80.005	19.995	100.218	19.218	50.747	0.537
688.999	421.690	80.006	19.995	100.217	19.203	51.655	0.527
689.499	421.975	80.007	19.996	100.217	19.194	52.201	0.501
689.999	422.215	80.007	19.995	100.217	19.181	53.009	0.515
690.499	422.487	80.006	19.996	100.217	19.171	53.670	0.518
690.999	422.729	80.006	19.995	100.217	19.160	54.321	0.513
691.499	422.987	80.005	19.996	100.216	19.148	55.084	0.507
691.999	423.215	80.007	19.996	100.216	19.132	56.127	0.493
692.499	423.492	80.007	19.995	100.217	19.123	56.638	0.496
693.000	423.729	80.008	19.995	100.217	19.114	57.246	0.510
693.500	423.981	80.007	19.996	100.213	19.098	58.232	0.501
694.000	424.275	80.007	19.995	100.211	19.086	58.969	0.517
694.499	424.533	80.008	19.996	100.211	19.073	59.794	0.549
694.999	424.780	80.008	19.994	100.208	19.058	60.712	0.529
695.499	425.037	80.008	19.994	100.200	19.046	61.441	0.505
696.000	425.275	80.006	19.996	100.196	19.033	62.292	0.500
696.500	425.521	80.007	19.995	100.190	19.020	63.099	0.489
696.999	425.810	80.004	19.995	100.183	19.003	64.168	0.509
