Repository: ulfsri/fsri_materials_database

# Materials and Products Database

## 01_Data

Raw data generated from each apparatus are included here in plain-text format. The data is organized first by material, next by the short name of test apparatus used, and where applicable additional filtering by test settings.

### material.json

Each material directory contains a json file of the same name as the material. This file links the data stored in the repository as well as data and graphs produced by the accompanying scripts (__02_Scripts__) to the respective landing page for the material on the front-end website.

File: 01_Data/PP/MCC/PP_MCC_30K_min_210928_R2.txt (part 3 of 4)
T Correction Coefficients:	0	1.024463	0
Time Shift (s):	14
*
Time (s)	Temperature (C)	N2 flow rate (cc/min)	O2 flow rate (cc/min)	Flow Rate (cc/min)	Oxygen (%)	HRR (W/g)	Heating rate (C/s)
697.500	427.646	80.006	19.995	100.219	18.984	68.250	0.511
698.000	427.919	80.007	19.994	100.216	18.966	69.394	0.507
698.500	428.183	80.006	19.994	100.218	18.948	70.522	0.523
699.000	428.423	80.006	19.994	100.224	18.929	71.692	0.520
699.500	428.730	80.007	19.994	100.232	18.907	73.046	0.526
700.000	428.964	80.007	19.994	100.239	18.888	74.247	0.544
700.501	429.232	80.007	19.995	100.244	18.870	75.395	0.522
701.000	429.459	80.006	19.994	100.251	18.852	76.547	0.498
701.500	429.717	80.007	19.994	100.253	18.832	77.755	0.489
702.000	429.981	80.006	19.995	100.253	18.810	79.138	0.503
702.500	430.202	80.006	19.995	100.253	18.794	80.136	0.504
703.000	430.492	80.006	19.994	100.253	18.770	81.672	0.498
703.500	430.732	80.007	19.994	100.251	18.748	83.038	0.520
704.000	430.966	80.007	19.994	100.246	18.727	84.381	0.502
704.500	431.221	80.006	19.993	100.241	18.703	85.882	0.482
705.000	431.503	80.007	19.994	100.237	18.680	87.291	0.513
705.500	431.759	80.008	19.995	100.232	18.664	88.271	0.537
706.000	432.008	80.008	19.995	100.228	18.641	89.703	0.521
706.500	432.272	80.008	19.994	100.225	18.620	91.019	0.509
707.000	432.524	80.007	19.994	100.222	18.597	92.424	0.515
707.500	432.767	80.007	19.994	100.212	18.577	93.703	0.506
708.000	433.050	80.009	19.995	100.201	18.555	95.074	0.511
708.500	433.268	80.007	19.994	100.192	18.531	96.577	0.513
709.000	433.515	80.008	19.994	100.184	18.506	98.118	0.483
709.500	433.763	80.009	19.994	100.175	18.482	99.643	0.480
710.000	434.028	80.009	19.993	100.172	18.455	101.317	0.504
710.500	434.289	80.008	19.994	100.171	18.427	103.120	0.520
711.000	434.575	80.007	19.995	100.171	18.399	104.869	0.537
711.500	434.806	80.008	19.994	100.174	18.367	106.813	0.532
712.000	435.053	80.007	19.995	100.176	18.345	108.219	0.497
712.500	435.285	80.007	19.994	100.183	18.315	110.095	0.479
713.000	435.538	80.007	19.995	100.191	18.288	111.743	0.482
713.500	435.814	80.007	19.993	100.199	18.259	113.558	0.507
714.000	436.011	80.008	19.994	100.204	18.230	115.327	0.501
714.500	436.307	80.006	19.995	100.211	18.200	117.219	0.483
715.000	436.521	80.007	19.995	100.210	18.167	119.237	0.502
715.500	436.770	80.006	19.995	100.204	18.130	121.546	0.487
716.000	437.048	80.007	19.995	100.196	18.102	123.317	0.495
716.500	437.259	80.007	19.996	100.189	18.067	125.535	0.508
717.000	437.536	80.006	19.995	100.181	18.029	127.905	0.489
717.500	437.771	80.006	19.995	100.176	17.992	130.214	0.500
718.000	437.982	80.006	19.995	100.174	17.949	132.903	0.479
718.500	438.224	80.006	19.994	100.175	17.910	135.341	0.449
719.000	438.438	80.004	19.995	100.178	17.869	137.867	0.455
719.500	438.685	80.006	19.995	100.178	17.829	140.373	0.458
720.000	438.947	80.005	19.996	100.179	17.787	143.008	0.485
720.500	439.194	80.006	19.995	100.184	17.746	145.512	0.509
721.000	439.456	80.005	19.994	100.187	17.706	148.017	0.509
721.500	439.707	80.005	19.996	100.184	17.664	150.643	0.511
722.000	439.973	80.006	19.995	100.183	17.623	153.165	0.515
722.500	440.255	80.006	19.994	100.181	17.584	155.574	0.532
723.000	440.498	80.005	19.995	100.177	17.541	158.244	0.536
723.500	440.721	80.005	19.995	100.171	17.494	161.139	0.496
724.000	440.969	80.005	19.995	100.165	17.454	163.597	0.469
724.500	441.249	80.006	19.995	100.155	17.404	166.720	0.500
725.000	441.461	80.006	19.995	100.140	17.357	169.650	0.510
725.500	441.667	80.005	19.995	100.124	17.307	172.787	0.455
726.000	441.945	80.006	19.996	100.109	17.258	175.812	0.451
726.500	442.197	80.005	19.995	100.102	17.203	179.298	0.506
727.001	442.428	80.005	19.995	100.103	17.147	182.732	0.506
727.500	442.681	80.005	19.995	100.111	17.098	185.867	0.483
728.000	442.945	80.005	19.995	100.118	17.044	189.260	0.500
728.500	443.201	80.006	19.995	100.127	16.986	192.918	0.519
729.000	443.438	80.005	19.995	100.124	16.924	196.789	0.507
729.500	443.700	80.004	19.994	100.122	16.866	200.450	0.496
730.000	443.940	80.005	19.995	100.118	16.807	204.072	0.501
730.500	444.190	80.005	19.995	100.110	16.749	207.649	0.496
731.000	444.470	80.005	19.996	100.098	16.690	211.249	0.510
731.500	444.706	80.004	19.994	100.095	16.631	214.828	0.523
732.000	444.971	80.006	19.995	100.098	16.574	218.265	0.508
732.500	445.201	80.005	19.995	100.094	16.513	221.993	0.498
733.000	445.439	80.005	19.995	100.079	16.447	226.059	0.482
733.500	445.708	80.006	19.996	100.056	16.382	230.063	0.488
734.000	445.965	80.005	19.995	100.044	16.318	233.965	0.516
734.500	446.217	80.006	19.997	100.026	16.247	238.303	0.518
735.000	446.467	80.005	19.996	99.998	16.177	242.607	0.506
735.500	446.704	80.005	19.996	100.006	16.102	247.212	0.495
736.001	446.958	80.006	19.996	100.005	16.019	252.395	0.489
736.500	447.200	80.006	19.995	100.000	15.934	257.756	0.494
737.000	447.468	80.006	19.996	99.987	15.845	263.320	0.503
737.500	447.736	80.005	19.996	100.003	15.756	268.935	0.523
738.000	448.004	80.005	19.995	99.992	15.671	274.292	0.536
738.500	448.261	80.005	19.995	100.015	15.585	279.729	0.531
739.000	448.504	80.006	19.995	100.021	15.504	284.936	0.512
739.500	448.779	80.004	19.994	100.042	15.423	290.053	0.509
740.000	449.043	80.005	19.995	100.057	15.352	294.603	0.529
740.500	449.288	80.005	19.996	100.078	15.272	299.548	0.524
741.000	449.524	80.004	19.996	100.054	15.195	304.241	0.495
741.500	449.774	80.005	19.995	100.022	15.118	308.853	0.484
742.000	450.032	80.004	19.995	99.989	15.042	313.352	0.497
742.500	450.279	80.005	19.997	99.940	14.973	317.416	0.507
743.000	450.532	80.005	19.997	99.874	14.905	321.430	0.503
743.500	450.796	80.005	19.996	99.842	14.837	325.534	0.508
744.000	451.057	80.005	19.995	99.833	14.770	329.574	0.520
744.500	451.300	80.004	19.996	99.800	14.700	333.743	0.514
745.000	451.537	80.005	19.997	99.762	14.621	338.561	0.492
745.500	451.763	80.005	19.996	99.738	14.538	343.654	0.472
746.000	451.999	80.006	19.996	99.715	14.452	348.828	0.463
746.500	452.263	80.004	19.995	99.698	14.360	354.383	0.481
747.000	452.493	80.004	19.996	99.704	14.259	360.541	0.497
747.500	452.765	80.003	19.996	99.722	14.162	366.585	0.498
748.000	453.014	80.003	19.996	99.742	14.062	372.754	0.511
748.500	453.279	80.004	19.996	99.760	13.959	379.263	0.518
749.000	453.555	80.004	19.996	99.790	13.860	385.568	0.527
749.500	453.772	80.004	19.996	99.827	13.767	391.282	0.517
750.000	454.081	80.004	19.996	99.865	13.679	396.704	0.509
750.500	454.296	80.005	19.996	99.905	13.597	401.758	0.525
751.000	454.567	80.005	19.996	99.935	13.517	406.607	0.505
751.500	454.849	80.006	19.996	99.926	13.437	411.669	0.519
752.000	455.083	80.005	19.996	99.881	13.361	416.531	0.534
752.500	455.319	80.004	19.996	99.824	13.281	421.883	0.493
753.000	455.624	80.005	19.996	99.762	13.208	426.849	0.506
753.500	455.814	80.004	19.996	99.686	13.140	431.411	0.518
754.000	456.081	80.004	19.996	99.623	13.078	435.490	0.476
754.500	456.348	80.004	19.998	99.578	13.024	439.069	0.496
755.000	456.571	80.002	19.997	99.541	12.972	442.074	0.512
755.500	456.817	80.003	19.997	99.494	12.924	444.585	0.479
756.000	457.118	80.004	19.996	99.461	12.868	447.654	0.508
756.500	457.359	80.004	19.996	99.441	12.814	450.561	0.545
757.000	457.622	80.004	19.995	99.398	12.763	453.286	0.523
757.500	457.838	80.004	19.995	99.350	12.710	456.183	0.491
758.000	458.109	80.005	19.995	99.329	12.665	458.633	0.483
758.500	458.408	80.005	19.996	99.330	12.630	460.466	0.529
759.000	458.616	80.006	19.996	99.323	12.592	462.495	0.538
759.500	458.916	80.005	19.995	99.360	12.551	464.813	0.508
760.001	459.149	80.006	19.994	99.397	12.506	467.593	0.521
760.500	459.423	80.005	19.995	99.392	12.453	470.896	0.520
761.000	459.684	80.005	19.996	99.376	12.394	474.452	0.521
761.500	459.915	80.006	19.994	99.370	12.326	478.517	0.513
762.000	460.193	80.005	19.994	99.352	12.255	482.800	0.500
762.500	460.420	80.006	19.995	99.371	12.178	487.435	0.507
763.000	460.681	80.006	19.995	99.402	12.110	491.649	0.497
763.500	460.934	80.007	19.996	99.497	12.048	495.665	0.501
764.000	461.213	80.006	19.994	99.600	11.991	499.519	0.523
764.500	461.429	80.007	19.994	99.681	11.935	503.350	0.514
765.000	461.683	80.006	19.995	99.730	11.888	506.755	0.483
765.500	461.935	80.007	19.996	99.780	11.838	510.250	0.488
766.000	462.158	80.008	19.995	99.723	11.797	513.015	0.490
766.500	462.434	80.007	19.995	99.620	11.760	515.457	0.486
767.000	462.702	80.007	19.995	99.524	11.723	517.758	0.521
767.500	462.951	80.007	19.994	99.423	11.694	519.366	0.531
768.000	463.233	80.008	19.995	99.331	11.667	520.866	0.524
768.500	463.448	80.007	19.994	99.252	11.652	521.599	0.514
769.000	463.722	80.007	19.994	99.177	11.641	522.115	0.493
769.500	463.956	80.007	19.995	99.097	11.642	521.936	0.499
770.000	464.201	80.006	19.994	99.034	11.655	521.071	0.493
770.500	464.453	80.007	19.994	98.994	11.674	519.876	0.488
771.000	464.716	80.005	19.994	98.985	11.693	518.882	0.506
771.500	464.955	80.006	19.995	98.991	11.717	517.571	0.508
772.000	465.214	80.006	19.995	98.978	11.731	516.991	0.500
772.500	465.494	80.007	19.995	98.952	11.738	516.837	0.518
773.000	465.729	80.006	19.995	98.926	11.740	516.861	0.526
773.500	465.960	80.007	19.996	98.907	11.741	516.808	0.491
774.000	466.237	80.005	19.994	98.907	11.747	516.317	0.487
774.500	466.501	80.007	19.995	98.948	11.767	514.556	0.524
775.000	466.768	80.007	19.995	99.013	11.792	512.501	0.536
775.500	467.032	80.006	19.995	99.088	11.825	509.963	0.531
776.000	467.262	80.006	19.994	99.185	11.864	507.302	0.512
776.500	467.551	80.005	19.996	99.263	11.901	504.829	0.506
777.000	467.774	80.006	19.994	99.308	11.935	502.861	0.515
777.500	468.028	80.006	19.995	99.330	11.969	500.880	0.495
778.000	468.303	80.006	19.994	99.331	11.995	499.337	0.503
778.500	468.531	80.007	19.995	99.295	12.026	497.680	0.516
779.000	468.794	80.006	19.995	99.261	12.051	496.411	0.497
779.500	469.069	80.006	19.995	99.233	12.078	495.034	0.515
780.000	469.321	80.005	19.995	99.200	12.099	493.970	0.533
780.500	469.589	80.005	19.995	99.170	12.118	493.065	0.523
781.000	469.802	80.005	19.995	99.160	12.144	491.602	0.500
781.500	470.077	80.006	19.995	99.163	12.171	490.021	0.484
782.000	470.349	80.006	19.994	99.189	12.206	488.011	0.518
782.500	470.591	80.006	19.995	99.231	12.251	485.234	0.531
783.000	470.858	80.005	19.995	99.283	12.300	482.178	0.511
783.500	471.105	80.005	19.995	99.333	12.356	478.684	0.511
784.000	471.340	80.006	19.994	99.367	12.418	474.756	0.498
784.500	471.602	80.006	19.995	99.370	12.481	470.791	0.490
785.000	471.889	80.006	19.996	99.348	12.547	466.652	0.523
785.500	472.132	80.006	19.995	99.237	12.606	462.910	0.539
786.000	472.367	80.008	19.995	99.140	12.677	458.557	0.504
786.500	472.620	80.008	19.995	99.054	12.743	454.472	0.484
787.000	472.902	80.007	19.996	99.001	12.812	450.181	0.511
787.500	473.152	80.007	19.995	98.960	12.881	445.822	0.533
788.000	473.423	80.007	19.994	98.988	12.950	441.647	0.526
788.500	473.633	80.007	19.995	99.009	13.019	437.313	0.501
789.000	473.915	80.009	19.995	99.030	13.097	432.549	0.487
789.500	474.210	80.009	19.995	99.070	13.172	427.954	0.535
790.000	474.445	80.007	19.994	99.125	13.256	422.943	0.553
790.500	474.732	80.009	19.995	99.184	13.338	417.888	0.526
791.000	474.992	80.008	19.995	99.241	13.424	412.667	0.534
791.500	475.246	80.008	19.994	99.297	13.513	407.291	0.531
792.000	475.469	80.009	19.994	99.322	13.605	401.710	0.496
792.500	475.736	80.008	19.995	99.345	13.699	395.982	0.483
793.000	475.969	80.008	19.996	99.375	13.800	389.903	0.495
793.500	476.257	80.008	19.994	99.377	13.905	383.513	0.511
794.000	476.530	80.007	19.994	99.373	14.006	377.347	0.541
794.500	476.717	80.008	19.995	99.369	14.115	370.695	0.510
795.000	476.977	80.009	19.995	99.356	14.224	364.048	0.453
795.500	477.277	80.008	19.994	99.335	14.346	356.579	0.503
796.000	477.501	80.008	19.994	99.322	14.468	349.070	0.542
796.500	477.792	80.007	19.994	99.313	14.591	341.479	0.519
797.000	478.014	80.007	19.993	99.313	14.723	333.348	0.514
797.500	478.283	80.007	19.994	99.314	14.851	325.422	0.502
798.000	478.557	80.008	19.994	99.311	14.982	317.325	0.517
798.500	478.803	80.006	19.993	99.304	15.117	308.951	0.532
799.000	479.047	80.005	19.994	99.315	15.252	300.542	0.505
799.500	479.309	80.006	19.995	99.314	15.389	291.936	0.498
800.000	479.549	80.007	19.994	99.328	15.525	283.089	0.504
800.500	479.789	80.005	19.994	99.343	15.661	274.201	0.491
801.000	480.033	80.006	19.996	99.375	15.799	265.258	0.482
801.500	480.316	80.005	19.995	99.391	15.937	256.511	0.505
802.000	480.532	80.004	19.995	99.423	16.071	248.130	0.513
802.500	480.777	80.006	19.995	99.449	16.205	240.046	0.480
803.000	481.048	80.005	19.995	99.487	16.340	232.026	0.489
803.500	481.299	80.006	19.995	99.517	16.471	224.221	0.518
804.000	481.573	80.005	19.995	99.554	16.601	216.339	0.523
804.500	481.846	80.006	19.994	99.593	16.725	208.782	0.537
805.000	482.060	80.006	19.996	99.629	16.855	200.736	0.517
805.500	482.325	80.005	19.995	99.664	16.981	192.958	0.483
806.000	482.613	80.006	19.995	99.698	17.100	185.547	0.515
806.500	482.855	80.006	19.995	99.729	17.219	178.162	0.542
807.000	483.129	80.005	19.995	99.753	17.331	171.209	0.523
807.500	483.358	80.006	19.996	99.776	17.445	164.119	0.509
808.000	483.608	80.006	19.996	99.795	17.554	157.346	0.491
808.500	483.887	80.006	19.996	99.813	17.661	150.679	0.504
809.000	484.099	80.006	19.995	99.828	17.761	144.424	0.510
809.500	484.358	80.005	19.995	99.841	17.863	138.035	0.481
810.000	484.566	80.006	19.995	99.838	17.963	131.785	0.470
810.500	484.840	80.006	19.996	99.811	18.058	125.927	0.475
811.000	485.135	80.005	19.994	99.690	18.146	120.459	0.525
811.500	485.366	80.005	19.996	99.535	18.232	115.110	0.548
812.000	485.638	80.005	19.995	99.400	18.319	109.754	0.515
812.500	485.887	80.005	19.996	99.314	18.399	104.800	0.512
813.000	486.150	80.007	19.995	99.294	18.477	99.953	0.516
813.500	486.358	80.006	19.996	99.388	18.553	95.218	0.491
814.000	486.600	80.005	19.994	99.532	18.629	90.464	0.461
814.500	486.894	80.004	19.996	99.662	18.695	86.317	0.493
815.000	487.113	80.005	19.996	99.765	18.762	82.162	0.524
815.500	487.367	80.004	19.997	99.830	18.825	78.210	0.493
816.000	487.625	80.006	19.995	99.877	18.887	74.344	0.493
816.500	487.882	80.006	19.995	99.906	18.949	70.436	0.514
817.000	488.132	80.006	19.996	99.926	19.000	67.292	0.511
817.500	488.378	80.006	19.996	99.937	19.056	63.760	0.501
818.000	488.643	80.005	19.995	99.950	19.109	60.493	0.504
818.500	488.870	80.007	19.996	99.960	19.155	57.558	0.502
819.000	489.116	80.007	19.996	99.974	19.199	54.855	0.482
819.500	489.359	80.007	19.995	99.983	19.244	52.051	0.481
820.000	489.630	80.007	19.996	99.966	19.287	49.374	0.502
820.500	489.879	80.006	19.996	99.959	19.321	47.193	0.517
821.000	490.115	80.007	19.995	99.966	19.363	44.616	0.503
821.500	490.362	80.006	19.996	99.979	19.399	42.338	0.484
822.000	490.587	80.006	19.995	100.005	19.430	40.418	0.477
822.500	490.845	80.006	19.994	100.057	19.464	38.269	0.477
823.000	491.073	80.006	19.995	100.098	19.494	36.367	0.484
823.500	491.357	80.007	19.995	100.125	19.522	34.625	0.499
824.000	491.599	80.005	19.996	100.143	19.552	32.742	0.519
824.500	491.843	80.006	19.995	100.157	19.578	31.135	0.506
825.000	492.104	80.005	19.995	100.166	19.607	29.313	0.496
825.500	492.339	80.007	19.995	100.172	19.628	28.028	0.500
826.000	492.585	80.006	19.995	100.175	19.653	26.464	0.488
826.500	492.816	80.006	19.995	100.178	19.676	25.016	0.479
827.000	493.076	80.005	19.995	100.182	19.694	23.890	0.485
827.500	493.313	80.005	19.994	100.183	19.715	22.601	0.494
828.001	493.588	80.005	19.995	100.186	19.732	21.526	0.504
828.500	493.817	80.006	19.996	100.189	19.754	20.139	0.508
829.000	494.081	80.006	19.996	100.193	19.768	19.268	0.499
829.500	494.324	80.004	19.994	100.196	19.781	18.468	0.500
830.000	494.589	80.006	19.996	100.202	19.799	17.306	0.507
830.500	494.837	80.005	19.996	100.207	19.815	16.331	0.510
831.000	495.095	80.006	19.996	100.211	19.827	15.568	0.510
831.500	495.330	80.005	19.995	100.211	19.843	14.587	0.499
832.000	495.604	80.005	19.996	100.211	19.853	13.931	0.501
832.500	495.823	80.005	19.994	100.213	19.865	13.200	0.501
833.000	496.079	80.005	19.996	100.209	19.874	12.661	0.484
833.500	496.329	80.005	19.995	100.208	19.885	11.951	0.490
834.000	496.533	80.005	19.995	100.208	19.899	11.069	0.480
834.500	496.770	80.006	19.995	100.205	19.905	10.718	0.447
835.000	497.021	80.004	19.995	100.202	19.913	10.215	0.464
835.500	497.287	80.004	19.996	100.204	19.928	9.266	0.503
836.000	497.520	80.004	19.996	100.206	19.933	8.941	0.508
836.500	497.757	80.004	19.995	100.207	19.941	8.455	0.484
837.000	498.013	80.004	19.996	100.211	19.950	7.897	0.481
837.500	498.261	80.004	19.996	100.213	19.954	7.663	0.498
838.000	498.537	80.005	19.995	100.214	19.961	7.182	0.514
838.500	498.750	80.006	19.995	100.215	19.967	6.854	0.507
839.000	499.010	80.005	19.996	100.215	19.973	6.455	0.481
839.500	499.279	80.003	19.996	100.215	19.983	5.839	0.501
840.000	499.523	80.004	19.996	100.216	19.985	5.687	0.521
840.500	499.795	80.004	19.996	100.216	19.988	5.525	0.515
841.000	500.024	80.005	19.996	100.215	19.993	5.202	0.509
841.500	500.240	80.005	19.996	100.215	19.996	4.986	0.473
842.000	500.546	80.006	19.996	100.214	20.002	4.625	0.484
842.500	500.756	80.005	19.996	100.213	20.005	4.434	0.519
843.000	501.037	80.006	19.997	100.211	20.007	4.344	0.503
843.500	501.267	80.006	19.997	100.210	20.012	3.990	0.501
844.000	501.502	80.007	19.996	100.211	20.015	3.804	0.488
844.500	501.758	80.005	19.996	100.211	20.016	3.756	0.478
845.000	501.983	80.006	19.997	100.212	20.017	3.690	0.486
845.500	502.256	80.008	19.996	100.216	20.020	3.533	0.489
846.000	502.504	80.007	19.997	100.219	20.022	3.364	0.510
846.500	502.750	80.006	19.996	100.226	20.024	3.229	0.508
847.000	502.998	80.006	19.995	100.231	20.027	3.077	0.494
847.500	503.245	80.007	19.995	100.234	20.030	2.862	0.495
848.000	503.481	80.008	19.995	100.238	20.030	2.907	0.489
848.500	503.754	80.007	19.996	100.243	20.030	2.859	0.495
849.000	503.975	80.006	19.995	100.244	20.032	2.734	0.501
849.500	504.246	80.007	19.996	100.246	20.035	2.598	0.493
850.000	504.487	80.006	19.995	100.251	20.038	2.376	0.502
850.500	504.738	80.007	19.995	100.253	20.035	2.594	0.502
851.000	505.004	80.006	19.996	100.253	20.037	2.466	0.504
851.500	505.211	80.006	19.995	100.254	20.040	2.273	0.495
852.000	505.492	80.007	19.996	100.255	20.040	2.282	0.480
852.500	505.766	80.008	19.994	100.256	20.039	2.318	0.522
853.000	505.999	80.007	19.996	100.256	20.041	2.225	0.532
853.500	506.250	80.007	19.995	100.257	20.043	2.101	0.496
854.000	506.508	80.007	19.995	100.257	20.044	2.014	0.496
854.500	506.739	80.007	19.995	100.258	20.041	2.207	0.499
855.000	506.998	80.007	19.996	100.257	20.045	1.915	0.489
855.500	507.256	80.007	19.995	100.257	20.041	2.167	0.503
856.000	507.505	80.008	19.995	100.258	20.042	2.150	0.512
856.500	507.741	80.007	19.995	100.262	20.045	1.920	0.496
857.001	508.002	80.005	19.994	100.263	20.046	1.870	0.491
857.500	508.223	80.007	19.995	100.269	20.046	1.886	0.490
858.000	508.503	80.008	19.995	100.276	20.043	2.053	0.492
858.500	508.774	80.006	19.994	100.279	20.047	1.814	0.526
859.000	509.050	80.008	19.995	100.281	20.048	1.744	0.549
859.500	509.274	80.006	19.994	100.285	20.047	1.814	0.524
860.000	509.531	80.007	19.995	100.286	20.049	1.701	0.491
860.500	509.771	80.006	19.995	100.286	20.050	1.626	0.489
861.000	510.054	80.007	19.995	100.288	20.049	1.672	0.510
861.500	510.291	80.007	19.995	100.289	20.047	1.804	0.521
862.000	510.531	80.006	19.995	100.289	20.053	1.426	0.498
862.500	510.817	80.007	19.995	100.289	20.052	1.525	0.501
863.000	511.069	80.006	19.995	100.288	20.050	1.655	0.532
863.500	511.295	80.007	19.994	100.288	20.050	1.619	0.509
864.000	511.568	80.007	19.995	100.289	20.051	1.548	0.488
864.500	511.830	80.008	19.995	100.289	20.048	1.746	0.517
865.000	512.047	80.007	19.995	100.290	20.051	1.597	0.507
865.500	512.322	80.008	19.994	100.291	20.050	1.609	0.486
866.000	512.568	80.007	19.995	100.292	20.056	1.259	0.507
866.500	512.827	80.008	19.995	100.292	20.053	1.431	0.513
867.000	513.075	80.007	19.994	100.293	20.056	1.278	0.506
867.500	513.348	80.007	19.994	100.292	20.054	1.390	0.514
868.000	513.594	80.007	19.995	100.292	20.054	1.399	0.520
868.500	513.890	80.008	19.995	100.292	20.055	1.300	0.530
869.000	514.117	80.008	19.995	100.292	20.053	1.462	0.532
869.500	514.385	80.007	19.995	100.292	20.055	1.346	0.509
870.000	514.676	80.007	19.995	100.293	20.055	1.325	0.528
870.500	514.932	80.009	19.995	100.294	20.055	1.334	0.553
871.000	515.164	80.008	19.994	100.295	20.054	1.380	0.517
871.500	515.422	80.007	19.995	100.296	20.053	1.445	0.489
872.000	515.688	80.008	19.995	100.296	20.056	1.235	0.507
872.500	515.934	80.008	19.994	100.296	20.055	1.327	0.518
873.000	516.205	80.007	19.995	100.294	20.054	1.399	0.514
873.500	516.449	80.009	19.996	100.294	20.056	1.283	0.516
874.000	516.746	80.009	19.995	100.299	20.056	1.281	0.528
874.500	516.974	80.008	19.994	100.300	20.057	1.172	0.533
875.000	517.268	80.008	19.997	100.306	20.057	1.185	0.524
875.500	517.542	80.009	19.996	100.312	20.055	1.342	0.545
876.000	517.790	80.008	19.996	100.311	20.055	1.295	0.544
876.500	518.042	80.008	19.995	100.308	20.053	1.471	0.511
877.000	518.306	80.009	19.996	100.308	20.056	1.261	0.508
877.500	518.558	80.009	19.996	100.304	20.058	1.127	0.516
878.000	518.805	80.009	19.996	100.301	20.054	1.351	0.507
878.500	519.089	80.009	19.995	100.301	20.057	1.202	0.515
879.000	519.307	80.010	19.995	100.298	20.056	1.230	0.517
879.500	519.630	80.008	19.995	100.296	20.056	1.228	0.522
880.000	519.877	80.009	19.995	100.294	20.054	1.358	0.556
880.500	520.134	80.007	19.995	100.291	20.057	1.202	0.537
881.000	520.393	80.007	19.995	100.290	20.057	1.213	0.510
881.500	520.635	80.007	19.996	100.292	20.056	1.278	0.509
882.000	520.925	80.008	19.995	100.293	20.059	1.049	0.516
882.500	521.186	80.008	19.996	100.293	20.056	1.288	0.541
883.000	521.435	80.007	19.996	100.293	20.057	1.180	0.531
883.500	521.708	80.007	19.994	100.294	20.057	1.218	0.516
884.000	521.965	80.006	19.995	100.293	20.054	1.399	0.526
884.500	522.223	80.007	19.995	100.292	20.057	1.216	0.523
885.000	522.452	80.007	19.995	100.293	20.056	1.242	0.501
885.500	522.732	80.006	19.995	100.293	20.053	1.452	0.498
886.000	522.978	80.006	19.996	100.292	20.055	1.300	0.518
886.500	523.248	80.006	19.994	100.292	20.055	1.303	0.521
887.000	523.498	80.006	19.995	100.297	20.056	1.269	0.518
887.500	523.767	80.006	19.994	100.298	20.057	1.211	0.519
888.000	524.026	80.005	19.994	100.299	20.055	1.319	0.523
888.500	524.275	80.006	19.996	100.299	20.057	1.196	0.518
889.000	524.556	80.005	19.994	100.298	20.058	1.107	0.519
889.500	524.807	80.006	19.994	100.294	20.060	1.011	0.531
890.000	525.087	80.006	19.994	100.292	20.058	1.136	0.531
890.500	525.294	80.005	19.995	100.292	20.055	1.331	0.509
891.000	525.616	80.005	19.995	100.292	20.059	1.049	0.508
891.500	525.863	80.006	19.995	100.292	20.057	1.206	0.549
892.000	526.131	80.006	19.994	100.293	20.056	1.286	0.542
892.500	526.374	80.006	19.995	100.294	20.056	1.245	0.512
893.000	526.609	80.004	19.995	100.300	20.060	1.004	0.494
893.501	526.894	80.005	19.995	100.305	20.060	1.013	0.499
894.001	527.146	80.006	19.995	100.308	20.057	1.173	0.529
894.500	527.427	80.006	19.994	100.311	20.059	1.086	0.535
895.000	527.697	80.006	19.995	100.312	20.057	1.196	0.542
895.500	527.919	80.007	19.994	100.308	20.058	1.139	0.522
896.000	528.195	80.007	19.995	100.304	20.056	1.242	0.495
896.500	528.482	80.005	19.995	100.300	20.057	1.179	0.531
897.000	528.735	80.005	19.995	100.296	20.060	1.032	0.551
897.501	528.983	80.005	19.995	100.294	20.057	1.215	0.520
898.000	529.245	80.005	19.995	100.295	20.058	1.117	0.506
898.500	529.503	80.005	19.994	100.295	20.056	1.273	0.515
899.000	529.749	80.004	19.994	100.297	20.057	1.175	0.512
899.500	530.002	80.006	19.995	100.301	20.060	1.006	0.501
900.000	530.258	80.006	19.995	100.302	20.058	1.151	0.504
900.500	530.509	80.005	19.994	100.302	20.059	1.064	0.508
901.001	530.815	80.006	19.996	100.302	20.058	1.121	0.532
901.500	531.054	80.004	19.995	100.304	20.056	1.227	0.551
902.000	531.323	80.006	19.996	100.301	20.059	1.092	0.527
902.500	531.581	80.005	19.995	100.302	20.057	1.187	0.518
903.000	531.866	80.008	19.995	100.301	20.058	1.116	0.535
903.500	532.082	80.006	19.995	100.301	20.058	1.114	0.521
904.000	532.363	80.005	19.996	100.299	20.058	1.136	0.499
904.500	532.646	80.006	19.995	100.301	20.057	1.177	0.531
905.000	532.897	80.006	19.996	100.300	20.059	1.061	0.549
905.500	533.160	80.005	19.996	100.299	20.058	1.128	0.524
906.000	533.423	80.005	19.995	100.300	20.057	1.187	0.520
906.500	533.679	80.005	19.995	100.301	20.059	1.064	0.522
907.000	533.911	80.006	19.995	100.299	20.059	1.097	0.503
907.500	534.163	80.006	19.996	100.300	20.060	1.032	0.485
908.000	534.455	80.006	19.997	100.302	20.058	1.141	0.514
908.500	534.730	80.005	19.996	100.303	20.060	1.028	0.556
909.000	534.967	80.005	19.996	100.304	20.060	0.981	0.540
909.500	535.242	80.006	19.995	100.306	20.061	0.919	0.512
910.000	535.507	80.005	19.995	100.306	20.057	1.189	0.526
910.500	535.773	80.005	19.996	100.305	20.061	0.922	0.535
911.000	536.057	80.005	19.996	100.306	20.059	1.049	0.540
911.500	536.335	80.005	19.995	100.306	20.063	0.839	0.556
912.000	536.585	80.004	19.996	100.306	20.060	1.015	0.545
912.500	536.833	80.006	19.996	100.309	20.061	0.950	0.513
913.000	537.097	80.005	19.995	100.314	20.060	0.996	0.505
913.500	537.385	80.004	19.995	100.316	20.060	1.008	0.532
914.000	537.611	80.005	19.995	100.315	20.059	1.086	0.533
914.500	537.848	80.004	19.996	100.318	20.061	0.965	0.489
915.000	538.113	80.005	19.996	100.321	20.058	1.108	0.483
915.500	538.350	80.005	19.996	100.321	20.057	1.167	0.502
916.000	538.610	80.004	19.995	100.321	20.058	1.161	0.500
916.500	538.905	80.005	19.996	100.319	20.057	1.213	0.526
917.000	539.184	80.004	19.996	100.315	20.059	1.095	0.565
917.500	539.406	80.005	19.995	100.309	20.059	1.097	0.538
918.000	539.637	80.004	19.995	100.306	20.059	1.081	0.477
918.500	539.954	80.005	19.995	100.305	20.056	1.240	0.500
919.000	540.181	80.005	19.994	100.307	20.057	1.220	0.546
919.500	540.436	80.005	19.995	100.306	20.058	1.162	0.513
920.000	540.722	80.005	19.996	100.306	20.058	1.127	0.512
920.500	540.948	80.005	19.996	100.305	20.060	1.006	0.526
921.000	541.207	80.006	19.996	100.306	20.058	1.143	0.498
921.500	541.463	80.004	19.996	100.308	20.062	0.852	0.500
922.000	541.725	80.007	19.995	100.310	20.062	0.890	0.517
922.500	541.991	80.006	19.996	100.312	20.059	1.040	0.523
923.000	542.261	80.006	19.996	100.312	20.060	0.991	0.532
923.500	542.524	80.006	19.996	100.310	20.060	1.032	0.535
924.000	542.777	80.006	19.996	100.306	20.061	0.957	0.525
924.500	543.044	80.007	19.995	100.304	20.060	0.994	0.518
925.000	543.311	80.005	19.997	100.301	20.063	0.844	0.527
925.500	543.525	80.005	19.996	100.297	20.062	0.909	0.508
926.000	543.792	80.005	19.995	100.293	20.059	1.090	0.480
926.500	544.032	80.007	19.996	100.294	20.060	1.016	0.494
927.000	544.296	80.006	19.996	100.294	20.059	1.066	0.505
927.500	544.524	80.007	19.996	100.292	20.060	1.018	0.498
928.000	544.758	80.006	19.996	100.293	20.061	0.972	0.477
928.500	545.044	80.006	19.995	100.295	20.058	1.160	0.491
929.000	545.280	80.005	19.995	100.298	20.061	0.951	0.521
929.500	545.573	80.007	19.996	100.300	20.058	1.149	0.526
930.000	545.800	80.007	19.996	100.301	20.062	0.910	0.524
930.500	546.061	80.006	19.997	100.301	20.061	0.924	0.504
931.000	546.317	80.006	19.995	100.299	20.061	0.972	0.502
931.500	546.614	80.006	19.996	100.298	20.059	1.069	0.535
932.000	546.838	80.007	19.996	100.302	20.059	1.069	0.537
932.500	547.104	80.007	19.996	100.308	20.059	1.045	0.506
933.000	547.336	80.006	19.997	100.315	20.060	1.028	0.494
933.500	547.595	80.007	19.996	100.322	20.059	1.050	0.494
934.000	547.877	80.007	19.997	100.327	20.060	1.003	0.516
934.500	548.146	80.006	19.997	100.326	20.058	1.131	0.547
935.001	548.381	80.006	19.996	100.323	20.059	1.076	0.527
935.501	548.635	80.007	19.996	100.319	20.060	1.015	0.497
936.000	548.899	80.007	19.997	100.317	20.059	1.052	0.504
936.500	549.167	80.009	19.996	100.312	20.058	1.131	0.525
937.000	549.419	80.005	19.996	100.306	20.058	1.138	0.526
937.500	549.704	80.006	19.996	100.301	20.060	0.994	0.528
938.000	549.954	80.006	19.997	100.298	20.061	0.948	0.536
938.500	550.213	80.005	19.996	100.293	20.060	1.008	0.522
939.000	550.461	80.006	19.995	100.290	20.063	0.849	0.508
939.500	550.718	80.004	19.996	100.290	20.057	1.172	0.507
940.000	550.931	80.007	19.996	100.292	20.056	1.279	0.488
940.500	551.201	80.006	19.996	100.292	20.059	1.074	0.477
941.000	551.488	80.006	19.996	100.292	20.059	1.100	0.520
941.500	551.727	80.006	19.996	100.292	20.059	1.056	0.541
942.000	551.975	80.006	19.996	100.293	20.060	1.023	0.507
942.500	552.255	80.006	19.996	100.292	20.057	1.220	0.507
943.000	552.461	80.005	19.996	100.292	20.060	0.987	0.507
943.500	552.746	80.006	19.996	100.291	20.058	1.117	0.489
944.000	552.980	80.006	19.996	100.291	20.063	0.798	0.505
944.500	553.243	80.006	19.995	100.291	20.059	1.069	0.508
945.000	553.515	80.005	19.997	100.294	20.061	0.963	0.516
945.500	553.758	80.006	19.995	100.295	20.061	0.974	0.525
946.000	554.002	80.004	19.996	100.297	20.061	0.969	0.501
946.500	554.266	80.006	19.996	100.297	20.059	1.062	0.498
947.000	554.562	80.006	19.996	100.301	20.059	1.074	0.534
947.500	554.808	80.006	19.995	100.299	20.062	0.909	0.550
948.000	555.043	80.007	19.995	100.299	20.062	0.910	0.511
948.500	555.283	80.007	19.995	100.301	20.061	0.965	0.478
949.000	555.555	80.006	19.995	100.305	20.059	1.073	0.494
949.500	555.776	80.007	19.994	100.302	20.060	1.023	0.503
950.000	556.032	80.005	19.994	100.303	20.057	1.208	0.485
950.500	556.279	80.007	19.995	100.304	20.060	0.989	0.489
951.000	556.548	80.008	19.996	100.303	20.062	0.910	0.509
951.501	556.818	80.006	19.997	100.302	20.062	0.900	0.528
952.001	557.107	80.009	19.995	100.306	20.060	1.009	0.549
952.500	557.299	80.007	19.995	100.306	20.059	1.057	0.520
953.000	557.557	80.007	19.994	100.304	20.061	0.931	0.465
953.500	557.812	80.007	19.995	100.302	20.060	1.003	0.481
954.000	558.083	80.007	19.994	100.302	20.061	0.931	0.520
954.500	558.327	80.009	19.995	100.297	20.060	1.016	0.521
955.000	558.577	80.006	19.994	100.298	20.060	0.987	0.505
955.500	558.869	80.008	19.994	100.300	20.058	1.134	0.518
956.000	559.087	80.007	19.995	100.302	20.062	0.871	0.526
956.500	559.397	80.009	19.994	100.304	20.061	0.958	0.519
957.000	559.628	80.008	19.995	100.306	20.061	0.967	0.534
957.500	559.849	80.009	19.995	100.303	20.061	0.967	0.496
958.000	560.119	80.007	19.994	100.303	20.061	0.914	0.472
958.500	560.376	80.007	19.994	100.302	20.063	0.806	0.509
959.000	560.624	80.008	19.994	100.299	20.061	0.955	0.516
959.500	560.843	80.008	19.994	100.299	20.059	1.057	0.486
960.000	561.113	80.009	19.995	100.300	20.062	0.912	0.478
960.500	561.406	80.008	19.994	100.298	20.062	0.890	0.526
961.000	561.619	80.007	19.996	100.297	20.059	1.078	0.535
961.500	561.857	80.006	19.994	100.297	20.058	1.150	0.478
962.000	562.124	80.007	19.994	100.297	20.060	0.992	0.478
962.500	562.385	80.007	19.996	100.299	20.062	0.904	0.517
963.000	562.637	80.006	19.995	100.297	20.062	0.861	0.521
963.500	562.874	80.007	19.995	100.298	20.063	0.818	0.501
964.000	563.147	80.005	19.994	100.298	20.062	0.893	0.499
964.500	563.399	80.005	19.994	100.296	20.062	0.907	0.518
965.000	563.665	80.006	19.993	100.294	20.064	0.779	0.522
965.500	563.891	80.004	19.995	100.296	20.061	0.931	0.505
966.000	564.113	80.004	19.994	100.299	20.057	1.225	0.470
966.500	564.396	80.006	19.998	100.301	20.063	0.808	0.476
967.000	564.627	80.006	19.997	100.306	20.062	0.885	0.509
967.500	564.906	80.016	19.998	100.312	20.059	1.097	0.512
968.000	565.105	80.010	19.998	100.317	20.058	1.117	0.494
968.500	565.381	80.006	19.996	100.315	20.061	0.940	0.476
969.000	565.659	80.004	19.996	100.315	20.056	1.238	0.514
969.500	565.907	80.004	19.996	100.313	20.061	0.945	0.540
970.000	566.176	80.004	19.997	100.309	20.063	0.811	0.521
970.500	566.414	80.005	19.995	100.307	20.064	0.738	0.512
971.000	566.658	80.004	19.992	100.309	20.061	0.946	0.494
971.500	566.907	80.003	19.994	100.307	20.062	0.898	0.488
972.000	567.150	80.003	19.997	100.304	20.059	1.080	0.493
972.500	567.437	80.004	19.998	100.306	20.063	0.805	0.511
973.000	567.640	80.004	19.995	100.305	20.059	1.061	0.511
973.500	567.894	80.005	19.994	100.307	20.060	0.982	0.473
974.000	568.149	80.004	19.996	100.313	20.061	0.962	0.482
974.500	568.399	80.005	19.996	100.317	20.060	1.001	0.507
975.000	568.623	80.004	19.997	100.316	20.061	0.917	0.490
975.500	568.887	80.004	19.996	100.318	20.063	0.828	0.481
976.000	569.121	80.005	19.994	100.315	20.060	0.982	0.493
976.500	569.363	80.005	19.992	100.311	20.064	0.733	0.487
977.000	569.648	80.004	19.995	100.307	20.067	0.577	0.501
977.500	569.883	80.002	19.996	100.304	20.067	0.589	0.523
978.000	570.134	80.005	19.996	100.300	20.064	0.747	0.503
978.500	570.403	80.004	19.994	100.297	20.061	0.945	0.503
979.000	570.633	80.004	19.996	100.300	20.063	0.847	0.509
979.500	570.899	80.004	19.992	100.306	20.060	1.035	0.497
980.000	571.122	80.004	19.994	100.308	20.066	0.615	0.493
980.500	571.391	80.005	19.992	100.307	20.060	0.984	0.491
981.000	571.657	80.003	19.994	100.307	20.061	0.958	0.513
981.500	571.887	80.004	19.996	100.304	20.060	1.037	0.516
982.001	572.158	80.004	19.993	100.300	20.059	1.095	0.499
982.500	572.395	80.003	19.993	100.300	20.059	1.091	0.504
983.000	572.634	80.005	19.994	100.301	20.060	0.994	0.492
983.500	572.926	80.005	19.996	100.302	20.063	0.815	0.503
984.000	573.162	80.005	19.996	100.303	20.061	0.953	0.529
984.501	573.399	80.006	19.995	100.305	20.061	0.972	0.501
985.001	573.690	80.005	19.995	100.305	20.058	1.133	0.501
985.500	573.926	80.006	19.994	100.306	20.062	0.905	0.528
986.000	574.188	80.006	19.996	100.306	20.062	0.881	0.512
986.500	574.501	80.005	19.994	100.306	20.061	0.929	0.536
987.000	574.708	80.005	19.996	100.304	20.059	1.038	0.548
987.500	574.975	80.007	19.994	100.303	20.060	1.035	0.497
988.000	575.258	80.006	19.994	100.306	20.061	0.927	0.512
988.500	575.473	80.005	19.995	100.309	20.061	0.946	0.524
989.000	575.780	80.006	19.994	100.309	20.060	1.006	0.510
989.500	576.022	80.007	19.995	100.309	20.060	1.015	0.536
990.000	576.208	80.007	19.996	100.307	20.061	0.950	0.488
990.500	576.434	80.007	19.994	100.302	20.060	1.004	0.419
991.000	576.750	80.006	19.994	100.299	20.059	1.090	0.477
991.500	577.009	80.006	19.994	100.298	20.058	1.126	0.559
992.000	577.259	80.005	19.995	100.297	20.061	0.919	0.542
992.500	577.462	80.007	19.996	100.298	20.058	1.114	0.481
993.000	577.727	80.005	19.995	100.297	20.058	1.134	0.461
993.500	577.985	80.006	19.995	100.296	20.058	1.127	0.495
994.000	578.241	80.005	19.995	100.295	20.059	1.054	0.518
994.500	578.434	80.004	19.995	100.295	20.059	1.044	0.481
995.000	578.763	80.005	19.993	100.296	20.061	0.960	0.486
995.500	578.968	80.004	19.992	100.300	20.060	1.003	0.528
996.000	579.214	80.005	19.994	100.302	20.060	0.980	0.493
996.500	579.497	80.005	19.996	100.303	20.062	0.875	0.490
997.000	579.701	80.005	19.996	100.302	20.059	1.090	0.508
997.500	579.981	80.005	19.996	100.299	20.061	0.970	0.485
998.000	580.192	80.006	19.995	100.295	20.060	0.991	0.487
998.500	580.499	80.004	19.996	100.293	20.061	0.922	0.505
999.000	580.753	80.004	19.994	100.293	20.059	1.097	0.540
999.500	580.974	80.004	19.996	100.292	20.062	0.909	0.518
1000.000	581.223	80.002	19.994	100.295	20.060	1.028	0.472
1000.500	581.484	80.003	19.996	100.296	20.062	0.863	0.490
1001.000	581.772	80.003	19.995	100.299	20.062	0.905	0.529
1001.500	582.003	80.005	19.998	100.301	20.062	0.886	0.533
1002.000	582.238	80.004	19.994	100.306	20.061	0.975	0.492
1002.500	582.499	80.005	19.995	100.307	20.058	1.102	0.481
1003.000	582.775	80.004	19.995	100.307	20.060	1.006	0.517
1003.500	583.000	80.004	19.995	100.307	20.060	0.987	0.519
1004.000	583.228	80.006	19.997	100.308	20.061	0.916	0.477
1004.500	583.469	80.005	19.996	100.304	20.060	1.028	0.461
1005.000	583.732	80.005	19.995	100.301	20.061	0.919	0.487
1005.500	584.008	80.005	19.995	100.301	20.063	0.813	0.521
1006.000	584.224	80.006	19.998	100.300	20.062	0.858	0.515
1006.500	584.478	80.005	19.995	100.300	20.061	0.923	0.481
1007.000	584.757	80.006	19.996	100.301	20.062	0.851	0.502
1007.500	584.980	80.004	19.995	100.301	20.062	0.900	0.517
1008.000	585.234	80.006	19.996	100.300	20.060	0.987	0.489
1008.500	585.482	80.005	19.995	100.299	20.063	0.810	0.490
1009.000	585.739	80.004	19.996	100.298	20.061	0.951	0.503
1009.500	585.995	80.004	19.997	100.298	20.061	0.936	0.509
1010.000	586.255	80.005	19.995	100.302	20.061	0.963	0.514
1010.500	586.495	80.006	19.995	100.303	20.060	0.992	0.508
1011.000	586.730	80.006	19.996	100.304	20.062	0.897	0.488
1011.500	587.013	80.006	19.996	100.301	20.062	0.912	0.497
1012.000	587.281	80.007	19.997	100.301	20.063	0.837	0.535
1012.500	587.499	80.006	19.995	100.299	20.067	0.572	0.518
1013.000	587.755	80.005	19.996	100.299	20.060	1.008	0.480
1013.500	588.031	80.007	19.997	100.301	20.065	0.683	0.503
1014.000	588.248	80.007	19.997	100.308	20.062	0.897	0.512
1014.500	588.517	80.007	19.997	100.311	20.062	0.876	0.489
1015.000	588.782	80.006	19.995	100.311	20.063	0.825	0.510
1015.500	589.042	80.006	19.996	100.312	20.061	0.974	0.530
1016.000	589.305	80.007	19.994	100.312	20.062	0.883	0.524
1016.500	589.559	80.006	19.996	100.310	20.063	0.834	0.520
1017.000	589.775	80.006	19.995	100.311	20.064	0.764	0.493
1017.500	590.071	80.007	19.997	100.313	20.059	1.045	0.491
1018.000	590.301	80.006	19.997	100.312	20.062	0.904	0.519
1018.500	590.568	80.006	19.995	100.309	20.061	0.941	0.511
1019.000	590.844	80.006	19.994	100.307	20.064	0.746	0.520
1019.500	591.088	80.007	19.995	100.302	20.062	0.912	0.532
1020.000	591.335	80.007	19.994	100.299	20.062	0.902	0.505
1020.500	591.616	80.006	19.995	100.298	20.063	0.799	0.510
1021.000	591.845	80.006	19.995	100.298	20.062	0.859	0.519
1021.500	592.058	80.004	19.996	100.297	20.063	0.793	0.476
1022.000	592.320	80.006	19.992	100.300	20.060	0.981	0.459
1022.500	592.615	80.007	19.996	100.304	20.060	1.003	0.516
1023.000	592.819	80.007	19.996	100.305	20.064	0.738	0.528
1023.500	593.074	80.005	19.996	100.307	20.061	0.914	0.479
1024.001	593.376	80.004	19.995	100.312	20.062	0.893	0.508
1024.501	593.622	80.006	19.996	100.313	20.064	0.781	0.552
1025.001	593.849	80.005	19.994	100.312	20.062	0.898	0.510
1025.500	594.149	80.006	19.995	100.313	20.064	0.752	0.500
1026.000	594.378	80.006	19.997	100.311	20.063	0.798	0.528
1026.500	594.670	80.004	19.996	100.305	20.064	0.765	0.525
1027.001	594.943	80.004	19.995	100.301	20.065	0.702	0.543
1027.501	595.148	80.006	19.995	100.303	20.064	0.767	0.522
1028.000	595.440	80.004	19.996	100.302	20.064	0.784	0.487
1028.500	595.685	80.005	19.995	100.303	20.069	0.472	0.517
1029.000	595.965	80.005	19.997	100.304	20.063	0.834	0.531
1029.501	596.193	80.004	19.995	100.304	20.066	0.637	0.517
1030.001	596.425	80.004	19.995	100.302	20.064	0.788	0.484
1030.500	596.714	80.006	19.995	100.299	20.064	0.729	0.490
1031.000	596.930	80.006	19.997	100.298	20.060	0.986	0.513
1031.500	597.225	80.005	19.994	100.300	20.064	0.755	0.508
1032.000	597.440	80.005	19.995	100.301	20.060	0.989	0.510
1032.500	597.706	80.005	19.996	100.305	20.059	1.059	0.495
1033.000	598.002	80.007	20.000	100.311	20.061	0.940	0.521
1033.500	598.201	80.006	20.001	100.316	20.061	0.957	0.528
1034.001	598.507	80.005	19.998	100.319	20.060	0.993	0.500
1034.501	598.741	80.006	19.996	100.319	20.064	0.764	0.522
1035.001	598.993	80.005	19.997	100.315	20.062	0.871	0.513
1035.500	599.281	80.005	19.995	100.308	20.062	0.899	0.513
1036.001	599.518	80.005	19.996	100.303	20.063	0.818	0.533
1036.501	599.737	80.006	19.995	100.302	20.063	0.794	0.490
1037.001	600.016	80.007	19.996	100.303	20.063	0.832	0.477
1037.501	600.284	80.005	19.996	100.306	20.060	1.001	0.523
1038.000	600.504	80.007	19.995	100.311	20.063	0.829	0.518
1038.500	600.770	80.023	19.998	100.314	20.063	0.815	0.488
1039.001	601.042	80.025	19.998	100.317	20.062	0.876	0.512
1039.501	601.269	80.022	19.997	100.322	20.063	0.841	0.518
1040.000	601.530	80.013	19.996	100.323	20.060	1.005	0.493
1040.500	601.772	80.024	19.998	100.321	20.062	0.868	0.496
1041.001	602.048	80.023	19.997	100.320	20.060	0.998	0.510
1041.501	602.338	80.020	19.997	100.318	20.062	0.897	0.542
1042.000	602.571	80.016	19.997	100.317	20.064	0.784	0.544
1042.500	602.791	80.009	19.997	100.317	20.067	0.581	0.488
1043.000	603.081	80.007	19.995	100.316	20.063	0.849	0.482
1043.501	603.348	80.007	19.995	100.314	20.067	0.593	0.534
1044.001	603.602	80.007	19.993	100.312	20.069	0.451	0.539
