Repository: ulfsri/fsri_materials_database

# Materials and Products Database

## 01_Data

Raw data generated from each apparatus are included here in plain-text format. The data is organized first by material, next by the short name of test apparatus used, and where applicable additional filtering by test settings.

### material.json

Each material directory contains a json file of the same name as the material. This file links the data stored in the repository as well as data and graphs produced by the accompanying scripts (__02_Scripts__) to the respective landing page for the material on the front-end website.

File: 01_Data/PUF_82C/MCC/PUF_82C_MCC_30K_min_220308_R1.txt (part 3 of 4)
T Correction Coefficients:	0	1.024463	0
Time Shift (s):	14
*
Time (s)	Temperature (C)	N2 flow rate (cc/min)	O2 flow rate (cc/min)	Flow Rate (cc/min)	Oxygen (%)	HRR (W/g)	Heating rate (C/s)
697.500	428.588	80.003	19.996	104.132	18.821	103.318	0.504
698.000	428.864	80.013	19.992	104.132	18.806	104.491	0.521
698.500	429.049	80.004	20.001	104.145	18.790	105.637	0.495
699.000	429.336	80.008	19.996	104.168	18.778	106.580	0.466
699.500	429.545	80.010	19.996	104.188	18.769	107.275	0.484
700.000	429.773	80.006	19.997	104.203	18.751	108.677	0.466
700.500	430.031	80.008	19.990	104.222	18.745	109.092	0.462
701.000	430.304	80.011	19.994	104.237	18.735	109.834	0.509
701.500	430.561	80.020	19.989	104.239	18.720	110.990	0.531
702.000	430.793	80.018	19.997	104.241	18.712	111.658	0.509
702.500	430.979	79.999	19.998	104.238	18.700	112.670	0.453
703.000	431.251	80.007	19.992	104.232	18.686	113.822	0.438
703.500	431.473	80.001	19.996	104.225	18.666	115.407	0.476
704.000	431.724	80.006	19.996	104.231	18.637	117.725	0.484
704.500	431.984	80.007	19.993	104.244	18.606	120.201	0.492
705.000	432.230	80.007	19.992	104.266	18.575	122.708	0.509
705.500	432.507	79.989	19.996	104.297	18.537	125.740	0.514
706.000	432.726	79.992	20.002	104.325	18.502	128.501	0.509
706.500	433.009	80.000	19.994	104.377	18.473	130.782	0.499
707.000	433.269	80.002	19.995	104.446	18.447	132.811	0.523
707.500	433.531	80.000	19.994	104.467	18.425	134.514	0.533
708.000	433.779	79.996	19.994	104.469	18.406	136.025	0.516
708.500	434.025	80.005	19.992	104.471	18.393	136.988	0.501
709.000	434.231	79.998	19.996	104.452	18.382	137.837	0.473
709.500	434.510	79.999	19.994	104.405	18.370	138.665	0.468
710.000	434.774	80.010	19.996	104.388	18.357	139.635	0.514
710.500	434.970	79.994	19.998	104.370	18.345	140.581	0.502
711.000	435.266	79.999	19.998	104.341	18.317	142.807	0.476
711.500	435.493	80.010	19.995	104.301	18.284	145.477	0.508
712.000	435.778	80.009	19.991	104.270	18.251	148.235	0.518
712.500	435.964	79.999	19.995	104.256	18.209	151.635	0.492
713.000	436.229	79.994	19.999	104.254	18.171	154.718	0.461
713.500	436.483	80.006	19.993	104.300	18.140	157.155	0.485
714.000	436.731	79.989	19.996	104.349	18.113	159.253	0.510
714.500	436.990	80.002	19.994	104.374	18.091	160.948	0.504
715.000	437.243	80.007	19.991	104.410	18.076	162.112	0.509
715.500	437.496	79.993	19.993	104.465	18.053	163.858	0.509
716.000	437.749	79.999	19.996	104.489	18.033	165.452	0.506
716.500	437.982	80.000	19.996	104.512	18.020	166.481	0.496
717.000	438.271	80.004	19.996	104.546	17.998	168.189	0.504
717.500	438.492	80.004	19.995	104.553	17.978	169.758	0.516
718.000	438.777	79.991	19.995	104.546	17.958	171.305	0.508
718.500	439.031	80.001	19.991	104.530	17.942	172.530	0.523
719.000	439.276	80.004	19.994	104.506	17.923	174.029	0.519
719.500	439.516	80.001	19.999	104.476	17.904	175.576	0.492
720.000	439.812	79.999	19.991	104.436	17.885	177.131	0.511
720.500	440.043	80.002	19.997	104.379	17.864	178.777	0.532
721.000	440.328	80.007	19.992	104.334	17.846	180.253	0.522
721.500	440.591	80.007	19.992	104.323	17.827	181.830	0.532
722.000	440.855	79.999	19.993	104.347	17.808	183.312	0.537
722.500	441.099	79.998	19.992	104.409	17.793	184.563	0.518
723.000	441.346	80.006	19.989	104.492	17.780	185.554	0.500
723.500	441.561	80.000	19.995	104.569	17.768	186.507	0.476
724.000	441.806	80.001	19.989	104.621	17.758	187.317	0.461
724.500	442.086	80.010	19.996	104.644	17.751	187.893	0.492
725.001	442.324	79.990	19.995	104.634	17.743	188.490	0.521
725.500	442.600	80.007	19.989	104.605	17.737	188.997	0.516
726.000	442.844	80.016	19.991	104.577	17.729	189.581	0.517
726.500	443.138	80.008	19.990	104.554	17.729	189.595	0.529
727.000	443.356	79.995	19.991	104.536	17.726	189.771	0.525
727.500	443.624	80.007	19.989	104.526	17.725	189.901	0.499
728.000	443.891	80.010	19.992	104.523	17.722	190.123	0.510
728.500	444.163	79.998	19.993	104.517	17.721	190.208	0.537
729.000	444.403	80.002	20.001	104.510	17.719	190.357	0.526
729.500	444.708	80.002	19.993	104.507	17.716	190.550	0.528
730.000	444.934	80.000	19.992	104.511	17.711	190.940	0.538
730.500	445.181	80.025	19.987	104.525	17.714	190.756	0.502
731.000	445.463	80.000	19.997	104.547	17.709	191.102	0.501
731.500	445.708	80.013	19.988	104.566	17.711	190.926	0.528
732.000	445.945	80.002	19.991	104.591	17.711	190.928	0.505
732.500	446.202	80.010	19.997	104.615	17.707	191.263	0.488
733.000	446.457	80.002	19.998	104.632	17.709	191.069	0.503
733.500	446.717	80.018	19.991	104.639	17.702	191.594	0.514
734.000	446.987	80.006	19.992	104.649	17.701	191.663	0.522
734.500	447.237	80.007	19.994	104.651	17.700	191.780	0.525
735.000	447.540	80.001	19.994	104.651	17.700	191.732	0.536
735.500	447.771	80.003	19.994	104.655	17.698	191.932	0.543
736.000	448.051	80.007	19.993	104.656	17.698	191.949	0.522
736.500	448.309	79.992	19.996	104.655	17.697	191.989	0.524
737.000	448.556	80.004	19.995	104.649	17.695	192.147	0.522
737.501	448.826	80.009	19.991	104.643	17.694	192.234	0.511
738.001	449.061	80.003	19.992	104.634	17.696	192.102	0.511
738.500	449.367	80.004	19.991	104.626	17.695	192.164	0.523
739.000	449.607	80.013	19.990	104.622	17.694	192.255	0.543
739.500	449.880	80.008	19.990	104.622	17.696	192.056	0.530
740.000	450.136	80.006	19.993	104.621	17.696	192.016	0.521
740.500	450.406	80.001	19.993	104.621	17.698	191.866	0.527
741.000	450.686	80.007	19.993	104.620	17.701	191.618	0.538
741.500	450.932	80.003	19.999	104.620	17.703	191.450	0.538
742.000	451.207	80.013	19.993	104.616	17.706	191.183	0.524
742.500	451.448	79.990	19.996	104.618	17.711	190.831	0.519
743.000	451.755	79.990	19.997	104.616	17.711	190.818	0.532
743.500	451.998	80.000	19.995	104.610	17.714	190.592	0.549
744.000	452.264	80.015	19.993	104.603	17.720	190.050	0.529
744.500	452.534	80.009	19.995	104.596	17.729	189.372	0.523
745.000	452.799	80.000	19.992	104.586	17.733	189.042	0.536
745.500	453.069	80.006	19.989	104.581	17.744	188.161	0.535
746.000	453.338	80.006	19.990	104.585	17.751	187.587	0.537
746.500	453.603	80.011	19.991	104.586	17.756	187.144	0.536
747.000	453.844	80.009	19.994	104.588	17.764	186.486	0.519
747.500	454.123	80.008	19.990	104.590	17.779	185.353	0.513
748.000	454.402	80.002	19.987	104.590	17.785	184.832	0.539
748.500	454.643	80.008	19.990	104.585	17.801	183.544	0.539
749.000	454.891	80.000	19.996	104.583	17.809	182.926	0.505
749.500	455.155	79.996	19.992	104.581	17.822	181.879	0.500
750.000	455.438	79.990	20.005	104.578	17.836	180.742	0.530
750.500	455.750	80.016	19.992	104.574	17.848	179.790	0.572
751.000	455.992	79.996	19.994	104.564	17.863	178.658	0.575
751.500	456.263	80.002	19.992	104.556	17.876	177.613	0.533
752.000	456.530	80.006	19.993	104.549	17.894	176.150	0.525
752.500	456.813	80.012	19.991	104.543	17.908	175.056	0.544
753.000	457.110	79.999	19.994	104.540	17.927	173.523	0.565
753.500	457.351	79.997	19.994	104.537	17.944	172.185	0.559
754.000	457.576	80.015	19.993	104.535	17.962	170.778	0.502
754.500	457.837	80.007	19.997	104.533	17.977	169.607	0.476
755.000	458.094	80.007	19.990	104.527	18.000	167.783	0.502
755.500	458.401	80.004	19.993	104.517	18.017	166.412	0.541
756.000	458.629	79.997	19.997	104.511	18.042	164.409	0.550
756.500	458.934	80.014	19.993	104.502	18.062	162.826	0.534
757.000	459.176	80.014	19.991	104.491	18.080	161.451	0.540
757.500	459.468	79.999	19.999	104.483	18.106	159.336	0.540
758.000	459.724	80.012	19.991	104.474	18.125	157.832	0.541
758.500	460.038	80.018	19.988	104.467	18.148	156.056	0.559
759.000	460.258	80.000	19.992	104.462	18.172	154.113	0.552
759.500	460.531	80.009	19.994	104.459	18.191	152.617	0.513
760.000	460.850	80.007	19.993	104.449	18.215	150.695	0.543
760.500	461.064	79.987	19.997	104.442	18.241	148.669	0.563
761.000	461.321	79.995	19.993	104.432	18.266	146.686	0.502
761.500	461.633	80.025	19.988	104.423	18.290	144.770	0.520
762.000	461.883	80.014	19.995	104.413	18.316	142.703	0.565
762.500	462.165	80.005	19.993	104.411	18.337	141.061	0.547
763.000	462.441	79.996	19.992	104.406	18.361	139.191	0.545
763.500	462.717	80.005	19.992	104.399	18.390	136.843	0.555
764.000	462.927	80.016	19.991	104.392	18.413	135.029	0.519
764.500	463.242	80.005	19.993	104.383	18.440	132.946	0.506
765.000	463.501	79.993	19.997	104.371	18.469	130.648	0.549
765.500	463.743	80.004	19.991	104.364	18.493	128.787	0.537
766.000	463.984	80.016	19.994	104.357	18.522	126.493	0.492
766.500	464.280	79.998	19.995	104.347	18.546	124.581	0.510
767.000	464.576	80.008	19.988	104.338	18.574	122.373	0.565
767.500	464.788	80.006	19.994	104.334	18.603	120.077	0.551
768.000	465.085	80.002	19.997	104.325	18.622	118.593	0.509
768.500	465.318	79.986	19.993	104.316	18.654	116.047	0.519
769.000	465.599	80.006	19.990	104.309	18.691	113.141	0.522
769.500	465.855	80.004	19.994	104.307	18.716	111.173	0.526
770.000	466.121	80.004	19.994	104.298	18.739	109.422	0.530
770.500	466.408	80.006	19.996	104.288	18.762	107.584	0.537
771.000	466.670	80.012	19.992	104.276	18.797	104.849	0.551
771.500	466.972	80.007	19.997	104.262	18.818	103.153	0.557
772.000	467.177	79.997	19.997	104.246	18.852	100.505	0.535
772.500	467.497	80.004	19.996	104.229	18.882	98.141	0.516
773.000	467.772	80.001	19.994	104.219	18.910	95.891	0.560
773.500	468.009	80.000	19.993	104.212	18.939	93.621	0.554
774.000	468.285	79.999	19.996	104.203	18.968	91.345	0.513
774.500	468.546	80.001	19.993	104.193	18.994	89.300	0.525
775.000	468.832	80.014	19.994	104.193	19.022	87.105	0.542
775.500	469.096	79.998	19.998	104.190	19.055	84.534	0.548
776.000	469.317	80.008	19.995	104.183	19.076	82.894	0.518
776.500	469.612	80.012	19.989	104.179	19.100	80.952	0.501
777.000	469.918	80.010	19.989	104.174	19.128	78.799	0.558
777.500	470.125	80.007	19.991	104.166	19.157	76.489	0.557
778.000	470.430	79.993	19.995	104.156	19.176	75.012	0.513
778.500	470.694	80.008	19.991	104.148	19.205	72.703	0.540
779.000	470.935	80.008	19.992	104.144	19.229	70.889	0.536
779.500	471.198	79.993	19.994	104.139	19.252	69.052	0.504
780.000	471.490	80.003	19.989	104.129	19.274	67.340	0.530
780.500	471.779	80.006	19.993	104.124	19.294	65.702	0.569
781.000	472.000	80.006	19.995	104.120	19.316	64.038	0.546
781.500	472.289	80.002	19.992	104.111	19.340	62.136	0.510
782.000	472.529	80.008	19.988	104.103	19.356	60.903	0.519
782.500	472.779	80.013	19.993	104.099	19.380	59.012	0.509
783.000	473.088	79.998	19.988	104.088	19.394	57.920	0.524
783.500	473.294	80.000	19.993	104.082	19.414	56.311	0.537
784.000	473.601	79.997	20.001	104.074	19.433	54.863	0.514
784.500	473.942	80.004	20.001	104.064	19.446	53.819	0.580
785.000	474.157	80.006	19.993	104.054	19.463	52.487	0.602
785.500	474.403	79.998	19.991	104.047	19.480	51.144	0.509
786.000	474.730	80.002	19.994	104.038	19.493	50.102	0.517
786.500	475.012	80.001	19.993	104.031	19.506	49.068	0.591
787.000	475.255	79.993	19.998	104.030	19.523	47.782	0.567
787.501	475.574	80.014	19.989	104.023	19.533	46.955	0.543
788.001	475.795	80.004	19.995	104.020	19.548	45.836	0.551
788.501	476.063	80.004	19.992	104.012	19.560	44.841	0.515
789.000	476.264	80.003	19.994	104.006	19.578	43.499	0.479
789.500	476.546	80.016	19.992	103.996	19.588	42.637	0.476
790.000	476.830	80.005	19.996	103.992	19.599	41.847	0.524
790.500	477.103	80.000	19.995	103.980	19.609	41.026	0.562
791.000	477.376	79.998	19.999	103.975	19.621	40.115	0.551
791.500	477.618	79.993	19.997	103.967	19.630	39.347	0.530
792.000	477.887	80.001	19.990	103.960	19.644	38.255	0.513
792.500	478.119	80.011	19.990	103.952	19.653	37.540	0.506
793.000	478.431	80.005	19.989	103.950	19.660	37.053	0.523
793.500	478.699	80.001	19.997	103.949	19.672	36.078	0.562
794.000	479.020	80.011	19.992	103.949	19.682	35.301	0.584
794.500	479.202	79.999	19.994	103.950	19.693	34.428	0.546
795.000	479.467	80.000	19.987	103.949	19.702	33.742	0.474
795.501	479.731	79.998	20.000	103.943	19.708	33.257	0.488
796.001	479.974	79.997	19.996	103.931	19.720	32.332	0.518
796.501	480.286	80.015	19.993	103.921	19.724	32.019	0.531
797.000	480.548	80.006	19.989	103.915	19.730	31.510	0.564
797.500	480.841	79.997	19.996	103.911	19.736	31.041	0.565
798.001	481.055	80.004	19.993	103.909	19.747	30.219	0.531
798.500	481.337	80.005	19.988	103.911	19.751	29.909	0.502
799.000	481.548	80.000	19.990	103.910	19.763	28.999	0.495
799.500	481.827	80.001	19.996	103.907	19.767	28.651	0.491
800.000	482.099	79.995	19.998	103.903	19.773	28.137	0.520
800.500	482.390	80.008	19.985	103.893	19.784	27.345	0.557
801.000	482.642	80.007	19.997	103.891	19.790	26.808	0.553
801.500	482.883	80.002	19.992	103.887	19.797	26.284	0.518
802.000	483.149	80.002	19.989	103.884	19.799	26.165	0.499
802.501	483.429	80.000	19.993	103.879	19.805	25.658	0.526
803.001	483.676	80.000	19.996	103.881	19.812	25.157	0.537
803.501	483.932	80.009	19.996	103.876	19.816	24.837	0.515
804.000	484.253	80.021	19.992	103.876	19.824	24.214	0.540
804.500	484.412	79.991	20.001	103.873	19.828	23.847	0.528
805.000	484.749	80.006	19.993	103.870	19.832	23.521	0.488
805.500	484.986	79.999	19.994	103.870	19.833	23.438	0.535
806.000	485.239	79.997	19.994	103.866	19.839	23.043	0.532
806.500	485.522	80.014	19.991	103.863	19.844	22.609	0.513
807.000	485.780	79.994	19.999	103.867	19.847	22.379	0.539
807.500	486.017	80.014	19.991	103.865	19.853	21.928	0.518
808.000	486.278	79.999	19.994	103.862	19.859	21.473	0.496
808.500	486.532	80.010	19.994	103.864	19.862	21.182	0.506
809.000	486.799	80.016	19.993	103.861	19.865	20.950	0.518
809.500	487.060	79.985	19.999	103.854	19.868	20.769	0.525
810.000	487.348	80.008	19.995	103.848	19.871	20.482	0.538
810.500	487.587	79.998	19.994	103.842	19.873	20.363	0.538
811.000	487.825	80.007	19.993	103.839	19.876	20.081	0.502
811.500	488.103	80.001	19.992	103.834	19.882	19.628	0.497
812.000	488.355	80.005	19.995	103.831	19.887	19.252	0.523
812.500	488.601	79.987	19.994	103.834	19.888	19.179	0.514
813.000	488.892	80.014	19.996	103.833	19.892	18.838	0.518
813.500	489.146	80.007	19.998	103.832	19.895	18.604	0.541
814.000	489.408	80.001	19.996	103.833	19.897	18.454	0.531
814.500	489.664	80.016	19.996	103.831	19.901	18.129	0.517
815.000	489.919	80.010	19.992	103.831	19.902	18.056	0.514
815.500	490.220	80.004	19.996	103.831	19.907	17.680	0.533
816.000	490.461	79.996	19.993	103.829	19.906	17.749	0.549
816.500	490.696	80.003	19.993	103.830	19.910	17.453	0.509
817.000	490.987	79.991	19.998	103.830	19.913	17.173	0.501
817.500	491.231	80.002	19.994	103.828	19.916	16.979	0.530
818.000	491.498	79.997	19.998	103.828	19.920	16.648	0.523
818.500	491.779	80.012	19.992	103.829	19.921	16.576	0.529
819.000	492.015	80.003	19.991	103.826	19.924	16.353	0.532
819.500	492.272	80.006	19.992	103.826	19.926	16.205	0.505
820.000	492.542	80.007	19.992	103.825	19.924	16.385	0.511
820.500	492.776	79.997	19.999	103.823	19.928	16.030	0.516
821.000	493.062	80.010	19.993	103.815	19.935	15.510	0.512
821.500	493.327	80.004	19.995	103.813	19.933	15.629	0.536
822.000	493.575	80.009	19.992	103.807	19.937	15.343	0.532
822.500	493.824	79.990	19.991	103.804	19.937	15.367	0.504
823.000	494.133	80.000	19.991	103.799	19.941	15.046	0.527
823.500	494.367	80.004	19.994	103.801	19.943	14.878	0.551
824.000	494.628	80.007	19.992	103.798	19.941	15.052	0.519
824.500	494.883	79.997	19.993	103.800	19.947	14.577	0.505
825.000	495.122	80.004	19.994	103.801	19.948	14.457	0.505
825.500	495.400	80.007	19.994	103.802	19.943	14.844	0.505
826.000	495.700	80.001	19.993	103.802	19.949	14.427	0.547
826.500	495.933	80.006	19.995	103.800	19.950	14.316	0.555
827.000	496.184	80.006	19.993	103.795	19.951	14.201	0.508
827.500	496.481	80.016	19.991	103.793	19.954	13.973	0.516
828.000	496.688	79.987	19.994	103.794	19.954	14.022	0.526
828.500	496.940	80.010	19.993	103.792	19.959	13.643	0.482
829.000	497.232	80.007	19.995	103.794	19.959	13.609	0.502
829.500	497.481	80.005	19.994	103.795	19.960	13.496	0.543
830.000	497.724	79.999	19.992	103.799	19.964	13.253	0.516
830.500	498.011	80.005	19.994	103.799	19.962	13.391	0.511
831.000	498.268	80.011	19.994	103.800	19.964	13.209	0.537
831.500	498.516	80.001	19.995	103.800	19.966	13.067	0.524
832.000	498.781	80.006	19.990	103.801	19.965	13.172	0.509
832.500	499.032	80.001	19.995	103.799	19.969	12.845	0.515
833.000	499.290	80.003	19.993	103.796	19.969	12.855	0.512
833.500	499.549	80.001	19.993	103.797	19.967	12.959	0.512
834.000	499.757	79.996	19.993	103.796	19.968	12.916	0.492
834.500	500.015	80.015	19.994	103.797	19.972	12.574	0.467
835.000	500.268	80.029	19.988	103.796	19.972	12.576	0.489
835.500	500.532	80.000	19.994	103.799	19.971	12.667	0.514
836.000	500.789	79.999	19.996	103.797	19.975	12.382	0.519
836.500	501.049	80.007	19.993	103.796	19.976	12.293	0.519
837.000	501.283	80.004	19.995	103.791	19.979	12.074	0.505
837.500	501.637	80.018	19.991	103.789	19.977	12.174	0.541
838.000	501.844	80.007	19.992	103.787	19.980	11.988	0.574
838.500	502.090	80.009	19.993	103.786	19.979	12.043	0.507
839.000	502.355	80.007	19.992	103.782	19.978	12.142	0.482
839.500	502.601	80.006	19.990	103.781	19.983	11.738	0.511
840.000	502.875	80.015	19.990	103.776	19.981	11.882	0.516
840.500	503.088	79.999	19.993	103.773	19.984	11.671	0.504
841.000	503.355	80.005	19.989	103.768	19.983	11.711	0.484
841.500	503.631	80.005	19.994	103.772	19.980	11.981	0.511
842.001	503.879	80.002	19.989	103.776	19.980	11.928	0.533
842.500	504.139	80.008	19.989	103.781	19.984	11.675	0.516
843.000	504.362	80.008	19.991	103.782	19.983	11.708	0.496
843.500	504.627	80.014	19.992	103.788	19.983	11.764	0.485
844.000	504.889	80.008	19.996	103.783	19.982	11.775	0.507
844.500	505.147	79.998	19.994	103.781	19.984	11.688	0.523
845.000	505.433	80.007	19.994	103.777	19.986	11.470	0.532
845.500	505.687	80.007	19.993	103.778	19.986	11.508	0.542
846.000	505.939	80.001	19.991	103.775	19.989	11.300	0.523
846.500	506.169	80.005	19.996	103.774	19.986	11.486	0.494
847.000	506.471	80.004	19.992	103.772	19.990	11.176	0.507
847.500	506.727	80.003	19.989	103.774	19.988	11.308	0.545
848.000	506.984	80.002	19.991	103.773	19.989	11.242	0.536
848.500	507.212	80.009	19.992	103.775	19.989	11.269	0.499
849.000	507.493	79.996	19.998	103.779	19.987	11.384	0.497
849.500	507.722	80.002	19.993	103.780	19.987	11.386	0.509
850.000	508.000	80.001	19.995	103.776	19.990	11.150	0.508
850.500	508.254	80.002	19.992	103.772	19.989	11.292	0.520
851.000	508.513	80.003	19.993	103.767	19.990	11.150	0.523
851.500	508.759	80.005	19.995	103.762	19.988	11.348	0.509
852.000	509.053	80.006	19.996	103.761	19.989	11.293	0.523
852.500	509.301	80.006	19.991	103.757	19.992	11.063	0.541
853.000	509.540	79.996	19.995	103.757	19.993	10.957	0.514
853.500	509.748	79.991	19.999	103.756	19.989	11.290	0.467
854.000	510.048	80.007	19.992	103.755	19.992	11.026	0.478
854.500	510.314	80.007	19.991	103.758	19.992	11.035	0.537
855.000	510.584	80.011	19.992	103.763	19.993	10.931	0.551
855.500	510.779	80.000	19.995	103.765	19.994	10.882	0.500
856.000	511.059	80.007	19.990	103.766	19.992	11.024	0.470
856.500	511.347	80.006	19.992	103.767	19.993	10.962	0.521
857.000	511.608	79.998	19.992	103.765	19.995	10.763	0.558
857.500	511.829	80.005	19.994	103.764	19.992	10.997	0.516
858.000	512.026	79.996	19.995	103.762	19.994	10.837	0.450
858.500	512.309	80.018	19.991	103.761	19.991	11.092	0.449
859.000	512.560	80.009	19.993	103.764	19.992	11.012	0.507
859.500	512.800	80.005	19.993	103.762	19.996	10.716	0.513
860.000	513.134	80.008	19.992	103.760	19.991	11.101	0.532
860.500	513.352	80.007	19.993	103.759	19.992	11.061	0.563
861.000	513.644	80.002	19.993	103.760	19.993	10.982	0.531
861.500	513.818	80.005	19.992	103.757	19.991	11.140	0.488
862.000	514.147	80.016	19.989	103.757	19.993	10.961	0.485
862.500	514.393	80.011	19.991	103.760	19.993	10.963	0.539
863.000	514.618	80.008	19.994	103.759	19.995	10.763	0.523
863.500	514.922	80.003	19.991	103.759	19.993	10.971	0.500
864.000	515.123	80.003	19.993	103.757	19.994	10.854	0.517
864.500	515.408	80.005	19.991	103.756	19.995	10.809	0.496
865.000	515.666	80.009	19.995	103.754	19.993	10.939	0.515
865.500	515.893	80.003	19.999	103.756	19.994	10.850	0.514
866.000	516.151	80.008	19.990	103.754	19.994	10.859	0.485
866.500	516.451	80.002	19.997	103.755	19.994	10.874	0.521
867.000	516.697	80.002	19.998	103.753	19.992	11.012	0.552
867.500	516.941	80.002	19.993	103.752	19.992	11.038	0.518
868.000	517.235	79.999	19.994	103.752	19.991	11.072	0.514
868.500	517.471	80.003	19.996	103.753	19.994	10.908	0.534
869.000	517.757	80.007	19.991	103.753	19.994	10.908	0.526
869.500	518.015	80.002	19.995	103.756	19.993	10.989	0.533
870.000	518.249	80.005	19.994	103.756	19.996	10.747	0.518
870.500	518.495	80.001	19.993	103.756	19.993	10.934	0.486
871.000	518.759	80.000	19.995	103.757	19.994	10.891	0.495
871.500	518.999	80.004	19.993	103.756	19.994	10.910	0.507
872.000	519.283	80.017	19.993	103.756	19.993	10.955	0.514
872.500	519.505	80.012	19.992	103.759	19.994	10.897	0.515
873.000	519.807	80.011	19.989	103.760	19.993	10.929	0.515
873.500	520.049	80.002	19.997	103.759	19.994	10.840	0.534
874.000	520.273	80.004	19.993	103.759	19.990	11.148	0.505
874.500	520.554	80.003	19.997	103.756	19.993	10.965	0.486
875.000	520.790	79.999	19.997	103.752	19.992	11.063	0.511
875.500	521.026	80.002	19.995	103.749	19.996	10.740	0.494
876.000	521.333	80.002	19.990	103.749	19.995	10.761	0.508
876.500	521.549	80.009	19.991	103.751	19.989	11.235	0.533
877.000	521.850	80.006	19.992	103.754	19.994	10.856	0.520
877.500	522.108	80.001	19.995	103.758	19.993	10.937	0.538
878.000	522.337	80.013	19.993	103.760	19.992	11.065	0.523
878.500	522.617	80.007	19.992	103.762	19.990	11.192	0.498
879.000	522.865	80.009	19.992	103.762	19.994	10.899	0.518
879.500	523.111	80.003	19.998	103.762	19.992	11.058	0.511
880.000	523.347	80.005	19.995	103.762	19.990	11.148	0.488
880.500	523.575	80.004	19.991	103.762	19.992	11.046	0.474
881.000	523.862	80.002	19.994	103.762	19.992	11.016	0.489
881.500	524.112	79.998	19.999	103.762	19.994	10.891	0.526
882.000	524.396	80.007	19.997	103.759	19.993	10.970	0.536
882.500	524.640	80.003	19.995	103.760	19.992	11.061	0.531
883.000	524.898	80.014	19.995	103.758	19.994	10.897	0.515
883.500	525.129	79.996	19.998	103.756	19.992	11.027	0.495
884.000	525.398	80.004	19.994	103.755	19.993	10.961	0.495
884.500	525.660	80.017	19.992	103.758	19.994	10.865	0.516
885.000	525.923	80.005	19.995	103.754	19.992	11.021	0.527
885.500	526.186	80.004	19.993	103.755	19.992	11.044	0.525
886.000	526.423	80.000	19.997	103.755	19.992	11.001	0.513
886.500	526.680	80.004	19.994	103.755	19.993	10.972	0.497
887.000	526.942	79.997	19.997	103.755	19.992	11.048	0.506
887.500	527.198	80.007	19.999	103.756	19.992	10.998	0.519
888.000	527.448	79.997	19.989	103.754	19.992	11.038	0.512
888.500	527.690	79.999	19.998	103.753	19.994	10.872	0.499
889.000	527.984	80.006	19.990	103.753	19.993	10.978	0.514
889.500	528.224	80.005	19.995	103.754	19.991	11.097	0.535
890.000	528.502	80.008	19.992	103.754	19.993	10.927	0.526
890.500	528.731	79.996	19.994	103.756	19.993	10.940	0.513
891.000	528.984	80.002	19.995	103.756	19.992	11.051	0.494
891.500	529.272	80.001	19.995	103.757	19.990	11.159	0.512
892.000	529.510	80.006	19.994	103.756	19.991	11.135	0.533
892.500	529.736	80.007	19.986	103.758	19.993	10.959	0.495
893.000	530.015	79.995	19.994	103.760	19.993	10.920	0.484
893.500	530.259	80.000	19.993	103.760	19.989	11.256	0.514
894.000	530.535	80.002	20.000	103.760	19.989	11.228	0.522
894.500	530.780	80.006	19.990	103.758	19.988	11.360	0.520
895.000	531.011	79.998	19.999	103.761	19.990	11.218	0.498
895.500	531.297	80.003	19.994	103.757	19.986	11.475	0.497
896.000	531.581	80.000	20.000	103.759	19.987	11.407	0.544
896.500	531.821	80.013	19.993	103.759	19.988	11.373	0.547
897.000	532.109	80.001	19.994	103.759	19.990	11.186	0.526
897.500	532.338	80.005	19.992	103.758	19.992	11.041	0.522
898.000	532.615	80.009	19.992	103.761	19.986	11.520	0.512
898.500	532.844	80.005	19.996	103.762	19.988	11.318	0.506
899.000	533.152	79.999	19.996	103.761	19.990	11.152	0.521
899.500	533.353	80.004	19.990	103.761	19.992	11.021	0.523
900.000	533.642	80.003	19.992	103.762	19.987	11.399	0.500
900.500	533.887	79.998	19.998	103.761	19.990	11.210	0.512
901.000	534.137	80.002	19.992	103.760	19.990	11.185	0.515
901.500	534.409	79.997	19.998	103.765	19.992	11.066	0.509
902.000	534.656	80.000	19.994	103.764	19.993	10.985	0.520
902.500	534.877	79.990	19.999	103.762	19.990	11.166	0.493
903.000	535.179	80.007	19.995	103.759	19.992	11.023	0.495
903.500	535.413	79.997	19.994	103.759	19.994	10.899	0.530
904.000	535.691	80.018	19.990	103.755	19.992	11.061	0.525
904.500	535.936	79.994	19.995	103.757	19.992	11.001	0.518
905.000	536.143	80.016	19.995	103.755	19.988	11.371	0.488
905.500	536.447	80.005	19.992	103.757	19.988	11.312	0.481
906.000	536.707	79.992	20.001	103.757	19.987	11.395	0.537
906.500	536.971	80.000	19.995	103.757	19.989	11.255	0.544
907.000	537.198	80.002	19.994	103.755	19.987	11.393	0.508
907.500	537.443	80.003	19.994	103.756	19.988	11.319	0.482
908.000	537.698	79.997	19.994	103.757	19.990	11.193	0.486
908.500	537.972	79.998	19.994	103.755	19.990	11.196	0.514
909.000	538.253	79.987	19.995	103.758	19.987	11.386	0.542
909.500	538.443	79.996	19.996	103.757	19.988	11.303	0.513
910.000	538.706	80.003	19.992	103.758	19.990	11.205	0.462
910.500	538.965	80.012	19.991	103.760	19.992	11.063	0.487
911.000	539.251	80.004	19.989	103.760	19.987	11.411	0.533
911.500	539.486	80.017	19.991	103.763	19.990	11.216	0.534
912.000	539.753	79.999	19.995	103.767	19.987	11.384	0.512
912.500	540.012	80.002	19.987	103.767	19.984	11.650	0.514
913.000	540.275	79.989	19.995	103.766	19.988	11.346	0.524
913.500	540.541	80.001	19.996	103.765	19.988	11.371	0.525
914.000	540.810	80.000	19.995	103.762	19.987	11.446	0.532
914.500	541.029	80.000	19.993	103.757	19.987	11.430	0.512
915.000	541.331	80.007	19.992	103.758	19.986	11.468	0.504
915.500	541.537	80.005	19.993	103.758	19.988	11.335	0.514
916.000	541.825	80.004	19.997	103.759	19.993	10.980	0.501
916.500	542.057	80.009	19.993	103.758	19.988	11.345	0.507
917.000	542.367	80.007	19.990	103.759	19.988	11.347	0.531
917.500	542.603	80.016	19.986	103.762	19.991	11.116	0.544
918.000	542.867	79.990	19.995	103.765	19.989	11.234	0.523
918.500	543.120	80.005	19.993	103.766	19.992	11.033	0.508
919.000	543.336	80.000	19.992	103.766	19.990	11.194	0.493
919.500	543.580	79.994	19.996	103.767	19.989	11.245	0.465
920.000	543.872	80.002	19.993	103.763	19.986	11.460	0.498
920.500	544.088	80.000	19.993	103.758	19.988	11.346	0.522
921.000	544.341	80.002	19.997	103.757	19.987	11.382	0.488
921.500	544.621	80.003	19.990	103.756	19.989	11.237	0.500
922.000	544.891	80.004	19.992	103.757	19.990	11.187	0.541
922.500	545.167	80.012	19.995	103.760	19.990	11.203	0.548
923.000	545.370	79.997	19.995	103.763	19.989	11.227	0.512
923.500	545.616	80.008	19.988	103.762	19.988	11.326	0.464
924.000	545.905	80.008	19.995	103.763	19.984	11.617	0.492
924.500	546.149	80.007	19.999	103.762	19.986	11.475	0.534
925.000	546.398	80.004	19.999	103.760	19.987	11.424	0.513
925.500	546.643	80.000	19.995	103.756	19.988	11.315	0.493
926.000	546.922	80.002	19.992	103.755	19.987	11.409	0.509
926.500	547.173	80.002	19.987	103.755	19.987	11.440	0.528
927.000	547.424	80.002	19.993	103.755	19.987	11.404	0.516
927.500	547.652	79.993	19.997	103.755	19.987	11.419	0.491
928.000	547.944	80.003	19.992	103.752	19.987	11.428	0.500
928.500	548.209	80.001	19.994	103.754	19.988	11.328	0.538
929.000	548.487	80.022	19.992	103.752	19.986	11.464	0.550
929.500	548.698	80.002	19.994	103.753	19.987	11.428	0.516
930.000	548.961	80.003	19.992	103.754	19.988	11.326	0.481
930.500	549.250	80.012	19.989	103.755	19.984	11.655	0.513
931.000	549.439	80.007	19.996	103.758	19.984	11.689	0.515
931.500	549.763	80.001	19.992	103.759	19.986	11.496	0.495
932.000	550.042	80.015	19.993	103.760	19.984	11.653	0.558
932.500	550.277	79.998	19.992	103.761	19.985	11.536	0.559
933.000	550.520	80.001	19.994	103.763	19.987	11.433	0.497
933.500	550.772	80.012	19.993	103.759	19.986	11.473	0.487
934.000	550.994	80.008	19.993	103.758	19.985	11.549	0.484
934.500	551.279	80.009	19.993	103.756	19.985	11.568	0.490
935.000	551.548	79.993	19.994	103.757	19.986	11.489	0.530
935.500	551.817	79.985	19.994	103.755	19.986	11.464	0.546
936.000	552.044	80.022	19.991	103.753	19.987	11.423	0.517
936.500	552.320	80.014	19.995	103.755	19.985	11.557	0.500
937.000	552.546	80.006	19.993	103.754	19.982	11.787	0.503
937.500	552.820	80.007	19.989	103.751	19.988	11.358	0.501
938.000	553.044	80.006	19.992	103.751	19.983	11.705	0.499
938.500	553.333	80.008	19.994	103.754	19.982	11.845	0.506
939.000	553.579	79.991	19.996	103.754	19.982	11.809	0.524
939.500	553.848	80.003	19.993	103.751	19.984	11.680	0.525
940.000	554.113	80.000	19.992	103.751	19.985	11.614	0.524
940.500	554.407	80.004	19.993	103.752	19.984	11.645	0.546
941.000	554.602	80.007	19.994	103.751	19.981	11.900	0.525
941.500	554.878	79.998	19.990	103.750	19.979	12.025	0.480
942.000	555.130	80.016	19.992	103.753	19.981	11.897	0.500
942.500	555.418	80.010	19.991	103.754	19.982	11.793	0.534
943.000	555.666	80.016	19.992	103.755	19.977	12.197	0.538
943.500	555.914	80.014	19.991	103.755	19.982	11.815	0.516
944.000	556.214	80.013	19.992	103.757	19.983	11.713	0.522
944.500	556.403	79.998	19.995	103.757	19.984	11.624	0.518
945.000	556.673	79.993	19.993	103.756	19.985	11.564	0.474
945.500	556.952	80.006	19.995	103.754	19.980	11.927	0.504
946.000	557.190	79.999	19.993	103.753	19.983	11.751	0.533
946.500	557.446	80.008	19.990	103.751	19.983	11.702	0.505
947.001	557.741	80.006	19.991	103.750	19.982	11.781	0.522
947.500	557.975	80.006	19.991	103.752	19.980	11.934	0.540
948.000	558.223	80.004	19.994	103.754	19.980	11.941	0.506
948.500	558.496	80.012	19.992	103.754	19.980	11.947	0.501
949.000	558.734	80.005	19.996	103.759	19.982	11.826	0.516
949.500	558.977	80.002	19.999	103.761	19.981	11.925	0.496
950.000	559.234	80.021	19.990	103.760	19.983	11.736	0.491
950.500	559.475	79.994	19.994	103.764	19.981	11.906	0.499
951.000	559.732	79.994	19.997	103.764	19.984	11.651	0.498
951.500	559.988	80.009	19.993	103.758	19.985	11.567	0.505
952.000	560.236	79.998	19.991	103.755	19.984	11.643	0.508
952.500	560.498	80.003	19.990	103.756	19.979	12.008	0.507
953.000	560.733	80.001	19.994	103.753	19.981	11.892	0.504
953.500	561.025	80.008	19.992	103.753	19.981	11.868	0.513
954.000	561.261	80.003	19.992	103.757	19.983	11.743	0.527
954.500	561.504	80.000	19.995	103.758	19.982	11.819	0.503
955.000	561.795	80.004	19.994	103.757	19.978	12.091	0.506
955.500	562.028	80.000	19.994	103.757	19.980	12.003	0.529
956.000	562.293	80.000	19.993	103.757	19.984	11.621	0.511
956.500	562.560	80.003	19.994	103.755	19.979	12.024	0.515
957.000	562.814	79.993	19.990	103.755	19.984	11.680	0.526
957.500	563.053	80.013	19.989	103.756	19.979	12.021	0.507
958.000	563.328	80.002	19.995	103.759	19.980	11.934	0.503
958.500	563.560	80.001	19.995	103.759	19.982	11.819	0.510
959.000	563.810	80.008	19.993	103.759	19.982	11.829	0.495
959.500	564.078	79.998	19.996	103.761	19.980	11.929	0.500
960.000	564.309	80.002	19.994	103.758	19.981	11.891	0.508
960.500	564.591	80.004	19.990	103.755	19.981	11.897	0.506
961.000	564.838	80.002	19.992	103.756	19.984	11.626	0.521
961.500	565.082	80.000	19.993	103.757	19.982	11.777	0.510
962.000	565.311	80.002	19.986	103.756	19.980	12.002	0.482
962.500	565.588	80.002	19.991	103.760	19.981	11.926	0.489
963.000	565.817	79.999	19.997	103.760	19.980	11.951	0.506
963.500	566.098	79.999	19.994	103.758	19.980	11.930	0.508
964.000	566.357	80.003	19.994	103.758	19.981	11.904	0.525
964.501	566.600	80.000	19.994	103.758	19.982	11.837	0.521
965.000	566.884	80.003	19.995	103.756	19.979	12.019	0.514
965.500	567.129	80.006	19.994	103.757	19.982	11.828	0.528
966.000	567.398	80.005	19.992	103.752	19.978	12.102	0.522
966.500	567.625	80.010	19.992	103.750	19.977	12.213	0.505
967.000	567.889	80.001	19.997	103.750	19.978	12.119	0.494
967.500	568.113	80.001	19.994	103.749	19.977	12.174	0.490
968.000	568.373	80.000	19.988	103.748	19.976	12.259	0.486
968.500	568.673	80.001	19.991	103.753	19.978	12.096	0.522
969.000	568.862	79.984	19.998	103.755	19.977	12.232	0.524
969.500	569.152	79.982	19.996	103.751	19.977	12.206	0.484
970.000	569.437	80.012	19.992	103.751	19.977	12.202	0.527
970.500	569.664	79.998	19.995	103.753	19.976	12.304	0.544
971.000	569.925	80.003	19.995	103.753	19.975	12.334	0.500
971.500	570.188	80.005	19.991	103.752	19.974	12.416	0.506
972.000	570.425	80.000	19.996	103.757	19.976	12.302	0.512
972.500	570.695	80.008	19.994	103.759	19.975	12.370	0.503
973.000	570.911	80.005	19.991	103.757	19.973	12.525	0.496
973.500	571.174	80.007	19.993	103.758	19.973	12.546	0.482
974.000	571.422	80.004	19.993	103.758	19.974	12.402	0.495
974.500	571.716	80.006	19.992	103.757	19.975	12.319	0.526
975.000	571.926	80.004	19.997	103.758	19.976	12.255	0.523
975.500	572.210	80.001	19.991	103.760	19.975	12.350	0.499
976.000	572.429	80.002	19.995	103.761	19.975	12.338	0.499
976.500	572.712	80.003	19.990	103.761	19.976	12.267	0.502
977.000	572.974	80.000	19.995	103.761	19.975	12.382	0.523
977.500	573.241	80.005	19.988	103.760	19.973	12.501	0.537
978.000	573.498	80.002	19.994	103.760	19.976	12.276	0.527
978.500	573.764	80.003	19.996	103.759	19.974	12.422	0.523
979.000	573.989	80.001	19.991	103.758	19.975	12.384	0.507
979.500	574.283	79.999	19.990	103.758	19.975	12.363	0.505
980.000	574.513	80.002	19.993	103.760	19.976	12.267	0.522
980.500	574.800	80.001	19.997	103.759	19.974	12.471	0.521
981.000	575.008	80.007	19.993	103.759	19.978	12.155	0.506
981.500	575.293	79.996	19.994	103.760	19.978	12.127	0.494
982.000	575.525	80.004	19.993	103.759	19.978	12.106	0.505
982.500	575.833	79.999	19.994	103.758	19.976	12.278	0.528
983.000	576.063	80.006	19.990	103.758	19.978	12.146	0.539
983.500	576.306	80.003	19.994	103.759	19.976	12.275	0.505
984.000	576.573	80.005	19.993	103.759	19.976	12.292	0.492
984.500	576.831	80.003	19.988	103.760	19.975	12.347	0.518
985.000	577.064	80.000	19.993	103.761	19.975	12.358	0.508
985.500	577.289	80.001	19.993	103.760	19.977	12.186	0.474
986.000	577.589	80.003	19.994	103.759	19.974	12.432	0.491
986.500	577.842	80.003	19.993	103.757	19.974	12.424	0.539
987.000	578.046	80.002	19.995	103.758	19.974	12.464	0.505
987.500	578.297	80.003	19.994	103.756	19.977	12.209	0.456
988.000	578.585	79.998	19.996	103.754	19.975	12.339	0.497
988.500	578.814	80.002	19.993	103.753	19.973	12.535	0.528
989.000	579.088	80.000	19.993	103.754	19.975	12.383	0.510
989.500	579.360	80.001	19.994	103.752	19.974	12.417	0.525
990.000	579.611	80.001	19.995	103.753	19.972	12.621	0.534
990.500	579.832	80.001	19.997	103.753	19.976	12.311	0.497
991.000	580.116	80.002	19.994	103.754	19.974	12.439	0.489
991.500	580.341	80.000	19.994	103.754	19.972	12.583	0.507
992.000	580.621	80.005	19.994	103.754	19.974	12.460	0.507
992.500	580.876	80.004	19.995	103.754	19.972	12.577	0.520
993.000	581.113	80.005	19.995	103.754	19.975	12.384	0.513
993.500	581.347	80.003	19.995	103.755	19.970	12.749	0.482
994.000	581.613	80.002	19.995	103.752	19.972	12.630	0.485
994.500	581.880	80.005	19.995	103.751	19.971	12.702	0.517
995.000	582.158	80.004	19.995	103.750	19.968	12.893	0.539
995.500	582.425	80.005	19.995	103.750	19.969	12.847	0.545
996.000	582.635	80.001	19.994	103.748	19.968	12.934	0.511
996.500	582.880	80.003	19.995	103.748	19.967	12.989	0.466
997.000	583.153	80.003	19.995	103.749	19.965	13.138	0.487
997.500	583.388	80.004	19.995	103.749	19.968	12.872	0.513
998.000	583.619	80.003	19.993	103.749	19.967	12.968	0.487
998.500	583.873	80.005	19.993	103.751	19.965	13.117	0.475
999.000	584.167	80.006	19.993	103.752	19.968	12.940	0.516
999.500	584.344	80.005	19.994	103.752	19.964	13.220	0.509
1000.000	584.610	80.003	19.995	103.750	19.965	13.129	0.457
1000.500	584.865	80.006	19.992	103.749	19.969	12.804	0.482
1001.000	585.123	80.004	19.992	103.748	19.964	13.178	0.517
1001.500	585.385	80.004	19.993	103.748	19.971	12.653	0.517
1002.000	585.633	80.007	19.994	103.749	19.969	12.847	0.515
1002.500	585.864	80.000	19.994	103.751	19.967	12.951	0.495
1003.000	586.131	80.008	19.990	103.752	19.965	13.142	0.489
1003.500	586.374	80.007	19.993	103.752	19.967	13.011	0.504
1004.000	586.567	80.004	19.994	103.752	19.969	12.813	0.473
1004.500	586.893	80.000	19.995	103.750	19.968	12.923	0.477
1005.000	587.100	80.013	19.992	103.749	19.968	12.936	0.526
1005.500	587.346	80.003	19.993	103.750	19.965	13.136	0.493
1006.000	587.616	79.998	19.999	103.750	19.967	12.968	0.484
1006.500	587.857	80.014	19.994	103.749	19.967	12.981	0.513
1007.000	588.111	80.001	19.993	103.751	19.968	12.934	0.503
1007.500	588.318	80.006	19.994	103.752	19.966	13.057	0.478
1008.000	588.628	80.006	19.992	103.752	19.962	13.353	0.489
1008.500	588.823	80.007	19.993	103.752	19.964	13.206	0.511
1009.000	589.055	80.004	19.995	103.754	19.963	13.325	0.466
1009.500	589.301	80.007	19.994	103.752	19.967	12.991	0.452
1010.000	589.552	80.004	19.995	103.751	19.965	13.104	0.487
1010.500	589.793	80.004	19.994	103.748	19.967	12.996	0.495
1011.000	590.044	80.005	19.994	103.748	19.967	13.004	0.492
1011.500	590.318	80.005	19.994	103.749	19.967	13.021	0.508
1012.000	590.583	80.004	19.993	103.749	19.966	13.077	0.532
1012.500	590.788	80.005	19.992	103.750	19.965	13.123	0.505
1013.000	591.081	80.006	19.993	103.753	19.967	13.017	0.484
1013.500	591.283	80.004	19.995	103.754	19.964	13.183	0.497
1014.000	591.528	80.004	19.992	103.754	19.965	13.168	0.471
1014.500	591.835	80.004	19.994	103.753	19.965	13.172	0.499
1015.000	592.051	80.006	19.993	103.753	19.965	13.126	0.537
1015.500	592.358	80.006	19.994	103.752	19.964	13.226	0.523
1016.000	592.610	80.003	19.994	103.751	19.964	13.192	0.541
1016.500	592.829	80.003	19.995	103.751	19.963	13.319	0.515
1017.000	593.074	80.005	19.989	103.752	19.964	13.245	0.468
1017.500	593.346	80.007	19.990	103.753	19.961	13.430	0.490
1018.000	593.565	80.002	19.996	103.753	19.964	13.179	0.504
1018.500	593.835	80.004	19.996	103.752	19.962	13.351	0.490
1019.000	594.133	80.004	19.993	103.752	19.963	13.311	0.529
1019.500	594.344	80.003	19.993	103.753	19.964	13.238	0.539
1020.000	594.631	80.006	19.993	103.753	19.962	13.403	0.504
1020.500	594.890	80.006	19.993	103.753	19.961	13.459	0.522
1021.000	595.102	80.005	19.993	103.754	19.962	13.354	0.509
1021.500	595.390	80.009	19.991	103.754	19.964	13.229	0.486
1022.000	595.600	80.001	19.995	103.755	19.961	13.444	0.499
1022.500	595.880	80.006	19.993	103.754	19.961	13.476	0.494
1023.000	596.118	80.007	19.989	103.754	19.963	13.272	0.504
1023.500	596.388	80.007	19.993	103.755	19.966	13.028	0.513
1024.001	596.662	80.004	19.995	103.756	19.962	13.340	0.526
1024.500	596.876	80.001	19.991	103.755	19.963	13.302	0.516
1025.000	597.156	80.004	19.991	103.756	19.960	13.521	0.491
1025.500	597.374	80.004	19.992	103.756	19.965	13.168	0.495
1026.000	597.660	80.007	19.989	103.755	19.960	13.538	0.501
1026.500	597.882	80.008	19.990	103.756	19.958	13.666	0.506
1027.000	598.163	80.009	19.991	103.758	19.959	13.628	0.505
1027.500	598.408	80.011	19.987	103.758	19.962	13.371	0.515
1028.000	598.675	80.008	19.988	103.760	19.962	13.411	0.520
1028.500	598.900	80.000	19.993	103.761	19.960	13.504	0.502
1029.000	599.142	80.003	19.994	103.757	19.960	13.519	0.479
1029.500	599.368	80.003	19.991	103.756	19.959	13.572	0.467
1030.000	599.649	80.000	19.995	103.756	19.960	13.527	0.488
1030.500	599.932	79.999	19.990	103.752	19.960	13.510	0.536
1031.000	600.141	80.003	19.998	103.749	19.958	13.687	0.528
1031.500	600.422	80.004	19.992	103.750	19.964	13.251	0.491
1032.000	600.668	80.003	19.991	103.751	19.960	13.529	0.508
1032.500	600.870	80.007	19.991	103.751	19.960	13.521	0.487
1033.000	601.213	80.003	19.993	103.754	19.964	13.209	0.497
1033.500	601.405	80.005	19.996	103.756	19.963	13.322	0.540
1034.000	601.662	79.998	19.991	103.757	19.959	13.602	0.492
1034.500	601.942	80.004	19.994	103.756	19.971	12.702	0.493
1035.000	602.165	80.004	19.994	103.755	19.953	14.102	0.520
1035.500	602.438	80.007	19.993	103.755	19.952	14.161	0.500
1036.000	602.647	80.001	19.992	103.756	19.966	13.061	0.489
1036.501	602.953	80.002	19.989	103.758	19.951	14.261	0.499
1037.001	603.176	80.005	19.997	103.760	19.959	13.602	0.522
1037.500	603.459	80.004	19.995	103.760	19.961	13.443	0.517
1038.000	603.722	80.004	19.995	103.760	19.964	13.224	0.526
1038.500	603.949	79.997	19.995	103.760	19.960	13.568	0.518
1039.000	604.124	80.005	19.988	103.759	19.960	13.543	0.446
1039.500	604.436	80.003	19.993	103.759	19.960	13.509	0.444
