Repository: ulfsri/fsri_materials_database

# Materials and Products Database

## 01_Data

Raw data generated from each apparatus are included here in plain-text format. The data is organized first by material, next by the short name of test apparatus used, and where applicable additional filtering by test settings.

### material.json

Each material directory contains a json file of the same name as the material. This file links the data stored in the repository as well as data and graphs produced by the accompanying scripts (__02_Scripts__) to the respective landing page for the material on the front-end website.

File: 01_Data/PUF_Mattress_Pad/MCC/PUF_Mattress_Pad_MCC_30K_min_220110_R3.txt (part 1 of 4)
Sample ID:	C:\MCC\MCC Cal\Test\PUF_Mattress_Pad_MCC_30K_min_220110_R3.txt
Sample Weight (mg):	4.96
Heating Rate (C/s):	0.5
Combustor Temp (C):	900
N2 Flow Rate (cc/min):	80
O2 Flow Rate (cc/min):	20
Calibration File:	C:\MCC\MCC Cal\Coeff1 JN10440_30_210304.txt.txt
T Correction Coefficients:	0	1.024463	0
Time Shift (s):	14
*
Time (s)	Temperature (C)	N2 flow rate (cc/min)	O2 flow rate (cc/min)	Flow Rate (cc/min)	Oxygen (%)	HRR (W/g)	Heating rate (C/s)
0.000	110.552	80.004	19.994	104.064	20.137	-0.097	-0.021
0.500	110.528	80.002	19.993	104.064	20.138	-0.169	-0.015
1.000	110.525	80.003	19.996	104.064	20.136	-0.090	-0.018
1.500	110.520	80.005	19.995	104.064	20.137	-0.091	-0.017
2.000	110.537	80.003	19.997	104.063	20.134	0.077	0.002
2.500	110.546	80.004	19.994	104.064	20.133	0.108	0.019
3.000	110.531	80.003	19.996	104.065	20.139	-0.278	0.010
3.500	110.523	80.004	19.995	104.066	20.136	-0.077	-0.014
4.000	110.538	80.006	19.995	104.066	20.135	0.016	-0.008
4.500	110.534	80.003	19.995	104.066	20.135	0.029	0.009
5.000	110.565	80.005	19.994	104.065	20.137	-0.145	0.019
5.500	110.568	80.003	19.996	104.064	20.138	-0.221	0.030
6.000	110.541	80.006	19.991	104.063	20.137	-0.095	0.005
6.500	110.537	80.003	19.998	104.064	20.136	-0.074	-0.028
7.000	110.525	80.006	19.994	104.063	20.132	0.174	-0.023
7.500	110.555	80.005	19.996	104.063	20.135	0.032	0.001
8.000	110.567	80.003	19.994	104.063	20.134	0.045	0.030
8.500	110.538	80.005	19.996	104.063	20.136	-0.070	0.012
9.000	110.547	80.005	19.993	104.058	20.134	0.083	-0.019
9.500	110.538	80.004	19.994	104.059	20.133	0.126	-0.010
10.000	110.546	80.005	19.994	104.059	20.135	0.023	-0.000
10.500	110.547	80.007	19.992	104.059	20.132	0.197	0.004
11.000	110.547	80.004	19.994	104.060	20.132	0.205	0.005
11.500	110.571	80.004	19.995	104.064	20.135	-0.007	0.012
12.000	110.552	80.007	19.993	104.064	20.136	-0.027	0.014
12.500	110.572	80.005	19.993	104.064	20.136	-0.066	0.003
13.000	110.576	80.003	19.993	104.065	20.137	-0.115	0.013
13.499	110.552	80.004	19.995	104.065	20.134	0.054	0.002
13.999	110.561	80.001	19.994	104.065	20.132	0.212	-0.018
14.499	110.551	80.005	19.993	104.064	20.133	0.142	-0.009
14.999	110.554	80.004	19.993	104.065	20.131	0.295	-0.004
15.500	110.565	80.001	19.993	104.065	20.131	0.298	0.004
15.999	110.540	80.001	19.995	104.064	20.130	0.340	0.000
16.499	110.552	80.001	19.995	104.064	20.130	0.352	-0.013
17.000	110.542	80.002	19.996	104.069	20.130	0.345	-0.006
17.499	110.561	80.004	19.994	104.070	20.130	0.329	0.006
17.999	110.541	80.002	19.995	104.074	20.129	0.368	0.004
18.499	110.568	80.003	19.997	104.080	20.127	0.543	0.003
19.000	110.575	80.003	19.997	104.087	20.128	0.478	0.020
19.500	110.565	80.002	19.996	104.089	20.129	0.413	0.015
19.999	110.582	80.002	19.993	104.095	20.128	0.453	0.002
20.499	110.553	80.004	19.999	104.105	20.127	0.552	-0.002
20.999	110.548	80.005	19.994	104.112	20.125	0.650	-0.023
21.500	110.585	80.004	19.995	104.122	20.124	0.728	-0.001
22.000	110.595	80.004	19.993	104.131	20.119	1.046	0.039
22.500	110.574	80.001	19.998	104.140	20.121	0.900	0.018
23.000	110.602	80.003	19.997	104.147	20.120	0.961	-0.002
23.500	110.627	80.004	19.994	104.157	20.119	1.082	0.030
23.999	110.610	80.000	19.997	104.169	20.120	1.010	0.030
24.499	110.619	80.004	19.995	104.184	20.117	1.182	-0.000
24.999	110.649	80.003	19.995	104.200	20.114	1.392	0.016
25.499	110.665	80.005	19.994	104.212	20.114	1.362	0.043
26.000	110.697	80.007	19.994	104.220	20.114	1.398	0.048
26.500	110.696	80.000	20.004	104.225	20.113	1.457	0.039
27.000	110.782	80.005	19.993	104.225	20.109	1.721	0.057
27.500	110.746	80.004	19.996	104.230	20.110	1.617	0.067
28.000	110.803	80.005	19.994	104.236	20.111	1.588	0.036
28.499	110.802	80.007	19.995	104.243	20.107	1.853	0.039
28.999	110.844	80.002	19.995	104.250	20.104	2.020	0.049
29.500	110.903	80.001	19.994	104.256	20.103	2.106	0.071
30.000	110.943	80.003	19.997	104.256	20.104	2.043	0.100
30.499	110.964	80.006	19.996	104.252	20.107	1.836	0.080
30.999	110.988	80.008	19.996	104.247	20.103	2.108	0.052
31.499	111.057	80.008	19.995	104.240	20.105	1.993	0.069
31.999	111.125	80.007	19.995	104.234	20.101	2.235	0.115
32.499	111.146	80.006	19.994	104.230	20.104	2.050	0.113
32.999	111.218	80.004	19.996	104.227	20.108	1.783	0.091
33.499	111.298	80.007	19.994	104.224	20.105	1.953	0.123
33.999	111.346	80.008	19.990	104.224	20.104	2.070	0.140
34.499	111.355	80.005	19.993	104.224	20.101	2.232	0.093
34.999	111.405	80.004	19.997	104.223	20.101	2.237	0.058
35.499	111.484	80.004	19.995	104.223	20.103	2.131	0.094
35.999	111.557	80.005	19.995	104.223	20.100	2.299	0.140
36.499	111.630	80.005	19.994	104.222	20.105	1.973	0.149
36.999	111.676	80.005	19.993	104.222	20.102	2.185	0.133
37.499	111.712	80.001	19.995	104.222	20.106	1.928	0.101
37.999	111.805	80.004	19.993	104.222	20.106	1.909	0.105
38.500	111.870	80.005	19.994	104.224	20.103	2.119	0.143
39.000	111.965	80.006	19.995	104.228	20.106	1.907	0.159
39.500	112.013	80.005	19.994	104.228	20.103	2.126	0.152
40.000	112.069	80.004	19.995	104.227	20.103	2.135	0.123
40.499	112.152	80.007	19.994	104.228	20.104	2.044	0.121
40.999	112.204	80.003	19.995	104.225	20.105	1.954	0.137
41.499	112.301	80.006	19.992	104.222	20.102	2.146	0.142
41.999	112.346	80.006	19.995	104.224	20.103	2.114	0.146
42.499	112.433	80.004	19.992	104.224	20.104	2.072	0.137
42.999	112.497	80.003	19.996	104.229	20.103	2.137	0.142
43.499	112.571	80.003	19.997	104.232	20.103	2.112	0.144
43.999	112.652	79.998	19.998	104.232	20.107	1.871	0.146
44.499	112.737	80.007	19.989	104.229	20.104	2.054	0.160
44.999	112.810	80.005	19.994	104.235	20.103	2.103	0.162
45.499	112.900	80.004	19.994	104.236	20.102	2.202	0.161
45.999	113.010	80.003	19.994	104.239	20.102	2.175	0.182
46.499	113.050	80.002	19.996	104.243	20.102	2.141	0.175
46.999	113.176	80.005	19.995	104.245	20.104	2.029	0.158
47.499	113.238	80.004	19.994	104.243	20.106	1.893	0.177
47.999	113.354	80.004	19.994	104.244	20.103	2.110	0.183
48.499	113.418	80.004	19.994	104.245	20.102	2.195	0.179
49.000	113.525	80.002	19.994	104.249	20.103	2.117	0.175
49.500	113.621	80.003	19.995	104.254	20.102	2.193	0.187
49.999	113.720	80.004	19.994	104.258	20.103	2.078	0.199
50.499	113.811	80.005	19.994	104.257	20.100	2.324	0.193
50.999	113.871	80.004	19.994	104.257	20.102	2.166	0.170
51.499	114.031	80.004	19.994	104.258	20.099	2.396	0.185
52.000	114.108	80.005	19.995	104.258	20.101	2.213	0.229
52.500	114.176	80.005	19.995	104.258	20.100	2.331	0.191
52.999	114.269	80.005	19.994	104.260	20.100	2.324	0.153
53.499	114.360	80.006	19.994	104.260	20.099	2.347	0.172
53.999	114.468	80.006	19.993	104.260	20.097	2.518	0.191
54.499	114.592	80.005	19.995	104.259	20.099	2.387	0.216
55.000	114.703	80.005	19.994	104.260	20.097	2.489	0.234
55.500	114.788	80.005	19.994	104.260	20.098	2.419	0.215
56.000	114.882	80.005	19.995	104.260	20.096	2.590	0.188
56.499	115.022	80.005	19.995	104.261	20.097	2.477	0.207
56.999	115.122	80.004	19.996	104.263	20.097	2.491	0.237
57.500	115.233	80.007	19.994	104.262	20.097	2.488	0.225
58.000	115.373	80.007	19.994	104.262	20.097	2.507	0.231
58.500	115.467	80.006	19.994	104.262	20.097	2.487	0.242
58.999	115.556	80.006	19.994	104.261	20.097	2.518	0.208
59.499	115.683	80.006	19.994	104.258	20.097	2.511	0.200
59.999	115.788	80.007	19.994	104.257	20.097	2.489	0.224
60.499	115.930	80.007	19.992	104.257	20.096	2.549	0.239
60.999	116.055	80.006	19.994	104.257	20.094	2.727	0.257
61.499	116.199	80.007	19.995	104.257	20.094	2.675	0.268
61.999	116.271	80.005	19.994	104.256	20.096	2.567	0.242
62.499	116.391	80.006	19.995	104.256	20.097	2.531	0.204
62.999	116.468	80.007	19.995	104.256	20.095	2.603	0.195
63.500	116.628	80.006	19.994	104.255	20.098	2.412	0.217
64.000	116.737	80.005	19.993	104.255	20.096	2.541	0.254
64.500	116.891	80.006	19.994	104.255	20.095	2.637	0.266
64.999	116.997	80.006	19.993	104.253	20.096	2.534	0.261
65.499	117.094	80.006	19.994	104.252	20.096	2.554	0.231
65.999	117.214	80.006	19.993	104.250	20.098	2.464	0.210
66.500	117.338	80.006	19.993	104.250	20.095	2.640	0.231
66.999	117.508	80.004	19.995	104.251	20.100	2.329	0.269
67.499	117.583	80.006	19.994	104.253	20.102	2.184	0.269
67.999	117.729	80.005	19.992	104.255	20.101	2.243	0.233
68.499	117.853	80.005	19.993	104.256	20.099	2.373	0.246
69.000	117.989	80.005	19.994	104.254	20.095	2.608	0.265
69.500	118.112	80.004	19.994	104.254	20.096	2.536	0.260
70.000	118.222	80.004	19.994	104.255	20.098	2.422	0.246
70.499	118.368	80.005	19.993	104.256	20.099	2.400	0.244
70.999	118.491	80.005	19.995	104.258	20.100	2.328	0.262
71.500	118.639	80.004	19.994	104.261	20.095	2.646	0.270
71.999	118.771	80.006	19.993	104.263	20.098	2.461	0.275
72.499	118.888	80.004	19.993	104.263	20.099	2.350	0.265
73.000	118.990	80.004	19.994	104.263	20.098	2.458	0.234
73.500	119.132	80.005	19.994	104.263	20.098	2.411	0.232
73.999	119.302	80.004	19.994	104.261	20.094	2.676	0.279
74.499	119.406	80.005	19.994	104.259	20.097	2.476	0.293
75.000	119.530	80.004	19.995	104.258	20.098	2.440	0.250
75.499	119.673	80.004	19.995	104.258	20.097	2.519	0.248
75.999	119.822	80.004	19.994	104.261	20.096	2.555	0.280
76.500	119.955	80.005	19.994	104.262	20.097	2.483	0.287
77.000	120.104	80.005	19.994	104.262	20.095	2.620	0.282
77.500	120.232	80.004	19.994	104.262	20.098	2.463	0.279
78.000	120.367	80.003	19.994	104.262	20.098	2.463	0.270
78.500	120.485	80.003	19.994	104.261	20.096	2.551	0.258
78.999	120.671	80.004	19.995	104.262	20.098	2.406	0.279
79.499	120.823	80.005	19.994	104.263	20.097	2.499	0.321
79.999	120.980	80.004	19.995	104.267	20.097	2.517	0.323
80.499	121.128	80.002	19.994	104.274	20.093	2.771	0.307
80.999	121.282	80.004	19.995	104.278	20.094	2.667	0.303
81.499	121.455	80.004	19.994	104.280	20.092	2.810	0.315
81.999	121.586	80.003	19.996	104.280	20.096	2.595	0.315
82.499	121.718	80.003	19.995	104.284	20.097	2.469	0.284
82.999	121.857	80.002	19.998	104.284	20.094	2.721	0.267
83.499	122.021	80.004	19.998	104.286	20.092	2.814	0.287
83.999	122.166	80.005	19.996	104.291	20.092	2.803	0.306
84.499	122.319	80.004	19.996	104.299	20.092	2.816	0.303
84.999	122.489	80.004	19.995	104.299	20.093	2.744	0.311
85.499	122.634	80.004	19.996	104.299	20.093	2.785	0.320
86.000	122.763	80.004	19.994	104.296	20.090	2.978	0.295
86.499	122.935	80.004	19.996	104.290	20.093	2.749	0.287
86.999	123.113	80.003	19.996	104.289	20.093	2.765	0.325
87.499	123.276	80.004	19.994	104.289	20.093	2.755	0.345
87.999	123.402	80.005	19.996	104.289	20.095	2.647	0.315
88.499	123.520	80.003	19.996	104.293	20.093	2.765	0.267
89.000	123.725	80.003	19.995	104.298	20.091	2.870	0.284
89.499	123.919	80.004	19.994	104.299	20.094	2.699	0.360
89.999	124.043	80.004	19.994	104.299	20.093	2.742	0.358
90.499	124.215	80.005	19.994	104.300	20.093	2.740	0.307
90.999	124.390	80.003	19.995	104.300	20.096	2.535	0.322
91.499	124.554	80.004	19.994	104.300	20.093	2.751	0.343
91.999	124.730	80.003	19.994	104.300	20.093	2.775	0.340
92.499	124.904	80.004	19.994	104.300	20.092	2.843	0.346
92.999	125.037	80.003	19.995	104.301	20.092	2.855	0.328
93.499	125.225	80.003	19.994	104.303	20.095	2.632	0.313
94.000	125.367	80.004	19.995	104.304	20.092	2.854	0.325
94.500	125.556	80.005	19.994	104.303	20.093	2.758	0.331
95.000	125.724	80.003	19.994	104.303	20.093	2.794	0.344
95.500	125.892	80.004	19.993	104.302	20.093	2.751	0.346
96.000	126.079	80.005	19.994	104.299	20.091	2.902	0.346
96.500	126.251	80.003	19.994	104.299	20.090	2.990	0.358
97.000	126.419	80.004	19.994	104.300	20.092	2.821	0.349
97.500	126.618	80.005	19.992	104.300	20.093	2.782	0.353
97.999	126.730	80.004	19.995	104.301	20.091	2.886	0.339
98.499	126.889	80.002	19.993	104.301	20.091	2.926	0.291
98.999	127.114	80.004	19.993	104.301	20.094	2.696	0.327
99.499	127.278	80.004	19.995	104.301	20.093	2.766	0.387
99.999	127.464	80.003	19.993	104.300	20.089	3.021	0.370
100.499	127.624	80.003	19.996	104.300	20.091	2.902	0.348
100.999	127.783	80.003	19.993	104.301	20.091	2.917	0.332
101.499	128.021	80.004	19.994	104.301	20.093	2.788	0.358
101.999	128.171	80.003	19.995	104.302	20.091	2.926	0.392
102.500	128.367	80.003	19.994	104.302	20.091	2.921	0.367
103.000	128.528	80.003	19.995	104.302	20.092	2.818	0.352
103.500	128.710	80.004	19.993	104.302	20.088	3.085	0.350
104.000	128.945	80.002	19.995	104.301	20.090	2.986	0.380
104.500	129.111	80.003	19.996	104.302	20.094	2.700	0.409
105.000	129.265	80.001	19.996	104.303	20.090	2.935	0.360
105.499	129.455	80.004	19.993	104.304	20.091	2.906	0.332
105.999	129.663	80.003	19.994	104.304	20.088	3.113	0.371
106.499	129.844	80.004	19.995	104.306	20.091	2.917	0.394
106.999	130.035	80.004	19.995	104.306	20.091	2.887	0.381
107.499	130.216	80.003	19.996	104.306	20.092	2.827	0.372
107.999	130.399	80.003	19.995	104.307	20.089	3.039	0.368
108.499	130.628	80.003	19.995	104.311	20.091	2.912	0.388
108.999	130.828	80.003	19.995	104.313	20.092	2.852	0.420
109.499	130.971	80.003	19.995	104.312	20.092	2.854	0.386
110.000	131.212	80.004	19.994	104.311	20.087	3.154	0.364
110.500	131.334	80.002	19.993	104.310	20.090	2.953	0.373
110.999	131.564	80.003	19.996	104.309	20.087	3.180	0.357
111.499	131.763	80.005	19.998	104.311	20.088	3.077	0.391
112.000	131.972	80.003	19.996	104.317	20.089	3.054	0.418
112.499	132.179	79.999	19.999	104.325	20.088	3.070	0.412
112.999	132.360	80.003	19.995	104.327	20.087	3.146	0.402
113.500	132.562	80.003	19.996	104.332	20.088	3.108	0.386
114.000	132.763	80.005	19.995	104.331	20.090	2.953	0.393
114.499	132.924	80.005	19.996	104.329	20.091	2.876	0.382
114.999	133.140	80.006	19.995	104.324	20.087	3.164	0.370
115.500	133.339	80.004	19.994	104.325	20.089	3.013	0.396
115.999	133.503	80.004	19.995	104.319	20.089	2.998	0.389
116.499	133.738	80.006	19.995	104.317	20.090	2.961	0.382
116.999	133.923	80.004	19.995	104.319	20.087	3.157	0.409
117.500	134.134	80.005	19.994	104.323	20.087	3.185	0.407
118.000	134.363	80.005	19.994	104.323	20.090	2.930	0.418
118.500	134.540	80.004	19.995	104.325	20.088	3.070	0.423
119.000	134.766	80.006	19.995	104.324	20.090	2.989	0.404
119.499	134.972	80.004	19.996	104.320	20.088	3.068	0.417
119.999	135.155	80.005	19.995	104.316	20.089	3.011	0.410
120.499	135.388	80.005	19.994	104.315	20.089	3.011	0.402
120.999	135.579	80.006	19.995	104.317	20.089	2.998	0.420
121.499	135.821	80.005	19.995	104.320	20.090	2.977	0.429
121.999	136.010	80.004	19.996	104.325	20.092	2.847	0.432
122.499	136.226	80.006	19.994	104.329	20.090	2.984	0.418
122.999	136.404	80.006	19.995	104.333	20.088	3.070	0.399
123.499	136.638	80.004	19.994	104.332	20.088	3.122	0.403
123.999	136.844	80.004	19.994	104.330	20.088	3.113	0.426
124.499	137.029	80.005	19.994	104.329	20.087	3.146	0.416
124.999	137.262	80.004	19.994	104.330	20.087	3.155	0.404
125.499	137.487	80.004	19.994	104.330	20.089	3.016	0.438
125.999	137.668	80.006	19.994	104.331	20.087	3.169	0.433
126.499	137.896	80.005	19.994	104.334	20.090	2.928	0.407
126.999	138.110	80.004	19.995	104.335	20.090	2.930	0.425
127.499	138.322	80.004	19.994	104.334	20.090	2.982	0.434
127.999	138.568	80.005	19.994	104.333	20.092	2.856	0.442
128.500	138.757	80.005	19.994	104.332	20.089	3.020	0.447
129.000	139.003	80.005	19.994	104.330	20.088	3.120	0.435
129.500	139.196	80.005	19.994	104.330	20.089	3.007	0.436
130.000	139.422	80.005	19.994	104.331	20.087	3.178	0.429
130.500	139.631	80.005	19.994	104.332	20.088	3.090	0.428
131.000	139.848	80.005	19.994	104.331	20.091	2.880	0.431
131.500	140.095	80.006	19.994	104.333	20.086	3.230	0.445
132.000	140.328	80.003	19.994	104.333	20.088	3.106	0.472
132.500	140.536	80.004	19.993	104.333	20.086	3.218	0.460
133.000	140.758	80.004	19.995	104.331	20.084	3.344	0.435
133.500	140.994	80.005	19.994	104.333	20.088	3.115	0.445
134.000	141.213	80.005	19.995	104.332	20.089	3.052	0.457
134.500	141.471	80.005	19.992	104.332	20.087	3.140	0.466
135.000	141.663	80.005	19.994	104.331	20.088	3.121	0.464
135.500	141.914	80.006	19.995	104.332	20.089	3.056	0.446
136.000	142.130	80.006	19.995	104.331	20.089	3.022	0.454
136.500	142.354	80.004	19.994	104.331	20.088	3.068	0.454
136.999	142.571	80.006	19.994	104.330	20.087	3.140	0.441
137.500	142.837	80.006	19.993	104.326	20.087	3.133	0.462
138.000	143.040	80.006	19.992	104.323	20.085	3.286	0.476
138.499	143.263	80.005	19.993	104.320	20.088	3.075	0.448
139.000	143.517	80.006	19.993	104.317	20.085	3.263	0.452
139.500	143.755	80.007	19.994	104.319	20.089	3.020	0.484
139.999	143.956	80.007	19.994	104.323	20.085	3.271	0.465
140.499	144.193	80.006	19.994	104.328	20.088	3.102	0.439
140.999	144.437	80.007	19.993	104.331	20.088	3.102	0.459
141.499	144.678	80.005	19.993	104.335	20.086	3.203	0.483
142.000	144.915	80.005	19.993	104.330	20.087	3.129	0.482
142.500	145.137	80.005	19.994	104.328	20.085	3.268	0.469
143.000	145.364	80.006	19.995	104.328	20.088	3.084	0.454
143.500	145.625	80.004	19.993	104.329	20.088	3.122	0.468
144.000	145.824	80.004	19.997	104.329	20.089	3.048	0.474
144.500	146.117	80.005	19.995	104.333	20.088	3.084	0.476
145.000	146.310	80.005	19.995	104.334	20.086	3.230	0.489
145.500	146.548	80.006	19.995	104.334	20.088	3.111	0.459
146.000	146.769	80.005	19.994	104.333	20.088	3.084	0.445
146.500	147.019	80.005	19.996	104.332	20.088	3.061	0.465
146.999	147.241	80.006	19.994	104.330	20.087	3.135	0.472
147.500	147.480	80.004	19.994	104.330	20.089	3.007	0.467
148.000	147.681	80.005	19.994	104.330	20.088	3.108	0.451
148.499	147.950	80.005	19.994	104.328	20.089	3.011	0.455
149.000	148.183	80.004	19.993	104.327	20.089	2.996	0.486
149.500	148.468	80.003	19.994	104.325	20.092	2.840	0.510
150.000	148.657	80.003	19.994	104.326	20.088	3.079	0.496
150.500	148.913	80.004	19.994	104.324	20.087	3.178	0.459
151.000	149.150	80.003	19.994	104.320	20.087	3.158	0.469
151.500	149.386	80.003	19.994	104.323	20.085	3.280	0.483
152.000	149.621	80.004	19.994	104.325	20.085	3.259	0.472
152.499	149.889	80.004	19.993	104.324	20.088	3.117	0.487
152.999	150.112	80.004	19.994	104.323	20.089	3.054	0.497
153.499	150.342	80.004	19.994	104.325	20.089	3.038	0.472
154.000	150.571	80.004	19.994	104.323	20.089	3.014	0.455
154.500	150.796	80.004	19.994	104.320	20.089	3.020	0.456
155.000	151.040	80.004	19.993	104.317	20.088	3.086	0.462
155.500	151.267	80.004	19.994	104.316	20.089	3.009	0.471
156.000	151.539	80.004	19.993	104.318	20.087	3.144	0.485
156.500	151.766	80.003	19.993	104.319	20.088	3.090	0.499
157.000	152.005	80.002	19.993	104.323	20.090	2.978	0.483
157.500	152.261	80.004	19.993	104.326	20.087	3.182	0.480
158.000	152.512	80.003	19.994	104.327	20.087	3.180	0.501
158.500	152.768	80.005	19.994	104.323	20.088	3.077	0.507
159.000	153.007	80.005	19.994	104.324	20.084	3.331	0.501
159.500	153.260	80.003	19.994	104.325	20.084	3.366	0.494
159.999	153.460	80.005	19.994	104.326	20.086	3.237	0.473
160.499	153.765	80.005	19.993	104.326	20.086	3.215	0.479
161.000	153.946	80.006	19.992	104.326	20.085	3.285	0.495
161.500	154.204	80.004	19.993	104.322	20.086	3.201	0.462
162.000	154.450	80.004	19.992	104.320	20.087	3.140	0.472
162.500	154.689	80.004	19.994	104.321	20.090	2.971	0.495
163.000	154.921	80.004	19.993	104.321	20.088	3.111	0.478
163.500	155.188	80.005	19.994	104.325	20.088	3.111	0.485
164.000	155.433	80.005	19.994	104.329	20.087	3.174	0.505
164.500	155.637	80.004	19.994	104.330	20.086	3.222	0.481
165.000	155.898	80.004	19.995	104.330	20.088	3.084	0.457
165.499	156.128	80.005	19.994	104.331	20.088	3.080	0.479
165.999	156.385	80.005	19.993	104.326	20.088	3.080	0.489
166.500	156.645	80.005	19.993	104.324	20.088	3.097	0.501
167.000	156.905	80.003	19.994	104.323	20.087	3.170	0.518
167.500	157.149	80.004	19.993	104.324	20.090	2.982	0.512
168.000	157.379	80.004	19.993	104.325	20.089	2.998	0.489
168.500	157.609	80.004	19.994	104.326	20.086	3.213	0.467
169.000	157.861	80.005	19.994	104.326	20.089	3.042	0.471
169.500	158.133	80.006	19.994	104.324	20.089	3.035	0.503
170.000	158.372	80.004	19.993	104.317	20.088	3.068	0.518
170.500	158.639	80.003	19.993	104.312	20.085	3.275	0.509
170.999	158.866	80.003	19.992	104.312	20.087	3.142	0.500
171.500	159.090	80.004	19.993	104.308	20.085	3.264	0.472
172.000	159.350	80.002	19.993	104.306	20.089	3.025	0.468
172.500	159.592	80.004	19.993	104.306	20.088	3.118	0.493
173.000	159.796	80.003	19.994	104.305	20.089	2.998	0.474
173.499	160.127	80.003	19.995	104.302	20.086	3.253	0.491
173.999	160.306	80.004	19.993	104.302	20.087	3.154	0.523
174.499	160.567	80.005	19.994	104.303	20.087	3.150	0.475
175.000	160.809	80.004	19.993	104.302	20.085	3.260	0.471
175.500	161.085	80.002	19.994	104.303	20.087	3.136	0.510
176.000	161.334	80.002	19.993	104.303	20.087	3.134	0.522
176.500	161.596	80.003	19.995	104.309	20.087	3.183	0.518
177.000	161.796	80.003	19.994	104.308	20.085	3.280	0.486
177.499	162.066	80.003	19.993	104.309	20.085	3.298	0.466
178.000	162.304	80.005	19.994	104.310	20.084	3.327	0.489
178.500	162.558	80.002	19.995	104.310	20.087	3.141	0.500
179.000	162.802	80.003	19.995	104.304	20.085	3.300	0.495
179.500	163.089	80.003	19.995	104.304	20.087	3.168	0.514
180.000	163.319	80.004	19.994	104.303	20.087	3.157	0.524
180.500	163.575	80.005	19.993	104.305	20.087	3.183	0.501
181.000	163.839	80.004	19.995	104.305	20.088	3.114	0.503
181.500	164.103	80.003	19.994	104.306	20.086	3.228	0.524
182.000	164.327	80.003	19.994	104.308	20.086	3.249	0.508
182.500	164.591	80.003	19.995	104.307	20.086	3.247	0.489
183.000	164.857	80.003	19.994	104.310	20.083	3.398	0.509
183.500	165.103	80.005	19.994	104.311	20.086	3.215	0.521
184.000	165.329	80.003	19.996	104.310	20.085	3.274	0.492
184.500	165.582	80.003	19.995	104.308	20.087	3.168	0.475
185.000	165.876	80.003	19.994	104.308	20.087	3.145	0.513
185.500	166.127	80.003	19.994	104.302	20.086	3.201	0.546
186.000	166.348	80.003	19.995	104.300	20.085	3.314	0.509
186.500	166.607	80.004	19.994	104.300	20.086	3.244	0.476
187.000	166.840	80.003	19.995	104.300	20.088	3.096	0.486
187.500	167.091	80.004	19.995	104.302	20.086	3.220	0.488
188.000	167.340	80.006	19.994	104.303	20.089	3.019	0.492
188.500	167.568	80.003	19.995	104.303	20.090	2.976	0.488
189.000	167.809	80.005	19.995	104.302	20.087	3.136	0.473
189.500	168.067	80.005	19.994	104.302	20.091	2.893	0.484
190.000	168.328	80.004	19.994	104.300	20.087	3.132	0.509
190.499	168.585	80.005	19.996	104.299	20.091	2.906	0.518
190.999	168.871	80.005	19.995	104.299	20.092	2.852	0.530
191.500	169.097	80.004	19.993	104.298	20.090	2.968	0.528
192.000	169.325	80.005	19.994	104.299	20.088	3.093	0.483
192.499	169.586	80.004	19.994	104.300	20.091	2.875	0.472
192.999	169.819	80.004	19.995	104.299	20.090	2.963	0.492
193.499	170.064	80.005	19.993	104.299	20.090	2.958	0.486
193.999	170.353	80.007	19.993	104.298	20.091	2.920	0.506
194.499	170.595	80.005	19.995	104.299	20.094	2.683	0.533
194.999	170.881	80.007	19.993	104.298	20.094	2.676	0.530
195.499	171.092	80.005	19.995	104.299	20.091	2.886	0.512
195.999	171.324	80.005	19.994	104.300	20.091	2.902	0.470
196.499	171.568	80.005	19.993	104.300	20.093	2.742	0.460
196.999	171.835	80.005	19.994	104.298	20.091	2.920	0.494
197.500	172.097	80.005	19.994	104.297	20.091	2.884	0.520
198.000	172.330	80.005	19.994	104.296	20.090	2.936	0.511
198.499	172.590	80.005	19.994	104.295	20.091	2.897	0.494
198.999	172.803	80.005	19.995	104.295	20.092	2.855	0.484
199.499	173.063	80.006	19.995	104.294	20.093	2.792	0.473
199.999	173.333	80.006	19.994	104.295	20.090	2.979	0.501
200.499	173.599	80.005	19.994	104.295	20.088	3.078	0.532
201.000	173.875	80.006	19.994	104.295	20.087	3.130	0.539
201.500	174.088	80.005	19.995	104.295	20.088	3.074	0.515
202.000	174.363	80.003	19.993	104.295	20.087	3.137	0.488
202.500	174.632	80.004	19.995	104.294	20.087	3.141	0.516
203.000	174.889	80.005	19.996	104.294	20.089	3.044	0.535
203.500	175.150	80.004	19.995	104.294	20.088	3.073	0.522
204.000	175.376	80.005	19.997	104.294	20.092	2.857	0.502
204.500	175.635	80.002	19.997	104.294	20.090	2.979	0.486
205.000	175.910	80.005	19.995	104.296	20.087	3.157	0.510
205.500	176.146	80.005	19.995	104.297	20.088	3.112	0.522
206.000	176.388	80.004	19.995	104.298	20.090	2.983	0.495
206.499	176.655	80.004	19.996	104.298	20.089	3.053	0.494
207.000	176.914	80.004	19.996	104.297	20.090	2.938	0.517
207.500	177.117	80.006	19.995	104.296	20.087	3.125	0.494
207.999	177.440	80.005	19.997	104.295	20.091	2.918	0.494
208.499	177.688	80.005	19.996	104.295	20.089	3.053	0.548
208.999	177.934	80.004	19.996	104.295	20.090	2.970	0.532
209.499	178.189	80.004	19.995	104.296	20.091	2.872	0.498
209.999	178.470	80.005	19.995	104.295	20.088	3.114	0.518
210.499	178.688	80.004	19.995	104.295	20.086	3.211	0.517
210.999	178.933	80.004	19.994	104.294	20.088	3.112	0.481
211.499	179.167	80.004	19.995	104.294	20.090	2.961	0.471
212.000	179.424	80.005	19.995	104.290	20.085	3.258	0.485
212.500	179.691	80.004	19.993	104.287	20.087	3.168	0.508
212.999	179.952	80.004	19.995	104.285	20.086	3.231	0.526
213.500	180.165	80.005	19.994	104.285	20.090	2.931	0.501
214.000	180.430	80.006	19.996	104.286	20.088	3.076	0.475
214.499	180.675	80.004	19.994	104.289	20.087	3.188	0.494
214.999	180.911	80.005	19.995	104.292	20.085	3.308	0.496
215.499	181.142	80.006	19.994	104.294	20.087	3.161	0.474
215.999	181.382	80.005	19.995	104.295	20.086	3.238	0.469
216.499	181.645	80.006	19.994	104.294	20.085	3.274	0.487
216.999	181.940	80.007	19.995	104.295	20.088	3.061	0.531
217.499	182.154	80.006	19.993	104.296	20.088	3.114	0.534
218.000	182.404	80.007	19.994	104.296	20.086	3.206	0.487
218.500	182.642	80.008	19.994	104.296	20.086	3.251	0.476
219.000	182.918	80.007	19.993	104.297	20.087	3.132	0.501
219.500	183.165	80.006	19.994	104.297	20.085	3.265	0.518
220.000	183.430	80.006	19.994	104.298	20.084	3.359	0.518
220.500	183.639	80.007	19.994	104.298	20.083	3.391	0.493
221.000	183.935	80.006	19.993	104.299	20.085	3.270	0.489
221.500	184.175	80.006	19.992	104.299	20.085	3.314	0.520
222.000	184.412	80.006	19.993	104.299	20.081	3.518	0.507
222.500	184.677	80.006	19.994	104.299	20.084	3.378	0.490
223.000	184.948	80.006	19.994	104.298	20.085	3.277	0.519
223.500	185.154	80.008	19.993	104.298	20.081	3.540	0.507
224.000	185.450	80.005	19.993	104.296	20.081	3.519	0.489
224.499	185.674	80.008	19.993	104.296	20.082	3.468	0.511
224.999	185.933	80.006	19.993	104.294	20.080	3.587	0.501
225.500	186.168	80.006	19.994	104.292	20.081	3.536	0.488
226.000	186.473	80.007	19.993	104.290	20.079	3.660	0.517
226.500	186.666	80.006	19.995	104.283	20.082	3.500	0.520
227.000	186.946	80.005	19.994	104.276	20.078	3.736	0.486
227.500	187.213	80.005	19.992	104.274	20.079	3.688	0.510
228.000	187.430	80.006	19.994	104.276	20.079	3.675	0.515
228.500	187.710	80.006	19.993	104.277	20.079	3.677	0.490
229.000	187.925	80.006	19.994	104.285	20.081	3.546	0.496
229.500	188.165	80.006	19.993	104.292	20.079	3.650	0.475
230.000	188.428	80.004	19.992	104.295	20.077	3.844	0.479
230.500	188.643	80.006	19.993	104.294	20.077	3.839	0.490
231.000	188.907	80.004	19.994	104.293	20.077	3.810	0.478
231.500	189.173	80.005	19.995	104.292	20.078	3.774	0.504
231.999	189.424	80.004	19.994	104.290	20.076	3.894	0.524
232.500	189.686	80.004	19.994	104.288	20.077	3.810	0.515
233.000	189.863	80.004	19.994	104.285	20.076	3.896	0.476
233.500	190.137	80.004	19.994	104.286	20.076	3.884	0.446
234.000	190.428	80.004	19.993	104.286	20.074	4.029	0.508
234.499	190.629	80.005	19.994	104.289	20.074	4.018	0.529
234.999	190.903	80.003	19.993	104.290	20.074	4.011	0.483
235.499	191.163	80.004	19.993	104.287	20.075	3.963	0.504
235.999	191.412	80.004	19.994	104.288	20.075	3.968	0.522
236.499	191.633	80.004	19.993	104.285	20.074	4.000	0.490
237.000	191.890	80.003	19.993	104.283	20.073	4.067	0.474
237.500	192.141	80.005	19.994	104.285	20.073	4.063	0.493
238.000	192.374	80.003	19.994	104.290	20.075	3.933	0.496
238.500	192.647	80.002	19.994	104.292	20.072	4.151	0.495
239.000	192.837	80.004	19.994	104.295	20.075	3.971	0.485
239.500	193.115	80.002	19.994	104.297	20.074	4.023	0.466
240.000	193.369	80.003	19.994	104.298	20.072	4.130	0.500
240.500	193.606	80.004	19.992	104.298	20.071	4.207	0.511
241.000	193.873	80.004	19.994	104.294	20.074	4.018	0.498
241.500	194.111	80.005	19.994	104.290	20.072	4.142	0.504
241.999	194.342	80.003	19.993	104.289	20.071	4.228	0.487
242.500	194.581	80.003	19.993	104.289	20.073	4.106	0.470
243.000	194.830	80.004	19.994	104.289	20.070	4.297	0.479
243.500	195.088	80.004	19.994	104.290	20.071	4.237	0.497
244.000	195.346	80.004	19.994	104.293	20.069	4.352	0.512
244.500	195.568	80.005	19.994	104.295	20.067	4.449	0.498
245.000	195.817	80.004	19.994	104.294	20.069	4.322	0.476
245.499	196.089	80.005	19.993	104.293	20.071	4.212	0.496
246.000	196.323	80.004	19.993	104.293	20.068	4.379	0.514
246.500	196.552	80.005	19.993	104.292	20.068	4.404	0.485
246.999	196.808	80.004	19.994	104.287	20.070	4.250	0.474
247.500	197.011	80.005	19.993	104.284	20.070	4.263	0.472
248.000	197.265	80.004	19.994	104.280	20.068	4.403	0.458
248.499	197.501	80.005	19.993	104.277	20.068	4.430	0.473
248.999	197.775	80.003	19.993	104.271	20.066	4.563	0.500
249.500	197.983	80.004	19.994	104.273	20.068	4.381	0.496
250.000	198.272	80.005	19.993	104.276	20.068	4.415	0.489
250.500	198.496	80.005	19.993	104.280	20.067	4.442	0.505
251.000	198.767	80.005	19.994	104.283	20.063	4.746	0.504
251.500	199.007	80.006	19.994	104.284	20.066	4.501	0.503
252.000	199.263	80.006	19.994	104.285	20.063	4.713	0.504
252.500	199.522	80.004	19.994	104.284	20.068	4.428	0.506
253.000	199.779	80.006	19.994	104.279	20.065	4.597	0.516
253.500	199.981	80.005	19.994	104.280	20.064	4.680	0.487
254.000	200.222	80.005	19.993	104.283	20.063	4.763	0.451
254.500	200.520	80.004	19.993	104.281	20.064	4.694	0.491
255.000	200.748	80.004	19.994	104.279	20.060	4.912	0.532
255.500	201.002	80.005	19.993	104.280	20.061	4.831	0.504
255.999	201.214	80.004	19.993	104.275	20.060	4.956	0.474
256.499	201.480	80.004	19.993	104.273	20.061	4.870	0.472
257.000	201.678	80.004	19.993	104.276	20.060	4.917	0.471
257.500	201.978	80.005	19.994	104.278	20.058	5.088	0.481
258.000	202.213	80.005	19.993	104.282	20.057	5.101	0.517
258.499	202.478	80.005	19.994	104.289	20.057	5.151	0.517
258.999	202.704	80.006	19.993	104.288	20.055	5.277	0.495
259.499	202.958	80.003	19.993	104.283	20.055	5.284	0.486
259.999	203.223	80.005	19.994	104.281	20.056	5.189	0.500
260.499	203.455	80.005	19.994	104.282	20.054	5.304	0.508
260.999	203.703	80.004	19.994	104.279	20.054	5.341	0.488
261.499	203.950	80.007	19.994	104.279	20.050	5.569	0.487
262.000	204.219	80.003	19.994	104.280	20.051	5.526	0.505
262.500	204.439	80.004	19.995	104.277	20.051	5.530	0.502
262.999	204.690	80.004	19.996	104.271	20.050	5.614	0.480
263.499	204.918	80.004	19.994	104.274	20.049	5.633	0.475
264.000	205.175	80.005	19.994	104.278	20.048	5.689	0.482
264.500	205.449	80.005	19.996	104.284	20.048	5.705	0.508
265.000	205.631	80.004	19.995	104.290	20.048	5.746	0.494
265.500	205.911	80.005	19.995	104.291	20.046	5.870	0.459
266.000	206.171	80.004	19.994	104.284	20.047	5.791	0.501
266.500	206.449	80.004	19.994	104.280	20.044	5.959	0.539
267.000	206.672	80.005	19.994	104.280	20.043	6.052	0.519
267.500	206.893	80.004	19.995	104.279	20.043	6.011	0.473
268.000	207.129	80.004	19.994	104.281	20.043	6.043	0.450
268.500	207.385	80.004	19.994	104.287	20.043	6.036	0.474
269.000	207.661	80.004	19.994	104.291	20.040	6.239	0.512
269.500	207.906	80.004	19.994	104.291	20.040	6.269	0.527
270.000	208.154	80.004	19.995	104.292	20.037	6.438	0.507
270.500	208.382	80.004	19.994	104.294	20.039	6.277	0.484
271.000	208.586	80.006	19.996	104.289	20.036	6.473	0.454
271.500	208.891	80.004	19.995	104.284	20.036	6.471	0.471
272.000	209.121	80.004	19.994	104.279	20.038	6.351	0.522
272.500	209.355	80.005	19.995	104.273	20.035	6.547	0.500
273.000	209.582	80.005	19.993	104.274	20.037	6.440	0.462
273.500	209.835	80.005	19.994	104.279	20.037	6.449	0.471
274.000	210.104	80.006	19.995	104.282	20.032	6.757	0.501
274.500	210.377	80.005	19.994	104.285	20.035	6.554	0.532
275.000	210.610	80.005	19.996	104.290	20.034	6.658	0.524
275.500	210.833	80.006	19.995	104.291	20.031	6.829	0.481
276.000	211.082	80.005	19.996	104.292	20.029	6.985	0.464
276.500	211.321	80.005	19.995	104.294	20.030	6.898	0.480
277.000	211.566	80.005	19.995	104.295	20.027	7.114	0.486
277.500	211.793	80.005	19.994	104.296	20.027	7.080	0.478
278.000	212.041	80.005	19.995	104.296	20.028	7.048	0.474
278.499	212.285	80.006	19.995	104.297	20.027	7.062	0.484
279.000	212.541	80.006	19.994	104.296	20.028	7.024	0.496
279.500	212.802	80.007	19.995	104.294	20.023	7.329	0.509
279.999	213.035	80.006	19.993	104.292	20.024	7.303	0.506
280.500	213.286	80.007	19.995	104.292	20.023	7.341	0.489
281.000	213.533	80.006	19.995	104.291	20.023	7.354	0.491
281.499	213.802	80.007	19.994	104.292	20.021	7.491	0.507
282.000	214.054	80.005	19.995	104.294	20.018	7.685	0.518
282.500	214.295	80.006	19.993	104.296	20.021	7.485	0.507
282.999	214.551	80.005	19.993	104.297	20.019	7.608	0.495
283.500	214.755	80.006	19.994	104.296	20.016	7.785	0.479
284.000	215.002	80.005	19.993	104.295	20.014	7.929	0.456
284.500	215.257	80.006	19.995	104.295	20.016	7.811	0.476
285.000	215.523	80.005	19.994	104.295	20.013	8.028	0.511
285.500	215.758	80.004	19.996	104.295	20.015	7.893	0.511
286.000	215.990	80.004	19.995	104.296	20.014	7.937	0.484
286.500	216.258	80.004	19.993	104.294	20.007	8.402	0.483
287.000	216.518	80.004	19.994	104.291	20.008	8.340	0.514
287.500	216.803	80.004	19.994	104.287	20.004	8.583	0.537
287.999	217.034	80.005	19.994	104.282	20.004	8.587	0.531
288.499	217.243	80.003	19.994	104.282	20.005	8.567	0.478
288.999	217.500	80.004	19.994	104.286	20.005	8.537	0.453
289.500	217.736	80.005	19.995	104.285	20.002	8.762	0.479
290.000	217.967	80.003	19.993	104.287	20.001	8.774	0.480
290.500	218.259	80.005	19.994	104.293	20.000	8.859	0.495
291.000	218.479	80.004	19.995	104.294	20.000	8.891	0.518
291.500	218.742	80.005	19.994	104.293	19.997	9.066	0.498
292.000	218.981	80.004	19.995	104.297	19.994	9.244	0.493
292.500	219.261	80.006	19.994	104.299	19.996	9.109	0.510
293.000	219.495	80.005	19.994	104.297	19.993	9.327	0.516
293.500	219.712	80.004	19.994	104.297	19.995	9.185	0.483
294.000	220.003	80.005	19.994	104.297	19.993	9.337	0.479
294.500	220.243	80.005	19.996	104.295	19.988	9.620	0.519
295.000	220.484	80.005	19.994	104.295	19.988	9.627	0.506
295.500	220.747	80.005	19.994	104.296	19.987	9.740	0.492
296.000	220.983	80.004	19.995	104.296	19.985	9.855	0.502
296.500	221.228	80.005	19.996	104.296	19.981	10.105	0.490
297.000	221.482	80.005	19.994	104.296	19.982	10.067	0.490
297.500	221.766	80.005	19.994	104.291	19.981	10.090	0.518
298.000	221.996	80.006	19.994	104.287	19.981	10.121	0.526
298.500	222.260	80.006	19.994	104.287	19.981	10.132	0.504
299.000	222.479	80.005	19.994	104.288	19.977	10.342	0.489
299.500	222.783	80.005	19.995	104.289	19.976	10.440	0.503
300.000	222.985	80.005	19.995	104.293	19.975	10.493	0.515
300.500	223.248	80.006	19.995	104.297	19.973	10.612	0.485
300.999	223.449	80.006	19.994	104.297	19.973	10.618	0.464
301.499	223.710	80.005	19.996	104.296	19.968	10.939	0.463
301.999	223.968	80.004	19.995	104.296	19.968	10.965	0.491
302.499	224.186	80.006	19.994	104.298	19.967	11.040	0.498
303.000	224.454	80.005	19.995	104.298	19.964	11.199	0.481
303.500	224.694	80.006	19.995	104.298	19.966	11.116	0.497
304.000	224.960	80.006	19.994	104.298	19.963	11.281	0.507
304.500	225.215	80.005	19.994	104.298	19.960	11.476	0.514
305.000	225.454	80.006	19.994	104.299	19.958	11.623	0.507
305.500	225.720	80.005	19.994	104.299	19.957	11.675	0.499
306.000	225.987	80.005	19.994	104.299	19.957	11.681	0.519
306.500	226.197	80.007	19.994	104.298	19.956	11.763	0.505
307.000	226.443	80.006	19.993	104.296	19.954	11.867	0.467
307.500	226.711	80.005	19.994	104.295	19.953	11.979	0.485
308.000	226.929	80.006	19.995	104.294	19.952	12.015	0.500
308.500	227.165	80.006	19.994	104.295	19.947	12.322	0.470
308.999	227.417	80.006	19.994	104.296	19.949	12.207	0.471
309.499	227.655	80.006	19.994	104.298	19.949	12.201	0.489
310.000	227.890	80.005	19.994	104.298	19.946	12.432	0.482
310.500	228.202	80.004	19.994	104.298	19.946	12.385	0.510
311.000	228.406	80.006	19.993	104.298	19.943	12.581	0.531
311.500	228.676	80.005	19.994	104.298	19.942	12.673	0.495
312.000	228.939	80.005	19.994	104.298	19.940	12.808	0.504
312.499	229.216	80.005	19.994	104.298	19.938	12.905	0.537
312.999	229.437	80.004	19.993	104.299	19.936	13.060	0.519
313.500	229.682	80.005	19.994	104.300	19.935	13.119	0.482
314.000	229.947	80.004	19.994	104.300	19.928	13.571	0.488
314.500	230.214	80.003	19.994	104.301	19.927	13.648	0.521
315.000	230.447	80.003	19.994	104.301	19.929	13.499	0.516
315.500	230.697	80.005	19.991	104.302	19.924	13.821	0.492
315.999	230.966	80.004	19.994	104.302	19.922	13.952	0.501
316.500	231.193	80.003	19.994	104.302	19.920	14.110	0.507
317.000	231.448	80.004	19.994	104.301	19.920	14.098	0.489
317.500	231.697	80.004	19.994	104.300	19.920	14.121	0.493
318.000	231.950	80.004	19.994	104.299	19.917	14.310	0.503
318.500	232.196	80.005	19.992	104.297	19.916	14.406	0.500
319.000	232.439	80.004	19.994	104.297	19.914	14.484	0.494
319.500	232.691	80.005	19.993	104.297	19.909	14.843	0.493
320.000	232.955	80.004	19.994	104.297	19.908	14.900	0.506
320.500	233.189	80.003	19.993	104.296	19.907	14.964	0.507
321.000	233.444	80.003	19.994	104.297	19.906	15.014	0.494
321.500	233.713	80.003	19.994	104.298	19.903	15.232	0.507
322.000	233.965	80.004	19.993	104.301	19.901	15.343	0.522
322.500	234.207	80.003	19.993	104.302	19.900	15.405	0.508
322.999	234.456	80.004	19.996	104.303	19.897	15.611	0.493
323.500	234.731	80.004	19.995	104.304	19.895	15.732	0.507
324.000	234.933	80.004	19.995	104.303	19.892	15.963	0.500
324.500	235.231	80.005	19.994	104.304	19.890	16.078	0.488
324.999	235.453	80.005	19.995	104.304	19.888	16.232	0.510
325.499	235.729	80.003	19.996	104.307	19.885	16.388	0.509
325.999	235.987	80.004	19.995	104.309	19.884	16.494	0.516
326.499	236.216	80.004	19.993	104.308	19.882	16.634	0.510
326.999	236.457	80.003	19.995	104.305	19.877	16.933	0.479
327.499	236.702	80.004	19.995	104.305	19.876	17.007	0.478
328.000	236.962	80.003	19.995	104.307	19.873	17.198	0.496
328.500	237.171	80.005	19.993	104.305	19.873	17.175	0.487
329.000	237.448	80.004	19.994	104.309	19.870	17.409	0.478
329.500	237.684	80.006	19.992	104.313	19.866	17.693	0.499
330.000	237.974	80.005	19.993	104.313	19.862	17.918	0.519
330.500	238.196	80.005	19.994	104.313	19.861	17.969	0.519
331.000	238.466	80.005	19.996	104.317	19.857	18.242	0.502
331.500	238.715	80.002	19.996	104.316	19.854	18.418	0.505
332.000	238.944	80.005	19.994	104.312	19.851	18.657	0.499
332.500	239.193	80.004	19.995	104.314	19.852	18.593	0.479
333.000	239.442	80.004	19.993	104.312	19.849	18.794	0.488
333.500	239.674	80.005	19.994	104.308	19.845	19.057	0.489
334.000	239.928	80.004	19.995	104.309	19.842	19.225	0.483
334.500	240.173	80.005	19.994	104.314	19.839	19.462	0.493
335.000	240.405	80.004	19.993	104.311	19.835	19.679	0.489
335.500	240.682	80.004	19.994	104.311	19.837	19.579	0.493
335.999	240.924	80.003	19.993	104.314	19.834	19.759	0.514
336.499	241.150	80.004	19.994	104.313	19.830	20.025	0.493
337.000	241.400	80.005	19.994	104.313	19.827	20.243	0.472
337.500	241.615	80.004	19.993	104.320	19.826	20.312	0.470
338.000	241.901	80.004	19.994	104.323	19.817	20.907	0.483
338.500	242.170	80.005	19.994	104.326	19.816	20.949	0.528
339.000	242.399	80.002	19.994	104.329	19.812	21.191	0.527
339.500	242.681	80.005	19.995	104.329	19.808	21.476	0.504
340.000	242.888	80.005	19.994	104.329	19.804	21.731	0.500
340.500	243.164	80.004	19.994	104.331	19.801	21.954	0.486
341.000	243.418	80.006	19.994	104.331	19.800	22.023	0.506
341.500	243.651	80.004	19.994	104.333	19.797	22.163	0.509
342.000	243.905	80.005	19.995	104.333	19.793	22.462	0.487
342.500	244.155	80.004	19.995	104.330	19.788	22.794	0.495
343.000	244.408	80.004	19.994	104.330	19.785	22.979	0.503
343.500	244.622	80.004	19.993	104.332	19.784	23.061	0.485
344.000	244.917	80.005	19.994	104.331	19.780	23.324	0.488
344.500	245.145	80.003	19.994	104.332	19.777	23.502	0.516
345.000	245.417	80.006	19.992	104.335	19.774	23.711	0.512
345.500	245.625	80.004	19.994	104.334	19.774	23.696	0.490
346.000	245.898	80.004	19.993	104.334	19.769	24.035	0.480
346.499	246.152	80.004	19.993	104.335	19.765	24.303	0.504
346.999	246.403	80.004	19.993	104.336	19.764	24.378	0.516
