Repository: ulfsri/fsri_materials_database

# Materials and Products Database

## 01_Data

Raw data generated from each apparatus are included here in plain-text format. The data is organized first by material, next by the short name of test apparatus used, and where applicable additional filtering by test settings.

### material.json

Each material directory contains a json file of the same name as the material. This file links the data stored in the repository as well as data and graphs produced by the accompanying scripts (__02_Scripts__) to the respective landing page for the material on the front-end website.

File: 01_Data/PUF_Mattress_Pad/MCC/PUF_Mattress_Pad_MCC_30K_min_220110_R2.txt (part 2 of 4)
T Correction Coefficients:	0	1.024463	0
Time Shift (s):	14
*
Time (s)	Temperature (C)	N2 flow rate (cc/min)	O2 flow rate (cc/min)	Flow Rate (cc/min)	Oxygen (%)	HRR (W/g)	Heating rate (C/s)
347.000	255.408	80.003	19.995	104.362	19.577	36.174	0.513
347.500	255.640	80.004	19.994	104.358	19.571	36.693	0.488
348.000	255.931	80.004	19.994	104.362	19.565	37.138	0.502
348.500	256.175	80.004	19.994	104.366	19.562	37.336	0.529
349.000	256.400	80.003	19.995	104.366	19.558	37.693	0.502
349.500	256.650	80.003	19.996	104.368	19.552	38.165	0.472
350.001	256.892	80.004	19.995	104.373	19.557	37.777	0.484
350.501	257.117	80.004	19.995	104.375	19.546	38.558	0.479
351.001	257.403	80.002	19.995	104.377	19.543	38.800	0.489
351.501	257.640	80.002	19.994	104.378	19.534	39.533	0.517
352.001	257.921	80.004	19.994	104.378	19.528	39.945	0.521
352.500	258.166	80.004	19.994	104.378	19.526	40.141	0.522
353.000	258.368	80.003	19.994	104.378	19.521	40.504	0.486
353.501	258.692	80.004	19.994	104.377	19.516	40.921	0.487
354.001	258.897	80.004	19.993	104.377	19.508	41.534	0.527
354.500	259.232	80.004	19.993	104.377	19.507	41.604	0.535
355.000	259.453	80.005	19.993	104.377	19.499	42.178	0.549
355.501	259.651	80.004	19.993	104.377	19.495	42.532	0.488
356.000	259.938	80.002	19.994	104.376	19.488	43.058	0.452
356.500	260.178	80.005	19.993	104.376	19.484	43.330	0.506
357.001	260.424	80.005	19.993	104.376	19.480	43.642	0.507
357.501	260.677	80.004	19.995	104.375	19.474	44.114	0.492
358.001	260.892	80.004	19.994	104.375	19.470	44.417	0.483
358.501	261.156	80.005	19.993	104.375	19.464	44.866	0.474
359.001	261.421	80.004	19.994	104.375	19.457	45.412	0.504
359.500	261.712	80.005	19.993	104.376	19.450	45.936	0.542
360.000	261.916	80.005	19.993	104.377	19.446	46.290	0.526
360.501	262.179	80.003	19.994	104.375	19.441	46.625	0.481
361.000	262.437	80.004	19.993	104.375	19.433	47.243	0.494
361.500	262.673	80.005	19.994	104.375	19.430	47.460	0.507
362.001	262.925	80.004	19.994	104.375	19.424	47.978	0.491
362.501	263.161	80.005	19.993	104.376	19.418	48.444	0.488
363.000	263.425	80.005	19.994	104.378	19.409	49.080	0.494
363.500	263.636	80.004	19.994	104.379	19.407	49.267	0.488
364.000	263.956	80.006	19.993	104.379	19.400	49.814	0.503
364.500	264.238	80.005	19.993	104.381	19.391	50.493	0.566
365.000	264.418	80.003	19.995	104.386	19.386	50.836	0.532
365.501	264.737	80.006	19.993	104.394	19.381	51.241	0.481
366.001	264.865	80.005	19.994	104.401	19.376	51.643	0.473
366.500	265.180	80.006	19.992	104.407	19.367	52.309	0.445
367.000	265.435	80.003	19.993	104.409	19.361	52.755	0.507
367.500	265.668	80.006	19.993	104.407	19.356	53.194	0.529
368.000	265.881	80.006	19.994	104.405	19.350	53.613	0.467
368.500	266.156	80.004	19.994	104.403	19.342	54.288	0.467
369.000	266.395	80.004	19.993	104.400	19.335	54.786	0.501
369.500	266.658	80.005	19.992	104.403	19.327	55.412	0.508
370.000	266.872	80.004	19.993	104.407	19.322	55.774	0.490
370.500	267.147	80.004	19.993	104.409	19.314	56.374	0.483
371.000	267.395	80.004	19.993	104.408	19.307	56.926	0.506
371.500	267.647	80.004	19.993	104.405	19.301	57.402	0.512
372.000	267.879	80.003	19.992	104.402	19.291	58.148	0.492
372.500	268.110	80.001	19.993	104.397	19.287	58.461	0.473
373.000	268.343	80.003	19.993	104.396	19.280	59.004	0.463
373.500	268.630	80.003	19.993	104.401	19.270	59.779	0.492
374.000	268.872	80.004	19.992	104.408	19.264	60.252	0.525
374.500	269.110	80.003	19.994	104.413	19.256	60.879	0.504
375.000	269.349	80.004	19.993	104.419	19.249	61.407	0.479
375.500	269.606	80.003	19.993	104.420	19.239	62.199	0.487
376.000	269.850	80.004	19.993	104.420	19.233	62.606	0.499
376.501	270.113	80.005	19.994	104.420	19.225	63.237	0.504
377.001	270.348	80.004	19.993	104.422	19.214	64.093	0.502
377.501	270.592	80.003	19.993	104.426	19.205	64.767	0.489
378.001	270.853	80.004	19.993	104.431	19.197	65.386	0.492
378.500	271.097	80.004	19.993	104.434	19.187	66.192	0.504
379.000	271.360	80.003	19.993	104.441	19.179	66.770	0.506
379.500	271.618	80.004	19.993	104.447	19.169	67.533	0.514
380.001	271.866	80.003	19.993	104.450	19.159	68.298	0.513
380.501	272.079	80.004	19.994	104.454	19.149	69.053	0.483
381.001	272.338	80.004	19.993	104.458	19.138	69.918	0.467
381.501	272.599	80.004	19.993	104.459	19.127	70.775	0.496
382.001	272.846	80.004	19.993	104.462	19.116	71.629	0.514
382.501	273.097	80.005	19.993	104.467	19.107	72.289	0.502
383.001	273.347	80.005	19.994	104.471	19.097	73.070	0.500
383.501	273.577	80.005	19.994	104.472	19.085	74.013	0.491
384.000	273.832	80.005	19.994	104.472	19.072	75.019	0.483
384.500	274.060	80.005	19.993	104.472	19.059	76.003	0.484
385.000	274.345	80.005	19.993	104.472	19.051	76.643	0.498
385.500	274.561	80.004	19.992	104.469	19.038	77.582	0.507
386.001	274.824	80.005	19.993	104.470	19.026	78.516	0.490
386.501	275.076	80.004	19.994	104.476	19.012	79.613	0.497
387.000	275.318	80.006	19.992	104.481	19.002	80.365	0.504
387.500	275.564	80.005	19.994	104.483	18.989	81.361	0.491
388.000	275.827	80.004	19.992	104.489	18.973	82.599	0.499
388.500	276.048	80.005	19.993	104.495	18.962	83.464	0.497
389.000	276.323	80.007	19.993	104.497	18.946	84.662	0.490
389.500	276.566	80.004	19.993	104.498	18.936	85.425	0.506
390.001	276.813	80.006	19.992	104.498	18.922	86.546	0.504
390.501	277.027	80.006	19.992	104.500	18.910	87.430	0.476
391.000	277.289	80.006	19.992	104.500	18.895	88.601	0.469
391.500	277.547	80.007	19.992	104.501	18.881	89.656	0.498
392.001	277.819	80.006	19.992	104.504	18.867	90.777	0.525
392.501	278.038	80.005	19.993	104.506	18.857	91.547	0.510
393.001	278.304	80.006	19.992	104.504	18.839	92.893	0.488
393.501	278.560	80.007	19.991	104.504	18.828	93.753	0.503
394.000	278.813	80.005	19.992	104.505	18.811	95.003	0.516
394.500	279.052	80.005	19.992	104.504	18.796	96.172	0.501
395.000	279.283	80.004	19.991	104.511	18.785	97.004	0.481
395.500	279.567	80.005	19.992	104.514	18.774	97.892	0.493
396.000	279.790	80.006	19.992	104.515	18.759	99.007	0.511
396.500	280.044	80.006	19.993	104.516	18.748	99.865	0.492
397.000	280.289	80.006	19.992	104.517	18.739	100.577	0.488
397.500	280.543	80.005	19.992	104.515	18.725	101.606	0.499
398.000	280.759	80.005	19.992	104.517	18.714	102.430	0.485
398.500	281.045	80.005	19.993	104.524	18.705	103.137	0.486
399.000	281.277	80.003	19.992	104.529	18.688	104.401	0.510
399.500	281.529	80.006	19.993	104.529	18.682	104.854	0.501
400.000	281.815	80.005	19.992	104.526	18.672	105.601	0.511
400.500	282.015	80.005	19.993	104.526	18.666	106.089	0.512
401.000	282.305	80.006	19.994	104.523	18.660	106.506	0.488
401.500	282.537	80.006	19.993	104.521	18.651	107.190	0.506
402.000	282.751	80.005	19.992	104.521	18.646	107.638	0.484
402.500	283.003	80.004	19.994	104.526	18.641	107.999	0.456
403.001	283.272	80.005	19.993	104.528	18.638	108.230	0.494
403.500	283.516	80.006	19.993	104.528	18.634	108.546	0.517
404.000	283.734	80.005	19.993	104.526	18.633	108.602	0.487
404.500	284.019	80.004	19.993	104.523	18.631	108.793	0.482
405.000	284.268	80.006	19.994	104.517	18.636	108.396	0.519
405.500	284.510	80.005	19.994	104.512	18.640	108.127	0.512
406.000	284.735	80.004	19.993	104.510	18.648	107.520	0.478
406.500	284.989	80.005	19.993	104.508	18.656	106.863	0.473
407.000	285.261	80.006	19.994	104.504	18.663	106.346	0.503
407.500	285.483	80.007	19.994	104.502	18.676	105.393	0.511
408.000	285.755	80.006	19.994	104.497	18.690	104.259	0.494
408.500	286.044	80.006	19.992	104.492	18.705	103.175	0.527
409.000	286.264	80.004	19.994	104.487	18.721	101.914	0.535
409.500	286.492	80.005	19.993	104.481	18.741	100.410	0.479
410.000	286.830	80.006	19.993	104.474	18.762	98.782	0.508
410.500	287.040	80.006	19.994	104.468	18.783	97.129	0.557
411.000	287.286	80.006	19.994	104.457	18.808	95.241	0.501
411.500	287.541	80.006	19.993	104.444	18.836	93.084	0.478
412.000	287.762	80.006	19.994	104.439	18.861	91.174	0.489
412.501	288.021	80.007	19.993	104.436	18.884	89.398	0.478
413.000	288.273	80.005	19.994	104.436	18.908	87.559	0.495
413.500	288.497	80.006	19.994	104.440	18.938	85.228	0.493
414.000	288.792	80.006	19.993	104.447	18.964	83.238	0.498
414.500	289.008	80.008	19.994	104.450	18.987	81.460	0.515
415.000	289.284	80.007	19.992	104.452	19.014	79.373	0.502
415.500	289.495	80.005	19.993	104.453	19.034	77.807	0.490
416.000	289.739	80.006	19.993	104.455	19.057	76.083	0.471
416.500	290.005	80.006	19.993	104.456	19.081	74.196	0.483
417.000	290.272	80.007	19.993	104.463	19.101	72.716	0.522
417.500	290.521	80.007	19.995	104.470	19.124	70.937	0.525
418.001	290.776	80.007	19.993	104.478	19.143	69.480	0.510
418.501	291.046	80.008	19.993	104.486	19.165	67.807	0.514
419.000	291.272	80.005	19.993	104.495	19.181	66.579	0.510
419.500	291.586	80.006	19.993	104.498	19.202	64.941	0.518
420.000	291.807	80.007	19.993	104.499	19.218	63.695	0.537
420.500	292.101	80.006	19.994	104.498	19.233	62.609	0.525
421.001	292.323	80.007	19.994	104.493	19.247	61.485	0.516
421.501	292.563	80.006	19.993	104.485	19.265	60.154	0.489
422.001	292.837	80.006	19.993	104.477	19.281	58.928	0.488
422.501	293.093	80.008	19.993	104.469	19.294	57.903	0.522
423.001	293.341	80.006	19.993	104.457	19.306	56.972	0.518
423.500	293.590	80.006	19.993	104.450	19.317	56.135	0.501
424.000	293.861	80.005	19.995	104.440	19.333	54.891	0.508
424.500	294.117	80.004	19.993	104.432	19.341	54.285	0.523
425.000	294.367	80.005	19.993	104.423	19.352	53.491	0.517
425.500	294.576	80.005	19.993	104.418	19.362	52.722	0.482
426.000	294.873	80.004	19.994	104.405	19.373	51.859	0.482
426.500	295.131	80.003	19.994	104.397	19.386	50.838	0.531
427.000	295.370	80.004	19.994	104.390	19.392	50.386	0.527
427.501	295.622	80.005	19.993	104.383	19.399	49.815	0.494
428.001	295.869	80.005	19.993	104.377	19.405	49.418	0.495
428.501	296.138	80.005	19.994	104.377	19.414	48.688	0.507
429.000	296.394	80.004	19.993	104.380	19.418	48.364	0.520
429.500	296.630	80.006	19.994	104.382	19.423	48.016	0.508
430.000	296.893	80.004	19.993	104.382	19.424	47.876	0.496
430.500	297.139	80.004	19.993	104.383	19.425	47.862	0.504
431.001	297.377	80.004	19.995	104.385	19.428	47.626	0.497
431.501	297.687	80.003	19.994	104.381	19.429	47.509	0.516
432.000	297.945	80.003	19.994	104.381	19.425	47.817	0.558
432.500	298.218	80.004	19.994	104.385	19.422	48.072	0.549
433.001	298.483	80.004	19.994	104.390	19.419	48.282	0.534
433.500	298.726	80.005	19.993	104.393	19.412	48.799	0.523
434.000	298.975	80.003	19.994	104.400	19.412	48.825	0.500
434.500	299.214	80.004	19.995	104.407	19.410	49.000	0.490
435.000	299.491	80.004	19.994	104.409	19.404	49.440	0.502
435.500	299.731	80.004	19.993	104.408	19.402	49.635	0.516
436.000	300.020	80.003	19.993	104.403	19.400	49.793	0.523
436.500	300.298	80.004	19.994	104.398	19.398	49.945	0.548
437.000	300.553	80.004	19.994	104.390	19.394	50.211	0.550
437.500	300.828	80.004	19.994	104.383	19.395	50.151	0.532
438.000	301.075	80.004	19.995	104.372	19.396	50.066	0.526
438.500	301.326	80.003	19.995	104.364	19.394	50.211	0.510
439.000	301.595	80.003	19.996	104.356	19.395	50.171	0.509
439.500	301.899	80.004	19.995	104.348	19.402	49.639	0.546
440.000	302.132	80.004	19.994	104.340	19.400	49.769	0.555
440.500	302.432	80.004	19.994	104.333	19.404	49.432	0.535
441.000	302.693	80.003	19.994	104.326	19.405	49.368	0.547
441.500	302.926	80.002	19.994	104.318	19.409	49.040	0.527
442.000	303.207	80.005	19.994	104.312	19.412	48.825	0.504
442.500	303.468	80.004	19.994	104.312	19.421	48.188	0.528
443.000	303.786	80.004	19.994	104.316	19.421	48.163	0.561
443.500	304.062	80.004	19.993	104.323	19.425	47.881	0.586
444.000	304.305	80.003	19.994	104.328	19.429	47.518	0.556
444.500	304.574	80.004	19.994	104.333	19.438	46.858	0.516
445.001	304.834	80.004	19.994	104.335	19.444	46.392	0.520
445.501	305.105	80.004	19.994	104.337	19.451	45.842	0.530
446.001	305.381	80.004	19.995	104.340	19.456	45.491	0.539
446.500	305.633	80.006	19.993	104.342	19.464	44.845	0.538
447.000	305.881	80.005	19.994	104.349	19.469	44.462	0.514
447.500	306.152	80.004	19.993	104.355	19.475	44.028	0.509
448.001	306.472	80.005	19.995	104.357	19.484	43.354	0.555
448.500	306.691	80.003	19.994	104.356	19.491	42.743	0.565
449.000	306.994	80.005	19.993	104.357	19.501	41.995	0.531
449.500	307.278	80.004	19.993	104.353	19.504	41.791	0.555
450.000	307.542	80.004	19.993	104.353	19.512	41.138	0.567
450.500	307.785	80.005	19.992	104.356	19.520	40.591	0.527
451.000	308.041	80.004	19.994	104.355	19.527	39.998	0.503
451.500	308.320	80.006	19.991	104.354	19.537	39.250	0.517
452.000	308.576	80.005	19.992	104.355	19.543	38.769	0.535
452.500	308.849	80.004	19.992	104.351	19.549	38.335	0.532
453.000	309.125	80.005	19.993	104.348	19.555	37.888	0.539
453.500	309.426	80.005	19.992	104.352	19.561	37.401	0.563
454.000	309.705	80.003	19.993	104.351	19.568	36.847	0.578
454.500	309.940	80.004	19.994	104.349	19.576	36.288	0.547
455.000	310.174	80.004	19.993	104.346	19.582	35.805	0.492
455.500	310.468	80.003	19.993	104.343	19.589	35.284	0.498
456.000	310.746	80.003	19.993	104.339	19.597	34.623	0.550
456.500	311.007	80.005	19.992	104.340	19.598	34.591	0.556
457.001	311.289	80.005	19.994	104.339	19.606	33.968	0.541
457.500	311.537	80.004	19.992	104.340	19.611	33.621	0.537
458.000	311.783	80.004	19.994	104.338	19.618	33.018	0.512
458.500	312.082	80.005	19.993	104.333	19.622	32.720	0.519
459.000	312.364	80.005	19.992	104.329	19.626	32.470	0.563
459.500	312.593	80.004	19.992	104.324	19.635	31.750	0.546
460.000	312.862	80.004	19.993	104.320	19.639	31.401	0.504
460.500	313.185	80.002	19.992	104.316	19.646	30.899	0.545
461.000	313.406	80.003	19.992	104.314	19.649	30.699	0.568
461.500	313.692	80.004	19.992	104.311	19.654	30.283	0.526
462.000	313.921	80.003	19.992	104.308	19.658	29.950	0.511
462.500	314.196	80.004	19.993	104.305	19.665	29.479	0.509
463.001	314.489	80.005	19.992	104.305	19.669	29.177	0.536
463.501	314.743	80.003	19.993	104.305	19.671	28.966	0.558
464.001	314.995	80.003	19.994	104.305	19.680	28.283	0.527
464.500	315.235	80.004	19.993	104.305	19.679	28.361	0.499
465.000	315.507	80.004	19.992	104.304	19.687	27.761	0.502
465.501	315.800	80.006	19.992	104.303	19.688	27.679	0.538
466.001	316.015	80.004	19.993	104.302	19.693	27.326	0.537
466.501	316.338	80.005	19.993	104.301	19.699	26.825	0.523
467.001	316.575	80.004	19.993	104.301	19.703	26.568	0.549
467.501	316.854	80.005	19.994	104.300	19.704	26.433	0.538
468.000	317.115	80.004	19.994	104.300	19.708	26.122	0.527
468.500	317.376	80.006	19.992	104.303	19.712	25.832	0.531
469.000	317.654	80.005	19.993	104.303	19.714	25.712	0.530
469.500	317.869	80.006	19.994	104.302	19.718	25.350	0.516
470.000	318.142	80.005	19.994	104.302	19.723	24.999	0.490
470.500	318.403	80.004	19.995	104.301	19.725	24.860	0.511
471.000	318.624	80.007	19.994	104.297	19.730	24.484	0.508
471.500	318.926	80.006	19.993	104.296	19.732	24.306	0.503
472.000	319.192	80.007	19.994	104.294	19.733	24.236	0.546
472.500	319.428	80.006	19.993	104.294	19.737	23.924	0.535
473.000	319.658	80.006	19.993	104.293	19.737	23.932	0.484
473.500	319.961	80.007	19.993	104.292	19.741	23.630	0.499
474.000	320.191	80.007	19.993	104.291	19.742	23.555	0.533
474.500	320.447	80.007	19.992	104.288	19.744	23.395	0.510
475.000	320.710	80.007	19.992	104.282	19.746	23.227	0.503
475.500	320.988	80.006	19.992	104.278	19.747	23.169	0.530
476.000	321.243	80.007	19.993	104.276	19.748	23.075	0.537
476.501	321.500	80.007	19.993	104.275	19.751	22.831	0.522
477.001	321.777	80.007	19.993	104.276	19.749	22.974	0.523
477.501	322.069	80.007	19.993	104.277	19.753	22.706	0.551
478.000	322.257	80.006	19.993	104.278	19.754	22.615	0.525
478.500	322.528	80.006	19.993	104.277	19.754	22.630	0.470
479.000	322.785	80.006	19.994	104.274	19.757	22.383	0.493
479.500	323.017	80.006	19.993	104.273	19.758	22.301	0.508
480.000	323.299	80.005	19.994	104.271	19.762	22.047	0.502
480.501	323.557	80.007	19.992	104.268	19.759	22.212	0.527
481.001	323.795	80.006	19.993	104.264	19.764	21.842	0.518
481.501	324.091	80.007	19.993	104.262	19.767	21.643	0.515
482.001	324.314	80.005	19.993	104.259	19.765	21.783	0.526
482.500	324.570	80.007	19.992	104.259	19.768	21.546	0.499
483.000	324.862	80.006	19.993	104.259	19.767	21.641	0.514
483.501	325.079	80.007	19.993	104.258	19.769	21.507	0.529
484.001	325.346	80.006	19.992	104.259	19.772	21.232	0.496
484.500	325.621	80.006	19.993	104.259	19.771	21.335	0.513
485.000	325.854	80.005	19.992	104.259	19.771	21.330	0.525
485.500	326.162	80.006	19.992	104.259	19.774	21.107	0.524
486.000	326.437	80.006	19.992	104.259	19.774	21.116	0.562
486.500	326.653	80.007	19.993	104.260	19.774	21.109	0.537
487.000	326.903	80.006	19.993	104.260	19.775	21.019	0.479
487.500	327.148	80.006	19.993	104.261	19.777	20.869	0.481
488.000	327.404	80.006	19.991	104.260	19.779	20.724	0.498
488.500	327.665	80.005	19.992	104.261	19.778	20.792	0.509
489.000	327.920	80.006	19.993	104.260	19.777	20.863	0.516
489.500	328.168	80.006	19.992	104.261	19.780	20.630	0.509
490.000	328.463	80.006	19.992	104.261	19.780	20.634	0.523
490.500	328.698	80.006	19.992	104.262	19.782	20.459	0.537
491.000	328.976	80.006	19.993	104.260	19.780	20.604	0.522
491.500	329.218	80.006	19.994	104.257	19.779	20.692	0.517
492.001	329.479	80.008	19.992	104.255	19.779	20.728	0.511
492.500	329.723	80.007	19.993	104.255	19.780	20.617	0.504
493.000	329.977	80.008	19.992	104.253	19.781	20.530	0.501
493.500	330.262	80.008	19.993	104.255	19.782	20.447	0.518
494.000	330.496	80.007	19.993	104.257	19.785	20.285	0.529
494.500	330.722	80.007	19.993	104.257	19.784	20.361	0.490
495.000	331.024	80.007	19.993	104.257	19.782	20.464	0.494
495.500	331.273	80.007	19.992	104.255	19.784	20.359	0.540
496.000	331.545	80.008	19.992	104.254	19.785	20.282	0.536
496.500	331.771	80.008	19.992	104.252	19.783	20.410	0.510
497.000	332.035	80.007	19.993	104.252	19.783	20.412	0.494
497.500	332.292	80.008	19.993	104.250	19.784	20.351	0.505
498.000	332.549	80.008	19.992	104.253	19.782	20.469	0.518
498.500	332.790	80.009	19.993	104.255	19.779	20.712	0.506
499.000	333.043	80.006	19.993	104.257	19.776	20.911	0.496
499.500	333.301	80.009	19.992	104.257	19.779	20.720	0.503
500.000	333.570	80.007	19.993	104.259	19.780	20.632	0.519
500.500	333.831	80.008	19.993	104.255	19.776	20.925	0.528
501.000	334.092	80.009	19.993	104.254	19.776	20.946	0.526
501.500	334.341	80.007	19.994	104.253	19.776	20.967	0.516
502.000	334.627	80.008	19.993	104.253	19.778	20.822	0.522
502.500	334.903	80.007	19.994	104.252	19.777	20.856	0.549
503.000	335.122	80.006	19.994	104.256	19.777	20.839	0.529
503.500	335.367	80.006	19.993	104.256	19.773	21.177	0.480
504.001	335.638	80.006	19.993	104.258	19.774	21.118	0.490
504.500	335.867	80.006	19.993	104.256	19.771	21.326	0.508
505.000	336.086	80.007	19.992	104.254	19.772	21.282	0.474
505.501	336.373	80.006	19.993	104.253	19.772	21.219	0.477
506.001	336.636	80.007	19.994	104.253	19.771	21.351	0.528
506.500	336.877	80.005	19.993	104.254	19.769	21.458	0.527
507.000	337.154	80.006	19.993	104.256	19.768	21.578	0.511
507.501	337.424	80.006	19.992	104.259	19.768	21.523	0.532
508.001	337.681	80.005	19.994	104.259	19.764	21.853	0.536
508.500	337.928	80.006	19.994	104.258	19.763	21.940	0.515
509.000	338.144	80.005	19.994	104.257	19.764	21.886	0.484
509.500	338.401	80.004	19.994	104.258	19.762	22.004	0.469
510.000	338.686	80.004	19.993	104.257	19.760	22.159	0.507
510.501	338.918	80.005	19.994	104.257	19.758	22.317	0.529
511.001	339.196	80.005	19.995	104.258	19.755	22.508	0.514
511.500	339.420	80.004	19.994	104.255	19.759	22.269	0.507
512.000	339.666	80.005	19.994	104.255	19.756	22.484	0.486
512.501	339.900	80.003	19.993	104.254	19.752	22.750	0.474
513.001	340.144	80.004	19.994	104.252	19.749	22.997	0.479
513.500	340.407	80.005	19.993	104.253	19.746	23.205	0.493
514.000	340.652	80.004	19.994	104.251	19.744	23.357	0.508
514.501	340.891	80.005	19.994	104.245	19.741	23.597	0.496
515.001	341.159	80.003	19.993	104.243	19.739	23.808	0.495
515.500	341.435	80.004	19.994	104.242	19.737	23.954	0.526
516.000	341.662	80.005	19.993	104.242	19.734	24.123	0.524
516.500	341.926	80.004	19.993	104.243	19.735	24.084	0.497
517.001	342.180	80.003	19.993	104.246	19.732	24.286	0.504
517.500	342.418	80.004	19.993	104.244	19.730	24.431	0.505
518.000	342.668	80.005	19.993	104.244	19.729	24.550	0.490
518.500	342.920	80.005	19.993	104.244	19.724	24.949	0.495
519.000	343.184	80.005	19.992	104.248	19.721	25.151	0.510
519.501	343.402	80.004	19.993	104.251	19.720	25.246	0.499
520.000	343.664	80.004	19.993	104.255	19.715	25.573	0.481
520.500	343.912	80.005	19.993	104.258	19.715	25.609	0.495
521.000	344.140	80.004	19.993	104.253	19.708	26.129	0.493
521.500	344.405	80.006	19.992	104.250	19.706	26.326	0.485
522.000	344.656	80.004	19.993	104.250	19.699	26.802	0.505
522.500	344.878	80.004	19.994	104.249	19.697	27.003	0.494
523.000	345.140	80.003	19.993	104.245	19.694	27.244	0.478
523.500	345.380	80.005	19.994	104.246	19.691	27.461	0.493
524.000	345.632	80.004	19.993	104.244	19.685	27.891	0.497
524.500	345.881	80.004	19.994	104.241	19.682	28.132	0.497
525.000	346.168	80.005	19.993	104.239	19.676	28.574	0.518
525.501	346.414	80.002	19.994	104.243	19.679	28.385	0.534
526.001	346.643	80.004	19.993	104.246	19.671	28.940	0.505
526.501	346.916	80.005	19.993	104.252	19.667	29.291	0.489
527.000	347.122	80.005	19.993	104.250	19.663	29.551	0.490
527.500	347.374	80.004	19.993	104.253	19.660	29.839	0.469
528.001	347.612	80.005	19.992	104.255	19.657	30.067	0.474
528.500	347.886	80.004	19.993	104.255	19.652	30.464	0.501
529.000	348.103	80.004	19.992	104.254	19.644	31.040	0.502
529.500	348.387	80.005	19.995	104.258	19.642	31.185	0.496
530.000	348.642	80.003	19.996	104.260	19.635	31.720	0.520
530.500	348.863	80.004	19.994	104.260	19.627	32.362	0.507
531.001	349.136	80.003	19.996	104.260	19.624	32.540	0.485
531.501	349.414	80.005	19.994	104.261	19.620	32.905	0.522
532.000	349.646	80.004	19.995	104.262	19.616	33.153	0.530
532.500	349.890	80.005	19.994	104.262	19.609	33.715	0.493
533.000	350.147	80.005	19.994	104.261	19.600	34.433	0.488
533.500	350.406	80.005	19.995	104.260	19.597	34.661	0.509
534.000	350.665	80.004	19.994	104.259	19.590	35.154	0.517
534.500	350.911	80.005	19.994	104.253	19.583	35.704	0.511
535.000	351.166	80.004	19.994	104.252	19.580	35.960	0.503
535.500	351.415	80.005	19.993	104.251	19.570	36.713	0.503
536.000	351.654	80.005	19.994	104.250	19.565	37.068	0.496
536.500	351.935	80.002	19.994	104.250	19.560	37.456	0.504
537.000	352.163	80.004	19.993	104.254	19.550	38.215	0.515
537.500	352.420	80.003	19.995	104.255	19.542	38.830	0.497
538.000	352.674	80.003	19.995	104.256	19.536	39.321	0.498
538.500	352.910	80.005	19.994	104.257	19.529	39.835	0.500
539.000	353.220	80.005	19.995	104.256	19.521	40.485	0.518
539.500	353.449	80.004	19.994	104.257	19.511	41.205	0.543
540.000	353.716	80.003	19.993	104.257	19.504	41.787	0.517
540.500	353.971	80.003	19.994	104.256	19.499	42.158	0.509
541.000	354.206	80.005	19.994	104.256	19.491	42.737	0.506
541.500	354.430	80.003	19.994	104.255	19.479	43.658	0.475
542.000	354.712	80.004	19.994	104.256	19.471	44.269	0.482
542.500	354.984	80.003	19.993	104.256	19.465	44.767	0.530
543.000	355.230	80.005	19.993	104.257	19.453	45.626	0.536
543.500	355.479	80.004	19.993	104.258	19.446	46.209	0.507
544.000	355.705	80.004	19.993	104.258	19.438	46.803	0.485
544.500	355.950	80.003	19.994	104.258	19.428	47.604	0.472
545.000	356.180	80.004	19.994	104.258	19.417	48.387	0.473
545.500	356.450	80.005	19.994	104.258	19.408	49.143	0.488
546.000	356.718	80.004	19.993	104.258	19.400	49.744	0.519
546.500	356.972	80.005	19.994	104.258	19.384	50.943	0.530
547.000	357.225	80.004	19.994	104.259	19.379	51.332	0.515
547.500	357.477	80.004	19.993	104.258	19.366	52.292	0.506
548.000	357.733	80.004	19.993	104.259	19.351	53.492	0.506
548.500	357.973	80.005	19.993	104.259	19.338	54.451	0.502
549.000	358.215	80.004	19.994	104.259	19.326	55.397	0.489
549.500	358.467	80.005	19.993	104.260	19.312	56.450	0.488
550.000	358.724	80.005	19.993	104.260	19.302	57.207	0.501
550.500	358.960	80.004	19.994	104.260	19.285	58.542	0.501
551.000	359.200	80.004	19.993	104.263	19.275	59.302	0.485
551.500	359.470	80.005	19.993	104.263	19.262	60.332	0.493
552.000	359.744	80.007	19.993	104.263	19.249	61.301	0.527
552.501	359.925	80.006	19.993	104.262	19.236	62.257	0.499
553.001	360.207	80.005	19.995	104.263	19.225	63.144	0.459
553.501	360.461	80.005	19.993	104.260	19.209	64.358	0.500
554.001	360.733	80.006	19.993	104.263	19.197	65.315	0.532
554.501	360.985	80.007	19.993	104.263	19.183	66.389	0.525
555.000	361.236	80.006	19.993	104.263	19.169	67.408	0.513
555.500	361.477	80.007	19.994	104.263	19.155	68.503	0.497
556.000	361.721	80.007	19.993	104.263	19.139	69.697	0.488
556.500	361.958	80.007	19.992	104.261	19.128	70.587	0.483
557.000	362.213	80.005	19.992	104.260	19.107	72.140	0.487
557.500	362.489	80.006	19.992	104.261	19.098	72.887	0.512
558.000	362.729	80.007	19.993	104.263	19.078	74.401	0.524
558.501	363.025	80.007	19.992	104.262	19.064	75.451	0.526
559.001	363.218	80.006	19.993	104.263	19.052	76.387	0.512
559.500	363.501	80.007	19.992	104.263	19.033	77.819	0.482
560.000	363.740	80.007	19.993	104.263	19.015	79.181	0.499
560.500	364.001	80.006	19.993	104.267	18.998	80.478	0.511
561.000	364.262	80.007	19.993	104.273	18.982	81.719	0.511
561.500	364.462	80.005	19.994	104.278	18.961	83.360	0.492
562.000	364.717	80.006	19.993	104.284	18.947	84.430	0.458
562.500	364.991	80.005	19.993	104.287	18.925	86.076	0.492
563.000	365.249	80.006	19.994	104.286	18.906	87.529	0.531
563.501	365.477	80.007	19.993	104.285	18.888	88.917	0.509
564.001	365.728	80.006	19.993	104.287	18.868	90.449	0.482
564.501	366.000	80.005	19.994	104.290	18.848	92.009	0.501
565.001	366.214	80.005	19.992	104.293	18.828	93.527	0.505
565.500	366.472	80.006	19.994	104.295	18.807	95.149	0.479
566.000	366.706	80.006	19.993	104.298	18.783	97.019	0.482
566.500	366.981	80.006	19.993	104.298	18.764	98.429	0.501
567.001	367.219	80.005	19.992	104.297	18.743	100.027	0.511
567.500	367.465	80.006	19.992	104.293	18.722	101.649	0.498
568.000	367.689	80.005	19.993	104.294	18.702	103.167	0.477
568.500	367.984	80.005	19.993	104.294	18.682	104.731	0.495
569.000	368.196	80.005	19.993	104.293	18.658	106.569	0.514
569.500	368.455	80.006	19.992	104.291	18.639	108.033	0.489
570.000	368.715	80.004	19.993	104.291	18.617	109.683	0.495
570.501	368.956	80.005	19.993	104.287	18.594	111.469	0.510
571.000	369.179	80.005	19.992	104.279	18.572	113.097	0.482
571.500	369.448	80.004	19.993	104.274	18.549	114.861	0.478
572.000	369.720	80.006	19.993	104.275	18.526	116.637	0.516
572.500	369.930	80.005	19.994	104.277	18.506	118.192	0.511
573.000	370.162	80.006	19.993	104.273	18.481	120.052	0.462
573.500	370.450	80.005	19.994	104.275	18.458	121.817	0.481
574.000	370.678	80.005	19.992	104.279	18.432	123.805	0.518
574.500	370.901	80.005	19.994	104.281	18.408	125.702	0.483
575.000	371.181	80.006	19.992	104.285	18.384	127.561	0.477
575.500	371.371	80.004	19.993	104.294	18.363	129.152	0.487
576.001	371.631	80.006	19.993	104.304	18.338	131.040	0.461
576.501	371.874	80.005	19.994	104.311	18.314	132.906	0.477
577.001	372.116	80.006	19.993	104.313	18.288	134.869	0.494
577.501	372.378	80.005	19.993	104.315	18.265	136.653	0.494
578.001	372.593	80.007	19.992	104.315	18.238	138.680	0.491
578.501	372.895	80.006	19.993	104.311	18.218	140.256	0.497
579.001	373.112	80.007	19.992	104.307	18.193	142.155	0.518
579.500	373.339	80.008	19.992	104.304	18.170	143.914	0.482
580.000	373.592	80.006	19.992	104.300	18.147	145.637	0.462
580.500	373.829	80.008	19.992	104.297	18.123	147.503	0.485
581.000	374.094	80.008	19.992	104.289	18.100	149.253	0.496
581.500	374.354	80.007	19.991	104.286	18.076	151.028	0.513
582.001	374.584	80.007	19.994	104.280	18.053	152.820	0.507
582.500	374.827	80.008	19.993	104.273	18.028	154.729	0.481
583.000	375.056	80.007	19.993	104.267	18.002	156.699	0.472
583.500	375.326	80.006	19.993	104.270	17.978	158.511	0.485
584.000	375.562	80.006	19.993	104.270	17.951	160.574	0.503
584.500	375.779	80.008	19.993	104.277	17.927	162.376	0.480
585.000	376.020	80.009	19.992	104.285	17.900	164.464	0.456
585.500	376.275	80.007	19.993	104.291	17.877	166.248	0.477
586.000	376.538	80.007	19.993	104.295	17.853	168.061	0.507
586.500	376.727	80.006	19.992	104.299	17.828	169.953	0.485
587.000	376.998	80.007	19.992	104.299	17.806	171.672	0.456
587.500	377.218	80.008	19.991	104.299	17.782	173.428	0.475
588.000	377.476	80.007	19.992	104.299	17.757	175.370	0.485
588.500	377.704	80.006	19.992	104.301	17.735	177.056	0.482
589.001	377.928	80.006	19.991	104.301	17.710	178.954	0.469
589.501	378.173	80.006	19.992	104.301	17.684	180.936	0.461
590.001	378.392	80.005	19.994	104.298	17.662	182.645	0.467
590.500	378.653	80.005	19.992	104.291	17.638	184.464	0.471
591.000	378.911	80.005	19.993	104.283	17.615	186.210	0.499
591.501	379.116	80.005	19.992	104.277	17.596	187.624	0.492
592.001	379.384	80.004	19.992	104.269	17.576	189.205	0.468
592.501	379.604	80.004	19.993	104.261	17.551	191.104	0.480
593.001	379.856	80.006	19.992	104.256	17.535	192.349	0.480
593.500	380.119	80.004	19.993	104.248	17.514	193.937	0.494
594.000	380.331	80.004	19.993	104.242	17.497	195.205	0.495
594.500	380.568	80.004	19.992	104.235	17.478	196.655	0.462
595.000	380.793	80.005	19.993	104.232	17.460	198.027	0.456
595.501	381.052	80.004	19.993	104.228	17.440	199.582	0.473
596.001	381.312	80.004	19.993	104.229	17.424	200.758	0.501
596.500	381.560	80.005	19.994	104.226	17.408	201.989	0.513
597.000	381.761	80.004	19.993	104.225	17.397	202.766	0.479
597.500	382.039	80.004	19.993	104.220	17.377	204.348	0.464
598.000	382.243	80.004	19.993	104.211	17.365	205.261	0.480
598.501	382.505	80.004	19.994	104.202	17.353	206.138	0.474
599.001	382.745	80.004	19.994	104.194	17.340	207.170	0.484
599.500	383.017	80.005	19.994	104.186	17.326	208.211	0.507
600.000	383.229	80.003	19.994	104.183	17.316	208.986	0.498
600.501	383.493	80.004	19.993	104.183	17.303	209.981	0.480
601.001	383.715	80.005	19.994	104.182	17.290	210.924	0.481
601.500	383.980	80.005	19.993	104.182	17.281	211.605	0.486
602.000	384.205	80.003	19.993	104.182	17.271	212.410	0.488
602.501	384.466	80.004	19.994	104.180	17.260	213.204	0.488
603.001	384.689	80.005	19.993	104.181	17.253	213.747	0.485
603.500	384.921	80.004	19.993	104.181	17.245	214.356	0.469
604.000	385.158	80.004	19.994	104.181	17.238	214.887	0.462
604.501	385.407	80.004	19.993	104.180	17.233	215.240	0.477
605.001	385.661	80.005	19.994	104.178	17.227	215.696	0.495
605.501	385.910	80.003	19.993	104.177	17.223	216.029	0.503
606.001	386.153	80.005	19.993	104.173	17.221	216.216	0.497
606.501	386.378	80.004	19.994	104.165	17.217	216.492	0.480
607.000	386.648	80.005	19.994	104.156	17.216	216.585	0.482
607.500	386.866	80.005	19.994	104.150	17.215	216.615	0.491
608.000	387.106	80.005	19.994	104.142	17.215	216.664	0.473
608.501	387.342	80.005	19.994	104.138	17.214	216.722	0.467
609.001	387.583	80.005	19.993	104.138	17.214	216.716	0.477
609.500	387.821	80.005	19.993	104.140	17.216	216.587	0.478
610.000	388.051	80.005	19.993	104.138	17.220	216.271	0.473
610.500	388.320	80.005	19.993	104.134	17.222	216.093	0.483
611.000	388.566	80.006	19.993	104.128	17.224	215.940	0.507
611.500	388.794	80.006	19.994	104.122	17.231	215.428	0.494
612.000	389.012	80.006	19.994	104.115	17.235	215.106	0.460
612.500	389.226	80.005	19.994	104.114	17.242	214.547	0.439
613.000	389.491	80.004	19.992	104.115	17.249	214.037	0.455
613.500	389.738	80.007	19.993	104.117	17.257	213.437	0.496
614.000	390.005	80.004	19.994	104.118	17.264	212.869	0.513
614.500	390.229	80.005	19.993	104.118	17.275	212.052	0.503
615.000	390.516	80.005	19.994	104.114	17.284	211.387	0.501
615.500	390.827	80.006	19.994	104.112	17.296	210.445	0.554
616.000	391.023	80.005	19.994	104.113	17.307	209.605	0.553
616.500	391.225	80.005	19.993	104.111	17.319	208.654	0.452
617.000	391.498	80.006	19.993	104.109	17.335	207.468	0.437
617.500	391.766	80.006	19.993	104.109	17.349	206.378	0.509
618.000	391.980	80.005	19.993	104.106	17.363	205.285	0.512
618.501	392.242	80.005	19.994	104.104	17.376	204.344	0.479
619.000	392.483	80.005	19.993	104.106	17.392	203.081	0.489
619.500	392.732	80.005	19.994	104.108	17.411	201.636	0.496
620.000	392.979	80.005	19.995	104.107	17.425	200.642	0.493
620.500	393.235	80.005	19.993	104.107	17.446	199.050	0.500
621.000	393.481	80.006	19.993	104.107	17.464	197.682	0.503
621.500	393.752	80.004	19.993	104.104	17.483	196.190	0.509
622.000	394.026	80.006	19.993	104.103	17.502	194.744	0.531
622.500	394.254	80.005	19.993	104.104	17.520	193.343	0.524
623.000	394.461	80.005	19.994	104.104	17.542	191.647	0.469
623.500	394.772	80.004	19.995	104.105	17.565	189.886	0.476
624.000	395.017	80.003	19.993	104.104	17.588	188.153	0.537
624.500	395.260	80.003	19.994	104.104	17.612	186.262	0.522
625.001	395.512	80.004	19.994	104.103	17.636	184.481	0.492
625.500	395.750	80.005	19.994	104.103	17.658	182.788	0.493
626.000	396.003	80.005	19.994	104.103	17.682	180.897	0.490
626.500	396.277	80.003	19.994	104.103	17.708	178.955	0.509
627.000	396.484	80.004	19.995	104.103	17.734	176.936	0.504
627.500	396.750	80.004	19.994	104.103	17.755	175.336	0.477
628.000	397.007	80.004	19.994	104.103	17.780	173.402	0.498
628.500	397.273	80.004	19.994	104.102	17.807	171.412	0.523
629.000	397.501	80.004	19.994	104.103	17.833	169.410	0.509
629.500	397.773	80.004	19.993	104.105	17.857	167.541	0.497
630.000	398.020	80.004	19.994	104.107	17.884	165.519	0.509
630.500	398.308	80.004	19.995	104.114	17.908	163.670	0.527
631.000	398.544	80.004	19.994	104.119	17.935	161.628	0.530
631.500	398.787	80.003	19.994	104.123	17.960	159.658	0.501
632.000	399.063	80.003	19.994	104.127	17.984	157.891	0.499
632.500	399.306	80.005	19.995	104.131	18.014	155.584	0.519
633.000	399.571	80.005	19.995	104.126	18.042	153.440	0.513
633.500	399.833	80.004	19.994	104.123	18.071	151.199	0.518
634.001	400.074	80.005	19.994	104.118	18.096	149.276	0.516
634.500	400.301	80.004	19.993	104.113	18.124	147.130	0.486
635.000	400.592	80.004	19.994	104.104	18.152	145.046	0.493
635.500	400.822	80.004	19.994	104.098	18.179	142.927	0.520
636.000	401.115	80.006	19.994	104.097	18.210	140.601	0.522
636.500	401.357	80.006	19.994	104.096	18.235	138.695	0.529
637.000	401.631	80.006	19.993	104.096	18.265	136.383	0.525
637.500	401.869	80.004	19.994	104.099	18.291	134.416	0.514
638.000	402.098	80.006	19.995	104.101	18.318	132.306	0.490
638.500	402.397	80.004	19.994	104.097	18.350	129.865	0.497
639.001	402.699	80.007	19.995	104.096	18.379	127.676	0.565
639.500	402.924	80.005	19.994	104.096	18.406	125.626	0.564
640.000	403.157	80.006	19.994	104.096	18.436	123.336	0.492
640.500	403.432	80.007	19.993	104.097	18.461	121.395	0.483
641.000	403.694	80.007	19.994	104.100	18.487	119.418	0.523
641.501	403.981	80.007	19.993	104.097	18.513	117.418	0.543
642.001	404.228	80.006	19.994	104.098	18.540	115.344	0.542
642.501	404.475	80.007	19.993	104.098	18.571	112.979	0.514
643.000	404.761	80.006	19.993	104.100	18.599	110.836	0.513
643.500	405.047	80.008	19.992	104.102	18.627	108.711	0.553
644.001	405.279	80.005	19.992	104.106	18.654	106.636	0.545
644.501	405.500	80.006	19.994	104.106	18.682	104.544	0.486
645.001	405.721	80.006	19.993	104.105	18.707	102.628	0.447
645.501	406.039	80.007	19.993	104.105	18.732	100.741	0.490
646.000	406.278	80.005	19.993	104.105	18.761	98.475	0.548
646.500	406.513	80.005	19.994	104.105	18.782	96.906	0.515
647.000	406.800	80.005	19.993	104.104	18.811	94.716	0.498
647.500	407.057	80.005	19.994	104.104	18.834	92.943	0.534
648.000	407.272	80.007	19.993	104.105	18.859	90.981	0.508
648.500	407.572	80.004	19.993	104.105	18.885	89.052	0.494
649.000	407.796	80.004	19.993	104.104	18.909	87.211	0.519
649.501	408.025	80.003	19.994	104.105	18.932	85.445	0.488
650.000	408.329	80.006	19.995	104.106	18.954	83.760	0.493
650.500	408.563	80.006	19.993	104.107	18.977	82.033	0.536
651.001	408.843	80.007	19.993	104.107	18.999	80.329	0.526
651.500	409.095	80.005	19.993	104.108	19.023	78.452	0.523
652.000	409.332	80.006	19.995	104.107	19.048	76.552	0.510
652.500	409.594	80.005	19.995	104.106	19.068	75.037	0.494
653.000	409.871	80.006	19.994	104.106	19.089	73.471	0.519
653.501	410.137	80.005	19.994	104.107	19.109	71.896	0.541
654.001	410.394	80.005	19.994	104.109	19.128	70.487	0.533
654.501	410.593	80.006	19.992	104.110	19.152	68.630	0.489
655.001	410.889	80.005	19.994	104.111	19.173	66.995	0.476
655.501	411.155	80.006	19.993	104.111	19.189	65.815	0.529
656.001	411.418	80.005	19.993	104.114	19.212	64.036	0.545
656.501	411.678	80.005	19.993	104.119	19.231	62.620	0.526
657.000	411.956	80.005	19.995	104.124	19.250	61.149	0.531
657.500	412.159	80.005	19.994	104.129	19.268	59.744	0.509
658.001	412.459	80.005	19.994	104.135	19.287	58.275	0.492
658.501	412.678	80.004	19.994	104.137	19.306	56.880	0.511
659.000	412.900	80.005	19.994	104.136	19.320	55.791	0.480
659.500	413.205	80.005	19.992	104.136	19.338	54.368	0.484
660.000	413.467	80.007	19.995	104.137	19.353	53.240	0.547
660.500	413.709	80.005	19.994	104.138	19.375	51.574	0.536
661.000	413.964	80.006	19.994	104.140	19.391	50.337	0.501
661.500	414.217	80.005	19.993	104.142	19.407	49.153	0.503
662.001	414.420	80.005	19.993	104.143	19.419	48.251	0.482
662.501	414.699	80.006	19.993	104.144	19.437	46.854	0.469
663.001	414.953	80.007	19.992	104.144	19.453	45.645	0.507
663.501	415.203	80.007	19.993	104.144	19.470	44.303	0.518
664.001	415.487	80.007	19.993	104.144	19.484	43.221	0.519
664.501	415.719	80.007	19.993	104.144	19.496	42.305	0.525
665.001	415.950	80.007	19.993	104.143	19.508	41.442	0.489
665.501	416.231	80.007	19.993	104.143	19.525	40.082	0.487
666.001	416.478	80.009	19.994	104.144	19.536	39.273	0.520
666.501	416.714	80.007	19.992	104.145	19.551	38.098	0.506
667.000	417.011	80.008	19.993	104.144	19.565	37.064	0.508
667.500	417.243	80.008	19.991	104.144	19.577	36.174	0.531
668.000	417.472	80.007	19.993	104.145	19.586	35.414	0.495
668.500	417.745	80.006	19.993	104.143	19.596	34.683	0.482
669.001	417.951	80.008	19.994	104.143	19.609	33.702	0.490
669.501	418.239	80.007	19.993	104.143	19.621	32.776	0.487
670.001	418.511	80.006	19.993	104.144	19.635	31.666	0.527
670.501	418.730	80.008	19.993	104.143	19.645	30.929	0.526
671.000	418.996	80.007	19.994	104.143	19.655	30.171	0.488
671.500	419.276	80.006	19.992	104.143	19.664	29.446	0.515
672.000	419.525	80.007	19.994	104.145	19.675	28.647	0.537
672.500	419.764	80.005	19.993	104.145	19.687	27.730	0.508
673.000	420.035	80.006	19.993	104.151	19.696	27.062	0.499
673.500	420.325	80.006	19.993	104.153	19.703	26.508	0.536
674.000	420.503	80.006	19.993	104.158	19.715	25.596	0.515
674.500	420.833	80.005	19.994	104.162	19.722	25.055	0.488
675.001	421.082	80.004	19.994	104.166	19.729	24.521	0.543
675.501	421.302	80.005	19.993	104.163	19.740	23.689	0.524
676.001	421.584	80.006	19.993	104.165	19.750	22.903	0.486
676.501	421.795	80.005	19.993	104.166	19.760	22.166	0.498
677.001	422.089	80.005	19.993	104.165	19.764	21.808	0.499
677.500	422.304	80.004	19.993	104.163	19.773	21.137	0.507
678.000	422.585	80.006	19.993	104.165	19.780	20.592	0.502
678.500	422.822	80.005	19.993	104.161	19.786	20.165	0.507
679.001	423.105	80.005	19.994	104.158	19.795	19.435	0.520
679.500	423.344	80.004	19.993	104.153	19.797	19.323	0.521
680.000	423.590	80.006	19.993	104.151	19.807	18.526	0.503
680.501	423.839	80.005	19.993	104.145	19.813	18.082	0.490
681.001	424.126	80.005	19.993	104.149	19.811	18.211	0.515
681.500	424.380	80.005	19.992	104.148	19.825	17.207	0.538
682.000	424.566	80.006	19.994	104.151	19.825	17.201	0.491
682.500	424.886	80.005	19.993	104.153	19.838	16.181	0.473
683.000	425.153	80.005	19.993	104.158	19.841	15.948	0.546
683.500	425.405	80.006	19.993	104.154	19.840	16.040	0.553
684.000	425.630	80.004	19.993	104.155	19.850	15.242	0.498
684.501	425.940	80.006	19.994	104.152	19.856	14.840	0.506
685.001	426.110	80.004	19.994	104.151	19.866	14.004	0.507
685.500	426.477	80.005	19.992	104.148	19.870	13.721	0.508
686.000	426.637	80.006	19.993	104.148	19.866	14.052	0.532
686.500	426.967	80.005	19.993	104.151	19.869	13.821	0.509
687.000	427.167	80.004	19.994	104.155	19.884	12.692	0.510
687.500	427.382	80.005	19.994	104.159	19.886	12.488	0.473
688.000	427.711	80.006	19.994	104.163	19.889	12.268	0.480
688.500	427.949	80.004	19.993	104.163	19.884	12.690	0.555
689.000	428.107	80.005	19.995	104.159	19.887	12.459	0.481
689.500	428.518	80.005	19.993	104.154	19.900	11.411	0.482
