Repository: ulfsri/fsri_materials_database

# Materials and Products Database

## 01_Data

Raw data generated from each apparatus are included here in plain-text format. The data is organized first by material, next by the short name of test apparatus used, and where applicable additional filtering by test settings.

### material.json

Each material directory contains a json file of the same name as the material. This file links the data stored in the repository as well as data and graphs produced by the accompanying scripts (__02_Scripts__) to the respective landing page for the material on the front-end website.

File: 01_Data/PUF_Mattress_Pad/MCC/PUF_Mattress_Pad_MCC_30K_min_220110_R3.txt (part 2 of 4)
T Correction Coefficients:	0	1.024463	0
Time Shift (s):	14
*
Time (s)	Temperature (C)	N2 flow rate (cc/min)	O2 flow rate (cc/min)	Flow Rate (cc/min)	Oxygen (%)	HRR (W/g)	Heating rate (C/s)
347.499	246.641	80.003	19.993	104.337	19.758	24.765	0.497
347.999	246.887	80.003	19.994	104.338	19.754	25.031	0.486
348.499	247.155	80.003	19.994	104.339	19.752	25.138	0.499
349.000	247.337	80.005	19.993	104.339	19.746	25.537	0.482
349.500	247.624	80.003	19.993	104.340	19.742	25.808	0.460
350.000	247.899	80.004	19.994	104.340	19.740	25.932	0.515
350.500	248.124	80.005	19.992	104.340	19.737	26.165	0.530
351.000	248.391	80.004	19.994	104.340	19.729	26.626	0.496
351.499	248.610	80.004	19.993	104.341	19.728	26.749	0.489
351.999	248.866	80.004	19.993	104.340	19.723	27.024	0.481
352.499	249.131	80.003	19.994	104.340	19.720	27.241	0.498
352.999	249.404	80.005	19.994	104.340	19.717	27.428	0.529
353.499	249.664	80.004	19.995	104.341	19.713	27.690	0.536
353.999	249.901	80.003	19.994	104.346	19.709	27.979	0.515
354.500	250.153	80.003	19.994	104.350	19.705	28.223	0.493
355.000	250.420	80.005	19.993	104.351	19.700	28.554	0.504
355.500	250.624	80.005	19.993	104.351	19.697	28.764	0.495
356.000	250.906	80.005	19.993	104.352	19.690	29.246	0.479
356.499	251.157	80.005	19.993	104.348	19.685	29.561	0.510
357.000	251.406	80.005	19.993	104.346	19.682	29.734	0.516
357.500	251.669	80.005	19.993	104.347	19.680	29.867	0.506
358.000	251.915	80.005	19.993	104.352	19.673	30.346	0.511
358.500	252.179	80.005	19.992	104.352	19.670	30.521	0.509
359.000	252.424	80.006	19.994	104.353	19.665	30.873	0.509
359.500	252.720	80.005	19.993	104.354	19.662	31.078	0.525
360.000	252.951	80.005	19.994	104.354	19.659	31.237	0.534
360.500	253.184	80.005	19.994	104.349	19.653	31.647	0.496
361.000	253.432	80.006	19.993	104.351	19.650	31.854	0.473
361.500	253.666	80.005	19.993	104.354	19.645	32.199	0.481
362.000	253.958	80.005	19.993	104.356	19.640	32.512	0.504
362.500	254.217	80.005	19.995	104.356	19.635	32.856	0.538
363.000	254.440	80.004	19.995	104.357	19.629	33.237	0.517
363.500	254.675	80.005	19.993	104.362	19.625	33.488	0.470
364.000	254.936	80.005	19.994	104.362	19.624	33.578	0.477
364.500	255.183	80.004	19.994	104.364	19.616	34.107	0.502
365.000	255.422	80.005	19.994	104.369	19.612	34.328	0.497
365.500	255.681	80.006	19.994	104.373	19.607	34.696	0.492
366.000	255.915	80.004	19.994	104.371	19.603	34.921	0.496
366.500	256.208	80.005	19.995	104.372	19.598	35.296	0.510
366.999	256.460	80.003	19.994	104.371	19.589	35.881	0.536
367.500	256.658	80.005	19.995	104.369	19.587	35.996	0.498
368.000	256.937	80.003	19.995	104.370	19.581	36.380	0.464
368.499	257.179	80.004	19.994	104.373	19.578	36.602	0.499
368.999	257.433	80.004	19.994	104.374	19.569	37.166	0.508
369.499	257.689	80.004	19.994	104.375	19.563	37.545	0.503
369.999	257.927	80.005	19.995	104.378	19.559	37.837	0.503
370.499	258.204	80.003	19.994	104.378	19.551	38.327	0.505
371.000	258.398	80.004	19.995	104.378	19.548	38.574	0.492
371.500	258.651	80.004	19.995	104.378	19.542	38.948	0.459
371.999	258.903	80.004	19.994	104.378	19.538	39.244	0.476
372.499	259.175	80.004	19.995	104.378	19.531	39.678	0.515
372.999	259.428	80.004	19.994	104.378	19.524	40.124	0.525
373.499	259.695	80.005	19.994	104.378	19.519	40.468	0.522
373.999	259.940	80.005	19.994	104.378	19.515	40.757	0.516
374.499	260.190	80.004	19.995	104.378	19.510	41.054	0.504
375.000	260.437	80.004	19.995	104.378	19.501	41.639	0.496
375.500	260.659	80.004	19.995	104.378	19.499	41.757	0.482
376.000	260.933	80.005	19.994	104.377	19.490	42.388	0.482
376.500	261.154	80.004	19.995	104.377	19.484	42.770	0.496
376.999	261.417	80.004	19.994	104.377	19.480	43.030	0.490
377.500	261.662	80.005	19.994	104.378	19.475	43.373	0.496
378.000	261.918	80.005	19.993	104.378	19.464	44.084	0.505
378.500	262.155	80.005	19.994	104.378	19.460	44.370	0.497
379.000	262.446	80.005	19.994	104.379	19.454	44.727	0.510
379.500	262.668	80.005	19.994	104.382	19.448	45.099	0.520
380.000	262.926	80.004	19.993	104.384	19.442	45.554	0.496
380.500	263.162	80.006	19.994	104.388	19.436	45.906	0.487
380.999	263.415	80.004	19.993	104.394	19.428	46.424	0.492
381.499	263.674	80.007	19.994	104.401	19.423	46.802	0.501
382.000	263.922	80.003	19.995	104.405	19.415	47.332	0.509
382.500	264.142	80.006	19.996	104.409	19.410	47.652	0.487
383.000	264.441	80.006	19.995	104.412	19.400	48.274	0.493
383.500	264.646	80.006	19.995	104.412	19.398	48.395	0.511
384.000	264.922	80.005	19.995	104.411	19.391	48.903	0.493
384.500	265.175	80.006	19.995	104.411	19.384	49.341	0.505
385.000	265.423	80.006	19.995	104.410	19.378	49.771	0.515
385.500	265.640	80.007	19.994	104.410	19.370	50.277	0.483
386.000	265.895	80.006	19.995	104.409	19.362	50.799	0.469
386.500	266.167	80.005	19.994	104.411	19.356	51.180	0.500
386.999	266.354	80.007	19.994	104.411	19.348	51.717	0.493
387.499	266.657	80.006	19.995	104.411	19.338	52.385	0.474
387.999	266.883	80.005	19.995	104.413	19.333	52.712	0.510
388.499	267.155	80.005	19.996	104.415	19.326	53.173	0.514
389.000	267.414	80.005	19.995	104.415	19.319	53.644	0.514
389.500	267.619	80.005	19.995	104.415	19.309	54.248	0.497
390.000	267.888	80.004	19.994	104.415	19.303	54.641	0.469
390.500	268.150	80.005	19.996	104.414	19.296	55.133	0.503
391.000	268.413	80.004	19.994	104.414	19.292	55.427	0.528
391.500	268.619	80.005	19.995	104.419	19.280	56.177	0.497
392.000	268.924	80.004	19.995	104.424	19.273	56.640	0.490
392.500	269.146	80.003	19.994	104.427	19.265	57.174	0.519
393.000	269.370	80.005	19.995	104.428	19.260	57.531	0.486
393.500	269.629	80.003	19.994	104.432	19.250	58.146	0.465
393.999	269.905	80.003	19.995	104.433	19.240	58.842	0.509
394.499	270.157	80.004	19.995	104.435	19.231	59.409	0.532
394.999	270.388	80.003	19.995	104.435	19.224	59.855	0.505
395.499	270.657	80.003	19.994	104.439	19.216	60.436	0.491
396.000	270.938	80.003	19.996	104.442	19.208	60.960	0.525
396.500	271.189	80.003	19.994	104.443	19.201	61.379	0.541
397.000	271.416	80.003	19.994	104.443	19.188	62.266	0.505
397.500	271.721	80.003	19.996	104.448	19.182	62.650	0.505
398.000	271.980	80.002	19.995	104.449	19.171	63.380	0.548
398.500	272.205	80.005	19.995	104.450	19.162	63.981	0.524
399.000	272.454	80.004	19.996	104.451	19.153	64.578	0.479
399.500	272.695	80.005	19.995	104.452	19.145	65.051	0.482
400.000	272.947	80.004	19.994	104.452	19.133	65.837	0.491
400.500	273.177	80.004	19.996	104.452	19.124	66.448	0.487
401.000	273.417	80.005	19.994	104.452	19.114	67.117	0.476
401.500	273.680	80.004	19.995	104.453	19.104	67.815	0.487
401.999	273.977	80.004	19.994	104.454	19.095	68.410	0.532
402.500	274.197	80.003	19.995	104.458	19.084	69.083	0.539
403.000	274.454	80.004	19.994	104.461	19.076	69.610	0.497
403.500	274.709	80.004	19.994	104.464	19.065	70.351	0.494
404.000	274.928	80.004	19.994	104.471	19.053	71.141	0.493
404.500	275.170	80.004	19.994	104.473	19.044	71.759	0.467
405.000	275.461	80.004	19.994	104.474	19.031	72.577	0.497
405.500	275.711	80.005	19.993	104.477	19.023	73.119	0.537
406.000	275.959	80.004	19.994	104.482	19.013	73.771	0.520
406.500	276.223	80.004	19.995	104.483	19.000	74.633	0.505
407.000	276.462	80.004	19.994	104.486	18.989	75.393	0.508
407.500	276.728	80.003	19.993	104.488	18.976	76.221	0.504
408.000	276.948	80.003	19.994	104.490	18.964	76.995	0.495
408.500	277.191	80.004	19.994	104.490	18.951	77.829	0.474
409.000	277.468	80.005	19.993	104.490	18.941	78.493	0.492
409.500	277.716	80.003	19.994	104.492	18.931	79.176	0.523
410.000	277.977	80.004	19.994	104.493	18.920	79.915	0.516
410.499	278.228	80.005	19.993	104.495	18.908	80.688	0.510
411.000	278.452	80.004	19.994	104.496	18.895	81.523	0.494
411.500	278.722	80.004	19.993	104.497	18.882	82.411	0.485
412.000	278.963	80.005	19.994	104.503	18.869	83.250	0.502
412.500	279.188	80.004	19.994	104.510	18.859	83.904	0.489
413.000	279.481	80.004	19.993	104.516	18.847	84.684	0.492
413.500	279.719	80.004	19.993	104.523	18.837	85.381	0.524
414.000	279.974	80.004	19.993	104.529	18.825	86.139	0.512
414.500	280.218	80.005	19.993	104.531	18.814	86.883	0.496
415.000	280.442	80.005	19.993	104.532	18.801	87.704	0.483
415.500	280.680	80.003	19.993	104.533	18.793	88.264	0.465
415.999	280.935	80.005	19.993	104.533	18.780	89.102	0.478
416.499	281.168	80.005	19.994	104.534	18.769	89.824	0.490
416.999	281.449	80.004	19.992	104.535	18.759	90.469	0.501
417.499	281.701	80.006	19.994	104.535	18.745	91.346	0.523
418.000	281.962	80.004	19.995	104.535	18.740	91.673	0.523
418.500	282.207	80.003	19.993	104.536	18.725	92.688	0.510
419.000	282.449	80.004	19.994	104.535	18.718	93.179	0.496
419.499	282.699	80.004	19.994	104.534	18.708	93.832	0.490
419.999	282.941	80.004	19.994	104.534	18.701	94.244	0.492
420.499	283.219	80.004	19.994	104.534	18.690	94.950	0.506
421.000	283.409	80.005	19.993	104.533	18.688	95.132	0.494
421.500	283.685	80.004	19.994	104.534	18.679	95.673	0.467
422.000	283.941	80.005	19.994	104.534	18.673	96.057	0.500
422.500	284.214	80.005	19.993	104.534	18.670	96.273	0.531
423.000	284.461	80.005	19.993	104.533	18.667	96.483	0.524
423.500	284.654	80.003	19.994	104.532	18.664	96.680	0.480
424.000	284.927	80.004	19.994	104.529	18.664	96.691	0.453
424.500	285.199	80.005	19.994	104.527	18.659	97.016	0.505
425.000	285.426	80.004	19.994	104.522	18.665	96.646	0.522
425.500	285.659	80.003	19.992	104.518	18.668	96.455	0.480
426.000	285.910	80.004	19.995	104.514	18.672	96.173	0.472
426.500	286.159	80.005	19.993	104.511	18.679	95.714	0.492
427.000	286.374	80.004	19.995	104.506	18.687	95.161	0.482
427.500	286.640	80.004	19.994	104.503	18.692	94.843	0.472
427.999	286.907	80.003	19.995	104.501	18.705	93.958	0.507
428.500	287.190	80.005	19.994	104.499	18.713	93.438	0.541
429.000	287.436	80.004	19.993	104.497	18.727	92.503	0.539
429.500	287.670	80.003	19.994	104.497	18.741	91.615	0.504
430.000	287.884	80.003	19.993	104.496	18.753	90.792	0.464
430.499	288.156	80.003	19.993	104.493	18.771	89.650	0.467
430.999	288.392	80.005	19.993	104.489	18.785	88.701	0.497
431.499	288.643	80.003	19.995	104.488	18.803	87.504	0.498
432.000	288.920	80.004	19.994	104.482	18.823	86.220	0.508
432.500	289.156	80.003	19.994	104.476	18.840	85.080	0.520
433.000	289.402	80.003	19.994	104.473	18.858	83.918	0.497
433.500	289.610	80.005	19.993	104.471	18.877	82.694	0.468
434.000	289.888	80.004	19.993	104.468	18.897	81.334	0.470
434.500	290.132	80.004	19.994	104.471	18.916	80.111	0.503
435.000	290.418	80.004	19.993	104.476	18.941	78.467	0.526
435.500	290.639	80.005	19.994	104.482	18.961	77.142	0.519
436.000	290.898	80.006	19.993	104.484	18.980	75.900	0.494
436.500	291.142	80.005	19.994	104.485	19.000	74.544	0.492
437.000	291.385	80.005	19.995	104.483	19.022	73.136	0.495
437.500	291.628	80.006	19.993	104.480	19.043	71.726	0.486
438.000	291.917	80.005	19.993	104.474	19.063	70.430	0.509
438.500	292.140	80.005	19.993	104.475	19.083	69.100	0.523
439.000	292.402	80.005	19.994	104.472	19.104	67.702	0.498
439.500	292.655	80.006	19.993	104.470	19.126	66.269	0.500
440.000	292.907	80.006	19.993	104.469	19.145	65.045	0.510
440.499	293.143	80.006	19.994	104.466	19.161	63.977	0.497
440.999	293.430	80.006	19.994	104.460	19.178	62.836	0.505
441.500	293.634	80.007	19.993	104.458	19.197	61.572	0.507
442.000	293.879	80.006	19.993	104.456	19.213	60.529	0.470
442.499	294.135	80.006	19.993	104.454	19.230	59.431	0.475
442.999	294.401	80.007	19.994	104.454	19.245	58.481	0.512
443.499	294.669	80.008	19.994	104.453	19.259	57.541	0.528
443.999	294.907	80.008	19.993	104.453	19.275	56.492	0.520
444.499	295.180	80.006	19.994	104.451	19.286	55.724	0.509
444.999	295.401	80.007	19.992	104.447	19.301	54.791	0.503
445.499	295.674	80.006	19.994	104.441	19.312	54.009	0.494
445.999	295.896	80.005	19.994	104.434	19.327	53.080	0.495
446.499	296.161	80.007	19.993	104.426	19.336	52.454	0.491
446.999	296.376	80.006	19.994	104.422	19.346	51.822	0.483
447.500	296.658	80.005	19.994	104.419	19.355	51.198	0.488
448.000	296.900	80.005	19.994	104.416	19.364	50.625	0.510
448.500	297.134	80.006	19.995	104.415	19.372	50.075	0.500
449.000	297.400	80.005	19.994	104.415	19.377	49.748	0.488
449.500	297.632	80.005	19.994	104.413	19.384	49.280	0.499
450.000	297.885	80.006	19.994	104.413	19.393	48.704	0.491
450.500	298.165	80.006	19.994	104.411	19.398	48.356	0.509
451.000	298.402	80.005	19.994	104.405	19.405	47.905	0.525
451.500	298.658	80.005	19.994	104.399	19.408	47.690	0.505
451.999	298.934	80.005	19.993	104.392	19.409	47.674	0.513
452.500	299.139	80.005	19.993	104.388	19.412	47.467	0.506
453.000	299.447	80.007	19.994	104.389	19.413	47.418	0.497
453.500	299.679	80.006	19.995	104.392	19.411	47.520	0.527
454.000	299.949	80.006	19.994	104.395	19.414	47.311	0.521
454.500	300.168	80.005	19.995	104.395	19.416	47.175	0.495
455.000	300.432	80.007	19.993	104.392	19.414	47.313	0.486
455.500	300.697	80.004	19.994	104.385	19.418	47.086	0.506
455.999	300.910	80.005	19.996	104.381	19.419	46.974	0.504
456.499	301.185	80.006	19.995	104.376	19.419	47.040	0.482
456.999	301.417	80.005	19.994	104.375	19.421	46.848	0.497
457.500	301.719	80.006	19.995	104.371	19.423	46.727	0.521
458.000	301.973	80.004	19.996	104.367	19.424	46.698	0.545
458.500	302.225	80.006	19.994	104.359	19.426	46.581	0.530
459.000	302.440	80.005	19.994	104.352	19.425	46.622	0.486
459.500	302.723	80.005	19.995	104.345	19.427	46.452	0.483
460.000	303.024	80.006	19.995	104.341	19.429	46.335	0.541
460.500	303.261	80.006	19.994	104.336	19.432	46.128	0.561
461.000	303.525	80.007	19.994	104.337	19.434	46.025	0.520
461.500	303.776	80.005	19.995	104.338	19.438	45.769	0.508
462.000	304.039	80.006	19.994	104.339	19.439	45.710	0.514
462.500	304.306	80.006	19.994	104.341	19.439	45.675	0.522
463.000	304.543	80.007	19.994	104.342	19.444	45.380	0.517
463.500	304.834	80.008	19.995	104.342	19.446	45.218	0.516
464.000	305.075	80.007	19.994	104.340	19.449	45.008	0.530
464.500	305.360	80.007	19.994	104.340	19.454	44.683	0.529
465.000	305.615	80.007	19.993	104.339	19.458	44.437	0.533
465.500	305.871	80.007	19.994	104.343	19.461	44.246	0.525
466.000	306.117	80.008	19.994	104.346	19.464	44.058	0.507
466.500	306.415	80.007	19.994	104.349	19.465	43.943	0.523
467.000	306.681	80.007	19.994	104.350	19.471	43.601	0.554
467.500	306.914	80.008	19.993	104.355	19.477	43.187	0.531
468.000	307.159	80.007	19.993	104.356	19.479	43.067	0.489
468.500	307.405	80.007	19.994	104.357	19.485	42.692	0.485
469.000	307.666	80.007	19.994	104.356	19.490	42.363	0.499
469.500	307.937	80.006	19.995	104.359	19.493	42.116	0.520
469.999	308.248	80.007	19.993	104.359	19.498	41.832	0.557
470.499	308.467	80.006	19.994	104.352	19.501	41.599	0.556
471.000	308.734	80.007	19.993	104.349	19.508	41.156	0.508
471.500	308.987	80.006	19.994	104.347	19.513	40.799	0.503
472.000	309.260	80.006	19.993	104.342	19.519	40.407	0.523
472.500	309.508	80.006	19.993	104.334	19.528	39.858	0.524
473.000	309.803	80.006	19.995	104.331	19.532	39.599	0.532
473.500	310.057	80.006	19.994	104.331	19.539	39.106	0.546
474.000	310.313	80.005	19.994	104.332	19.549	38.444	0.529
474.499	310.541	80.005	19.993	104.332	19.559	37.776	0.497
474.999	310.832	80.004	19.995	104.333	19.567	37.250	0.502
475.499	311.118	80.005	19.993	104.331	19.574	36.843	0.548
475.999	311.374	80.004	19.994	104.326	19.581	36.356	0.560
476.499	311.581	80.004	19.994	104.322	19.589	35.848	0.503
477.000	311.860	80.002	19.993	104.315	19.593	35.577	0.474
477.500	312.134	80.003	19.994	104.311	19.602	34.984	0.519
478.000	312.431	80.004	19.994	104.314	19.612	34.293	0.562
478.500	312.672	80.003	19.994	104.318	19.621	33.744	0.555
479.000	312.927	80.005	19.994	104.319	19.626	33.370	0.517
479.500	313.200	80.004	19.995	104.325	19.636	32.773	0.512
480.000	313.472	80.003	19.994	104.327	19.645	32.164	0.536
480.500	313.729	80.005	19.995	104.328	19.651	31.734	0.537
481.000	313.987	80.004	19.995	104.328	19.658	31.290	0.522
481.500	314.249	80.005	19.993	104.331	19.665	30.860	0.517
482.000	314.534	80.004	19.994	104.331	19.673	30.331	0.533
482.500	314.799	80.003	19.994	104.329	19.679	29.916	0.549
482.999	315.030	80.004	19.994	104.324	19.691	29.167	0.523
483.500	315.267	80.002	19.994	104.321	19.693	29.034	0.482
484.000	315.534	80.003	19.995	104.314	19.701	28.511	0.486
484.500	315.834	80.002	19.995	104.308	19.703	28.341	0.535
485.000	316.060	80.003	19.996	104.307	19.712	27.776	0.546
485.500	316.315	80.002	19.995	104.308	19.716	27.518	0.503
486.000	316.544	80.003	19.995	104.307	19.724	26.953	0.483
486.500	316.825	80.003	19.995	104.310	19.728	26.706	0.497
487.000	317.094	80.003	19.995	104.310	19.733	26.370	0.530
487.500	317.364	80.003	19.994	104.308	19.738	26.015	0.544
488.000	317.583	80.004	19.995	104.306	19.739	25.950	0.514
488.500	317.867	80.003	19.995	104.302	19.749	25.346	0.496
489.000	318.144	80.003	19.994	104.298	19.755	24.949	0.532
489.499	318.390	80.003	19.994	104.298	19.754	24.981	0.542
490.000	318.604	80.004	19.995	104.298	19.759	24.677	0.492
490.500	318.880	80.002	19.996	104.299	19.763	24.433	0.475
490.999	319.162	80.004	19.995	104.299	19.765	24.300	0.524
491.500	319.392	80.004	19.994	104.299	19.769	24.040	0.535
492.000	319.681	80.005	19.994	104.298	19.771	23.865	0.515
492.500	319.919	80.005	19.996	104.296	19.775	23.597	0.523
493.000	320.159	80.006	19.995	104.295	19.780	23.261	0.503
493.499	320.464	80.005	19.995	104.296	19.782	23.181	0.512
494.000	320.679	80.004	19.995	104.295	19.783	23.104	0.532
494.500	320.951	80.003	19.995	104.295	19.786	22.879	0.503
494.999	321.194	80.005	19.996	104.296	19.789	22.730	0.501
495.500	321.467	80.003	19.995	104.296	19.792	22.492	0.515
496.000	321.722	80.005	19.995	104.288	19.794	22.368	0.522
496.499	321.983	80.004	19.995	104.284	19.794	22.376	0.522
496.999	322.260	80.004	19.992	104.279	19.798	22.103	0.527
497.500	322.520	80.005	19.993	104.276	19.802	21.868	0.537
498.000	322.734	80.004	19.993	104.269	19.805	21.658	0.505
498.499	322.996	80.004	19.994	104.270	19.806	21.572	0.476
498.999	323.255	80.004	19.993	104.276	19.808	21.484	0.499
499.500	323.484	80.005	19.993	104.279	19.808	21.479	0.504
500.000	323.748	80.004	19.994	104.281	19.813	21.105	0.491
500.499	324.020	80.002	19.994	104.284	19.813	21.139	0.515
500.999	324.260	80.005	19.993	104.284	19.813	21.103	0.524
501.499	324.515	80.003	19.994	104.277	19.814	21.077	0.503
501.999	324.742	80.004	19.994	104.273	19.819	20.705	0.489
502.499	325.044	80.003	19.994	104.268	19.818	20.770	0.506
502.999	325.334	80.004	19.995	104.264	19.820	20.639	0.561
503.499	325.560	80.004	19.995	104.262	19.824	20.389	0.554
503.999	325.822	80.005	19.995	104.261	19.822	20.508	0.502
504.499	326.060	80.004	19.994	104.260	19.822	20.535	0.493
504.999	326.276	80.003	19.993	104.260	19.826	20.280	0.477
505.500	326.542	80.004	19.993	104.260	19.824	20.403	0.468
506.000	326.794	80.004	19.994	104.260	19.826	20.268	0.500
506.500	327.075	80.004	19.995	104.263	19.827	20.179	0.526
507.000	327.313	80.006	19.994	104.263	19.828	20.159	0.526
507.500	327.555	80.003	19.994	104.263	19.830	19.984	0.499
508.000	327.817	80.005	19.994	104.263	19.826	20.257	0.492
508.500	328.069	80.003	19.993	104.262	19.827	20.192	0.509
508.999	328.294	80.005	19.993	104.258	19.829	20.079	0.496
509.499	328.562	80.004	19.993	104.259	19.830	20.025	0.485
510.000	328.781	80.003	19.994	104.259	19.830	19.998	0.490
510.500	329.066	80.004	19.994	104.258	19.829	20.097	0.496
511.000	329.337	80.003	19.994	104.257	19.835	19.649	0.530
511.500	329.578	80.003	19.994	104.256	19.836	19.623	0.534
512.000	329.828	80.004	19.995	104.256	19.835	19.672	0.501
512.500	330.072	80.004	19.994	104.256	19.833	19.785	0.493
512.999	330.312	80.004	19.994	104.255	19.835	19.650	0.490
513.500	330.593	80.004	19.996	104.256	19.834	19.741	0.503
514.000	330.815	80.005	19.995	104.257	19.833	19.799	0.512
514.500	331.069	80.003	19.993	104.257	19.831	19.940	0.490
515.000	331.333	80.002	19.994	104.257	19.835	19.666	0.497
515.499	331.535	80.004	19.993	104.257	19.834	19.720	0.492
515.999	331.780	80.004	19.994	104.257	19.833	19.784	0.457
516.499	332.044	80.005	19.994	104.256	19.834	19.724	0.478
516.999	332.287	80.004	19.994	104.255	19.840	19.374	0.508
517.500	332.575	80.005	19.994	104.256	19.835	19.655	0.519
518.000	332.852	80.006	19.993	104.255	19.837	19.577	0.548
518.500	333.048	80.005	19.994	104.255	19.836	19.626	0.519
519.000	333.280	80.007	19.993	104.254	19.831	19.949	0.451
519.499	333.542	80.004	19.994	104.253	19.832	19.900	0.461
519.999	333.750	80.006	19.993	104.251	19.831	19.923	0.482
520.499	334.005	80.004	19.993	104.250	19.834	19.754	0.467
520.999	334.308	80.006	19.994	104.249	19.834	19.755	0.510
521.499	334.502	80.007	19.994	104.250	19.832	19.867	0.527
521.999	334.752	80.006	19.994	104.246	19.833	19.820	0.471
522.500	334.969	80.006	19.995	104.245	19.830	19.979	0.456
523.000	335.298	80.005	19.993	104.245	19.831	19.949	0.507
523.500	335.505	80.007	19.994	104.245	19.829	20.066	0.541
524.000	335.735	80.005	19.994	104.247	19.832	19.895	0.486
524.500	336.004	80.006	19.993	104.252	19.828	20.109	0.467
525.000	336.272	80.006	19.994	104.252	19.830	19.987	0.518
525.500	336.487	80.006	19.994	104.250	19.828	20.161	0.510
526.000	336.751	80.007	19.995	104.246	19.827	20.192	0.481
526.500	336.997	80.006	19.993	104.244	19.830	20.030	0.495
527.000	337.213	80.005	19.994	104.243	19.825	20.310	0.486
527.500	337.461	80.006	19.994	104.245	19.825	20.357	0.463
528.000	337.679	80.005	19.995	104.242	19.821	20.592	0.465
528.500	337.960	80.007	19.993	104.242	19.822	20.551	0.483
529.000	338.205	80.005	19.994	104.241	19.823	20.473	0.512
529.500	338.421	80.006	19.994	104.239	19.819	20.721	0.494
530.000	338.647	80.005	19.994	104.239	19.819	20.729	0.451
530.499	338.918	80.006	19.994	104.244	19.819	20.699	0.469
531.000	339.157	80.006	19.993	104.246	19.816	20.910	0.504
531.500	339.390	80.005	19.993	104.243	19.816	20.906	0.491
532.000	339.633	80.006	19.995	104.246	19.812	21.164	0.474
532.500	339.872	80.005	19.993	104.245	19.810	21.320	0.479
533.000	340.115	80.006	19.993	104.240	19.807	21.540	0.482
533.500	340.350	80.006	19.994	104.237	19.806	21.568	0.480
534.000	340.605	80.005	19.995	104.240	19.804	21.717	0.484
534.500	340.853	80.005	19.993	104.239	19.800	21.957	0.496
535.000	341.084	80.005	19.993	104.237	19.799	22.066	0.491
535.500	341.347	80.005	19.994	104.240	19.798	22.075	0.487
536.000	341.581	80.007	19.994	104.242	19.796	22.254	0.496
536.500	341.855	80.005	19.993	104.239	19.792	22.475	0.502
537.000	342.108	80.006	19.993	104.239	19.791	22.557	0.517
537.500	342.299	80.005	19.995	104.241	19.788	22.742	0.486
538.000	342.579	80.006	19.994	104.239	19.786	22.914	0.458
538.500	342.814	80.006	19.994	104.238	19.788	22.790	0.493
539.000	343.042	80.005	19.993	104.239	19.783	23.077	0.489
539.500	343.295	80.005	19.993	104.240	19.778	23.412	0.472
540.000	343.527	80.007	19.994	104.243	19.775	23.638	0.483
540.500	343.764	80.007	19.993	104.246	19.771	23.883	0.476
541.000	344.024	80.006	19.994	104.250	19.770	23.968	0.483
541.500	344.243	80.005	19.993	104.253	19.765	24.248	0.488
542.000	344.516	80.006	19.993	104.255	19.765	24.270	0.486
542.500	344.721	80.006	19.993	104.254	19.760	24.629	0.485
543.000	344.983	80.007	19.993	104.249	19.759	24.672	0.472
543.500	345.216	80.007	19.993	104.249	19.758	24.742	0.482
544.000	345.479	80.006	19.994	104.249	19.751	25.159	0.496
544.500	345.719	80.006	19.994	104.249	19.750	25.271	0.500
545.000	345.978	80.006	19.994	104.247	19.744	25.645	0.501
545.500	346.211	80.007	19.994	104.251	19.739	25.946	0.495
546.000	346.446	80.007	19.994	104.248	19.737	26.086	0.480
546.500	346.677	80.008	19.993	104.246	19.732	26.458	0.467
547.000	346.900	80.007	19.993	104.244	19.727	26.770	0.460
547.500	347.180	80.006	19.994	104.244	19.724	26.947	0.479
548.000	347.405	80.006	19.993	104.239	19.720	27.241	0.504
548.499	347.648	80.006	19.993	104.241	19.715	27.550	0.486
548.999	347.912	80.006	19.994	104.240	19.713	27.711	0.487
549.499	348.134	80.007	19.994	104.237	19.708	28.029	0.496
549.999	348.397	80.007	19.994	104.234	19.702	28.433	0.486
550.500	348.603	80.007	19.994	104.240	19.695	28.888	0.477
551.000	348.881	80.008	19.993	104.244	19.692	29.049	0.476
551.500	349.127	80.007	19.995	104.246	19.688	29.314	0.503
552.000	349.395	80.007	19.993	104.251	19.682	29.717	0.519
552.500	349.655	80.006	19.994	104.254	19.677	30.066	0.521
553.000	349.904	80.007	19.994	104.251	19.671	30.462	0.519
553.500	350.142	80.005	19.994	104.250	19.667	30.710	0.498
554.000	350.378	80.006	19.994	104.249	19.660	31.170	0.481
554.500	350.636	80.005	19.994	104.249	19.655	31.455	0.484
555.000	350.897	80.006	19.993	104.248	19.648	31.944	0.506
555.500	351.128	80.005	19.994	104.251	19.643	32.285	0.505
555.999	351.371	80.004	19.994	104.250	19.635	32.807	0.483
556.500	351.642	80.005	19.994	104.248	19.628	33.281	0.494
557.000	351.862	80.004	19.995	104.248	19.624	33.543	0.503
557.500	352.132	80.004	19.994	104.248	19.615	34.101	0.490
558.000	352.386	80.005	19.993	104.245	19.609	34.535	0.507
558.500	352.665	80.004	19.994	104.246	19.603	34.881	0.529
559.000	352.923	80.005	19.994	104.250	19.596	35.355	0.535
559.500	353.148	80.003	19.994	104.249	19.588	35.892	0.510
560.000	353.411	80.004	19.994	104.248	19.577	36.591	0.485
560.500	353.660	80.005	19.994	104.246	19.568	37.175	0.500
560.999	353.901	80.004	19.993	104.246	19.564	37.481	0.501
561.499	354.160	80.004	19.994	104.246	19.554	38.142	0.495
561.999	354.404	80.003	19.993	104.249	19.547	38.578	0.501
562.499	354.642	80.003	19.993	104.254	19.535	39.340	0.492
563.000	354.909	80.003	19.994	104.261	19.532	39.586	0.493
563.500	355.129	80.004	19.995	104.264	19.525	40.027	0.497
564.000	355.400	80.004	19.995	104.264	19.513	40.802	0.489
564.500	355.637	80.005	19.994	104.264	19.505	41.318	0.499
565.000	355.889	80.004	19.994	104.263	19.494	42.025	0.498
565.500	356.139	80.004	19.994	104.262	19.484	42.678	0.496
566.000	356.387	80.005	19.995	104.261	19.474	43.340	0.500
566.500	356.603	80.005	19.995	104.261	19.466	43.901	0.481
566.999	356.889	80.004	19.994	104.261	19.459	44.362	0.483
567.499	357.107	80.005	19.995	104.261	19.443	45.373	0.503
568.000	357.392	80.003	19.993	104.261	19.432	46.121	0.503
568.500	357.658	80.004	19.994	104.261	19.420	46.893	0.526
569.000	357.888	80.004	19.994	104.260	19.408	47.718	0.523
569.499	358.133	80.005	19.995	104.260	19.400	48.207	0.486
569.999	358.357	80.004	19.993	104.260	19.389	48.928	0.473
570.500	358.631	80.004	19.994	104.259	19.374	49.929	0.484
571.000	358.851	80.005	19.994	104.260	19.363	50.630	0.496
571.500	359.118	80.004	19.995	104.259	19.350	51.533	0.490
572.000	359.385	80.005	19.996	104.258	19.335	52.462	0.510
572.500	359.621	80.005	19.995	104.258	19.322	53.339	0.518
573.000	359.867	80.005	19.994	104.259	19.307	54.353	0.493
573.500	360.139	80.005	19.995	104.261	19.294	55.190	0.500
574.000	360.370	80.004	19.995	104.264	19.282	55.930	0.511
574.500	360.583	80.003	19.995	104.266	19.263	57.168	0.474
575.000	360.892	80.006	19.994	104.267	19.247	58.271	0.483
575.500	361.123	80.005	19.994	104.268	19.229	59.424	0.531
576.000	361.390	80.006	19.995	104.273	19.216	60.274	0.519
576.499	361.604	80.004	19.995	104.275	19.197	61.542	0.489
577.000	361.872	80.006	19.995	104.275	19.180	62.625	0.481
577.500	362.073	80.004	19.996	104.280	19.161	63.903	0.475
578.000	362.376	80.004	19.994	104.286	19.140	65.294	0.486
578.500	362.609	80.005	19.994	104.287	19.124	66.364	0.520
579.000	362.832	80.004	19.995	104.291	19.103	67.691	0.496
579.500	363.095	80.004	19.995	104.296	19.086	68.840	0.471
580.000	363.351	80.004	19.994	104.297	19.064	70.263	0.503
580.500	363.588	80.004	19.995	104.296	19.044	71.589	0.506
581.000	363.868	80.003	19.995	104.295	19.024	72.904	0.505
581.500	364.107	80.003	19.995	104.295	19.005	74.172	0.518
582.000	364.339	80.005	19.995	104.295	18.983	75.580	0.495
582.500	364.592	80.005	19.995	104.295	18.967	76.642	0.478
583.000	364.830	80.004	19.995	104.293	18.948	77.908	0.488
583.500	365.090	80.005	19.995	104.289	18.928	79.201	0.495
584.000	365.341	80.004	19.994	104.287	18.910	80.401	0.505
584.500	365.608	80.004	19.995	104.282	18.887	81.880	0.514
585.000	365.862	80.004	19.994	104.274	18.866	83.279	0.519
585.500	366.097	80.005	19.993	104.269	18.845	84.657	0.505
586.000	366.361	80.003	19.994	104.265	18.825	85.991	0.494
586.499	366.554	80.003	19.995	104.260	18.802	87.479	0.478
587.000	366.803	80.003	19.995	104.259	18.778	89.040	0.449
587.500	367.064	80.003	19.995	104.264	18.755	90.525	0.475
588.000	367.286	80.005	19.995	104.272	18.733	91.975	0.496
588.500	367.587	80.005	19.995	104.280	18.709	93.590	0.504
588.999	367.829	80.004	19.995	104.290	18.686	95.090	0.533
589.499	368.065	80.003	19.994	104.297	18.663	96.582	0.510
590.000	368.311	80.004	19.995	104.300	18.638	98.245	0.480
590.500	368.581	80.004	19.995	104.300	18.613	99.892	0.499
590.999	368.800	80.005	19.994	104.303	18.587	101.549	0.503
591.500	369.076	80.005	19.993	104.308	18.558	103.459	0.492
592.000	369.312	80.004	19.994	104.311	18.532	105.212	0.503
592.500	369.561	80.004	19.994	104.313	18.507	106.793	0.498
593.000	369.817	80.003	19.993	104.316	18.481	108.534	0.495
593.499	370.086	80.005	19.993	104.314	18.452	110.397	0.515
593.999	370.324	80.005	19.993	104.307	18.427	112.090	0.516
594.499	370.599	80.005	19.993	104.305	18.398	113.961	0.510
594.999	370.821	80.004	19.994	104.303	18.372	115.656	0.505
595.499	371.076	80.005	19.994	104.300	18.344	117.506	0.486
595.999	371.316	80.005	19.994	104.304	18.314	119.445	0.486
596.499	371.537	80.005	19.992	104.307	18.289	121.091	0.478
596.999	371.805	80.005	19.993	104.307	18.262	122.880	0.475
597.500	372.068	80.004	19.993	104.307	18.233	124.811	0.510
598.000	372.349	80.006	19.994	104.308	18.205	126.616	0.538
598.499	372.596	80.005	19.993	104.304	18.181	128.223	0.536
598.999	372.865	80.005	19.993	104.301	18.150	130.254	0.522
599.499	373.113	80.005	19.993	104.301	18.123	132.042	0.516
599.999	373.369	80.006	19.994	104.301	18.092	134.021	0.510
600.499	373.627	80.005	19.993	104.299	18.064	135.868	0.509
600.999	373.871	80.005	19.994	104.298	18.033	137.926	0.508
601.499	374.139	80.005	19.994	104.299	18.006	139.646	0.508
602.000	374.342	80.005	19.993	104.304	17.972	141.859	0.492
602.500	374.609	80.006	19.994	104.305	17.948	143.445	0.470
603.000	374.871	80.006	19.995	104.305	17.918	145.421	0.499
603.500	375.092	80.006	19.995	104.307	17.890	147.248	0.506
604.000	375.379	80.006	19.995	104.308	17.862	149.063	0.495
604.500	375.637	80.006	19.994	104.303	17.836	150.759	0.526
605.000	375.865	80.006	19.994	104.302	17.808	152.574	0.516
605.500	376.129	80.006	19.993	104.302	17.781	154.329	0.490
606.000	376.381	80.006	19.993	104.298	17.753	156.204	0.504
606.500	376.601	80.006	19.993	104.291	17.721	158.276	0.494
607.000	376.870	80.005	19.993	104.288	17.692	160.147	0.481
607.500	377.125	80.006	19.992	104.287	17.661	162.221	0.507
608.000	377.371	80.006	19.992	104.288	17.631	164.212	0.512
608.500	377.637	80.006	19.993	104.292	17.603	166.011	0.506
608.999	377.913	80.006	19.993	104.298	17.572	168.038	0.527
609.499	378.139	80.006	19.995	104.302	17.543	169.933	0.522
610.000	378.403	80.004	19.994	104.305	17.515	171.750	0.497
610.500	378.619	80.007	19.993	104.305	17.488	173.530	0.485
611.000	378.935	80.005	19.994	104.304	17.459	175.418	0.506
611.500	379.168	80.006	19.994	104.302	17.434	177.056	0.541
612.000	379.417	80.004	19.993	104.294	17.405	178.929	0.516
612.500	379.687	80.005	19.993	104.286	17.376	180.787	0.500
613.000	379.904	80.005	19.993	104.278	17.348	182.634	0.502
613.499	380.187	80.005	19.993	104.270	17.319	184.543	0.494
614.000	380.462	80.006	19.994	104.264	17.295	186.099	0.530
614.500	380.686	80.006	19.993	104.259	17.267	187.975	0.529
615.000	380.975	80.006	19.993	104.252	17.240	189.725	0.506
615.499	381.224	80.005	19.993	104.245	17.216	191.273	0.525
616.000	381.414	80.005	19.993	104.237	17.189	193.055	0.488
616.500	381.732	80.006	19.993	104.230	17.166	194.595	0.473
617.000	381.966	80.006	19.993	104.226	17.143	196.079	0.530
617.500	382.214	80.005	19.994	104.225	17.119	197.670	0.517
618.000	382.491	80.006	19.994	104.229	17.094	199.294	0.504
618.499	382.732	80.006	19.993	104.233	17.066	201.077	0.522
618.999	383.008	80.004	19.993	104.233	17.049	202.186	0.517
619.499	383.276	80.004	19.993	104.233	17.025	203.704	0.530
620.000	383.505	80.005	19.994	104.231	17.006	204.966	0.521
620.500	383.766	80.005	19.993	104.224	16.986	206.240	0.494
620.999	384.055	80.005	19.995	104.212	16.966	207.554	0.521
621.499	384.279	80.005	19.993	104.205	16.946	208.836	0.531
622.000	384.572	80.004	19.993	104.197	16.931	209.808	0.514
622.500	384.832	80.005	19.994	104.190	16.913	210.993	0.535
623.000	385.101	80.005	19.995	104.185	16.892	212.308	0.542
623.500	385.330	80.005	19.994	104.184	16.877	213.325	0.514
624.000	385.603	80.005	19.995	104.183	16.861	214.349	0.500
624.500	385.835	80.005	19.992	104.183	16.846	215.293	0.503
625.000	386.111	80.006	19.992	104.179	16.829	216.425	0.506
625.500	386.385	80.004	19.993	104.176	16.815	217.322	0.529
625.999	386.646	80.006	19.993	104.175	16.802	218.231	0.543
626.499	386.897	80.006	19.993	104.177	16.788	219.172	0.524
626.999	387.162	80.007	19.994	104.176	16.779	219.756	0.514
627.500	387.435	80.007	19.993	104.178	16.767	220.532	0.527
628.000	387.694	80.007	19.993	104.179	16.757	221.213	0.535
628.499	387.947	80.006	19.992	104.175	16.752	221.554	0.522
629.000	388.221	80.006	19.994	104.167	16.745	221.958	0.519
629.500	388.467	80.007	19.992	104.159	16.740	222.333	0.524
630.000	388.748	80.007	19.993	104.147	16.733	222.777	0.524
630.500	389.005	80.008	19.992	104.134	16.731	222.842	0.532
631.000	389.269	80.008	19.993	104.124	16.732	222.816	0.529
631.500	389.531	80.008	19.992	104.117	16.730	222.933	0.523
632.000	389.742	80.009	19.992	104.109	16.731	222.833	0.500
632.500	390.020	80.006	19.993	104.108	16.733	222.690	0.481
633.000	390.272	80.006	19.993	104.102	16.736	222.505	0.509
633.499	390.550	80.007	19.994	104.095	16.741	222.194	0.530
634.000	390.818	80.006	19.993	104.085	16.744	221.975	0.538
634.500	391.038	80.007	19.993	104.078	16.749	221.649	0.517
635.000	391.296	80.006	19.993	104.069	16.757	221.137	0.483
635.500	391.570	80.007	19.993	104.067	16.763	220.786	0.505
636.000	391.844	80.006	19.994	104.068	16.773	220.130	0.540
636.500	392.075	80.006	19.994	104.075	16.781	219.623	0.526
637.000	392.362	80.005	19.994	104.084	16.789	219.102	0.511
637.500	392.621	80.007	19.993	104.093	16.803	218.137	0.532
637.999	392.863	80.005	19.994	104.099	16.815	217.419	0.524
638.499	393.124	80.005	19.994	104.105	16.829	216.454	0.502
638.999	393.407	80.007	19.993	104.106	16.844	215.482	0.523
639.499	393.634	80.005	19.994	104.103	16.863	214.245	0.527
640.000	393.901	80.004	19.994	104.095	16.881	213.081	0.503
640.500	394.171	80.004	19.995	104.094	16.902	211.694	0.516
641.000	394.446	80.005	19.994	104.092	16.922	210.415	0.541
641.500	394.674	80.004	19.994	104.084	16.942	209.067	0.524
642.000	394.916	80.005	19.994	104.079	16.962	207.776	0.486
642.500	395.222	80.004	19.994	104.077	16.986	206.211	0.509
643.000	395.472	80.005	19.995	104.071	17.011	204.600	0.552
643.500	395.735	80.006	19.995	104.065	17.034	203.047	0.534
644.000	395.987	80.006	19.995	104.064	17.061	201.309	0.514
644.499	396.219	80.004	19.994	104.063	17.089	199.488	0.499
645.000	396.510	80.005	19.993	104.064	17.115	197.788	0.503
645.500	396.765	80.005	19.995	104.064	17.142	195.976	0.534
646.000	397.044	80.005	19.994	104.068	17.171	194.094	0.540
646.500	397.285	80.006	19.996	104.072	17.200	192.215	0.527
647.000	397.498	80.004	19.995	104.077	17.232	190.133	0.487
647.500	397.783	80.005	19.994	104.083	17.260	188.294	0.476
648.000	398.021	80.003	19.995	104.085	17.292	186.165	0.511
648.500	398.289	80.005	19.993	104.088	17.324	184.094	0.514
649.000	398.557	80.004	19.994	104.091	17.355	182.044	0.521
649.500	398.816	80.005	19.994	104.094	17.389	179.826	0.531
650.000	399.074	80.004	19.994	104.094	17.424	177.527	0.522
650.500	399.306	80.003	19.994	104.098	17.455	175.465	0.504
651.000	399.567	80.004	19.994	104.100	17.489	173.243	0.492
651.500	399.839	80.005	19.995	104.099	17.522	171.103	0.513
652.000	400.082	80.006	19.995	104.100	17.556	168.848	0.524
652.500	400.354	80.004	19.994	104.100	17.594	166.410	0.515
653.000	400.582	80.004	19.994	104.101	17.625	164.337	0.508
653.500	400.876	80.004	19.994	104.100	17.658	162.163	0.511
654.000	401.111	80.004	19.995	104.100	17.695	159.767	0.525
654.500	401.360	80.006	19.993	104.100	17.731	157.414	0.506
655.000	401.605	80.004	19.994	104.101	17.765	155.170	0.489
655.500	401.844	80.004	19.994	104.101	17.798	152.996	0.489
656.000	402.089	80.005	19.995	104.103	17.833	150.705	0.484
656.500	402.369	80.005	19.994	104.104	17.866	148.545	0.505
657.000	402.607	80.006	19.994	104.103	17.904	146.037	0.521
657.500	402.857	80.006	19.994	104.103	17.938	143.825	0.503
658.000	403.097	80.005	19.994	104.103	17.976	141.375	0.489
658.499	403.373	80.006	19.994	104.103	18.012	139.013	0.503
659.000	403.642	80.005	19.993	104.102	18.046	136.772	0.530
659.500	403.887	80.005	19.994	104.101	18.082	134.405	0.530
660.000	404.137	80.005	19.994	104.101	18.116	132.171	0.505
660.500	404.382	80.005	19.994	104.101	18.148	130.067	0.495
661.000	404.605	80.005	19.994	104.101	18.189	127.387	0.481
661.500	404.903	80.004	19.994	104.099	18.221	125.341	0.494
662.000	405.127	80.004	19.995	104.100	18.252	123.303	0.522
662.500	405.418	80.004	19.995	104.097	18.286	121.107	0.518
663.000	405.629	80.005	19.995	104.094	18.323	118.681	0.508
663.500	405.920	80.005	19.994	104.089	18.358	116.388	0.502
664.000	406.155	80.003	19.994	104.088	18.393	114.085	0.514
664.500	406.394	80.005	19.995	104.084	18.426	111.886	0.500
665.000	406.650	80.004	19.995	104.080	18.461	109.600	0.485
665.500	406.864	80.006	19.995	104.076	18.490	107.732	0.482
666.000	407.153	80.004	19.995	104.074	18.525	105.427	0.486
666.499	407.393	80.005	19.994	104.072	18.556	103.408	0.516
667.000	407.691	80.004	19.995	104.074	18.591	101.135	0.534
667.500	407.921	80.004	19.995	104.076	18.626	98.805	0.533
668.000	408.185	80.004	19.994	104.079	18.653	97.039	0.511
668.500	408.409	80.003	19.994	104.081	18.689	94.706	0.491
669.000	408.628	80.003	19.995	104.079	18.721	92.596	0.465
669.500	408.916	80.003	19.994	104.075	18.752	90.587	0.475
670.000	409.143	80.003	19.996	104.072	18.782	88.619	0.511
670.500	409.404	80.002	19.995	104.071	18.811	86.714	0.501
671.000	409.609	80.002	19.995	104.070	18.838	84.946	0.477
671.500	409.925	80.003	19.995	104.077	18.870	82.885	0.494
672.000	410.144	80.002	19.994	104.080	18.899	80.994	0.528
672.500	410.397	80.003	19.994	104.087	18.926	79.178	0.503
672.999	410.664	80.003	19.996	104.094	18.950	77.612	0.496
673.500	410.941	80.004	19.995	104.100	18.980	75.693	0.531
674.000	411.213	80.001	19.996	104.102	19.008	73.836	0.546
674.500	411.422	80.003	19.995	104.106	19.036	72.017	0.516
675.000	411.702	80.003	19.995	104.102	19.058	70.565	0.485
675.500	411.967	80.004	19.995	104.102	19.090	68.470	0.517
676.000	412.175	80.003	19.995	104.103	19.114	66.881	0.509
676.500	412.463	80.001	19.994	104.103	19.138	65.324	0.485
677.000	412.673	80.004	19.996	104.104	19.161	63.798	0.497
677.499	412.959	80.005	19.995	104.110	19.187	62.125	0.497
677.999	413.198	80.004	19.994	104.114	19.210	60.582	0.510
678.499	413.441	80.004	19.995	104.116	19.231	59.214	0.503
678.999	413.677	80.004	19.994	104.118	19.255	57.648	0.480
679.500	413.934	80.004	19.995	104.122	19.274	56.413	0.486
680.000	414.166	80.005	19.995	104.127	19.296	54.956	0.491
680.500	414.420	80.004	19.995	104.131	19.318	53.519	0.488
681.000	414.676	80.005	19.995	104.135	19.339	52.142	0.498
681.500	414.940	80.004	19.995	104.139	19.359	50.845	0.515
682.000	415.179	80.004	19.994	104.142	19.380	49.451	0.511
682.500	415.449	80.004	19.993	104.142	19.401	48.096	0.506
683.000	415.709	80.006	19.993	104.142	19.421	46.800	0.520
683.500	415.942	80.005	19.994	104.143	19.437	45.715	0.512
684.000	416.201	80.006	19.995	104.144	19.458	44.351	0.492
684.500	416.433	80.006	19.995	104.144	19.475	43.272	0.491
684.999	416.693	80.006	19.993	104.144	19.491	42.193	0.492
685.500	416.964	80.006	19.994	104.144	19.509	40.997	0.512
686.000	417.194	80.005	19.992	104.144	19.527	39.851	0.516
686.499	417.479	80.005	19.993	104.144	19.542	38.867	0.508
686.999	417.728	80.007	19.993	104.144	19.556	37.937	0.525
687.499	417.969	80.006	19.993	104.146	19.573	36.820	0.512
687.999	418.257	80.005	19.993	104.147	19.587	35.933	0.509
688.500	418.483	80.006	19.993	104.148	19.604	34.761	0.522
689.000	418.761	80.004	19.993	104.149	19.615	34.054	0.509
689.500	419.009	80.005	19.993	104.149	19.632	32.945	0.515
690.000	419.275	80.006	19.993	104.149	19.643	32.258	0.520
690.500	419.496	80.005	19.993	104.150	19.659	31.210	0.501
