Repository: ulfsri/fsri_materials_database

# Materials and Products Database

## 01_Data

Raw data generated from each apparatus are included here in plain-text format. The data is organized first by material, next by the short name of test apparatus used, and where applicable additional filtering by test settings.

### material.json

Each material directory contains a json file of the same name as the material. This file links the data stored in the repository as well as data and graphs produced by the accompanying scripts (__02_Scripts__) to the respective landing page for the material on the front-end website.

File: 01_Data/PVC/Cone/PVC_Cone_HF75Scalar_220210_R1.csv
LABORATORY,FSRI 
TEST IDENT,PVC_HF75_1
OPERATOR,Dow
MATERIAL,PVC
ORIENTATION,Horizontal
HEAT FLUX,75
SURF AREA,0.009999999776482582
C FACTOR,0.03936708718538284
SPEC HOLDER DIFF,303.219970703125
SPECIMEN MASS,43.5
SCAN TIME,0.25
O2 DELAY TIME,11
CO DELAY TIME,11
CO2 DELAY TIME,8
FLOW FACTOR,1
SCAN COUNT,1892
TIME TO IGN,24.5
END OF TEST SCAN,1412
END OF TEST TIME,353
TEST STATUS,1
PRE TEST CMT,Dimensions: 98.49 x 98.91 x 3.13 mm
POST TEST CMT,"Sample shriveled prior to ignition, reducing exposed surface area. Sample expanded in height throughout test, reaching several centemeters above calibrated surface height, thereby increasing incident heat flux. Near end of test sample fell on its side."

File: 01_Data/PVC/Cone/PVC_Cone_HF75Scalar_220210_R2.csv
LABORATORY,FSRI 
TEST IDENT,PVC_HF75_2
OPERATOR,Dow
MATERIAL,PVC
ORIENTATION,Horizontal
HEAT FLUX,75
SURF AREA,0.009999999776482582
C FACTOR,0.03936708718538284
SPEC HOLDER DIFF,303.5999755859375
SPECIMEN MASS,43.400001525878906
SCAN TIME,0.25
O2 DELAY TIME,11
CO DELAY TIME,11
CO2 DELAY TIME,8
FLOW FACTOR,1
SCAN COUNT,1779
TIME TO IGN,23.25
END OF TEST SCAN,1299
END OF TEST TIME,324.75
TEST STATUS,1
PRE TEST CMT,Dimensions: 98.88 x 98.79 x 3.12 mm; 60 mm spacing
POST TEST CMT,"Sample shriveled prior to ignition, reducing exposed surface area. Sample expanded in height throughout test, reaching several centemeters above calibrated surface height, thereby increasing incident heat flux. Sample fell on its side mid test after becoming unbalanced due to height expansion."

File: 01_Data/PVC/Cone/PVC_HRRPUA_25.csv
Time after Ignition,PVC_R1,PVC_R2,PVC_R3,Mean,Std. Dev.
0.0,28.806928665977303,2.5059057364961834,7.16712901194872,12.826654471474066,14.034194779342869
0.25,31.975496836440467,3.348652423958265,8.23101782745627,14.518389029285002,15.314122003115452
0.5,34.9514657835981,4.07915815166689,9.256725550294968,16.09578316185332,16.533432081416436
0.75,37.19847863506561,4.786508983267272,10.074260424770488,17.353082681034454,17.38878616396173
1.0,39.64434022028726,5.352888166438506,12.086903049692308,19.02804381213936,18.168943208217424
1.25,41.3502912326975,5.974815826230944,14.056640928839908,20.46058266258945,18.53682597844961
1.5,44.71836097689939,7.25993732591432,15.579325469296693,22.519207924036802,19.669897101113076
1.75,47.16221569178939,8.650821238276585,18.57198618410148,24.795007704722483,19.99565886194047
2.0,49.41211929230783,9.645418829900535,21.353227464333962,26.803588528847442,20.43593509524043
2.25,52.22357657318464,10.772734174605295,23.280876486426422,28.759062411405452,21.261490414819097
2.5,54.515810284433066,12.806337677683807,25.473379323672713,30.93184242859653,21.38378219315172
2.75,55.83247335324196,14.683243324523442,28.53392301224505,33.01654656333682,20.937650737718865
3.0,57.46540637675225,16.21963594122975,31.32883587642193,35.00462606480131,20.867126535215505
3.25,60.18202491984904,19.30646055535251,33.887193711404,37.791893062201844,20.715645012746176
3.5,61.32632857453152,22.200207324610933,36.095857930861214,39.87413127666789,19.83481416909664
3.75,62.509170183093765,24.94911088798432,38.135351230590224,41.86454410055611,19.05569923039004
4.0,65.14514910517182,26.89905876064235,41.05914517917168,44.36778434832862,19.336524416870713
4.25,65.98622778663685,30.638054601286754,42.60013255308515,46.40813831366958,17.97912728109624
4.5,68.78049791817871,34.01871633764364,45.09336236571405,49.29752554051213,17.758141954141855
4.75,68.60680971139602,36.759441145609266,47.92650130965522,51.09758405555351,16.158760641746817
5.0,72.01018025468137,39.503238564266425,49.33343473484035,53.61561785126272,16.671176734050267
5.25,71.81115769066102,42.26201166252327,50.67843856883935,54.91720264067454,15.22377575999341
5.5,74.67707438167282,45.6837250971673,54.072801836975394,58.144533771938505,14.919377547202938
5.75,76.42889125774487,48.039836563061606,55.13897050865947,59.869232776488644,14.773833031961129
6.0,78.47112918302749,50.231393341502,57.44747662274432,62.049999715757934,14.671676257881291
6.25,79.89204651656648,51.89609804654471,58.62094905889267,63.46969787400129,14.614241563900658
6.5,81.54991444816532,53.97336419269411,61.0371467619487,65.52014180093605,14.324435918660853
6.75,82.04239285040863,55.60014527032446,63.18526048621264,66.94259953564858,13.615664207850049
7.0,84.10160009279335,58.225237659245195,65.74811089284493,69.35831621496116,13.310586765765166
7.25,85.49976785137922,60.7237612228418,67.01942305863714,71.08098404428604,12.877687461048335
7.5,86.77544648174872,62.80754631970546,68.26358045728145,72.61552441957853,12.562627978757027
7.75,87.83407630152806,64.3479043536781,71.05127642273408,74.41108569264675,12.098194366872969
8.0,89.51268818239231,67.7854138001937,71.37961690970693,76.22590629743097,11.646179787467267
8.25,91.21983658718929,68.3434574040599,73.16676277547013,77.57668558890644,12.058928043069518
8.5,94.24593655613062,71.349168980691,74.21613517694284,79.93708023792148,12.474469954430035
8.75,93.97823016137428,71.28987933037142,74.81035843684661,80.02615597619744,12.210394090130372
9.0,96.8150040983693,73.162627818102,77.75552823711993,82.57772005119708,12.54188488005899
9.25,97.75688951638682,75.18783448969909,77.78399920073562,83.5762410689405,12.349214978866227
9.5,99.0768745030851,76.92815009090911,78.48407269563548,84.82969909654322,12.362917498978677
9.75,100.98203806533603,78.26683063285114,80.45683333215023,86.56856734344579,12.530368376222004
10.0,101.7682418908232,81.44472691249268,81.2446774179744,88.1525487404301,11.791960393603372
10.25,103.32564440378827,81.71681593484338,81.22879147487419,88.75708393783528,12.619102880394408
10.5,105.4825854879984,81.89541047752053,83.45814070621036,90.27871222390978,13.190104363300819
10.75,104.54928773034811,84.71624095454239,82.59063679976462,90.61872182821838,12.110947445220251
11.0,106.01666616873854,86.04533792854096,83.47386858188386,91.84529089305447,12.339936043327043
11.25,107.23492595855714,86.33311819479385,84.96883293519141,92.84562569618079,12.4801558523125
11.5,108.10696086365506,86.90458768292204,85.23533586976087,93.41562813877933,12.750413457166358
11.75,107.10374589465643,87.49945277145444,84.28173430810074,92.96164432473721,12.352639622274491
12.0,108.104908446559,89.63540261897637,85.18093876035866,94.30708327529801,12.155062593810257
12.25,108.32138084437223,89.7682701743367,87.4973041509082,95.1956517232057,11.423786385939238
12.5,109.11245797379009,90.50587074541599,87.01406345115556,95.54413072345388,11.879512103795536
12.75,109.34658283625808,89.73514359522085,87.93589928059383,95.67254190402424,11.876189059973491
13.0,108.73958386948657,91.58595710147249,88.14325028382935,96.15626375159614,11.032588837169687
13.25,111.74124771082667,91.03776650599168,87.08260242743918,96.62053888141918,13.243402408363918
13.5,110.63488960463502,91.76689838365108,88.68865668664117,97.03014822497578,11.882156117130528
13.75,109.31125426400446,92.34079519418486,88.92081393250905,96.85762113023277,10.919881026388754
14.0,109.66471670450065,93.11809311482916,89.0122534900887,97.26502110313952,10.932923580215562
14.25,110.94848044949313,93.10009157116015,89.03729664089424,97.69528955384918,11.65598032550817
14.5,112.29728657633002,93.72585630794191,90.66665728851518,98.8966000575957,11.70570262906743
14.75,111.00546012540981,94.27008045824402,92.25490590641914,99.17681549669099,10.29334044093411
15.0,112.27557821661554,92.39750625240075,91.04128811663703,98.57145752855111,11.887473439832382
15.25,110.39563138027799,93.55450522115414,92.40540282196038,98.78517980779749,10.071347892345102
15.5,110.13451019040532,94.00844127177153,92.90182705026798,99.01492617081495,9.645724977178011
15.75,110.08812960014981,94.67122109969274,92.0022377121347,98.9205294706591,9.763059846683118
16.0,112.2124636752924,94.68191082747182,92.06668526582364,99.65368658952929,10.954543012010632
16.25,111.81810228618765,94.36391183548952,90.96421075767276,99.04874162644997,11.188472666028607
16.5,109.11419334080684,93.95307074803443,92.3840028169166,98.48375563525263,9.239596739136784
16.75,111.27220476919899,94.5811472665089,93.55309599179475,99.80214934250087,9.946650238874664
17.0,109.45839727279208,94.70708030937178,93.11288139276556,99.09278632497649,9.012202022121633
17.25,108.09917274857904,94.12811134006233,92.80086105811802,98.34271504891979,8.475361258475086
17.5,108.03129752823159,94.40602995303124,93.10386236657689,98.51372994927992,8.268130355209529
17.75,107.82885610784217,94.43883331854175,94.48097185391293,98.91622042676562,7.71859767067438
18.0,107.39497341608963,94.13800676870449,94.9250159164043,98.8193320337328,7.437140894774948
18.25,105.76284169592735,95.59990006731232,94.23659883075295,98.53311353133087,6.2981246864341065
18.5,107.9488600272154,94.47241865110179,94.1865566217495,98.86927843335557,7.864447260591498
18.75,105.43320672989265,95.3821137911723,93.25157736814961,98.02229929640487,6.505840307235496
19.0,103.4195254405994,95.60736324531098,93.89759251518713,97.64149373369916,5.0764226372373065
19.25,104.13438662419114,95.129055763268,94.35500852070183,97.87281696938699,5.436472035236103
19.5,102.53102076836056,95.01317073377672,93.97105897373856,97.17175015862529,4.670421322684039
19.75,103.47236242512137,93.41397347115637,94.42631684739298,97.10421758122357,5.538155048614939
20.0,101.16180639136947,94.0106991188116,93.07234242683259,96.08161597900455,4.424520232721141
20.25,101.3118941003846,93.60528503690111,92.82989548876034,95.91569154201534,4.689302589517405
20.5,100.18951159516189,93.0009427467722,93.82646400663593,95.67230611619,3.9337298257584945
20.75,101.09533629451177,93.18598427237123,93.11568329383918,95.7990012869074,4.586895348869141
21.0,100.59781335661481,93.3987699935669,94.49557813623787,96.16405382880653,3.8787130195827033
21.25,101.14475259137973,92.57633322850734,94.10322112052208,95.94143564680304,4.570418698323427
21.5,98.1290415556763,93.10218206319213,91.44297032077077,94.22473131321306,3.481519029619068
21.75,97.16982355168761,92.6107331457813,90.81244901731917,93.53100190492937,3.277075477366526
22.0,97.7862424362776,91.25035527143747,91.35272522146617,93.46310764306043,3.74429442377479
22.25,97.13839071275498,91.02630144855047,91.3435197085378,93.16940395661442,3.440900864444042
22.5,96.41381329221657,90.89913195194264,91.43095520019354,92.9146334814509,3.04202292938392
22.75,95.61092158971375,91.53739376680119,90.30462196518349,92.48431244056614,2.776993906613067
23.0,93.59465062309162,90.94288623863112,89.54042023945549,91.35931903372608,2.058945896696306
23.25,93.79846040404769,90.71119668555689,87.94181958809034,90.81715889256498,2.92975790873067
23.5,95.46713711942498,91.76956356326409,87.39607426027118,91.54425831432007,4.040245754963955
23.75,93.20939025922321,90.43609224502423,87.65778192400396,90.4344214760838,2.7758045447258386
24.0,92.6253726702998,89.63452995392329,88.07808873849861,90.11266378757391,2.311040190318072
24.25,91.24040152333777,90.4293731170173,87.00748883048264,89.55908782361257,2.2466496912671823
24.5,91.38618362911994,89.22361158280367,86.77065278530277,89.12681599907546,2.3092873968670227
24.75,89.96621070414128,87.64484945146509,85.47792238423665,87.696327513281,2.244586933888798
25.0,88.81752846636584,88.81484164305819,85.68237337795546,87.77158116245982,1.8093075139069426
25.25,87.08537369697976,88.63829170356965,86.57536927974665,87.43301156009869,1.074500486078698
25.5,87.57500708853716,88.03631167264653,85.44192286206494,87.01774720774955,1.384058256060529
25.75,86.59241947431248,88.14435877572556,84.12772427280264,86.28816750761355,2.025528357478079
26.0,85.99316090613394,88.84916108145592,85.06027220330847,86.63419806363277,1.9741114990567266
26.25,87.47957151582214,87.37671497687458,84.931737878278,86.59600812365824,1.442217547440252
26.5,85.16886110956433,86.27928756652558,83.8206546928065,85.08960112296548,1.231231298757377
26.75,84.24693886386252,88.98917419846454,83.09974920623766,85.4452874228549,3.122236559967227
27.0,83.95469926231573,85.68971920592298,83.40577639845681,84.35006495556517,1.1921972196298227
27.25,83.51392562124933,86.73637324027344,83.8001591464628,84.68348600266187,1.783603631836517
27.5,82.3771785262852,85.74331114062394,81.02178928989053,83.04742631893323,2.431073060276145
27.75,81.60239686058785,85.99128028182066,82.18349520183158,83.25905744808004,2.3839463145086417
28.0,79.93611464745389,85.85210609741239,82.68974366724821,82.8259881373715,2.9603480582061446
28.25,79.78727639180487,85.62025339679435,81.75271189411028,82.38674722756984,2.9677273776815167
28.5,78.82182849610922,86.57129716334639,78.8791696714116,81.42409844362241,4.457697050926905
28.75,77.62997348505914,87.37106407532305,79.11350686979414,81.37151481005878,5.248443708915589
29.0,76.72190916078442,85.79575217076648,79.81988355361767,80.77918162838952,4.612358002111913
29.25,73.63503022518213,84.33523129569475,78.94940744224365,78.97322298770685,5.350140289983444
29.5,73.20999522146084,85.16247393515457,76.21178252550594,78.19475056070712,6.218083187108194
29.75,73.56067364725625,84.05028021186587,76.7292636158169,78.11340582497967,5.380041701647375
30.0,70.6290514946941,84.52428214120198,75.72879383677308,76.96070915755638,7.029051870494231
30.25,68.3876647747872,83.76659417870748,75.76786469385615,75.9740412157836,7.69153749073204
30.5,65.80727738765407,84.90545493467391,73.56760488936587,74.76011240389795,9.604772357194877
30.75,64.00830587039299,84.02706087394338,73.87539650202739,73.97025441545459,10.009714605864062
31.0,61.76743806006386,84.82153825315196,73.829159733137,73.47271201545094,11.531182730310835
31.25,58.11239742425909,84.57049734594409,72.60497858413886,71.76262445144734,13.249148396410758
31.5,55.407958250630585,84.08102856471119,72.34840799037283,70.61246493523821,14.41514356595366
31.75,54.08230499381201,83.62790922724187,72.668895526579,70.12636991587763,14.935997112359841
32.0,50.875496621648324,82.93252749467459,71.27101297274355,68.35967902968882,16.225603412339606
32.25,48.95078788765484,83.81741139088689,69.89327761457729,67.55382563103967,17.550644868963985
32.5,47.24970765238276,83.15046189817448,70.70718142515149,67.03578365856958,18.22979456890642
32.75,44.73646364583329,82.33577643720575,68.11903011585503,65.06375673296469,18.98494409206977
33.0,43.55248765856517,82.60475608746846,68.16097138250106,64.77273837617822,19.745379447851356
33.25,41.468368180492824,82.01600938277424,68.08600042436724,63.85679266254476,20.60200112820917
33.5,40.10001726957861,82.46135500410169,66.48908697936325,63.01681975101451,21.393064610835467
33.75,38.65908894274081,80.95117155758406,65.28411471247153,61.631458404265466,21.38133500403073
34.0,37.298729122829684,81.16637468165632,65.31697063834226,61.26069148094276,22.213343561264608
34.25,35.488941250075186,81.68373048009761,65.01564014168878,60.729437290620524,23.39376603204213
34.5,35.001695462744216,79.85827182427839,63.9618932739089,59.607286853643835,22.743132117764628
34.75,33.63186773923279,79.62764447310282,62.410861638423384,58.556791283586335,23.23883093150407
35.0,32.07644690767567,80.0808976505557,62.651785285396876,58.26970994787607,24.300386025312022
35.25,31.058981079191607,80.1907117625052,61.6093419482375,57.619678263311435,24.807656121115677
35.5,29.620591389847835,79.49255000397484,59.84728645532927,56.320142616383976,25.12237293226411
35.75,28.882267831933035,80.23369950315275,60.06960523184319,56.395190855642994,25.87215442182979
36.0,27.383823946313147,78.66499538534158,59.7669441194535,55.271921150369415,25.934408797179117
36.25,26.071958290526833,79.66602180897065,58.47245328098546,54.736811126827654,26.991613101715288
36.5,24.58613711296105,78.7671703783923,56.477488357339375,53.27693194956424,27.231943786974785
36.75,23.970232791843358,77.14008200631973,55.05670781342485,52.055674203862644,26.711661655854172
37.0,22.485780432561892,76.70010104287162,55.35834606365158,51.514742513028374,27.310769048127078
37.25,20.861667121308614,76.98451570370783,54.63702091289505,50.82773457930383,28.254672711415207
37.5,19.89354447985192,77.081577580482,53.599889151175084,50.19167040383633,28.745951867210348
37.75,18.996713326030164,76.83930388309949,51.826673304755424,49.220896837961696,29.009203260937095
38.0,17.307360651583362,75.23973039963504,51.015360478723956,47.85415050998079,29.095271136494055
38.25,15.583425254681138,74.9367243975319,50.29719212795962,46.93911392672422,29.81880357575387
38.5,14.388580238347787,74.73577003804756,50.0488731936739,46.39107449002308,30.339420688232813
38.75,13.422609012811579,73.8427860204792,47.37993059294011,44.881775208743626,30.287456688407563
39.0,12.03345243019971,73.11747331296543,46.64226423830542,43.931063327156856,30.632129530723116

File: 01_Data/PVC/Cone/PVC_Cone_HF25Scan_220218_R3.csv (part 2 of 9)
Chan Gain,,500,500,1,1,1,1,1,1,1,1,1.0,1.0
Offset,,0,0,0.132435604929924,0,0,0,0,0,0,0,0.0,0.0
Gain,,1,1,25.01099967956543,15.421852111816406,15.15283203125,1,1,1,1.0008864402770996,1.0211255550384521,1.0,1.0
Units,sec,C,C,Pa,%,%,%,%,%,g,/m,,
190,47.25,22.02333641052246,23.421871185302734,158.3523712158203,116.76659393310547,117.21063232421875,-0.008765405043959618,0.050389569252729416,20.984739303588867,436.386474609375,-0.03399762511253357,0.0,0.0
191,47.5,21.97305679321289,22.840572357177734,165.19895935058594,116.78683471679688,117.07144165039062,-0.008773311041295528,0.05038100481033325,20.984718322753906,436.3965148925781,-0.02180187962949276,0.0,0.0
192,47.75,22.018842697143555,23.586782455444336,164.2410430908203,116.78118133544922,116.69039916992188,-0.008783693425357342,0.05039519816637039,20.984699249267578,436.3965148925781,0.0069656651467084885,0.0,0.0
193,48,22.28279685974121,22.191944122314453,160.82003784179688,116.77694702148438,116.9558334350586,-0.008793037384748459,0.05040797218680382,20.984682083129883,436.3965148925781,-0.013710721395909786,0.0,0.0
194,48.25,22.164955139160156,23.345500946044922,162.6610565185547,116.76000213623047,117.09456634521484,-0.008801447227597237,0.05041946843266487,20.98466682434082,436.3664855957031,-0.025629336014389992,0.0,0.0
195,48.5,22.545284271240234,23.137027740478516,165.24398803710938,116.77930450439453,117.31190490722656,-0.008809016086161137,0.0504298135638237,20.984651565551758,436.406494140625,-0.040758706629276276,0.0,0.0
196,48.75,22.181591033935547,23.28042984008789,160.2498779296875,116.79059600830078,117.07698822021484,-0.008815827779471874,0.050439126789569855,20.984638214111328,436.406494140625,-0.021937821060419083,0.0,0.0
197,49,22.11320686340332,23.11376953125,160.7742462158203,116.78024291992188,117.19676208496094,-0.008820030838251114,0.050447508692741394,20.98462677001953,436.406494140625,-0.031890619546175,0.0,0.0
198,49.25,22.29851531982422,23.13400650024414,167.8437042236328,116.76565551757812,117.24947357177734,-0.008823813870549202,0.05045505240559578,20.98438835144043,436.41650390625,-0.03703736141324043,0.0,0.0
199,49.5,21.92621612548828,23.017745971679688,164.04869079589844,116.78306579589844,117.30311584472656,-0.008827218785881996,0.05046183988451958,20.984172821044922,436.37646484375,-0.03979926556348801,0.0,0.0
200,49.75,22.123903274536133,23.501129150390625,164.16090393066406,116.78495025634766,117.26936340332031,-0.008830282837152481,0.050467949360609055,20.983978271484375,436.3664855957031,-0.037077028304338455,0.0,0.0
201,50,22.018686294555664,23.574525833129883,166.12327575683594,116.77694702148438,117.28693389892578,-0.008831733837723732,0.05048074945807457,20.98380470275879,436.3564758300781,-0.039032965898513794,0.0,0.0
202,50.25,21.88134002685547,23.395008087158203,164.1685333251953,116.79436492919922,117.13201904296875,-0.008833039551973343,0.050492268055677414,20.983732223510742,436.346435546875,-0.025857964530587196,0.0,0.0
203,50.5,22.066728591918945,22.86001968383789,166.52552795410156,116.79530334472656,117.16577911376953,-0.008834214881062508,0.05050263553857803,20.983667373657227,436.3264465332031,-0.02836737222969532,0.0,0.0
204,50.75,22.59610939025879,23.239259719848633,163.55409240722656,116.80518341064453,117.22913360595703,-0.00883527286350727,0.05051196739077568,20.983610153198242,436.2964172363281,-0.03245215117931366,0.0,0.0
205,51,22.59791374206543,22.958126068115234,167.1491241455078,116.77600860595703,117.26612091064453,-0.008836224675178528,0.050520364195108414,20.983558654785156,436.2363586425781,-0.03751504421234131,0.0,0.0
206,51.25,21.91987419128418,23.652809143066406,163.91818237304688,116.77318572998047,117.08346557617188,-0.008837735280394554,0.05052792280912399,20.983510971069336,436.2663879394531,-0.02376893348991871,0.0,0.0
207,51.5,22.113100051879883,22.96991729736328,161.60011291503906,116.79483032226562,117.0589599609375,-0.008839095011353493,0.05054976046085358,20.983469009399414,436.3264465332031,-0.020233897492289543,0.0,0.0
208,51.75,21.883190155029297,23.357528686523438,163.2083282470703,116.79200744628906,117.30358123779297,-0.008840318769216537,0.05056941136717796,20.983430862426758,436.3364562988281,-0.03914879262447357,0.0,0.0
209,52,22.285364151000977,23.269136428833008,164.281494140625,116.78636169433594,117.01734161376953,-0.008841419592499733,0.05058709904551506,20.983396530151367,436.346435546875,-0.017697880044579506,0.0,0.0
210,52.25,22.147390365600586,23.582054138183594,165.2943572998047,116.7821273803711,117.14913177490234,-0.00884306337684393,0.05060301721096039,20.983366012573242,436.3664855957031,-0.0281054750084877,0.0,0.0
211,52.5,22.299278259277344,23.528100967407227,164.05099487304688,116.79812622070312,117.17040252685547,-0.008844543248414993,0.05061734467744827,20.98333740234375,436.37646484375,-0.02850448340177536,0.0,0.0
212,52.75,21.802288055419922,23.2842960357666,166.18128967285156,116.80001068115234,117.27398681640625,-0.008845875039696693,0.05063023790717125,20.983312606811523,436.3664855957031,-0.03627505153417587,0.0,0.0
213,53,22.100358963012695,23.23711395263672,159.4446258544922,116.78730010986328,117.05432891845703,-0.008848380297422409,0.05064184218645096,20.98328971862793,436.346435546875,-0.020457036793231964,0.0,0.0
214,53.25,21.68067169189453,23.094736099243164,161.9359588623047,116.79012298583984,116.96832275390625,-0.008850635029375553,0.050652287900447845,20.98326873779297,436.2763977050781,-0.013656715862452984,0.0,0.0
215,53.5,22.268388748168945,23.026779174804688,160.23995971679688,116.81083679199219,117.25179290771484,-0.00885266438126564,0.050661686807870865,20.98324966430664,436.2663879394531,-0.03374949470162392,0.0,0.0
216,53.75,21.835247039794922,23.489660263061523,163.2808380126953,116.79859924316406,117.33918762207031,-0.008854490704834461,0.0506555438041687,20.983232498168945,436.2763977050781,-0.04136209189891815,0.0,0.0
217,54,22.36842155456543,22.958772659301758,163.9502410888672,116.79765319824219,117.16161346435547,-0.008856134489178658,0.050650015473365784,20.983217239379883,436.2763977050781,-0.027868757024407387,0.0,0.0
218,54.25,22.349750518798828,22.7569637298584,166.85601806640625,116.78730010986328,117.07976531982422,-0.008857614360749722,0.05064504221081734,20.983203887939453,436.3564758300781,-0.022402921691536903,0.0,0.0
219,54.5,22.817014694213867,23.01375389099121,166.18357849121094,116.80518341064453,117.31421661376953,-0.008860906586050987,0.050640564411878586,20.983192443847656,436.386474609375,-0.03895038738846779,0.0,0.0
220,54.75,22.512598037719727,23.287416458129883,164.75320434570312,116.81083679199219,117.21294403076172,-0.008863869123160839,0.050643835216760635,20.98318099975586,436.3264465332031,-0.030781053006649017,0.0,0.0
221,55,22.211078643798828,22.972522735595703,163.79833984375,116.79859924316406,117.17317962646484,-0.008866535499691963,0.05064677819609642,20.983171463012695,436.37646484375,-0.028680697083473206,0.0,0.0
222,55.25,21.847885131835938,23.52496337890625,161.7527618408203,116.7995376586914,117.16022491455078,-0.008868935517966747,0.05064942687749863,20.983163833618164,436.3965148925781,-0.02761811763048172,0.0,0.0
223,55.5,21.570968627929688,23.027633666992188,166.4102783203125,116.8061294555664,117.21479797363281,-0.008864560164511204,0.05065181106328964,20.983156204223633,436.346435546875,-0.031284116208553314,0.0,0.0
224,55.75,22.443071365356445,23.354087829589844,163.67698669433594,116.81600952148438,117.23514556884766,-0.00886062253266573,0.05064665526151657,20.9831485748291,436.3664855957031,-0.03208082914352417,0.0,0.0
225,56,22.11217498779297,23.105182647705078,161.8275604248047,116.80236053466797,117.02196502685547,-0.008857078850269318,0.050642017275094986,20.983142852783203,436.37646484375,-0.016824886202812195,0.0,0.0
226,56.25,22.019020080566406,23.422088623046875,163.60218811035156,116.799072265625,117.15005493164062,-0.00885388907045126,0.05063784122467041,20.983137130737305,436.386474609375,-0.02687642350792885,0.0,0.0
227,56.5,22.10363006591797,22.692583084106445,158.15545654296875,116.81083679199219,117.14126586914062,-0.008841216564178467,0.05063408240675926,20.983131408691406,436.3664855957031,-0.02530219778418541,0.0,0.0
228,56.75,22.0933895111084,23.584095001220703,160.87118530273438,116.82024383544922,117.331787109375,-0.008829811587929726,0.05062339827418327,20.98312759399414,436.386474609375,-0.03913699463009834,0.0,0.0
229,57,22.38522720336914,23.480846405029297,164.66160583496094,116.80189514160156,117.25826263427734,-0.008819546550512314,0.05061378329992294,20.983123779296875,436.3664855957031,-0.03492964431643486,0.0,0.0
230,57.25,21.84336280822754,23.4024600982666,163.59149169921875,116.80660247802734,117.09502410888672,-0.008810308761894703,0.050605129450559616,20.98311996459961,436.37646484375,-0.022090354934334755,0.0,0.0
231,57.5,22.40818977355957,23.47207260131836,167.9971160888672,116.81224822998047,117.21109771728516,-0.008792845532298088,0.05059733986854553,20.983116149902344,436.3564758300781,-0.03053194098174572,0.0,0.0
232,57.75,22.320783615112305,23.528385162353516,165.14247131347656,116.82636260986328,117.37757110595703,-0.008777128532528877,0.05059032887220383,20.983112335205078,436.3364562988281,-0.04216238483786583,0.0,0.0
233,58,21.997575759887695,23.058822631835938,162.16188049316406,116.82730865478516,117.09548950195312,-0.008762982673943043,0.050591323524713516,20.983110427856445,436.386474609375,-0.020537840202450752,0.0,0.0
234,58.25,22.51862335205078,23.391817092895508,165.5607452392578,116.81600952148438,117.22866821289062,-0.00875025149434805,0.05059221759438515,20.983108520507812,436.406494140625,-0.03158629313111305,0.0,0.0
235,58.5,22.318782806396484,23.52190589904785,163.96092224121094,116.82166290283203,116.96138763427734,-0.008732259273529053,0.050593022257089615,20.98310661315918,436.37646484375,-0.010706683620810509,0.0,0.0
236,58.75,22.356794357299805,23.07579231262207,161.7344512939453,116.82401275634766,117.1116714477539,-0.008716065436601639,0.050593744963407516,20.983104705810547,436.37646484375,-0.02202826924622059,0.0,0.0
237,59,21.64566421508789,23.384742736816406,165.12261962890625,116.80989074707031,117.42797088623047,-0.008701491169631481,0.05059439688920975,20.983102798461914,436.3364562988281,-0.04727102071046829,0.0,0.0
238,59.25,22.60300636291504,23.3912410736084,165.39892578125,116.81977844238281,117.0658950805664,-0.008688374422490597,0.05060228332877159,20.98310089111328,436.3364562988281,-0.018851302564144135,0.0,0.0
239,59.5,21.574201583862305,22.897390365600586,161.8733673095703,116.82777404785156,117.35722351074219,-0.008676569908857346,0.05060938000679016,20.98309898376465,436.3264465332031,-0.040501274168491364,0.0,0.0
240,59.75,22.115678787231445,23.256750106811523,164.94020080566406,116.83436584472656,117.0108642578125,-0.008665945380926132,0.05061576887965202,20.983097076416016,436.3364562988281,-0.013521435670554638,0.0,0.0
241,60,22.176532745361328,23.381250381469727,164.16929626464844,116.81413269042969,117.20277404785156,-0.00865311548113823,0.05062151700258255,20.983095169067383,436.2964172363281,-0.029751436784863472,0.0,0.0
242,60.25,22.668701171875,23.16812515258789,159.15533447265625,116.82636260986328,117.17224884033203,-0.008641568943858147,0.050626691430807114,20.983095169067383,436.3264465332031,-0.026480164378881454,0.0,0.0
243,60.5,22.1818790435791,23.8055477142334,164.68984985351562,116.83672332763672,117.27676391601562,-0.008631177246570587,0.05063134804368019,20.983095169067383,436.2964172363281,-0.03367232158780098,0.0,0.0
244,60.75,22.437990188598633,23.196271896362305,158.0104217529297,116.83248138427734,117.40438842773438,-0.008621824905276299,0.05063553899526596,20.983095169067383,436.2763977050781,-0.043739575892686844,0.0,0.0
245,61,21.992958068847656,23.275070190429688,164.63717651367188,116.82730865478516,117.23468017578125,-0.008613407611846924,0.05063201114535332,20.983095169067383,436.2864074707031,-0.03117910958826542,0.0,0.0
246,61.25,22.121410369873047,23.59552764892578,163.64950561523438,116.83342742919922,116.84300231933594,-0.008612367324531078,0.05062883719801903,20.983095169067383,436.3264465332031,-0.0007341332966461778,0.0,0.0
247,61.5,23.001258850097656,23.155603408813477,165.07225036621094,116.8418960571289,117.29155731201172,-0.008611430414021015,0.05062597990036011,20.983095169067383,436.346435546875,-0.03440546989440918,0.0,0.0
248,61.75,22.35889434814453,23.23978614807129,163.46250915527344,116.8451919555664,117.33317565917969,-0.008610587567090988,0.05062340945005417,20.983095169067383,436.31640625,-0.037330616265535355,0.0,0.0
249,62,22.441852569580078,23.227365493774414,164.78221130371094,116.83013153076172,117.03260040283203,-0.008609828539192677,0.050621096044778824,20.983095169067383,436.2964172363281,-0.015509670600295067,0.0,0.0
250,62.25,22.123554229736328,23.662710189819336,165.2134552001953,116.83154296875,116.72138214111328,-0.008618294261395931,0.05064091458916664,20.983095169067383,436.2864074707031,0.008449678309261799,0.0,0.0
251,62.5,22.465892791748047,23.77927589416504,165.3371124267578,116.84425354003906,117.10935974121094,-0.00862591341137886,0.05065875127911568,20.983095169067383,436.2864074707031,-0.02029971405863762,0.0,0.0
252,62.75,22.40589141845703,23.454648971557617,162.62901306152344,116.83295440673828,116.9951400756836,-0.008632770739495754,0.05067480355501175,20.983095169067383,436.2864074707031,-0.012425903230905533,0.0,0.0
253,63,22.34821128845215,23.22305679321289,158.52334594726562,116.83106994628906,117.09178924560547,-0.008638942614197731,0.050689250230789185,20.983095169067383,436.31640625,-0.019966885447502136,0.0,0.0
254,63.25,22.316556930541992,23.261022567749023,162.37635803222656,116.84989929199219,117.0265884399414,-0.008644497022032738,0.05070225149393082,20.983095169067383,436.3064270019531,-0.01353426929563284,0.0,0.0
255,63.5,21.93455696105957,23.024572372436523,165.50961303710938,116.84283447265625,117.1676254272461,-0.008649495430290699,0.050713952630758286,20.983095169067383,436.2964172363281,-0.024864250794053078,0.0,0.0
256,63.75,22.191102981567383,23.466989517211914,160.78952026367188,116.85884094238281,117.42242431640625,-0.008653994649648666,0.05073908716440201,20.983095169067383,436.2964172363281,-0.04309471696615219,0.0,0.0
257,64,22.11481285095215,23.082048416137695,162.74884033203125,116.8348388671875,117.419189453125,-0.008665885776281357,0.05076170712709427,20.983095169067383,436.3664855957031,-0.04468817263841629,0.0,0.0
258,64.25,22.668060302734375,23.397424697875977,162.32675170898438,116.85131072998047,117.2383804321289,-0.008676587603986263,0.05078206583857536,20.983009338378906,436.3564758300781,-0.029621804133057594,0.0,0.0
259,64.5,22.248794555664062,23.167430877685547,165.63783264160156,116.85131072998047,117.21202087402344,-0.008686219342052937,0.0508003905415535,20.98293113708496,436.3564758300781,-0.027607407420873642,0.0,0.0
260,64.75,21.96757698059082,23.41312026977539,162.3771209716797,116.86072540283203,117.36878204345703,-0.008694888092577457,0.05081688240170479,20.982860565185547,436.3264465332031,-0.03885762393474579,0.0,0.0
261,65,22.41680908203125,23.427661895751953,162.9358367919922,116.84330749511719,117.13017272949219,-0.008705957792699337,0.050839029252529144,20.982797622680664,436.3064270019531,-0.021964045241475105,0.0,0.0
262,65.25,22.400115966796875,23.383804321289062,163.52127075195312,116.8569564819336,117.1597671508789,-0.008715920150279999,0.050858959555625916,20.98274040222168,436.3965148925781,-0.0231806468218565,0.0,0.0
263,65.5,22.18548583984375,22.96963119506836,166.346923828125,116.85742950439453,117.07514190673828,-0.008724885992705822,0.05087689682841301,20.982688903808594,436.386474609375,-0.016672441735863686,0.0,0.0
264,65.75,21.902122497558594,23.099611282348633,162.70762634277344,116.86119079589844,117.19120788574219,-0.008732955902814865,0.050893042236566544,20.982643127441406,436.386474609375,-0.025259900838136673,0.0,0.0
265,66,22.17690658569336,23.200130462646484,165.94085693359375,116.84425354003906,117.13803100585938,-0.008740218356251717,0.050907574594020844,20.982603073120117,436.406494140625,-0.022492840886116028,0.0,0.0
266,66.25,22.004188537597656,23.228801727294922,164.9356231689453,116.86213684082031,117.11907196044922,-0.008750022388994694,0.050920650362968445,20.982566833496094,436.4265441894531,-0.019672060385346413,0.0,0.0
267,66.5,22.265182495117188,23.726945877075195,163.4670867919922,116.87248992919922,117.28971099853516,-0.0087588457390666,0.050917815417051315,20.982534408569336,436.446533203125,-0.03191955015063286,0.0,0.0
268,66.75,22.16495704650879,24.036617279052734,160.2437744140625,116.85272216796875,117.10843658447266,-0.008766787126660347,0.05091526359319687,20.98250389099121,436.466552734375,-0.01958002708852291,0.0,0.0
269,67,21.844846725463867,23.269336700439453,160.19110107421875,116.84895324707031,117.14126586914062,-0.008773934096097946,0.050912968814373016,20.98247718811035,436.486572265625,-0.022379908710718155,0.0,0.0
270,67.25,22.385923385620117,23.362041473388672,163.93878173828125,116.87154388427734,116.99098205566406,-0.008780366741120815,0.05091090127825737,20.982452392578125,436.406494140625,-0.009149192832410336,0.0,0.0
271,67.5,22.406299591064453,23.447473526000977,159.77740478515625,116.87248992919922,116.88416290283203,-0.008786155842244625,0.050930947065353394,20.982431411743164,436.3965148925781,-0.0008948497707024217,0.0,0.0
272,67.75,21.94668197631836,23.283323287963867,165.92100524902344,116.85601806640625,117.0806884765625,-0.008791365660727024,0.050948988646268845,20.982412338256836,436.346435546875,-0.01720467023551464,0.0,0.0
273,68,22.319965362548828,22.801366806030273,164.75320434570312,116.85931396484375,117.27259826660156,-0.008796054869890213,0.05096522346138954,20.98239517211914,436.3664855957031,-0.03162219002842903,0.0,0.0
274,68.25,22.578245162963867,23.35909080505371,160.4842071533203,116.877197265625,116.91930389404297,-0.008800274692475796,0.05097983404994011,20.982379913330078,436.3264465332031,-0.0032263637986034155,0.0,0.0
275,68.5,22.07356834411621,23.307201385498047,163.51364135742188,116.87342834472656,116.88970947265625,-0.008800151757895947,0.05099298432469368,20.982364654541016,436.3364562988281,-0.0012477952986955643,0.0,0.0
276,68.75,22.590839385986328,23.259727478027344,163.1984100341797,116.86637115478516,116.84254455566406,-0.008800041861832142,0.05101943016052246,20.982351303100586,436.3364562988281,0.0018267962150275707,0.0,0.0
277,69,22.6308650970459,23.172649383544922,157.62344360351562,116.86778259277344,116.89849090576172,-0.008799942210316658,0.051043231040239334,20.98233985900879,436.3264465332031,-0.002353176474571228,0.0,0.0
278,69.25,22.186439514160156,23.043216705322266,166.12403869628906,116.87907409667969,117.07005310058594,-0.008799852803349495,0.05106465145945549,20.982328414916992,436.2964172363281,-0.014624054543673992,0.0,0.0
279,69.5,22.131183624267578,23.237672805786133,162.13668823242188,116.90025329589844,117.10751342773438,-0.008799772709608078,0.05108392983675003,20.982318878173828,436.31640625,-0.01586693525314331,0.0,0.0
280,69.75,22.172502517700195,23.62079429626465,164.0067138671875,116.87154388427734,116.86566162109375,-0.0087970532476902,0.0510866716504097,20.982311248779297,436.3264465332031,0.0004505945253185928,0.0,0.0
281,70,22.35365867614746,23.304119110107422,166.15304565429688,116.87578582763672,117.27213287353516,-0.008794605731964111,0.05108913779258728,20.982303619384766,436.2964172363281,-0.03032408468425274,0.0,0.0
282,70.25,22.293209075927734,23.11208152770996,161.37646484375,116.88848876953125,117.0584945678711,-0.008792403154075146,0.051091358065605164,20.982295989990234,436.3064270019531,-0.013018297962844372,0.0,0.0
283,70.5,22.50501823425293,23.803190231323242,161.648193359375,116.90025329589844,116.71491241455078,-0.008790421299636364,0.05109335854649544,20.982290267944336,436.2964172363281,0.01421270053833723,0.0,0.0
284,70.75,22.448528289794922,23.324769973754883,166.8888397216797,116.87954711914062,116.75653076171875,-0.0087886368855834,0.051095157861709595,20.982284545898438,436.31640625,0.009432128630578518,0.0,0.0
285,71,22.41879653930664,23.49474334716797,164.4776611328125,116.87154388427734,116.62104034423828,-0.00879029929637909,0.05107487365603447,20.98227882385254,436.3064270019531,0.019219808280467987,0.0,0.0
286,71.25,22.123613357543945,23.009183883666992,161.83978271484375,116.88848876953125,116.71491241455078,-0.008791795000433922,0.05105661600828171,20.982189178466797,436.2763977050781,0.013310740701854229,0.0,0.0
287,71.5,22.18152618408203,23.402938842773438,166.23089599609375,116.88848876953125,116.8707504272461,-0.008793140761554241,0.05104018375277519,20.98210906982422,436.31640625,0.0013591889292001724,0.0,0.0
288,71.75,22.333053588867188,23.487730026245117,163.4167022705078,116.87154388427734,116.72785949707031,-0.008794352412223816,0.0510253980755806,20.982036590576172,436.31640625,0.011019181460142136,0.0,0.0
289,72,21.99382972717285,23.542190551757812,158.56915283203125,116.89366912841797,116.5567626953125,-0.00879544299095869,0.05101208761334419,20.981971740722656,436.31640625,0.025853272527456284,0.0,0.0
290,72.25,22.074739456176758,23.51710319519043,167.17584228515625,116.89743041992188,116.9937515258789,-0.008800998330116272,0.05100011080503464,20.98191261291504,436.3264465332031,-0.00737770413979888,0.0,0.0
291,72.5,22.633216857910156,23.53654670715332,162.33895874023438,116.89460754394531,116.908203125,-0.008805998601019382,0.05098932981491089,20.981630325317383,436.3264465332031,-0.001041686162352562,0.0,0.0
292,72.75,21.99706268310547,23.457677841186523,165.02798461914062,116.87813568115234,116.83976745605469,-0.008810498751699924,0.050979629158973694,20.98137664794922,436.31640625,0.0029412684962153435,0.0,0.0
293,73,22.242246627807617,22.991559982299805,165.93017578125,116.90402221679688,116.71722412109375,-0.008814548142254353,0.0509708970785141,20.98114776611328,436.3264465332031,0.014323573559522629,0.0,0.0
294,73.25,22.36882209777832,23.190664291381836,165.63783264160156,116.89696502685547,116.89942169189453,-0.008821460418403149,0.050963036715984344,20.980941772460938,436.3564758300781,-0.00018846629245672375,0.0,0.0
295,73.5,22.279111862182617,23.361230850219727,162.84730529785156,116.8927230834961,116.8073959350586,-0.00882768165320158,0.050970133394002914,20.980756759643555,436.3664855957031,0.00654100626707077,0.0,0.0
296,73.75,21.757537841796875,23.51799964904785,165.48899841308594,116.88143157958984,116.94566345214844,-0.008833280764520168,0.05097652226686478,20.9805908203125,436.31640625,-0.00492117740213871,0.0,0.0
297,74,22.3420467376709,23.811290740966797,161.54515075683594,116.89178466796875,116.8147964477539,-0.008840934373438358,0.0509822703897953,20.98044204711914,436.2864074707031,0.00590184610337019,0.0,0.0
298,74.25,22.78423309326172,23.416698455810547,161.19480895996094,116.9026107788086,116.66820526123047,-0.008847822435200214,0.05098744481801987,20.98030662536621,436.31640625,0.01797841675579548,0.0,0.0
299,74.5,22.033830642700195,23.44600486755371,165.4439697265625,116.89508056640625,116.85040283203125,-0.008854021318256855,0.050992101430892944,20.980186462402344,436.31640625,0.0034237366635352373,0.0,0.0
300,74.75,22.50002670288086,23.352020263671875,165.5660858154297,116.88519287109375,116.87351989746094,-0.008859600871801376,0.05096708610653877,20.980077743530273,436.3264465332031,0.0008947603055275977,0.0,0.0
301,75,22.562349319458008,23.488428115844727,160.446044921875,116.89319610595703,116.72138214111328,-0.008864621631801128,0.05094457417726517,20.97998046875,436.37646484375,0.013175331987440586,0.0,0.0
302,75.25,22.85666847229004,23.885311126708984,164.2059326171875,116.90402221679688,116.8772201538086,-0.008869140408933163,0.05092431232333183,20.97989273071289,436.3264465332031,0.0020541856065392494,0.0,0.0
303,75.5,22.330364227294922,23.76332664489746,162.318359375,116.9063720703125,117.11676025390625,-0.008869140408933163,0.05090607702732086,20.97989273071289,436.406494140625,-0.016105476766824722,0.0,0.0
304,75.75,22.552087783813477,23.50237274169922,164.8081512451172,116.88660430908203,117.06265258789062,-0.008882355876266956,0.050896964967250824,20.98004150390625,436.37646484375,-0.01348079927265644,0.0,0.0
305,76,21.95235824584961,23.523460388183594,164.0227508544922,116.89460754394531,116.55167388916016,-0.008904954418540001,0.05088876560330391,20.980295181274414,436.346435546875,0.026316408067941666,0.0,0.0
306,76.25,22.27385139465332,23.640331268310547,158.8950653076172,116.89743041992188,116.58635711669922,-0.008904954418540001,0.050881385803222656,20.980295181274414,436.3264465332031,0.023867368698120117,0.0,0.0
307,76.5,22.574012756347656,23.425952911376953,166.46141052246094,116.90354919433594,116.48831939697266,-0.008920470252633095,0.0508747436106205,20.980403900146484,436.3364562988281,0.03187217563390732,0.0,0.0
308,76.75,21.747495651245117,23.671276092529297,160.2277374267578,116.88801574707031,116.71260070800781,-0.00893443450331688,0.05086876451969147,20.980501174926758,436.3664855957031,0.013452542945742607,0.0,0.0
309,77,22.130176544189453,23.380367279052734,163.4541015625,116.8927230834961,116.54658508300781,-0.008947002701461315,0.05086338520050049,20.980588912963867,436.346435546875,0.026563404127955437,0.0,0.0
310,77.25,22.293651580810547,23.68126106262207,160.0010528564453,116.89790344238281,116.61225128173828,-0.00895831361413002,0.05085854232311249,20.980667114257812,436.37646484375,0.02191511169075966,0.0,0.0
311,77.5,22.18222427368164,23.2099609375,164.04335021972656,116.90919494628906,116.9479751586914,-0.008966533467173576,0.05085418373346329,20.980737686157227,436.3664855957031,-0.0029705404303967953,0.0,0.0
312,77.75,22.305023193359375,23.137489318847656,165.7508087158203,116.88472747802734,116.63953399658203,-0.008973930962383747,0.05087216570973396,20.980802536010742,436.3664855957031,0.01880958303809166,0.0,0.0
313,78,22.159452438354492,23.730222702026367,162.8663787841797,116.89460754394531,116.91560363769531,-0.008980588987469673,0.05088835209608078,20.980859756469727,436.37646484375,-0.0016087646363303065,0.0,0.0
314,78.25,22.133140563964844,23.5799560546875,162.18402099609375,116.90166473388672,117.04508209228516,-0.00898658111691475,0.050902917981147766,20.980911254882812,436.37646484375,-0.010981971397995949,0.0,0.0
315,78.5,22.3051815032959,23.491628646850586,160.6666259765625,116.90402221679688,116.5243911743164,-0.00898086465895176,0.050902917981147766,20.980958938598633,436.37646484375,0.029135167598724365,0.0,0.0
316,78.75,22.536602020263672,23.293258666992188,160.22926330566406,116.88236999511719,116.37409973144531,-0.008971089497208595,0.050916027277708054,20.98060417175293,436.406494140625,0.03903637453913689,0.0,0.0
317,79,21.768129348754883,23.07771873474121,162.34201049804688,116.89649200439453,116.34542846679688,-0.008971089497208595,0.05096035450696945,20.98060417175293,436.37646484375,0.042325135320425034,0.0,0.0
318,79.25,22.139808654785156,23.42624855041504,162.0557861328125,116.90119934082031,116.59745025634766,-0.008966921828687191,0.05096035450696945,20.980453491210938,436.386474609375,0.02330399490892887,0.0,0.0
319,79.5,22.467266082763672,23.52195167541504,162.53131103515625,116.90166473388672,116.5715560913086,-0.008951408788561821,0.050989627838134766,20.980318069458008,436.3564758300781,0.02532941848039627,0.0,0.0
320,79.75,22.404420852661133,22.808582305908203,162.26416015625,116.88943481445312,116.4305191040039,-0.008937446400523186,0.05101597681641579,20.980424880981445,436.3564758300781,0.03523588925600052,0.0,0.0
321,80,22.352943420410156,23.729867935180664,158.03256225585938,116.90354919433594,116.04254150390625,-0.008924880996346474,0.05104699358344078,20.980520248413086,436.3664855957031,0.06621475517749786,0.0,0.0
322,80.25,22.441225051879883,23.86945152282715,162.45498657226562,116.90496063232422,116.0083236694336,-0.008913571946322918,0.051074907183647156,20.980606079101562,436.386474609375,0.06896482408046722,0.0,0.0
323,80.5,22.113693237304688,23.229211807250977,160.8253936767578,116.90825653076172,116.100341796875,-0.008903393521904945,0.05110003054141998,20.980684280395508,436.346435546875,0.06211509183049202,0.0,0.0
324,80.75,22.330965042114258,23.73816680908203,161.41616821289062,116.89696502685547,116.28300476074219,-0.008894233033061028,0.05112263932824135,20.98075294494629,436.2663879394531,0.04716891422867775,0.0,0.0
325,81,22.403539657592773,23.364492416381836,165.10812377929688,116.90731811523438,116.57247924804688,-0.008873572573065758,0.05115029215812683,20.980587005615234,436.386474609375,0.025691432878375053,0.0,0.0
326,81.25,22.13531494140625,22.995128631591797,161.83444213867188,116.90449523925781,116.5498275756836,-0.008854977786540985,0.051175180822610855,20.980438232421875,436.37646484375,0.027215993031859398,0.0,0.0
327,81.5,22.387630462646484,23.569416046142578,160.0987548828125,116.89413452148438,115.93988037109375,-0.00883824285119772,0.05119757726788521,20.980304718017578,436.3965148925781,0.0734214335680008,0.0,0.0
328,81.75,22.392087936401367,23.163955688476562,163.66018676757812,116.89037322998047,115.74658966064453,-0.008823181502521038,0.0512796975672245,20.98018455505371,436.3564758300781,0.08807861059904099,0.0,0.0
329,82,22.30722999572754,23.741666793823242,158.39129638671875,116.8960189819336,115.43907165527344,-0.00880962610244751,0.0512796975672245,20.98007583618164,436.3564758300781,0.11234124004840851,0.0,0.0
330,82.25,22.768844604492188,23.805091857910156,159.0087890625,116.91107940673828,115.84786224365234,-0.008787624537944794,0.05133546516299248,20.979978561401367,436.346435546875,0.08183179795742035,0.0,0.0
331,82.5,22.347427368164062,23.733421325683594,165.06385803222656,116.903076171875,116.17017364501953,-0.00876782275736332,0.051385655999183655,20.979890823364258,436.3664855957031,0.056332945823669434,0.0,0.0
332,82.75,22.46282958984375,23.624879837036133,160.18118286132812,116.89037322998047,116.10589599609375,-0.008750000968575478,0.051430828869342804,20.97981071472168,436.3564758300781,0.060316458344459534,0.0,0.0
333,83,22.02617645263672,23.309711456298828,158.4851837158203,116.90354919433594,116.20623779296875,-0.00873396173119545,0.05147148296236992,20.979740142822266,436.3664855957031,0.053588539361953735,0.0,0.0
334,83.25,22.879180908203125,23.322498321533203,158.31878662109375,116.89649200439453,115.87560272216797,-0.008712991140782833,0.05156651511788368,20.97967529296875,436.3264465332031,0.07856915891170502,0.0,0.0
335,83.5,22.102951049804688,23.619308471679688,162.9556884765625,116.89790344238281,115.80392456054688,-0.00869411788880825,0.05165204405784607,20.979618072509766,436.346435546875,0.08422061800956726,0.0,0.0
336,83.75,22.911012649536133,23.87455940246582,161.60926818847656,116.89413452148438,115.21017456054688,-0.008677131496369839,0.05172901973128319,20.97956657409668,436.346435546875,0.12997478246688843,0.0,0.0
337,84,22.497671127319336,24.02103042602539,161.59019470214844,116.9059066772461,115.47236633300781,-0.008661843836307526,0.051798298954963684,20.97951889038086,436.3564758300781,0.11051575094461441,0.0,0.0
338,84.25,22.24513816833496,23.805160522460938,163.16482543945312,116.91860961914062,114.71768188476562,-0.008648085407912731,0.05186064913868904,20.979476928710938,436.3264465332031,0.17022182047367096,0.0,0.0
339,84.5,21.990589141845703,23.700672149658203,163.6502685546875,116.8960189819336,114.38150024414062,-0.008633742108941078,0.05191676318645477,20.97943878173828,436.37646484375,0.1947794109582901,0.0,0.0
340,84.75,22.123777389526367,23.640174865722656,160.8582000732422,116.8960189819336,114.71861267089844,-0.008620833046734333,0.05200379714369774,20.97940444946289,436.37646484375,0.16841855645179749,0.0,0.0
341,85,22.670812606811523,23.236595153808594,164.82342529296875,116.90731811523438,114.97016906738281,-0.008609214797616005,0.0520821250975132,20.979373931884766,436.3264465332031,0.14966465532779694,0.0,0.0
342,85.25,22.231975555419922,23.312355041503906,162.28553771972656,116.91484832763672,115.19490814208984,-0.008602025918662548,0.05215262249112129,20.979345321655273,436.2063293457031,0.1327495276927948,0.0,0.0
343,85.5,22.24481964111328,23.594268798828125,162.0817413330078,116.90119934082031,115.14635467529297,-0.008595556020736694,0.0522160679101944,20.979320526123047,436.21630859375,0.13547927141189575,0.0,0.0
344,85.75,22.00360107421875,23.413894653320312,160.27659606933594,116.89178466796875,114.66080474853516,-0.008589733392000198,0.05227316915988922,20.979297637939453,436.2763977050781,0.17260916531085968,0.0,0.0
345,86,22.315441131591797,23.716594696044922,162.85035705566406,116.92378997802734,114.82357788085938,-0.008584492839872837,0.05233917757868767,20.979276657104492,436.2563781738281,0.16235443949699402,0.0,0.0
346,86.25,22.286561965942383,23.85863494873047,159.10267639160156,116.90402221679688,115.02982330322266,-0.008579776622354984,0.05239858478307724,20.979259490966797,436.2663879394531,0.1447656750679016,0.0,0.0
347,86.5,22.773042678833008,23.659574508666992,167.1552276611328,116.92049407958984,115.49271392822266,-0.008575531654059887,0.052452050149440765,20.9792423248291,436.2263488769531,0.11005484312772751,0.0,0.0
348,86.75,22.923940658569336,24.050743103027344,163.4770050048828,116.89508056640625,114.63213348388672,-0.008571711368858814,0.052500169724226,20.97922706604004,436.1763000488281,0.1751016527414322,0.0,0.0
349,87,22.562271118164062,23.657678604125977,161.36044311523438,116.90872955322266,114.5322494506836,-0.008580689318478107,0.052565399557352066,20.979658126831055,436.1763000488281,0.18395587801933289,0.0,0.0
350,87.25,22.824573516845703,24.09811782836914,161.2001495361328,116.91484832763672,114.68531799316406,-0.008588769473135471,0.05262410640716553,20.980045318603516,436.1863098144531,0.17246147990226746,0.0,0.0
351,87.5,22.83605194091797,23.67413902282715,164.56390380859375,116.89978790283203,115.25779724121094,-0.008596041239798069,0.05267694219946861,20.98039436340332,436.1662902832031,0.12670646607875824,0.0,0.0
352,87.75,22.614809036254883,23.271549224853516,165.3050537109375,116.89225769042969,115.08855438232422,-0.008602585643529892,0.05272449553012848,20.9807071685791,436.1963195800781,0.1392921358346939,0.0,0.0
353,88,22.709569931030273,24.00590705871582,159.62551879882812,116.90778350830078,115.4566421508789,-0.0086104366928339,0.05278921499848366,20.980989456176758,436.2563781738281,0.1118793711066246,0.0,0.0
354,88.25,22.658475875854492,24.035017013549805,163.71820068359375,116.92096710205078,114.48600769042969,-0.008617502637207508,0.05284746363759041,20.981243133544922,436.2763977050781,0.18851038813591003,0.0,0.0
355,88.5,22.67273712158203,23.822471618652344,163.4701385498047,116.89554595947266,114.07352447509766,-0.008623861707746983,0.052899885922670364,20.98147201538086,436.2363586425781,0.21889369189739227,0.0,0.0
356,88.75,22.588972091674805,23.862838745117188,164.40667724609375,116.89649200439453,113.33317565917969,-0.008629584684967995,0.052947066724300385,20.981678009033203,436.2563781738281,0.2772887945175171,0.0,0.0
357,89,21.97193717956543,24.12751579284668,164.50437927246094,116.90496063232422,114.06057739257812,-0.008634735830128193,0.05298952758312225,20.981863021850586,436.2363586425781,0.22063159942626953,0.0,0.0
358,89.25,22.2918643951416,23.163476943969727,161.5886688232422,116.90543365478516,114.04901123046875,-0.008635451085865498,0.053027745336294174,20.98202896118164,436.2063293457031,0.22157542407512665,0.0,0.0
359,89.5,22.07904815673828,23.372764587402344,166.7064208984375,116.89225769042969,113.84878540039062,-0.008636094629764557,0.053069449961185455,20.982179641723633,436.1863098144531,0.23630540072917938,0.0,0.0
360,89.75,22.708110809326172,23.390369415283203,163.8113250732422,116.90354919433594,113.97779846191406,-0.008636673912405968,0.05310698226094246,20.982315063476562,436.1763000488281,0.22702601552009583,0.0,0.0
361,90,22.79051971435547,24.07777214050293,164.55398559570312,116.89366912841797,114.22288513183594,-0.008637194521725178,0.05314076319336891,20.982437133789062,436.1262512207031,0.2070288360118866,0.0,0.0
362,90.25,22.642677307128906,23.786394119262695,162.05197143554688,116.90072631835938,113.98473358154297,-0.008636356331408024,0.05317116528749466,20.982545852661133,436.1262512207031,0.22626495361328125,0.0,0.0
363,90.5,22.544248580932617,23.84686279296875,162.2489013671875,116.89554595947266,113.84185028076172,-0.008635601960122585,0.0531839095056057,20.98264503479004,436.08624267578125,0.23710301518440247,0.0,0.0
364,90.75,22.657957077026367,23.99517250061035,165.9225311279297,116.89649200439453,113.78496551513672,-0.00863492302596569,0.05319537967443466,20.98273277282715,436.05621337890625,0.2416524440050125,0.0,0.0
365,91,22.559951782226562,23.699281692504883,159.65834045410156,116.90354919433594,112.92069244384766,-0.008634312078356743,0.0532057024538517,20.982812881469727,436.01617431640625,0.31048938632011414,0.0,0.0
366,91.25,23.039926528930664,24.13939666748047,162.47024536132812,116.9026107788086,114.21595001220703,-0.00863376259803772,0.053214993327856064,20.982885360717773,436.02618408203125,0.20825785398483276,0.0,0.0
367,91.5,22.436138153076172,24.184926986694336,165.74087524414062,116.89131164550781,114.92485046386719,-0.008633268065750599,0.05322335660457611,20.98295021057129,436.0361633300781,0.151969313621521,0.0,0.0
368,91.75,23.2359619140625,23.918033599853516,162.51451110839844,116.8960189819336,114.23120880126953,-0.008632822893559933,0.053238190710544586,20.983007431030273,436.04620361328125,0.20655615627765656,0.0,0.0
369,92,22.697254180908203,23.438655853271484,160.20103454589844,116.91860961914062,113.83490753173828,-0.008632422424852848,0.053251542150974274,20.98305892944336,436.0361633300781,0.23941649496555328,0.0,0.0
370,92.25,23.23467254638672,24.00141143798828,163.72201538085938,116.89884185791016,114.09248352050781,-0.008632062003016472,0.05326355621218681,20.98310661315918,436.0361633300781,0.21765674650669098,0.0,0.0
371,92.5,22.663326263427734,24.030763626098633,160.6498260498047,116.88848876953125,114.9493637084961,-0.008631737902760506,0.05327437072992325,20.9831485748291,436.04620361328125,0.14984317123889923,0.0,0.0
372,92.75,22.95083999633789,24.097320556640625,162.5648956298828,116.89696502685547,115.38866424560547,-0.008636020123958588,0.05328410118818283,20.983186721801758,436.0762023925781,0.11632627993822098,0.0,0.0
373,93,22.496299743652344,23.763912200927734,162.99766540527344,116.89884185791016,114.27098083496094,-0.008639873936772346,0.05331478267908096,20.98322105407715,436.05621337890625,0.2036549150943756,0.0,0.0
374,93.25,22.409202575683594,23.711706161499023,164.55703735351562,116.8927230834961,113.54219055175781,-0.008643342182040215,0.05334239825606346,20.983251571655273,436.02618408203125,0.2604960501194,0.0,0.0
375,93.5,22.36000633239746,23.989070892333984,161.78787231445312,116.89037322998047,113.07976531982422,-0.008646463975310326,0.0533672496676445,20.983280181884766,436.0361633300781,0.2968706488609314,0.0,0.0
376,93.75,22.42092514038086,23.69913673400879,159.9285430908203,116.88566589355469,113.19259643554688,-0.008655155077576637,0.053389616310596466,20.983304977416992,436.01617431640625,0.287576287984848,0.0,0.0
377,94,22.732837677001953,24.45244789123535,160.46206665039062,116.8875503540039,113.3553695678711,-0.008662977255880833,0.053409747779369354,20.983327865600586,436.02618408203125,0.27484947443008423,0.0,0.0
378,94.25,22.644866943359375,24.1317138671875,160.20103454589844,116.89131164550781,113.46311950683594,-0.008670017123222351,0.05344979465007782,20.983348846435547,435.9961242675781,0.26662781834602356,0.0,0.0
379,94.5,22.78246307373047,23.77035140991211,161.90924072265625,116.88143157958984,114.30149841308594,-0.00867635291069746,0.05348583683371544,20.983366012573242,436.0061340332031,0.199928879737854,0.0,0.0
380,94.75,23.00505256652832,24.134784698486328,164.78297424316406,116.88331604003906,113.26288604736328,-0.008679441176354885,0.053518276661634445,20.983383178710938,435.98614501953125,0.28183647990226746,0.0,0.0
