Repository: ulfsri/fsri_materials_database

# Materials and Products Database

## 01_Data

Raw data generated from each apparatus are included here in plain-text format. The data is organized first by material, next by the short name of test apparatus used, and where applicable additional filtering by test settings.

### material.json

Each material directory contains a json file of the same name as the material. This file links the data stored in the repository as well as data and graphs produced by the accompanying scripts (__02_Scripts__) to the respective landing page for the material on the front-end website.

File: 01_Data/PVC/MCC/PVC_MCC_30K_min_210920_R3.txt (part 1 of 4)
Sample ID:	C:\MCC\PVC_MCC_30K_min_210920_R3.txt
Sample Weight (mg):	4.42
Heating Rate (C/s):	0.5
Combustor Temp (C):	900
N2 Flow Rate (cc/min):	80
O2 Flow Rate (cc/min):	20
Calibration File:	C:\MCC\MCC Cal\Coeff1 JN10440_30_210304.txt.txt
T Correction Coefficients:	0	1.024463	0
Time Shift (s):	14
*
Time (s)	Temperature (C)	N2 flow rate (cc/min)	O2 flow rate (cc/min)	Flow Rate (cc/min)	Oxygen (%)	HRR (W/g)	Heating rate (C/s)
0.000	110.506	80.005	19.994	100.257	20.219	-0.407	0.009
0.500	110.520	80.004	19.994	100.256	20.218	-0.378	0.001
1.000	110.490	80.004	19.994	100.257	20.217	-0.272	-0.003
1.500	110.475	80.003	19.994	100.256	20.221	-0.587	-0.031
2.001	110.500	80.003	19.994	100.258	20.220	-0.452	-0.017
2.500	110.477	80.002	19.995	100.258	20.221	-0.554	0.006
3.000	110.445	80.004	19.994	100.258	20.221	-0.589	-0.027
3.499	110.513	80.003	19.994	100.259	20.222	-0.610	-0.010
3.999	110.465	80.003	19.994	100.259	20.219	-0.432	0.028
4.499	110.501	80.002	19.995	100.258	20.218	-0.378	0.004
4.999	110.479	80.002	19.995	100.258	20.222	-0.645	0.001
5.499	110.468	80.004	19.994	100.258	20.221	-0.535	-0.010
5.999	110.447	80.002	19.995	100.258	20.219	-0.434	-0.032
6.499	110.488	80.003	19.995	100.259	20.219	-0.392	-0.006
6.999	110.467	80.000	19.994	100.260	20.221	-0.579	0.020
7.500	110.436	80.003	19.995	100.260	20.220	-0.477	-0.016
8.000	110.458	80.003	19.995	100.260	20.221	-0.579	-0.030
8.500	110.482	80.002	19.994	100.260	20.221	-0.537	0.018
9.000	110.450	80.004	19.994	100.260	20.219	-0.444	0.019
9.499	110.444	80.002	19.995	100.261	20.223	-0.693	-0.023
9.999	110.488	80.004	19.994	100.260	20.221	-0.544	0.000
10.500	110.433	80.005	19.994	100.262	20.220	-0.452	0.014
11.000	110.470	80.002	19.994	100.262	20.221	-0.521	-0.015
11.499	110.448	80.003	19.994	100.263	20.222	-0.660	-0.001
11.999	110.457	80.002	19.994	100.262	20.219	-0.417	0.001
12.499	110.457	80.004	19.995	100.262	20.217	-0.282	-0.002
12.999	110.424	80.003	19.994	100.261	20.217	-0.259	-0.012
13.499	110.446	80.002	19.994	100.262	20.219	-0.404	-0.022
13.999	110.441	80.003	19.994	100.262	20.221	-0.529	0.003
14.499	110.424	80.002	19.994	100.263	20.220	-0.498	-0.003
15.000	110.459	80.002	19.994	100.263	20.219	-0.419	-0.002
15.500	110.439	80.004	19.994	100.263	20.218	-0.359	0.017
16.000	110.476	80.003	19.994	100.263	20.221	-0.568	0.016
16.499	110.442	80.002	19.994	100.263	20.219	-0.400	0.010
17.000	110.433	80.001	19.994	100.263	20.218	-0.338	-0.020
17.500	110.468	80.004	19.994	100.263	20.221	-0.525	-0.008
17.999	110.417	80.003	19.994	100.263	20.218	-0.355	0.005
18.499	110.428	80.002	19.995	100.268	20.215	-0.122	-0.028
18.999	110.431	80.001	19.994	100.276	20.216	-0.234	-0.013
19.500	110.441	80.001	19.994	100.284	20.216	-0.228	0.013
20.000	110.437	80.002	19.994	100.292	20.216	-0.201	0.010
20.500	110.460	80.003	19.994	100.299	20.218	-0.309	0.012
21.000	110.454	80.002	19.995	100.302	20.214	-0.077	0.018
21.499	110.485	80.003	19.994	100.304	20.214	-0.075	0.021
21.999	110.472	80.003	19.994	100.310	20.213	0.008	0.021
22.499	110.490	80.003	19.995	100.316	20.213	0.023	0.011
22.999	110.460	80.003	19.994	100.321	20.213	-0.006	-0.003
23.499	110.526	80.001	19.994	100.325	20.210	0.195	0.012
24.000	110.515	80.002	19.995	100.324	20.212	0.075	0.045
24.500	110.512	80.003	19.995	100.321	20.211	0.153	0.021
24.999	110.500	80.002	19.994	100.318	20.210	0.255	-0.014
25.499	110.508	80.002	19.995	100.314	20.209	0.280	-0.009
26.000	110.553	80.000	19.995	100.311	20.208	0.361	0.024
26.500	110.566	80.000	19.995	100.310	20.206	0.481	0.056
27.000	110.585	80.001	19.996	100.313	20.205	0.586	0.045
27.500	110.586	80.003	19.995	100.317	20.208	0.371	0.026
27.999	110.595	80.002	19.995	100.324	20.205	0.549	0.015
28.499	110.609	80.003	19.995	100.331	20.206	0.472	0.017
28.999	110.618	80.001	19.995	100.338	20.208	0.398	0.023
29.499	110.653	80.003	19.995	100.341	20.207	0.439	0.033
29.999	110.652	80.002	19.996	100.344	20.206	0.503	0.039
30.499	110.667	80.000	19.995	100.344	20.208	0.371	0.024
30.999	110.705	80.001	19.995	100.345	20.205	0.561	0.034
31.499	110.753	80.001	19.995	100.345	20.203	0.702	0.069
31.999	110.753	80.001	19.996	100.347	20.202	0.793	0.067
32.500	110.758	80.003	19.995	100.353	20.199	1.025	0.027
33.000	110.822	79.999	19.996	100.360	20.202	0.785	0.037
33.501	110.852	80.002	19.995	100.371	20.199	0.982	0.081
34.001	110.874	80.003	19.996	100.384	20.201	0.855	0.073
34.500	110.888	79.998	19.995	100.391	20.200	0.934	0.044
35.000	110.932	80.001	19.995	100.398	20.199	0.977	0.047
35.500	110.972	80.003	19.995	100.406	20.200	0.905	0.071
36.000	110.990	79.999	19.995	100.411	20.200	0.938	0.071
36.501	111.002	79.999	19.994	100.413	20.198	1.054	0.044
37.001	111.057	80.000	19.995	100.420	20.196	1.212	0.048
37.501	111.102	80.000	19.995	100.421	20.194	1.350	0.084
38.000	111.116	80.002	19.995	100.421	20.195	1.311	0.080
38.500	111.199	80.000	19.994	100.422	20.192	1.479	0.078
39.000	111.241	79.999	19.994	100.423	20.196	1.228	0.111
39.500	111.258	80.000	19.995	100.429	20.195	1.268	0.092
40.000	111.304	80.001	19.995	100.434	20.194	1.342	0.061
40.500	111.351	80.000	19.995	100.437	20.194	1.390	0.078
41.000	111.430	80.001	19.994	100.441	20.193	1.415	0.109
41.500	111.479	79.999	19.995	100.453	20.192	1.516	0.127
42.000	111.556	80.002	19.995	100.450	20.191	1.543	0.127
42.500	111.632	80.001	19.995	100.445	20.188	1.784	0.140
43.000	111.682	80.001	19.994	100.444	20.189	1.688	0.140
43.501	111.729	80.001	19.994	100.441	20.186	1.910	0.112
44.001	111.811	80.002	19.995	100.436	20.187	1.883	0.113
44.500	111.880	80.002	19.994	100.439	20.186	1.928	0.140
45.000	111.956	80.001	19.995	100.450	20.188	1.763	0.148
45.500	112.005	80.001	19.995	100.456	20.187	1.879	0.135
46.000	112.115	80.002	19.995	100.463	20.190	1.644	0.142
46.500	112.173	80.003	19.995	100.464	20.187	1.825	0.163
47.000	112.233	80.003	19.995	100.463	20.188	1.756	0.143
47.500	112.359	80.001	19.995	100.454	20.190	1.665	0.152
48.000	112.434	80.003	19.994	100.452	20.190	1.626	0.193
48.500	112.511	80.002	19.995	100.449	20.186	1.895	0.177
49.000	112.593	80.002	19.995	100.447	20.190	1.624	0.156
49.500	112.703	80.004	19.995	100.447	20.191	1.599	0.175
50.000	112.728	80.002	19.996	100.449	20.187	1.831	0.163
50.500	112.854	80.004	19.995	100.449	20.188	1.818	0.143
51.000	112.950	80.002	19.996	100.447	20.187	1.858	0.187
51.500	113.020	80.004	19.995	100.446	20.184	2.054	0.194
52.000	113.092	80.003	19.995	100.444	20.185	1.969	0.154
52.501	113.182	80.002	19.995	100.441	20.184	2.048	0.152
53.001	113.284	80.000	19.996	100.439	20.186	1.938	0.177
53.500	113.368	80.003	19.995	100.440	20.187	1.855	0.189
54.000	113.486	80.002	19.995	100.441	20.186	1.944	0.194
54.499	113.567	80.002	19.995	100.444	20.184	2.033	0.200
54.999	113.698	80.003	19.996	100.448	20.188	1.814	0.206
55.499	113.784	80.003	19.994	100.450	20.184	2.056	0.215
55.999	113.879	80.003	19.995	100.454	20.187	1.878	0.199
56.499	113.996	80.005	19.995	100.455	20.186	1.894	0.196
56.999	114.043	80.003	19.996	100.455	20.186	1.942	0.188
57.500	114.190	80.003	19.995	100.455	20.185	1.998	0.179
58.000	114.278	80.004	19.996	100.456	20.186	1.917	0.215
58.499	114.395	80.002	19.996	100.456	20.185	1.965	0.220
59.000	114.498	80.004	19.997	100.457	20.184	2.033	0.212
59.500	114.591	80.002	19.996	100.457	20.184	2.091	0.208
59.999	114.747	80.003	19.996	100.457	20.185	2.008	0.223
60.499	114.781	80.002	19.996	100.456	20.182	2.178	0.219
60.999	114.929	80.002	19.996	100.458	20.181	2.261	0.186
61.499	115.064	80.002	19.995	100.461	20.183	2.151	0.232
61.999	115.160	80.003	19.996	100.465	20.184	2.101	0.257
62.499	115.280	80.003	19.995	100.469	20.183	2.149	0.224
62.999	115.377	80.003	19.995	100.474	20.183	2.169	0.217
63.499	115.511	80.004	19.996	100.478	20.183	2.167	0.224
64.001	115.656	80.002	19.995	100.482	20.182	2.175	0.255
64.501	115.734	80.002	19.995	100.485	20.180	2.324	0.251
64.999	115.901	80.003	19.994	100.488	20.183	2.132	0.234
65.499	116.009	80.004	19.996	100.491	20.180	2.326	0.260
65.999	116.129	80.003	19.994	100.492	20.178	2.467	0.251
66.501	116.252	80.004	19.995	100.492	20.181	2.312	0.235
67.001	116.426	80.003	19.995	100.492	20.180	2.354	0.270
67.500	116.529	80.004	19.995	100.493	20.181	2.304	0.287
68.001	116.675	80.004	19.995	100.493	20.181	2.267	0.262
68.501	116.787	80.004	19.994	100.494	20.180	2.318	0.253
69.000	116.933	80.003	19.994	100.495	20.179	2.395	0.258
69.499	117.063	80.003	19.993	100.495	20.180	2.352	0.268
70.000	117.168	80.004	19.994	100.495	20.181	2.296	0.255
70.501	117.333	80.005	19.994	100.496	20.178	2.463	0.252
71.000	117.514	80.004	19.994	100.496	20.178	2.476	0.308
71.499	117.678	80.005	19.994	100.496	20.178	2.488	0.345
71.999	117.801	80.005	19.994	100.495	20.176	2.629	0.316
72.499	117.939	80.006	19.994	100.495	20.178	2.525	0.274
72.999	118.137	80.005	19.994	100.495	20.179	2.409	0.298
73.500	118.247	80.004	19.994	100.497	20.176	2.660	0.322
74.000	118.380	80.005	19.993	100.499	20.179	2.428	0.276
74.499	118.561	80.007	19.994	100.506	20.175	2.732	0.278
74.999	118.716	80.004	19.994	100.512	20.178	2.523	0.325
75.501	118.857	80.005	19.994	100.519	20.176	2.643	0.316
76.001	119.029	80.006	19.994	100.517	20.178	2.496	0.305
76.501	119.180	80.006	19.993	100.515	20.174	2.771	0.318
77.001	119.330	80.006	19.994	100.510	20.178	2.498	0.312
77.499	119.507	80.006	19.994	100.507	20.178	2.496	0.314
77.999	119.640	80.004	19.994	100.500	20.177	2.585	0.319
78.499	119.801	80.005	19.995	100.505	20.176	2.604	0.303
78.999	119.988	80.005	19.994	100.506	20.176	2.635	0.321
79.499	120.161	80.005	19.994	100.505	20.177	2.583	0.354
79.999	120.304	80.005	19.995	100.504	20.179	2.432	0.337
80.499	120.481	80.005	19.993	100.504	20.178	2.488	0.318
80.999	120.639	80.004	19.994	100.504	20.177	2.567	0.328
81.499	120.823	80.004	19.995	100.504	20.179	2.448	0.339
81.999	121.000	80.005	19.993	100.505	20.178	2.502	0.351
82.499	121.161	80.003	19.994	100.504	20.177	2.575	0.349
83.000	121.361	80.003	19.994	100.509	20.177	2.572	0.350
83.500	121.531	80.004	19.994	100.507	20.177	2.552	0.366
83.999	121.703	80.004	19.995	100.509	20.177	2.535	0.356
84.499	121.860	80.003	19.994	100.508	20.180	2.339	0.336
84.999	122.067	80.003	19.994	100.513	20.173	2.817	0.346
85.501	122.271	80.003	19.995	100.509	20.176	2.647	0.387
86.001	122.444	80.003	19.995	100.509	20.175	2.738	0.394
86.499	122.645	80.002	19.994	100.510	20.178	2.488	0.375
86.999	122.810	80.002	19.994	100.512	20.177	2.543	0.371
87.499	122.993	80.002	19.994	100.511	20.177	2.587	0.357
87.999	123.156	80.001	19.995	100.511	20.174	2.773	0.347
88.499	123.351	80.003	19.994	100.510	20.174	2.796	0.351
88.999	123.580	80.000	19.995	100.507	20.178	2.494	0.391
89.499	123.820	80.002	19.995	100.507	20.177	2.591	0.447
89.999	123.923	80.001	19.995	100.508	20.177	2.589	0.406
90.499	124.101	80.002	19.995	100.510	20.177	2.539	0.312
90.999	124.322	80.002	19.995	100.512	20.175	2.705	0.340
91.499	124.507	80.002	19.994	100.514	20.173	2.819	0.403
91.999	124.701	80.003	19.994	100.516	20.179	2.442	0.392
92.499	124.910	80.002	19.994	100.519	20.178	2.507	0.391
92.999	125.082	80.002	19.995	100.521	20.177	2.596	0.392
93.500	125.286	80.001	19.994	100.524	20.176	2.662	0.379
94.001	125.519	80.002	19.994	100.527	20.178	2.514	0.407
94.501	125.712	80.002	19.993	100.531	20.175	2.705	0.432
95.000	125.906	80.001	19.995	100.530	20.177	2.593	0.406
95.499	126.086	80.001	19.994	100.527	20.175	2.738	0.380
95.999	126.269	80.000	19.996	100.527	20.177	2.556	0.368
96.499	126.512	80.003	19.994	100.526	20.175	2.695	0.394
96.999	126.724	80.002	19.995	100.522	20.177	2.576	0.441
97.499	126.919	80.002	19.994	100.520	20.177	2.591	0.431
97.999	127.113	80.002	19.994	100.523	20.176	2.670	0.398
98.500	127.324	80.002	19.994	100.525	20.177	2.562	0.397
99.000	127.500	80.002	19.994	100.524	20.176	2.667	0.396
99.500	127.718	80.003	19.995	100.529	20.176	2.643	0.391
100.000	127.900	80.003	19.995	100.530	20.176	2.655	0.397
100.499	128.143	80.002	19.994	100.530	20.176	2.665	0.412
100.999	128.347	80.002	19.994	100.529	20.178	2.467	0.436
101.499	128.555	80.002	19.995	100.526	20.174	2.744	0.430
101.999	128.787	80.003	19.994	100.521	20.178	2.519	0.426
102.500	128.974	80.001	19.994	100.517	20.173	2.839	0.430
103.000	129.231	80.003	19.995	100.512	20.175	2.711	0.432
103.500	129.412	80.003	19.994	100.511	20.177	2.556	0.441
104.001	129.631	80.003	19.994	100.515	20.174	2.794	0.419
104.501	129.869	80.004	19.994	100.521	20.180	2.384	0.429
105.000	130.074	80.002	19.994	100.526	20.178	2.523	0.450
105.499	130.284	80.002	19.994	100.530	20.178	2.490	0.429
105.999	130.492	80.003	19.994	100.531	20.180	2.378	0.416
106.499	130.743	80.002	19.995	100.530	20.176	2.624	0.438
106.999	130.931	80.003	19.993	100.525	20.176	2.624	0.449
107.499	131.181	80.002	19.994	100.524	20.177	2.572	0.438
107.999	131.407	80.002	19.993	100.528	20.177	2.566	0.457
108.499	131.609	80.003	19.994	100.531	20.177	2.581	0.452
108.999	131.804	80.003	19.994	100.530	20.177	2.554	0.413
109.499	132.038	80.001	19.995	100.531	20.175	2.676	0.413
109.999	132.266	80.003	19.994	100.531	20.179	2.413	0.446
110.499	132.485	80.003	19.994	100.527	20.176	2.653	0.455
110.999	132.700	80.004	19.994	100.526	20.178	2.527	0.441
111.499	132.914	80.002	19.995	100.526	20.175	2.740	0.431
111.999	133.124	80.004	19.994	100.524	20.179	2.407	0.427
112.499	133.381	80.003	19.995	100.525	20.178	2.515	0.445
112.999	133.609	80.002	19.995	100.528	20.180	2.378	0.475
113.499	133.850	80.002	19.994	100.528	20.179	2.393	0.477
113.999	134.078	80.003	19.995	100.530	20.175	2.691	0.469
114.499	134.287	80.003	19.995	100.534	20.180	2.382	0.453
114.999	134.502	80.002	19.995	100.535	20.177	2.533	0.430
115.499	134.742	80.002	19.995	100.534	20.178	2.469	0.440
116.001	134.996	80.002	19.995	100.529	20.180	2.372	0.475
116.501	135.212	80.001	19.995	100.528	20.180	2.343	0.482
116.999	135.453	80.002	19.995	100.524	20.178	2.504	0.463
117.499	135.686	80.003	19.995	100.522	20.179	2.397	0.466
118.000	135.925	80.002	19.994	100.520	20.177	2.569	0.473
118.501	136.163	80.001	19.996	100.526	20.176	2.610	0.474
119.000	136.397	80.002	19.996	100.527	20.179	2.438	0.475
119.501	136.616	80.002	19.995	100.527	20.178	2.482	0.463
120.001	136.885	80.001	19.995	100.527	20.178	2.461	0.470
120.500	137.093	80.002	19.996	100.527	20.177	2.573	0.483
121.000	137.329	80.001	19.996	100.523	20.174	2.790	0.461
121.499	137.582	80.001	19.995	100.523	20.179	2.389	0.466
121.999	137.811	80.002	19.994	100.526	20.180	2.385	0.485
122.499	138.057	80.002	19.996	100.526	20.178	2.523	0.479
122.999	138.282	80.002	19.995	100.524	20.179	2.414	0.473
123.499	138.531	80.001	19.995	100.520	20.179	2.416	0.473
123.999	138.778	80.001	19.995	100.516	20.179	2.447	0.485
124.500	138.991	80.001	19.996	100.514	20.179	2.391	0.478
125.000	139.204	80.002	19.995	100.512	20.179	2.387	0.443
125.500	139.509	80.003	19.995	100.515	20.178	2.515	0.472
126.001	139.744	80.002	19.996	100.520	20.178	2.529	0.529
126.502	139.964	80.002	19.995	100.522	20.178	2.521	0.497
127.001	140.213	80.002	19.995	100.518	20.180	2.378	0.462
127.499	140.444	80.003	19.995	100.516	20.182	2.209	0.475
127.999	140.702	80.003	19.995	100.514	20.179	2.420	0.485
128.500	140.928	80.004	19.995	100.511	20.180	2.331	0.486
129.000	141.194	80.005	19.995	100.510	20.179	2.393	0.488
129.500	141.448	80.002	19.995	100.509	20.180	2.341	0.506
130.000	141.689	80.004	19.995	100.509	20.181	2.256	0.508
130.500	141.944	80.004	19.995	100.505	20.180	2.383	0.496
131.000	142.171	80.004	19.995	100.503	20.178	2.467	0.489
131.500	142.393	80.003	19.994	100.501	20.179	2.426	0.465
132.000	142.630	80.004	19.994	100.502	20.178	2.515	0.454
132.500	142.925	80.004	19.995	100.502	20.178	2.467	0.495
133.000	143.153	80.006	19.994	100.506	20.176	2.646	0.528
133.500	143.410	80.004	19.995	100.506	20.179	2.434	0.504
134.000	143.686	80.006	19.996	100.506	20.180	2.379	0.509
134.500	143.894	80.004	19.995	100.505	20.177	2.584	0.509
135.000	144.121	80.004	19.995	100.506	20.178	2.515	0.459
135.500	144.426	80.004	19.995	100.504	20.179	2.391	0.483
136.000	144.649	80.003	19.995	100.505	20.176	2.615	0.530
136.500	144.893	80.005	19.995	100.506	20.177	2.563	0.498
137.000	145.145	80.006	19.995	100.507	20.182	2.211	0.482
137.500	145.409	80.004	19.995	100.504	20.178	2.492	0.506
138.000	145.656	80.004	19.995	100.503	20.179	2.399	0.514
138.500	145.902	80.006	19.995	100.501	20.178	2.488	0.502
139.000	146.150	80.004	19.995	100.499	20.179	2.401	0.494
139.500	146.412	80.003	19.995	100.497	20.175	2.701	0.502
140.000	146.666	80.004	19.996	100.496	20.181	2.314	0.513
140.500	146.880	80.005	19.996	100.497	20.178	2.519	0.492
141.000	147.101	80.004	19.996	100.500	20.179	2.389	0.451
141.501	147.374	80.005	19.996	100.501	20.180	2.376	0.464
142.001	147.648	80.003	19.995	100.502	20.180	2.377	0.521
142.501	147.890	80.004	19.995	100.505	20.180	2.372	0.531
143.001	148.136	80.004	19.995	100.505	20.178	2.507	0.502
143.500	148.380	80.003	19.995	100.502	20.179	2.406	0.489
144.000	148.627	80.003	19.994	100.501	20.180	2.327	0.491
144.500	148.892	80.004	19.995	100.500	20.182	2.221	0.502
145.001	149.141	80.002	19.995	100.497	20.182	2.176	0.512
145.501	149.419	80.002	19.996	100.496	20.178	2.476	0.520
146.000	149.645	80.003	19.996	100.495	20.181	2.252	0.515
146.500	149.866	80.004	19.996	100.495	20.184	2.081	0.476
147.000	150.132	80.002	19.995	100.496	20.180	2.360	0.467
147.500	150.390	80.002	19.995	100.496	20.182	2.184	0.505
148.000	150.663	80.003	19.995	100.498	20.182	2.184	0.528
148.500	150.861	80.004	19.995	100.498	20.183	2.124	0.501
149.000	151.100	80.003	19.995	100.499	20.182	2.226	0.454
149.501	151.387	80.003	19.995	100.498	20.183	2.157	0.482
150.000	151.628	80.003	19.995	100.499	20.181	2.306	0.527
150.499	151.875	80.003	19.995	100.498	20.180	2.323	0.507
151.000	152.157	80.003	19.995	100.498	20.184	2.045	0.508
151.500	152.438	80.003	19.995	100.498	20.182	2.211	0.547
151.999	152.675	80.003	19.995	100.498	20.182	2.222	0.541
152.500	152.909	80.003	19.995	100.498	20.185	2.023	0.494
153.000	153.155	80.003	19.995	100.499	20.185	2.023	0.475
153.500	153.391	80.003	19.995	100.498	20.185	1.971	0.481
153.999	153.677	80.003	19.995	100.496	20.183	2.166	0.502
154.499	153.922	80.005	19.995	100.496	20.182	2.217	0.527
154.999	154.182	80.003	19.995	100.496	20.183	2.124	0.518
155.499	154.386	80.003	19.995	100.495	20.183	2.124	0.484
155.999	154.654	80.004	19.996	100.495	20.184	2.091	0.468
156.499	154.905	80.006	19.995	100.497	20.184	2.056	0.495
156.999	155.153	80.006	19.995	100.496	20.181	2.284	0.509
157.499	155.437	80.005	19.994	100.495	20.181	2.307	0.515
157.999	155.670	80.005	19.995	100.495	20.182	2.201	0.524
158.499	155.918	80.004	19.994	100.495	20.183	2.170	0.499
159.000	156.213	80.005	19.995	100.493	20.184	2.081	0.512
159.500	156.413	80.005	19.996	100.492	20.185	1.979	0.519
159.999	156.683	80.004	19.995	100.489	20.184	2.058	0.483
160.499	156.940	80.006	19.994	100.489	20.184	2.101	0.498
160.999	157.207	80.005	19.994	100.487	20.185	1.961	0.526
161.499	157.438	80.006	19.995	100.489	20.185	1.984	0.511
161.999	157.756	80.005	19.994	100.488	20.186	1.955	0.523
162.500	157.953	80.004	19.994	100.490	20.186	1.932	0.532
163.001	158.229	80.004	19.994	100.487	20.186	1.934	0.494
163.500	158.462	80.005	19.994	100.486	20.186	1.905	0.491
163.999	158.743	80.003	19.994	100.483	20.184	2.046	0.511
164.499	158.951	80.004	19.994	100.484	20.186	1.955	0.501
164.999	159.207	80.003	19.994	100.483	20.185	1.982	0.477
165.499	159.497	80.004	19.994	100.482	20.183	2.143	0.505
165.999	159.695	80.003	19.994	100.482	20.184	2.092	0.517
166.499	159.949	80.004	19.994	100.480	20.183	2.119	0.470
166.999	160.235	80.002	19.994	100.480	20.183	2.133	0.496
167.499	160.456	80.002	19.994	100.480	20.182	2.195	0.523
168.000	160.739	80.002	19.992	100.482	20.181	2.290	0.505
168.500	161.006	80.003	19.995	100.481	20.183	2.168	0.527
168.999	161.265	80.002	19.995	100.485	20.184	2.065	0.538
169.500	161.511	80.003	19.994	100.485	20.182	2.174	0.515
170.000	161.725	80.002	19.995	100.488	20.182	2.205	0.482
170.499	162.009	80.003	19.995	100.489	20.185	1.986	0.479
170.999	162.239	80.002	19.994	100.489	20.186	1.905	0.506
171.499	162.489	80.003	19.994	100.483	20.184	2.090	0.497
171.999	162.794	80.001	19.994	100.481	20.188	1.804	0.518
172.499	163.030	80.003	19.994	100.479	20.186	1.907	0.548
172.999	163.250	80.001	19.994	100.474	20.185	1.978	0.498
173.499	163.505	80.002	19.995	100.473	20.186	1.941	0.466
174.000	163.813	80.002	19.994	100.475	20.188	1.818	0.519
174.500	164.035	80.003	19.995	100.478	20.183	2.121	0.546
174.999	164.282	80.001	19.995	100.477	20.185	1.967	0.499
175.499	164.563	80.003	19.995	100.476	20.186	1.918	0.499
176.000	164.828	80.002	19.994	100.476	20.186	1.910	0.538
176.500	165.068	80.003	19.994	100.473	20.184	2.063	0.525
176.999	165.330	80.003	19.995	100.469	20.185	2.007	0.503
177.499	165.594	80.002	19.994	100.465	20.184	2.040	0.514
177.999	165.859	80.002	19.994	100.464	20.186	1.912	0.528
178.499	166.072	80.003	19.995	100.462	20.186	1.905	0.504
178.999	166.315	80.004	19.996	100.461	20.184	2.056	0.467
179.500	166.591	80.003	19.996	100.461	20.183	2.131	0.488
180.000	166.847	80.003	19.996	100.461	20.187	1.872	0.526
180.499	167.114	80.003	19.995	100.463	20.187	1.878	0.527
180.999	167.313	80.003	19.996	100.463	20.187	1.868	0.494
181.499	167.585	80.003	19.995	100.462	20.187	1.856	0.468
181.999	167.828	80.003	19.994	100.461	20.185	1.974	0.493
182.499	168.083	80.003	19.995	100.461	20.189	1.727	0.506
182.999	168.318	80.003	19.996	100.459	20.187	1.881	0.494
183.499	168.581	80.003	19.995	100.460	20.185	1.967	0.493
183.999	168.843	80.003	19.995	100.460	20.185	1.980	0.511
184.499	169.084	80.004	19.995	100.461	20.186	1.893	0.514
184.999	169.340	80.003	19.995	100.460	20.191	1.590	0.500
185.500	169.595	80.003	19.996	100.459	20.188	1.758	0.504
186.000	169.857	80.004	19.996	100.458	20.190	1.624	0.515
186.499	170.079	80.004	19.995	100.458	20.187	1.843	0.501
186.999	170.351	80.003	19.995	100.458	20.187	1.841	0.488
187.499	170.615	80.004	19.995	100.459	20.188	1.785	0.515
187.999	170.864	80.004	19.995	100.459	20.188	1.781	0.525
188.499	171.112	80.003	19.995	100.461	20.188	1.804	0.505
188.999	171.363	80.004	19.996	100.462	20.189	1.742	0.498
189.499	171.611	80.003	19.995	100.461	20.187	1.870	0.499
189.999	171.852	80.003	19.995	100.461	20.188	1.810	0.495
190.499	172.096	80.004	19.995	100.461	20.189	1.696	0.487
191.000	172.347	80.005	19.995	100.458	20.190	1.649	0.490
191.500	172.590	80.004	19.994	100.458	20.187	1.841	0.494
191.999	172.807	80.005	19.995	100.458	20.187	1.837	0.477
192.499	173.081	80.004	19.994	100.457	20.189	1.736	0.476
192.999	173.349	80.004	19.994	100.457	20.186	1.897	0.517
193.499	173.574	80.004	19.994	100.456	20.186	1.932	0.517
193.999	173.858	80.004	19.994	100.457	20.185	2.021	0.501
194.499	174.107	80.002	19.995	100.457	20.185	2.009	0.521
194.999	174.355	80.004	19.995	100.458	20.187	1.841	0.515
195.499	174.587	80.003	19.995	100.457	20.189	1.705	0.488
195.999	174.839	80.003	19.995	100.458	20.188	1.786	0.482
196.499	175.110	80.002	19.994	100.458	20.190	1.630	0.503
196.999	175.382	80.002	19.995	100.458	20.187	1.852	0.533
197.499	175.609	80.003	19.994	100.458	20.191	1.545	0.521
197.999	175.837	80.003	19.995	100.458	20.188	1.769	0.477
198.500	176.087	80.003	19.994	100.458	20.190	1.622	0.466
199.000	176.345	80.004	19.994	100.458	20.190	1.663	0.493
199.499	176.608	80.002	19.994	100.458	20.193	1.458	0.515
199.999	176.834	80.003	19.995	100.458	20.188	1.783	0.505
200.499	177.089	80.002	19.995	100.458	20.192	1.531	0.485
200.999	177.333	80.004	19.994	100.458	20.190	1.669	0.490
201.499	177.590	80.002	19.994	100.458	20.188	1.748	0.500
201.999	177.805	80.002	19.995	100.458	20.189	1.713	0.487
202.499	178.077	80.001	19.995	100.457	20.190	1.667	0.480
202.999	178.339	80.000	19.994	100.457	20.186	1.897	0.510
203.499	178.570	80.003	19.994	100.458	20.186	1.897	0.513
203.999	178.798	80.002	19.996	100.458	20.187	1.885	0.476
204.499	179.090	80.003	19.996	100.457	20.188	1.756	0.490
204.999	179.305	80.004	19.995	100.457	20.189	1.694	0.513
205.499	179.567	80.002	19.995	100.454	20.187	1.864	0.492
205.999	179.777	80.003	19.994	100.453	20.186	1.939	0.475
206.500	180.052	80.003	19.995	100.448	20.188	1.781	0.478
207.000	180.294	80.003	19.995	100.443	20.190	1.674	0.501
207.500	180.583	80.003	19.994	100.442	20.189	1.744	0.524
208.000	180.808	80.004	19.995	100.441	20.189	1.717	0.522
208.500	181.039	80.003	19.994	100.436	20.189	1.707	0.485
208.999	181.355	80.003	19.995	100.440	20.189	1.736	0.502
209.499	181.562	80.004	19.994	100.444	20.189	1.734	0.535
209.999	181.825	80.004	19.995	100.446	20.190	1.674	0.496
210.499	182.085	80.003	19.995	100.449	20.188	1.794	0.496
210.999	182.322	80.003	19.994	100.455	20.190	1.649	0.510
211.499	182.535	80.004	19.995	100.457	20.188	1.771	0.474
211.999	182.814	80.004	19.994	100.457	20.191	1.605	0.472
212.499	183.028	80.003	19.995	100.454	20.190	1.641	0.492
212.999	183.280	80.004	19.995	100.453	20.192	1.498	0.479
213.499	183.525	80.004	19.995	100.453	20.190	1.636	0.482
213.999	183.752	80.004	19.994	100.453	20.192	1.506	0.485
214.499	184.038	80.004	19.996	100.454	20.190	1.624	0.492
214.999	184.195	80.004	19.995	100.457	20.188	1.761	0.478
215.499	184.486	80.004	19.997	100.456	20.187	1.868	0.446
215.999	184.751	80.004	19.996	100.454	20.189	1.744	0.502
216.499	184.968	80.004	19.994	100.448	20.189	1.719	0.519
216.999	185.286	80.004	19.995	100.441	20.190	1.661	0.509
217.499	185.489	80.003	19.995	100.439	20.191	1.599	0.529
217.999	185.729	80.004	19.994	100.436	20.190	1.637	0.482
218.499	186.008	80.005	19.995	100.436	20.189	1.732	0.481
218.999	186.214	80.004	19.995	100.436	20.187	1.885	0.502
219.499	186.501	80.004	19.995	100.439	20.190	1.666	0.489
220.000	186.740	80.004	19.995	100.442	20.190	1.657	0.509
220.500	187.002	80.005	19.995	100.445	20.188	1.755	0.513
220.999	187.269	80.004	19.994	100.445	20.192	1.523	0.515
221.500	187.508	80.003	19.995	100.449	20.189	1.705	0.518
222.000	187.757	80.005	19.994	100.447	20.189	1.713	0.497
222.500	188.003	80.003	19.994	100.442	20.189	1.726	0.491
222.999	188.204	80.003	19.996	100.439	20.189	1.694	0.470
223.499	188.464	80.003	19.994	100.438	20.188	1.815	0.454
224.000	188.681	80.002	19.995	100.437	20.190	1.655	0.469
224.500	188.969	80.003	19.994	100.439	20.187	1.827	0.491
224.999	189.153	80.004	19.995	100.443	20.191	1.593	0.489
225.499	189.438	80.002	19.994	100.443	20.188	1.817	0.470
225.999	189.698	80.003	19.995	100.445	20.190	1.649	0.507
226.499	189.941	80.003	19.994	100.447	20.186	1.943	0.524
226.999	190.184	80.003	19.995	100.444	20.186	1.912	0.495
227.499	190.452	80.003	19.995	100.444	20.187	1.841	0.498
227.999	190.642	80.004	19.994	100.443	20.190	1.663	0.484
228.499	190.881	80.002	19.995	100.439	20.189	1.680	0.444
228.999	191.182	80.004	19.995	100.437	20.188	1.804	0.485
229.499	191.371	80.003	19.995	100.439	20.188	1.796	0.515
229.999	191.638	80.003	19.995	100.437	20.186	1.945	0.473
230.499	191.904	80.004	19.994	100.435	20.188	1.817	0.495
230.999	192.158	80.003	19.995	100.438	20.188	1.781	0.526
231.500	192.404	80.003	19.995	100.435	20.189	1.692	0.510
232.000	192.648	80.005	19.995	100.432	20.185	1.970	0.495
232.499	192.855	80.004	19.995	100.434	20.186	1.925	0.471
233.000	193.079	80.004	19.995	100.438	20.186	1.914	0.441
233.500	193.339	80.004	19.995	100.438	20.188	1.794	0.457
234.000	193.622	80.004	19.995	100.439	20.190	1.651	0.513
234.500	193.838	80.003	19.994	100.438	20.191	1.560	0.521
234.999	194.074	80.004	19.995	100.434	20.194	1.370	0.476
235.499	194.333	80.004	19.995	100.431	20.191	1.542	0.473
235.999	194.569	80.003	19.994	100.429	20.191	1.562	0.495
236.499	194.803	80.004	19.995	100.432	20.192	1.483	0.483
236.999	195.057	80.005	19.995	100.433	20.191	1.558	0.479
237.499	195.255	80.005	19.994	100.435	20.190	1.614	0.470
237.999	195.528	80.005	19.995	100.439	20.190	1.651	0.461
238.500	195.769	80.004	19.996	100.444	20.190	1.643	0.492
239.000	196.026	80.006	19.995	100.443	20.191	1.579	0.506
239.499	196.254	80.004	19.995	100.440	20.190	1.651	0.492
239.999	196.495	80.004	19.994	100.440	20.195	1.307	0.477
240.500	196.741	80.006	19.995	100.438	20.191	1.541	0.478
241.000	196.974	80.005	19.995	100.438	20.190	1.635	0.483
241.500	197.224	80.005	19.994	100.440	20.189	1.736	0.481
242.000	197.461	80.005	19.995	100.440	20.196	1.241	0.485
242.500	197.720	80.004	19.995	100.436	20.191	1.591	0.492
243.000	197.941	80.005	19.996	100.432	20.192	1.477	0.488
243.500	198.207	80.005	19.995	100.424	20.192	1.506	0.483
244.000	198.467	80.005	19.995	100.420	20.192	1.479	0.507
244.500	198.679	80.005	19.995	100.417	20.191	1.568	0.499
245.000	198.917	80.004	19.996	100.416	20.191	1.552	0.461
245.500	199.175	80.004	19.997	100.416	20.191	1.535	0.473
246.000	199.423	80.004	19.996	100.417	20.193	1.425	0.501
246.500	199.659	80.002	19.996	100.416	20.193	1.459	0.495
247.000	199.878	80.004	19.996	100.417	20.194	1.384	0.469
247.500	200.153	80.004	19.995	100.418	20.198	1.067	0.474
248.001	200.409	80.004	19.995	100.419	20.195	1.285	0.513
248.501	200.649	80.003	19.996	100.418	20.194	1.392	0.514
249.000	200.912	80.002	19.996	100.421	20.195	1.276	0.499
249.500	201.147	80.003	19.995	100.422	20.193	1.396	0.500
250.000	201.392	80.003	19.995	100.425	20.194	1.378	0.489
250.500	201.622	80.002	19.995	100.425	20.195	1.320	0.478
251.000	201.863	80.003	19.995	100.425	20.194	1.326	0.473
251.500	202.147	80.003	19.995	100.423	20.195	1.283	0.498
252.000	202.398	80.002	19.995	100.422	20.193	1.398	0.530
252.500	202.626	80.003	19.995	100.420	20.193	1.396	0.507
253.001	202.852	80.003	19.995	100.419	20.190	1.622	0.467
253.501	203.098	80.003	19.995	100.422	20.191	1.579	0.463
254.000	203.366	80.002	19.994	100.424	20.194	1.347	0.493
254.500	203.597	80.003	19.995	100.426	20.195	1.268	0.506
255.000	203.868	80.002	19.995	100.425	20.192	1.467	0.501
255.500	204.058	80.004	19.996	100.425	20.194	1.367	0.482
256.000	204.352	80.002	19.995	100.421	20.193	1.409	0.473
256.500	204.600	80.003	19.995	100.419	20.195	1.312	0.514
257.000	204.809	80.003	19.994	100.417	20.193	1.456	0.499
257.500	205.040	80.003	19.995	100.417	20.196	1.200	0.448
258.000	205.272	80.003	19.994	100.417	20.194	1.322	0.451
258.500	205.549	80.002	19.994	100.418	20.197	1.144	0.486
259.000	205.767	80.003	19.995	100.419	20.196	1.231	0.502
259.500	206.048	80.003	19.994	100.419	20.196	1.222	0.497
260.000	206.279	80.002	19.995	100.420	20.199	1.034	0.505
260.500	206.542	80.003	19.995	100.420	20.194	1.384	0.503
261.000	206.787	80.005	19.994	100.421	20.197	1.127	0.501
261.500	207.037	80.004	19.995	100.421	20.197	1.166	0.501
262.000	207.255	80.004	19.995	100.420	20.195	1.301	0.482
262.500	207.533	80.004	19.995	100.420	20.194	1.345	0.482
263.000	207.788	80.004	19.994	100.422	20.193	1.428	0.514
263.500	208.006	80.003	19.995	100.423	20.194	1.384	0.503
264.000	208.268	80.003	19.995	100.426	20.191	1.546	0.477
264.500	208.502	80.002	19.994	100.427	20.195	1.258	0.487
265.000	208.762	80.003	19.994	100.428	20.194	1.349	0.494
265.500	209.003	80.003	19.994	100.426	20.194	1.380	0.498
266.000	209.216	80.003	19.995	100.424	20.193	1.434	0.478
266.500	209.496	80.002	19.995	100.421	20.191	1.560	0.474
267.000	209.725	80.003	19.995	100.420	20.193	1.438	0.501
267.500	209.938	80.004	19.995	100.420	20.194	1.380	0.476
268.000	210.191	80.004	19.995	100.420	20.191	1.548	0.454
268.500	210.420	80.002	19.994	100.421	20.194	1.328	0.474
269.000	210.690	80.004	19.995	100.421	20.191	1.550	0.491
269.500	210.920	80.003	19.995	100.421	20.192	1.521	0.500
270.000	211.183	80.002	19.993	100.420	20.191	1.539	0.497
270.500	211.433	80.003	19.994	100.419	20.189	1.701	0.503
271.000	211.698	80.002	19.995	100.419	20.189	1.701	0.514
271.500	211.910	80.003	19.994	100.418	20.191	1.597	0.496
272.000	212.178	80.003	19.994	100.418	20.188	1.807	0.479
272.500	212.439	80.004	19.995	100.418	20.190	1.658	0.504
273.000	212.699	80.003	19.996	100.418	20.192	1.525	0.525
273.500	212.874	80.003	19.994	100.418	20.192	1.475	0.478
274.001	213.144	80.003	19.995	100.418	20.190	1.629	0.440
274.500	213.406	80.002	19.994	100.418	20.189	1.709	0.488
275.000	213.668	80.001	19.995	100.418	20.194	1.347	0.528
275.500	213.889	80.002	19.995	100.419	20.193	1.394	0.504
276.000	214.131	80.002	19.994	100.419	20.192	1.531	0.473
276.500	214.392	80.002	19.994	100.419	20.194	1.330	0.483
277.000	214.609	80.002	19.995	100.420	20.191	1.566	0.490
277.500	214.856	80.003	19.994	100.420	20.192	1.514	0.471
278.000	215.069	80.004	19.994	100.421	20.191	1.564	0.462
278.500	215.330	80.002	19.996	100.421	20.192	1.512	0.467
279.000	215.594	80.002	19.995	100.421	20.191	1.535	0.499
279.500	215.846	80.003	19.994	100.421	20.191	1.570	0.521
280.000	216.072	80.002	19.994	100.421	20.192	1.504	0.497
280.500	216.339	80.002	19.994	100.421	20.194	1.359	0.486
281.000	216.599	80.001	19.995	100.421	20.194	1.392	0.510
281.500	216.784	80.002	19.995	100.421	20.193	1.425	0.486
282.000	217.095	80.003	19.995	100.422	20.193	1.394	0.470
282.500	217.291	80.002	19.994	100.421	20.192	1.510	0.502
283.000	217.542	80.002	19.994	100.421	20.192	1.479	0.477
283.500	217.793	80.002	19.995	100.421	20.189	1.745	0.475
284.001	218.012	80.003	19.994	100.419	20.191	1.537	0.486
284.500	218.257	80.002	19.995	100.419	20.191	1.546	0.467
285.000	218.493	80.002	19.995	100.420	20.189	1.682	0.472
285.500	218.761	80.002	19.994	100.420	20.191	1.579	0.493
286.000	219.021	80.002	19.995	100.420	20.191	1.602	0.516
286.500	219.276	80.001	19.994	100.422	20.192	1.488	0.521
287.000	219.456	80.003	19.994	100.420	20.193	1.457	0.475
287.500	219.765	80.002	19.995	100.420	20.190	1.608	0.462
288.000	220.000	80.003	19.994	100.420	20.189	1.743	0.516
288.500	220.229	80.004	19.994	100.420	20.192	1.533	0.504
289.000	220.501	80.002	19.995	100.419	20.190	1.660	0.483
289.500	220.741	80.004	19.995	100.422	20.193	1.456	0.507
290.000	220.966	80.003	19.994	100.422	20.192	1.527	0.489
290.500	221.242	80.003	19.994	100.422	20.192	1.504	0.483
291.000	221.474	80.004	19.995	100.422	20.191	1.600	0.505
291.501	221.748	80.004	19.995	100.421	20.189	1.697	0.507
292.000	221.973	80.004	19.994	100.421	20.190	1.670	0.502
292.500	222.224	80.004	19.995	100.421	20.190	1.662	0.487
293.000	222.462	80.004	19.995	100.421	20.189	1.722	0.482
293.500	222.750	80.005	19.994	100.421	20.191	1.575	0.507
294.000	222.982	80.004	19.994	100.421	20.190	1.626	0.523
294.500	223.211	80.003	19.994	100.421	20.188	1.801	0.491
295.000	223.477	80.006	19.994	100.421	20.186	1.917	0.478
295.500	223.710	80.006	19.995	100.421	20.188	1.763	0.497
296.000	223.965	80.004	19.995	100.419	20.186	1.904	0.493
296.500	224.194	80.003	19.994	100.420	20.187	1.871	0.486
297.000	224.456	80.004	19.993	100.419	20.190	1.641	0.488
297.500	224.658	80.004	19.993	100.418	20.188	1.751	0.478
298.000	224.910	80.003	19.994	100.414	20.190	1.655	0.459
298.500	225.161	80.004	19.994	100.415	20.190	1.651	0.479
299.000	225.425	80.004	19.995	100.415	20.189	1.743	0.509
299.500	225.681	80.004	19.994	100.416	20.190	1.662	0.518
300.000	225.914	80.003	19.994	100.416	20.188	1.753	0.504
300.500	226.180	80.003	19.994	100.420	20.186	1.937	0.494
301.000	226.406	80.004	19.995	100.419	20.191	1.556	0.496
301.500	226.641	80.005	19.995	100.421	20.188	1.778	0.477
302.000	226.884	80.005	19.995	100.420	20.187	1.842	0.470
302.500	227.175	80.003	19.994	100.421	20.192	1.513	0.506
303.000	227.436	80.004	19.995	100.420	20.189	1.741	0.543
303.500	227.651	80.003	19.995	100.422	20.186	1.948	0.514
304.000	227.936	80.003	19.995	100.421	20.185	2.010	0.488
304.500	228.185	80.002	19.994	100.421	20.184	2.064	0.517
305.000	228.425	80.002	19.995	100.420	20.187	1.834	0.511
305.500	228.696	80.003	19.995	100.419	20.185	1.975	0.500
306.000	228.935	80.004	19.995	100.418	20.184	2.045	0.510
306.500	229.189	80.003	19.995	100.419	20.184	2.084	0.502
307.000	229.414	80.003	19.995	100.418	20.184	2.089	0.486
307.500	229.729	80.003	19.995	100.419	20.183	2.155	0.510
308.000	229.915	80.003	19.995	100.419	20.185	2.022	0.520
308.500	230.183	80.004	19.995	100.418	20.186	1.944	0.477
309.000	230.436	80.002	19.996	100.417	20.182	2.172	0.488
309.500	230.672	80.003	19.995	100.417	20.183	2.159	0.505
310.000	230.927	80.003	19.995	100.417	20.185	2.026	0.490
310.500	231.176	80.003	19.996	100.418	20.182	2.184	0.497
311.000	231.409	80.005	19.996	100.418	20.185	1.968	0.493
311.500	231.678	80.004	19.994	100.417	20.185	2.002	0.492
312.000	231.917	80.003	19.995	100.416	20.184	2.080	0.505
312.501	232.192	80.003	19.996	100.415	20.183	2.114	0.511
313.000	232.446	80.004	19.996	100.413	20.185	2.002	0.521
313.500	232.669	80.003	19.996	100.413	20.180	2.383	0.502
314.001	232.959	80.003	19.995	100.412	20.183	2.159	0.495
314.500	233.201	80.003	19.995	100.412	20.179	2.385	0.523
315.000	233.432	80.003	19.995	100.413	20.179	2.406	0.502
315.500	233.690	80.003	19.995	100.414	20.182	2.205	0.481
316.000	233.964	80.004	19.995	100.415	20.179	2.418	0.511
316.500	234.201	80.004	19.995	100.415	20.179	2.439	0.522
317.000	234.442	80.004	19.995	100.415	20.181	2.296	0.494
317.500	234.710	80.008	19.995	100.415	20.177	2.565	0.494
318.000	234.948	80.004	19.994	100.414	20.179	2.408	0.508
318.500	235.183	80.005	19.994	100.414	20.178	2.517	0.489
319.000	235.444	80.005	19.995	100.414	20.177	2.553	0.484
319.500	235.669	80.004	19.994	100.414	20.173	2.828	0.492
320.000	235.931	80.006	19.995	100.412	20.173	2.857	0.487
320.500	236.210	80.005	19.995	100.413	20.174	2.776	0.514
321.000	236.425	80.006	19.995	100.412	20.173	2.820	0.517
321.500	236.726	80.005	19.995	100.411	20.176	2.619	0.505
322.000	236.949	80.007	19.994	100.410	20.174	2.760	0.520
322.500	237.168	80.005	19.995	100.410	20.174	2.805	0.483
323.000	237.455	80.005	19.994	100.410	20.175	2.716	0.474
323.500	237.702	80.005	19.994	100.412	20.171	2.986	0.520
324.000	237.972	80.005	19.995	100.413	20.170	3.040	0.525
324.500	238.168	80.005	19.995	100.414	20.170	3.060	0.492
325.000	238.471	80.005	19.995	100.416	20.171	3.015	0.483
325.500	238.693	80.006	19.994	100.416	20.168	3.180	0.512
326.000	238.985	80.005	19.995	100.416	20.168	3.170	0.519
326.500	239.223	80.004	19.995	100.414	20.168	3.172	0.522
327.000	239.481	80.003	19.995	100.412	20.167	3.286	0.513
327.500	239.704	80.004	19.995	100.412	20.169	3.164	0.488
328.000	239.963	80.004	19.995	100.411	20.167	3.257	0.482
328.500	240.207	80.003	19.995	100.411	20.164	3.462	0.493
329.000	240.467	80.003	19.995	100.412	20.165	3.398	0.503
329.500	240.668	80.004	19.996	100.415	20.164	3.448	0.482
330.000	240.959	80.002	19.995	100.415	20.167	3.269	0.477
330.500	241.185	80.002	19.996	100.415	20.164	3.493	0.505
331.000	241.459	80.003	19.995	100.415	20.164	3.516	0.508
331.500	241.694	80.002	19.996	100.416	20.161	3.700	0.504
332.000	241.948	80.003	19.995	100.417	20.165	3.389	0.499
332.500	242.217	80.002	19.995	100.418	20.161	3.673	0.506
333.000	242.477	80.002	19.996	100.418	20.161	3.691	0.526
333.500	242.710	80.002	19.996	100.418	20.160	3.754	0.511
334.000	242.961	80.002	19.996	100.418	20.158	3.926	0.489
334.500	243.197	80.002	19.996	100.417	20.159	3.870	0.486
335.000	243.436	80.001	19.996	100.417	20.159	3.818	0.481
335.500	243.699	80.001	19.996	100.417	20.157	3.986	0.488
336.000	243.958	80.001	19.996	100.417	20.156	4.052	0.512
336.500	244.180	80.002	19.996	100.418	20.158	3.880	0.502
337.000	244.459	80.002	19.996	100.418	20.156	4.044	0.491
337.500	244.713	80.003	19.996	100.418	20.156	4.050	0.517
338.000	244.975	80.002	19.996	100.418	20.156	4.077	0.524
338.500	245.223	80.003	19.997	100.418	20.158	3.880	0.513
339.000	245.436	80.002	19.996	100.418	20.157	3.973	0.486
339.500	245.707	80.002	19.996	100.418	20.153	4.235	0.473
340.000	245.940	80.001	19.996	100.417	20.152	4.328	0.494
340.500	246.217	80.002	19.996	100.418	20.153	4.286	0.507
341.000	246.457	80.001	19.995	100.419	20.152	4.340	0.513
341.500	246.685	80.002	19.995	100.420	20.151	4.376	0.492
342.000	246.929	80.000	19.996	100.425	20.148	4.618	0.470
342.500	247.183	80.002	19.996	100.428	20.150	4.463	0.485
343.000	247.445	80.003	19.996	100.432	20.148	4.639	0.508
343.500	247.683	80.003	19.996	100.432	20.146	4.769	0.508
344.000	247.911	80.002	19.996	100.433	20.147	4.701	0.483
344.500	248.203	80.003	19.996	100.429	20.145	4.848	0.492
345.000	248.448	80.003	19.996	100.430	20.144	4.867	0.528
345.500	248.693	80.002	19.995	100.428	20.142	5.057	0.514
346.000	248.951	80.002	19.995	100.428	20.141	5.128	0.496
346.500	249.226	80.002	19.994	100.426	20.136	5.451	0.518
347.000	249.469	80.004	19.995	100.429	20.136	5.461	0.526
347.500	249.715	80.003	19.994	100.428	20.132	5.780	0.504
