Repository: ulfsri/fsri_materials_database

# Materials and Products Database

## 01_Data

Raw data generated from each apparatus are included here in plain-text format. The data is organized first by material, next by the short name of test apparatus used, and where applicable additional filtering by test settings.

### material.json

Each material directory contains a json file of the same name as the material. This file links the data stored in the repository as well as data and graphs produced by the accompanying scripts (__02_Scripts__) to the respective landing page for the material on the front-end website.

File: 01_Data/PVC/MCC/PVC_MCC_30K_min_210920_R2.txt (part 3 of 4)
T Correction Coefficients:	0	1.024463	0
Time Shift (s):	14
*
Time (s)	Temperature (C)	N2 flow rate (cc/min)	O2 flow rate (cc/min)	Flow Rate (cc/min)	Oxygen (%)	HRR (W/g)	Heating rate (C/s)
697.000	416.946	80.003	19.995	100.422	19.693	27.516	0.517
697.500	417.235	80.003	19.994	100.423	19.690	27.754	0.535
698.000	417.482	80.003	19.994	100.422	19.687	27.999	0.544
698.501	417.727	80.001	19.994	100.422	19.682	28.377	0.514
699.001	417.965	80.004	19.994	100.422	19.675	28.867	0.488
699.500	418.238	80.002	19.995	100.422	19.671	29.109	0.497
700.000	418.494	80.003	19.995	100.422	19.666	29.506	0.520
700.500	418.727	80.004	19.995	100.422	19.664	29.657	0.509
701.000	418.976	80.003	19.995	100.422	19.656	30.236	0.486
701.500	419.248	80.004	19.994	100.422	19.652	30.501	0.501
702.000	419.519	80.004	19.994	100.422	19.647	30.873	0.532
702.500	419.761	80.004	19.993	100.421	19.642	31.274	0.528
703.000	420.018	80.002	19.994	100.422	19.640	31.417	0.506
703.500	420.291	80.003	19.994	100.421	19.631	32.069	0.514
704.000	420.526	80.004	19.994	100.421	19.628	32.242	0.519
704.500	420.784	80.002	19.994	100.421	19.622	32.683	0.501
705.000	421.064	80.002	19.994	100.421	19.613	33.312	0.515
705.500	421.309	80.001	19.995	100.421	19.610	33.595	0.531
706.000	421.553	80.002	19.994	100.421	19.605	33.911	0.507
706.500	421.830	80.002	19.994	100.421	19.599	34.392	0.505
707.000	422.086	80.002	19.993	100.421	19.596	34.578	0.527
707.500	422.333	80.002	19.994	100.421	19.588	35.144	0.518
708.000	422.572	80.002	19.993	100.422	19.584	35.476	0.494
708.500	422.815	80.002	19.994	100.422	19.576	36.010	0.484
709.000	423.063	80.003	19.994	100.422	19.576	36.055	0.486
709.500	423.311	80.001	19.994	100.422	19.566	36.755	0.494
710.000	423.587	80.002	19.994	100.423	19.558	37.298	0.511
710.500	423.819	80.003	19.995	100.423	19.556	37.454	0.516
711.000	424.091	80.001	19.995	100.424	19.548	38.051	0.506
711.500	424.347	80.002	19.994	100.424	19.544	38.353	0.516
712.000	424.611	80.001	19.995	100.424	19.537	38.822	0.524
712.500	424.846	80.003	19.995	100.424	19.532	39.251	0.510
713.000	425.124	80.002	19.995	100.423	19.524	39.769	0.506
713.500	425.360	79.999	19.994	100.423	19.522	39.933	0.513
714.000	425.604	80.000	19.995	100.422	19.514	40.548	0.497
714.500	425.887	80.001	19.994	100.423	19.508	40.948	0.503
715.000	426.137	80.000	19.995	100.423	19.504	41.226	0.530
715.500	426.385	80.002	19.995	100.423	19.498	41.675	0.516
716.000	426.655	80.001	19.995	100.424	19.491	42.176	0.508
716.500	426.906	80.001	19.995	100.424	19.484	42.712	0.520
717.000	427.142	80.002	19.995	100.424	19.482	42.873	0.504
717.500	427.432	80.001	19.995	100.424	19.475	43.354	0.506
718.000	427.672	80.002	19.995	100.424	19.469	43.766	0.528
718.500	427.888	80.002	19.995	100.425	19.465	44.070	0.493
719.000	428.154	80.001	19.995	100.425	19.458	44.577	0.469
719.500	428.413	80.002	19.996	100.424	19.453	44.933	0.503
720.000	428.660	80.001	19.995	100.424	19.446	45.462	0.516
720.500	428.905	80.001	19.995	100.423	19.439	45.978	0.499
721.000	429.166	80.002	19.995	100.421	19.432	46.439	0.499
721.500	429.406	80.002	19.995	100.420	19.426	46.872	0.503
722.000	429.669	80.002	19.996	100.419	19.421	47.260	0.502
722.500	429.914	80.002	19.995	100.419	19.417	47.576	0.505
723.000	430.182	80.002	19.995	100.419	19.410	48.047	0.511
723.500	430.417	80.004	19.995	100.418	19.407	48.292	0.508
724.000	430.663	80.004	19.995	100.418	19.399	48.888	0.492
724.500	430.912	80.004	19.995	100.418	19.395	49.165	0.489
725.000	431.153	80.004	19.995	100.418	19.388	49.666	0.493
725.500	431.422	80.003	19.995	100.418	19.383	50.041	0.500
726.000	431.640	80.003	19.995	100.418	19.377	50.439	0.498
726.500	431.889	80.003	19.995	100.418	19.369	51.050	0.477
727.000	432.152	80.002	19.994	100.418	19.365	51.358	0.490
727.500	432.407	80.005	19.995	100.418	19.361	51.633	0.515
728.000	432.665	80.004	19.994	100.417	19.355	52.041	0.516
728.500	432.963	80.004	19.995	100.418	19.349	52.462	0.534
729.000	433.198	80.004	19.994	100.418	19.344	52.842	0.545
729.500	433.452	80.004	19.995	100.418	19.339	53.219	0.511
730.000	433.684	80.004	19.994	100.418	19.332	53.698	0.487
730.500	433.921	80.004	19.994	100.418	19.328	54.004	0.478
731.000	434.196	80.004	19.994	100.418	19.325	54.245	0.491
731.500	434.449	80.004	19.994	100.417	19.317	54.793	0.520
732.000	434.728	80.003	19.995	100.417	19.313	55.092	0.530
732.500	434.981	80.004	19.995	100.417	19.303	55.836	0.532
733.000	435.231	80.003	19.994	100.416	19.298	56.203	0.517
733.500	435.445	80.004	19.994	100.417	19.297	56.282	0.483
734.001	435.722	80.005	19.994	100.417	19.291	56.711	0.477
734.501	435.967	80.003	19.995	100.417	19.286	57.059	0.507
735.000	436.179	80.002	19.995	100.418	19.282	57.377	0.490
735.500	436.428	80.004	19.994	100.419	19.278	57.640	0.459
736.000	436.734	80.003	19.996	100.419	19.272	58.082	0.508
736.500	436.973	80.004	19.995	100.419	19.266	58.517	0.550
737.001	437.226	80.004	19.995	100.420	19.260	58.966	0.518
737.501	437.438	80.003	19.995	100.419	19.256	59.253	0.478
738.000	437.692	80.004	19.995	100.418	19.250	59.650	0.465
738.500	437.954	80.003	19.995	100.419	19.247	59.913	0.491
739.000	438.204	80.004	19.995	100.419	19.241	60.297	0.514
739.500	438.437	80.002	19.995	100.419	19.236	60.677	0.498
740.000	438.705	80.003	19.995	100.419	19.235	60.758	0.492
740.500	438.898	80.003	19.995	100.419	19.226	61.435	0.481
741.000	439.198	80.003	19.995	100.418	19.224	61.570	0.477
741.500	439.412	80.003	19.995	100.418	19.220	61.876	0.503
742.000	439.705	80.003	19.995	100.418	19.217	62.097	0.511
742.500	439.953	80.003	19.995	100.418	19.210	62.582	0.524
743.000	440.178	80.003	19.996	100.418	19.204	62.985	0.507
743.500	440.418	80.002	19.996	100.418	19.202	63.171	0.469
744.000	440.670	80.003	19.996	100.418	19.199	63.340	0.479
744.500	440.920	80.003	19.996	100.418	19.191	63.913	0.497
745.000	441.168	80.002	19.995	100.417	19.188	64.166	0.500
745.500	441.411	80.002	19.996	100.417	19.186	64.317	0.495
746.000	441.677	80.004	19.996	100.416	19.184	64.423	0.500
746.500	441.936	80.004	19.997	100.417	19.178	64.872	0.516
747.000	442.161	80.004	19.995	100.415	19.176	65.047	0.504
747.500	442.424	80.004	19.996	100.415	19.175	65.130	0.486
748.000	442.667	80.004	19.997	100.415	19.171	65.431	0.497
748.500	442.947	80.004	19.996	100.415	19.170	65.462	0.515
749.000	443.168	80.003	19.996	100.413	19.166	65.783	0.513
749.501	443.404	80.005	19.996	100.414	19.162	66.052	0.480
750.001	443.664	80.003	19.995	100.411	19.158	66.341	0.477
750.501	443.919	80.004	19.995	100.411	19.157	66.392	0.506
751.000	444.121	80.004	19.996	100.411	19.154	66.626	0.486
751.500	444.363	80.004	19.996	100.412	19.154	66.626	0.450
752.001	444.621	80.004	19.996	100.413	19.151	66.879	0.471
752.501	444.886	80.006	19.995	100.416	19.151	66.851	0.512
753.001	445.154	80.006	19.995	100.416	19.147	67.161	0.528
753.500	445.332	80.005	19.995	100.416	19.144	67.347	0.489
754.000	445.630	80.005	19.995	100.416	19.144	67.345	0.461
754.500	445.868	80.004	19.995	100.416	19.145	67.294	0.506
755.000	446.170	80.005	19.995	100.416	19.146	67.231	0.538
755.500	446.378	80.005	19.995	100.416	19.142	67.518	0.525
756.000	446.641	80.006	19.995	100.416	19.139	67.747	0.491
756.500	446.870	80.004	19.995	100.417	19.139	67.703	0.482
757.000	447.119	80.005	19.995	100.416	19.140	67.618	0.485
757.500	447.380	80.005	19.995	100.416	19.140	67.629	0.494
758.000	447.646	80.005	19.994	100.414	19.141	67.603	0.518
758.500	447.881	80.005	19.994	100.415	19.138	67.816	0.514
759.000	448.140	80.005	19.995	100.415	19.140	67.678	0.498
759.500	448.399	80.003	19.995	100.416	19.139	67.719	0.506
760.000	448.629	80.004	19.995	100.415	19.137	67.853	0.503
760.500	448.915	80.005	19.994	100.418	19.137	67.832	0.502
761.000	449.155	80.003	19.993	100.418	19.139	67.688	0.521
761.500	449.388	80.003	19.994	100.418	19.140	67.645	0.500
762.000	449.617	80.004	19.994	100.418	19.143	67.469	0.468
762.500	449.890	80.004	19.994	100.419	19.142	67.475	0.482
763.000	450.133	80.004	19.994	100.416	19.139	67.691	0.509
763.500	450.353	80.002	19.994	100.415	19.142	67.483	0.489
764.000	450.592	80.003	19.994	100.414	19.147	67.147	0.461
764.500	450.835	80.003	19.995	100.412	19.151	66.874	0.470
765.000	451.104	80.003	19.994	100.411	19.148	67.050	0.497
765.500	451.348	80.002	19.994	100.414	19.149	67.004	0.513
766.000	451.602	80.002	19.993	100.416	19.151	66.817	0.506
766.500	451.854	80.001	19.994	100.416	19.152	66.766	0.502
767.000	452.082	80.004	19.995	100.418	19.156	66.469	0.493
767.500	452.352	80.002	19.995	100.420	19.158	66.322	0.489
768.000	452.603	80.003	19.994	100.421	19.157	66.378	0.510
768.500	452.827	80.003	19.995	100.419	19.159	66.247	0.498
769.000	453.100	80.001	19.995	100.418	19.159	66.265	0.486
769.500	453.333	80.001	19.994	100.418	19.161	66.097	0.502
770.000	453.578	80.002	19.994	100.418	19.163	65.990	0.492
770.500	453.836	80.002	19.994	100.418	19.163	65.940	0.490
771.000	454.076	80.002	19.994	100.419	19.163	65.973	0.500
771.500	454.298	80.002	19.994	100.421	19.161	66.079	0.480
772.000	454.553	80.001	19.995	100.421	19.160	66.174	0.470
772.500	454.845	80.003	19.995	100.422	19.164	65.901	0.512
773.000	455.106	80.001	19.994	100.422	19.159	66.259	0.550
773.500	455.300	80.002	19.995	100.422	19.161	66.095	0.504
774.000	455.591	80.002	19.995	100.423	19.160	66.171	0.470
774.500	455.820	80.002	19.994	100.423	19.161	66.099	0.502
775.000	456.041	80.001	19.995	100.422	19.163	65.961	0.485
775.500	456.367	80.002	19.995	100.423	19.166	65.776	0.499
776.000	456.609	80.001	19.994	100.422	19.166	65.787	0.558
776.500	456.866	80.002	19.994	100.421	19.169	65.554	0.534
777.000	457.009	80.001	19.994	100.421	19.171	65.394	0.449
777.500	457.291	80.001	19.995	100.419	19.174	65.151	0.412
778.000	457.576	80.002	19.996	100.415	19.180	64.738	0.496
778.500	457.810	80.001	19.994	100.411	19.186	64.309	0.543
779.000	458.068	80.002	19.994	100.405	19.194	63.753	0.506
779.501	458.340	80.002	19.995	100.399	19.199	63.369	0.510
780.000	458.618	80.003	19.994	100.394	19.205	62.915	0.540
780.500	458.834	80.001	19.996	100.390	19.212	62.425	0.522
781.000	459.130	80.002	19.995	100.384	19.224	61.556	0.503
781.500	459.375	80.003	19.995	100.382	19.231	61.021	0.526
782.000	459.644	80.002	19.994	100.382	19.239	60.443	0.527
782.500	459.897	80.002	19.994	100.381	19.245	59.992	0.518
783.000	460.136	80.002	19.995	100.381	19.254	59.360	0.507
783.500	460.396	80.003	19.995	100.384	19.257	59.156	0.496
784.000	460.656	80.002	19.995	100.387	19.264	58.637	0.509
784.500	460.906	80.004	19.995	100.394	19.270	58.160	0.515
785.000	461.139	80.003	19.995	100.400	19.275	57.814	0.497
785.500	461.428	80.003	19.995	100.408	19.281	57.387	0.503
786.000	461.648	80.004	19.995	100.414	19.282	57.351	0.516
786.500	461.927	80.005	19.995	100.419	19.287	57.005	0.504
787.000	462.175	80.003	19.994	100.421	19.292	56.598	0.513
787.500	462.440	80.003	19.995	100.424	19.294	56.480	0.520
788.000	462.700	80.003	19.995	100.424	19.296	56.365	0.519
788.500	462.948	80.003	19.995	100.425	19.299	56.134	0.516
789.000	463.256	80.003	19.995	100.425	19.304	55.755	0.532
789.500	463.494	80.003	19.994	100.424	19.310	55.333	0.551
790.000	463.744	80.003	19.995	100.420	19.313	55.126	0.517
790.500	464.034	80.003	19.995	100.419	19.318	54.729	0.514
791.000	464.274	80.004	19.994	100.417	19.323	54.410	0.535
791.500	464.509	80.002	19.995	100.414	19.332	53.757	0.502
792.000	464.784	80.002	19.995	100.407	19.341	53.092	0.493
792.500	465.052	80.003	19.994	100.406	19.349	52.453	0.527
793.000	465.302	80.004	19.995	100.404	19.357	51.884	0.530
793.500	465.594	80.004	19.995	100.397	19.367	51.207	0.530
794.000	465.850	80.004	19.994	100.389	19.372	50.785	0.545
794.500	466.067	80.002	19.995	100.384	19.378	50.388	0.511
795.000	466.384	80.003	19.994	100.377	19.385	49.830	0.503
795.500	466.623	80.003	19.995	100.371	19.393	49.283	0.545
796.000	466.895	80.003	19.995	100.372	19.395	49.156	0.534
796.500	467.166	80.003	19.995	100.375	19.404	48.513	0.527
797.000	467.383	80.003	19.994	100.380	19.410	48.036	0.515
797.500	467.681	80.002	19.993	100.388	19.414	47.721	0.501
798.000	467.926	80.004	19.994	100.396	19.419	47.383	0.529
798.500	468.192	80.003	19.995	100.403	19.424	47.047	0.528
799.000	468.453	80.003	19.994	100.410	19.427	46.825	0.519
799.500	468.718	80.003	19.994	100.417	19.429	46.674	0.526
800.000	468.975	80.003	19.995	100.419	19.429	46.704	0.524
800.500	469.201	80.004	19.995	100.421	19.433	46.375	0.503
801.000	469.474	80.002	19.995	100.423	19.440	45.903	0.491
801.500	469.743	80.003	19.995	100.423	19.438	46.045	0.520
802.000	469.998	80.003	19.995	100.422	19.445	45.522	0.533
802.500	470.277	80.001	19.994	100.421	19.448	45.304	0.529
803.000	470.517	80.003	19.995	100.418	19.451	45.112	0.526
803.500	470.771	80.002	19.995	100.409	19.459	44.535	0.506
804.000	471.013	80.003	19.994	100.402	19.468	43.880	0.495
804.500	471.312	80.003	19.994	100.400	19.470	43.724	0.519
805.000	471.551	80.004	19.996	100.396	19.481	42.899	0.540
805.500	471.812	80.004	19.995	100.389	19.487	42.498	0.519
806.000	472.063	80.002	19.994	100.387	19.494	41.972	0.506
806.500	472.327	80.003	19.995	100.385	19.499	41.601	0.513
807.000	472.588	80.004	19.995	100.380	19.510	40.823	0.520
807.500	472.872	80.003	19.995	100.375	19.519	40.133	0.535
808.000	473.144	80.003	19.995	100.374	19.521	40.010	0.551
808.500	473.419	80.003	19.996	100.376	19.533	39.151	0.552
809.000	473.710	80.003	19.995	100.376	19.539	38.663	0.557
809.500	473.940	80.005	19.995	100.377	19.549	37.973	0.544
810.000	474.198	80.004	19.995	100.379	19.556	37.468	0.504
810.500	474.485	80.005	19.996	100.378	19.560	37.182	0.516
811.000	474.731	80.004	19.996	100.383	19.561	37.068	0.539
811.500	474.988	80.003	19.996	100.390	19.567	36.694	0.518
812.000	475.214	80.005	19.995	100.399	19.567	36.629	0.493
812.500	475.471	80.004	19.995	100.406	19.570	36.455	0.484
813.000	475.740	80.003	19.996	100.414	19.572	36.337	0.504
813.500	476.024	80.004	19.995	100.417	19.571	36.372	0.539
814.000	476.232	80.005	19.995	100.417	19.572	36.343	0.523
814.500	476.461	80.005	19.995	100.417	19.571	36.371	0.465
815.001	476.748	80.003	19.996	100.417	19.575	36.120	0.476
815.501	477.021	80.005	19.995	100.418	19.575	36.076	0.538
816.001	477.309	80.004	19.996	100.417	19.586	35.328	0.560
816.500	477.553	80.004	19.996	100.418	19.589	35.090	0.547
817.000	477.822	80.007	19.996	100.418	19.594	34.682	0.523
817.500	478.031	80.005	19.995	100.414	19.605	33.943	0.495
818.000	478.333	80.004	19.995	100.404	19.612	33.391	0.494
818.500	478.536	80.003	19.996	100.393	19.620	32.855	0.508
819.000	478.826	80.004	19.995	100.378	19.621	32.738	0.499
819.500	479.106	80.004	19.994	100.364	19.627	32.331	0.532
820.000	479.347	80.006	19.996	100.355	19.626	32.386	0.546
820.500	479.591	80.003	19.996	100.355	19.632	31.941	0.503
821.000	479.869	80.004	19.995	100.353	19.633	31.897	0.503
821.500	480.162	80.005	19.995	100.354	19.633	31.868	0.547
822.000	480.385	80.005	19.995	100.360	19.633	31.881	0.544
822.500	480.633	80.004	19.995	100.366	19.637	31.620	0.493
823.000	480.889	80.005	19.995	100.371	19.636	31.661	0.487
823.500	481.129	80.004	19.995	100.382	19.636	31.643	0.500
824.000	481.400	80.004	19.995	100.395	19.640	31.404	0.503
824.500	481.657	80.004	19.995	100.404	19.643	31.183	0.519
825.000	481.907	80.002	19.994	100.412	19.642	31.214	0.518
825.500	482.161	80.005	19.996	100.417	19.645	31.018	0.506
826.000	482.392	80.003	19.995	100.422	19.647	30.872	0.494
826.500	482.664	80.004	19.996	100.421	19.649	30.704	0.494
827.000	482.913	80.005	19.995	100.420	19.651	30.566	0.512
827.500	483.190	80.003	19.995	100.414	19.652	30.510	0.523
828.000	483.412	80.004	19.995	100.406	19.651	30.568	0.513
828.500	483.672	80.005	19.995	100.397	19.651	30.596	0.491
829.000	483.956	80.005	19.996	100.389	19.654	30.380	0.513
829.500	484.151	80.004	19.994	100.382	19.656	30.215	0.511
830.000	484.491	80.005	19.995	100.381	19.657	30.133	0.507
830.500	484.733	80.004	19.995	100.381	19.660	29.894	0.559
831.000	484.954	80.002	19.995	100.381	19.657	30.165	0.522
831.500	485.261	80.005	19.995	100.380	19.664	29.601	0.495
832.000	485.487	80.004	19.995	100.380	19.664	29.601	0.531
832.500	485.801	80.005	19.995	100.379	19.662	29.745	0.537
833.000	485.980	80.005	19.995	100.379	19.669	29.255	0.517
833.500	486.220	80.005	19.996	100.385	19.667	29.429	0.456
834.000	486.482	80.005	19.995	100.389	19.671	29.121	0.460
834.500	486.758	80.005	19.996	100.389	19.673	29.006	0.520
835.000	487.001	80.006	19.995	100.389	19.679	28.581	0.529
835.500	487.247	80.005	19.995	100.389	19.675	28.826	0.504
836.000	487.503	80.005	19.995	100.381	19.682	28.309	0.495
836.500	487.800	80.006	19.995	100.375	19.689	27.808	0.527
837.000	488.005	80.005	19.996	100.375	19.693	27.508	0.528
837.500	488.250	80.006	19.995	100.375	19.696	27.323	0.476
838.001	488.541	80.006	19.995	100.371	19.700	26.985	0.493
838.501	488.824	80.005	19.996	100.369	19.702	26.903	0.555
839.001	489.050	80.004	19.995	100.370	19.707	26.496	0.542
839.500	489.280	80.005	19.995	100.370	19.710	26.312	0.482
840.000	489.551	80.003	19.996	100.370	19.710	26.321	0.478
840.500	489.842	80.005	19.994	100.373	19.711	26.254	0.531
841.000	490.084	80.003	19.995	100.377	19.717	25.807	0.547
841.500	490.332	80.003	19.995	100.377	19.716	25.825	0.511
842.000	490.578	80.003	19.995	100.379	19.718	25.750	0.492
842.500	490.813	80.005	19.995	100.382	19.719	25.635	0.488
843.000	491.093	80.004	19.995	100.387	19.720	25.548	0.498
843.500	491.357	80.002	19.996	100.388	19.721	25.506	0.529
844.000	491.604	80.002	19.995	100.390	19.723	25.358	0.527
844.500	491.849	80.003	19.996	100.394	19.725	25.220	0.501
845.000	492.093	80.004	19.995	100.397	19.731	24.761	0.491
845.500	492.358	80.003	19.996	100.396	19.733	24.629	0.499
846.000	492.622	80.001	19.997	100.396	19.737	24.359	0.519
846.500	492.865	80.001	19.995	100.396	19.741	24.071	0.518
847.000	493.116	80.001	19.995	100.386	19.745	23.764	0.501
847.500	493.377	80.001	19.995	100.375	19.746	23.682	0.503
848.000	493.616	80.001	19.997	100.363	19.750	23.390	0.505
848.500	493.884	80.002	19.995	100.359	19.753	23.174	0.503
849.000	494.150	80.001	19.996	100.358	19.755	23.071	0.521
849.500	494.402	80.002	19.995	100.363	19.758	22.807	0.526
850.000	494.680	80.002	19.996	100.369	19.763	22.474	0.524
850.500	494.938	80.002	19.995	100.377	19.765	22.290	0.533
851.000	495.192	80.003	19.996	100.380	19.770	21.921	0.524
851.500	495.441	80.003	19.996	100.376	19.777	21.420	0.507
852.000	495.721	80.002	19.995	100.367	19.782	21.107	0.516
852.500	495.930	80.002	19.995	100.359	19.787	20.681	0.509
853.000	496.210	80.002	19.995	100.358	19.790	20.507	0.489
853.500	496.453	80.003	19.995	100.351	19.799	19.845	0.506
854.000	496.709	80.003	19.995	100.350	19.799	19.864	0.511
854.500	496.973	80.003	19.995	100.354	19.802	19.620	0.509
855.000	497.209	80.004	19.995	100.356	19.807	19.245	0.510
855.500	497.451	80.003	19.995	100.350	19.807	19.296	0.489
856.000	497.750	80.003	19.995	100.350	19.812	18.872	0.510
856.500	497.995	80.002	19.995	100.352	19.813	18.857	0.543
857.001	498.233	80.003	19.995	100.352	19.816	18.587	0.513
857.501	498.488	80.002	19.994	100.356	19.820	18.360	0.488
858.001	498.727	80.003	19.994	100.361	19.824	18.015	0.494
858.501	498.988	80.004	19.994	100.363	19.826	17.918	0.497
859.001	499.290	80.003	19.995	100.369	19.831	17.526	0.532
859.501	499.511	80.004	19.993	100.374	19.837	17.113	0.543
860.000	499.746	80.002	19.994	100.371	19.839	16.971	0.489
860.500	500.020	80.003	19.995	100.367	19.842	16.727	0.483
861.000	500.298	80.003	19.995	100.363	19.847	16.367	0.531
861.500	500.528	80.003	19.994	100.356	19.850	16.116	0.530
862.000	500.791	80.003	19.993	100.348	19.855	15.765	0.501
862.500	501.095	80.002	19.994	100.345	19.857	15.633	0.530
863.000	501.314	80.004	19.994	100.342	19.860	15.387	0.545
863.500	501.552	80.003	19.994	100.343	19.865	15.089	0.490
864.000	501.844	80.002	19.996	100.342	19.867	14.883	0.493
864.500	502.089	80.003	19.994	100.345	19.872	14.575	0.534
865.001	502.360	80.003	19.994	100.351	19.871	14.623	0.527
865.500	502.630	80.004	19.995	100.355	19.873	14.505	0.528
866.000	502.879	80.002	19.995	100.360	19.876	14.246	0.530
866.500	503.152	80.004	19.995	100.368	19.876	14.284	0.521
867.000	503.374	80.003	19.995	100.373	19.877	14.157	0.508
867.500	503.648	80.002	19.994	100.373	19.880	13.950	0.496
868.000	503.927	80.003	19.995	100.378	19.883	13.723	0.524
868.500	504.204	80.003	19.994	100.379	19.886	13.571	0.554
869.000	504.444	80.004	19.994	100.379	19.889	13.318	0.537
869.500	504.690	80.003	19.995	100.377	19.886	13.554	0.502
870.000	504.985	80.003	19.995	100.375	19.891	13.167	0.514
870.500	505.228	80.002	19.994	100.373	19.895	12.852	0.539
871.000	505.489	80.003	19.996	100.374	19.898	12.639	0.521
871.500	505.758	80.003	19.995	100.372	19.898	12.660	0.517
872.000	505.999	80.002	19.993	100.368	19.899	12.581	0.520
872.500	506.235	80.003	19.995	100.366	19.904	12.242	0.494
873.000	506.548	80.003	19.994	100.360	19.907	12.013	0.514
873.500	506.786	80.003	19.995	100.352	19.911	11.726	0.550
874.000	507.064	80.002	19.995	100.346	19.913	11.588	0.533
874.500	507.334	80.004	19.996	100.346	19.912	11.617	0.532
875.000	507.576	80.003	19.995	100.344	19.913	11.554	0.530
875.500	507.844	80.003	19.995	100.350	19.918	11.243	0.511
876.000	508.082	80.003	19.996	100.354	19.920	11.050	0.508
876.500	508.375	80.001	19.995	100.355	19.923	10.872	0.519
877.000	508.628	80.001	19.996	100.355	19.924	10.781	0.538
877.500	508.886	80.002	19.996	100.358	19.928	10.528	0.528
878.000	509.137	80.002	19.994	100.357	19.927	10.593	0.510
878.500	509.396	80.002	19.995	100.357	19.931	10.287	0.510
879.000	509.687	80.003	19.994	100.361	19.933	10.141	0.530
879.500	509.960	80.002	19.995	100.363	19.934	10.089	0.557
880.000	510.203	80.002	19.995	100.365	19.933	10.105	0.540
880.500	510.459	80.001	19.995	100.366	19.937	9.805	0.507
881.000	510.740	80.003	19.995	100.368	19.938	9.753	0.518
881.500	510.967	80.003	19.995	100.368	19.939	9.720	0.523
882.000	511.235	80.002	19.994	100.365	19.942	9.469	0.501
882.500	511.536	80.003	19.995	100.361	19.943	9.375	0.532
883.000	511.749	80.003	19.995	100.360	19.943	9.406	0.542
883.500	512.049	80.003	19.995	100.356	19.946	9.219	0.514
884.000	512.264	80.001	19.995	100.354	19.951	8.831	0.514
884.500	512.548	80.001	19.995	100.354	19.951	8.845	0.507
885.000	512.827	80.001	19.995	100.353	19.955	8.570	0.531
885.500	513.103	80.002	19.995	100.354	19.955	8.501	0.559
886.000	513.373	80.003	19.995	100.352	19.959	8.266	0.551
886.500	513.625	80.003	19.994	100.351	19.960	8.187	0.534
887.000	513.888	80.004	19.994	100.351	19.957	8.388	0.518
887.500	514.188	80.003	19.995	100.352	19.959	8.228	0.539
888.000	514.458	80.003	19.994	100.348	19.965	7.795	0.566
888.500	514.726	80.003	19.994	100.350	19.963	7.981	0.554
889.000	515.019	80.003	19.994	100.353	19.963	7.947	0.550
889.500	515.292	80.005	19.994	100.352	19.966	7.763	0.564
890.001	515.548	80.003	19.994	100.350	19.967	7.636	0.547
890.501	515.827	80.005	19.995	100.352	19.969	7.544	0.532
891.000	516.080	80.004	19.995	100.350	19.971	7.342	0.533
891.500	516.343	80.003	19.995	100.350	19.968	7.577	0.524
892.000	516.615	80.005	19.994	100.351	19.971	7.348	0.526
892.500	516.919	80.004	19.994	100.354	19.974	7.134	0.556
893.000	517.163	80.005	19.994	100.356	19.973	7.199	0.562
893.500	517.433	80.002	19.994	100.360	19.976	7.041	0.531
894.000	517.672	80.004	19.994	100.359	19.979	6.828	0.512
894.501	517.960	80.003	19.994	100.361	19.978	6.832	0.518
895.001	518.254	80.004	19.995	100.360	19.977	6.911	0.554
895.500	518.512	80.004	19.994	100.361	19.980	6.753	0.567
896.000	518.768	80.003	19.994	100.362	19.982	6.597	0.533
896.500	519.027	80.004	19.994	100.363	19.984	6.439	0.514
897.000	519.282	80.004	19.995	100.364	19.984	6.411	0.514
897.500	519.549	80.005	19.994	100.363	19.985	6.378	0.518
898.000	519.871	80.006	19.995	100.360	19.986	6.312	0.556
898.500	520.159	80.005	19.995	100.359	19.987	6.215	0.600
899.000	520.427	80.004	19.995	100.356	19.990	6.016	0.583
899.500	520.694	80.003	19.996	100.353	19.991	5.895	0.545
900.000	520.974	80.004	19.994	100.352	19.995	5.654	0.541
900.500	521.210	80.004	19.995	100.351	19.998	5.452	0.532
901.000	521.511	80.005	19.994	100.349	19.998	5.450	0.527
901.500	521.746	80.005	19.995	100.349	19.999	5.365	0.537
902.000	522.022	80.003	19.995	100.350	19.996	5.587	0.523
902.500	522.326	80.003	19.995	100.351	19.999	5.322	0.546
903.000	522.558	80.003	19.994	100.349	20.001	5.204	0.558
903.500	522.827	80.002	19.995	100.347	20.002	5.125	0.518
904.000	523.092	80.004	19.995	100.346	20.005	4.929	0.518
904.500	523.378	80.002	19.995	100.345	20.004	4.976	0.543
905.000	523.640	80.002	19.995	100.344	20.006	4.856	0.549
905.500	523.925	80.003	19.994	100.344	20.007	4.800	0.547
906.000	524.181	80.003	19.995	100.344	20.012	4.413	0.544
906.500	524.447	80.002	19.996	100.346	20.008	4.702	0.532
907.000	524.710	80.001	19.996	100.349	20.010	4.579	0.525
907.500	524.965	80.003	19.995	100.350	20.009	4.626	0.523
908.000	525.235	80.003	19.995	100.351	20.010	4.573	0.522
908.500	525.534	80.002	19.995	100.353	20.012	4.431	0.547
909.000	525.776	80.003	19.995	100.351	20.011	4.466	0.555
909.500	526.050	80.001	19.995	100.349	20.014	4.223	0.529
910.000	526.307	80.004	19.995	100.349	20.016	4.135	0.524
910.500	526.572	80.003	19.996	100.347	20.013	4.338	0.526
911.000	526.862	80.003	19.995	100.345	20.015	4.164	0.539
911.500	527.095	80.003	19.995	100.345	20.015	4.180	0.539
912.000	527.392	80.003	19.996	100.344	20.017	4.014	0.526
912.500	527.653	80.004	19.995	100.345	20.020	3.844	0.544
913.000	527.921	80.003	19.995	100.346	20.019	3.871	0.543
913.500	528.246	80.003	19.996	100.347	20.019	3.911	0.561
914.000	528.497	80.005	19.994	100.347	20.025	3.439	0.585
914.500	528.813	80.004	19.995	100.348	20.021	3.759	0.571
915.000	529.066	80.004	19.995	100.348	20.022	3.672	0.568
915.500	529.353	80.004	19.995	100.347	20.023	3.591	0.555
916.000	529.593	80.005	19.995	100.350	20.027	3.332	0.533
916.500	529.822	80.004	19.995	100.349	20.029	3.168	0.498
917.000	530.091	80.005	19.994	100.347	20.029	3.205	0.484
917.500	530.366	80.007	19.994	100.346	20.029	3.186	0.521
918.000	530.651	80.004	19.995	100.345	20.030	3.087	0.552
918.500	530.930	80.005	19.995	100.342	20.028	3.227	0.562
919.000	531.177	80.005	19.995	100.343	20.033	2.852	0.545
919.500	531.473	80.006	19.994	100.345	20.032	2.950	0.535
920.000	531.725	80.006	19.995	100.347	20.034	2.808	0.545
920.500	531.950	80.005	19.995	100.352	20.032	2.919	0.512
921.000	532.241	80.006	19.995	100.355	20.037	2.605	0.497
921.500	532.507	80.004	19.995	100.357	20.033	2.905	0.537
922.000	532.754	80.004	19.994	100.356	20.038	2.541	0.535
922.500	533.031	80.004	19.994	100.357	20.038	2.522	0.518
923.000	533.302	80.005	19.994	100.352	20.036	2.684	0.536
923.500	533.567	80.004	19.995	100.347	20.039	2.462	0.542
924.000	533.847	80.005	19.995	100.345	20.037	2.583	0.540
924.500	534.116	80.003	19.995	100.344	20.042	2.194	0.547
925.000	534.385	80.005	19.995	100.344	20.041	2.334	0.544
925.500	534.631	80.004	19.995	100.344	20.039	2.447	0.526
926.000	534.916	80.003	19.995	100.344	20.041	2.294	0.523
926.500	535.179	80.003	19.995	100.344	20.041	2.332	0.540
927.000	535.446	80.003	19.995	100.346	20.044	2.075	0.539
927.500	535.708	80.003	19.995	100.346	20.044	2.101	0.529
928.000	535.986	80.004	19.995	100.346	20.043	2.176	0.535
928.500	536.270	80.004	19.995	100.347	20.044	2.093	0.551
929.000	536.492	80.003	19.995	100.346	20.047	1.895	0.534
929.500	536.781	80.003	19.996	100.343	20.043	2.144	0.509
930.000	537.021	80.001	19.994	100.342	20.045	2.031	0.520
930.500	537.301	80.000	19.995	100.343	20.043	2.170	0.524
931.000	537.576	80.002	19.996	100.343	20.044	2.097	0.538
931.500	537.797	80.002	19.996	100.345	20.048	1.779	0.526
932.000	538.112	80.001	19.996	100.345	20.051	1.581	0.516
932.500	538.358	80.002	19.996	100.345	20.051	1.549	0.548
933.000	538.631	80.002	19.996	100.343	20.051	1.543	0.540
933.500	538.889	80.001	19.996	100.342	20.048	1.788	0.525
934.000	539.160	80.001	19.995	100.340	20.052	1.478	0.530
934.500	539.441	80.002	19.996	100.342	20.053	1.445	0.541
935.001	539.650	80.003	19.996	100.344	20.053	1.423	0.521
935.501	539.983	80.002	19.996	100.345	20.053	1.411	0.516
936.000	540.215	80.002	19.995	100.345	20.053	1.443	0.553
936.500	540.466	80.002	19.996	100.346	20.054	1.334	0.524
937.000	540.728	80.002	19.996	100.344	20.054	1.336	0.498
937.500	540.983	80.002	19.996	100.342	20.057	1.164	0.515
938.001	541.255	80.002	19.996	100.344	20.054	1.344	0.522
938.500	541.512	80.001	19.996	100.348	20.057	1.144	0.528
939.000	541.768	80.002	19.996	100.349	20.056	1.225	0.521
939.500	542.036	80.002	19.997	100.348	20.059	1.014	0.519
940.000	542.376	80.001	19.996	100.347	20.059	0.978	0.566
940.500	542.595	80.002	19.996	100.344	20.059	0.982	0.584
941.000	542.868	80.002	19.996	100.340	20.060	0.895	0.525
941.500	543.073	80.002	19.996	100.343	20.060	0.961	0.485
942.000	543.355	80.002	19.995	100.345	20.061	0.860	0.483
942.500	543.624	80.002	19.995	100.346	20.061	0.885	0.519
943.000	543.836	80.002	19.996	100.346	20.062	0.793	0.516
943.500	544.089	80.002	19.995	100.346	20.061	0.820	0.473
944.000	544.373	80.002	19.995	100.343	20.063	0.737	0.501
944.500	544.632	80.003	19.995	100.342	20.060	0.955	0.540
945.000	544.866	80.003	19.995	100.341	20.063	0.743	0.518
945.500	545.128	80.002	19.996	100.341	20.063	0.674	0.495
946.000	545.389	80.004	19.994	100.340	20.064	0.650	0.509
946.500	545.654	80.003	19.995	100.340	20.064	0.664	0.525
947.000	545.878	80.001	19.995	100.340	20.065	0.575	0.508
947.500	546.153	80.002	19.994	100.344	20.063	0.739	0.494
948.000	546.420	80.003	19.995	100.346	20.064	0.619	0.521
948.500	546.715	80.004	19.994	100.346	20.064	0.617	0.552
949.000	546.878	80.004	19.995	100.347	20.065	0.538	0.510
949.500	547.208	80.004	19.995	100.350	20.066	0.508	0.476
950.000	547.444	80.003	19.994	100.346	20.070	0.190	0.530
950.500	547.729	80.003	19.994	100.345	20.070	0.194	0.544
951.000	548.013	80.001	19.995	100.347	20.068	0.352	0.545
951.500	548.227	80.003	19.994	100.352	20.068	0.338	0.533
952.000	548.537	80.002	19.994	100.351	20.067	0.431	0.511
952.500	548.765	80.002	19.995	100.354	20.068	0.332	0.532
953.000	549.034	80.004	19.995	100.356	20.069	0.259	0.518
953.500	549.291	80.002	19.994	100.356	20.069	0.271	0.511
954.000	549.570	80.003	19.994	100.352	20.068	0.350	0.531
954.500	549.793	80.003	19.994	100.351	20.068	0.314	0.519
955.001	550.078	80.003	19.995	100.348	20.067	0.441	0.505
955.500	550.337	80.002	19.994	100.346	20.069	0.259	0.526
956.000	550.571	80.003	19.994	100.344	20.072	0.040	0.518
956.500	550.855	80.003	19.994	100.344	20.071	0.123	0.505
957.000	551.097	80.002	19.995	100.345	20.071	0.126	0.522
957.500	551.374	80.003	19.995	100.346	20.072	0.083	0.523
958.000	551.595	80.002	19.994	100.346	20.071	0.150	0.509
958.500	551.882	80.002	19.995	100.346	20.075	-0.144	0.503
959.000	552.181	80.002	19.995	100.346	20.075	-0.168	0.547
959.500	552.381	80.002	19.995	100.347	20.077	-0.285	0.542
960.000	552.637	80.002	19.994	100.346	20.076	-0.219	0.477
960.500	552.908	80.002	19.995	100.348	20.078	-0.348	0.492
961.000	553.166	80.001	19.994	100.349	20.077	-0.342	0.529
961.500	553.423	80.002	19.996	100.350	20.078	-0.346	0.522
962.000	553.671	80.003	19.995	100.349	20.083	-0.727	0.509
962.500	553.926	80.003	19.995	100.349	20.078	-0.348	0.504
963.000	554.203	80.001	19.994	100.347	20.081	-0.583	0.517
963.500	554.517	80.002	19.995	100.346	20.078	-0.381	0.562
964.000	554.739	80.001	19.995	100.344	20.080	-0.559	0.564
964.500	555.010	80.003	19.995	100.344	20.081	-0.577	0.515
965.000	555.269	80.001	19.995	100.345	20.081	-0.607	0.512
965.500	555.493	80.002	19.994	100.345	20.081	-0.601	0.506
966.000	555.783	80.003	19.994	100.345	20.081	-0.597	0.498
966.500	556.010	80.004	19.995	100.346	20.082	-0.680	0.515
967.000	556.246	80.002	19.996	100.346	20.082	-0.684	0.490
967.500	556.552	80.004	19.995	100.346	20.082	-0.658	0.503
968.000	556.786	80.004	19.995	100.346	20.081	-0.632	0.541
968.500	557.022	80.003	19.995	100.348	20.083	-0.727	0.504
969.000	557.267	80.002	19.995	100.348	20.082	-0.664	0.475
969.500	557.544	80.005	19.994	100.348	20.082	-0.686	0.502
970.000	557.796	80.003	19.994	100.348	20.083	-0.731	0.526
970.500	558.063	80.003	19.995	100.349	20.080	-0.522	0.524
971.000	558.320	80.003	19.994	100.346	20.081	-0.583	0.522
971.500	558.532	80.003	19.994	100.349	20.084	-0.789	0.497
972.000	558.811	80.003	19.995	100.351	20.081	-0.613	0.480
972.500	559.023	80.004	19.995	100.351	20.082	-0.672	0.491
973.000	559.328	80.004	19.994	100.350	20.084	-0.792	0.504
973.500	559.565	80.003	19.995	100.350	20.084	-0.844	0.529
974.000	559.783	80.003	19.994	100.348	20.083	-0.733	0.498
974.500	560.103	80.003	19.994	100.346	20.083	-0.757	0.496
975.000	560.313	80.003	19.994	100.346	20.084	-0.788	0.534
975.500	560.606	80.003	19.993	100.346	20.086	-0.966	0.517
976.000	560.794	80.005	19.993	100.348	20.087	-1.024	0.492
976.500	561.047	80.004	19.995	100.348	20.087	-1.006	0.461
977.000	561.328	80.005	19.995	100.349	20.086	-0.988	0.487
977.500	561.600	80.005	19.995	100.351	20.084	-0.804	0.543
978.000	561.842	80.006	19.995	100.350	20.086	-0.953	0.534
978.500	562.066	80.005	19.994	100.349	20.086	-0.951	0.490
979.001	562.338	80.004	19.995	100.349	20.088	-1.132	0.481
979.501	562.580	80.005	19.994	100.347	20.089	-1.164	0.504
980.000	562.821	80.005	19.994	100.347	20.087	-1.037	0.498
980.500	563.084	80.005	19.994	100.345	20.087	-1.053	0.494
981.000	563.313	80.005	19.994	100.346	20.087	-1.053	0.498
981.500	563.574	80.004	19.994	100.345	20.090	-1.223	0.491
982.000	563.808	80.003	19.993	100.345	20.092	-1.389	0.492
982.500	564.071	80.002	19.993	100.344	20.092	-1.379	0.496
983.000	564.309	80.003	19.993	100.344	20.088	-1.111	0.499
983.500	564.545	80.003	19.994	100.342	20.089	-1.188	0.488
984.000	564.820	80.003	19.994	100.342	20.086	-0.986	0.493
984.501	565.040	80.003	19.994	100.342	20.087	-1.000	0.503
985.001	565.296	80.003	19.995	100.343	20.086	-0.949	0.486
985.500	565.538	80.005	19.994	100.342	20.088	-1.097	0.487
986.000	565.746	80.003	19.994	100.343	20.089	-1.202	0.474
986.500	565.994	80.002	19.994	100.342	20.089	-1.200	0.453
987.000	566.284	80.004	19.995	100.343	20.091	-1.298	0.497
987.500	566.559	80.004	19.995	100.342	20.091	-1.292	0.551
988.000	566.755	80.004	19.994	100.342	20.088	-1.087	0.518
988.500	567.030	80.004	19.994	100.342	20.091	-1.304	0.471
989.000	567.278	80.005	19.994	100.342	20.093	-1.431	0.497
989.500	567.524	80.004	19.994	100.341	20.094	-1.504	0.508
990.000	567.782	80.004	19.994	100.341	20.094	-1.539	0.499
990.500	568.039	80.003	19.994	100.341	20.094	-1.547	0.510
991.000	568.291	80.004	19.995	100.341	20.095	-1.591	0.512
991.500	568.551	80.002	19.994	100.343	20.095	-1.618	0.510
992.000	568.778	80.005	19.996	100.345	20.091	-1.330	0.499
992.500	569.009	80.004	19.995	100.346	20.095	-1.636	0.473
993.000	569.257	80.003	19.995	100.346	20.097	-1.723	0.469
993.500	569.539	80.004	19.995	100.347	20.090	-1.285	0.504
994.000	569.778	80.004	19.995	100.347	20.094	-1.539	0.526
994.500	570.005	80.004	19.995	100.345	20.092	-1.364	0.493
995.000	570.256	80.005	19.995	100.346	20.093	-1.492	0.472
995.500	570.543	80.005	19.995	100.350	20.094	-1.536	0.508
996.000	570.766	80.005	19.995	100.351	20.091	-1.304	0.524
996.500	571.011	80.005	19.995	100.350	20.095	-1.593	0.489
997.000	571.285	80.004	19.996	100.350	20.093	-1.468	0.493
997.500	571.498	80.005	19.996	100.349	20.097	-1.792	0.503
998.000	571.724	80.005	19.995	100.345	20.095	-1.597	0.463
998.500	571.978	80.005	19.995	100.344	20.096	-1.678	0.460
999.000	572.199	80.005	19.994	100.344	20.095	-1.581	0.477
999.500	572.474	80.004	19.995	100.343	20.095	-1.591	0.486
1000.000	572.735	80.005	19.995	100.344	20.095	-1.603	0.516
1000.500	572.959	80.004	19.994	100.343	20.095	-1.593	0.510
1001.000	573.245	80.006	19.995	100.342	20.095	-1.628	0.497
1001.501	573.478	80.004	19.995	100.341	20.094	-1.546	0.515
1002.001	573.716	80.005	19.995	100.340	20.090	-1.279	0.496
1002.501	573.993	80.006	19.995	100.340	20.092	-1.374	0.493
1003.001	574.254	80.004	19.995	100.339	20.093	-1.437	0.526
1003.500	574.506	80.007	19.994	100.340	20.093	-1.465	0.525
1004.000	574.780	80.006	19.996	100.340	20.095	-1.634	0.520
1004.500	575.020	80.006	19.995	100.342	20.094	-1.555	0.520
1005.000	575.248	80.005	19.995	100.343	20.095	-1.642	0.491
1005.500	575.514	80.005	19.995	100.344	20.092	-1.421	0.481
1006.000	575.723	80.005	19.995	100.343	20.095	-1.579	0.484
1006.500	576.014	80.004	19.995	100.345	20.098	-1.804	0.488
1007.000	576.254	80.004	19.995	100.343	20.097	-1.725	0.516
1007.500	576.493	80.005	19.995	100.343	20.096	-1.652	0.505
1008.000	576.747	80.005	19.995	100.344	20.096	-1.662	0.486
1008.500	576.971	80.005	19.994	100.344	20.095	-1.621	0.486
1009.000	577.248	80.003	19.995	100.342	20.093	-1.500	0.489
1009.500	577.461	80.004	19.994	100.342	20.095	-1.595	0.496
1010.000	577.737	80.003	19.995	100.341	20.098	-1.807	0.490
1010.500	577.963	80.005	19.995	100.341	20.097	-1.753	0.495
1011.000	578.200	80.003	19.994	100.341	20.096	-1.676	0.482
1011.500	578.464	80.004	19.995	100.341	20.094	-1.538	0.482
1012.000	578.714	80.004	19.995	100.346	20.093	-1.485	0.508
1012.500	578.946	80.002	19.996	100.351	20.096	-1.655	0.499
1013.000	579.161	80.004	19.995	100.355	20.097	-1.742	0.464
1013.500	579.436	80.003	19.994	100.360	20.098	-1.864	0.468
1014.000	579.675	80.002	19.994	100.361	20.096	-1.674	0.502
1014.500	579.901	80.003	19.995	100.358	20.096	-1.674	0.490
1015.000	580.148	80.002	19.995	100.353	20.099	-1.882	0.469
1015.500	580.393	80.003	19.996	100.349	20.096	-1.716	0.483
1016.000	580.666	80.002	19.995	100.344	20.097	-1.787	0.505
1016.500	580.906	80.002	19.995	100.346	20.102	-2.101	0.515
1017.000	581.143	80.001	19.995	100.346	20.096	-1.690	0.495
1017.501	581.372	80.001	19.995	100.349	20.098	-1.848	0.471
1018.001	581.660	80.001	19.995	100.350	20.098	-1.810	0.491
1018.500	581.886	80.001	19.995	100.350	20.099	-1.905	0.516
1019.000	582.168	80.002	19.995	100.348	20.097	-1.722	0.511
1019.500	582.405	80.003	19.995	100.348	20.096	-1.696	0.513
1020.000	582.656	80.003	19.995	100.349	20.099	-1.917	0.503
1020.500	582.911	80.003	19.995	100.352	20.099	-1.883	0.497
1021.000	583.155	80.003	19.995	100.358	20.100	-1.959	0.502
1021.500	583.393	80.003	19.996	100.361	20.096	-1.713	0.490
1022.000	583.617	80.003	19.996	100.366	20.100	-2.004	0.472
1022.500	583.891	80.002	19.996	100.370	20.099	-1.872	0.480
1023.000	584.111	80.002	19.996	100.371	20.100	-1.957	0.496
1023.500	584.387	80.002	19.996	100.371	20.099	-1.937	0.495
1024.001	584.616	80.002	19.995	100.372	20.102	-2.115	0.500
1024.500	584.877	80.002	19.996	100.370	20.101	-2.065	0.497
1025.000	585.124	80.002	19.996	100.368	20.099	-1.877	0.499
1025.500	585.361	80.002	19.995	100.369	20.099	-1.923	0.496
1026.000	585.642	80.001	19.996	100.371	20.100	-2.008	0.501
1026.500	585.868	80.001	19.996	100.372	20.098	-1.842	0.513
1027.000	586.107	80.001	19.996	100.375	20.101	-2.024	0.486
1027.501	586.372	80.001	19.995	100.369	20.096	-1.706	0.484
1028.001	586.622	80.003	19.995	100.367	20.098	-1.801	0.509
1028.500	586.835	80.002	19.996	100.364	20.098	-1.812	0.489
1029.000	587.092	80.003	19.996	100.360	20.094	-1.524	0.467
1029.500	587.372	80.002	19.996	100.355	20.096	-1.668	0.504
1030.000	587.607	80.001	19.996	100.358	20.099	-1.931	0.526
1030.500	587.863	80.001	19.995	100.355	20.097	-1.783	0.503
1031.000	588.132	80.003	19.995	100.351	20.099	-1.935	0.508
1031.500	588.357	80.002	19.995	100.348	20.098	-1.806	0.509
1032.000	588.573	80.002	19.996	100.350	20.098	-1.850	0.467
1032.500	588.878	80.002	19.996	100.347	20.097	-1.791	0.481
1033.000	589.072	80.002	19.995	100.349	20.100	-1.959	0.510
1033.500	589.406	80.002	19.996	100.353	20.099	-1.933	0.513
1034.000	589.620	80.002	19.996	100.355	20.099	-1.931	0.538
1034.500	589.861	80.001	19.996	100.353	20.097	-1.793	0.502
1035.000	590.113	80.001	19.996	100.353	20.100	-1.947	0.475
1035.500	590.357	80.001	19.996	100.349	20.099	-1.897	0.494
1036.000	590.630	80.000	19.995	100.348	20.098	-1.816	0.506
1036.500	590.851	80.002	19.995	100.352	20.098	-1.797	0.506
1037.000	591.101	80.003	19.996	100.354	20.096	-1.720	0.483
1037.500	591.354	80.003	19.994	100.356	20.096	-1.704	0.487
1038.000	591.619	80.001	19.995	100.359	20.100	-1.972	0.511
1038.500	591.836	80.002	19.994	100.359	20.097	-1.737	0.500
1039.001	592.094	80.001	19.995	100.358	20.098	-1.830	0.478
1039.502	592.332	80.003	19.994	100.357	20.099	-1.879	0.485
1040.001	592.591	80.003	19.995	100.358	20.100	-2.000	0.496
1040.500	592.821	80.001	19.994	100.360	20.101	-2.042	0.493
1041.000	593.091	80.001	19.994	100.362	20.099	-1.896	0.495
1041.500	593.350	80.001	19.993	100.360	20.101	-2.022	0.515
