Repository: ulfsri/fsri_materials_database

#Database of Contemporary Material Properties for Fire Investigation Analysis
This project was supported by Award No. 2019-DU-BX-0018, awarded by the National Institute of Justice, Office of Justice Programs, U.S. Department of Justice. 

***
***

## Database Structure

## 01_Data/
Raw data generated from each apparatus are included here in plain-text format. The data is organized first by material, next by the short name of test apparatus used, and where applicable additional filtering by test settings.

### Test Apparatus and Data File Structure
- __Cone Calorimeter__ (Cone)
    + Data file structure is the material test, the short name for the apparatus, heat flux setting and scan/scalar, date of test, and replicate number. Scan is for the raw output data and scalar is for the initial conditions and high-level test parameters. 
        * Example: __MDF_Cone_HF25scalar_210323_R1__ stands for the first replicate of scalar data generated from a medium density fiber board test in cone calorimeter exposed to 25 kW/m<sup>2</sup> on March 23, 2021.
- __Heat Flow Meter__ (HFM)
    + Data file structure is the material test, the short name for the apparatus, whether test was dry or wet, whether test was for thermal conductivity or heat capacity, date of test, and replicate number. Scan is for the raw output data and scalar is for the initial conditions and high-level test parameters. 
        * Example: __OSB_HFM_Dry_Conductivity_210315_R3.tst__ stands for the third replicate of the data generated from an oriented strand board test in the heat flow meter tested dry for thermal conductivity on March 15, 2021.
- __Simultaneous Thermal Analyzer__ (STA)
    + Data file structure is the material test, the short name for the apparatus, the atmosphere tested in, the heating rate in Kelvin per minute and data/meta, date of test, and replicate number. Data is for the raw output data and meta is for the initial conditions and high-level test parameters. 
        * Example: __Polyester_Batting_STA_N2_3KData_210215_R1.csv__ stands for the first replicate of the data generated from a polyester batting board test in the simultaneous thermal analyzer tested in nitrogen with a heating rate of 3 Kelvin per minute on March 15, 2021.

# Materials and Products Database

## 01_Data

Raw data generated from each apparatus are included here in plain-text format. The data is organized first by material, next by the short name of test apparatus used, and where applicable additional filtering by test settings.

### material.json

Each material directory contains a json file of the same name as the material. This file links the data stored in the repository as well as data and graphs produced by the accompanying scripts (__02_Scripts__) to the respective landing page for the material on the front-end website.

File: 01_Data/PVC/STA/N2/10K_min/PVC_STA_N2_10KData_210605_R2.csv (part 1 of 10)
##Temp./°C,Time/min,Mass loss(subtr.2)/mg,DSC(subtr.2)/mW,DTG(subtr.2)/(mg/min),Sensit./(uV/mW)
48.356,0.16683,0.01756,0.0415617,-0.04966694,0.9912700000000001
48.456,0.17875,0.01623172,0.04962309,0.0003674826,0.9912700000000001
48.556,0.18225999999999998,0.01723584,0.06759498,-0.001212631,0.9912700000000001
48.656,0.18442,0.01279767,0.08008333,-0.001296026,0.9912700000000001
48.756,0.18631,0.01676432,0.09286338,-0.0004220108,0.9912700000000001
48.856,0.18779,0.01679622,0.10584,0.0007176946,0.9912700000000001
48.956,0.18907000000000002,0.01420585,0.11481,0.001816355,0.9912799999999999
49.056,0.19019,0.01274228,0.12503,0.002712478,0.9912799999999999
49.156,0.19125,0.01304689,0.1358,0.003374907,0.9912799999999999
49.256,0.19221,0.01562294,0.15223,0.003758381,0.9912799999999999
49.356,0.19311,0.02587338,0.15688,0.003890915,0.9912799999999999
49.456,0.19395,0.009605205,0.16284,0.0038082809999999997,0.9912799999999999
49.556,0.19475,0.01739608,0.17243,0.003559342,0.99129
49.656,0.1955,0.0199643,0.1786,0.003189381,0.99129
49.756,0.19621,0.01724322,0.1915,0.0027508479999999997,0.99129
49.856,0.19689,0.01881901,0.19801,0.0022751729999999997,0.99129
49.956,0.19755,0.0191784,0.20104,0.0017849620000000002,0.99129
50.056,0.19818,0.01825278,0.21106999999999998,0.001307623,0.99129
50.156,0.19879000000000002,0.01771775,0.21616999999999997,0.000863198,0.99129
50.256,0.19938,0.01634871,0.22045,0.0004523271,0.99129
50.356,0.19996,0.01505809,0.22937,9.161746999999999e-05,0.9913
50.456,0.20052999999999999,0.01683415,0.2308,-0.0002149896,0.9913
50.556,0.20107,0.01822113,0.23894,-0.00046183650000000004,0.9913
50.656,0.2016,0.01859149,0.24846,-0.0006536052,0.9913
50.756,0.20212,0.02025936,0.2517,-0.0007918029,0.9913
50.856,0.20263,0.01886837,0.26004,-0.0008753078,0.9913
50.956,0.20313,0.01887598,0.26371999999999995,-0.0009099666,0.9913
51.056,0.2036,0.01733448,0.26074,-0.0009010609,0.9913
51.156,0.20407,0.01602362,0.2703,-0.0008535986999999999,0.99131
51.256,0.20454,0.01493425,0.28149,-0.0007715916000000001,0.99131
51.356,0.205,0.01579564,0.28103,-0.0006622792,0.99131
51.456,0.20545,0.01561888,0.29076,-0.0005331626,0.99131
51.556,0.20589000000000002,0.01612904,0.29771,-0.0003882536,0.99131
51.656,0.20634,0.01711981,0.29936,-0.0002313873,0.99131
51.756,0.20676999999999998,0.0171173,0.30967,-7.156533e-05,0.99131
51.856,0.20720999999999998,0.01719351,0.31093000000000004,9.24905e-05,0.99131
51.956,0.20763,0.01692624,0.32533,0.00024581580000000003,0.99131
52.056,0.20804,0.01619425,0.32834,0.0003900951,0.99131
52.156,0.20845,0.01663635,0.33268000000000003,0.0005224033,0.9913200000000001
52.256,0.20885,0.01548631,0.33476999999999996,0.0006407591,0.9913200000000001
52.356,0.20925,0.01580386,0.3369,0.0007455233,0.9913200000000001
52.456,0.20964000000000002,0.01549089,0.34633,0.0008369086999999999,0.9913200000000001
52.556,0.21003000000000002,0.01698221,0.34302,0.0009132963000000001,0.9913200000000001
52.656,0.21040999999999999,0.01712318,0.34688,0.0009767008,0.9913200000000001
52.756,0.21079,0.01837806,0.34976999999999997,0.001029685,0.9913200000000001
52.856,0.21116,0.01940825,0.35938000000000003,0.0010728839999999999,0.9913200000000001
52.956,0.21154,0.01994113,0.35932,0.001109279,0.9913200000000001
53.056,0.21191,0.01968809,0.36391999999999997,0.001140872,0.9913200000000001
53.156,0.21227,0.01964132,0.36924,0.001169748,0.9913200000000001
53.256,0.21263,0.01839021,0.37296,0.001198505,0.9913200000000001
53.356,0.21299,0.01842881,0.37354,0.001228483,0.9913200000000001
53.456,0.21334,0.0180618,0.37488,0.001262005,0.9913200000000001
53.556,0.21369000000000002,0.01696429,0.37899,0.001300674,0.9913200000000001
53.656,0.21405,0.01698159,0.3814,0.001345749,0.9913299999999999
53.756,0.21439,0.01647551,0.38093,0.0013962310000000002,0.9913299999999999
53.856,0.21473000000000003,0.01630122,0.39226,0.001453946,0.9913299999999999
53.956,0.21508000000000002,0.01644156,0.39518000000000003,0.001518413,0.9913299999999999
54.056,0.21541,0.01608935,0.39918000000000003,0.001588704,0.9913299999999999
54.156,0.21575,0.01653998,0.3992,0.0016651729999999998,0.9913299999999999
54.256,0.21608000000000002,0.01637942,0.40979,0.00174626,0.9913299999999999
54.356,0.21641999999999997,0.01776305,0.40476999999999996,0.0018307179999999998,0.9913299999999999
54.456,0.21674000000000002,0.01782696,0.41153,0.001916937,0.9913299999999999
54.556,0.21706999999999999,0.0186723,0.41253,0.002003167,0.9913299999999999
54.656,0.21739,0.01780928,0.41265,0.002090036,0.9913299999999999
54.756,0.21771,0.01782733,0.4189,0.0021744060000000003,0.9913299999999999
54.856,0.21803000000000003,0.01731496,0.42156000000000005,0.002256115,0.9913299999999999
54.956,0.21835,0.01789694,0.42911000000000005,0.002333533,0.9913299999999999
55.056,0.21866999999999998,0.01688866,0.43409,0.0024056679999999997,0.9913299999999999
55.156,0.21899000000000002,0.01644772,0.43572,0.002471557,0.9913299999999999
55.256,0.2193,0.01713253,0.43656999999999996,0.002530557,0.9913299999999999
55.356,0.21961,0.01636184,0.43849,0.002581401,0.9913299999999999
55.456,0.21993000000000001,0.01760601,0.44101999999999997,0.0026248779999999998,0.9913299999999999
55.556,0.22024000000000002,0.01788508,0.44301,0.00266003,0.9913299999999999
55.656,0.22055,0.01968453,0.44997,0.002686869,0.9913299999999999
55.756,0.22085,0.01924311,0.45407,0.002705603,0.9913299999999999
55.856,0.22116,0.01975934,0.45785,0.002716825,0.9913299999999999
55.956,0.22146,0.01996831,0.45582,0.0027209340000000004,0.9913299999999999
56.056,0.22175999999999998,0.02006014,0.45721000000000006,0.0027183890000000003,0.9913299999999999
56.156,0.22205999999999998,0.01977049,0.46155,0.002709886,0.9913299999999999
56.256,0.22235,0.01975097,0.46363999999999994,0.0026958359999999996,0.9913299999999999
56.356,0.22265,0.01974914,0.46391000000000004,0.002676784,0.9913299999999999
56.456,0.22295,0.01972442,0.46536000000000005,0.0026536209999999997,0.9913299999999999
56.556,0.22324000000000002,0.01934868,0.46847,0.0026266370000000002,0.9913299999999999
56.656,0.22353,0.01843575,0.47762,0.002596581,0.9913299999999999
56.756,0.22383000000000003,0.01844008,0.46874,0.002563239,0.9913299999999999
56.856,0.22411999999999999,0.01844027,0.47403999999999996,0.002527705,0.9913299999999999
56.956,0.22441,0.01844278,0.47418000000000005,0.002490268,0.9913299999999999
57.056,0.22469,0.01845376,0.47765,0.002451408,0.9913299999999999
57.156,0.22496999999999998,0.01812499,0.47323000000000004,0.00241148,0.9913299999999999
57.256,0.22526,0.01844416,0.47618,0.0023695179999999997,0.9913299999999999
57.356,0.22554000000000002,0.01880007,0.48203,0.0023251829999999998,0.9913299999999999
57.456,0.22583000000000003,0.01877851,0.48476,0.002279331,0.9913299999999999
57.556,0.22610999999999998,0.01842819,0.48943000000000003,0.002231982,0.9913299999999999
57.656,0.22639,0.01859678,0.49535,0.002182506,0.9913299999999999
57.756,0.22666999999999998,0.01976217,0.4971,0.002131143,0.9913299999999999
57.856,0.22695,0.01900845,0.49561000000000005,0.002077878,0.9913299999999999
57.956,0.22721999999999998,0.01939205,0.49462,0.002023048,0.9913299999999999
58.056,0.2275,0.01985874,0.50179,0.0019654860000000002,0.9913299999999999
58.156,0.22778,0.01983042,0.50244,0.0019044210000000001,0.9913200000000001
58.256,0.22805999999999998,0.02004178,0.49946999999999997,0.001841261,0.9913200000000001
58.356,0.22834000000000002,0.0189735,0.50798,0.001774234,0.9913200000000001
58.456,0.22862,0.01994156,0.50702,0.0017048060000000001,0.9913200000000001
58.556,0.22889,0.01996753,0.50443,0.0016334189999999999,0.9913200000000001
58.656,0.22916,0.01997002,0.50859,0.001561018,0.9913200000000001
58.756,0.22943000000000002,0.01997043,0.5151100000000001,0.001486079,0.9913200000000001
58.856,0.22971,0.01997253,0.5137,0.001409171,0.9913200000000001
58.956,0.22998000000000002,0.01995797,0.51588,0.001329995,0.9913200000000001
59.056,0.23025,0.01963659,0.5221,0.001250718,0.9913200000000001
59.156,0.23051,0.01968943,0.52164,0.001170796,0.9913200000000001
59.256,0.23078,0.02006985,0.51667,0.00108993,0.9913200000000001
59.356,0.23105,0.02045844,0.5168699999999999,0.001009455,0.9913200000000001
59.456,0.23131,0.02011052,0.5148,0.0009304657,0.9913200000000001
59.556,0.23158,0.02011068,0.5171899999999999,0.0008519014999999999,0.99131
59.656,0.23184000000000002,0.0201071,0.52265,0.0007753317999999999,0.99131
59.756,0.2321,0.02141665,0.5263800000000001,0.0007007885000000001,0.99131
59.856,0.23237,0.02057764,0.52563,0.0006292248999999999,0.99131
59.956,0.23263000000000003,0.02005639,0.52872,0.0005603198,0.99131
60.056,0.23289,0.02007655,0.52747,0.0004951455000000001,0.99131
60.156,0.23315,0.02007925,0.52881,0.0004348107,0.99131
60.256,0.23340999999999998,0.02005775,0.52963,0.00037880220000000004,0.99131
60.356,0.23365999999999998,0.02009049,0.52655,0.000327727,0.99131
60.456,0.23392,0.01881833,0.52362,0.00028151740000000004,0.99131
60.556,0.23418000000000003,0.01916571,0.52961,0.00024040200000000002,0.99131
60.656,0.23444,0.0201526,0.53066,0.0002051139,0.9913
60.756,0.23469,0.0200846,0.53165,0.0001756555,0.9913
60.856,0.23495,0.02007888,0.53345,0.0001519653,0.9913
60.956,0.23521,0.02007967,0.5312899999999999,0.000134597,0.9913
61.056,0.23546,0.02008146,0.5292399999999999,0.0001234235,0.9913
61.156,0.23571999999999999,0.02009441,0.53335,0.0001185498,0.9913
61.256,0.23596999999999999,0.02000896,0.52874,0.0001198049,0.9913
61.356,0.23621999999999999,0.02061709,0.53272,0.0001271883,0.9913
61.456,0.23646999999999999,0.02004936,0.53567,0.00014061709999999998,0.99129
61.556,0.23671999999999999,0.0200418,0.5362600000000001,0.00016018600000000001,0.99129
61.656,0.23698000000000002,0.01886149,0.53605,0.0001857373,0.99129
61.756,0.23723000000000002,0.01878598,0.53606,0.00021717119999999999,0.99129
61.856,0.23748000000000002,0.01875843,0.53501,0.0002546087,0.99129
61.956,0.23773000000000002,0.01875958,0.53646,0.0002972376,0.99129
62.056,0.23798000000000002,0.01875972,0.54027,0.00034540589999999995,0.99129
62.156,0.23823000000000003,0.01875506,0.53605,0.0003989893,0.99129
62.256,0.23847,0.01877907,0.5466,0.00045757260000000004,0.9912799999999999
62.356,0.23872,0.01901747,0.54993,0.0005215494,0.9912799999999999
62.456,0.23897,0.02006693,0.55177,0.0005909276,0.9912799999999999
62.556,0.23920999999999998,0.0200763,0.54945,0.0006657130000000001,0.9912799999999999
62.656,0.23945999999999998,0.02009078,0.55423,0.0007460017,0.9912799999999999
62.756,0.23970999999999998,0.020185,0.5512600000000001,0.0008301024,0.9912799999999999
62.856,0.23995999999999998,0.021323,0.54733,0.0009189991,0.9912700000000001
62.956,0.2402,0.0205571,0.55043,0.00101262,0.9912700000000001
63.056,0.24045,0.0200473,0.5504100000000001,0.001110083,0.9912700000000001
63.156,0.24069000000000002,0.02007507,0.5508,0.0012114839999999999,0.9912700000000001
63.256,0.24093,0.02012556,0.55166,0.001317147,0.9912700000000001
63.356,0.24117,0.01975137,0.5541699999999999,0.001426891,0.9912700000000001
63.456,0.24141999999999997,0.02012914,0.5551,0.001540315,0.99126
63.556,0.24165999999999999,0.02007136,0.55482,0.0016554789999999998,0.99126
63.656,0.2419,0.01978373,0.56034,0.0017741470000000002,0.99126
63.756,0.24214000000000002,0.01995955,0.561,0.001894761,0.99126
63.856,0.24236999999999997,0.02005798,0.55688,0.002016931,0.99126
63.956,0.24261,0.02008448,0.5615899999999999,0.00214085,0.99126
64.056,0.24285,0.02008075,0.55906,0.002264875,0.99125
64.156,0.24308000000000002,0.02006918,0.56387,0.002388234,0.99125
64.256,0.24331999999999998,0.0200942,0.5595600000000001,0.002515182,0.99125
64.356,0.24356,0.0190849,0.56308,0.002638117,0.99125
64.456,0.24379,0.01948121,0.57223,0.002759937,0.99125
64.556,0.24403000000000002,0.02008245,0.57138,0.0028796290000000003,0.99124
64.656,0.24425999999999998,0.02007911,0.56147,0.002995947,0.99124
64.756,0.24449,0.02008009,0.56781,0.0031073859999999997,0.99124
64.856,0.24473000000000003,0.02008261,0.56914,0.003214861,0.99124
64.956,0.24495999999999998,0.02006728,0.57476,0.0033161759999999997,0.99124
65.056,0.24519000000000002,0.02002784,0.57102,0.003412594,0.9912299999999999
65.156,0.24541999999999997,0.01900279,0.5715600000000001,0.0035009990000000003,0.9912299999999999
65.256,0.24565,0.01875267,0.57308,0.0035815659999999996,0.9912299999999999
65.356,0.24588000000000002,0.01875625,0.58343,0.0036531140000000003,0.9912299999999999
65.456,0.24611999999999998,0.01887084,0.58311,0.003715419,0.9912200000000001
65.556,0.24635,0.02006602,0.58191,0.003767651,0.9912200000000001
65.656,0.24658000000000002,0.01884191,0.58295,0.003809038,0.9912200000000001
65.756,0.2468,0.01869133,0.58377,0.0038383490000000004,0.9912200000000001
65.856,0.24703000000000003,0.0200415,0.5806899999999999,0.0038564109999999997,0.9912200000000001
65.956,0.24725999999999998,0.02026411,0.58504,0.003862215,0.99121
66.056,0.24749000000000002,0.02091676,0.58968,0.003855388,0.99121
66.156,0.24771999999999997,0.02179256,0.58768,0.003835667,0.99121
66.256,0.24795,0.0217162,0.58725,0.003802825,0.99121
66.356,0.24818,0.02172432,0.58834,0.003757322,0.9912
66.456,0.24841,0.02194303,0.59311,0.0036979820000000003,0.9912
66.556,0.24863000000000002,0.02300974,0.5965699999999999,0.003626399,0.9912
66.656,0.24886,0.02224045,0.59791,0.0035433409999999998,0.9912
66.756,0.24908000000000002,0.02193055,0.59787,0.003448467,0.99119
66.856,0.24931,0.02308522,0.59647,0.003340938,0.99119
66.956,0.24953000000000003,0.02314135,0.6008100000000001,0.003222291,0.99119
67.056,0.24975999999999998,0.02310959,0.60238,0.00309372,0.99119
67.156,0.24998,0.0234741,0.60418,0.0029557990000000003,0.99118
67.256,0.25021,0.02310799,0.60487,0.00280765,0.99118
67.356,0.25043000000000004,0.02315944,0.60175,0.002653108,0.99118
67.456,0.25066,0.02314986,0.60259,0.002491521,0.99118
67.556,0.25088,0.02315377,0.60609,0.002324362,0.9911700000000001
67.656,0.25111,0.02312448,0.60748,0.002151421,0.9911700000000001
67.756,0.25133,0.02316411,0.6096199999999999,0.001975852,0.9911700000000001
67.856,0.25155,0.02197423,0.60672,0.0017977120000000001,0.9911700000000001
67.956,0.25177,0.02183444,0.6067600000000001,0.001617983,0.99116
68.056,0.25199,0.02184054,0.60041,0.001440255,0.99116
68.156,0.25222,0.02186522,0.6051300000000001,0.001261828,0.99116
68.256,0.25244,0.02282787,0.60445,0.001084193,0.99115
68.356,0.25266,0.02316135,0.6087600000000001,0.0009105503999999999,0.99115
68.456,0.25288,0.02263638,0.61178,0.0007423502000000001,0.99115
68.556,0.2531,0.0221086,0.61244,0.000578834,0.99115
68.656,0.25332,0.0221629,0.6156699999999999,0.0004216986,0.9911399999999999
68.756,0.25353000000000003,0.02215806,0.61425,0.0002709632,0.9911399999999999
68.856,0.25375,0.02223067,0.6169399999999999,0.0001279441,0.9911399999999999
68.956,0.25397,0.02335002,0.62075,-7.075118e-06,0.99113
69.056,0.25419,0.02346505,0.6230100000000001,-0.00013309959999999998,0.99113
69.156,0.2544,0.02348699,0.62733,-0.0002504583,0.99113
69.256,0.25461999999999996,0.02347893,0.62958,-0.0003578337,0.9911200000000001
69.356,0.25484,0.02347999,0.63047,-0.0004566599,0.9911200000000001
69.456,0.25505,0.02348004,0.63042,-0.0005453029,0.9911200000000001
69.556,0.25527,0.02347994,0.62755,-0.0006243144,0.9911200000000001
69.656,0.25549,0.02348008,0.62593,-0.0006943114999999999,0.99111
69.756,0.2557,0.02348099,0.6271800000000001,-0.0007539398,0.99111
69.856,0.25592,0.02347139,0.63068,-0.0008048364,0.99111
69.956,0.25613,0.02350944,0.63576,-0.0008464910000000001,0.9911
70.056,0.25635,0.02313561,0.63639,-0.0008800005,0.9911
70.156,0.25656,0.02319223,0.63935,-0.000905726,0.9911
70.256,0.25677,0.02280374,0.64447,-0.0009242716,0.9910899999999999
70.356,0.25699,0.02165026,0.63889,-0.0009362936,0.9910899999999999
70.456,0.2572,0.02155805,0.6412399999999999,-0.0009425404,0.9910899999999999
70.556,0.25742,0.02036875,0.64142,-0.0009436561,0.99108
70.656,0.25763,0.01894114,0.63958,-0.0009405923,0.99108
70.756,0.25784,0.01805536,0.63989,-0.0009341405,0.99108
70.856,0.25806,0.01713104,0.64857,-0.0009251913,0.9910700000000001
70.956,0.25827,0.01735561,0.6483800000000001,-0.0009145392999999999,0.9910700000000001
71.056,0.25848000000000004,0.01633635,0.64577,-0.0009031365,0.9910700000000001
71.156,0.25869000000000003,0.01669519,0.6459600000000001,-0.0008915725,0.99106
71.256,0.2589,0.01752664,0.65262,-0.0008806861,0.99106
71.356,0.25911,0.01875226,0.65027,-0.000871228,0.99106
71.456,0.25932,0.01947045,0.6549,-0.0008638374,0.99105
71.556,0.25953000000000004,0.02094946,0.65869,-0.0008591669000000001,0.99105
71.656,0.25974,0.02176146,0.65691,-0.000857767,0.9910399999999999
71.756,0.25995,0.02259427,0.6522600000000001,-0.0008601215,0.9910399999999999
71.856,0.26016,0.02129276,0.65588,-0.000866668,0.9910399999999999
71.956,0.26037,0.0224332,0.65504,-0.0008778285,0.99103
72.056,0.26056999999999997,0.02261633,0.66241,-0.000893778,0.99103
72.156,0.26078,0.02269915,0.6652399999999999,-0.0009147316,0.99103
72.256,0.26099,0.02431633,0.66738,-0.0009409381,0.9910200000000001
72.356,0.2612,0.02440026,0.6692100000000001,-0.0009723297999999999,0.9910200000000001
72.456,0.26141,0.02548261,0.66589,-0.001008831,0.9910200000000001
72.556,0.26161,0.0259454,0.66574,-0.001050234,0.9910100000000001
72.656,0.26182,0.02589871,0.67705,-0.001097095,0.9910100000000001
72.756,0.26203000000000004,0.02535699,0.6805100000000001,-0.0011485389999999999,0.991
72.856,0.26224000000000003,0.02357962,0.67981,-0.00120405,0.991
72.956,0.26245,0.02310557,0.67855,-0.00126348,0.991
73.056,0.26265,0.02315287,0.67392,-0.0013266170000000002,0.9909899999999999
73.156,0.26286,0.02315178,0.6732899999999999,-0.001392506,0.9909899999999999
73.256,0.26306999999999997,0.02314016,0.67372,-0.001461817,0.99098
73.356,0.26327,0.02319577,0.67023,-0.001532873,0.99098
73.456,0.26348,0.02260668,0.67595,-0.001605615,0.99098
73.556,0.26369000000000004,0.02158831,0.6834399999999999,-0.001678941,0.99097
73.656,0.26389,0.02150219,0.68437,-0.001751577,0.99097
73.756,0.26409,0.02039323,0.67913,-0.0018243929999999999,0.9909600000000001
73.856,0.2643,0.02005326,0.6796,-0.001895916,0.9909600000000001
73.956,0.2645,0.01974645,0.686,-0.00196623,0.9909600000000001
74.056,0.2647,0.01868302,0.68771,-0.0020340329999999998,0.99095
74.156,0.26491,0.01874213,0.6926100000000001,-0.0020984610000000002,0.99095
74.256,0.26511,0.01912119,0.69677,-0.002159229,0.9909399999999999
74.356,0.2653,0.02001368,0.69328,-0.002214961,0.9909399999999999
74.456,0.2655,0.02007966,0.69453,-0.0022665529999999997,0.99093
74.556,0.2657,0.02059367,0.7005899999999999,-0.00231308,0.99093
74.656,0.2659,0.02075804,0.7028399999999999,-0.002354648,0.99093
74.756,0.2661,0.01989193,0.70107,-0.002389894,0.99092
74.856,0.26631,0.02091365,0.6986899999999999,-0.002418243,0.99092
74.956,0.26650999999999997,0.021514,0.69607,-0.002439024,0.9909100000000001
75.056,0.26671,0.02149756,0.70282,-0.002452018,0.9909100000000001
75.156,0.26691,0.02159121,0.70506,-0.002456704,0.9909
75.256,0.26711,0.02230428,0.7086100000000001,-0.002452662,0.9909
75.356,0.26731,0.02251718,0.71229,-0.002439305,0.9909
75.456,0.26750999999999997,0.02250112,0.71149,-0.002416747,0.9908899999999999
75.556,0.26771,0.02249889,0.71394,-0.002384163,0.9908899999999999
75.656,0.26791,0.02250057,0.7143,-0.0023412660000000003,0.9908799999999999
75.756,0.26811,0.02249883,0.72272,-0.0022883820000000003,0.9908799999999999
75.856,0.26831,0.0225028,0.72629,-0.0022252229999999997,0.99087
75.956,0.26850999999999997,0.02250549,0.72532,-0.002150321,0.99087
76.056,0.26871,0.02237216,0.72783,-0.0020639079999999997,0.9908600000000001
76.156,0.26892,0.02148112,0.72958,-0.001965722,0.9908600000000001
76.256,0.26911999999999997,0.02032605,0.72773,-0.0018566129999999998,0.99085
76.356,0.26932,0.01975592,0.7335,-0.001737705,0.99085
76.456,0.26952,0.01975155,0.7347100000000001,-0.001610726,0.99085
76.556,0.26971999999999996,0.01974951,0.73728,-0.0014714860000000001,0.9908399999999999
76.656,0.26992,0.0197485,0.73838,-0.00132279,0.9908399999999999
76.756,0.27011999999999997,0.01975664,0.74337,-0.001164741,0.9908299999999999
76.856,0.27031,0.01973447,0.74592,-0.0009991475,0.9908299999999999
76.956,0.27051,0.01972634,0.74846,-0.0008270862,0.99082
77.056,0.2707,0.01861509,0.74652,-0.000646025,0.99082
77.156,0.2709,0.01842915,0.74661,-0.0004575367,0.9908100000000001
77.256,0.2711,0.0184669,0.74588,-0.0002604773,0.9908100000000001
77.356,0.27129000000000003,0.01835128,0.75126,-5.944274e-05,0.9908
77.456,0.27149,0.01935854,0.75538,0.00014691229999999999,0.9908
77.556,0.27168000000000003,0.01976289,0.75747,0.00035871050000000005,0.99079
77.656,0.27188,0.01976621,0.76383,0.000574565,0.99079
77.756,0.27208000000000004,0.01971383,0.76667,0.0007905979,0.9907799999999999
77.856,0.27226999999999996,0.02012744,0.77048,0.001007938,0.9907799999999999
77.956,0.27247,0.02098852,0.77261,0.001224431,0.99077
78.056,0.27266999999999997,0.02107062,0.7762,0.0014403789999999999,0.99077
78.156,0.27286,0.02024965,0.77845,0.0016535220000000002,0.9907600000000001
78.256,0.27305999999999997,0.01985983,0.77854,0.00186261,0.9907600000000001
78.356,0.27325,0.02083892,0.7819699999999999,0.002064538,0.99075
78.456,0.27345,0.02107474,0.7860699999999999,0.002260677,0.99075
78.556,0.27364,0.02113228,0.78695,0.002448443,0.99074
78.656,0.27384000000000003,0.02005604,0.78937,0.002629704,0.99074
78.756,0.27404,0.01974424,0.78925,0.002801831,0.9907299999999999
78.856,0.27423000000000003,0.01974954,0.7895399999999999,0.002959502,0.9907299999999999
78.956,0.27443,0.01970581,0.7909,0.00310462,0.99072
79.056,0.27462,0.01840793,0.79281,0.003234843,0.99072
79.156,0.27481,0.01788114,0.79491,0.003350947,0.9907100000000001
79.256,0.275,0.01611055,0.8025800000000001,0.003450978,0.9907
79.356,0.2752,0.01602299,0.80703,0.003534905,0.9907
79.456,0.27539,0.01478333,0.80874,0.003600844,0.99069
79.556,0.27558,0.01452581,0.80824,0.003649975,0.99069
79.656,0.27576999999999996,0.01500271,0.81017,0.0036809440000000002,0.9906799999999999
79.756,0.27596,0.01613612,0.80834,0.003693035,0.9906799999999999
79.856,0.27615,0.01724553,0.81285,0.0036862690000000003,0.99067
79.956,0.27634000000000003,0.01896929,0.81731,0.0036607109999999997,0.99067
80.056,0.27653,0.02062561,0.81917,0.00361623,0.99066
80.156,0.27671999999999997,0.02205084,0.8187300000000001,0.003552661,0.99066
80.256,0.27691,0.02266813,0.8234299999999999,0.00347069,0.99065
80.356,0.2771,0.02369315,0.83241,0.0033697590000000004,0.99064
80.456,0.27729000000000004,0.02445717,0.8286600000000001,0.003251462,0.99064
80.556,0.27748,0.0245857,0.8297,0.0031167729999999998,0.9906299999999999
80.656,0.27767,0.02591987,0.8326,0.0029650609999999997,0.9906299999999999
80.756,0.27786,0.02584833,0.83493,0.002797047,0.9906200000000001
80.856,0.27805,0.02613855,0.8337899999999999,0.002613472,0.9906200000000001
80.956,0.27824,0.02631209,0.8329700000000001,0.002416817,0.99061
81.056,0.27843,0.02586308,0.8356100000000001,0.002207808,0.99061
81.156,0.27862,0.02549201,0.84229,0.001987507,0.9906
81.256,0.27881,0.02442843,0.84362,0.00175789,0.99059
81.356,0.279,0.02436025,0.84105,0.0015213120000000001,0.99059
81.456,0.27919,0.02435815,0.84296,0.001279257,0.9905799999999999
81.556,0.27938,0.02499273,0.84499,0.001030747,0.9905799999999999
81.656,0.27957,0.0260122,0.84347,0.000777398,0.9905700000000001
81.756,0.27975,0.02584761,0.84505,0.0005230119000000001,0.99056
81.856,0.27994,0.02594707,0.8496600000000001,0.0002680896,0.99056
81.956,0.28013000000000005,0.02540425,0.85072,1.5047820000000002e-05,0.99055
82.056,0.28031999999999996,0.02460066,0.85408,-0.00023360229999999998,0.99055
82.156,0.28051,0.02457309,0.8543799999999999,-0.0004786772,0.99054
82.256,0.28069,0.02456699,0.8623700000000001,-0.0007170545,0.9905299999999999
82.356,0.28088,0.0245736,0.8609399999999999,-0.0009498957000000001,0.9905299999999999
82.456,0.28107,0.02453012,0.86046,-0.0011726360000000001,0.9905200000000001
82.556,0.28126,0.02360138,0.8601700000000001,-0.001383579,0.9905200000000001
82.656,0.28144,0.02307633,0.8617299999999999,-0.0015816889999999998,0.99051
82.756,0.28163,0.02316328,0.8579,-0.00176588,0.9905
82.856,0.28181999999999996,0.02314845,0.85857,-0.0019390579999999998,0.9905
82.956,0.282,0.02315,0.86039,-0.002095984,0.99049
83.056,0.28219,0.02315016,0.86314,-0.002238238,0.99049
83.156,0.28236999999999995,0.0231493,0.8670399999999999,-0.002365261,0.9904799999999999
83.256,0.28256,0.02315384,0.8652200000000001,-0.002475221,0.9904700000000001
83.356,0.28275,0.02309691,0.8573299999999999,-0.002567538,0.9904700000000001
83.456,0.28293,0.02214695,0.85431,-0.00264202,0.99046
83.556,0.28311,0.02160187,0.85854,-0.002698675,0.99045
83.656,0.2833,0.02188359,0.8612299999999999,-0.0027384209999999996,0.99045
83.756,0.28348,0.01992394,0.8597,-0.0027606109999999996,0.99044
83.856,0.28367,0.01898674,0.8612299999999999,-0.0027656440000000003,0.99044
83.956,0.28386,0.01899434,0.86,-0.002753755,0.9904299999999999
84.056,0.28404,0.01898812,0.8574799999999999,-0.002725415,0.9904200000000001
84.156,0.28422,0.01899158,0.8606,-0.0026814490000000002,0.9904200000000001
84.256,0.28441,0.018985,0.8584700000000001,-0.00262306,0.99041
84.356,0.28459,0.01901046,0.8552700000000001,-0.002550456,0.9904
84.456,0.28478000000000003,0.01882101,0.8566799999999999,-0.002463853,0.9904
84.556,0.28496,0.01830878,0.8548899999999999,-0.002365188,0.99039
84.656,0.28515,0.01891017,0.85303,-0.002254188,0.9903799999999999
84.756,0.28533000000000003,0.01898301,0.8497600000000001,-0.00213427,0.9903799999999999
84.856,0.28551,0.0189801,0.8490700000000001,-0.002005103,0.9903700000000001
84.956,0.2857,0.01846382,0.85269,-0.001868788,0.99036
85.056,0.28588,0.01769533,0.8555200000000001,-0.001726471,0.99036
85.156,0.28606,0.01869884,0.85788,-0.001577995,0.99035
85.256,0.28625,0.01915485,0.8597799999999999,-0.001425935,0.99034
85.356,0.28643,0.0190872,0.85811,-0.001271229,0.99034
85.456,0.28661,0.01910269,0.85556,-0.001114595,0.9903299999999999
85.556,0.28679,0.01909949,0.84729,-0.0009588194999999999,0.9903200000000001
85.656,0.28698,0.01910008,0.85249,-0.0008032721000000001,0.9903200000000001
85.756,0.28715999999999997,0.01909999,0.85605,-0.0006511117,0.99031
85.856,0.28734,0.01909998,0.8503700000000001,-0.0005025744,0.9903
85.956,0.28752,0.01910022,0.8498600000000001,-0.0003585267,0.9903
86.056,0.2877,0.01909862,0.85355,-0.00021993580000000002,0.99029
86.156,0.28788,0.01910757,0.85949,-8.629035e-05,0.9902799999999999
86.256,0.28807,0.01906397,0.8559399999999999,3.917335e-05,0.9902799999999999
86.356,0.28825,0.01932578,0.8568899999999999,0.00015657020000000001,0.9902700000000001
86.456,0.28843,0.02031659,0.85913,0.0002661349,0.99026
86.556,0.28861,0.02068759,0.8574,0.00036641260000000003,0.99026
86.656,0.28879,0.02060454,0.8594299999999999,0.00045719069999999997,0.99025
86.756,0.28897,0.02085425,0.8641,0.0005378187,0.99024
86.856,0.28915,0.02158075,0.8626,0.0006084522000000001,0.9902299999999999
86.956,0.28933000000000003,0.02161865,0.8583299999999999,0.0006684762,0.9902299999999999
87.056,0.28951,0.02196894,0.85826,0.0007175897,0.9902200000000001
87.156,0.28969,0.02188858,0.85561,0.0007560788,0.99021
87.256,0.28986999999999996,0.02110209,0.8575799999999999,0.0007840735000000001,0.99021
87.356,0.29005,0.02057855,0.8644299999999999,0.0008013144,0.9902
87.456,0.29023000000000004,0.020644,0.8598399999999999,0.0008081961999999999,0.99019
87.556,0.29041,0.02062711,0.8562299999999999,0.0008050075999999999,0.99018
87.656,0.29059,0.02062768,0.86025,0.0007921875,0.99018
87.756,0.29077,0.02072126,0.8597600000000001,0.0007698764999999999,0.9901700000000001
87.856,0.29095,0.02179538,0.8619,0.0007388249000000001,0.99016
87.956,0.29113,0.02206816,0.86155,0.000699283,0.99016
88.056,0.29131,0.02263571,0.859,0.0006520504,0.99015
88.156,0.29149,0.02397886,0.8620399999999999,0.000597567,0.9901399999999999
88.256,0.29167,0.0243649,0.86301,0.0005361895,0.99013
88.356,0.29185,0.02572396,0.86374,0.0004694282,0.99013
88.456,0.29202,0.02564555,0.86208,0.0003972613,0.9901200000000001
88.556,0.2922,0.0256787,0.86121,0.00032037099999999996,0.99011
88.656,0.29238000000000003,0.0256665,0.85962,0.00024009040000000001,0.9901
88.756,0.29256,0.02567511,0.86103,0.0001561448,0.9901
88.856,0.29274,0.02562544,0.86555,6.955078000000001e-05,0.9900899999999999
88.956,0.29291999999999996,0.02480259,0.86698,-1.8977e-05,0.99008
89.056,0.29309,0.02350385,0.87049,-0.0001087617,0.9900700000000001
89.156,0.29327,0.02285383,0.8686,-0.00019831529999999998,0.9900700000000001
89.256,0.29345,0.02290359,0.8678899999999999,-0.0002879686,0.99006
89.356,0.29363,0.02208044,0.8675,-0.0003770696,0.99005
89.456,0.2938,0.02150136,0.87182,-0.0004651606,0.9900399999999999
89.556,0.29398,0.02152698,0.8696799999999999,-0.0005519270999999999,0.9900399999999999
89.656,0.29416,0.02090581,0.86985,-0.0006368541,0.99003
89.756,0.29433000000000004,0.02008,0.8731200000000001,-0.0007192230000000001,0.9900200000000001
89.856,0.29451,0.02009254,0.8738299999999999,-0.0007988992999999999,0.9900100000000001
89.956,0.29469,0.02002591,0.87336,-0.0008747783999999999,0.99
90.056,0.29486,0.01876932,0.8765700000000001,-0.0009475794000000001,0.99
90.156,0.29504,0.01731598,0.87723,-0.001016309,0.9899899999999999
90.256,0.29522,0.01750384,0.8791399999999999,-0.001081121,0.98998
90.356,0.29539,0.01737124,0.8820899999999999,-0.001141433,0.9899700000000001
90.456,0.29557,0.01780443,0.8862899999999999,-0.001197462,0.9899700000000001
90.556,0.29574,0.01869016,0.8879299999999999,-0.001249147,0.9899600000000001
90.656,0.29591999999999996,0.01877746,0.88564,-0.001296321,0.98995
90.756,0.29609,0.01876521,0.8821899999999999,-0.001338732,0.9899399999999999
90.856,0.29627,0.01878225,0.88289,-0.001376478,0.98993
90.956,0.29644000000000004,0.0187258,0.8850899999999999,-0.00140946,0.98993
91.056,0.29662,0.01916721,0.8870299999999999,-0.0014379479999999999,0.98992
91.156,0.29679,0.0201877,0.8903700000000001,-0.001461716,0.9899100000000001
91.256,0.29696999999999996,0.02023725,0.89213,-0.001480936,0.9899
91.356,0.29715,0.02135814,0.89475,-0.001495574,0.9898899999999999
91.456,0.29732,0.02194257,0.8932899999999999,-0.001505721,0.9898899999999999
91.556,0.2975,0.02195258,0.89556,-0.001511486,0.98988
91.656,0.29767,0.02195684,0.8939799999999999,-0.001512935,0.98987
91.756,0.29785,0.02267183,0.89207,-0.001510165,0.9898600000000001
91.856,0.29802,0.02329039,0.8991100000000001,-0.0015032560000000001,0.98985
91.956,0.2982,0.02324982,0.8952,-0.001492348,0.98985
92.056,0.29836999999999997,0.02326245,0.89105,-0.0014775810000000002,0.9898399999999999
92.156,0.29854,0.02326231,0.89533,-0.001459024,0.9898299999999999
92.256,0.29872,0.02323629,0.9005299999999999,-0.0014367689999999999,0.98982
92.356,0.29889,0.02256421,0.9051299999999999,-0.0014106379999999999,0.9898100000000001
92.456,0.29907,0.02185092,0.9036200000000001,-0.001381043,0.9898
92.556,0.29924,0.02198135,0.90155,-0.001348007,0.9898
92.656,0.29941999999999996,0.02187583,0.9019799999999999,-0.001311811,0.98979
92.756,0.29959,0.0210405,0.9046200000000001,-0.001272558,0.9897799999999999
92.856,0.29977,0.02055,0.90822,-0.001229728,0.98977
92.956,0.29994,0.02065598,0.91265,-0.001183717,0.9897600000000001
93.056,0.30011,0.0206,0.9154700000000001,-0.0011347360000000001,0.98975
93.156,0.30029,0.02072175,0.91706,-0.00108244,0.98975
93.256,0.30046,0.01987528,0.92189,-0.0010273939999999998,0.98974
93.356,0.30063,0.01932297,0.9224100000000001,-0.0009691003,0.9897299999999999
93.456,0.30080999999999997,0.01930785,0.9204100000000001,-0.0009077852,0.98972
93.556,0.30098,0.01931043,0.92186,-0.0008438983,0.9897100000000001
93.656,0.30115,0.01930992,0.92064,-0.0007770092,0.9897
93.756,0.30132,0.01931001,0.9195200000000001,-0.0007078591000000001,0.98969
93.856,0.3015,0.01931,0.92424,-0.0006357657,0.98969
93.956,0.30167,0.01931,0.9243100000000001,-0.0005607602,0.9896799999999999
94.056,0.30184,0.01931001,0.92832,-0.00048242839999999994,0.98967
94.156,0.30201,0.01930992,0.92973,-0.0004011683,0.98966
94.256,0.30219,0.01931044,0.92868,-0.0003172448,0.98965
94.356,0.30236,0.0193078,0.92776,-0.00023072,0.98964
94.456,0.30253,0.01932013,0.9317700000000001,-0.0001418507,0.9896299999999999
94.556,0.3027,0.01926599,0.9333,-5.082082e-05,0.98962
94.656,0.30287,0.01951153,0.93527,4.299988e-05,0.98962
94.756,0.30305,0.0206172,0.93716,0.00014003209999999998,0.98961
94.856,0.30322,0.02085532,0.9406899999999999,0.00023903369999999998,0.9896
94.956,0.30339,0.02083582,0.94027,0.00034045379999999995,0.98959
95.056,0.30356,0.02084104,0.9407,0.0004436326,0.9895799999999999
95.156,0.30373,0.0208401,0.93924,0.0005488149,0.9895700000000001
95.256,0.3039,0.02083849,0.9434799999999999,0.0006564002000000001,0.98956
95.356,0.30407,0.02084624,0.9445899999999999,0.0007651152000000001,0.98955
95.456,0.30425,0.0208159,0.9424100000000001,0.0008752449,0.98954
95.556,0.30441999999999997,0.02097299,0.9441700000000001,0.0009869627,0.98954
95.656,0.30459,0.02136218,0.9484100000000001,0.00109991,0.9895299999999999
95.756,0.30476,0.02156928,0.95262,0.001214768,0.9895200000000001
95.856,0.30493000000000003,0.02118961,0.95136,0.0013308979999999998,0.98951
95.956,0.3051,0.02030729,0.9492700000000001,0.0014482079999999999,0.9895
96.056,0.30528,0.02003263,0.95242,0.001565282,0.98949
96.156,0.30545,0.02009639,0.95544,0.001681961,0.9894799999999999
96.256,0.30562,0.0199427,0.9578899999999999,0.0017983329999999998,0.9894700000000001
96.356,0.30579,0.01895079,0.9585799999999999,0.0019140270000000002,0.98946
96.456,0.30596,0.01894135,0.9583,0.002028859,0.98945
96.556,0.30613,0.01938579,0.9595899999999999,0.002142535,0.98944
96.656,0.3063,0.01942686,0.9613,0.002256007,0.98944
96.756,0.30646999999999996,0.01941811,0.96368,0.002367082,0.9894299999999999
96.856,0.30664,0.01942163,0.9718399999999999,0.00247541,0.9894200000000001
96.956,0.30680999999999997,0.01941552,0.97029,0.00258032,0.98941
97.056,0.30699,0.01943332,0.97209,0.002683234,0.9894
97.156,0.30716,0.01938247,0.9732299999999999,0.002782878,0.98939
97.256,0.30733,0.02048195,0.97231,0.002878488,0.9893799999999999
97.356,0.3075,0.02124734,0.9762200000000001,0.0029699759999999996,0.9893700000000001
97.456,0.30767,0.02359774,0.9755,0.003057404,0.98936
97.556,0.30784,0.02537156,0.9786100000000001,0.00313935,0.98935
97.656,0.30801,0.02682583,0.9761799999999999,0.0032167359999999996,0.98934
97.756,0.30818,0.02742089,0.97734,0.003288009,0.9893299999999999
97.856,0.30835,0.02628289,0.98287,0.003353078,0.9893200000000001
97.956,0.30851999999999996,0.0229324,0.9866799999999999,0.003411807,0.98931
98.056,0.30868,0.01778043,0.98955,0.003463725,0.9893
98.156,0.30885,0.01475505,0.99051,0.00350931,0.98929
98.256,0.30901999999999996,0.01320767,0.99344,0.0035473659999999997,0.9892799999999999
98.356,0.30919,0.01328825,0.9923799999999999,0.0035782170000000003,0.9892700000000001
98.456,0.30935999999999997,0.01383851,0.99166,0.003601242,0.98926
98.556,0.30953,0.01582433,0.99221,0.003616324,0.98926
98.656,0.30969,0.01671418,0.9950899999999999,0.00362334,0.98925
98.756,0.30985999999999997,0.01771043,0.99621,0.0036221440000000003,0.98924
98.856,0.31003000000000003,0.01859131,0.99974,0.0036126129999999998,0.9892299999999999
98.956,0.3102,0.02003337,0.99861,0.003594515,0.9892200000000001
99.056,0.31037,0.02176594,0.9989100000000001,0.003567653,0.98921
99.156,0.31053000000000003,0.02236802,0.9984700000000001,0.0035324109999999996,0.9892
99.256,0.3107,0.02393491,0.99736,0.003488443,0.98919
99.356,0.31087,0.02390832,1.00061,0.003435862,0.98918
99.456,0.31104,0.02468763,1.00506,0.003374362,0.9891700000000001
99.556,0.31121,0.02468072,1.00673,0.003304881,0.98916
99.656,0.31138000000000005,0.02468001,1.00937,0.0032267790000000004,0.98915
99.756,0.31154,0.02474128,1.01425,0.003140925,0.9891399999999999
99.856,0.31171,0.02447125,1.01405,0.0030471870000000002,0.98913
99.956,0.31188,0.02351398,1.01512,0.002945166,0.9891200000000001
100.056,0.31205,0.02336336,1.01601,0.002835832,0.98911
100.156,0.31222,0.02337178,1.01676,0.0027206970000000002,0.9891
100.256,0.31238,0.02336979,1.02278,0.002600403,0.9890899999999999
100.356,0.31255,0.02336911,1.02196,0.002471781,0.98908
100.456,0.31272,0.02337379,1.02339,0.0023384670000000003,0.9890700000000001
100.556,0.31289,0.02335536,1.02282,0.00219881,0.98906
100.656,0.31305,0.02342626,1.02181,0.002054682,0.98905
100.756,0.31322,0.02313085,1.02375,0.001906065,0.9890399999999999
100.856,0.31339,0.02280256,1.0264,0.0017531170000000002,0.98903
100.956,0.31356,0.02368133,1.03136,0.00159735,0.9890200000000001
101.056,0.31373,0.0240773,1.03209,0.0014391470000000002,0.9890100000000001
101.156,0.3139,0.02401733,1.03599,0.001279703,0.989
101.256,0.31406,0.02403336,1.0354700000000001,0.00111815,0.9889899999999999
101.356,0.31423,0.02402911,1.03098,0.0009556244,0.98898
101.456,0.3144,0.02403014,1.03745,0.0007947892,0.9889700000000001
101.556,0.31456999999999996,0.02403032,1.04387,0.0006340070999999999,0.98895
101.656,0.31473,0.02402856,1.03941,0.00047295629999999996,0.9889399999999999
101.756,0.3149,0.0240355,1.03964,0.0003147376,0.98893
101.856,0.31506999999999996,0.02400956,1.04149,0.0001583576,0.98892
101.956,0.31523,0.0241074,1.04244,4.519347e-06,0.9889100000000001
102.056,0.3154,0.02368035,1.04429,-0.0001451608,0.9889
102.156,0.31556999999999996,0.02280821,1.04655,-0.00029149009999999997,0.9888899999999999
102.256,0.31573,0.02270304,1.0479399999999999,-0.0004356945,0.98888
102.356,0.3159,0.02271203,1.04919,-0.0005753342,0.98887
102.456,0.31606999999999996,0.02270903,1.05072,-0.0007078319999999999,0.9888600000000001
102.556,0.31624,0.0227119,1.0517299999999998,-0.00083543,0.98885
102.656,0.3164,0.02270344,1.05233,-0.0009565934,0.9888399999999999
102.756,0.31656999999999996,0.02273457,1.05684,-0.001072462,0.9888299999999999
102.856,0.31674,0.02261752,1.05636,-0.001181318,0.98882
102.956,0.3169,0.02313343,1.0534299999999999,-0.001282951,0.9888100000000001
103.056,0.31706999999999996,0.02373221,1.05716,-0.001377115,0.9888
103.156,0.31724,0.02304605,1.05774,-0.001464587,0.98879
103.256,0.3174,0.0226557,1.05164,-0.001545322,0.9887799999999999
103.356,0.31756999999999996,0.022725,1.0541,-0.0016183970000000002,0.98877
103.456,0.31773,0.02270467,1.05529,-0.001684395,0.98875
103.556,0.3179,0.02271646,1.05725,-0.001743657,0.98874
103.656,0.31806,0.02267012,1.06146,-0.001795502,0.9887299999999999
103.756,0.31823,0.02198798,1.0624200000000001,-0.0018400229999999999,0.98872
103.856,0.3184,0.02130379,1.06033,-0.001877669,0.9887100000000001
103.956,0.31856,0.02142578,1.0624200000000001,-0.001908341,0.9887
104.056,0.31873,0.02139298,1.06647,-0.001932284,0.98869
104.156,0.3189,0.02140224,1.06914,-0.001949686,0.9886799999999999
104.256,0.31906,0.02139804,1.06732,-0.001960816,0.98867
104.356,0.31923,0.02140547,1.06931,-0.001965961,0.98866
104.456,0.31939,0.02136522,1.06776,-0.001965509,0.98865
104.556,0.31956,0.02070546,1.0671899999999999,-0.001959739,0.9886299999999999
104.656,0.31972,0.01998262,1.0723,-0.001949084,0.98862
104.756,0.31989,0.02010582,1.06996,-0.001933887,0.98861
104.856,0.32005,0.02007306,1.0642200000000002,-0.001914528,0.9886
104.956,0.32022,0.02008183,1.0696700000000001,-0.0018914560000000001,0.98859
105.056,0.32039,0.02007952,1.07301,-0.001864872,0.9885799999999999
105.156,0.32055,0.02008011,1.0756299999999999,-0.00183513,0.9885700000000001
105.256,0.32072,0.02008005,1.07902,-0.001802824,0.98856
105.356,0.32088,0.02007972,1.08017,-0.001768804,0.98855
105.456,0.32105,0.02008106,1.07686,-0.001732837,0.9885299999999999
105.556,0.32121,0.02007613,1.0803399999999999,-0.001695724,0.9885200000000001
105.656,0.32138,0.02009392,1.08077,-0.0016578089999999999,0.98851
105.756,0.32155,0.02002945,1.08263,-0.001619301,0.9885
105.856,0.32171,0.02028028,1.08372,-0.00158085,0.98849
105.956,0.32187,0.02126011,1.08524,-0.001542744,0.9884799999999999
106.056,0.32204,0.02152705,1.0889,-0.001505091,0.9884700000000001
106.156,0.32221,0.02150554,1.09018,-0.0014685979999999998,0.98846
106.256,0.32237,0.02151117,1.09164,-0.0014333479999999999,0.98844
106.356,0.32253000000000004,0.0215097,1.09237,-0.001399823,0.9884299999999999
106.456,0.3227,0.02151008,1.0943,-0.00136802,0.9884200000000001
106.556,0.32286,0.02150997,1.09596,-0.001338102,0.98841
106.656,0.32303000000000004,0.02151004,1.09334,-0.001310806,0.9884
