Repository: ulfsri/fsri_materials_database

# Materials and Products Database

## 01_Data

Raw data generated from each apparatus are included here in plain-text format. The data is organized first by material, next by the short name of test apparatus used, and where applicable additional filtering by test settings.

### material.json

Each material directory contains a json file of the same name as the material. This file links the data stored in the repository as well as data and graphs produced by the accompanying scripts (__02_Scripts__) to the respective landing page for the material on the front-end website.

File: 01_Data/PVC/STA/N2/10K_min/PVC_STA_N2_10KData_210605_R2.csv (part 4 of 10)
##Temp./°C,Time/min,Mass loss(subtr.2)/mg,DSC(subtr.2)/mW,DTG(subtr.2)/(mg/min),Sensit./(uV/mW)
223.656,0.50078,0.003079965,1.40949,-0.002715936,0.9603799999999999
223.756,0.50093,0.003080133,1.4068100000000001,-0.002696843,0.96034
223.856,0.50108,0.00307955,1.4064,-0.002680555,0.96031
223.956,0.5012300000000001,0.0030813520000000003,1.4094799999999998,-0.002667009,0.9602700000000001
224.056,0.50138,0.003076475,1.41205,-0.0026562340000000004,0.96024
224.156,0.50152,0.003087298,1.4073200000000001,-0.0026482140000000003,0.9602
224.256,0.50167,0.003074262,1.39824,-0.002642952,0.96016
224.356,0.5018199999999999,0.003043513,1.39621,-0.0026403090000000004,0.9601299999999999
224.456,0.50197,0.00389183,1.39487,-0.0026402509999999997,0.96009
224.556,0.50212,0.004375598,1.39425,-0.002642683,0.96006
224.656,0.50227,0.004404739,1.3924,-0.002647573,0.9600200000000001
224.756,0.50241,0.004401181,1.39161,-0.002654783,0.9599799999999999
224.856,0.50256,0.004391544,1.393,-0.0026641259999999997,0.95995
224.956,0.50271,0.004422343,1.39299,-0.002675597,0.95991
225.056,0.5028600000000001,0.004354169000000001,1.394,-0.0026891470000000002,0.95988
225.156,0.503,0.0037181,1.39984,-0.002704465,0.9598399999999999
225.256,0.50315,0.0029082229999999997,1.39995,-0.0027215309999999997,0.9598
225.356,0.5033,0.002830019,1.39873,-0.002740326,0.9597700000000001
225.456,0.50345,0.002871775,1.3960299999999999,-0.0027605309999999997,0.95973
225.556,0.50359,0.002860395,1.39463,-0.00278198,0.9597
225.656,0.50374,0.00284504,1.3938,-0.002804806,0.9596600000000001
225.756,0.50389,0.002907582,1.39262,-0.0028288370000000003,0.95962
225.856,0.5040399999999999,0.002734833,1.39481,-0.002853665,0.9595899999999999
225.956,0.5041800000000001,0.002162593,1.39877,-0.002879265,0.95955
226.056,0.5043300000000001,0.002200047,1.39785,-0.002905685,0.9595100000000001
226.156,0.50448,0.002203926,1.39673,-0.002932529,0.9594799999999999
226.256,0.50463,0.00219769,1.3916899999999999,-0.002959718,0.95944
226.356,0.50478,0.0022010610000000002,1.39117,-0.002987263,0.95941
226.456,0.50492,0.002199185,1.39116,-0.003014728,0.9593700000000001
226.556,0.50507,0.002201656,1.39202,-0.003042216,0.9593299999999999
226.656,0.50522,0.002195602,1.39489,-0.0030696440000000003,0.9593
226.756,0.50537,0.002209694,1.39751,-0.003096781,0.95926
226.856,0.50551,0.00218574,1.39857,-0.003123887,0.9592200000000001
226.956,0.50566,0.0021840229999999998,1.39049,-0.003150431,0.95919
227.056,0.50581,0.003054072,1.39247,-0.0031763309999999997,0.95915
227.156,0.5059600000000001,0.003492615,1.39104,-0.003201769,0.95911
227.256,0.5061100000000001,0.003514503,1.39194,-0.00322668,0.9590799999999999
227.356,0.50625,0.003508507,1.3958,-0.003250629,0.95904
227.456,0.5064,0.003510352,1.39494,-0.003273795,0.95901
227.556,0.50655,0.0035101240000000003,1.3932,-0.003296344,0.9589700000000001
227.656,0.5067,0.003509496,1.39473,-0.003317918,0.95893
227.756,0.50684,0.0035106309999999997,1.39401,-0.0033385190000000003,0.9589
227.856,0.5069899999999999,0.00351153,1.39697,-0.003358264,0.95886
227.956,0.5071399999999999,0.0033115909999999996,1.40044,-0.003377002,0.9588200000000001
228.056,0.50729,0.002432819,1.39743,-0.00339492,0.9587899999999999
228.156,0.50743,0.002123226,1.39325,-0.0034120459999999997,0.95875
228.256,0.50758,0.0022236070000000003,1.39291,-0.003428417,0.9587100000000001
228.356,0.50773,0.002195748,1.3934600000000001,-0.003443942,0.95868
228.456,0.50788,0.0021946820000000003,1.39399,-0.003458659,0.9586399999999999
228.556,0.50802,0.002212982,1.39624,-0.0034728109999999997,0.9586
228.656,0.50817,0.002193216,1.39683,-0.003486378,0.95857
228.756,0.50832,0.001618447,1.3969,-0.003499462,0.9585299999999999
228.856,0.50847,0.00096243,1.39725,-0.0035122559999999996,0.95849
228.956,0.50861,0.0008472391,1.40047,-0.0035247459999999996,0.95845
229.056,0.50876,0.0008914894,1.39941,-0.0035371070000000003,0.95842
229.156,0.5089100000000001,0.0008763721000000001,1.3975,-0.003549392,0.9583799999999999
229.256,0.5090600000000001,0.0008810089,1.39801,-0.003561716,0.95834
229.356,0.50921,0.0008797567,1.39654,-0.0035742940000000004,0.95831
229.456,0.50936,0.0008800447999999999,1.39486,-0.00358723,0.9582700000000001
229.556,0.5095,0.0008799975,1.39658,-0.003600719,0.9582299999999999
229.656,0.50965,0.0008799971,1.3981,-0.00361495,0.9582
229.756,0.5098,0.0008800019,1.39788,-0.0036300620000000003,0.95816
229.856,0.50995,0.0008799992,1.39501,-0.003646082,0.9581200000000001
229.956,0.5101,0.0008800003,1.3946,-0.0036632809999999996,0.95809
230.056,0.51025,0.0008799999000000001,1.39534,-0.0036818959999999996,0.95805
230.156,0.51039,0.00088,1.3974600000000001,-0.003702007,0.95801
230.256,0.51054,0.00088,1.40042,-0.003723965,0.9579700000000001
230.356,0.51069,0.00088,1.3976,-0.0037478790000000004,0.95794
230.456,0.51084,0.0008800001,1.39293,-0.003773366,0.9579
230.556,0.5109899999999999,0.0008800002,1.39383,-0.003801105,0.95786
230.656,0.5111399999999999,0.0008799982000000001,1.3931799999999999,-0.003831123,0.95783
230.756,0.5112899999999999,0.0008800087,1.39409,-0.0038635709999999997,0.9577899999999999
230.856,0.51143,0.0008799662,1.39172,-0.00389862,0.95775
230.956,0.51158,0.0008801163,1.38952,-0.003936428,0.9577100000000001
231.056,0.51173,0.0008796412,1.39085,-0.003977218,0.95768
231.156,0.51188,0.0008809771,1.39196,-0.004020794,0.9576399999999999
231.256,0.51203,0.0008779647999999999,1.39052,-0.004067109,0.9576
231.356,0.51218,0.0008821827,1.3879,-0.00411673,0.95757
231.456,0.51232,0.0008878063000000001,1.39012,-0.004169369,0.9575299999999999
231.556,0.51247,0.0008135249,1.39341,-0.004225363,0.95749
231.656,0.51262,0.001569981,1.3924,-0.004284352,0.95745
231.756,0.51277,0.002229076,1.38876,-0.004346605,0.95742
231.856,0.5129199999999999,0.001886641,1.38646,-0.004412305,0.9573799999999999
231.956,0.5130600000000001,0.001477905,1.3875899999999999,-0.004481118,0.95734
232.056,0.51321,0.001567011,1.39088,-0.004552830999999999,0.9573
232.156,0.51336,0.001548461,1.39226,-0.00462775,0.9572700000000001
232.256,0.51351,0.001548646,1.38988,-0.004705986,0.9572299999999999
232.356,0.51365,0.001280731,1.38648,-0.004786948,0.95719
232.456,0.5138,0.0003693057,1.3815,-0.004871212,0.95715
232.556,0.51395,0.0001706799,1.3785100000000001,-0.004958075,0.9571200000000001
232.656,0.5141,0.0002513961,1.37853,-0.0050474,0.9570799999999999
232.756,0.51425,0.000223466,1.37974,-0.0051396409999999995,0.95704
232.856,0.51439,0.00023147189999999998,1.37958,-0.005234822,0.957
232.956,0.51454,0.0002305424,1.37805,-0.005332034,0.9569700000000001
233.056,0.51469,0.0002281187,1.3789799999999999,-0.005430733,0.95693
233.156,0.51484,0.0002315032,1.3834899999999999,-0.005531526,0.95689
233.256,0.51499,0.0005001563,1.38514,-0.005633849,0.95685
233.356,0.5151399999999999,0.0014027879999999999,1.38209,-0.005737468000000001,0.9568200000000001
233.456,0.5152800000000001,0.001598375,1.38345,-0.005841703,0.95678
233.556,0.51543,0.001519084,1.3805100000000001,-0.005947384,0.9567399999999999
233.656,0.51558,0.001547081,1.37983,-0.00605328,0.9567
233.756,0.51573,0.0015368110000000001,1.38228,-0.006159257,0.95667
233.856,0.51588,0.001543945,1.37954,-0.006265625,0.95663
233.956,0.51602,0.001533144,1.37725,-0.006371338000000001,0.9565899999999999
234.056,0.51617,0.001544925,1.3783100000000001,-0.006476979,0.95655
234.156,0.51632,0.0015803179999999998,1.37992,-0.006581292,0.9565100000000001
234.256,0.51647,0.00074291,1.37893,-0.006684746,0.9564799999999999
234.356,0.51662,0.0002558384,1.38284,-0.006786881,0.95644
234.456,0.51676,0.00022389509999999998,1.38735,-0.006887314,0.9564
234.556,0.5169100000000001,0.0002324399,1.38791,-0.006985699000000001,0.95636
234.656,0.5170600000000001,0.00022776150000000002,1.3871,-0.007081906999999999,0.9563299999999999
234.756,0.5172100000000001,0.00023458770000000002,1.38774,-0.007175501999999999,0.95629
234.856,0.51736,0.00022136330000000002,1.39042,-0.007266103,0.95625
234.956,0.51751,0.0002361672,1.39221,-0.007354223000000001,0.95621
235.056,0.51765,0.0002803098,1.3865100000000001,-0.007438996999999999,0.9561700000000001
235.156,0.5178,-0.0006495669000000001,1.3822,-0.007520071999999999,0.95614
235.256,0.51795,-0.0003873419,1.37814,-0.007597479,0.9561
235.356,0.5181,0.0001769983,1.38544,-0.007671853,0.95606
235.456,0.5182399999999999,0.0002389659,1.38839,-0.007742378,0.9560200000000001
235.556,0.51839,0.0002274146,1.3834600000000001,-0.007808461,0.9559799999999999
235.656,0.51854,0.00023082830000000003,1.3827200000000002,-0.007870495,0.95595
235.756,0.51869,0.0002294685,1.38281,-0.007928493,0.95591
235.856,0.51883,0.0002301014,1.3872200000000001,-0.007982392,0.9558700000000001
235.956,0.51898,0.0002337123,1.38524,-0.008031963,0.95583
236.056,0.51913,0.00020760049999999999,1.38325,-0.00807753,0.9557899999999999
236.156,0.51928,0.0003265147,1.3792,-0.008119072,0.95575
236.256,0.51942,-0.0002852098,1.37741,-0.008156595,0.9557200000000001
236.356,0.51957,-0.001004383,1.3781,-0.008190201,0.95568
236.456,0.51972,-0.0010968969999999999,1.3776700000000002,-0.008219985,0.9556399999999999
236.556,0.5198699999999999,-0.001088498,1.37575,-0.008245981,0.9556
236.656,0.5200199999999999,-0.001090128,1.37311,-0.008268326999999999,0.9555600000000001
236.756,0.5201600000000001,-0.0010899389999999998,1.37405,-0.008287434,0.95552
236.856,0.52031,-0.0010914219999999999,1.37856,-0.008303442,0.95549
236.956,0.52046,-0.001082064,1.37906,-0.00831651,0.95545
237.056,0.52061,-0.001122697,1.38049,-0.008326986,0.95541
237.156,0.52075,-0.0009727684,1.3819299999999999,-0.008335127,0.95537
237.256,0.5209,-0.0015456979999999999,1.37595,-0.008341197,0.9553299999999999
237.356,0.52105,-0.002478993,1.36778,-0.008345549,0.95529
237.456,0.5212,-0.003043355,1.36794,-0.008348538,0.95526
237.556,0.5213399999999999,-0.004221899,1.37252,-0.008350503,0.9552200000000001
237.656,0.52149,-0.004767244,1.37605,-0.008351802,0.9551799999999999
237.756,0.52164,-0.0062184269999999995,1.37961,-0.008352819000000001,0.95514
237.856,0.52179,-0.007022377,1.38258,-0.008353951,0.9551
237.956,0.52194,-0.007934773,1.3813799999999998,-0.008355583,0.95506
238.056,0.52208,-0.008088071,1.38012,-0.008358117,0.9550299999999999
238.156,0.52223,-0.007706349,1.3784,-0.008361938000000001,0.95499
238.256,0.5223800000000001,-0.00779833,1.37657,-0.008367459,0.95495
238.356,0.52253,-0.007776205,1.37985,-0.008375163,0.95491
238.456,0.52268,-0.00778051,1.38314,-0.008385425,0.9548700000000001
238.556,0.52283,-0.007780139,1.38166,-0.008398496,0.95483
238.656,0.5229699999999999,-0.007578803,1.37992,-0.008414963000000001,0.9547899999999999
238.756,0.52312,-0.006490568,1.3815600000000001,-0.008434994,0.95476
238.856,0.52327,-0.006192957,1.38024,-0.008458999,0.9547200000000001
238.956,0.52342,-0.006027709,1.3856,-0.00848748,0.95468
239.056,0.52357,-0.005138190999999999,1.3849,-0.008520742,0.9546399999999999
239.156,0.52372,-0.004694772,1.37687,-0.008559017,0.9546
239.256,0.52386,-0.004561904,1.37753,-0.008602627,0.9545600000000001
239.356,0.5240100000000001,-0.003417603,1.37289,-0.008651856999999999,0.95452
239.456,0.5241600000000001,-0.002948518,1.37096,-0.00870686,0.9544799999999999
239.556,0.52431,-0.003027399,1.36721,-0.008767926,0.95445
239.656,0.52446,-0.002130749,1.36835,-0.008835642,0.9544100000000001
239.756,0.52461,-0.002279437,1.3712799999999998,-0.00891022,0.95437
239.856,0.52475,-0.002879033,1.3719700000000001,-0.008991232,0.9543299999999999
239.956,0.5249,-0.0030023140000000003,1.37447,-0.009079073,0.95429
240.056,0.52505,-0.003589488,1.37684,-0.009174482,0.95425
240.156,0.5252,-0.004344327,1.37616,-0.00927683,0.95421
240.256,0.52535,-0.004266332,1.3767,-0.009385754,0.9541700000000001
240.356,0.5255,-0.0042747770000000004,1.37376,-0.009502736,0.9541299999999999
240.456,0.52565,-0.0036486390000000004,1.37421,-0.009626931,0.9541
240.556,0.52579,-0.002572109,1.36716,-0.009759416,0.95406
240.656,0.52594,-0.002264755,1.3618700000000001,-0.009898927,0.9540200000000001
240.756,0.52609,-0.001275983,1.35998,-0.0100447,0.9539799999999999
240.856,0.5262399999999999,-0.0004946973,1.35737,-0.01019787,0.95394
240.956,0.5263899999999999,-0.0007084436999999999,1.35501,-0.0103587,0.9539
241.056,0.52654,-0.0005969165,1.35384,-0.0105264,0.95386
241.156,0.52668,-0.0007229625999999999,1.35243,-0.01070152,0.9538200000000001
241.256,0.52683,-0.0017407260000000002,1.35261,-0.01088466,0.95378
241.356,0.52698,-0.002175009,1.35656,-0.01107394,0.9537399999999999
241.456,0.52713,-0.002140377,1.3531799999999998,-0.01126986,0.9537
241.556,0.52728,-0.002554116,1.3460299999999998,-0.01147336,0.95367
241.656,0.52742,-0.003258065,1.34596,-0.01168414,0.95363
241.756,0.52757,-0.003572395,1.34425,-0.01190175,0.9535899999999999
241.856,0.52772,-0.0034261129999999997,1.34113,-0.01212607,0.95355
241.956,0.52787,-0.003655543,1.34636,-0.01235737,0.9535100000000001
242.056,0.5280199999999999,-0.004573951,1.34686,-0.01259518,0.95347
242.156,0.5281600000000001,-0.004928313,1.33881,-0.01283831,0.9534299999999999
242.256,0.5283100000000001,-0.005158295,1.34015,-0.01309,0.95339
242.356,0.52846,-0.006250608,1.33897,-0.01334691,0.95335
242.456,0.52861,-0.006486564,1.33639,-0.01360908,0.95331
242.556,0.52876,-0.006763737,1.33825,-0.01387819,0.9532700000000001
242.656,0.52891,-0.007688296,1.3374700000000002,-0.01415324,0.9532299999999999
242.756,0.52905,-0.008179397,1.33114,-0.01443387,0.95319
242.856,0.5292,-0.008092695,1.32485,-0.01472099,0.95315
242.956,0.52935,-0.008115255,1.31961,-0.01501324,0.9531200000000001
243.056,0.5295,-0.008113415,1.31768,-0.01531043,0.9530799999999999
243.156,0.52964,-0.008064509000000001,1.3157,-0.01561572,0.95304
243.256,0.52979,-0.00862166,1.3119100000000001,-0.01592686,0.953
243.356,0.52994,-0.008833081,1.3020200000000002,-0.01624382,0.95296
243.456,0.53009,-0.008714029,1.29388,-0.01656727,0.9529200000000001
243.556,0.53023,-0.008919389,1.28439,-0.01689628,0.95288
243.656,0.5303800000000001,-0.009090464,1.27569,-0.01723161,0.9528399999999999
243.756,0.5305300000000001,-0.009192822,1.27393,-0.01757478,0.9528
243.856,0.53068,-0.009789255,1.2670299999999999,-0.01792317,0.95276
243.956,0.53083,-0.009765055,1.2615,-0.01827474,0.9527200000000001
244.056,0.5309699999999999,-0.009754127,1.25495,-0.01863384,0.95268
244.156,0.53112,-0.009763308,1.2440799999999999,-0.01899899,0.9526399999999999
244.256,0.53127,-0.009757041999999999,1.23757,-0.01937041,0.9526
244.356,0.53142,-0.009766948000000001,1.22605,-0.01974747,0.9525600000000001
244.456,0.53157,-0.009739519,1.21512,-0.02013067,0.95252
244.556,0.53171,-0.009814665,1.2092,-0.02051956,0.9524799999999999
244.656,0.53186,-0.009642302,1.20062,-0.0209141,0.95244
244.756,0.53201,-0.008726979000000001,1.20002,-0.02131705,0.9524
244.856,0.5321600000000001,-0.008442446999999999,1.19601,-0.02172452,0.95236
244.956,0.5323,-0.00843966,1.18204,-0.02213807,0.95232
245.056,0.53245,-0.008431815,1.1849,-0.02255792,0.9522799999999999
245.156,0.5326,-0.008476179,1.17939,-0.02298252,0.95224
245.256,0.53275,-0.008274615,1.17357,-0.02341169,0.9522
245.356,0.5329,-0.008085245,1.1739,-0.02384783,0.95216
245.456,0.53305,-0.008090503,1.1710200000000002,-0.02428987,0.9521200000000001
245.556,0.5331899999999999,-0.008169479,1.16798,-0.02473535,0.9520799999999999
245.656,0.5333399999999999,-0.00880877,1.1601299999999999,-0.02518651,0.95204
245.756,0.5334899999999999,-0.009405941,1.1589399999999999,-0.02564105,0.952
245.856,0.53364,-0.009457969,1.15559,-0.02610117,0.95196
245.956,0.53379,-0.009373507,1.15436,-0.02656627,0.9519200000000001
246.056,0.53393,-0.009765343000000001,1.16136,-0.02703569,0.95188
246.156,0.53408,-0.01047153,1.16575,-0.02750848,0.9518399999999999
246.256,0.53423,-0.01078864,1.16588,-0.02798434,0.9518
246.356,0.53438,-0.01073741,1.1709399999999999,-0.02846327,0.95176
246.456,0.5345300000000001,-0.01071986,1.1763299999999999,-0.02894436,0.9517200000000001
246.556,0.53468,-0.01076627,1.1780899999999999,-0.02942813,0.95168
246.656,0.53483,-0.01166308,1.18991,-0.02991539,0.9516399999999999
246.756,0.53497,-0.01289029,1.19826,-0.03040016,0.9516
246.856,0.5351199999999999,-0.01336282,1.20544,-0.03088604,0.9515600000000001
246.956,0.53527,-0.01338348,1.21574,-0.03137324,0.95152
247.056,0.53542,-0.01338052,1.22266,-0.03185933,0.9514799999999999
247.156,0.53557,-0.01337472,1.23309,-0.03234485,0.95144
247.256,0.53571,-0.01340251,1.2471299999999998,-0.0328305,0.9514
247.356,0.53586,-0.0138698,1.2552299999999998,-0.03331485,0.95136
247.456,0.53601,-0.01472049,1.2662200000000001,-0.03379737,0.95132
247.556,0.5361600000000001,-0.01469812,1.2747600000000001,-0.03427752,0.9512799999999999
247.656,0.5363100000000001,-0.01468324,1.28261,-0.03475323,0.95124
247.756,0.53645,-0.01468733,1.29121,-0.03522623,0.9512
247.856,0.5366,-0.01471434,1.3033299999999999,-0.0356965,0.95116
247.956,0.53675,-0.01460032,1.31292,-0.03616145,0.9511200000000001
248.056,0.5369,-0.01502527,1.3260399999999999,-0.036621,0.9510799999999999
248.156,0.53705,-0.01586727,1.33826,-0.03707722,0.95104
248.256,0.53719,-0.01600079,1.33714,-0.03752826,0.951
248.356,0.5373399999999999,-0.01602523,1.34117,-0.03797072,0.95096
248.456,0.5374899999999999,-0.01661257,1.35214,-0.03840713,0.9509200000000001
248.556,0.53764,-0.01746251,1.35794,-0.03883514,0.95088
248.656,0.53779,-0.01765696,1.36799,-0.03925883,0.95084
248.756,0.53793,-0.01893724,1.38432,-0.03967432,0.9508
248.856,0.53808,-0.01958144,1.39244,-0.04008011,0.95076
248.956,0.53823,-0.01984881,1.39894,-0.04047646,0.9507200000000001
249.056,0.53838,-0.02099194,1.41001,-0.04086472,0.9506700000000001
249.156,0.53852,-0.0212578,1.41365,-0.04124643,0.95063
249.256,0.53867,-0.02128762,1.41676,-0.04161841,0.9505899999999999
249.356,0.53882,-0.02218268,1.42393,-0.04198158,0.95055
249.456,0.53897,-0.02268084,1.4328299999999998,-0.04233407,0.9505100000000001
249.556,0.5391199999999999,-0.02266724,1.44431,-0.04267796,0.95047
249.656,0.5392600000000001,-0.02299528,1.44927,-0.0430111,0.9504299999999999
249.756,0.5394100000000001,-0.02383597,1.44856,-0.04333403,0.95039
249.856,0.53956,-0.02431662,1.45239,-0.04364778,0.95035
249.956,0.53971,-0.024223,1.45937,-0.04395197,0.95031
250.056,0.53986,-0.02473255,1.4636799999999999,-0.04424678,0.9502700000000001
250.156,0.54,-0.02589756,1.4711299999999998,-0.04453041,0.9502299999999999
250.256,0.54015,-0.0258992,1.47832,-0.04480345,0.95019
250.356,0.5403,-0.02604801,1.48499,-0.04506826,0.95015
250.456,0.54045,-0.02703348,1.49035,-0.04532376,0.9501
250.556,0.5406,-0.02739933,1.4949700000000001,-0.04556865,0.95006
250.656,0.54075,-0.02731177,1.49583,-0.04580438,0.9500200000000001
250.756,0.54089,-0.02812868,1.49611,-0.04603018,0.9499799999999999
250.856,0.54104,-0.02906729,1.5028299999999999,-0.04624626,0.94994
250.956,0.54119,-0.02892547,1.51061,-0.04645515,0.9499
251.056,0.5413399999999999,-0.02931463,1.51171,-0.04665497,0.94986
251.156,0.5414899999999999,-0.03053509,1.51605,-0.04684647,0.9498200000000001
251.256,0.54164,-0.03060616,1.5202200000000001,-0.04703109,0.94978
251.356,0.54178,-0.03103913,1.52042,-0.04720871,0.9497399999999999
251.456,0.54193,-0.03207608,1.51884,-0.0473791,0.9497
251.556,0.54208,-0.03233035,1.51831,-0.04754242,0.94965
251.656,0.54223,-0.03268586,1.52081,-0.04769859,0.9496100000000001
251.756,0.54238,-0.03367733,1.5272299999999999,-0.04784943,0.94957
251.856,0.5425300000000001,-0.03388293,1.53267,-0.04799572,0.9495299999999999
251.956,0.54268,-0.03390727,1.53233,-0.04813533,0.94949
252.056,0.54282,-0.03450651,1.53388,-0.04827173,0.94945
252.156,0.54297,-0.03517494,1.5353700000000001,-0.04840414,0.9494100000000001
252.256,0.5431199999999999,-0.03601314,1.53719,-0.04853258,0.94937
252.356,0.54327,-0.03689689,1.53667,-0.04865838,0.9493299999999999
252.456,0.54342,-0.03780971,1.53827,-0.04878161,0.9492799999999999
252.556,0.54357,-0.03823382,1.5427899999999999,-0.04890265,0.94924
252.656,0.54372,-0.0381369,1.5506799999999998,-0.0490219,0.9492
252.756,0.54386,-0.03817584,1.55831,-0.04913941,0.94916
252.856,0.54401,-0.03855601,1.55703,-0.04925628,0.9491200000000001
252.956,0.5441600000000001,-0.03945848,1.56087,-0.04937299,0.9490799999999999
253.056,0.5443100000000001,-0.03951466,1.56603,-0.04948991,0.94904
253.156,0.54446,-0.03942285,1.5621399999999999,-0.04960808,0.949
253.256,0.54461,-0.03984829,1.56335,-0.04972632,0.94895
253.356,0.54476,-0.04058296,1.56708,-0.04984586,0.94891
253.456,0.5449,-0.04077559,1.56869,-0.04996729,0.9488700000000001
253.556,0.54505,-0.0410386,1.56965,-0.05009068,0.94883
253.656,0.5452,-0.04196294,1.57126,-0.05021632,0.9487899999999999
253.756,0.54535,-0.04220969,1.57684,-0.0503438,0.94875
253.856,0.5455,-0.04221735,1.58103,-0.05047438,0.94871
253.956,0.54565,-0.04319339,1.58037,-0.0506081,0.9486700000000001
254.056,0.5458,-0.04377625,1.58149,-0.05074565,0.94862
254.156,0.54595,-0.04346877,1.58346,-0.05088565,0.94858
254.256,0.54609,-0.04377413,1.58704,-0.05102965,0.9485399999999999
254.356,0.54624,-0.04415855,1.58905,-0.05117737,0.9485
254.456,0.5463899999999999,-0.044073,1.59059,-0.05132772,0.9484600000000001
254.556,0.5465399999999999,-0.0446988,1.59454,-0.05148232,0.94842
254.656,0.54669,-0.04569378,1.59722,-0.05164131,0.94837
254.756,0.54684,-0.04561644,1.59942,-0.05180278,0.9483299999999999
254.856,0.54699,-0.04562615,1.6004200000000002,-0.0519689,0.94829
254.956,0.54713,-0.04554657,1.59754,-0.05213782,0.94825
255.056,0.54728,-0.04631328,1.60453,-0.05231125,0.94821
255.156,0.54743,-0.04689852,1.6107200000000002,-0.0524881,0.9481700000000001
255.256,0.5475800000000001,-0.04694745,1.61025,-0.05266717,0.9481200000000001
255.356,0.54773,-0.04695254,1.60915,-0.05284939,0.9480799999999999
255.456,0.54788,-0.04758881,1.60814,-0.05303431,0.94804
255.556,0.54803,-0.04853926,1.60865,-0.05322131,0.948
255.656,0.54818,-0.04847737,1.61384,-0.05341145,0.94796
255.756,0.54832,-0.04916412,1.61443,-0.05360244,0.9479200000000001
255.856,0.54847,-0.05024296,1.61858,-0.05379663,0.9478700000000001
255.956,0.54862,-0.05029421,1.6223299999999998,-0.05399169,0.94783
256.056,0.54877,-0.05096216,1.62725,-0.05418691,0.9477899999999999
256.156,0.54892,-0.0517592,1.63053,-0.05438338,0.94775
256.256,0.54906,-0.05190358,1.6313600000000001,-0.05458043,0.94771
256.356,0.5492100000000001,-0.05181447,1.63189,-0.05477786,0.9476600000000001
256.456,0.5493600000000001,-0.05199033,1.63343,-0.0549754,0.94762
256.556,0.54951,-0.0529118,1.6378700000000002,-0.05517124,0.94758
256.656,0.54966,-0.05329574,1.64,-0.05536738,0.9475399999999999
256.756,0.54981,-0.05348786,1.6448200000000002,-0.05556214,0.9475
256.856,0.54996,-0.05475196,1.64978,-0.05575588,0.9474600000000001
256.956,0.55011,-0.05511872,1.64765,-0.05594694,0.9474100000000001
257.056,0.55025,-0.05524729,1.6486900000000002,-0.05613602,0.94737
257.156,0.5504,-0.05623109,1.64895,-0.05632228,0.9473299999999999
257.256,0.55055,-0.05639132,1.6516400000000002,-0.05650556,0.94729
257.356,0.5507,-0.05549544,1.6607599999999998,-0.05668615,0.94725
257.456,0.55085,-0.05607837,1.65825,-0.0568616,0.9472
257.556,0.551,-0.05745525,1.6592900000000002,-0.0570336,0.94716
257.656,0.55115,-0.05769574,1.66083,-0.05720229,0.9471200000000001
257.756,0.55129,-0.05913228,1.66272,-0.05736664,0.9470799999999999
257.856,0.5514399999999999,-0.05961458,1.6664299999999999,-0.05752663,0.9470299999999999
257.956,0.5515899999999999,-0.06071804,1.66838,-0.05768212,0.94699
258.056,0.55174,-0.06149531,1.6690099999999999,-0.05783254,0.94695
258.156,0.55189,-0.06172378,1.67333,-0.05797812,0.94691
258.256,0.55204,-0.06340138,1.68402,-0.05811877,0.9468700000000001
258.356,0.55219,-0.06453382,1.6921599999999999,-0.05825418,0.9468200000000001
258.456,0.55233,-0.06449198,1.6857400000000002,-0.0583855,0.94678
258.556,0.55248,-0.06536173,1.6841599999999999,-0.05851101,0.9467399999999999
258.656,0.5526300000000001,-0.06588935,1.68498,-0.05863275,0.9467
258.756,0.55278,-0.06598232,1.6856900000000001,-0.05874842,0.94665
258.856,0.55293,-0.06720239,1.6869299999999998,-0.05885955,0.9466100000000001
258.956,0.55308,-0.0678205,1.6887,-0.05896633,0.94657
259.056,0.55323,-0.06813468,1.69167,-0.0590682,0.94653
259.156,0.55337,-0.0693427,1.69518,-0.05916562,0.9464899999999999
259.256,0.55352,-0.06965872,1.6971,-0.05925863,0.94644
259.356,0.55367,-0.06999405,1.69861,-0.05934803,0.9464
259.456,0.55382,-0.07099063,1.7002,-0.05943325,0.9463600000000001
259.556,0.55397,-0.07139806,1.70016,-0.05951558,0.94632
259.656,0.55412,-0.07136176,1.70245,-0.05959495,0.9462700000000001
259.756,0.5542699999999999,-0.07169872,1.7054200000000002,-0.0596715,0.9462299999999999
259.856,0.5544100000000001,-0.07258086,1.70344,-0.05974557,0.94619
259.956,0.55456,-0.07290698,1.7013200000000002,-0.05981748,0.94615
260.056,0.55471,-0.07319921,1.7058200000000001,-0.05988749,0.9461
260.156,0.55486,-0.0744064,1.7108599999999998,-0.05995607,0.94606
260.256,0.55501,-0.07482251,1.7105,-0.06002393,0.9460200000000001
260.356,0.55516,-0.07550816,1.7113099999999999,-0.06009134,0.9459799999999999
260.456,0.5553100000000001,-0.07655093,1.71403,-0.06015894,0.9459299999999999
260.556,0.5554600000000001,-0.07682656,1.7178900000000001,-0.06022642,0.94589
260.656,0.5556,-0.07791064,1.71593,-0.0602948,0.94585
260.756,0.55575,-0.07866581,1.7192,-0.06036414,0.9458
260.856,0.5559,-0.07899952,1.7217799999999999,-0.06043503,0.94576
260.956,0.55605,-0.07950786,1.7224,-0.06050802,0.9457200000000001
261.056,0.5562,-0.0799011,1.73006,-0.06058301,0.94568
261.156,0.55635,-0.08076274,1.73137,-0.06066064,0.94563
261.256,0.5564899999999999,-0.08073435,1.7307099999999997,-0.06074125,0.9455899999999999
261.356,0.5566399999999999,-0.0806397,1.73005,-0.06082618,0.94555
261.456,0.55679,-0.08152929,1.7297799999999999,-0.06091554,0.9455100000000001
261.556,0.55694,-0.08219497,1.73173,-0.0610094,0.9454600000000001
261.656,0.55709,-0.0823163,1.73613,-0.06110772,0.94542
261.756,0.55724,-0.08313189,1.73928,-0.06121146,0.9453799999999999
261.856,0.55738,-0.08406277,1.74046,-0.06132095,0.9453299999999999
261.956,0.55753,-0.08379215,1.74341,-0.06143501,0.94529
262.056,0.5576800000000001,-0.08318904,1.74669,-0.0615539,0.94525
262.156,0.55782,-0.08288684,1.74658,-0.06167974,0.94521
262.256,0.55797,-0.08376988,1.75161,-0.06181325,0.94516
262.356,0.55812,-0.0839521,1.7543099999999998,-0.061954,0.9451200000000001
262.456,0.5582699999999999,-0.083909,1.75793,-0.06210211,0.9450799999999999
262.556,0.55842,-0.08379634,1.76174,-0.06225767,0.9450299999999999
262.656,0.55857,-0.08433357,1.76214,-0.06242034,0.94499
262.756,0.55872,-0.08535911,1.7582099999999998,-0.06259013,0.94495
262.856,0.55886,-0.08573839,1.75295,-0.06276765,0.9449
262.956,0.55901,-0.08639251,1.7532599999999998,-0.06295297,0.94486
263.056,0.55916,-0.08728409,1.7585099999999998,-0.06314599,0.9448200000000001
263.156,0.5593100000000001,-0.08751033,1.7639200000000002,-0.06334847,0.94478
263.256,0.5594600000000001,-0.08887965,1.76682,-0.06355782,0.94473
263.356,0.55961,-0.08916764,1.77147,-0.06377411,0.9446899999999999
263.456,0.55976,-0.08974244,1.7722,-0.0639997,0.94465
263.556,0.55991,-0.09069895,1.7713599999999998,-0.06423535,0.9446
263.656,0.56006,-0.09110078,1.7720900000000002,-0.06447776,0.9445600000000001
263.756,0.5602,-0.0919641,1.77118,-0.06472562,0.94452
263.856,0.56035,-0.0929901,1.7694299999999998,-0.06498128,0.94447
263.956,0.5605,-0.09366552,1.76673,-0.06524352,0.9444299999999999
264.056,0.56065,-0.09478686,1.77095,-0.06551389,0.94439
264.156,0.5608,-0.09508147,1.77682,-0.06579011,0.94434
264.256,0.56095,-0.09604826,1.7827099999999998,-0.06607528,0.9443
264.356,0.5611,-0.09652867,1.7880900000000002,-0.06636947,0.94426
264.456,0.56125,-0.09628321,1.79056,-0.06667083,0.94421
264.556,0.5614,-0.09673233,1.79277,-0.06697643,0.9441700000000001
264.656,0.56155,-0.09759642,1.79489,-0.06728494,0.9441299999999999
264.756,0.5616899999999999,-0.09784264,1.79391,-0.06759836,0.9440799999999999
264.856,0.56184,-0.09821981,1.79415,-0.06791762,0.94404
264.956,0.56199,-0.09943446,1.7935400000000001,-0.06824225,0.944
265.056,0.56214,-0.09953796,1.79099,-0.06857116,0.94395
265.156,0.56229,-0.09937384,1.7949700000000002,-0.06890446,0.94391
265.256,0.5624399999999999,-0.10016,1.79978,-0.06924124,0.9438700000000001
265.356,0.5625899999999999,-0.10175,1.7995400000000001,-0.06958226,0.9438200000000001
265.456,0.56274,-0.10236,1.8083900000000002,-0.06992545,0.94378
265.556,0.56288,-0.1026,1.81625,-0.07027015,0.9437399999999999
265.656,0.56303,-0.10372,1.8092099999999998,-0.07061923,0.9436899999999999
265.756,0.56318,-0.10413,1.81371,-0.07097156,0.94365
265.856,0.56333,-0.10484,1.82244,-0.07132384,0.9436
265.956,0.56348,-0.10595999999999998,1.82017,-0.07167617,0.9435600000000001
266.056,0.56363,-0.10635,1.8249099999999998,-0.07203011,0.94352
266.156,0.5637800000000001,-0.10658,1.8297700000000001,-0.07238359,0.94347
266.256,0.56393,-0.10644,1.8292099999999998,-0.0727379,0.9434299999999999
266.356,0.56408,-0.10625,1.83132,-0.07309095,0.94339
266.456,0.56423,-0.10714000000000001,1.8352099999999998,-0.07344281,0.94334
266.556,0.56438,-0.10812999999999999,1.83475,-0.07379398,0.9433
266.656,0.56452,-0.10805999999999999,1.8323200000000002,-0.07414215,0.94326
266.756,0.56467,-0.10885,1.83142,-0.07449018,0.94321
266.856,0.56482,-0.10985999999999999,1.83611,-0.07483567,0.9431700000000001
266.956,0.56497,-0.11009000000000001,1.8355,-0.07517923,0.9431200000000001
267.056,0.56512,-0.11142,1.8457299999999999,-0.0755206,0.9430799999999999
267.156,0.5652699999999999,-0.11177000000000001,1.8484200000000002,-0.07585795,0.94304
267.256,0.56542,-0.11225999999999998,1.84735,-0.07619141,0.94299
267.356,0.56557,-0.11312,1.8471099999999998,-0.07652112,0.94295
267.456,0.56572,-0.11345,1.84955,-0.07684632,0.94291
267.556,0.56587,-0.11427000000000001,1.85555,-0.07716737,0.94286
267.656,0.56601,-0.11523,1.85218,-0.07748491,0.9428200000000001
267.756,0.56616,-0.11590999999999999,1.85473,-0.07779805,0.9427700000000001
267.856,0.5663100000000001,-0.11692000000000001,1.85563,-0.07810701,0.94273
267.956,0.5664600000000001,-0.11750999999999999,1.8566099999999999,-0.07841153,0.9426899999999999
268.056,0.5666100000000001,-0.11917,1.8557,-0.07871093,0.9426399999999999
268.156,0.56676,-0.12053,1.8584599999999998,-0.07900651,0.9426
268.256,0.56691,-0.12130999999999999,1.86201,-0.07929802,0.94255
268.356,0.56706,-0.12211,1.8631400000000002,-0.0795838,0.9425100000000001
268.456,0.56721,-0.12289000000000001,1.8660400000000001,-0.07986444,0.94247
268.556,0.56735,-0.12395,1.86969,-0.08014133,0.94242
268.656,0.5675,-0.12462000000000001,1.87267,-0.08041342,0.9423799999999999
268.756,0.56765,-0.12553,1.8764900000000002,-0.08068066,0.9423299999999999
268.856,0.5678,-0.12575,1.8774099999999998,-0.08094506,0.94229
268.956,0.56795,-0.12714,1.8792099999999998,-0.08120453,0.94225
269.056,0.5681,-0.1277,1.8779400000000002,-0.08145935,0.9422
269.156,0.56825,-0.12877,1.88054,-0.08171196,0.94216
269.256,0.5684,-0.12994,1.88598,-0.08196097,0.94211
269.356,0.5685399999999999,-0.13044,1.8889099999999999,-0.08220678,0.9420700000000001
269.456,0.5686899999999999,-0.13185,1.8945599999999998,-0.08245186,0.9420200000000001
269.556,0.56884,-0.13172,1.8995,-0.08269338,0.9419799999999999
269.656,0.56899,-0.13202,1.90175,-0.08293349,0.94194
269.756,0.56914,-0.13289,1.9030099999999999,-0.08317172,0.94189
269.856,0.56929,-0.13354000000000002,1.9073,-0.08340896,0.94185
269.956,0.56944,-0.13422,1.9098,-0.08364623,0.9418
270.056,0.5695899999999999,-0.13552999999999998,1.91117,-0.08388238,0.94176
270.156,0.5697399999999999,-0.13623,1.9122,-0.08411851,0.94171
270.256,0.56989,-0.13689,1.91383,-0.08435561,0.9416700000000001
270.356,0.57003,-0.13809000000000002,1.9180099999999998,-0.08459272,0.94163
270.456,0.57018,-0.13842000000000002,1.92143,-0.08483076,0.94158
270.556,0.57033,-0.13994,1.9220700000000002,-0.08507045,0.9415399999999999
270.656,0.57048,-0.1402,1.91999,-0.08531175,0.9414899999999999
270.756,0.57063,-0.14144,1.91983,-0.08555709,0.94145
270.856,0.5707800000000001,-0.1417,1.9244299999999999,-0.08580588,0.9414
270.956,0.57093,-0.14224,1.925,-0.08605834,0.9413600000000001
271.056,0.57108,-0.14313,1.9274900000000001,-0.08631568,0.9413100000000001
271.156,0.57123,-0.14325,1.93491,-0.08657731,0.94127
271.256,0.5713699999999999,-0.1439,1.9387400000000001,-0.08684284,0.9412299999999999
271.356,0.57152,-0.14507,1.94113,-0.08711418,0.9411799999999999
271.456,0.57167,-0.14536,1.94396,-0.08739167,0.94114
271.556,0.57182,-0.14689000000000002,1.9430599999999998,-0.08767365,0.94109
271.656,0.57197,-0.14719000000000002,1.94924,-0.0879643,0.94105
271.756,0.57212,-0.14845,1.9546599999999998,-0.08825896,0.941
271.856,0.57227,-0.1489,1.9615,-0.0885608,0.94096
271.956,0.5724199999999999,-0.14909,1.9639400000000002,-0.08887038,0.94091
272.056,0.57257,-0.15002000000000001,1.9635799999999999,-0.08918736,0.9408700000000001
272.156,0.57272,-0.15082,1.9667299999999999,-0.08951342,0.9408200000000001
272.256,0.57286,-0.15152000000000002,1.96953,-0.08984612,0.94078
272.356,0.57301,-0.15269000000000002,1.97173,-0.09018429,0.94073
272.456,0.57316,-0.15408,1.97402,-0.09053284,0.9406899999999999
272.556,0.57331,-0.15442,1.97741,-0.09088736,0.94065
272.656,0.5734600000000001,-0.15586,1.98417,-0.09125064,0.9406
272.756,0.5736100000000001,-0.15641,1.9874599999999998,-0.09162328,0.9405600000000001
272.856,0.57376,-0.15719,1.9902799999999998,-0.09200377,0.9405100000000001
272.956,0.57391,-0.15785,1.9913900000000002,-0.09239097,0.94047
273.056,0.57406,-0.15769,1.99127,-0.09278574,0.94042
273.156,0.57421,-0.1577,1.9942799999999998,-0.09318879,0.9403799999999999
273.256,0.57436,-0.15777,1.9982900000000001,-0.09359744,0.9403299999999999
273.356,0.5745,-0.15852,2.00259,-0.09401031,0.94029
273.456,0.57465,-0.15944,2.00466,-0.0944316,0.94024
273.556,0.5748,-0.15965,2.01135,-0.09485866,0.9402
273.656,0.57495,-0.16105,2.01348,-0.09529473,0.94015
273.756,0.5751,-0.16162,2.01389,-0.09573588,0.94011
273.856,0.57525,-0.16258,2.01428,-0.09618063,0.94006
273.956,0.5754,-0.16338,2.01273,-0.09662986,0.9400200000000001
274.056,0.57555,-0.1636,2.01432,-0.09708393,0.9399700000000001
274.156,0.5757,-0.16482,2.01931,-0.09754289,0.9399299999999999
274.256,0.57585,-0.16522,2.02064,-0.09800425,0.9398799999999999
274.356,0.576,-0.16602999999999998,2.02448,-0.09846687,0.93984
274.456,0.57614,-0.16714,2.02685,-0.09893158,0.93979
274.556,0.57629,-0.16783,2.02976,-0.0993971,0.93975
274.656,0.57644,-0.16885,2.03722,-0.09986695,0.9397
274.756,0.5765899999999999,-0.16964,2.04373,-0.10034,0.93966
274.856,0.5767399999999999,-0.17059000000000002,2.04609,-0.10081,0.9396100000000001
274.956,0.57689,-0.17132,2.04592,-0.10128,0.9395700000000001
275.056,0.57704,-0.17185,2.0442,-0.10175,0.93952
275.156,0.57719,-0.17317000000000002,2.0409900000000003,-0.10221000000000001,0.93948
275.256,0.57734,-0.17342,2.0367900000000003,-0.10268,0.9394299999999999
275.356,0.57748,-0.17485,2.03801,-0.10314000000000001,0.93939
275.456,0.57763,-0.17519,2.0455799999999997,-0.1036,0.93934
275.556,0.5777800000000001,-0.17699,2.0536,-0.10405999999999999,0.9393
275.656,0.57793,-0.1783,2.05518,-0.10450999999999999,0.93925
275.756,0.57808,-0.17919000000000002,2.05689,-0.10497000000000001,0.9392
275.856,0.57823,-0.18078,2.06487,-0.10542,0.93916
275.956,0.57838,-0.18207,2.07231,-0.10586,0.93911
276.056,0.57853,-0.18322,2.07317,-0.1063,0.9390700000000001
276.156,0.57868,-0.18467,2.0708,-0.10672999999999999,0.9390200000000001
276.256,0.5788300000000001,-0.18533,2.06933,-0.10715999999999999,0.9389799999999999
276.356,0.57898,-0.1864,2.07586,-0.10758,0.9389299999999999
276.456,0.57912,-0.18727,2.07958,-0.10799,0.93889
276.556,0.57927,-0.18850999999999998,2.08343,-0.1084,0.93884
276.656,0.5794199999999999,-0.18941,2.09042,-0.10880999999999999,0.9388
276.756,0.57957,-0.19093,2.0949,-0.10920999999999999,0.93875
276.856,0.57972,-0.19291,2.09919,-0.1096,0.93871
276.956,0.57987,-0.19399,2.1080099999999997,-0.10999,0.93866
277.056,0.58002,-0.19524,2.1137,-0.11037999999999999,0.93861
277.156,0.58017,-0.19612000000000002,2.11429,-0.11076,0.9385700000000001
277.256,0.58032,-0.19741,2.11578,-0.11112999999999999,0.93852
277.356,0.5804699999999999,-0.1983,2.1181,-0.1115,0.93848
277.456,0.58062,-0.19952999999999999,2.11992,-0.11185999999999999,0.9384299999999999
277.556,0.58077,-0.20052,2.12098,-0.11223,0.93839
277.656,0.58092,-0.20163,2.12467,-0.11258,0.93834
277.756,0.58106,-0.20275,2.12997,-0.11294000000000001,0.93829
277.856,0.58121,-0.20375,2.1342,-0.11329000000000002,0.93825
277.956,0.58136,-0.20495,2.13616,-0.11364,0.9382
278.056,0.5815100000000001,-0.20563,2.13682,-0.11399000000000001,0.93816
278.156,0.5816600000000001,-0.20673000000000002,2.1444900000000002,-0.11434000000000001,0.93811
278.256,0.58181,-0.20742,2.1463900000000002,-0.11467999999999999,0.9380700000000001
278.356,0.58196,-0.20835,2.14708,-0.11503,0.9380200000000001
278.456,0.58211,-0.20861,2.15306,-0.11537,0.9379700000000001
278.556,0.58226,-0.20981999999999998,2.15456,-0.11572,0.9379299999999999
278.656,0.58241,-0.21066,2.15813,-0.11607,0.9378799999999999
278.756,0.5825600000000001,-0.21161,2.16522,-0.11642000000000001,0.93784
278.856,0.5827100000000001,-0.21345999999999998,2.16804,-0.11678,0.93779
278.956,0.58286,-0.21414,2.17123,-0.11713,0.93775
279.056,0.58301,-0.21561,2.17503,-0.1175,0.9377
279.156,0.58316,-0.21731,2.17951,-0.11787,0.93765
279.256,0.58331,-0.21844,2.18383,-0.11824000000000001,0.93761
279.356,0.5834600000000001,-0.22024000000000002,2.18287,-0.11863,0.9375600000000001
279.456,0.5836100000000001,-0.22119,2.18866,-0.11900999999999999,0.93752
279.556,0.58375,-0.22211,2.19577,-0.11940999999999999,0.93747
279.656,0.5839,-0.2225,2.19846,-0.11982000000000001,0.93742
279.756,0.58405,-0.22276999999999997,2.19901,-0.12022999999999999,0.9373799999999999
279.856,0.5842,-0.22411999999999999,2.19997,-0.12065999999999999,0.9373299999999999
279.956,0.58435,-0.22496999999999998,2.2037299999999997,-0.12109,0.93729
280.056,0.5845,-0.22616999999999998,2.20683,-0.12154000000000001,0.93724
280.156,0.58465,-0.22683000000000003,2.21676,-0.122,0.93719
280.256,0.5848,-0.22795,2.21747,-0.12247000000000001,0.93715
280.356,0.58495,-0.22829000000000002,2.21648,-0.12295,0.9371
280.456,0.5851,-0.22934000000000002,2.21847,-0.12345,0.93706
280.556,0.58524,-0.22995,2.22319,-0.12395999999999999,0.93701
280.656,0.58539,-0.23021999999999998,2.22733,-0.12448,0.93696
280.756,0.58554,-0.23133,2.23112,-0.12500999999999998,0.9369200000000001
280.856,0.5856899999999999,-0.23219,2.23792,-0.12555999999999998,0.9368700000000001
280.956,0.5858399999999999,-0.23379,2.24127,-0.12613,0.9368299999999999
281.056,0.58599,-0.23464000000000002,2.2427799999999998,-0.12671,0.93678
281.156,0.58614,-0.23606999999999997,2.2452799999999997,-0.12730999999999998,0.93673
281.256,0.58629,-0.23754,2.24534,-0.12792,0.9366899999999999
281.356,0.58644,-0.23872,2.24841,-0.12855,0.9366399999999999
281.456,0.58659,-0.24044000000000001,2.2536,-0.12919,0.9365899999999999
281.556,0.5867399999999999,-0.24165999999999999,2.25952,-0.12985,0.93655
281.656,0.5868899999999999,-0.24201,2.26412,-0.13052,0.9365
281.756,0.58704,-0.24288,2.26661,-0.1312,0.93645
281.856,0.58719,-0.24391,2.27114,-0.1319,0.9364100000000001
281.956,0.58733,-0.24448000000000003,2.27245,-0.13262000000000002,0.9363600000000001
282.056,0.58748,-0.24538000000000001,2.27359,-0.13335,0.93632
282.156,0.58763,-0.24606999999999998,2.28305,-0.1341,0.93627
282.256,0.58778,-0.247,2.28786,-0.13485,0.93622
282.356,0.5879300000000001,-0.24789,2.28975,-0.13562000000000002,0.9361799999999999
282.456,0.58808,-0.24900999999999998,2.29223,-0.13641,0.9361299999999999
282.556,0.58823,-0.25019,2.2968599999999997,-0.13721,0.9360799999999999
282.656,0.58838,-0.25049,2.30415,-0.13802,0.93604
282.756,0.58853,-0.25126,2.3103700000000003,-0.13884000000000002,0.93599
282.856,0.58868,-0.25365,2.31562,-0.13967000000000002,0.93594
282.956,0.58883,-0.25456999999999996,2.32084,-0.14051,0.9359
283.056,0.5889800000000001,-0.25629,2.32166,-0.14135999999999999,0.93585
283.156,0.58913,-0.25808000000000003,2.32404,-0.14221,0.9358
283.256,0.58928,-0.25913,2.3235900000000003,-0.14306,0.93576
283.356,0.5894199999999999,-0.26082,2.3264,-0.14394,0.93571
283.456,0.5895699999999999,-0.26213000000000003,2.3321,-0.14482,0.93566
283.556,0.58972,-0.26286,2.3359099999999997,-0.14570999999999998,0.9356200000000001
