Repository: ulfsri/fsri_materials_database

# Materials and Products Database

## 01_Data

Raw data generated from each apparatus are included here in plain-text format. The data is organized first by material, next by the short name of test apparatus used, and where applicable additional filtering by test settings.

### material.json

Each material directory contains a json file of the same name as the material. This file links the data stored in the repository as well as data and graphs produced by the accompanying scripts (__02_Scripts__) to the respective landing page for the material on the front-end website.

File: 01_Data/PVC/STA/N2/10K_min/PVC_STA_N2_10KData_210605_R2.csv (part 7 of 10)
##Temp./°C,Time/min,Mass loss(subtr.2)/mg,DSC(subtr.2)/mW,DTG(subtr.2)/(mg/min),Sensit./(uV/mW)
407.756,0.77917,-2.37656,0.009706987,-0.03404745,0.8658600000000001
407.856,0.77932,-2.37715,0.007322928,-0.0342121,0.8658
407.956,0.7794800000000001,-2.37804,0.002883182,-0.03436755,0.8657299999999999
408.056,0.77963,-2.3780900000000003,0.00462617,-0.03451504,0.86567
408.156,0.77979,-2.37858,0.0062214309999999995,-0.03465422,0.8656
408.256,0.77995,-2.37965,0.005697142,-0.03478213,0.86554
408.356,0.7801,-2.37978,0.004205948,-0.03490088,0.8654700000000001
408.456,0.7802600000000001,-2.38053,0.002531712,-0.03500985,0.86541
408.556,0.78041,-2.38152,-0.002278386,-0.0351081,0.86534
408.656,0.78057,-2.38199,-0.006184060999999999,-0.03519667,0.8652799999999999
408.756,0.78073,-2.38306,-0.008635336,-0.03527506,0.86521
408.856,0.78088,-2.3839799999999998,-0.01160843,-0.03534314,0.86515
408.956,0.78104,-2.385,-0.008941952,-0.03540154,0.86508
409.056,0.7811899999999999,-2.3870299999999998,-0.0068575630000000005,-0.03545009,0.8650200000000001
409.156,0.78135,-2.3879599999999996,-0.00839817,-0.03548913,0.86495
409.256,0.78151,-2.3888700000000003,-0.01139713,-0.03551878,0.8648899999999999
409.356,0.78166,-2.38916,-0.0062658390000000005,-0.03553977,0.86482
409.456,0.78182,-2.3902,-0.007700019000000001,-0.03555241,0.8647600000000001
409.556,0.7819699999999999,-2.3902799999999997,-0.008055659,-0.03555725,0.86469
409.656,0.78213,-2.39035,-0.008291736,-0.03555476,0.8646299999999999
409.756,0.7822899999999999,-2.3895,-0.01122338,-0.03554557,0.8645700000000001
409.856,0.7824399999999999,-2.38889,-0.009058216,-0.03553033,0.8645
409.956,0.7826,-2.38973,-0.00464103,-0.03550956,0.86444
410.056,0.78275,-2.3898599999999997,-0.006308640999999999,-0.03548418,0.8643700000000001
410.156,0.78291,-2.38899,-0.01067372,-0.03545482,0.86431
410.256,0.7830699999999999,-2.38868,-0.0111373,-0.0354221,0.86424
410.356,0.78322,-2.3887400000000003,-0.01313848,-0.03538708,0.86418
410.456,0.78338,-2.38872,-0.01341854,-0.03535014,0.86411
410.556,0.78354,-2.38875,-0.007805467,-0.03531206,0.86405
410.656,0.78369,-2.38868,-0.01209504,-0.03527442,0.86398
410.756,0.78385,-2.3888599999999998,-0.01340471,-0.03523724,0.86392
410.856,0.78401,-2.3904400000000003,-0.014041,-0.03520172,0.86385
410.956,0.7841600000000001,-2.39071,-0.01318637,-0.03516855,0.86379
411.056,0.78432,-2.39072,-0.02167494,-0.03513829,0.86372
411.156,0.7844800000000001,-2.39066,-0.02087831,-0.03511183,0.86366
411.256,0.78464,-2.3915,-0.01797133,-0.03509002,0.86359
411.356,0.78479,-2.39209,-0.01732388,-0.03507343,0.8635299999999999
411.456,0.78495,-2.39214,-0.01989989,-0.03506261,0.86346
411.556,0.7851,-2.3921200000000002,-0.02363645,-0.03505825,0.8634
411.656,0.7852600000000001,-2.39216,-0.02599955,-0.03506099,0.8633299999999999
411.756,0.78542,-2.39204,-0.03004953,-0.03507128,0.8632700000000001
411.856,0.78557,-2.3925400000000003,-0.03129884,-0.03508971,0.8632
411.956,0.78573,-2.39335,-0.027843,-0.03511683,0.86314
412.056,0.78589,-2.39345,-0.02831628,-0.03515293,0.8630700000000001
412.156,0.78605,-2.3934599999999997,-0.03168154,-0.03519826,0.86301
412.256,0.7862,-2.39343,-0.03301671,-0.03525321,0.8629399999999999
412.356,0.7863600000000001,-2.39351,-0.0334517,-0.03531831,0.86287
412.456,0.78652,-2.3942,-0.03164587,-0.03539345,0.8628100000000001
412.556,0.78667,-2.39478,-0.03196474,-0.03547833,0.86274
412.656,0.78683,-2.3947700000000003,-0.03620013,-0.0355737,0.8626799999999999
412.756,0.78699,-2.3947700000000003,-0.040338,-0.03567955,0.86261
412.856,0.78715,-2.3947700000000003,-0.04421751,-0.03579563,0.86255
412.956,0.7873,-2.3947700000000003,-0.04119837,-0.0359228,0.8624799999999999
413.056,0.78746,-2.3947700000000003,-0.04176933,-0.03605983,0.8624200000000001
413.156,0.78762,-2.3947700000000003,-0.04403307,-0.03620637,0.86235
413.256,0.78777,-2.3947700000000003,-0.04910194,-0.03636252,0.86229
413.356,0.78793,-2.39483,-0.05344491,-0.03652889,0.8622200000000001
413.456,0.78809,-2.3957900000000003,-0.05384941,-0.03670378,0.86216
413.556,0.7882399999999999,-2.39669,-0.05191928,-0.03688748,0.8620899999999999
413.656,0.7884,-2.39675,-0.04950179,-0.03708113,0.86203
413.756,0.78856,-2.3967,-0.04857323,-0.03728261,0.8619600000000001
413.856,0.78872,-2.39688,-0.05070268,-0.03749094,0.8619
413.956,0.78887,-2.3978099999999998,-0.05503497,-0.03770665,0.8618299999999999
414.056,0.78903,-2.39852,-0.05807561,-0.03792885,0.86177
414.156,0.78919,-2.39859,-0.06054911,-0.0381564,0.8617
414.256,0.78935,-2.39978,-0.06196116,-0.03838916,0.8616299999999999
414.356,0.7895,-2.40025,-0.06018457,-0.03862755,0.8615700000000001
414.456,0.78966,-2.4005400000000003,-0.05851348,-0.03887021,0.8615
414.556,0.78982,-2.4017,-0.05690379,-0.03911546,0.86144
414.656,0.78997,-2.40185,-0.0544895,-0.03936282,0.8613700000000001
414.756,0.79013,-2.4017,-0.05278356,-0.03961359,0.86131
414.856,0.7902899999999999,-2.4024900000000002,-0.05653324,-0.03986522,0.86124
414.956,0.7904399999999999,-2.40302,-0.0573605,-0.04011747,0.86118
415.056,0.7906,-2.40226,-0.05634857,-0.04037073,0.86111
415.156,0.79076,-2.40185,-0.0576774,-0.04062239,0.86105
415.256,0.79091,-2.40286,-0.058999,-0.0408722,0.86098
415.356,0.7910699999999999,-2.40351,-0.06232606,-0.04112122,0.8609100000000001
415.456,0.79123,-2.40355,-0.06452164,-0.04136885,0.86085
415.556,0.79138,-2.4044,-0.06273917,-0.04161265,0.8607799999999999
415.656,0.7915399999999999,-2.405,-0.06436232,-0.04185214,0.86072
415.756,0.7917,-2.40501,-0.06561346,-0.04208949,0.86065
415.856,0.79185,-2.40573,-0.06455521,-0.04231996,0.86059
415.956,0.79201,-2.4064099999999997,-0.06277715,-0.04254433,0.8605200000000001
416.056,0.7921699999999999,-2.40639,-0.06117058,-0.04276353,0.86046
416.156,0.79232,-2.40639,-0.0662505,-0.04297735,0.86039
416.256,0.7924800000000001,-2.40639,-0.06674912,-0.0431837,0.8603200000000001
416.356,0.79264,-2.40639,-0.06544942,-0.04338218,0.86026
416.456,0.79279,-2.40654,-0.06864602,-0.04357332,0.86019
416.556,0.79295,-2.4075599999999997,-0.07385322,-0.0437567,0.86013
416.656,0.79311,-2.40785,-0.0733547,-0.04393211,0.86006
416.756,0.7932600000000001,-2.40809,-0.07388629,-0.04409977,0.86
416.856,0.79342,-2.40903,-0.07687012,-0.04425842,0.85993
416.956,0.7935800000000001,-2.40938,-0.07628511,-0.04440776,0.85987
417.056,0.79374,-2.40951,-0.07042783,-0.04454821,0.8598
417.156,0.79389,-2.4104099999999997,-0.06576617,-0.04467981,0.8597299999999999
417.256,0.79405,-2.4109,-0.0692703,-0.04480262,0.85967
417.356,0.7942100000000001,-2.41109,-0.07298657,-0.04491606,0.8596
417.456,0.79437,-2.41213,-0.07188117,-0.0450205,0.85954
417.556,0.79452,-2.41248,-0.07414179,-0.04511655,0.8594700000000001
417.656,0.79468,-2.41328,-0.07864587,-0.04520424,0.8594
417.756,0.79484,-2.41419,-0.08444477,-0.04528347,0.85934
417.856,0.795,-2.4144799999999997,-0.08444537,-0.045355,0.8592700000000001
417.956,0.79515,-2.4159599999999997,-0.07950057,-0.04541847,0.85921
418.056,0.7953100000000001,-2.41602,-0.07689044,-0.04547493,0.85914
418.156,0.79547,-2.41689,-0.08236653,-0.04552455,0.85908
418.256,0.79562,-2.41757,-0.0844199,-0.0455681,0.85901
418.356,0.79578,-2.41748,-0.08531912,-0.04560578,0.8589399999999999
418.456,0.79594,-2.41824,-0.08802799,-0.04563815,0.85888
418.556,0.79609,-2.41903,-0.08910987,-0.04566598,0.8588100000000001
418.656,0.79625,-2.41922,-0.08838273,-0.04568981,0.85875
418.756,0.7964100000000001,-2.42087,-0.08762183,-0.04571024,0.8586799999999999
418.856,0.79657,-2.4222900000000003,-0.08650091,-0.04572792,0.85861
418.956,0.79672,-2.42213,-0.08676146,-0.04574347,0.85855
419.056,0.79688,-2.4233599999999997,-0.08973482,-0.0457577,0.8584799999999999
419.156,0.79704,-2.42496,-0.09187886,-0.04577139,0.8584200000000001
419.256,0.79719,-2.42513,-0.0910477,-0.04578516,0.85835
419.356,0.79735,-2.42524,-0.08779612,-0.04579968,0.85829
419.456,0.79751,-2.42656,-0.089088,-0.0458156,0.8582200000000001
419.556,0.79767,-2.42778,-0.09157182,-0.04583381,0.85815
419.656,0.79782,-2.4277900000000003,-0.08819111,-0.04585492,0.8580899999999999
419.756,0.79798,-2.42777,-0.08783492,-0.04587971,0.8580200000000001
419.856,0.79814,-2.42778,-0.0901987,-0.04590838,0.8579600000000001
419.956,0.7983,-2.42761,-0.09330688,-0.0459422,0.8578899999999999
420.056,0.79845,-2.4266799999999997,-0.09777224,-0.04598143,0.85782
420.156,0.79861,-2.42718,-0.09882371,-0.04602692,0.8577600000000001
420.256,0.79877,-2.42777,-0.09523339,-0.04607878,0.85769
420.356,0.79892,-2.4270099999999997,-0.09532213,-0.04613759,0.85762
420.456,0.79908,-2.42607,-0.09800305,-0.04620375,0.85756
420.556,0.79923,-2.42637,-0.0995658,-0.04627757,0.85749
420.656,0.7993899999999999,-2.42719,-0.10277,-0.04635987,0.8574299999999999
420.756,0.79955,-2.42675,-0.10347999999999999,-0.04645164,0.85736
420.856,0.7997,-2.42595,-0.10011,-0.0465537,0.85729
420.956,0.79986,-2.42657,-0.09945888,-0.04666537,0.8572299999999999
421.056,0.80002,-2.4276400000000002,-0.09778927,-0.04678635,0.85716
421.156,0.80018,-2.42755,-0.10012,-0.04691809,0.8571
421.256,0.8003399999999999,-2.42758,-0.10595,-0.0470597,0.85703
421.356,0.8004899999999999,-2.4285200000000002,-0.10172,-0.04721109,0.85696
421.456,0.80065,-2.42898,-0.09753167,-0.04737228,0.8569
421.556,0.80081,-2.42902,-0.09332574,-0.04754338,0.85683
421.656,0.80096,-2.4289099999999997,-0.09963935,-0.04772508,0.8567600000000001
421.756,0.8011199999999999,-2.42979,-0.10492,-0.04791654,0.8567
421.856,0.80128,-2.4305,-0.10400999999999999,-0.04811841,0.8566299999999999
421.956,0.8014399999999999,-2.43044,-0.10236,-0.04832978,0.85657
422.056,0.8016,-2.43112,-0.09978695,-0.04855231,0.8565
422.156,0.80175,-2.432,-0.1026,-0.0487838,0.8564299999999999
422.256,0.80191,-2.4319900000000003,-0.10515,-0.04902256,0.8563700000000001
422.356,0.80207,-2.43246,-0.10471,-0.04927106,0.8563
422.456,0.80223,-2.4334599999999997,-0.10869000000000001,-0.04953,0.8562299999999999
422.556,0.8023899999999999,-2.4335400000000003,-0.11029000000000001,-0.04979741,0.8561700000000001
422.656,0.80255,-2.43388,-0.1122,-0.05007203,0.8561
422.756,0.80271,-2.43505,-0.11865999999999999,-0.05035534,0.8560399999999999
422.856,0.80287,-2.43539,-0.11809000000000001,-0.05064581,0.8559700000000001
422.956,0.80303,-2.43588,-0.11821,-0.05094037,0.8559
423.056,0.80319,-2.43696,-0.11996,-0.05123685,0.8558399999999999
423.156,0.8033399999999999,-2.43688,-0.11495999999999999,-0.05153765,0.85577
423.256,0.8035,-2.43689,-0.11953,-0.05184623,0.8557
423.356,0.80366,-2.43689,-0.12292,-0.05215802,0.85564
423.456,0.80382,-2.43687,-0.12630999999999998,-0.05247337,0.85557
423.556,0.80398,-2.43741,-0.12838,-0.05279133,0.8555
423.656,0.80413,-2.43824,-0.12814,-0.05311285,0.85544
423.756,0.80429,-2.43825,-0.13129000000000002,-0.05343704,0.8553700000000001
423.856,0.80445,-2.43908,-0.13164,-0.05376518,0.85531
423.956,0.80461,-2.43973,-0.13062,-0.05409344,0.85524
424.056,0.80477,-2.44028,-0.12884,-0.05442267,0.8551700000000001
424.156,0.80492,-2.44142,-0.12604,-0.05475272,0.85511
424.256,0.80508,-2.4423,-0.12419000000000001,-0.05508312,0.8550399999999999
424.356,0.80524,-2.4432099999999997,-0.12705999999999998,-0.05541366,0.8549700000000001
424.456,0.8053899999999999,-2.44421,-0.12652,-0.05574556,0.8549100000000001
424.556,0.80555,-2.44504,-0.12000999999999999,-0.05607833,0.8548399999999999
424.656,0.80571,-2.4457,-0.11782999999999999,-0.05640924,0.85477
424.756,0.80587,-2.44583,-0.1165,-0.05674272,0.8547100000000001
424.856,0.80603,-2.4468900000000002,-0.12117,-0.05707648,0.85464
424.956,0.80618,-2.4472400000000003,-0.12224000000000002,-0.05740842,0.85457
425.056,0.80634,-2.44791,-0.12038,-0.05774077,0.85451
425.156,0.8065,-2.44885,-0.11875999999999999,-0.0580724,0.85444
425.256,0.80666,-2.44957,-0.1205,-0.05840328,0.8543700000000001
425.356,0.80682,-2.45072,-0.12049000000000001,-0.05873515,0.85431
425.456,0.80697,-2.4513700000000003,-0.12167,-0.05906526,0.85424
425.556,0.80713,-2.45229,-0.11827,-0.05939451,0.8541700000000001
425.656,0.80729,-2.45287,-0.12002,-0.05972495,0.85411
425.756,0.80745,-2.4543,-0.11925999999999999,-0.06005719,0.8540399999999999
425.856,0.80761,-2.4551,-0.12046,-0.06038883,0.8539700000000001
425.956,0.80776,-2.4550799999999997,-0.12168,-0.06072037,0.8539100000000001
426.056,0.80792,-2.4551,-0.12563,-0.06105149,0.8538399999999999
426.156,0.80808,-2.45505,-0.12671,-0.06138351,0.85377
426.256,0.80824,-2.45528,-0.12345999999999999,-0.06171822,0.8537100000000001
426.356,0.8083899999999999,-2.45611,-0.12284,-0.06205359,0.85364
426.456,0.80855,-2.45649,-0.12111,-0.06239059,0.85357
426.556,0.80871,-2.45615,-0.12061,-0.06273025,0.85351
426.656,0.80887,-2.4563900000000003,-0.12077,-0.06307044,0.85344
426.756,0.80903,-2.45684,-0.12187,-0.06341395,0.8533700000000001
426.856,0.80918,-2.45762,-0.12465,-0.0637597,0.85331
426.956,0.80934,-2.45851,-0.12899000000000002,-0.06410738,0.85324
427.056,0.8095,-2.4584900000000003,-0.12977,-0.06445651,0.8531700000000001
427.156,0.80966,-2.4596299999999998,-0.11772,-0.06480992,0.85311
427.256,0.80981,-2.4601599999999997,-0.11825999999999999,-0.06516473,0.8530399999999999
427.356,0.80997,-2.46007,-0.12207,-0.06552355,0.8529700000000001
427.456,0.81013,-2.4609799999999997,-0.124,-0.06588795,0.8529
427.556,0.81028,-2.46163,-0.12509,-0.06625415,0.8528399999999999
427.656,0.8104399999999999,-2.46181,-0.12575999999999998,-0.06662391,0.85277
427.756,0.8106,-2.46266,-0.13132,-0.06699832,0.8527
427.856,0.81076,-2.4635,-0.13232,-0.06737607,0.85264
427.956,0.81091,-2.4641599999999997,-0.12732000000000002,-0.06775595,0.85257
428.056,0.81107,-2.4653400000000003,-0.12667,-0.0681386,0.8525
428.156,0.81123,-2.46607,-0.12832000000000002,-0.06852631,0.85244
428.256,0.81139,-2.4658599999999997,-0.12761,-0.06891844,0.8523700000000001
428.356,0.8115399999999999,-2.46618,-0.12542999999999999,-0.06931369,0.8523
428.456,0.8117,-2.46722,-0.12498,-0.06971261,0.85224
428.556,0.81186,-2.46751,-0.12817,-0.07011499,0.8521700000000001
428.656,0.81202,-2.46747,-0.1247,-0.07052211,0.8521
428.756,0.81217,-2.46752,-0.12095999999999998,-0.070929,0.85203
428.856,0.81233,-2.46847,-0.12624000000000002,-0.07134085,0.8519700000000001
428.956,0.8124899999999999,-2.4689099999999997,-0.12638,-0.0717534,0.8519
429.056,0.81265,-2.4691099999999997,-0.12483,-0.07216848,0.85183
429.156,0.8128,-2.4706799999999998,-0.12143,-0.07258548,0.85177
429.256,0.81296,-2.47105,-0.12097000000000001,-0.07300557,0.8517
429.356,0.81312,-2.47262,-0.12602,-0.07342761,0.8516299999999999
429.456,0.81328,-2.47324,-0.12682000000000002,-0.07385228,0.85157
429.556,0.81343,-2.47458,-0.12235,-0.07427698,0.8515
429.656,0.8135899999999999,-2.47548,-0.12069,-0.07470217,0.8514299999999999
429.756,0.81375,-2.47634,-0.12074000000000001,-0.07512951,0.85136
429.856,0.81391,-2.47707,-0.11940999999999999,-0.07555762,0.8513
429.956,0.81407,-2.4774700000000003,-0.11719,-0.0759855,0.8512299999999999
430.056,0.8142199999999999,-2.4786099999999998,-0.11515999999999998,-0.07641228,0.85116
430.156,0.81438,-2.4794099999999997,-0.11648,-0.0768378,0.8511
430.256,0.8145399999999999,-2.48077,-0.11834000000000001,-0.07726412,0.85103
430.356,0.8147,-2.48153,-0.11749000000000001,-0.07769019,0.85096
430.456,0.81486,-2.48275,-0.11965999999999999,-0.07811363,0.8508899999999999
430.556,0.81501,-2.48336,-0.12094,-0.0785374,0.85083
430.656,0.81517,-2.4844,-0.11542000000000001,-0.07895742,0.8507600000000001
430.756,0.81533,-2.4845,-0.10767,-0.07937605,0.85069
430.856,0.8154899999999999,-2.48413,-0.11175999999999998,-0.07979507,0.85062
430.956,0.81565,-2.48505,-0.11235,-0.08021153,0.85056
431.056,0.8158,-2.4851900000000002,-0.11127000000000001,-0.08062648,0.85049
431.156,0.81596,-2.4851400000000003,-0.11135999999999999,-0.08103876,0.8504200000000001
431.256,0.81612,-2.48515,-0.11034000000000001,-0.08144847,0.85036
431.356,0.81628,-2.48516,-0.11177999999999999,-0.08185484,0.85029
431.456,0.8164399999999999,-2.4851900000000002,-0.11124,-0.08225987,0.8502200000000001
431.556,0.8165899999999999,-2.4864,-0.11356,-0.08266286,0.85015
431.656,0.81675,-2.48718,-0.11012999999999999,-0.08306027,0.85009
431.756,0.81691,-2.48838,-0.10484,-0.08345563,0.8500200000000001
431.856,0.81707,-2.49018,-0.10405999999999999,-0.08384944,0.84995
431.956,0.81723,-2.4912900000000002,-0.09997217,-0.08423903,0.84988
432.056,0.81738,-2.49343,-0.09913096,-0.08462639,0.84982
432.156,0.8175399999999999,-2.49526,-0.10055,-0.08501084,0.84975
432.256,0.8177,-2.49689,-0.09964489,-0.0853941,0.8496799999999999
432.356,0.81786,-2.49917,-0.10076,-0.08577739,0.8496100000000001
432.456,0.81801,-2.4998099999999996,-0.10149,-0.08615705,0.84955
432.556,0.81817,-2.50097,-0.09852879,-0.08653341,0.8494799999999999
432.656,0.81833,-2.50169,-0.08991178,-0.08690816,0.84941
432.756,0.8184899999999999,-2.50276,-0.09134221,-0.08728265,0.84935
432.856,0.81865,-2.50275,-0.09285409,-0.08765608,0.8492799999999999
432.956,0.81881,-2.50382,-0.08738649,-0.08802594,0.84921
433.056,0.81896,-2.50441,-0.0825378,-0.08839408,0.84914
433.156,0.81912,-2.50547,-0.07962695,-0.08875921,0.84908
433.256,0.8192799999999999,-2.5060599999999997,-0.07870342,-0.08912104,0.84901
433.356,0.8194299999999999,-2.50731,-0.08058699,-0.08948514,0.8489399999999999
433.456,0.8195899999999999,-2.5084,-0.08329781,-0.08984943,0.8488700000000001
433.556,0.81975,-2.50947,-0.08568164,-0.09021336,0.8488100000000001
433.656,0.81991,-2.51071,-0.0831378,-0.09057585,0.8487399999999999
433.756,0.8200700000000001,-2.51093,-0.08163574,-0.09093698,0.84867
433.856,0.8202299999999999,-2.511,-0.08331931,-0.09130084,0.8486
433.956,0.8203799999999999,-2.51137,-0.08195479,-0.091664,0.8485299999999999
434.056,0.8205399999999999,-2.51162,-0.08225201,-0.09202498,0.8484700000000001
434.156,0.8207,-2.51151,-0.07834541,-0.09238697,0.8484
434.256,0.82086,-2.51127,-0.0763082,-0.09274957,0.8483299999999999
434.356,0.8210200000000001,-2.5116400000000003,-0.07652005,-0.09311203,0.84826
434.456,0.8211799999999999,-2.51192,-0.07636229,-0.09347586,0.8482
434.556,0.8213299999999999,-2.51192,-0.07374894,-0.0938377,0.8481299999999999
434.656,0.8214899999999999,-2.51265,-0.0720175,-0.09420116,0.84806
434.756,0.82165,-2.51359,-0.07117382,-0.09456456,0.8479899999999999
434.856,0.82181,-2.51431,-0.0690699,-0.09492973,0.84793
434.956,0.8219700000000001,-2.51546,-0.0626072,-0.09529352,0.8478600000000001
435.056,0.8221299999999999,-2.51697,-0.05770607,-0.09565629,0.8477899999999999
435.156,0.8222799999999999,-2.51796,-0.05964104,-0.09602201,0.84772
435.256,0.82244,-2.51979,-0.05956728,-0.09638861,0.8476600000000001
435.356,0.8226,-2.5205599999999997,-0.06142412,-0.09675689,0.84759
435.456,0.82276,-2.5219400000000003,-0.06362234,-0.09713028,0.84752
435.556,0.8229200000000001,-2.523,-0.06141918,-0.09750253,0.84745
435.656,0.8230799999999999,-2.5238,-0.05411454,-0.09787353,0.8473799999999999
435.756,0.82324,-2.52515,-0.04514866,-0.09824632,0.8473200000000001
435.856,0.82339,-2.5259400000000003,-0.04188786,-0.09861984,0.84725
435.956,0.82355,-2.5274799999999997,-0.04457916,-0.09899487,0.8471799999999999
436.056,0.82371,-2.52878,-0.04492594,-0.09937096,0.84711
436.156,0.8238700000000001,-2.5301099999999996,-0.03980947,-0.09974825,0.84705
436.256,0.8240299999999999,-2.53185,-0.0382973,-0.10012,0.84698
436.356,0.8241799999999999,-2.53252,-0.03608778,-0.1005,0.84691
436.456,0.82434,-2.53368,-0.03882521,-0.10088,0.8468399999999999
436.556,0.8245,-2.53439,-0.03875429,-0.10127,0.84677
436.656,0.8246600000000001,-2.53524,-0.03789655,-0.10165,0.8467100000000001
436.756,0.82481,-2.53553,-0.03583851,-0.10203999999999999,0.84664
436.856,0.8249700000000001,-2.53665,-0.0280699,-0.10243,0.84657
436.956,0.8251299999999999,-2.53801,-0.02603234,-0.10282999999999999,0.8465
437.056,0.82529,-2.53803,-0.02555928,-0.10323,0.8464299999999999
437.156,0.82545,-2.53923,-0.02464979,-0.10363,0.8463700000000001
437.256,0.8256100000000001,-2.54039,-0.02306828,-0.10403,0.8463
437.356,0.8257700000000001,-2.54182,-0.01796174,-0.10444,0.8462299999999999
437.456,0.8259200000000001,-2.5430200000000003,-0.01256262,-0.10485,0.84616
437.556,0.8260799999999999,-2.54412,-0.009185472,-0.10527,0.84609
437.656,0.82624,-2.54586,-0.007918634,-0.10569,0.84603
437.756,0.8264,-2.54714,-0.01063354,-0.10611,0.84596
437.856,0.8265600000000001,-2.54853,-0.007956280999999999,-0.10654000000000001,0.8458899999999999
437.956,0.8267200000000001,-2.54992,0.0031252090000000003,-0.10697000000000001,0.8458200000000001
438.056,0.82688,-2.5501,0.007755303000000001,-0.10740999999999999,0.84575
438.156,0.82704,-2.5506599999999997,0.0083609,-0.10785,0.8456899999999999
438.256,0.82719,-2.5519,0.01024436,-0.10829000000000001,0.84562
438.356,0.82735,-2.55291,0.01070917,-0.10874,0.84555
438.456,0.8275100000000001,-2.55458,0.01003988,-0.10920999999999999,0.8454799999999999
438.556,0.8276700000000001,-2.5552799999999998,0.01375962,-0.10967,0.84541
438.656,0.8278399999999999,-2.55646,0.0171628,-0.11015,0.84535
438.756,0.82799,-2.55718,0.01715024,-0.11062000000000001,0.8452799999999999
438.856,0.82815,-2.55836,0.01796396,-0.1111,0.84521
438.956,0.82831,-2.55865,0.01883218,-0.11158,0.84514
439.056,0.82847,-2.56009,0.02183972,-0.11207,0.8450700000000001
439.156,0.82863,-2.56032,0.03406857,-0.11256,0.84501
439.256,0.8287899999999999,-2.56074,0.03588962,-0.11306,0.8449399999999999
439.356,0.82895,-2.5619099999999997,0.03717881,-0.11356,0.8448700000000001
439.456,0.82911,-2.56218,0.0467231,-0.11407,0.8448
439.556,0.8292700000000001,-2.56239,0.05111807,-0.11458,0.84473
439.656,0.8294299999999999,-2.5636799999999997,0.05365575,-0.1151,0.84467
439.756,0.8295799999999999,-2.56481,0.0581312,-0.11562,0.8446
439.856,0.8297399999999999,-2.5661400000000003,0.06055558,-0.11615,0.8445299999999999
439.956,0.8299,-2.56714,0.05960721,-0.11667000000000001,0.84446
440.056,0.83006,-2.56806,0.06429053,-0.11721,0.84439
440.156,0.8302200000000001,-2.56947,0.07245355,-0.11774000000000001,0.8443200000000001
440.256,0.8303799999999999,-2.5699400000000003,0.07326804,-0.11828,0.84426
440.356,0.83054,-2.5711,0.08021543,-0.11880999999999999,0.84419
440.456,0.8306899999999999,-2.57117,0.08579608,-0.11935,0.8441200000000001
440.556,0.83085,-2.57229,0.08864788,-0.11989000000000001,0.84405
440.656,0.83101,-2.57214,0.08762695,-0.12044,0.84398
440.756,0.8311700000000001,-2.57291,0.08769925,-0.12099000000000001,0.84391
440.856,0.8313299999999999,-2.5739400000000003,0.08935725,-0.12153,0.84385
440.956,0.83149,-2.5760400000000003,0.09539073,-0.12208,0.84378
441.056,0.8316399999999999,-2.57713,0.09831504,-0.12262,0.8437100000000001
441.156,0.8318,-2.57887,0.10022,-0.12317,0.84364
441.256,0.83196,-2.58088,0.10022,-0.12372000000000001,0.84357
441.356,0.8321200000000001,-2.58219,0.10380999999999999,-0.12427,0.8435
441.456,0.8322799999999999,-2.5844,0.11667000000000001,-0.12480999999999999,0.84344
441.556,0.83244,-2.58563,0.11722,-0.12535,0.8433700000000001
441.656,0.8326,-2.58659,0.11517000000000001,-0.12589,0.8433
441.756,0.8327600000000001,-2.58806,0.12164000000000001,-0.12642,0.8432299999999999
441.856,0.83291,-2.5889599999999997,0.12688,-0.12695,0.84316
441.956,0.8330700000000001,-2.5905,0.12735,-0.12747999999999998,0.84309
442.056,0.8332299999999999,-2.59227,0.12904000000000002,-0.12800999999999998,0.84303
442.156,0.83339,-2.59333,0.13310999999999998,-0.12853,0.84296
442.256,0.83354,-2.59538,0.13421,-0.12905,0.8428899999999999
442.356,0.8337,-2.5974,0.13671,-0.12955999999999998,0.8428200000000001
442.456,0.83386,-2.5992599999999997,0.14085,-0.13008,0.84275
442.556,0.8340200000000001,-2.60202,0.14489000000000002,-0.13058,0.8426799999999999
442.656,0.8341799999999999,-2.60356,0.15245,-0.13109,0.84262
442.756,0.83434,-2.60575,0.1531,-0.13159,0.84255
442.856,0.8345,-2.60645,0.15842,-0.13209,0.8424799999999999
442.956,0.8346600000000001,-2.6074200000000003,0.16477999999999998,-0.13258,0.84241
443.056,0.8348200000000001,-2.60744,0.1628,-0.13305999999999998,0.84234
443.156,0.8349700000000001,-2.6080400000000004,0.17025,-0.13354000000000002,0.8422700000000001
443.256,0.8351299999999999,-2.60922,0.17109000000000002,-0.13402,0.8422
443.356,0.83529,-2.6097900000000003,0.17624,-0.13449,0.84214
443.456,0.83545,-2.61027,0.18352000000000002,-0.13496,0.8420700000000001
443.556,0.8356100000000001,-2.61247,0.19108,-0.13542,0.842
443.656,0.8357700000000001,-2.61381,0.19336,-0.13587,0.84193
443.756,0.8359200000000001,-2.6147400000000003,0.19405999999999998,-0.13633,0.84186
443.856,0.8360799999999999,-2.61535,0.20110999999999998,-0.13677,0.8417899999999999
443.956,0.83624,-2.6163,0.20583,-0.13722,0.84172
444.056,0.8364,-2.6173900000000003,0.20886,-0.13766,0.8416600000000001
444.156,0.8365600000000001,-2.61832,0.21224,-0.13809000000000002,0.84159
444.256,0.83672,-2.62026,0.21168,-0.13852,0.84152
444.356,0.83688,-2.62117,0.21636,-0.13895,0.84145
444.456,0.8370299999999999,-2.62304,0.22286,-0.13938,0.8413799999999999
444.556,0.83719,-2.62482,0.23075,-0.1398,0.84131
444.656,0.83735,-2.6263400000000003,0.23608,-0.14021,0.84124
444.756,0.8375100000000001,-2.62838,0.23790999999999998,-0.14062,0.8411700000000001
444.856,0.83767,-2.62929,0.24498000000000003,-0.14103,0.84111
444.956,0.83783,-2.63096,0.25018,-0.14143,0.84104
445.056,0.83798,-2.63287,0.25456999999999996,-0.14182999999999998,0.8409700000000001
445.156,0.83814,-2.6341099999999997,0.25797,-0.14223,0.8409
445.256,0.8383,-2.63599,0.26213000000000003,-0.14262,0.84083
445.356,0.83846,-2.6369700000000003,0.25932,-0.14302,0.8407600000000001
445.456,0.83862,-2.63821,0.26045,-0.1434,0.8406899999999999
445.556,0.83878,-2.63925,0.26757,-0.14379,0.84062
445.656,0.83894,-2.6404900000000002,0.2756,-0.14415999999999998,0.8405600000000001
445.756,0.83909,-2.6415599999999997,0.27892,-0.14454,0.84049
445.856,0.83925,-2.64281,0.28183,-0.14490999999999998,0.8404200000000001
445.956,0.83941,-2.64403,0.28878000000000004,-0.14528,0.84035
446.056,0.83957,-2.64509,0.29409,-0.14564000000000002,0.8402799999999999
446.156,0.83973,-2.6461799999999998,0.29529,-0.146,0.84021
446.256,0.8398899999999999,-2.64692,0.29496999999999995,-0.14635,0.84014
446.356,0.84005,-2.64813,0.2977,-0.1467,0.8400700000000001
446.456,0.84021,-2.64945,0.30361,-0.14705,0.84
446.556,0.8403700000000001,-2.6504,0.3054,-0.14739000000000002,0.8399399999999999
446.656,0.8405299999999999,-2.6512700000000002,0.30632,-0.14772000000000002,0.8398700000000001
446.756,0.8406899999999999,-2.65259,0.30829,-0.14805,0.8398
446.856,0.8408399999999999,-2.6539,0.31303000000000003,-0.14837,0.83973
446.956,0.841,-2.6551099999999996,0.32188,-0.14869000000000002,0.8396600000000001
447.056,0.84116,-2.65795,0.33305999999999997,-0.149,0.83959
447.156,0.8413200000000001,-2.65922,0.35024,-0.14931,0.83952
447.256,0.8414799999999999,-2.66154,0.34692,-0.14961,0.83945
447.356,0.8416399999999999,-2.66378,0.3469,-0.1499,0.8393799999999999
447.456,0.8418,-2.6652099999999996,0.34655,-0.15018,0.8393200000000001
447.556,0.84196,-2.66739,0.34731999999999996,-0.15045999999999998,0.83925
447.656,0.8421200000000001,-2.66862,0.35170999999999997,-0.15073,0.8391799999999999
447.756,0.8422799999999999,-2.66983,0.35879,-0.15099,0.83911
447.856,0.8424299999999999,-2.67179,0.36718,-0.15124,0.83904
447.956,0.84259,-2.67319,0.36912,-0.15149,0.8389700000000001
448.056,0.84275,-2.67529,0.37205,-0.15173,0.8389
448.156,0.84291,-2.6771700000000003,0.37786,-0.15195999999999998,0.83883
448.256,0.8430700000000001,-2.67827,0.38286,-0.15217999999999998,0.8387600000000001
448.356,0.8432299999999999,-2.68008,0.38804,-0.15239,0.8386899999999999
448.456,0.84339,-2.68142,0.39211,-0.1526,0.83862
448.556,0.84354,-2.68293,0.39802,-0.15279,0.8385600000000001
448.656,0.8437,-2.68487,0.39918000000000003,-0.15298,0.83849
448.756,0.84386,-2.6859,0.39910999999999996,-0.15316,0.83842
448.856,0.8440200000000001,-2.68781,0.40483,-0.15333,0.83835
448.956,0.8441799999999999,-2.68961,0.41128000000000003,-0.1535,0.8382799999999999
449.056,0.84434,-2.691,0.41971,-0.15365,0.83821
449.156,0.8445,-2.6931,0.4196,-0.1538,0.83814
449.256,0.8446600000000001,-2.69349,0.42918,-0.15394000000000002,0.8380700000000001
449.356,0.8448200000000001,-2.69528,0.43328999999999995,-0.15407,0.838
449.456,0.8449700000000001,-2.6956599999999997,0.43405,-0.15419000000000002,0.83793
449.556,0.8451299999999999,-2.69708,0.43655,-0.1543,0.83786
449.656,0.84529,-2.69782,0.43887,-0.15441,0.8377899999999999
449.756,0.84545,-2.6979900000000003,0.44504,-0.1545,0.83773
449.856,0.8456100000000001,-2.69944,0.45523,-0.1546,0.8376600000000001
449.956,0.84577,-2.70076,0.45608999999999994,-0.15467999999999998,0.83759
450.056,0.84593,-2.70283,0.45451,-0.15475999999999998,0.83752
450.156,0.84609,-2.70456,0.46055,-0.15483,0.83745
450.256,0.84625,-2.7056299999999998,0.46821999999999997,-0.15489,0.8373799999999999
450.356,0.84641,-2.70755,0.47561000000000003,-0.15495,0.83731
450.456,0.84657,-2.7096400000000003,0.48273999999999995,-0.155,0.83724
450.556,0.84672,-2.71182,0.48713,-0.15505,0.8371700000000001
450.656,0.84688,-2.71358,0.49025,-0.15509,0.8371
450.756,0.84704,-2.7146,0.48941999999999997,-0.15513,0.8370299999999999
450.856,0.8472,-2.71634,0.49023,-0.15516,0.83696
450.956,0.84736,-2.7181,0.50166,-0.15519000000000002,0.8368899999999999
451.056,0.84752,-2.71957,0.50325,-0.15522,0.8368200000000001
451.156,0.84767,-2.72217,0.50539,-0.15524000000000002,0.8367600000000001
451.256,0.84783,-2.72317,0.51064,-0.15525999999999998,0.8366899999999999
451.356,0.8479899999999999,-2.72492,0.5089100000000001,-0.15527,0.83662
451.456,0.84815,-2.72667,0.51193,-0.15528,0.83655
451.556,0.84831,-2.72749,0.51879,-0.1553,0.8364799999999999
451.656,0.8484700000000001,-2.7290099999999997,0.52477,-0.15531,0.83641
451.756,0.8486299999999999,-2.73008,0.52565,-0.15531,0.83634
451.856,0.84878,-2.73191,0.52541,-0.15532,0.8362700000000001
451.956,0.8489399999999999,-2.73333,0.52587,-0.15533,0.8362
452.056,0.8491,-2.73522,0.5286,-0.15533,0.8361299999999999
452.156,0.84926,-2.7379700000000002,0.53236,-0.15534,0.83606
452.256,0.8494200000000001,-2.74011,0.5391199999999999,-0.15534,0.83599
452.356,0.8495799999999999,-2.74213,0.54545,-0.15535,0.8359200000000001
452.456,0.8497399999999999,-2.7435099999999997,0.55005,-0.15536,0.83585
452.556,0.8499,-2.74444,0.55438,-0.15536,0.83578
452.656,0.85006,-2.74578,0.5572600000000001,-0.15537,0.8357100000000001
452.756,0.85021,-2.74668,0.55995,-0.15538,0.8356399999999999
452.856,0.8503700000000001,-2.74783,0.55983,-0.15539,0.8355799999999999
452.956,0.8505299999999999,-2.74828,0.5639,-0.15541,0.8355100000000001
453.056,0.85069,-2.74914,0.56904,-0.15542,0.83544
453.156,0.85085,-2.7501,0.56847,-0.15544000000000002,0.8353700000000001
453.256,0.85101,-2.75046,0.57595,-0.15546,0.8353
453.356,0.8511700000000001,-2.7520599999999997,0.58116,-0.15548,0.8352299999999999
453.456,0.8513299999999999,-2.75279,0.58829,-0.15550999999999998,0.83516
453.556,0.85149,-2.75412,0.59614,-0.15553,0.83509
453.656,0.85165,-2.75595,0.606,-0.15556,0.8350200000000001
453.756,0.8518100000000001,-2.75717,0.6108,-0.1556,0.83495
453.856,0.8519700000000001,-2.75947,0.6158600000000001,-0.15563,0.83488
453.956,0.8521299999999999,-2.76061,0.62116,-0.15567,0.83481
454.056,0.85229,-2.76194,0.62639,-0.15571,0.8347399999999999
454.156,0.85245,-2.76382,0.6259100000000001,-0.15575,0.83467
454.256,0.8526100000000001,-2.76518,0.62512,-0.1558,0.8346
454.356,0.85277,-2.76717,0.6256,-0.15585,0.8345299999999999
454.456,0.85293,-2.76845,0.63293,-0.15591,0.8344600000000001
454.556,0.85309,-2.76925,0.64391,-0.15596,0.83439
454.656,0.85325,-2.77062,0.6494800000000001,-0.15602,0.8343200000000001
454.756,0.85341,-2.77161,0.64998,-0.15608,0.83425
454.856,0.85357,-2.7733,0.64627,-0.15615,0.8341799999999999
454.956,0.8537299999999999,-2.7753,0.6441399999999999,-0.15622,0.83411
455.056,0.8538899999999999,-2.77694,0.6530199999999999,-0.15629,0.83404
455.156,0.85405,-2.77972,0.66304,-0.15636,0.8339700000000001
455.256,0.85421,-2.78193,0.6614800000000001,-0.15644,0.8339
455.356,0.8543700000000001,-2.78381,0.6614800000000001,-0.15650999999999998,0.83383
455.456,0.8545299999999999,-2.78579,0.66792,-0.15659,0.8337600000000001
455.556,0.85469,-2.7877099999999997,0.67123,-0.15667999999999999,0.8336899999999999
455.656,0.8548399999999999,-2.78958,0.67565,-0.15675999999999998,0.83362
455.756,0.855,-2.79009,0.67823,-0.15685,0.83355
455.856,0.85516,-2.79217,0.6792199999999999,-0.15694,0.8334799999999999
455.956,0.8553200000000001,-2.79307,0.67903,-0.15703,0.83341
456.056,0.8554799999999999,-2.79433,0.6839,-0.15712,0.83334
456.156,0.85564,-2.79589,0.68883,-0.15722,0.8332799999999999
456.256,0.8557899999999999,-2.79693,0.69235,-0.15730999999999998,0.83321
456.356,0.85595,-2.79923,0.70211,-0.15741,0.83314
456.456,0.85611,-2.80118,0.7044,-0.15750999999999998,0.8330700000000001
456.556,0.8562700000000001,-2.80297,0.7072,-0.15761,0.833
456.656,0.8564299999999999,-2.80512,0.70972,-0.15772,0.83293
456.756,0.85659,-2.8073900000000003,0.71887,-0.15782000000000002,0.83286
456.856,0.85675,-2.80885,0.7261,-0.15792,0.8327899999999999
456.956,0.8569100000000001,-2.81012,0.72354,-0.15803,0.8327200000000001
457.056,0.8570700000000001,-2.81141,0.72032,-0.15813,0.83265
457.156,0.8572299999999999,-2.81213,0.71844,-0.15824000000000002,0.8325799999999999
457.256,0.85739,-2.81275,0.71945,-0.15834,0.8325100000000001
457.356,0.85755,-2.81335,0.71995,-0.15845,0.83244
457.456,0.8577,-2.81439,0.72472,-0.15855,0.83237
457.556,0.8578600000000001,-2.8144400000000003,0.73024,-0.15866,0.8323
457.656,0.8580200000000001,-2.8155099999999997,0.73185,-0.15875999999999998,0.8322299999999999
457.756,0.8581799999999999,-2.81605,0.73682,-0.15886,0.83216
457.856,0.85834,-2.81757,0.7428,-0.15897,0.83209
457.956,0.8585,-2.81862,0.74182,-0.15907000000000002,0.8320200000000001
458.056,0.8586600000000001,-2.82021,0.74279,-0.15917,0.83195
458.156,0.85882,-2.8212599999999997,0.7429,-0.15927,0.83188
458.256,0.85898,-2.82287,0.74292,-0.15936,0.83181
458.356,0.85914,-2.82484,0.74363,-0.15946,0.8317399999999999
458.456,0.8593,-2.8261,0.74626,-0.15955,0.83167
458.556,0.85946,-2.82883,0.7468199999999999,-0.15964,0.8316
458.656,0.85962,-2.83045,0.74132,-0.15972,0.8315299999999999
458.756,0.8597799999999999,-2.8321099999999997,0.74306,-0.15980999999999998,0.8314600000000001
458.856,0.8599399999999999,-2.83428,0.7478600000000001,-0.15989,0.83139
458.956,0.8601,-2.83633,0.7501399999999999,-0.15997,0.8313200000000001
459.056,0.86026,-2.8385700000000003,0.7510899999999999,-0.16004000000000002,0.83125
459.156,0.8604200000000001,-2.8399400000000004,0.7499100000000001,-0.16011,0.8311700000000001
459.256,0.8605799999999999,-2.8408900000000004,0.74863,-0.16017,0.8311
459.356,0.8607299999999999,-2.84268,0.74483,-0.16022999999999998,0.8310299999999999
459.456,0.8608899999999999,-2.84415,0.7419,-0.16029000000000002,0.83096
459.556,0.86105,-2.84602,0.7442,-0.16034,0.83089
459.656,0.86121,-2.84861,0.74522,-0.16039,0.8308200000000001
459.756,0.8613700000000001,-2.84997,0.74311,-0.16043,0.83075
459.856,0.8615299999999999,-2.85252,0.73905,-0.16047,0.83068
459.956,0.86169,-2.85486,0.7437199999999999,-0.1605,0.8306100000000001
460.056,0.86185,-2.85675,0.73728,-0.16053,0.83054
460.156,0.86201,-2.85987,0.7397600000000001,-0.16055,0.83047
460.256,0.8621700000000001,-2.8610700000000002,0.74048,-0.16055999999999998,0.8304
460.356,0.8623299999999999,-2.86285,0.7369600000000001,-0.16057000000000002,0.8303299999999999
460.456,0.86249,-2.86436,0.73783,-0.16057000000000002,0.83026
460.556,0.86265,-2.86538,0.73646,-0.16057000000000002,0.83019
460.656,0.8628100000000001,-2.8671599999999997,0.73378,-0.16055,0.8301200000000001
460.756,0.8629700000000001,-2.8681200000000002,0.73252,-0.16054000000000002,0.83005
460.856,0.8631200000000001,-2.8693400000000002,0.733,-0.16050999999999999,0.8299799999999999
460.956,0.8632799999999999,-2.87128,0.72983,-0.16047999999999998,0.82991
461.056,0.86344,-2.8726599999999998,0.7299100000000001,-0.16044,0.8298399999999999
461.156,0.8636,-2.87466,0.73217,-0.16039,0.8297700000000001
461.256,0.8637600000000001,-2.87537,0.73427,-0.16034,0.8297
461.356,0.86392,-2.87582,0.73744,-0.16028,0.82963
461.456,0.86408,-2.87669,0.73557,-0.16021,0.8295600000000001
461.556,0.86424,-2.87673,0.73802,-0.16013,0.82949
461.656,0.8644,-2.8767400000000003,0.74259,-0.16004000000000002,0.82942
461.756,0.86456,-2.8767,0.7445,-0.15995,0.82935
461.856,0.86472,-2.87763,0.74917,-0.15985,0.8292799999999999
461.956,0.86488,-2.87942,0.74842,-0.15974000000000002,0.82921
462.056,0.8650399999999999,-2.88069,0.75125,-0.15962,0.82914
462.156,0.8652,-2.8833599999999997,0.75378,-0.15949000000000002,0.8290700000000001
462.256,0.86536,-2.8861,0.7585,-0.15935,0.829
462.356,0.8655200000000001,-2.88816,0.7564,-0.15921,0.82893
462.456,0.8656799999999999,-2.8905,0.75885,-0.15905,0.82885
462.556,0.8658399999999999,-2.89292,0.76507,-0.15889,0.82878
462.656,0.866,-2.89534,0.76685,-0.15872,0.8287100000000001
462.756,0.86616,-2.89664,0.77032,-0.15854000000000001,0.8286399999999999
462.856,0.8663200000000001,-2.89764,0.77612,-0.15835,0.82857
462.956,0.8664799999999999,-2.89922,0.78692,-0.15816,0.8285
463.056,0.86664,-2.9005099999999997,0.79173,-0.15795,0.8284299999999999
463.156,0.8668,-2.9029,0.79343,-0.15774000000000002,0.82836
463.256,0.8669600000000001,-2.90416,0.79601,-0.15750999999999998,0.82829
463.356,0.8671200000000001,-2.90539,0.79942,-0.15728,0.8282200000000001
463.456,0.8672799999999999,-2.9076400000000002,0.80778,-0.15705,0.82815
463.556,0.8674299999999999,-2.90955,0.80883,-0.1568,0.8280799999999999
463.656,0.86759,-2.91162,0.81045,-0.15655,0.82801
463.756,0.86775,-2.913,0.81662,-0.1563,0.82794
463.856,0.8679100000000001,-2.91404,0.81919,-0.15603,0.8278700000000001
463.956,0.8680700000000001,-2.91574,0.82183,-0.15575999999999998,0.8278
464.056,0.86823,-2.91695,0.8272200000000001,-0.15549000000000002,0.82773
464.156,0.86839,-2.91846,0.8317,-0.1552,0.8276600000000001
464.256,0.86855,-2.9201799999999998,0.83411,-0.15492,0.82758
464.356,0.86871,-2.92103,0.8351799999999999,-0.15462,0.8275100000000001
464.456,0.86887,-2.92278,0.83616,-0.15433,0.82744
464.556,0.86903,-2.9243200000000003,0.84196,-0.15402000000000002,0.82737
464.656,0.86919,-2.92579,0.8449200000000001,-0.15372,0.8273
464.756,0.86935,-2.9285,0.84598,-0.15341,0.8272299999999999
464.856,0.86951,-2.92971,0.84867,-0.1531,0.82716
464.956,0.86967,-2.93188,0.8486600000000001,-0.15279,0.82709
465.056,0.8698299999999999,-2.93376,0.8496299999999999,-0.15248,0.8270200000000001
465.156,0.8699899999999999,-2.9350099999999997,0.85145,-0.15217,0.82695
465.256,0.87015,-2.93696,0.8542,-0.15185,0.82688
465.356,0.87031,-2.93739,0.85545,-0.15154,0.82681
465.456,0.8704700000000001,-2.9391700000000003,0.85509,-0.15123,0.8267399999999999
465.556,0.8706299999999999,-2.9402,0.8599700000000001,-0.15093,0.8266700000000001
465.656,0.87079,-2.94135,0.8629,-0.15062,0.8266
465.756,0.87095,-2.94319,0.8630399999999999,-0.15031,0.82652
465.856,0.8711200000000001,-2.94457,0.8636299999999999,-0.15001,0.82645
465.956,0.8712799999999999,-2.9466099999999997,0.86574,-0.14970999999999998,0.8263799999999999
466.056,0.87144,-2.94787,0.86965,-0.14942,0.82631
466.156,0.8716,-2.94903,0.87097,-0.14912999999999998,0.82624
466.256,0.8717600000000001,-2.95094,0.8706799999999999,-0.14884,0.8261700000000001
466.356,0.8719299999999999,-2.95234,0.86741,-0.14856,0.8261
466.456,0.8720899999999999,-2.9544200000000003,0.86444,-0.14829,0.8260299999999999
466.556,0.87225,-2.95623,0.86182,-0.14802,0.82596
466.656,0.87241,-2.95736,0.8627799999999999,-0.14776,0.82589
466.756,0.8725700000000001,-2.959,0.8687799999999999,-0.14751,0.8258200000000001
466.856,0.8727299999999999,-2.95987,0.87035,-0.14727,0.82575
466.956,0.8728899999999999,-2.9597599999999997,0.86897,-0.14703,0.8256700000000001
467.056,0.87305,-2.96005,0.871,-0.14679,0.8256
467.156,0.87321,-2.96124,0.87439,-0.14656,0.8255299999999999
467.256,0.8733700000000001,-2.9621299999999997,0.8736299999999999,-0.14634,0.8254600000000001
467.356,0.8735299999999999,-2.9635700000000003,0.8738799999999999,-0.14612999999999998,0.82539
467.456,0.87369,-2.96473,0.8721899999999999,-0.14592,0.82532
467.556,0.87385,-2.96578,0.87771,-0.14572000000000002,0.82525
467.656,0.87402,-2.96729,0.87384,-0.14552,0.8251799999999999
467.756,0.87418,-2.96773,0.86515,-0.14532,0.82511
467.856,0.87434,-2.9696599999999997,0.86467,-0.14514000000000002,0.82504
467.956,0.8745,-2.97039,0.86745,-0.14495,0.82496
