Repository: ulfsri/fsri_materials_database

# Materials and Products Database

## 01_Data

Raw data generated from each apparatus are included here in plain-text format. The data is organized first by material, next by the short name of test apparatus used, and where applicable additional filtering by test settings.

### material.json

Each material directory contains a json file of the same name as the material. This file links the data stored in the repository as well as data and graphs produced by the accompanying scripts (__02_Scripts__) to the respective landing page for the material on the front-end website.

File: 01_Data/PVC_Pipe/MCC/PVC_Pipe_MCC_30K_min_211118_R2.txt (part 1 of 4)
Sample ID:	C:\MCC\MCC Cal\Test\PVC_Pipe_MCC_30K_min_211118_R2.txt
Sample Weight (mg):	4.51
Heating Rate (C/s):	0.5
Combustor Temp (C):	900
N2 Flow Rate (cc/min):	80
O2 Flow Rate (cc/min):	20
Calibration File:	C:\MCC\MCC Cal\Coeff1 JN10440_30_210304.txt.txt
T Correction Coefficients:	0	1.024463	0
Time Shift (s):	14
*
Time (s)	Temperature (C)	N2 flow rate (cc/min)	O2 flow rate (cc/min)	Flow Rate (cc/min)	Oxygen (%)	HRR (W/g)	Heating rate (C/s)
0.000	110.110	80.006	19.995	103.065	19.964	-0.097	0.007
0.500	110.118	80.006	19.995	103.065	19.968	-0.375	-0.026
1.000	110.089	80.004	19.994	103.066	19.965	-0.161	-0.026
1.500	110.130	80.007	19.994	103.065	19.963	-0.070	-0.005
2.000	110.105	80.006	19.995	103.066	19.965	-0.210	0.014
2.500	110.110	80.005	19.994	103.066	19.965	-0.185	-0.002
3.000	110.077	80.004	19.995	103.068	19.964	-0.109	-0.024
3.500	110.093	80.004	19.994	103.070	19.963	-0.023	-0.022
4.000	110.085	80.005	19.995	103.069	19.963	-0.070	-0.005
4.500	110.073	80.005	19.995	103.069	19.963	-0.047	-0.006
5.000	110.105	80.005	19.996	103.073	19.963	-0.049	-0.000
5.500	110.063	80.004	19.995	103.078	19.965	-0.189	0.005
6.000	110.094	80.005	19.995	103.079	19.963	-0.035	-0.010
6.500	110.098	80.005	19.996	103.080	19.966	-0.247	0.012
7.001	110.104	80.004	19.995	103.081	19.963	-0.045	0.022
7.500	110.065	80.005	19.995	103.079	19.966	-0.218	-0.012
8.000	110.090	80.003	19.996	103.077	19.966	-0.241	-0.023
8.500	110.075	80.005	19.996	103.077	19.967	-0.319	-0.002
9.000	110.049	80.004	19.995	103.077	19.964	-0.144	-0.015
9.500	110.021	80.005	19.996	103.076	19.964	-0.134	-0.047
10.000	110.014	80.003	19.995	103.078	19.964	-0.099	-0.044
10.500	110.040	80.005	19.994	103.076	19.968	-0.371	-0.008
11.000	110.088	80.004	19.995	103.074	19.964	-0.121	0.046
11.500	110.062	80.005	19.995	103.075	19.966	-0.253	0.048
12.000	110.032	80.004	19.994	103.078	19.963	-0.053	-0.017
12.501	110.030	80.005	19.995	103.078	19.964	-0.078	-0.044
13.001	110.045	80.004	19.995	103.080	19.963	-0.072	-0.010
13.500	110.027	80.005	19.995	103.084	19.963	-0.047	0.005
14.001	110.062	80.005	19.994	103.088	19.962	0.018	0.007
14.501	110.078	80.005	19.995	103.091	19.962	0.016	0.034
15.001	110.039	80.004	19.995	103.095	19.962	0.062	0.014
15.500	110.023	80.005	19.995	103.100	19.961	0.086	-0.039
16.000	110.062	80.006	19.994	103.102	19.960	0.158	-0.016
16.500	110.049	80.005	19.994	103.103	19.961	0.134	0.025
17.000	110.072	80.004	19.994	103.103	19.961	0.109	0.018
17.500	110.070	80.005	19.994	103.103	19.961	0.107	0.015
18.000	110.049	80.005	19.995	103.103	19.965	-0.165	-0.001
18.500	110.085	80.005	19.995	103.104	19.957	0.387	-0.004
19.000	110.055	80.006	19.994	103.103	19.960	0.156	0.011
19.500	110.094	80.006	19.994	103.100	19.961	0.130	0.008
20.000	110.060	80.004	19.994	103.096	19.962	0.014	0.007
20.500	110.101	80.008	19.995	103.095	19.960	0.177	0.006
21.000	110.116	80.006	19.995	103.093	19.961	0.136	0.031
21.500	110.102	80.006	19.994	103.092	19.962	0.006	0.029
22.000	110.091	80.005	19.995	103.095	19.958	0.294	-0.012
22.500	110.119	80.005	19.994	103.098	19.960	0.208	-0.004
23.000	110.123	80.006	19.995	103.100	19.958	0.339	0.024
23.500	110.132	80.006	19.995	103.102	19.959	0.265	0.022
24.000	110.081	80.005	19.994	103.106	19.956	0.485	-0.015
24.500	110.125	80.006	19.995	103.110	19.958	0.347	-0.025
25.000	110.104	80.006	19.995	103.117	19.955	0.518	0.008
25.500	110.113	80.006	19.995	103.124	19.952	0.738	0.005
26.000	110.154	80.004	19.995	103.134	19.953	0.691	0.019
26.500	110.150	80.005	19.994	103.144	19.955	0.522	0.044
27.000	110.157	80.005	19.994	103.155	19.951	0.808	0.019
27.500	110.150	80.005	19.995	103.163	19.951	0.802	0.002
28.000	110.174	80.005	19.995	103.171	19.950	0.910	0.009
28.500	110.204	80.005	19.995	103.178	19.946	1.192	0.035
29.000	110.218	80.005	19.995	103.183	19.948	1.067	0.049
29.500	110.219	80.005	19.995	103.192	19.946	1.184	0.030
30.000	110.255	80.004	19.995	103.200	19.944	1.340	0.026
30.500	110.284	80.004	19.995	103.208	19.944	1.295	0.051
31.000	110.279	80.005	19.994	103.214	19.947	1.132	0.045
31.500	110.316	80.004	19.996	103.221	19.943	1.379	0.028
32.001	110.366	80.003	19.995	103.222	19.943	1.424	0.059
32.501	110.379	80.003	19.996	103.227	19.942	1.432	0.075
33.000	110.419	80.004	19.994	103.234	19.941	1.549	0.058
33.500	110.441	80.002	19.995	103.237	19.939	1.703	0.058
34.000	110.464	80.005	19.995	103.239	19.940	1.611	0.054
34.501	110.548	80.003	19.995	103.239	19.941	1.522	0.076
35.001	110.564	80.003	19.995	103.238	19.940	1.631	0.103
35.500	110.595	80.004	19.995	103.234	19.939	1.689	0.074
36.000	110.652	80.003	19.995	103.232	19.939	1.697	0.067
36.500	110.713	80.003	19.995	103.232	19.937	1.808	0.102
37.000	110.736	80.004	19.996	103.238	19.933	2.098	0.101
37.500	110.791	80.003	19.995	103.239	19.933	2.104	0.082
38.000	110.837	80.004	19.994	103.240	19.935	1.935	0.089
38.500	110.888	80.003	19.995	103.246	19.935	1.968	0.099
39.000	110.976	80.003	19.995	103.249	19.930	2.340	0.118
39.500	110.982	80.003	19.994	103.251	19.934	2.062	0.117
40.000	111.051	80.003	19.995	103.253	19.931	2.270	0.084
40.500	111.122	80.004	19.995	103.256	19.933	2.118	0.108
41.000	111.195	80.004	19.994	103.257	19.930	2.311	0.142
41.500	111.251	80.004	19.995	103.259	19.932	2.181	0.137
42.000	111.316	80.004	19.994	103.262	19.935	1.990	0.125
42.500	111.354	80.004	19.995	103.265	19.930	2.293	0.112
43.001	111.445	80.004	19.994	103.270	19.930	2.332	0.116
43.501	111.500	80.004	19.994	103.278	19.928	2.443	0.137
44.000	111.569	80.004	19.995	103.285	19.930	2.324	0.135
44.500	111.657	80.003	19.995	103.288	19.928	2.459	0.141
45.000	111.737	80.004	19.995	103.288	19.927	2.521	0.162
45.500	111.784	80.003	19.995	103.287	19.928	2.434	0.147
46.000	111.868	80.005	19.994	103.281	19.928	2.432	0.129
46.500	111.937	80.004	19.994	103.278	19.928	2.490	0.142
47.001	112.052	80.005	19.993	103.278	19.931	2.225	0.169
47.501	112.126	80.004	19.994	103.283	19.927	2.518	0.187
48.000	112.188	80.005	19.994	103.288	19.929	2.411	0.162
48.500	112.291	80.005	19.994	103.293	19.930	2.313	0.150
49.000	112.365	80.004	19.995	103.297	19.926	2.576	0.171
49.500	112.468	80.006	19.995	103.298	19.923	2.835	0.177
50.000	112.541	80.006	19.994	103.298	19.925	2.660	0.176
50.500	112.644	80.004	19.995	103.298	19.926	2.586	0.176
51.000	112.725	80.004	19.994	103.298	19.927	2.504	0.181
51.500	112.831	80.004	19.994	103.298	19.924	2.722	0.186
52.000	112.921	80.005	19.994	103.298	19.927	2.561	0.191
52.500	113.026	80.005	19.995	103.298	19.927	2.502	0.196
53.000	113.098	80.005	19.994	103.297	19.927	2.537	0.186
53.500	113.263	80.005	19.995	103.293	19.928	2.490	0.207
54.000	113.364	80.006	19.994	103.288	19.926	2.625	0.251
54.500	113.403	80.004	19.995	103.285	19.923	2.794	0.203
55.000	113.540	80.004	19.995	103.283	19.925	2.654	0.158
55.500	113.637	80.005	19.995	103.282	19.928	2.486	0.205
56.000	113.764	80.005	19.996	103.287	19.927	2.570	0.229
56.500	113.872	80.004	19.995	103.291	19.924	2.783	0.230
57.000	114.000	80.004	19.994	103.294	19.925	2.693	0.235
57.500	114.076	80.004	19.995	103.295	19.925	2.699	0.220
58.000	114.204	80.004	19.995	103.297	19.926	2.631	0.204
58.500	114.328	80.004	19.995	103.297	19.926	2.584	0.228
59.000	114.410	80.004	19.995	103.300	19.927	2.557	0.229
59.500	114.546	80.004	19.995	103.300	19.926	2.611	0.212
60.001	114.691	80.005	19.994	103.300	19.924	2.748	0.250
60.501	114.802	80.005	19.995	103.300	19.926	2.638	0.269
61.000	114.934	80.004	19.995	103.302	19.924	2.744	0.249
61.500	115.035	80.004	19.995	103.301	19.923	2.855	0.238
62.000	115.153	80.004	19.994	103.301	19.926	2.640	0.226
62.500	115.265	80.005	19.994	103.301	19.921	2.945	0.225
63.000	115.377	80.004	19.994	103.300	19.927	2.532	0.227
63.500	115.521	80.003	19.995	103.298	19.925	2.666	0.240
64.000	115.661	80.005	19.994	103.298	19.925	2.701	0.270
64.500	115.791	80.004	19.995	103.297	19.924	2.719	0.277
65.000	115.909	80.004	19.995	103.297	19.924	2.762	0.259
65.500	116.037	80.004	19.994	103.296	19.923	2.816	0.247
66.000	116.159	80.004	19.995	103.294	19.924	2.752	0.248
66.500	116.330	80.004	19.994	103.291	19.925	2.693	0.271
67.000	116.439	80.004	19.994	103.292	19.925	2.654	0.287
67.500	116.559	80.004	19.995	103.292	19.924	2.731	0.254
68.000	116.697	80.003	19.994	103.294	19.922	2.867	0.243
68.501	116.834	80.003	19.995	103.296	19.923	2.813	0.267
69.001	116.972	80.004	19.994	103.299	19.922	2.912	0.275
69.500	117.150	80.003	19.995	103.300	19.923	2.856	0.295
70.000	117.271	80.005	19.994	103.301	19.924	2.750	0.307
70.500	117.440	80.003	19.995	103.300	19.924	2.745	0.294
71.000	117.562	80.003	19.994	103.298	19.923	2.813	0.290
71.500	117.712	80.002	19.995	103.299	19.921	2.957	0.282
72.001	117.853	80.004	19.994	103.298	19.924	2.781	0.282
72.501	117.983	80.003	19.994	103.298	19.925	2.684	0.281
73.000	118.135	80.003	19.994	103.299	19.925	2.672	0.277
73.500	118.269	80.004	19.994	103.304	19.923	2.793	0.284
74.000	118.435	80.005	19.996	103.307	19.926	2.632	0.292
74.500	118.606	80.004	19.995	103.310	19.925	2.673	0.319
75.000	118.737	80.004	19.995	103.311	19.922	2.869	0.320
75.500	118.857	80.004	19.993	103.312	19.926	2.633	0.276
76.000	119.047	80.005	19.994	103.310	19.924	2.762	0.280
76.500	119.188	80.005	19.993	103.309	19.923	2.818	0.321
77.000	119.364	80.005	19.994	103.308	19.924	2.719	0.324
77.500	119.449	80.005	19.995	103.310	19.925	2.678	0.289
78.000	119.656	80.005	19.995	103.314	19.924	2.758	0.277
78.500	119.767	80.004	19.994	103.319	19.923	2.826	0.305
79.000	119.956	80.005	19.994	103.319	19.921	2.992	0.309
79.500	120.135	80.007	19.994	103.324	19.921	2.941	0.334
80.000	120.265	80.006	19.994	103.328	19.923	2.789	0.338
80.500	120.408	80.006	19.994	103.330	19.920	3.023	0.291
81.000	120.602	80.007	19.995	103.330	19.918	3.183	0.305
81.500	120.773	80.005	19.994	103.334	19.920	3.008	0.351
82.000	120.925	80.006	19.994	103.331	19.920	3.037	0.344
82.500	121.061	80.007	19.994	103.328	19.922	2.891	0.306
83.000	121.252	80.006	19.994	103.324	19.919	3.131	0.308
83.501	121.404	80.006	19.994	103.324	19.918	3.158	0.335
84.001	121.586	80.005	19.994	103.325	19.919	3.078	0.339
84.501	121.752	80.005	19.995	103.328	19.922	2.924	0.341
85.000	121.906	80.006	19.994	103.332	19.920	3.066	0.334
85.500	122.097	80.006	19.994	103.335	19.921	2.953	0.332
86.000	122.309	80.005	19.994	103.333	19.923	2.846	0.374
86.500	122.442	80.004	19.995	103.330	19.920	3.041	0.374
87.000	122.653	80.004	19.995	103.325	19.921	2.990	0.345
87.500	122.804	80.004	19.994	103.320	19.919	3.098	0.354
88.000	123.018	80.005	19.995	103.319	19.922	2.887	0.363
88.500	123.165	80.005	19.994	103.321	19.920	3.043	0.362
89.000	123.350	80.005	19.994	103.323	19.920	3.009	0.346
89.501	123.552	80.004	19.995	103.327	19.920	3.060	0.360
90.001	123.696	80.005	19.995	103.331	19.921	2.945	0.366
90.500	123.821	80.004	19.994	103.332	19.920	3.029	0.307
91.000	124.056	80.005	19.995	103.328	19.922	2.888	0.315
91.500	124.246	80.004	19.995	103.329	19.923	2.818	0.393
92.000	124.419	80.004	19.994	103.330	19.921	2.955	0.394
92.501	124.634	80.005	19.996	103.332	19.924	2.771	0.375
93.001	124.786	80.005	19.995	103.333	19.921	2.941	0.377
93.500	124.974	80.006	19.995	103.337	19.924	2.750	0.354
94.000	125.173	80.004	19.996	103.335	19.922	2.871	0.364
94.500	125.356	80.004	19.996	103.329	19.921	2.929	0.384
95.000	125.501	80.006	19.994	103.323	19.921	2.931	0.355
95.500	125.736	80.005	19.995	103.321	19.920	3.001	0.354
96.000	125.892	80.005	19.995	103.322	19.922	2.923	0.385
96.500	126.080	80.004	19.995	103.324	19.920	3.060	0.367
97.000	126.261	80.004	19.995	103.329	19.919	3.087	0.357
97.500	126.458	80.003	19.995	103.336	19.923	2.855	0.374
98.000	126.688	80.006	19.995	103.339	19.921	2.941	0.403
98.500	126.846	80.004	19.995	103.336	19.920	3.010	0.408
99.000	127.031	80.005	19.994	103.332	19.918	3.156	0.366
99.500	127.217	80.006	19.996	103.325	19.922	2.901	0.357
100.000	127.442	80.007	19.995	103.320	19.921	2.969	0.391
100.500	127.634	80.007	19.995	103.318	19.920	3.021	0.414
101.000	127.842	80.006	19.995	103.320	19.922	2.918	0.409
101.500	128.008	80.006	19.995	103.320	19.925	2.665	0.387
102.000	128.219	80.007	19.995	103.317	19.921	2.965	0.375
102.501	128.388	80.007	19.995	103.315	19.922	2.926	0.379
103.001	128.613	80.007	19.995	103.314	19.922	2.865	0.387
103.501	128.830	80.008	19.995	103.312	19.918	3.179	0.418
104.001	128.990	80.007	19.994	103.314	19.919	3.072	0.410
104.501	129.179	80.007	19.994	103.318	19.918	3.152	0.363
105.001	129.373	80.006	19.994	103.319	19.922	2.914	0.366
105.501	129.614	80.007	19.994	103.318	19.921	2.971	0.409
106.000	129.796	80.007	19.994	103.316	19.920	3.070	0.429
106.500	129.987	80.007	19.994	103.314	19.919	3.086	0.398
107.000	130.206	80.007	19.995	103.311	19.918	3.197	0.391
107.500	130.404	80.006	19.994	103.313	19.922	2.916	0.413
108.000	130.606	80.007	19.994	103.315	19.921	2.980	0.408
108.500	130.819	80.008	19.995	103.319	19.922	2.916	0.408
109.000	131.015	80.006	19.994	103.323	19.920	3.064	0.412
109.500	131.188	80.006	19.994	103.328	19.920	3.035	0.389
110.000	131.400	80.006	19.995	103.331	19.922	2.914	0.377
110.501	131.625	80.006	19.995	103.333	19.916	3.298	0.411
111.001	131.834	80.005	19.995	103.332	19.916	3.289	0.435
111.501	132.052	80.007	19.995	103.331	19.918	3.164	0.430
112.001	132.225	80.007	19.995	103.330	19.920	3.039	0.409
112.500	132.423	80.007	19.995	103.326	19.917	3.250	0.382
113.000	132.619	80.005	19.994	103.325	19.919	3.142	0.383
113.500	132.860	80.004	19.996	103.320	19.919	3.084	0.415
114.000	133.078	80.005	19.995	103.322	19.917	3.253	0.448
114.500	133.281	80.005	19.995	103.323	19.918	3.181	0.440
115.000	133.462	80.004	19.995	103.327	19.921	2.943	0.403
115.500	133.650	80.005	19.995	103.328	19.915	3.394	0.377
116.000	133.904	80.004	19.997	103.330	19.915	3.396	0.405
116.501	134.112	80.005	19.995	103.331	19.919	3.111	0.452
117.001	134.317	80.004	19.996	103.332	19.920	3.047	0.438
117.500	134.511	80.004	19.995	103.332	19.917	3.257	0.406
118.000	134.698	80.004	19.996	103.331	19.919	3.127	0.390
118.501	134.929	80.004	19.996	103.333	19.918	3.162	0.399
119.001	135.162	80.003	19.996	103.331	19.919	3.101	0.441
119.501	135.369	80.005	19.996	103.330	19.919	3.105	0.453
120.001	135.584	80.004	19.995	103.329	19.915	3.361	0.431
120.501	135.798	80.004	19.995	103.331	19.916	3.339	0.425
121.000	136.022	80.004	19.994	103.332	19.920	3.006	0.433
121.500	136.242	80.003	19.995	103.334	19.919	3.107	0.441
122.000	136.434	80.005	19.996	103.334	19.918	3.173	0.428
122.500	136.654	80.002	19.996	103.336	19.917	3.242	0.412
123.000	136.906	80.004	19.995	103.336	19.920	3.039	0.442
123.500	137.110	80.003	19.996	103.335	19.917	3.238	0.464
124.000	137.297	80.003	19.996	103.335	19.917	3.255	0.423
124.500	137.540	80.004	19.996	103.334	19.916	3.324	0.411
125.000	137.790	80.004	19.995	103.334	19.913	3.503	0.462
125.500	137.994	80.003	19.996	103.334	19.917	3.281	0.473
126.000	138.211	80.004	19.995	103.334	19.916	3.314	0.438
126.501	138.397	80.003	19.995	103.334	19.913	3.540	0.412
127.001	138.640	80.004	19.995	103.335	19.918	3.197	0.416
127.500	138.890	80.003	19.995	103.333	19.920	3.053	0.461
128.000	139.080	80.003	19.996	103.333	19.917	3.258	0.466
128.500	139.349	80.003	19.996	103.334	19.918	3.180	0.449
129.000	139.541	80.004	19.995	103.334	19.919	3.139	0.460
129.500	139.718	80.004	19.995	103.334	19.919	3.113	0.415
130.000	139.964	80.004	19.997	103.335	19.919	3.125	0.397
130.500	140.243	80.003	19.995	103.335	19.919	3.129	0.474
131.000	140.450	80.002	19.995	103.335	19.918	3.199	0.505
131.500	140.666	80.003	19.995	103.333	19.917	3.281	0.454
132.000	140.895	80.003	19.997	103.333	19.919	3.131	0.434
132.500	141.131	80.004	19.996	103.333	19.917	3.267	0.455
133.000	141.353	80.005	19.994	103.333	19.918	3.162	0.461
133.500	141.537	80.004	19.996	103.330	19.921	2.942	0.432
134.000	141.805	80.005	19.995	103.333	19.916	3.316	0.429
134.500	142.035	80.004	19.996	103.333	19.918	3.156	0.476
135.000	142.275	80.004	19.994	103.333	19.919	3.139	0.484
135.500	142.506	80.005	19.994	103.334	19.920	3.041	0.470
136.000	142.715	80.003	19.994	103.337	19.921	2.961	0.456
136.500	142.938	80.003	19.995	103.338	19.919	3.102	0.437
137.000	143.201	80.005	19.995	103.338	19.918	3.160	0.459
137.500	143.436	80.005	19.994	103.339	19.919	3.117	0.492
138.000	143.676	80.004	19.995	103.339	19.916	3.341	0.487
138.500	143.901	80.005	19.994	103.339	19.918	3.215	0.470
139.000	144.119	80.004	19.995	103.339	19.919	3.119	0.453
139.500	144.364	80.003	19.995	103.340	19.918	3.182	0.453
140.000	144.556	80.004	19.994	103.340	19.920	3.063	0.451
140.500	144.814	80.003	19.995	103.342	19.915	3.367	0.444
141.000	145.095	80.004	19.994	103.342	19.918	3.195	0.494
141.500	145.302	80.004	19.995	103.343	19.917	3.269	0.514
142.000	145.568	80.003	19.996	103.342	19.920	3.061	0.480
142.500	145.770	80.002	19.995	103.342	19.915	3.382	0.470
143.000	146.035	80.004	19.994	103.340	19.918	3.215	0.468
143.500	146.245	80.004	19.994	103.340	19.917	3.269	0.471
144.000	146.507	80.004	19.995	103.340	19.918	3.183	0.473
144.500	146.742	80.005	19.994	103.341	19.914	3.472	0.484
145.000	146.992	80.004	19.994	103.341	19.915	3.415	0.491
145.501	147.202	80.004	19.994	103.340	19.915	3.427	0.473
146.000	147.450	80.002	19.995	103.340	19.917	3.277	0.459
146.500	147.689	80.004	19.994	103.340	19.915	3.363	0.472
147.000	147.916	80.004	19.995	103.340	19.911	3.667	0.477
147.500	148.157	80.004	19.995	103.340	19.920	3.068	0.467
148.000	148.418	80.003	19.995	103.340	19.916	3.357	0.485
148.500	148.635	80.003	19.994	103.340	19.915	3.396	0.490
149.000	148.905	80.003	19.995	103.340	19.918	3.203	0.483
149.500	149.179	80.003	19.994	103.340	19.919	3.098	0.515
150.000	149.387	80.002	19.994	103.340	19.916	3.306	0.513
150.500	149.639	80.003	19.993	103.341	19.916	3.298	0.471
151.000	149.883	80.002	19.995	103.340	19.914	3.433	0.478
151.500	150.125	80.002	19.994	103.340	19.917	3.230	0.491
152.000	150.378	80.003	19.995	103.340	19.916	3.312	0.490
152.500	150.610	80.004	19.995	103.340	19.919	3.095	0.490
153.000	150.836	80.002	19.994	103.340	19.917	3.251	0.472
153.500	151.088	80.003	19.995	103.337	19.918	3.162	0.468
154.000	151.328	80.003	19.995	103.337	19.916	3.310	0.485
154.500	151.529	80.003	19.995	103.337	19.919	3.128	0.467
155.000	151.796	80.004	19.994	103.337	19.919	3.127	0.455
155.500	152.025	80.002	19.995	103.337	19.918	3.179	0.482
156.000	152.287	80.003	19.994	103.341	19.918	3.212	0.494
156.500	152.530	80.003	19.994	103.340	19.918	3.144	0.498
157.000	152.789	80.005	19.994	103.340	19.916	3.288	0.503
157.500	153.085	80.004	19.995	103.340	19.917	3.233	0.528
158.000	153.312	80.004	19.994	103.340	19.919	3.138	0.539
158.500	153.540	80.004	19.994	103.341	19.919	3.093	0.489
159.000	153.785	80.004	19.995	103.341	19.920	3.064	0.464
159.500	154.030	80.004	19.995	103.337	19.917	3.240	0.482
160.000	154.288	80.006	19.996	103.336	19.920	3.053	0.497
160.500	154.488	80.005	19.995	103.336	19.917	3.251	0.481
161.000	154.735	80.005	19.994	103.333	19.915	3.372	0.452
161.500	154.981	80.006	19.994	103.331	19.915	3.376	0.470
162.000	155.288	80.005	19.995	103.333	19.917	3.274	0.523
162.500	155.513	80.005	19.994	103.333	19.915	3.387	0.542
163.000	155.746	80.006	19.994	103.330	19.918	3.146	0.495
163.500	155.985	80.006	19.995	103.329	19.917	3.220	0.465
164.000	156.255	80.006	19.996	103.328	19.918	3.155	0.490
164.500	156.514	80.006	19.995	103.326	19.916	3.337	0.519
165.000	156.739	80.006	19.995	103.323	19.915	3.385	0.507
165.500	157.033	80.006	19.994	103.324	19.918	3.149	0.502
166.001	157.260	80.006	19.994	103.327	19.916	3.288	0.520
166.500	157.539	80.008	19.995	103.326	19.917	3.249	0.514
167.000	157.795	80.006	19.994	103.327	19.916	3.305	0.520
167.500	158.050	80.006	19.995	103.328	19.917	3.251	0.523
168.000	158.279	80.006	19.994	103.323	19.918	3.173	0.497
168.500	158.518	80.006	19.995	103.320	19.917	3.243	0.476
169.000	158.760	80.006	19.994	103.319	19.919	3.101	0.474
169.500	159.040	80.005	19.995	103.322	19.921	2.962	0.502
170.000	159.326	80.006	19.995	103.325	19.915	3.406	0.544
170.500	159.569	80.006	19.994	103.327	19.916	3.313	0.547
171.000	159.817	80.006	19.994	103.331	19.917	3.278	0.510
171.500	160.047	80.005	19.995	103.332	19.915	3.428	0.485
172.000	160.344	80.005	19.994	103.328	19.919	3.122	0.502
172.500	160.565	80.006	19.994	103.322	19.918	3.186	0.522
173.000	160.824	80.006	19.995	103.319	19.919	3.130	0.499
173.500	161.055	80.006	19.994	103.315	19.917	3.255	0.485
174.000	161.320	80.005	19.995	103.311	19.916	3.295	0.493
174.500	161.554	80.005	19.995	103.309	19.917	3.239	0.498
175.000	161.775	80.005	19.995	103.311	19.915	3.365	0.477
175.500	162.063	80.006	19.993	103.312	19.917	3.231	0.481
176.000	162.315	80.007	19.994	103.309	19.917	3.229	0.524
176.500	162.552	80.005	19.994	103.308	19.919	3.100	0.515
177.000	162.842	80.006	19.997	103.311	19.917	3.243	0.509
177.500	163.050	80.006	19.995	103.309	19.915	3.393	0.513
178.000	163.332	80.006	19.995	103.307	19.916	3.285	0.494
178.500	163.619	80.006	19.994	103.306	19.916	3.291	0.529
179.000	163.814	80.005	19.995	103.306	19.918	3.168	0.525
179.500	164.081	80.005	19.995	103.303	19.917	3.233	0.472
180.000	164.370	80.006	19.995	103.305	19.918	3.163	0.510
180.500	164.607	80.005	19.995	103.306	19.917	3.248	0.541
181.000	164.907	80.005	19.996	103.306	19.918	3.143	0.531
181.500	165.155	80.006	19.995	103.305	19.917	3.283	0.542
182.000	165.417	80.006	19.994	103.305	19.920	3.067	0.529
182.500	165.661	80.005	19.995	103.302	19.919	3.100	0.508
183.000	165.896	80.006	19.995	103.306	19.920	3.055	0.492
183.500	166.162	80.006	19.994	103.310	19.917	3.227	0.490
184.000	166.424	80.006	19.995	103.310	19.919	3.128	0.515
184.500	166.644	80.007	19.995	103.309	19.919	3.092	0.505
185.000	166.932	80.005	19.996	103.308	19.921	2.985	0.495
185.500	167.173	80.006	19.996	103.303	19.918	3.143	0.518
186.000	167.443	80.006	19.995	103.299	19.919	3.079	0.520
186.500	167.683	80.007	19.995	103.299	19.918	3.206	0.510
187.000	167.926	80.007	19.995	103.298	19.919	3.093	0.496
187.500	168.183	80.006	19.996	103.298	19.919	3.087	0.492
188.000	168.416	80.008	19.994	103.297	19.919	3.093	0.495
188.500	168.687	80.008	19.995	103.297	19.921	2.968	0.497
189.000	168.906	80.008	19.994	103.296	19.920	3.028	0.497
189.500	169.213	80.008	19.995	103.296	19.920	3.042	0.508
190.000	169.455	80.009	19.995	103.296	19.921	2.983	0.538
190.500	169.732	80.008	19.995	103.295	19.919	3.122	0.534
191.000	169.976	80.007	19.994	103.293	19.919	3.126	0.520
191.500	170.197	80.007	19.995	103.293	19.918	3.196	0.493
192.000	170.506	80.006	19.996	103.294	19.918	3.153	0.497
192.500	170.731	80.007	19.996	103.295	19.917	3.235	0.532
193.000	170.963	80.007	19.995	103.296	19.918	3.186	0.496
193.500	171.240	80.007	19.996	103.298	19.917	3.254	0.483
194.000	171.480	80.006	19.994	103.298	19.918	3.174	0.513
194.500	171.720	80.007	19.996	103.298	19.918	3.204	0.498
195.000	171.989	80.006	19.996	103.297	19.919	3.133	0.494
195.500	172.253	80.006	19.994	103.296	19.919	3.077	0.521
196.000	172.512	80.005	19.994	103.296	19.920	3.018	0.528
196.500	172.737	80.005	19.995	103.296	19.919	3.104	0.504
197.000	173.028	80.006	19.994	103.297	19.921	2.960	0.500
197.500	173.271	80.004	19.994	103.297	19.922	2.886	0.526
198.000	173.517	80.005	19.994	103.298	19.922	2.876	0.511
198.500	173.759	80.003	19.995	103.298	19.923	2.837	0.488
199.000	174.036	80.004	19.994	103.299	19.920	3.024	0.504
199.500	174.282	80.005	19.994	103.299	19.924	2.720	0.521
200.001	174.531	80.003	19.995	103.299	19.923	2.845	0.508
200.501	174.808	80.004	19.995	103.299	19.921	2.940	0.511
201.001	175.063	80.005	19.995	103.300	19.924	2.728	0.529
201.500	175.296	80.003	19.994	103.297	19.924	2.747	0.510
202.000	175.551	80.005	19.995	103.298	19.921	2.995	0.488
202.500	175.807	80.004	19.995	103.298	19.919	3.094	0.499
203.000	176.048	80.005	19.995	103.299	19.925	2.708	0.504
203.500	176.348	80.003	19.995	103.299	19.922	2.893	0.519
204.000	176.536	80.004	19.994	103.301	19.920	3.030	0.515
204.500	176.811	80.004	19.995	103.301	19.923	2.831	0.476
205.000	177.048	80.005	19.995	103.299	19.920	3.036	0.488
205.500	177.331	80.003	19.996	103.299	19.920	3.022	0.516
206.000	177.533	80.004	19.995	103.298	19.920	3.051	0.503
206.500	177.816	80.004	19.994	103.297	19.919	3.073	0.485
207.000	178.090	80.004	19.995	103.297	19.920	3.006	0.521
207.500	178.318	80.004	19.995	103.297	19.922	2.889	0.529
208.000	178.570	80.004	19.995	103.294	19.921	2.960	0.491
208.500	178.818	80.004	19.995	103.292	19.924	2.753	0.490
209.000	179.063	80.004	19.995	103.292	19.924	2.777	0.497
209.500	179.299	80.003	19.995	103.293	19.921	2.928	0.487
210.000	179.575	80.005	19.995	103.291	19.919	3.092	0.497
210.500	179.831	80.004	19.995	103.290	19.919	3.129	0.522
211.000	180.147	80.004	19.995	103.293	19.919	3.102	0.552
211.500	180.338	80.005	19.995	103.293	19.921	2.950	0.539
212.000	180.618	80.004	19.995	103.292	19.923	2.809	0.489
212.500	180.824	80.003	19.995	103.289	19.920	3.043	0.479
213.000	181.112	80.004	19.995	103.289	19.923	2.807	0.491
213.500	181.385	80.004	19.996	103.286	19.923	2.790	0.527
214.000	181.610	80.004	19.995	103.286	19.924	2.769	0.529
214.500	181.865	80.004	19.995	103.287	19.923	2.802	0.489
215.000	182.130	80.003	19.995	103.290	19.922	2.923	0.501
215.500	182.353	80.003	19.996	103.293	19.921	2.994	0.504
216.000	182.627	80.003	19.995	103.290	19.921	2.949	0.492
216.500	182.840	80.003	19.996	103.285	19.919	3.100	0.492
217.000	183.093	80.003	19.997	103.278	19.921	2.938	0.477
217.500	183.368	80.003	19.995	103.280	19.920	3.028	0.497
218.000	183.622	80.003	19.995	103.281	19.920	3.012	0.529
218.500	183.837	80.003	19.996	103.285	19.919	3.125	0.499
219.000	184.091	80.002	19.996	103.290	19.922	2.896	0.469
219.500	184.333	80.003	19.995	103.292	19.924	2.764	0.482
220.000	184.594	80.004	19.996	103.286	19.921	2.963	0.499
220.500	184.824	80.004	19.995	103.285	19.921	2.940	0.497
221.000	185.080	80.003	19.996	103.282	19.921	2.997	0.488
221.500	185.362	80.003	19.996	103.276	19.922	2.903	0.512
222.000	185.581	80.003	19.996	103.275	19.922	2.866	0.520
222.500	185.874	80.003	19.995	103.274	19.920	3.023	0.506
223.000	186.122	80.002	19.995	103.270	19.923	2.798	0.526
223.500	186.350	80.003	19.996	103.267	19.922	2.866	0.509
224.000	186.584	80.002	19.996	103.268	19.925	2.654	0.469
224.500	186.875	80.003	19.995	103.272	19.925	2.691	0.493
225.000	187.135	80.003	19.995	103.279	19.922	2.918	0.538
225.500	187.404	80.004	19.995	103.285	19.921	2.957	0.540
226.000	187.656	80.002	19.995	103.293	19.921	2.987	0.525
226.500	187.869	80.003	19.995	103.277	19.921	2.938	0.493
227.000	188.127	80.003	19.996	103.252	19.924	2.764	0.468
227.500	188.383	80.003	19.995	103.232	19.922	2.864	0.493
228.000	188.608	80.004	19.995	103.219	19.922	2.860	0.498
228.500	188.844	80.003	19.997	103.209	19.922	2.862	0.471
229.000	189.105	80.003	19.995	103.226	19.922	2.862	0.479
229.500	189.364	80.004	19.995	103.274	19.921	2.936	0.509
230.000	189.565	80.003	19.995	103.313	19.923	2.798	0.490
230.500	189.852	80.003	19.995	103.329	19.924	2.723	0.474
231.000	190.078	80.002	19.994	103.337	19.923	2.823	0.500
231.500	190.317	80.003	19.995	103.334	19.923	2.807	0.489
232.000	190.619	80.004	19.995	103.308	19.922	2.905	0.503
232.500	190.826	80.004	19.995	103.283	19.925	2.681	0.525
233.000	191.062	80.004	19.995	103.274	19.924	2.776	0.476
233.500	191.303	80.005	19.994	103.268	19.923	2.831	0.460
234.000	191.573	80.004	19.995	103.271	19.923	2.804	0.494
234.500	191.785	80.004	19.994	103.274	19.924	2.768	0.497
235.000	192.084	80.005	19.995	103.277	19.920	3.066	0.496
235.500	192.325	80.003	19.994	103.276	19.923	2.790	0.525
236.000	192.561	80.004	19.993	103.274	19.924	2.780	0.509
236.500	192.835	80.004	19.994	103.274	19.921	2.928	0.494
237.000	193.054	80.004	19.996	103.271	19.920	3.019	0.502
237.500	193.325	80.004	19.994	103.267	19.920	3.013	0.491
238.000	193.571	80.004	19.994	103.268	19.918	3.161	0.503
238.500	193.823	80.004	19.996	103.268	19.923	2.832	0.507
239.000	194.050	80.005	19.993	103.270	19.923	2.786	0.488
239.500	194.308	80.005	19.994	103.272	19.923	2.805	0.482
240.000	194.560	80.004	19.995	103.273	19.922	2.889	0.498
240.500	194.787	80.004	19.994	103.273	19.919	3.074	0.495
241.000	195.034	80.005	19.993	103.271	19.921	2.934	0.476
241.500	195.305	80.006	19.994	103.266	19.923	2.817	0.496
242.000	195.509	80.005	19.995	103.261	19.920	3.043	0.496
242.500	195.756	80.005	19.995	103.261	19.920	3.064	0.463
243.000	196.036	80.005	19.995	103.267	19.920	3.010	0.489
243.500	196.253	80.006	19.994	103.268	19.920	3.004	0.512
244.000	196.487	80.006	19.993	103.268	19.923	2.838	0.474
244.500	196.750	80.006	19.995	103.275	19.921	2.937	0.474
245.000	196.976	80.006	19.996	103.277	19.918	3.167	0.493
245.500	197.229	80.005	19.995	103.272	19.918	3.173	0.484
246.000	197.500	80.007	19.996	103.270	19.917	3.214	0.501
246.500	197.738	80.006	19.994	103.270	19.918	3.167	0.516
247.000	197.976	80.006	19.996	103.263	19.919	3.080	0.493
247.500	198.257	80.007	19.995	103.260	19.920	3.019	0.498
248.000	198.492	80.005	19.995	103.259	19.919	3.134	0.517
248.500	198.720	80.006	19.995	103.260	19.919	3.126	0.489
249.000	198.933	80.007	19.995	103.259	19.918	3.200	0.452
249.500	199.169	80.006	19.996	103.260	19.919	3.107	0.445
250.000	199.450	80.007	19.995	103.260	19.918	3.177	0.483
250.500	199.696	80.006	19.995	103.260	19.918	3.174	0.522
251.000	199.895	80.006	19.995	103.259	19.920	3.055	0.486
251.500	200.151	80.005	19.996	103.260	19.917	3.261	0.450
252.000	200.410	80.004	19.994	103.260	19.917	3.227	0.485
252.500	200.684	80.005	19.994	103.261	19.920	3.022	0.524
253.000	200.913	80.005	19.995	103.261	19.920	3.045	0.519
253.500	201.173	80.006	19.995	103.261	19.915	3.399	0.496
254.000	201.415	80.005	19.995	103.261	19.920	3.052	0.495
254.500	201.695	80.005	19.996	103.261	19.916	3.331	0.512
255.000	201.905	80.005	19.994	103.260	19.919	3.118	0.507
255.500	202.166	80.004	19.995	103.260	19.918	3.189	0.481
256.000	202.393	80.005	19.995	103.260	19.919	3.132	0.479
256.500	202.606	80.005	19.996	103.259	19.918	3.210	0.463
257.000	202.912	80.004	19.996	103.259	19.917	3.222	0.480
257.500	203.113	80.005	19.994	103.260	19.919	3.124	0.514
258.000	203.373	80.005	19.994	103.260	19.920	3.048	0.484
258.500	203.618	80.005	19.995	103.259	19.917	3.230	0.483
259.000	203.859	80.004	19.995	103.259	19.920	3.015	0.495
259.500	204.098	80.004	19.995	103.259	19.918	3.189	0.483
260.000	204.373	80.005	19.994	103.261	19.916	3.288	0.497
260.500	204.575	80.005	19.995	103.265	19.916	3.345	0.495
261.000	204.838	80.004	19.995	103.245	19.917	3.224	0.471
261.500	205.065	80.005	19.994	103.222	19.915	3.397	0.477
262.000	205.291	80.005	19.995	103.207	19.917	3.224	0.472
262.500	205.583	80.004	19.995	103.195	19.915	3.362	0.486
263.000	205.823	80.005	19.996	103.188	19.919	3.084	0.525
263.500	206.054	80.006	19.994	103.224	19.916	3.343	0.502
264.000	206.312	80.005	19.994	103.278	19.918	3.171	0.480
264.500	206.548	80.005	19.994	103.305	19.918	3.163	0.491
265.000	206.806	80.005	19.994	103.319	19.917	3.251	0.494
265.500	207.074	80.005	19.995	103.322	19.919	3.086	0.510
266.000	207.333	80.006	19.994	103.306	19.915	3.417	0.526
266.500	207.573	80.006	19.994	103.274	19.917	3.247	0.513
267.000	207.810	80.005	19.995	103.263	19.917	3.267	0.488
267.500	208.090	80.008	19.995	103.259	19.917	3.270	0.497
268.000	208.321	80.007	19.994	103.259	19.915	3.389	0.514
268.500	208.536	80.005	19.994	103.258	19.915	3.368	0.478
269.000	208.776	80.006	19.994	103.259	19.916	3.292	0.451
269.500	208.987	80.007	19.994	103.258	19.915	3.411	0.453
270.000	209.319	80.007	19.994	103.258	19.911	3.672	0.497
270.500	209.540	80.007	19.994	103.258	19.914	3.479	0.548
271.000	209.790	80.007	19.995	103.259	19.914	3.485	0.512
271.500	210.045	80.007	19.994	103.260	19.915	3.366	0.489
272.000	210.297	80.007	19.995	103.260	19.914	3.463	0.506
272.500	210.523	80.007	19.993	103.259	19.915	3.380	0.492
273.000	210.797	80.007	19.995	103.258	19.913	3.518	0.488
273.500	211.089	80.006	19.994	103.259	19.912	3.572	0.533
274.000	211.266	80.006	19.994	103.258	19.910	3.720	0.518
274.500	211.509	80.005	19.995	103.259	19.911	3.668	0.445
275.000	211.775	80.004	19.995	103.259	19.910	3.775	0.465
275.500	212.038	80.004	19.996	103.260	19.911	3.648	0.519
276.000	212.283	80.005	19.994	103.260	19.912	3.582	0.519
276.500	212.502	80.006	19.994	103.259	19.910	3.732	0.486
277.000	212.768	80.005	19.995	103.257	19.910	3.726	0.474
277.500	212.981	80.004	19.996	103.256	19.909	3.816	0.482
278.000	213.276	80.004	19.995	103.256	19.913	3.520	0.494
278.500	213.489	80.005	19.995	103.257	19.911	3.648	0.508
279.000	213.764	80.002	19.995	103.257	19.908	3.877	0.498
279.500	213.982	80.004	19.995	103.258	19.909	3.796	0.490
280.000	214.268	80.004	19.995	103.259	19.908	3.907	0.498
280.500	214.493	80.003	19.996	103.259	19.909	3.800	0.508
281.000	214.752	80.004	19.995	103.261	19.907	3.993	0.497
281.500	214.989	80.003	19.994	103.261	19.908	3.878	0.490
282.000	215.218	80.003	19.996	103.262	19.909	3.813	0.481
282.500	215.461	80.004	19.995	103.262	19.906	4.063	0.469
283.000	215.719	80.002	19.996	103.262	19.909	3.831	0.486
283.500	215.935	80.002	19.995	103.258	19.908	3.923	0.488
284.000	216.204	80.003	19.995	103.258	19.904	4.173	0.480
284.500	216.501	80.003	19.994	103.258	19.907	3.987	0.525
285.000	216.665	80.003	19.995	103.258	19.903	4.227	0.513
285.500	216.930	80.002	19.995	103.257	19.905	4.108	0.445
286.000	217.161	80.003	19.996	103.259	19.900	4.453	0.462
286.501	217.413	80.004	19.995	103.259	19.902	4.326	0.489
287.000	217.683	80.004	19.994	103.260	19.904	4.168	0.502
287.500	217.902	80.003	19.995	103.260	19.903	4.215	0.506
288.000	218.174	80.004	19.995	103.261	19.902	4.320	0.491
288.500	218.435	80.003	19.996	103.262	19.904	4.198	0.512
289.000	218.656	80.004	19.995	103.266	19.902	4.299	0.507
289.500	218.882	80.004	19.994	103.245	19.899	4.507	0.464
290.000	219.114	80.003	19.995	103.222	19.901	4.377	0.453
290.500	219.360	80.004	19.995	103.205	19.899	4.511	0.468
291.000	219.605	80.003	19.995	103.194	19.901	4.423	0.485
291.500	219.851	80.003	19.995	103.183	19.902	4.301	0.491
292.000	220.098	80.004	19.994	103.206	19.900	4.489	0.492
292.500	220.343	80.003	19.996	103.260	19.898	4.587	0.492
293.000	220.610	80.004	19.995	103.291	19.898	4.583	0.502
293.500	220.822	80.003	19.996	103.303	19.899	4.540	0.496
294.000	221.106	80.003	19.995	103.309	19.895	4.799	0.488
294.500	221.354	80.004	19.996	103.306	19.899	4.554	0.514
295.000	221.574	80.003	19.994	103.274	19.895	4.829	0.500
295.500	221.811	80.004	19.996	103.257	19.895	4.801	0.463
296.000	222.086	80.004	19.994	103.254	19.896	4.739	0.484
296.500	222.291	80.004	19.994	103.251	19.894	4.862	0.496
297.000	222.570	80.004	19.996	103.251	19.894	4.924	0.482
297.500	222.783	80.003	19.996	103.251	19.894	4.918	0.488
298.000	223.063	80.004	19.994	103.252	19.893	4.934	0.493
298.500	223.282	80.003	19.995	103.250	19.892	5.023	0.496
299.000	223.521	80.004	19.995	103.254	19.890	5.150	0.479
299.500	223.790	80.004	19.995	103.254	19.891	5.099	0.484
300.000	224.045	80.003	19.996	103.253	19.892	5.066	0.516
300.501	224.279	80.004	19.996	103.252	19.890	5.173	0.506
301.000	224.526	80.003	19.996	103.252	19.890	5.183	0.485
301.500	224.786	80.003	19.995	103.252	19.888	5.340	0.494
302.000	225.056	80.004	19.995	103.253	19.890	5.198	0.519
302.500	225.279	80.003	19.996	103.249	19.887	5.362	0.512
303.000	225.510	80.003	19.997	103.244	19.890	5.154	0.473
303.500	225.735	80.003	19.994	103.246	19.892	5.045	0.455
304.000	225.994	80.003	19.995	103.245	19.891	5.095	0.471
304.500	226.241	80.003	19.996	103.245	19.888	5.327	0.495
305.000	226.497	80.003	19.996	103.251	19.887	5.416	0.504
305.500	226.719	80.003	19.997	103.256	19.886	5.484	0.490
306.000	226.962	80.003	19.995	103.255	19.888	5.303	0.472
306.500	227.213	80.003	19.996	103.255	19.883	5.688	0.480
307.000	227.431	80.004	19.996	103.254	19.884	5.589	0.482
307.500	227.716	80.002	19.995	103.254	19.887	5.356	0.486
308.000	227.928	80.004	19.996	103.253	19.887	5.356	0.500
308.500	228.206	80.002	19.995	103.250	19.884	5.617	0.494
309.000	228.424	80.003	19.996	103.248	19.884	5.576	0.493
309.500	228.642	80.002	19.995	103.246	19.885	5.506	0.466
310.000	228.880	80.002	19.996	103.245	19.885	5.514	0.446
310.500	229.156	80.004	19.997	103.247	19.885	5.516	0.485
311.000	229.429	80.002	19.997	103.247	19.886	5.459	0.532
311.500	229.637	80.001	19.996	103.247	19.886	5.443	0.515
312.000	229.899	80.002	19.997	103.247	19.885	5.548	0.475
312.500	230.158	80.003	19.997	103.245	19.884	5.632	0.495
313.000	230.372	80.002	19.995	103.242	19.887	5.385	0.497
313.500	230.639	80.002	19.997	103.246	19.884	5.597	0.477
314.000	230.858	80.004	19.996	103.248	19.884	5.570	0.484
314.501	231.112	80.002	19.995	103.248	19.884	5.570	0.479
315.001	231.343	80.004	19.996	103.248	19.884	5.596	0.478
315.500	231.586	80.002	19.995	103.248	19.886	5.450	0.480
316.000	231.831	80.003	19.995	103.242	19.884	5.582	0.482
316.500	232.102	80.003	19.995	103.238	19.884	5.594	0.502
317.000	232.329	80.003	19.997	103.235	19.886	5.444	0.507
317.500	232.587	80.003	19.996	103.233	19.886	5.459	0.491
318.000	232.803	80.002	19.997	103.233	19.886	5.436	0.479
318.500	233.057	80.004	19.995	103.237	19.883	5.687	0.472
319.000	233.283	80.004	19.995	103.240	19.882	5.761	0.475
319.500	233.560	80.004	19.995	103.244	19.886	5.434	0.491
320.000	233.783	80.005	19.996	103.245	19.886	5.430	0.502
320.500	234.045	80.002	19.995	103.245	19.886	5.494	0.493
321.000	234.271	80.005	19.995	103.244	19.890	5.204	0.487
321.500	234.540	80.005	19.994	103.241	19.888	5.329	0.492
322.000	234.758	80.004	19.996	103.237	19.885	5.529	0.491
322.500	234.974	80.004	19.996	103.239	19.889	5.282	0.461
323.000	235.265	80.005	19.994	103.237	19.888	5.339	0.470
323.500	235.492	80.004	19.994	103.235	19.886	5.428	0.512
324.000	235.715	80.005	19.995	103.236	19.885	5.522	0.484
324.500	235.975	80.006	19.994	103.236	19.888	5.319	0.467
325.000	236.212	80.006	19.995	103.237	19.888	5.321	0.490
325.500	236.455	80.006	19.996	103.242	19.887	5.423	0.488
326.000	236.698	80.006	19.995	103.246	19.891	5.134	0.483
326.500	236.963	80.006	19.995	103.250	19.890	5.168	0.497
327.000	237.177	80.005	19.994	103.252	19.891	5.133	0.494
327.500	237.427	80.005	19.995	103.249	19.889	5.246	0.472
328.000	237.640	80.006	19.995	103.243	19.892	5.041	0.463
328.500	237.936	80.005	19.993	103.239	19.894	4.866	0.486
329.000	238.124	80.005	19.994	103.238	19.891	5.123	0.497
329.500	238.401	80.007	19.994	103.238	19.890	5.146	0.474
330.000	238.625	80.004	19.994	103.240	19.890	5.145	0.483
330.500	238.852	80.006	19.994	103.244	19.892	5.017	0.476
331.001	239.126	80.006	19.994	103.247	19.892	5.026	0.476
331.501	239.376	80.006	19.996	103.243	19.896	4.779	0.512
332.000	239.604	80.005	19.993	103.243	19.892	5.067	0.501
332.500	239.872	80.005	19.994	103.243	19.892	5.060	0.487
333.000	240.110	80.005	19.994	103.243	19.894	4.923	0.501
333.500	240.310	80.005	19.993	103.244	19.894	4.859	0.472
334.000	240.557	80.005	19.995	103.245	19.893	4.947	0.442
334.500	240.808	80.004	19.994	103.244	19.895	4.787	0.472
335.000	241.064	80.005	19.994	103.245	19.892	5.044	0.503
335.500	241.309	80.005	19.994	103.245	19.892	5.013	0.504
336.000	241.548	80.004	19.994	103.244	19.893	4.945	0.493
336.500	241.828	80.005	19.995	103.250	19.895	4.813	0.502
337.000	242.057	80.004	19.994	103.252	19.893	4.990	0.514
337.500	242.244	80.005	19.993	103.255	19.895	4.822	0.462
338.000	242.528	80.004	19.994	103.258	19.893	4.928	0.444
338.500	242.727	80.005	19.994	103.260	19.893	4.961	0.477
339.000	243.007	80.005	19.996	103.260	19.895	4.844	0.481
339.500	243.296	80.003	19.995	103.258	19.892	5.029	0.524
340.000	243.509	80.004	19.995	103.253	19.889	5.282	0.535
340.500	243.761	80.006	19.995	103.246	19.890	5.208	0.484
341.000	243.967	80.005	19.994	103.238	19.891	5.087	0.461
341.500	244.222	80.004	19.994	103.236	19.888	5.294	0.459
342.001	244.471	80.004	19.994	103.232	19.889	5.238	0.483
342.500	244.703	80.002	19.994	103.231	19.889	5.238	0.493
343.000	244.932	80.003	19.994	103.236	19.888	5.318	0.471
343.500	245.175	80.004	19.994	103.236	19.887	5.370	0.467
344.000	245.455	80.005	19.995	103.232	19.888	5.312	0.498
344.500	245.692	80.005	19.994	103.233	19.888	5.290	0.520
345.000	245.924	80.003	19.994	103.239	19.888	5.284	0.493
345.500	246.200	80.004	19.995	103.240	19.886	5.450	0.489
346.000	246.445	80.004	19.994	103.246	19.890	5.194	0.515
346.500	246.690	80.004	19.993	103.249	19.888	5.317	0.505
347.000	246.976	80.005	19.995	103.247	19.889	5.278	0.510
347.500	247.176	80.005	19.994	103.246	19.887	5.366	0.508
