Repository: ulfsri/fsri_materials_database

# Materials and Products Database

## 01_Data

Raw data generated from each apparatus are included here in plain-text format. The data is organized first by material, next by the short name of test apparatus used, and where applicable additional filtering by test settings.

### material.json

Each material directory contains a json file of the same name as the material. This file links the data stored in the repository as well as data and graphs produced by the accompanying scripts (__02_Scripts__) to the respective landing page for the material on the front-end website.

File: 01_Data/PVC_Pipe/MCC/PVC_Pipe_MCC_30K_min_211119_R3.txt (part 1 of 4)
Sample ID:	C:\MCC\MCC Cal\Test\PVC_Pipe_MCC_30K_min_211119_R3.txt
Sample Weight (mg):	4.28
Heating Rate (C/s):	0.5
Combustor Temp (C):	900
N2 Flow Rate (cc/min):	80
O2 Flow Rate (cc/min):	20
Calibration File:	C:\MCC\MCC Cal\Coeff1 JN10440_30_210304.txt.txt
T Correction Coefficients:	0	1.024463	0
Time Shift (s):	14
*
Time (s)	Temperature (C)	N2 flow rate (cc/min)	O2 flow rate (cc/min)	Flow Rate (cc/min)	Oxygen (%)	HRR (W/g)	Heating rate (C/s)
0.000	108.904	80.003	19.994	103.075	20.158	-0.206	-0.011
0.500	108.905	80.003	19.994	103.068	20.156	-0.069	-0.015
1.000	108.908	80.001	19.995	103.060	20.156	-0.055	-0.000
1.500	108.889	80.001	19.996	103.060	20.156	-0.075	-0.006
2.000	108.898	80.004	19.995	103.060	20.158	-0.192	-0.013
2.500	108.877	80.003	19.995	103.060	20.154	0.088	-0.011
3.000	108.900	80.003	19.995	103.061	20.157	-0.110	-0.005
3.500	108.865	80.002	19.994	103.068	20.155	0.045	-0.005
4.000	108.873	80.003	19.995	103.069	20.157	-0.122	-0.020
4.500	108.863	80.003	19.995	103.068	20.158	-0.190	-0.015
5.000	108.900	80.004	19.994	103.068	20.156	-0.047	0.012
5.500	108.900	80.003	19.996	103.067	20.157	-0.137	0.032
6.000	108.895	80.002	19.995	103.063	20.156	-0.051	0.016
6.500	108.890	80.003	19.996	103.062	20.157	-0.094	-0.008
7.000	108.874	80.004	19.994	103.063	20.157	-0.094	-0.016
7.500	108.861	80.002	19.995	103.063	20.158	-0.178	-0.025
8.000	108.885	80.003	19.994	103.065	20.152	0.239	-0.009
8.499	108.891	80.002	19.995	103.066	20.156	-0.069	0.020
8.999	108.905	80.003	19.995	103.067	20.156	-0.033	0.025
9.499	108.877	80.003	19.995	103.066	20.154	0.141	0.003
9.999	108.867	80.004	19.994	103.071	20.156	-0.061	-0.026
10.499	108.899	80.003	19.995	103.076	20.154	0.092	-0.008
10.999	108.901	80.003	19.995	103.083	20.152	0.239	0.028
11.499	108.893	80.002	19.995	103.090	20.154	0.135	0.014
11.999	108.905	80.003	19.994	103.098	20.153	0.182	-0.001
12.499	108.896	80.003	19.994	103.100	20.152	0.298	0.004
12.999	108.869	80.002	19.995	103.106	20.149	0.504	-0.016
13.499	108.933	80.002	19.996	103.109	20.151	0.347	0.000
13.999	108.918	80.002	19.996	103.111	20.149	0.478	0.042
14.499	108.932	80.003	19.996	103.112	20.152	0.239	0.024
14.999	108.912	80.003	19.995	103.112	20.152	0.251	-0.003
15.499	108.932	80.003	19.996	103.109	20.150	0.392	-0.003
15.999	108.919	80.003	19.996	103.111	20.151	0.351	0.004
16.499	108.945	80.002	19.996	103.117	20.148	0.582	0.010
16.999	108.923	80.002	19.996	103.123	20.153	0.163	0.008
17.499	108.947	80.002	19.996	103.130	20.149	0.484	0.002
18.000	108.944	80.003	19.996	103.135	20.151	0.341	0.011
18.500	108.957	80.002	19.995	103.138	20.148	0.588	0.016
18.999	108.972	80.001	19.995	103.140	20.148	0.558	0.019
19.499	109.004	80.003	19.995	103.142	20.147	0.625	0.038
19.999	108.981	80.003	19.996	103.142	20.145	0.784	0.028
20.499	109.024	80.005	19.996	103.147	20.146	0.745	0.014
20.999	109.028	80.004	19.996	103.153	20.146	0.741	0.033
21.499	109.053	80.005	19.996	103.160	20.142	0.993	0.038
21.999	109.057	80.004	19.998	103.167	20.141	1.089	0.029
22.499	109.077	80.003	19.996	103.174	20.142	0.999	0.026
22.999	109.126	80.002	19.995	103.178	20.144	0.895	0.046
23.499	109.118	80.004	19.995	103.180	20.140	1.130	0.055
23.999	109.133	80.005	19.996	103.185	20.137	1.393	0.024
24.499	109.182	80.004	19.996	103.192	20.137	1.381	0.035
24.999	109.186	80.004	19.996	103.199	20.140	1.160	0.058
25.500	109.205	80.004	19.994	103.206	20.136	1.481	0.038
26.000	109.238	80.006	19.995	103.212	20.136	1.483	0.038
26.499	109.255	80.004	19.995	103.214	20.136	1.481	0.051
26.999	109.281	80.004	19.995	103.215	20.132	1.744	0.046
27.499	109.333	80.005	19.995	103.215	20.136	1.497	0.060
27.999	109.394	80.003	19.996	103.216	20.134	1.626	0.095
28.499	109.410	80.004	19.995	103.216	20.130	1.904	0.095
28.999	109.463	80.004	19.996	103.216	20.131	1.845	0.073
29.499	109.486	80.004	19.994	103.216	20.130	1.943	0.072
30.000	109.571	80.004	19.995	103.216	20.127	2.145	0.092
30.500	109.547	80.004	19.995	103.216	20.132	1.804	0.085
30.999	109.609	80.005	19.995	103.216	20.131	1.878	0.050
31.499	109.666	80.004	19.996	103.217	20.128	2.068	0.079
31.999	109.692	80.003	19.994	103.218	20.129	2.019	0.101
32.499	109.757	80.005	19.994	103.219	20.130	1.931	0.087
32.999	109.836	80.004	19.994	103.222	20.128	2.094	0.117
33.499	109.876	80.004	19.994	103.224	20.124	2.333	0.132
33.999	109.916	80.004	19.994	103.224	20.125	2.292	0.100
34.499	109.984	80.004	19.994	103.226	20.124	2.380	0.094
34.999	110.012	80.004	19.994	103.225	20.127	2.129	0.102
35.499	110.080	80.004	19.994	103.224	20.128	2.080	0.095
35.999	110.124	80.003	19.994	103.226	20.126	2.248	0.104
36.499	110.219	80.003	19.993	103.226	20.122	2.507	0.126
36.999	110.259	80.003	19.994	103.227	20.126	2.240	0.137
37.499	110.317	80.005	19.995	103.226	20.125	2.299	0.117
37.999	110.380	80.003	19.994	103.226	20.123	2.475	0.110
38.499	110.439	80.004	19.994	103.224	20.123	2.450	0.121
38.999	110.522	80.003	19.994	103.227	20.125	2.295	0.132
39.499	110.598	80.004	19.994	103.231	20.122	2.524	0.151
39.999	110.640	80.004	19.993	103.237	20.125	2.311	0.138
40.499	110.759	80.004	19.994	103.242	20.121	2.612	0.140
40.999	110.805	80.003	19.996	103.248	20.123	2.448	0.163
41.500	110.896	80.005	19.993	103.251	20.121	2.575	0.151
42.000	110.946	80.004	19.994	103.251	20.122	2.549	0.139
42.499	111.052	80.003	19.995	103.251	20.120	2.690	0.148
42.999	111.133	80.004	19.994	103.251	20.116	2.987	0.172
43.499	111.192	80.004	19.994	103.251	20.118	2.819	0.164
44.000	111.262	80.005	19.993	103.250	20.122	2.506	0.134
44.500	111.347	80.004	19.994	103.252	20.120	2.690	0.142
44.999	111.456	80.004	19.994	103.253	20.120	2.670	0.174
45.499	111.495	80.006	19.993	103.255	20.119	2.772	0.170
45.999	111.647	80.004	19.994	103.258	20.121	2.577	0.170
46.499	111.697	80.006	19.994	103.261	20.116	2.962	0.197
46.999	111.817	80.005	19.995	103.264	20.119	2.733	0.186
47.499	111.873	80.004	19.994	103.271	20.120	2.682	0.173
47.999	111.994	80.005	19.994	103.279	20.117	2.933	0.177
48.499	112.083	80.004	19.994	103.280	20.114	3.103	0.193
49.000	112.190	80.005	19.994	103.281	20.116	2.952	0.203
49.500	112.257	80.005	19.992	103.282	20.118	2.804	0.185
50.000	112.370	80.006	19.994	103.280	20.117	2.870	0.177
50.500	112.455	80.004	19.994	103.274	20.117	2.929	0.189
51.000	112.574	80.006	19.994	103.272	20.113	3.187	0.201
51.500	112.691	80.004	19.993	103.277	20.112	3.260	0.220
51.999	112.787	80.005	19.994	103.281	20.113	3.193	0.224
52.499	112.861	80.006	19.993	103.284	20.115	3.031	0.191
53.000	113.008	80.005	19.994	103.290	20.114	3.134	0.195
53.500	113.117	80.005	19.995	103.299	20.112	3.240	0.238
53.999	113.241	80.003	19.994	103.308	20.114	3.138	0.245
54.499	113.332	80.005	19.993	103.310	20.113	3.226	0.224
54.999	113.419	80.003	19.994	103.310	20.111	3.340	0.196
55.499	113.575	80.003	19.995	103.310	20.112	3.263	0.210
55.999	113.668	80.003	19.993	103.307	20.109	3.471	0.246
56.499	113.810	80.003	19.994	103.300	20.109	3.475	0.242
56.999	113.904	80.003	19.995	103.300	20.110	3.447	0.236
57.499	114.081	80.003	19.994	103.300	20.112	3.246	0.253
57.999	114.155	80.002	19.993	103.300	20.111	3.334	0.261
58.499	114.316	80.002	19.994	103.301	20.111	3.346	0.243
58.999	114.421	80.003	19.994	103.301	20.109	3.506	0.251
59.500	114.591	80.002	19.994	103.299	20.110	3.448	0.270
60.000	114.690	80.002	19.995	103.299	20.108	3.546	0.272
60.499	114.846	80.003	19.994	103.299	20.108	3.561	0.262
60.999	114.959	80.002	19.995	103.299	20.107	3.675	0.262
61.499	115.101	80.002	19.994	103.299	20.108	3.602	0.262
61.999	115.240	80.002	19.995	103.299	20.108	3.581	0.268
62.500	115.369	80.003	19.995	103.300	20.106	3.701	0.274
63.000	115.484	80.002	19.994	103.300	20.108	3.539	0.256
63.499	115.664	80.003	19.994	103.301	20.110	3.450	0.270
63.999	115.749	80.003	19.995	103.303	20.107	3.676	0.280
64.499	115.908	80.003	19.994	103.303	20.106	3.760	0.255
64.999	116.032	80.002	19.994	103.304	20.108	3.543	0.263
65.499	116.207	80.003	19.994	103.304	20.109	3.528	0.291
65.999	116.320	80.003	19.995	103.307	20.108	3.544	0.294
66.500	116.454	80.003	19.995	103.312	20.108	3.604	0.268
67.000	116.645	80.003	19.994	103.312	20.107	3.670	0.286
67.499	116.781	80.003	19.995	103.311	20.109	3.465	0.326
67.999	116.900	80.002	19.994	103.312	20.108	3.540	0.292
68.499	117.051	80.003	19.994	103.308	20.109	3.500	0.263
68.999	117.186	80.003	19.995	103.303	20.109	3.491	0.278
69.500	117.366	80.002	19.994	103.302	20.114	3.158	0.300
70.000	117.511	80.004	19.994	103.301	20.108	3.599	0.320
70.499	117.665	80.003	19.994	103.299	20.109	3.520	0.312
70.999	117.848	80.002	19.994	103.298	20.110	3.432	0.318
71.499	117.986	80.003	19.993	103.297	20.108	3.608	0.329
71.999	118.126	80.004	19.994	103.299	20.107	3.649	0.299
72.499	118.294	80.003	19.994	103.310	20.109	3.465	0.293
72.999	118.421	80.003	19.994	103.301	20.107	3.681	0.302
73.499	118.579	80.003	19.994	103.274	20.108	3.577	0.290
73.999	118.753	80.004	19.994	103.252	20.109	3.498	0.309
74.499	118.918	80.003	19.994	103.234	20.105	3.802	0.336
74.999	119.042	80.004	19.994	103.215	20.109	3.494	0.314
75.499	119.206	80.003	19.995	103.224	20.111	3.359	0.288
75.999	119.440	80.004	19.995	103.256	20.107	3.684	0.343
76.499	119.571	80.002	19.994	103.313	20.108	3.600	0.381
76.999	119.716	80.004	19.994	103.352	20.106	3.741	0.320
77.499	119.891	80.004	19.994	103.370	20.106	3.719	0.298
77.999	120.060	80.004	19.995	103.379	20.109	3.508	0.332
78.499	120.217	80.004	19.994	103.376	20.107	3.623	0.335
78.999	120.364	80.004	19.994	103.341	20.107	3.688	0.315
79.499	120.563	80.004	19.995	103.318	20.106	3.748	0.325
79.999	120.722	80.003	19.994	103.308	20.105	3.776	0.352
80.499	120.895	80.003	19.995	103.300	20.107	3.660	0.345
80.999	121.077	80.004	19.995	103.298	20.106	3.762	0.344
81.499	121.249	80.004	19.995	103.298	20.104	3.866	0.354
82.000	121.408	80.005	19.995	103.298	20.107	3.655	0.342
82.500	121.594	80.003	19.995	103.299	20.107	3.627	0.338
82.999	121.787	80.004	19.995	103.299	20.103	3.940	0.362
83.499	121.939	80.003	19.996	103.299	20.103	3.942	0.362
83.999	122.136	80.002	19.995	103.300	20.106	3.715	0.347
84.499	122.299	80.003	19.995	103.305	20.107	3.652	0.355
84.999	122.491	80.004	19.995	103.309	20.104	3.848	0.358
85.499	122.663	80.004	19.995	103.311	20.105	3.818	0.360
86.000	122.833	80.003	19.995	103.311	20.106	3.750	0.353
86.500	123.053	80.004	19.995	103.309	20.107	3.638	0.366
86.999	123.208	80.002	19.994	103.306	20.105	3.777	0.382
87.499	123.395	80.003	19.994	103.307	20.103	3.947	0.358
87.999	123.564	80.002	19.995	103.311	20.105	3.802	0.349
88.499	123.731	80.002	19.993	103.317	20.105	3.795	0.346
88.999	123.917	80.004	19.995	103.324	20.106	3.759	0.344
89.499	124.115	80.003	19.995	103.331	20.103	3.926	0.369
89.999	124.308	80.003	19.994	103.328	20.105	3.799	0.388
90.499	124.460	80.003	19.995	103.328	20.104	3.852	0.368
90.999	124.645	80.004	19.995	103.329	20.103	3.987	0.341
91.499	124.859	80.004	19.995	103.328	20.102	4.034	0.368
91.999	125.079	80.004	19.995	103.326	20.102	4.052	0.417
92.500	125.258	80.003	19.996	103.327	20.103	3.936	0.416
93.000	125.430	80.003	19.995	103.321	20.102	4.052	0.375
93.499	125.619	80.004	19.996	103.317	20.101	4.075	0.356
93.999	125.762	80.003	19.994	103.318	20.103	3.970	0.346
94.500	126.008	80.004	19.995	103.321	20.105	3.784	0.361
95.000	126.182	80.003	19.995	103.325	20.105	3.772	0.405
95.499	126.360	80.004	19.994	103.331	20.101	4.091	0.386
95.999	126.545	80.003	19.995	103.338	20.102	4.050	0.357
96.499	126.752	80.004	19.996	103.341	20.104	3.862	0.377
97.000	126.949	80.003	19.994	103.340	20.103	3.975	0.398
97.501	127.178	80.003	19.996	103.341	20.105	3.832	0.415
98.000	127.350	80.003	19.995	103.346	20.101	4.114	0.413
98.499	127.558	80.003	19.995	103.351	20.104	3.909	0.391
98.999	127.753	80.003	19.995	103.349	20.102	4.010	0.392
99.499	127.987	80.005	19.995	103.349	20.101	4.134	0.416
99.999	128.159	80.002	19.995	103.349	20.101	4.067	0.418
100.499	128.363	80.003	19.996	103.345	20.102	4.028	0.391
100.999	128.590	80.003	19.995	103.336	20.100	4.187	0.404
101.500	128.786	80.004	19.994	103.333	20.101	4.081	0.427
102.000	128.983	80.003	19.994	103.333	20.101	4.099	0.407
102.499	129.198	80.004	19.995	103.332	20.101	4.073	0.402
102.999	129.390	80.003	19.994	103.329	20.102	4.022	0.410
103.499	129.599	80.003	19.995	103.330	20.102	4.046	0.405
103.999	129.814	80.004	19.994	103.331	20.105	3.805	0.412
104.499	130.013	80.004	19.995	103.324	20.103	3.981	0.418
104.999	130.232	80.004	19.993	103.323	20.100	4.181	0.416
105.499	130.432	80.003	19.994	103.326	20.102	4.022	0.419
105.999	130.646	80.005	19.995	103.326	20.102	4.022	0.416
106.499	130.827	80.004	19.995	103.327	20.103	3.944	0.404
106.999	131.051	80.004	19.995	103.333	20.102	4.032	0.400
107.499	131.254	80.004	19.995	103.332	20.101	4.132	0.417
107.999	131.517	80.004	19.995	103.329	20.099	4.220	0.446
108.499	131.693	80.003	19.995	103.328	20.102	4.012	0.452
108.999	131.907	80.004	19.995	103.327	20.101	4.091	0.414
109.499	132.117	80.004	19.993	103.329	20.103	3.972	0.407
110.000	132.274	80.003	19.995	103.333	20.102	4.040	0.395
110.500	132.533	80.003	19.996	103.333	20.102	4.040	0.392
110.999	132.752	80.002	19.996	103.330	20.103	3.924	0.447
111.499	132.962	80.003	19.995	103.330	20.103	3.985	0.453
112.000	133.177	80.003	19.996	103.329	20.100	4.153	0.426
112.500	133.394	80.002	19.996	103.326	20.101	4.132	0.428
112.999	133.579	80.002	19.995	103.327	20.100	4.200	0.417
113.499	133.846	80.003	19.996	103.332	20.103	3.944	0.427
113.999	134.054	80.003	19.995	103.331	20.106	3.698	0.464
114.499	134.281	80.002	19.995	103.329	20.101	4.134	0.455
114.999	134.466	80.003	19.996	103.332	20.100	4.179	0.423
115.499	134.658	80.002	19.996	103.332	20.102	4.015	0.395
116.000	134.901	80.003	19.994	103.332	20.102	4.054	0.406
116.500	135.103	80.002	19.995	103.329	20.103	3.966	0.440
117.000	135.316	80.002	19.996	103.331	20.101	4.093	0.429
117.500	135.549	80.002	19.995	103.331	20.100	4.167	0.430
117.999	135.778	80.002	19.995	103.332	20.102	4.012	0.454
118.499	135.988	80.003	19.995	103.333	20.101	4.132	0.451
119.000	136.170	80.002	19.996	103.334	20.105	3.840	0.415
119.500	136.438	80.003	19.995	103.330	20.099	4.259	0.421
120.000	136.653	80.001	19.995	103.328	20.099	4.218	0.467
120.500	136.849	80.003	19.994	103.325	20.103	3.928	0.447
121.000	137.126	80.002	19.995	103.326	20.102	4.008	0.442
121.500	137.338	80.003	19.996	103.327	20.105	3.777	0.481
121.999	137.561	80.003	19.994	103.332	20.101	4.106	0.462
122.499	137.766	80.003	19.995	103.336	20.102	4.022	0.432
122.999	138.015	80.002	19.995	103.339	20.100	4.181	0.441
123.499	138.281	80.003	19.996	103.338	20.100	4.177	0.484
124.000	138.456	80.003	19.994	103.334	20.102	4.033	0.478
124.500	138.679	80.003	19.995	103.330	20.104	3.909	0.419
124.999	138.935	80.003	19.995	103.323	20.102	3.998	0.438
125.499	139.162	80.004	19.995	103.319	20.104	3.865	0.481
125.999	139.396	80.004	19.995	103.319	20.100	4.164	0.473
126.499	139.591	80.004	19.994	103.319	20.102	4.017	0.445
126.999	139.848	80.004	19.995	103.322	20.101	4.133	0.440
127.499	140.084	80.005	19.993	103.328	20.102	4.011	0.473
127.999	140.331	80.004	19.994	103.333	20.102	4.011	0.488
128.500	140.566	80.005	19.993	103.334	20.101	4.115	0.482
129.000	140.784	80.004	19.994	103.337	20.099	4.234	0.468
129.500	140.996	80.005	19.993	103.338	20.101	4.089	0.442
130.000	141.213	80.005	19.994	103.339	20.102	4.016	0.430
130.500	141.448	80.005	19.995	103.340	20.099	4.275	0.441
131.000	141.663	80.007	19.993	103.338	20.101	4.138	0.451
131.500	141.911	80.005	19.994	103.337	20.099	4.226	0.456
132.000	142.145	80.006	19.994	103.335	20.100	4.202	0.473
132.500	142.401	80.004	19.994	103.333	20.099	4.277	0.486
133.000	142.605	80.006	19.994	103.330	20.098	4.336	0.475
133.500	142.847	80.005	19.993	103.329	20.100	4.215	0.453
134.000	143.040	80.005	19.993	103.328	20.099	4.287	0.440
134.500	143.299	80.005	19.996	103.321	20.102	4.031	0.443
135.000	143.525	80.004	19.994	103.314	20.104	3.869	0.469
135.500	143.790	80.005	19.995	103.310	20.103	3.982	0.488
136.000	143.993	80.005	19.994	103.308	20.103	3.951	0.479
136.500	144.239	80.005	19.994	103.304	20.106	3.761	0.458
137.000	144.484	80.005	19.994	103.305	20.102	4.019	0.470
137.500	144.716	80.003	19.994	103.305	20.102	4.037	0.484
138.000	144.941	80.004	19.994	103.306	20.102	4.039	0.467
138.500	145.184	80.004	19.994	103.305	20.100	4.188	0.462
139.000	145.455	80.004	19.994	103.310	20.102	4.017	0.491
139.500	145.661	80.002	19.993	103.316	20.103	3.978	0.496
140.000	145.910	80.003	19.995	103.322	20.102	4.051	0.466
140.500	146.099	80.003	19.995	103.325	20.102	4.027	0.446
141.000	146.344	80.003	19.994	103.329	20.102	4.052	0.436
141.500	146.621	80.003	19.994	103.329	20.105	3.799	0.478
142.000	146.846	80.003	19.994	103.329	20.102	4.022	0.512
142.500	147.047	80.002	19.994	103.330	20.099	4.261	0.464
143.000	147.307	80.004	19.996	103.331	20.099	4.267	0.443
143.500	147.532	80.003	19.994	103.326	20.102	4.053	0.473
144.000	147.779	80.003	19.995	103.319	20.103	3.983	0.479
144.500	148.017	80.004	19.995	103.314	20.104	3.848	0.479
145.000	148.240	80.001	19.995	103.308	20.101	4.089	0.473
145.500	148.439	80.003	19.995	103.301	20.104	3.882	0.442
146.000	148.718	80.003	19.994	103.299	20.102	4.031	0.450
146.500	148.920	80.002	19.995	103.302	20.099	4.231	0.479
147.000	149.172	80.003	19.995	103.305	20.101	4.098	0.468
147.500	149.423	80.002	19.995	103.308	20.103	3.925	0.479
148.000	149.651	80.003	19.994	103.308	20.100	4.152	0.491
148.500	149.924	80.002	19.994	103.310	20.103	3.952	0.490
149.000	150.155	80.002	19.995	103.310	20.100	4.144	0.503
149.500	150.387	80.003	19.996	103.307	20.101	4.087	0.484
150.000	150.631	80.003	19.994	103.302	20.104	3.913	0.469
150.500	150.859	80.003	19.995	103.302	20.101	4.103	0.474
151.000	151.106	80.003	19.994	103.304	20.101	4.079	0.473
151.500	151.344	80.003	19.996	103.308	20.100	4.173	0.480
152.000	151.560	80.002	19.995	103.314	20.102	4.038	0.470
152.500	151.820	80.002	19.995	103.321	20.103	3.972	0.465
153.000	152.084	80.004	19.995	103.329	20.102	4.007	0.500
153.500	152.304	80.003	19.994	103.333	20.100	4.181	0.504
154.000	152.551	80.004	19.995	103.333	20.101	4.138	0.476
154.500	152.790	80.005	19.994	103.333	20.100	4.171	0.477
155.000	153.056	80.003	19.995	103.328	20.102	4.057	0.496
155.500	153.273	80.002	19.996	103.320	20.099	4.224	0.495
156.000	153.487	80.002	19.994	103.313	20.097	4.435	0.457
156.500	153.745	80.003	19.994	103.308	20.099	4.257	0.451
157.000	153.965	80.003	19.994	103.302	20.100	4.165	0.475
157.500	154.204	80.003	19.994	103.300	20.098	4.347	0.469
158.000	154.442	80.004	19.994	103.301	20.097	4.396	0.468
158.500	154.677	80.003	19.994	103.304	20.099	4.237	0.475
159.000	154.929	80.003	19.994	103.310	20.096	4.453	0.480
159.500	155.145	80.004	19.994	103.318	20.097	4.381	0.478
160.000	155.378	80.005	19.994	103.325	20.102	4.048	0.458
160.500	155.635	80.004	19.994	103.328	20.100	4.168	0.469
161.000	155.890	80.003	19.994	103.324	20.100	4.148	0.501
161.500	156.132	80.003	19.994	103.320	20.099	4.240	0.505
162.000	156.370	80.003	19.995	103.319	20.103	3.989	0.489
162.500	156.570	80.003	19.993	103.318	20.102	4.060	0.459
163.000	156.831	80.004	19.994	103.315	20.102	4.026	0.449
163.500	157.116	80.003	19.994	103.318	20.101	4.140	0.503
164.000	157.347	80.004	19.994	103.323	20.100	4.205	0.531
164.500	157.559	80.004	19.994	103.324	20.099	4.217	0.480
165.000	157.811	80.003	19.994	103.325	20.100	4.141	0.453
165.500	158.061	80.004	19.994	103.331	20.102	4.041	0.483
166.000	158.313	80.003	19.995	103.335	20.100	4.215	0.502
166.500	158.559	80.003	19.995	103.335	20.100	4.187	0.500
167.000	158.751	80.003	19.994	103.335	20.100	4.169	0.468
167.500	159.035	80.003	19.995	103.335	20.101	4.128	0.457
168.000	159.268	80.003	19.995	103.336	20.104	3.858	0.496
168.500	159.501	80.002	19.994	103.336	20.102	4.018	0.492
169.000	159.749	80.003	19.994	103.337	20.101	4.075	0.474
169.500	159.971	80.002	19.994	103.337	20.099	4.228	0.475
170.000	160.212	80.001	19.994	103.332	20.096	4.481	0.466
170.500	160.467	80.003	19.993	103.325	20.097	4.395	0.479
171.000	160.780	80.002	19.995	103.318	20.100	4.182	0.532
171.500	160.989	80.003	19.994	103.313	20.100	4.200	0.545
172.000	161.246	80.002	19.995	103.313	20.099	4.221	0.494
172.500	161.477	80.003	19.994	103.318	20.098	4.362	0.477
173.000	161.739	80.001	19.993	103.325	20.099	4.268	0.491
173.500	161.968	80.001	19.995	103.327	20.101	4.094	0.492
174.000	162.217	80.003	19.994	103.324	20.098	4.302	0.484
174.500	162.462	80.002	19.995	103.317	20.102	4.037	0.486
175.000	162.709	80.003	19.995	103.309	20.102	4.016	0.494
175.500	162.967	80.002	19.995	103.302	20.100	4.166	0.498
176.000	163.262	80.001	19.994	103.300	20.098	4.292	0.529
176.500	163.472	80.001	19.996	103.307	20.098	4.292	0.529
177.000	163.767	80.002	19.996	103.315	20.095	4.521	0.505
177.500	163.944	80.003	19.995	103.324	20.099	4.262	0.488
178.000	164.213	80.003	19.995	103.329	20.096	4.456	0.459
178.500	164.438	80.002	19.995	103.331	20.098	4.303	0.470
179.000	164.715	80.002	19.995	103.331	20.098	4.358	0.498
179.500	164.998	80.002	19.996	103.329	20.098	4.295	0.531
180.000	165.244	80.002	19.995	103.322	20.096	4.512	0.545
180.500	165.494	80.004	19.994	103.318	20.095	4.555	0.513
181.000	165.743	80.002	19.996	103.317	20.097	4.429	0.498
181.500	165.977	80.003	19.994	103.309	20.098	4.296	0.491
182.000	166.235	80.002	19.995	103.303	20.094	4.606	0.487
182.500	166.512	80.004	19.995	103.301	20.097	4.439	0.513
183.000	166.719	80.004	19.995	103.296	20.097	4.424	0.510
183.500	166.989	80.004	19.995	103.295	20.098	4.359	0.481
184.000	167.186	80.004	19.995	103.294	20.097	4.389	0.472
184.500	167.484	80.003	19.994	103.294	20.096	4.463	0.481
185.000	167.702	80.004	19.995	103.294	20.099	4.228	0.505
185.500	167.963	80.004	19.995	103.298	20.099	4.221	0.497
186.000	168.214	80.003	19.995	103.298	20.096	4.452	0.495
186.500	168.445	80.003	19.995	103.299	20.099	4.235	0.497
187.000	168.701	80.004	19.995	103.300	20.099	4.249	0.485
187.500	168.962	80.005	19.994	103.300	20.100	4.200	0.502
188.000	169.205	80.004	19.995	103.301	20.099	4.218	0.510
188.500	169.531	80.004	19.995	103.300	20.102	4.036	0.537
189.000	169.718	80.005	19.995	103.300	20.099	4.222	0.541
189.500	170.002	80.003	19.995	103.300	20.096	4.463	0.492
190.000	170.223	80.004	19.993	103.303	20.101	4.104	0.488
190.500	170.465	80.004	19.994	103.307	20.099	4.264	0.484
191.000	170.715	80.003	19.994	103.313	20.101	4.072	0.478
191.500	170.924	80.004	19.995	103.320	20.102	4.022	0.476
192.000	171.207	80.004	19.994	103.328	20.103	3.943	0.475
192.500	171.462	80.003	19.994	103.327	20.102	4.063	0.515
193.000	171.724	80.003	19.994	103.329	20.104	3.886	0.528
193.500	171.950	80.003	19.995	103.324	20.103	3.972	0.502
194.000	172.191	80.003	19.995	103.319	20.103	3.961	0.477
194.500	172.428	80.004	19.994	103.319	20.104	3.912	0.473
195.000	172.717	80.003	19.995	103.322	20.102	3.994	0.502
195.500	172.957	80.003	19.995	103.316	20.100	4.168	0.527
196.000	173.207	80.004	19.995	103.315	20.100	4.145	0.510
196.500	173.446	80.004	19.996	103.309	20.100	4.151	0.490
197.000	173.702	80.005	19.995	103.295	20.099	4.235	0.492
197.500	173.984	80.003	19.996	103.288	20.102	4.047	0.516
198.000	174.217	80.003	19.995	103.283	20.101	4.123	0.527
198.500	174.474	80.004	19.994	103.279	20.099	4.262	0.503
199.000	174.752	80.003	19.995	103.275	20.101	4.105	0.512
199.500	174.974	80.003	19.995	103.279	20.100	4.181	0.518
200.000	175.194	80.004	19.995	103.280	20.099	4.270	0.471
200.500	175.485	80.004	19.994	103.284	20.103	3.957	0.476
201.000	175.756	80.003	19.996	103.287	20.101	4.139	0.536
201.500	175.978	80.002	19.996	103.294	20.100	4.196	0.528
202.000	176.275	80.003	19.995	103.296	20.103	3.973	0.506
202.500	176.461	80.003	19.995	103.296	20.100	4.185	0.501
203.000	176.766	80.003	19.996	103.297	20.100	4.208	0.487
203.500	177.009	80.003	19.995	103.297	20.099	4.267	0.519
204.000	177.282	80.004	19.996	103.300	20.099	4.253	0.531
204.500	177.491	80.005	19.994	103.302	20.098	4.338	0.499
205.000	177.782	80.003	19.995	103.301	20.102	4.005	0.491
205.500	177.979	80.004	19.995	103.301	20.101	4.066	0.494
206.000	178.277	80.004	19.995	103.301	20.102	4.034	0.492
206.500	178.538	80.003	19.995	103.298	20.101	4.124	0.527
207.000	178.733	80.003	19.994	103.295	20.101	4.128	0.507
207.500	179.009	80.005	19.995	103.294	20.103	3.987	0.464
208.000	179.271	80.005	19.995	103.293	20.099	4.257	0.505
208.500	179.527	80.004	19.995	103.296	20.100	4.161	0.528
209.000	179.764	80.004	19.995	103.303	20.097	4.427	0.505
209.500	180.003	80.003	19.995	103.311	20.095	4.566	0.485
210.000	180.259	80.004	19.995	103.315	20.101	4.109	0.486
210.500	180.534	80.004	19.996	103.315	20.102	4.022	0.513
211.000	180.774	80.004	19.995	103.310	20.099	4.259	0.523
211.500	181.011	80.005	19.994	103.303	20.099	4.281	0.496
212.000	181.281	80.004	19.996	103.294	20.099	4.277	0.492
212.500	181.527	80.004	19.995	103.287	20.096	4.470	0.511
213.000	181.783	80.004	19.996	103.285	20.100	4.173	0.509
213.500	182.026	80.004	19.995	103.284	20.098	4.348	0.501
214.000	182.293	80.004	19.995	103.282	20.101	4.125	0.504
214.500	182.546	80.005	19.995	103.282	20.100	4.161	0.515
215.000	182.768	80.005	19.995	103.281	20.098	4.337	0.498
215.500	183.017	80.004	19.994	103.276	20.100	4.198	0.473
216.000	183.296	80.005	19.996	103.271	20.098	4.356	0.499
216.500	183.508	80.005	19.995	103.266	20.102	3.992	0.510
217.000	183.765	80.005	19.995	103.265	20.097	4.419	0.480
217.500	184.016	80.006	19.995	103.269	20.099	4.234	0.489
218.000	184.269	80.006	19.994	103.275	20.098	4.348	0.506
218.500	184.519	80.004	19.994	103.283	20.099	4.222	0.503
219.000	184.774	80.006	19.994	103.288	20.098	4.322	0.504
219.500	185.029	80.003	19.995	103.290	20.101	4.118	0.507
220.000	185.316	80.004	19.995	103.292	20.099	4.285	0.526
220.500	185.562	80.005	19.995	103.301	20.099	4.224	0.538
221.000	185.820	80.005	19.995	103.313	20.102	4.046	0.519
221.500	186.073	80.005	19.994	103.326	20.100	4.187	0.507
222.000	186.332	80.005	19.994	103.333	20.099	4.257	0.511
222.500	186.607	80.004	19.995	103.332	20.102	4.007	0.523
223.000	186.867	80.004	19.995	103.318	20.101	4.064	0.534
223.500	187.099	80.003	19.994	103.298	20.100	4.154	0.514
224.000	187.357	80.003	19.994	103.278	20.098	4.338	0.491
224.500	187.570	80.003	19.994	103.261	20.101	4.097	0.481
225.000	187.861	80.004	19.995	103.248	20.100	4.197	0.488
225.500	188.114	80.004	19.995	103.241	20.100	4.171	0.524
226.000	188.331	80.004	19.994	103.242	20.096	4.508	0.507
226.500	188.574	80.004	19.994	103.243	20.098	4.343	0.465
227.000	188.877	80.003	19.995	103.246	20.099	4.257	0.503
227.500	189.105	80.003	19.994	103.254	20.097	4.408	0.538
228.000	189.359	80.005	19.994	103.259	20.094	4.629	0.506
228.500	189.619	80.003	19.994	103.264	20.099	4.235	0.498
229.000	189.868	80.004	19.994	103.268	20.097	4.392	0.511
229.500	190.111	80.003	19.994	103.269	20.100	4.159	0.501
230.000	190.409	80.002	19.995	103.273	20.100	4.201	0.516
230.500	190.649	80.003	19.995	103.275	20.097	4.436	0.539
231.000	190.918	80.004	19.994	103.275	20.096	4.444	0.524
231.500	191.169	80.004	19.993	103.276	20.098	4.293	0.515
232.000	191.424	80.003	19.995	103.282	20.098	4.316	0.513
232.500	191.658	80.003	19.994	103.283	20.099	4.290	0.497
233.000	191.903	80.002	19.994	103.281	20.096	4.507	0.484
233.500	192.156	80.003	19.994	103.278	20.099	4.218	0.489
234.000	192.440	80.003	19.994	103.273	20.098	4.296	0.517
234.500	192.677	80.003	19.994	103.266	20.099	4.277	0.529
235.000	192.903	80.003	19.995	103.261	20.099	4.289	0.492
235.500	193.160	80.003	19.994	103.263	20.098	4.297	0.473
236.000	193.433	80.003	19.993	103.268	20.101	4.117	0.506
236.500	193.694	80.002	19.995	103.268	20.100	4.172	0.532
237.000	193.944	80.003	19.996	103.273	20.100	4.183	0.523
237.500	194.182	80.003	19.995	103.279	20.097	4.428	0.500
238.000	194.457	80.003	19.995	103.281	20.095	4.575	0.500
238.500	194.654	80.003	19.995	103.282	20.099	4.221	0.492
239.000	194.945	80.004	19.995	103.287	20.099	4.238	0.480
239.500	195.155	80.003	19.994	103.289	20.100	4.191	0.495
240.000	195.432	80.003	19.994	103.284	20.100	4.152	0.494
240.500	195.678	80.003	19.995	103.281	20.100	4.181	0.505
241.000	195.903	80.004	19.994	103.275	20.101	4.097	0.497
241.500	196.139	80.003	19.995	103.272	20.101	4.130	0.466
242.000	196.424	80.004	19.994	103.269	20.100	4.209	0.491
242.500	196.649	80.003	19.995	103.274	20.099	4.246	0.516
243.000	196.900	80.002	19.995	103.281	20.100	4.160	0.493
243.500	197.115	80.004	19.995	103.286	20.100	4.187	0.471
244.000	197.401	80.003	19.994	103.288	20.104	3.896	0.483
244.500	197.635	80.004	19.994	103.289	20.100	4.205	0.510
245.000	197.887	80.003	19.995	103.283	20.100	4.150	0.503
245.500	198.140	80.002	19.995	103.276	20.100	4.152	0.496
246.000	198.384	80.003	19.994	103.271	20.102	4.009	0.502
246.500	198.694	80.003	19.995	103.267	20.102	4.049	0.526
247.000	198.911	80.004	19.994	103.263	20.100	4.207	0.540
247.500	199.196	80.002	19.994	103.263	20.102	4.027	0.514
248.000	199.382	80.004	19.995	103.263	20.100	4.150	0.486
248.500	199.638	80.002	19.995	103.261	20.101	4.123	0.457
249.000	199.921	80.003	19.995	103.262	20.102	3.988	0.491
249.500	200.148	80.003	19.995	103.262	20.099	4.262	0.524
250.000	200.409	80.003	19.994	103.261	20.098	4.303	0.499
250.500	200.627	80.002	19.994	103.262	20.096	4.467	0.484
251.000	200.858	80.002	19.995	103.265	20.101	4.091	0.464
251.500	201.115	80.003	19.995	103.264	20.101	4.103	0.468
252.000	201.365	80.003	19.994	103.264	20.103	3.950	0.497
252.500	201.634	80.003	19.995	103.265	20.101	4.084	0.514
253.000	201.896	80.002	19.994	103.263	20.100	4.211	0.525
253.500	202.125	80.001	19.995	103.261	20.100	4.199	0.511
254.000	202.400	80.002	19.994	103.260	20.103	3.972	0.497
254.500	202.632	80.003	19.995	103.259	20.099	4.242	0.505
255.000	202.886	80.003	19.995	103.259	20.102	3.995	0.497
255.500	203.123	80.002	19.995	103.259	20.099	4.279	0.489
256.000	203.376	80.002	19.995	103.259	20.099	4.218	0.490
256.500	203.614	80.002	19.994	103.257	20.098	4.313	0.491
257.000	203.852	80.001	19.993	103.255	20.097	4.369	0.484
257.500	204.106	80.001	19.995	103.251	20.100	4.154	0.484
258.000	204.329	80.003	19.994	103.250	20.098	4.342	0.485
258.500	204.576	80.001	19.994	103.251	20.097	4.414	0.474
259.000	204.838	80.002	19.993	103.254	20.094	4.628	0.490
259.500	205.098	80.001	19.994	103.255	20.097	4.373	0.515
260.000	205.313	80.001	19.994	103.258	20.097	4.438	0.498
260.500	205.567	80.001	19.993	103.260	20.094	4.608	0.472
261.000	205.841	80.002	19.994	103.260	20.098	4.357	0.499
261.500	206.072	80.004	19.995	103.261	20.093	4.695	0.516
262.000	206.328	80.003	19.993	103.262	20.095	4.580	0.496
262.500	206.577	80.004	19.994	103.262	20.094	4.601	0.496
263.000	206.847	80.003	19.994	103.261	20.094	4.623	0.512
263.500	207.085	80.003	19.995	103.260	20.093	4.684	0.513
264.000	207.304	80.002	19.994	103.260	20.095	4.555	0.482
264.500	207.583	80.003	19.996	103.261	20.094	4.618	0.478
265.000	207.792	80.002	19.995	103.267	20.095	4.534	0.494
265.500	208.080	80.004	19.994	103.269	20.097	4.427	0.493
266.000	208.262	80.005	19.994	103.269	20.095	4.525	0.483
266.500	208.542	80.002	19.995	103.271	20.100	4.181	0.466
267.000	208.828	80.004	19.994	103.269	20.096	4.508	0.514
267.500	209.036	80.003	19.995	103.264	20.097	4.386	0.530
268.000	209.330	80.004	19.995	103.267	20.095	4.523	0.498
268.500	209.540	80.003	19.994	103.267	20.096	4.445	0.503
269.000	209.765	80.005	19.994	103.265	20.095	4.517	0.470
269.500	210.055	80.003	19.994	103.264	20.095	4.521	0.476
270.000	210.290	80.004	19.995	103.264	20.096	4.462	0.520
270.500	210.554	80.004	19.994	103.265	20.092	4.765	0.512
271.000	210.761	80.005	19.994	103.273	20.097	4.405	0.485
271.500	211.047	80.005	19.994	103.280	20.095	4.542	0.482
272.000	211.293	80.004	19.995	103.289	20.090	4.912	0.512
272.500	211.525	80.005	19.994	103.296	20.091	4.869	0.505
273.000	211.755	80.004	19.994	103.297	20.094	4.662	0.470
273.500	212.012	80.005	19.994	103.294	20.092	4.783	0.474
274.000	212.249	80.005	19.995	103.289	20.089	5.032	0.490
274.500	212.516	80.005	19.995	103.282	20.091	4.869	0.499
275.000	212.748	80.004	19.994	103.275	20.089	4.981	0.502
275.500	212.974	80.003	19.994	103.268	20.090	4.963	0.478
276.000	213.222	80.004	19.995	103.262	20.088	5.088	0.466
276.500	213.466	80.003	19.995	103.254	20.087	5.145	0.483
277.000	213.728	80.003	19.995	103.244	20.086	5.243	0.499
277.500	213.995	80.004	19.995	103.235	20.085	5.306	0.517
278.000	214.252	80.004	19.996	103.234	20.087	5.171	0.526
278.500	214.514	80.004	19.994	103.235	20.086	5.261	0.522
279.000	214.758	80.003	19.995	103.240	20.087	5.169	0.513
279.500	215.014	80.003	19.994	103.246	20.087	5.138	0.503
280.000	215.217	80.003	19.994	103.254	20.083	5.424	0.479
280.500	215.458	80.004	19.994	103.255	20.085	5.281	0.451
281.000	215.738	80.003	19.995	103.255	20.086	5.240	0.482
281.500	215.968	80.003	19.994	103.256	20.086	5.244	0.516
282.000	216.225	80.003	19.995	103.257	20.083	5.465	0.499
282.500	216.468	80.003	19.995	103.257	20.081	5.615	0.493
283.000	216.689	80.002	19.995	103.254	20.082	5.533	0.482
283.500	216.956	80.004	19.994	103.254	20.084	5.382	0.476
284.000	217.178	80.003	19.995	103.255	20.077	5.899	0.489
284.500	217.445	80.004	19.995	103.256	20.082	5.545	0.489
285.000	217.697	80.002	19.994	103.258	20.081	5.627	0.504
285.500	217.920	80.004	19.995	103.262	20.079	5.771	0.497
286.000	218.157	80.003	19.995	103.262	20.080	5.708	0.468
286.500	218.390	80.003	19.995	103.261	20.081	5.583	0.465
287.000	218.647	80.004	19.994	103.260	20.081	5.597	0.480
287.500	218.864	80.003	19.995	103.258	20.082	5.505	0.482
288.000	219.168	80.004	19.995	103.256	20.077	5.869	0.497
288.500	219.396	80.004	19.995	103.253	20.078	5.825	0.526
289.000	219.596	80.005	19.994	103.251	20.078	5.814	0.480
289.500	219.892	80.005	19.994	103.251	20.077	5.937	0.463
290.000	220.100	80.005	19.995	103.251	20.076	6.017	0.500
290.500	220.391	80.005	19.996	103.251	20.077	5.870	0.501
291.000	220.610	80.004	19.994	103.248	20.075	6.031	0.505
291.500	220.835	80.005	19.996	103.249	20.072	6.317	0.477
292.000	221.102	80.004	19.995	103.248	20.074	6.119	0.467
292.500	221.348	80.005	19.995	103.248	20.077	5.943	0.502
293.000	221.600	80.004	19.995	103.250	20.070	6.428	0.506
293.500	221.836	80.004	19.994	103.256	20.073	6.201	0.493
294.000	222.090	80.005	19.994	103.257	20.073	6.236	0.489
294.500	222.322	80.005	19.995	103.256	20.073	6.238	0.488
295.000	222.575	80.005	19.995	103.255	20.073	6.224	0.486
295.500	222.823	80.005	19.994	103.256	20.073	6.228	0.494
296.000	223.108	80.005	19.993	103.250	20.070	6.422	0.517
296.500	223.352	80.004	19.995	103.243	20.069	6.520	0.531
297.000	223.554	80.005	19.995	103.244	20.067	6.641	0.487
297.500	223.787	80.004	19.994	103.242	20.063	6.935	0.440
298.000	224.041	80.005	19.994	103.236	20.065	6.806	0.461
298.500	224.302	80.005	19.994	103.241	20.068	6.594	0.501
299.000	224.542	80.004	19.994	103.247	20.066	6.745	0.508
299.500	224.791	80.005	19.995	103.248	20.065	6.784	0.495
300.000	225.031	80.005	19.994	103.249	20.063	6.982	0.489
300.500	225.304	80.006	19.994	103.255	20.063	6.986	0.501
301.000	225.525	80.006	19.995	103.254	20.060	7.192	0.503
301.500	225.821	80.005	19.996	103.255	20.064	6.896	0.505
302.000	226.028	80.003	19.995	103.254	20.060	7.164	0.510
302.500	226.279	80.005	19.995	103.253	20.063	6.935	0.481
303.000	226.554	80.004	19.995	103.254	20.061	7.082	0.492
303.500	226.794	80.002	19.996	103.254	20.063	6.978	0.520
304.000	227.034	80.003	19.995	103.257	20.064	6.916	0.498
304.500	227.262	80.003	19.995	103.259	20.061	7.097	0.475
305.000	227.482	80.003	19.995	103.262	20.060	7.169	0.458
305.500	227.778	80.002	19.995	103.262	20.059	7.232	0.482
306.000	227.989	80.002	19.995	103.264	20.061	7.101	0.512
306.500	228.278	80.000	19.996	103.263	20.064	6.916	0.504
307.000	228.510	80.002	19.995	103.263	20.062	7.041	0.511
307.500	228.788	80.002	19.995	103.264	20.064	6.918	0.515
308.000	229.010	80.003	19.995	103.266	20.062	7.037	0.505
308.500	229.272	80.001	19.995	103.266	20.062	7.058	0.491
309.000	229.528	80.001	19.996	103.264	20.061	7.111	0.501
309.500	229.755	80.001	19.995	103.265	20.066	6.721	0.501
310.000	230.014	80.001	19.995	103.263	20.062	7.050	0.485
310.500	230.262	80.001	19.995	103.261	20.064	6.855	0.496
311.000	230.519	80.001	19.996	103.259	20.064	6.878	0.505
311.500	230.750	80.002	19.995	103.260	20.062	7.055	0.496
312.000	231.031	80.001	19.995	103.258	20.061	7.127	0.500
312.500	231.246	80.000	19.996	103.259	20.065	6.814	0.504
313.000	231.514	80.001	19.995	103.260	20.060	7.153	0.489
313.500	231.740	80.000	19.995	103.260	20.061	7.100	0.489
314.000	232.008	80.003	19.994	103.260	20.061	7.130	0.495
314.500	232.262	80.002	19.995	103.260	20.066	6.771	0.508
315.000	232.501	80.002	19.993	103.255	20.063	6.969	0.507
315.500	232.727	80.001	19.995	103.250	20.060	7.214	0.479
316.000	233.011	80.003	19.995	103.250	20.061	7.149	0.488
316.500	233.254	80.002	19.993	103.249	20.061	7.133	0.519
317.000	233.467	80.002	19.995	103.249	20.060	7.178	0.491
317.500	233.744	80.002	19.994	103.255	20.062	7.067	0.473
318.000	234.009	80.002	19.995	103.259	20.059	7.239	0.516
318.500	234.221	80.001	19.994	103.260	20.057	7.401	0.510
319.000	234.473	80.002	19.995	103.265	20.061	7.137	0.471
319.500	234.730	80.002	19.994	103.266	20.061	7.125	0.486
320.000	234.948	80.002	19.994	103.267	20.061	7.090	0.492
320.500	235.218	80.002	19.994	103.267	20.061	7.100	0.482
321.000	235.478	80.002	19.994	103.267	20.060	7.192	0.509
321.500	235.708	80.002	19.995	103.261	20.064	6.908	0.510
322.000	235.923	80.003	19.994	103.261	20.063	6.991	0.467
322.500	236.198	80.002	19.992	103.260	20.062	7.011	0.467
323.000	236.451	80.001	19.995	103.257	20.064	6.886	0.510
323.500	236.691	80.003	19.995	103.256	20.066	6.734	0.511
324.000	236.939	80.002	19.993	103.257	20.064	6.912	0.490
324.500	237.194	80.001	19.994	103.256	20.065	6.830	0.495
325.000	237.491	80.002	19.996	103.251	20.067	6.649	0.527
325.500	237.707	80.002	19.996	103.249	20.066	6.735	0.532
326.000	237.950	80.003	19.995	103.251	20.068	6.600	0.486
326.500	238.169	80.003	19.994	103.250	20.068	6.606	0.460
327.000	238.438	80.003	19.995	103.250	20.066	6.737	0.475
327.500	238.667	80.004	19.995	103.256	20.065	6.796	0.493
328.000	238.923	80.003	19.995	103.259	20.066	6.711	0.492
328.500	239.207	80.003	19.993	103.260	20.069	6.490	0.513
329.000	239.432	80.004	19.995	103.259	20.068	6.550	0.524
329.500	239.655	80.004	19.993	103.261	20.067	6.630	0.479
330.000	239.909	80.003	19.994	103.264	20.068	6.548	0.463
330.500	240.160	80.004	19.995	103.263	20.069	6.534	0.491
331.000	240.418	80.003	19.995	103.262	20.068	6.581	0.507
331.500	240.661	80.003	19.994	103.262	20.066	6.746	0.504
332.000	240.890	80.003	19.994	103.259	20.068	6.552	0.487
332.500	241.136	80.004	19.995	103.251	20.064	6.850	0.474
333.000	241.385	80.003	19.995	103.247	20.063	6.952	0.485
333.500	241.617	80.003	19.995	103.240	20.063	6.978	0.488
334.000	241.862	80.003	19.994	103.232	20.067	6.696	0.479
334.500	242.134	80.003	19.995	103.227	20.063	6.925	0.497
335.000	242.377	80.003	19.994	103.226	20.062	7.060	0.516
335.500	242.631	80.001	19.995	103.225	20.065	6.815	0.506
336.000	242.852	80.003	19.995	103.229	20.064	6.922	0.486
336.500	243.120	80.003	19.994	103.231	20.064	6.918	0.482
337.000	243.383	80.002	19.995	103.233	20.063	6.996	0.510
337.500	243.616	80.003	19.994	103.232	20.064	6.873	0.513
338.000	243.872	80.003	19.994	103.230	20.063	6.934	0.492
338.500	244.139	80.003	19.995	103.233	20.062	7.051	0.506
339.000	244.375	80.003	19.996	103.239	20.060	7.208	0.513
339.500	244.610	80.002	19.994	103.244	20.060	7.156	0.488
340.000	244.851	80.003	19.995	103.250	20.060	7.211	0.474
340.500	245.124	80.003	19.994	103.257	20.060	7.182	0.495
341.000	245.354	80.003	19.995	103.258	20.060	7.172	0.508
341.500	245.613	80.003	19.995	103.259	20.059	7.232	0.496
342.000	245.858	80.001	19.995	103.259	20.060	7.179	0.497
342.500	246.106	80.002	19.993	103.255	20.058	7.316	0.498
343.000	246.380	80.002	19.995	103.253	20.062	7.059	0.507
343.500	246.619	80.002	19.994	103.252	20.061	7.144	0.517
344.000	246.852	80.002	19.995	103.248	20.058	7.315	0.493
344.500	247.124	80.004	19.994	103.242	20.059	7.242	0.489
345.000	247.349	80.003	19.994	103.241	20.061	7.122	0.501
345.500	247.585	80.002	19.996	103.244	20.058	7.326	0.479
346.000	247.812	80.003	19.995	103.245	20.058	7.302	0.462
346.500	248.089	80.003	19.994	103.248	20.059	7.276	0.484
347.000	248.304	80.004	19.994	103.254	20.061	7.135	0.499
347.500	248.549	80.004	19.994	103.259	20.058	7.372	0.476
348.000	248.828	80.003	19.994	103.258	20.061	7.145	0.492
