Repository: ulfsri/fsri_materials_database

# Materials and Products Database

## 01_Data

Raw data generated from each apparatus are included here in plain-text format. The data is organized first by material, next by the short name of test apparatus used, and where applicable additional filtering by test settings.

### material.json

Each material directory contains a json file of the same name as the material. This file links the data stored in the repository as well as data and graphs produced by the accompanying scripts (__02_Scripts__) to the respective landing page for the material on the front-end website.

File: 01_Data/PVC_Pipe/MCC/PVC_Pipe_MCC_30K_min_211118_R1.txt (part 2 of 4)
T Correction Coefficients:	0	1.024463	0
Time Shift (s):	14
*
Time (s)	Temperature (C)	N2 flow rate (cc/min)	O2 flow rate (cc/min)	Flow Rate (cc/min)	Oxygen (%)	HRR (W/g)	Heating rate (C/s)
348.000	243.432	80.005	19.995	103.259	19.841	4.784	0.472
348.500	243.719	80.004	19.995	103.259	19.842	4.695	0.487
349.000	243.946	80.004	19.995	103.258	19.839	4.912	0.519
349.500	244.185	80.004	19.994	103.258	19.841	4.748	0.490
350.000	244.456	80.003	19.995	103.258	19.839	4.900	0.488
350.500	244.675	80.003	19.995	103.259	19.840	4.815	0.500
351.000	244.994	80.005	19.995	103.259	19.839	4.926	0.514
351.500	245.218	80.004	19.995	103.259	19.840	4.841	0.541
352.000	245.456	80.004	19.995	103.258	19.840	4.824	0.503
352.500	245.671	80.004	19.995	103.256	19.841	4.768	0.458
353.000	245.978	80.007	19.995	103.256	19.842	4.678	0.488
353.500	246.231	80.005	19.995	103.255	19.841	4.729	0.541
354.000	246.453	80.005	19.995	103.255	19.841	4.764	0.517
354.500	246.692	80.004	19.995	103.255	19.840	4.818	0.468
355.000	246.933	80.004	19.996	103.256	19.836	5.084	0.471
355.500	247.192	80.003	19.994	103.255	19.838	4.938	0.490
356.000	247.442	80.006	19.994	103.255	19.837	5.036	0.504
356.500	247.674	80.005	19.995	103.255	19.838	4.940	0.496
357.000	247.945	80.004	19.995	103.256	19.836	5.119	0.492
357.500	248.235	80.005	19.995	103.256	19.835	5.158	0.532
358.000	248.444	80.004	19.996	103.256	19.834	5.290	0.530
358.500	248.734	80.008	19.995	103.256	19.836	5.119	0.499
359.000	248.931	80.006	19.995	103.251	19.834	5.267	0.493
359.500	249.233	80.006	19.995	103.248	19.834	5.241	0.493
360.000	249.486	80.007	19.995	103.243	19.835	5.161	0.527
360.500	249.730	80.005	19.994	103.242	19.834	5.277	0.526
361.000	249.957	80.003	19.995	103.243	19.832	5.385	0.484
361.500	250.239	80.004	19.994	103.247	19.832	5.420	0.491
362.000	250.493	80.005	19.994	103.251	19.835	5.208	0.523
362.500	250.720	80.005	19.995	103.254	19.830	5.548	0.508
363.000	251.008	80.004	19.994	103.253	19.831	5.509	0.498
363.500	251.243	80.005	19.996	103.249	19.834	5.261	0.519
364.000	251.530	80.003	19.996	103.249	19.829	5.597	0.522
364.500	251.740	80.002	19.994	103.249	19.830	5.539	0.509
365.000	252.024	80.003	19.995	103.248	19.833	5.365	0.496
365.500	252.272	80.004	19.996	103.248	19.830	5.554	0.513
366.000	252.513	80.004	19.996	103.252	19.828	5.682	0.510
366.500	252.792	80.004	19.995	103.253	19.825	5.901	0.505
367.000	253.044	80.003	19.995	103.252	19.827	5.749	0.526
367.500	253.274	80.002	19.996	103.249	19.828	5.710	0.507
368.000	253.527	80.005	19.996	103.251	19.827	5.779	0.482
368.500	253.763	80.003	19.996	103.248	19.828	5.718	0.486
369.000	254.005	80.002	19.996	103.247	19.828	5.662	0.483
369.500	254.286	80.003	19.995	103.247	19.827	5.759	0.500
370.000	254.508	80.005	19.996	103.251	19.827	5.791	0.513
370.500	254.763	80.003	19.996	103.253	19.827	5.763	0.491
371.000	255.010	80.003	19.995	103.255	19.825	5.907	0.490
371.500	255.258	80.003	19.996	103.255	19.826	5.838	0.498
372.000	255.508	80.003	19.995	103.257	19.824	5.971	0.496
372.500	255.784	80.002	19.996	103.254	19.825	5.938	0.512
373.000	256.022	80.004	19.995	103.249	19.824	5.995	0.520
373.500	256.264	80.001	19.995	103.246	19.822	6.097	0.497
374.000	256.531	80.003	19.996	103.247	19.824	5.999	0.495
374.500	256.769	80.002	19.996	103.246	19.823	6.021	0.507
375.000	257.024	80.002	19.996	103.249	19.822	6.114	0.499
375.500	257.287	80.004	19.995	103.253	19.823	6.035	0.505
376.000	257.531	80.003	19.996	103.254	19.823	6.061	0.512
376.500	257.783	80.002	19.995	103.251	19.824	5.958	0.501
377.000	258.025	80.003	19.995	103.251	19.825	5.889	0.495
377.500	258.262	80.002	19.996	103.252	19.824	5.990	0.486
378.000	258.534	80.003	19.996	103.251	19.824	6.005	0.494
378.500	258.781	80.003	19.996	103.249	19.821	6.179	0.514
379.000	259.065	80.003	19.994	103.250	19.821	6.204	0.525
379.500	259.284	80.004	19.996	103.247	19.822	6.127	0.517
380.000	259.548	80.004	19.996	103.245	19.822	6.139	0.493
380.500	259.817	80.001	19.996	103.246	19.821	6.188	0.508
381.000	260.046	80.002	19.996	103.250	19.819	6.324	0.516
381.500	260.293	80.004	19.996	103.251	19.822	6.103	0.487
382.000	260.538	80.003	19.996	103.252	19.820	6.270	0.484
382.500	260.770	80.002	19.996	103.246	19.819	6.355	0.484
383.000	261.049	80.003	19.996	103.240	19.819	6.338	0.494
383.500	261.254	80.002	19.996	103.237	19.822	6.160	0.497
384.000	261.552	80.002	19.996	103.235	19.817	6.501	0.494
384.500	261.780	80.001	19.996	103.237	19.819	6.324	0.515
385.000	262.010	80.002	19.996	103.241	19.816	6.576	0.492
385.500	262.293	80.001	19.996	103.248	19.816	6.525	0.485
386.000	262.494	80.002	19.996	103.252	19.817	6.510	0.498
386.500	262.764	80.002	19.996	103.255	19.814	6.696	0.477
387.000	263.032	80.001	19.996	103.255	19.815	6.614	0.505
387.500	263.252	80.004	19.996	103.255	19.817	6.492	0.513
388.000	263.528	80.002	19.997	103.254	19.813	6.771	0.492
388.500	263.794	80.002	19.996	103.252	19.813	6.764	0.519
389.000	264.033	80.002	19.997	103.252	19.814	6.724	0.524
389.500	264.306	80.005	19.996	103.250	19.811	6.885	0.509
390.000	264.570	80.002	19.995	103.250	19.811	6.937	0.524
390.500	264.834	80.002	19.995	103.251	19.807	7.177	0.532
391.000	265.069	80.005	19.995	103.248	19.811	6.934	0.514
391.500	265.325	80.003	19.995	103.247	19.809	7.082	0.495
392.000	265.546	80.003	19.995	103.246	19.809	7.055	0.484
392.500	265.783	80.005	19.996	103.243	19.809	7.032	0.467
393.000	266.083	80.005	19.996	103.238	19.809	7.070	0.497
393.500	266.322	80.003	19.995	103.242	19.809	7.082	0.538
394.000	266.569	80.003	19.994	103.241	19.812	6.847	0.513
394.500	266.809	80.003	19.995	103.244	19.807	7.200	0.486
395.000	267.048	80.003	19.996	103.248	19.807	7.201	0.483
395.500	267.281	80.002	19.995	103.251	19.809	7.075	0.476
396.000	267.537	80.003	19.996	103.248	19.809	7.042	0.480
396.500	267.815	80.004	19.994	103.250	19.810	7.020	0.511
397.000	268.070	80.004	19.994	103.251	19.807	7.231	0.533
397.500	268.330	80.002	19.995	103.248	19.808	7.141	0.524
398.000	268.564	80.002	19.995	103.251	19.806	7.280	0.504
398.500	268.785	80.003	19.994	103.251	19.805	7.345	0.475
399.000	269.077	80.003	19.994	103.251	19.807	7.223	0.484
399.500	269.294	80.002	19.994	103.250	19.803	7.485	0.511
400.000	269.543	80.002	19.994	103.250	19.805	7.373	0.488
400.500	269.777	80.003	19.995	103.244	19.803	7.529	0.475
401.000	270.070	80.000	19.995	103.246	19.803	7.529	0.505
401.500	270.297	80.004	19.995	103.243	19.803	7.525	0.524
402.000	270.574	80.001	19.994	103.241	19.805	7.371	0.512
402.500	270.802	80.003	19.995	103.246	19.806	7.300	0.504
403.000	271.078	80.003	19.993	103.253	19.801	7.637	0.504
403.500	271.334	80.002	19.995	103.255	19.800	7.737	0.518
404.000	271.598	80.002	19.994	103.261	19.800	7.696	0.526
404.500	271.811	80.002	19.994	103.264	19.801	7.617	0.499
405.000	272.091	80.004	19.994	103.261	19.800	7.685	0.485
405.500	272.334	80.003	19.995	103.260	19.801	7.667	0.508
406.000	272.578	80.004	19.995	103.260	19.800	7.697	0.505
406.500	272.839	80.004	19.994	103.259	19.801	7.623	0.496
407.000	273.083	80.004	19.995	103.259	19.800	7.704	0.505
407.500	273.365	80.004	19.996	103.263	19.803	7.529	0.516
408.000	273.601	80.003	19.995	103.263	19.801	7.626	0.523
408.500	273.852	80.004	19.995	103.263	19.800	7.743	0.502
409.000	274.061	80.004	19.995	103.262	19.801	7.627	0.473
409.500	274.337	80.006	19.995	103.262	19.800	7.712	0.472
410.000	274.605	80.004	19.995	103.261	19.801	7.645	0.515
410.500	274.844	80.005	19.995	103.262	19.800	7.710	0.526
411.000	275.080	80.006	19.995	103.264	19.802	7.541	0.491
411.500	275.330	80.004	19.995	103.268	19.801	7.627	0.480
412.000	275.624	80.004	19.995	103.268	19.800	7.724	0.515
412.500	275.853	80.005	19.995	103.267	19.803	7.478	0.534
413.000	276.095	80.005	19.995	103.266	19.804	7.442	0.497
413.500	276.325	80.006	19.994	103.263	19.802	7.602	0.471
414.000	276.593	80.006	19.995	103.259	19.803	7.472	0.485
414.500	276.813	80.004	19.995	103.259	19.802	7.557	0.493
415.000	277.040	80.005	19.995	103.262	19.805	7.384	0.467
415.500	277.329	80.006	19.994	103.265	19.801	7.630	0.481
416.000	277.566	80.003	19.995	103.268	19.802	7.573	0.521
416.500	277.820	80.004	19.994	103.270	19.800	7.750	0.509
417.000	278.056	80.005	19.995	103.269	19.800	7.743	0.490
417.500	278.300	80.003	19.995	103.266	19.803	7.493	0.485
418.000	278.540	80.004	19.995	103.268	19.797	7.957	0.482
418.500	278.821	80.005	19.995	103.270	19.800	7.701	0.503
419.000	279.047	80.003	19.995	103.275	19.801	7.670	0.514
419.500	279.302	80.004	19.995	103.282	19.797	7.908	0.494
420.000	279.589	80.003	19.995	103.288	19.797	7.908	0.511
420.500	279.817	80.004	19.995	103.290	19.796	7.997	0.528
421.000	280.054	80.003	19.994	103.291	19.798	7.843	0.490
421.500	280.320	80.003	19.994	103.293	19.795	8.066	0.484
422.000	280.592	80.005	19.995	103.293	19.796	8.045	0.520
422.500	280.809	80.003	19.995	103.293	19.793	8.237	0.514
423.000	281.032	80.005	19.994	103.294	19.794	8.171	0.465
423.500	281.295	80.003	19.995	103.295	19.792	8.284	0.463
424.000	281.554	80.003	19.996	103.294	19.797	7.909	0.504
424.500	281.789	80.003	19.995	103.296	19.794	8.162	0.508
425.000	282.056	80.003	19.995	103.297	19.790	8.421	0.498
425.500	282.310	80.005	19.995	103.299	19.793	8.236	0.511
426.000	282.555	80.005	19.994	103.299	19.790	8.449	0.510
426.500	282.812	80.003	19.994	103.300	19.791	8.363	0.501
427.000	283.035	80.003	19.994	103.300	19.792	8.304	0.491
427.500	283.307	80.004	19.994	103.301	19.789	8.518	0.488
428.000	283.559	80.004	19.995	103.307	19.790	8.444	0.510
428.500	283.810	80.003	19.995	103.314	19.787	8.653	0.513
429.000	284.064	80.004	19.995	103.321	19.789	8.550	0.504
429.500	284.309	80.005	19.995	103.328	19.783	8.949	0.502
430.000	284.533	80.004	19.995	103.332	19.783	8.928	0.484
430.500	284.799	80.005	19.994	103.331	19.784	8.854	0.480
431.000	285.032	80.004	19.995	103.331	19.782	9.020	0.495
431.500	285.317	80.006	19.994	103.332	19.784	8.881	0.508
432.000	285.565	80.006	19.994	103.332	19.784	8.920	0.525
432.500	285.785	80.006	19.994	103.339	19.780	9.201	0.500
433.000	286.005	80.006	19.994	103.344	19.778	9.299	0.454
433.500	286.271	80.005	19.995	103.345	19.780	9.217	0.463
434.000	286.524	80.005	19.994	103.346	19.776	9.449	0.502
434.500	286.792	80.005	19.994	103.348	19.775	9.567	0.520
435.000	286.999	80.006	19.994	103.345	19.773	9.714	0.499
435.500	287.262	80.005	19.994	103.347	19.771	9.846	0.473
436.000	287.517	80.006	19.994	103.354	19.770	9.879	0.493
436.500	287.784	80.005	19.995	103.360	19.768	10.094	0.520
437.000	288.017	80.006	19.995	103.366	19.767	10.131	0.511
437.500	288.281	80.004	19.994	103.373	19.767	10.164	0.499
438.000	288.538	80.006	19.995	103.379	19.766	10.224	0.509
438.500	288.759	80.005	19.995	103.387	19.764	10.356	0.500
439.000	288.993	80.004	19.994	103.396	19.758	10.763	0.467
439.500	289.279	80.005	19.994	103.404	19.761	10.609	0.488
440.000	289.500	80.006	19.994	103.413	19.757	10.857	0.514
440.500	289.750	80.007	19.995	103.421	19.754	11.088	0.489
441.000	289.981	80.006	19.994	103.429	19.751	11.300	0.476
441.500	290.246	80.004	19.994	103.437	19.751	11.293	0.488
442.000	290.506	80.007	19.995	103.449	19.746	11.663	0.510
442.500	290.757	80.004	19.995	103.461	19.743	11.876	0.518
443.000	290.974	80.005	19.995	103.473	19.741	12.030	0.490
443.500	291.240	80.004	19.995	103.483	19.739	12.155	0.476
444.000	291.493	80.005	19.996	103.498	19.738	12.246	0.501
444.500	291.702	80.003	19.994	103.509	19.732	12.684	0.490
445.000	291.981	80.004	19.995	103.519	19.730	12.818	0.475
445.500	292.252	80.004	19.995	103.533	19.727	13.007	0.519
446.000	292.483	80.003	19.995	103.548	19.727	13.062	0.526
446.500	292.764	80.001	19.994	103.559	19.719	13.591	0.507
447.000	292.996	80.005	19.995	103.574	19.719	13.578	0.512
447.500	293.226	80.002	19.995	103.589	19.712	14.075	0.487
448.000	293.458	80.003	19.995	103.607	19.710	14.273	0.462
448.500	293.703	80.000	19.996	103.625	19.707	14.448	0.469
449.000	293.973	80.002	19.994	103.645	19.704	14.664	0.496
449.500	294.171	80.001	19.994	103.662	19.704	14.679	0.492
450.000	294.438	80.004	19.995	103.677	19.699	14.996	0.467
450.500	294.722	80.003	19.995	103.686	19.695	15.337	0.508
451.000	294.982	80.003	19.994	103.693	19.689	15.739	0.548
451.500	295.189	80.003	19.995	103.699	19.688	15.830	0.505
452.000	295.426	80.002	19.996	103.706	19.686	15.931	0.455
452.500	295.719	80.003	19.996	103.713	19.681	16.327	0.487
453.000	295.936	80.002	19.995	103.715	19.678	16.489	0.520
453.500	296.191	80.004	19.995	103.713	19.677	16.607	0.491
454.000	296.410	80.004	19.995	103.708	19.675	16.731	0.473
454.500	296.655	80.001	19.994	103.696	19.669	17.161	0.468
455.000	296.917	80.002	19.996	103.680	19.669	17.110	0.486
455.500	297.150	80.003	19.995	103.665	19.666	17.378	0.502
456.000	297.412	80.002	19.995	103.648	19.666	17.329	0.495
456.500	297.652	80.003	19.995	103.626	19.662	17.661	0.498
457.000	297.879	80.002	19.995	103.607	19.656	18.067	0.485
457.500	298.119	80.001	19.995	103.584	19.657	18.015	0.467
458.000	298.363	80.003	19.996	103.560	19.653	18.271	0.475
458.500	298.616	80.004	19.995	103.531	19.652	18.362	0.490
459.000	298.886	80.002	19.994	103.501	19.652	18.374	0.510
459.500	299.110	80.002	19.993	103.469	19.650	18.511	0.509
460.000	299.347	80.003	19.995	103.437	19.651	18.417	0.478
460.500	299.590	80.002	19.993	103.404	19.651	18.447	0.470
461.000	299.853	80.003	19.997	103.373	19.652	18.375	0.493
461.500	300.071	80.003	19.994	103.340	19.653	18.311	0.494
462.000	300.346	80.001	19.995	103.304	19.652	18.364	0.487
462.500	300.580	80.001	19.994	103.267	19.653	18.316	0.500
463.000	300.824	80.003	19.993	103.229	19.654	18.194	0.493
463.500	301.044	80.002	19.994	103.195	19.655	18.127	0.471
464.000	301.323	80.002	19.996	103.164	19.654	18.241	0.482
464.500	301.550	80.004	19.995	103.135	19.655	18.153	0.503
465.000	301.819	80.005	19.996	103.111	19.657	17.983	0.501
465.500	302.053	80.004	19.994	103.086	19.657	17.994	0.499
466.000	302.301	80.002	19.995	103.064	19.661	17.702	0.493
466.500	302.579	80.002	19.995	103.039	19.659	17.886	0.504
467.000	302.799	80.002	19.995	103.020	19.661	17.699	0.512
467.500	303.019	80.003	19.995	102.997	19.666	17.382	0.469
468.000	303.282	80.002	19.994	102.981	19.665	17.442	0.461
468.500	303.544	80.002	19.996	102.966	19.664	17.489	0.504
469.000	303.782	80.002	19.994	102.958	19.670	17.070	0.513
469.500	304.059	80.003	19.994	102.951	19.671	17.026	0.508
470.000	304.297	80.003	19.995	102.950	19.672	16.919	0.515
470.500	304.500	80.001	19.993	102.949	19.673	16.850	0.478
471.000	304.709	80.003	19.994	102.950	19.677	16.566	0.426
471.500	304.990	80.002	19.995	102.952	19.680	16.368	0.451
472.000	305.233	80.003	19.995	102.958	19.685	16.017	0.507
472.500	305.493	80.003	19.996	102.963	19.683	16.125	0.513
473.000	305.732	80.001	19.997	102.971	19.689	15.697	0.501
473.500	305.986	80.003	19.994	102.979	19.688	15.796	0.496
474.000	306.226	80.002	19.996	102.987	19.691	15.608	0.493
474.500	306.503	80.004	19.995	102.997	19.692	15.486	0.505
475.000	306.744	80.003	19.996	103.010	19.696	15.258	0.518
475.500	306.995	80.002	19.996	103.025	19.698	15.111	0.505
476.000	307.277	80.003	19.995	103.040	19.702	14.792	0.513
476.500	307.492	80.002	19.996	103.057	19.701	14.861	0.515
477.000	307.737	80.001	19.996	103.074	19.703	14.729	0.479
477.500	308.008	80.001	19.996	103.090	19.707	14.467	0.488
478.000	308.279	80.002	19.996	103.105	19.708	14.368	0.529
478.500	308.484	80.002	19.996	103.124	19.709	14.282	0.509
479.000	308.733	80.002	19.995	103.141	19.709	14.308	0.465
479.500	308.986	80.002	19.996	103.155	19.711	14.157	0.478
480.000	309.283	80.004	19.996	103.165	19.715	13.852	0.526
480.500	309.486	80.003	19.996	103.174	19.717	13.676	0.525
481.000	309.728	80.002	19.997	103.177	19.718	13.620	0.473
481.500	309.994	80.003	19.995	103.181	19.718	13.614	0.477
482.000	310.249	80.002	19.996	103.186	19.724	13.188	0.515
482.500	310.493	80.002	19.996	103.192	19.724	13.223	0.510
483.000	310.726	80.002	19.995	103.198	19.724	13.195	0.488
483.500	310.977	80.003	19.994	103.201	19.726	13.061	0.481
484.000	311.246	80.004	19.994	103.207	19.722	13.335	0.502
484.500	311.462	80.002	19.995	103.213	19.728	12.925	0.503
485.000	311.755	80.003	19.996	103.216	19.729	12.855	0.497
485.500	312.020	80.003	19.994	103.218	19.731	12.728	0.534
486.000	312.247	80.002	19.995	103.224	19.730	12.782	0.525
486.500	312.514	80.002	19.994	103.226	19.729	12.847	0.493
487.000	312.767	80.004	19.995	103.227	19.727	12.969	0.507
487.500	313.012	80.002	19.996	103.226	19.730	12.747	0.509
488.000	313.259	80.004	19.995	103.229	19.735	12.401	0.494
488.500	313.510	80.004	19.995	103.235	19.735	12.383	0.495
489.000	313.774	80.002	19.995	103.238	19.736	12.331	0.507
489.500	314.026	80.003	19.994	103.240	19.735	12.406	0.516
490.000	314.266	80.004	19.995	103.244	19.735	12.382	0.504
490.500	314.516	80.003	19.994	103.246	19.735	12.425	0.491
491.000	314.773	80.002	19.994	103.246	19.736	12.326	0.498
491.500	315.016	80.003	19.995	103.247	19.739	12.153	0.503
492.000	315.262	80.005	19.995	103.251	19.738	12.185	0.494
492.500	315.530	80.004	19.994	103.252	19.740	12.018	0.501
493.000	315.737	80.005	19.995	103.251	19.741	11.969	0.494
493.500	316.017	80.005	19.995	103.247	19.740	12.067	0.481
494.000	316.259	80.008	19.994	103.244	19.743	11.858	0.505
494.500	316.520	80.006	19.995	103.242	19.744	11.770	0.512
495.000	316.775	80.005	19.994	103.242	19.745	11.702	0.509
495.500	317.037	80.006	19.995	103.242	19.744	11.739	0.516
496.000	317.274	80.006	19.994	103.243	19.746	11.645	0.508
496.500	317.545	80.005	19.995	103.239	19.748	11.503	0.504
497.000	317.799	80.006	19.995	103.233	19.749	11.416	0.517
497.500	317.996	80.005	19.995	103.231	19.746	11.613	0.489
498.000	318.287	80.006	19.994	103.229	19.749	11.408	0.469
498.500	318.497	80.006	19.993	103.232	19.747	11.514	0.494
499.000	318.734	80.006	19.993	103.234	19.751	11.254	0.474
499.500	318.970	80.005	19.995	103.234	19.753	11.081	0.460
500.000	319.235	80.006	19.995	103.232	19.752	11.144	0.487
500.500	319.466	80.003	19.995	103.230	19.756	10.914	0.499
501.000	319.699	80.004	19.995	103.224	19.753	11.103	0.481
501.500	319.975	80.005	19.995	103.223	19.752	11.198	0.486
502.000	320.210	80.004	19.994	103.223	19.757	10.796	0.510
502.500	320.445	80.004	19.994	103.223	19.755	10.928	0.491
503.000	320.696	80.005	19.994	103.223	19.758	10.770	0.478
503.500	320.956	80.005	19.994	103.227	19.759	10.647	0.498
504.000	321.175	80.004	19.995	103.228	19.758	10.743	0.495
504.500	321.442	80.002	19.995	103.228	19.757	10.808	0.482
505.000	321.694	80.005	19.996	103.229	19.761	10.519	0.502
505.500	321.912	80.004	19.994	103.229	19.764	10.324	0.495
506.000	322.146	80.005	19.995	103.224	19.762	10.442	0.461
506.500	322.454	80.002	19.995	103.220	19.767	10.127	0.497
507.000	322.658	80.005	19.996	103.220	19.764	10.306	0.527
507.500	322.948	80.004	19.996	103.218	19.765	10.235	0.503
508.000	323.131	80.005	19.995	103.219	19.766	10.186	0.484
508.500	323.395	80.004	19.995	103.219	19.766	10.170	0.460
509.000	323.679	80.003	19.996	103.219	19.767	10.126	0.498
509.500	323.890	80.005	19.995	103.217	19.770	9.850	0.522
510.000	324.107	80.004	19.995	103.216	19.770	9.846	0.461
510.500	324.374	80.005	19.993	103.216	19.767	10.109	0.455
511.000	324.622	80.005	19.994	103.216	19.771	9.841	0.499
511.500	324.842	80.004	19.995	103.216	19.772	9.755	0.491
512.000	325.113	80.005	19.994	103.218	19.772	9.698	0.480
512.500	325.340	80.005	19.994	103.218	19.773	9.642	0.494
513.000	325.620	80.004	19.994	103.218	19.774	9.569	0.502
513.500	325.883	80.003	19.994	103.218	19.772	9.705	0.525
514.000	326.121	80.006	19.993	103.220	19.777	9.339	0.522
514.500	326.373	80.006	19.995	103.221	19.779	9.248	0.496
515.000	326.601	80.005	19.994	103.223	19.780	9.142	0.485
515.500	326.828	80.005	19.995	103.224	19.777	9.393	0.468
516.000	327.077	80.006	19.994	103.224	19.782	9.024	0.465
516.500	327.349	80.005	19.995	103.223	19.783	8.933	0.498
517.000	327.576	80.006	19.994	103.223	19.785	8.789	0.510
517.500	327.825	80.006	19.994	103.223	19.786	8.740	0.487
518.000	328.098	80.006	19.995	103.222	19.786	8.740	0.499
518.500	328.291	80.006	19.995	103.221	19.787	8.619	0.494
519.000	328.559	80.007	19.994	103.221	19.788	8.560	0.464
519.500	328.809	80.006	19.994	103.220	19.789	8.533	0.489
520.000	329.091	80.007	19.994	103.215	19.789	8.523	0.525
520.500	329.341	80.007	19.994	103.211	19.790	8.407	0.533
521.000	329.546	80.006	19.994	103.207	19.794	8.165	0.494
521.500	329.786	80.006	19.994	103.205	19.792	8.275	0.450
522.000	330.042	80.006	19.993	103.202	19.793	8.250	0.470
522.500	330.317	80.007	19.996	103.202	19.797	7.894	0.514
523.000	330.533	80.006	19.993	103.202	19.795	8.077	0.511
523.500	330.791	80.007	19.994	103.201	19.797	7.948	0.482
524.000	331.078	80.005	19.995	103.196	19.793	8.217	0.510
524.500	331.292	80.006	19.994	103.196	19.795	8.038	0.524
525.000	331.536	80.006	19.994	103.198	19.796	7.973	0.480
525.500	331.761	80.007	19.994	103.198	19.797	7.961	0.463
526.000	332.017	80.006	19.994	103.201	19.801	7.621	0.475
526.500	332.269	80.005	19.993	103.203	19.799	7.779	0.494
527.000	332.556	80.004	19.995	103.200	19.797	7.938	0.523
527.500	332.781	80.004	19.994	103.194	19.800	7.707	0.525
528.000	333.055	80.004	19.994	103.193	19.801	7.624	0.505
528.500	333.297	80.004	19.996	103.189	19.802	7.539	0.507
529.000	333.537	80.004	19.994	103.186	19.804	7.429	0.499
529.500	333.818	80.003	19.993	103.186	19.805	7.378	0.502
530.000	334.070	80.003	19.994	103.186	19.803	7.479	0.527
530.500	334.298	80.003	19.995	103.186	19.803	7.490	0.506
531.000	334.570	80.003	19.993	103.185	19.803	7.522	0.490
531.500	334.802	80.004	19.993	103.185	19.807	7.173	0.502
532.000	335.090	80.004	19.994	103.185	19.808	7.157	0.512
532.500	335.324	80.003	19.995	103.186	19.806	7.298	0.521
533.000	335.553	80.003	19.995	103.191	19.810	6.954	0.493
533.500	335.792	80.003	19.995	103.192	19.808	7.151	0.465
534.000	336.073	80.003	19.994	103.197	19.809	7.072	0.494
534.500	336.253	80.002	19.994	103.202	19.810	6.968	0.491
535.000	336.590	80.002	19.995	103.203	19.811	6.889	0.489
535.500	336.806	80.002	19.995	103.203	19.810	7.005	0.535
536.000	337.088	80.004	19.995	103.204	19.812	6.832	0.525
536.500	337.358	80.002	19.994	103.204	19.811	6.887	0.525
537.000	337.564	80.001	19.995	103.206	19.814	6.672	0.514
537.500	337.801	80.004	19.998	103.208	19.811	6.909	0.460
538.000	338.058	80.004	19.994	103.203	19.817	6.491	0.469
538.500	338.296	80.002	19.996	103.201	19.817	6.505	0.495
539.000	338.524	80.003	19.996	103.197	19.812	6.824	0.480
539.500	338.803	80.003	19.995	103.193	19.817	6.499	0.486
540.000	339.088	80.003	19.996	103.193	19.819	6.348	0.535
540.500	339.329	80.003	19.996	103.197	19.816	6.543	0.545
541.000	339.559	80.003	19.995	103.197	19.821	6.222	0.498
541.500	339.838	80.003	19.997	103.197	19.818	6.411	0.490
542.000	340.072	80.004	19.995	103.193	19.821	6.165	0.511
542.500	340.337	80.003	19.995	103.189	19.821	6.204	0.506
543.000	340.588	80.005	19.995	103.184	19.818	6.428	0.508
543.500	340.851	80.002	19.996	103.183	19.826	5.832	0.515
544.000	341.130	80.004	19.996	103.182	19.819	6.338	0.528
544.500	341.337	80.004	19.996	103.182	19.820	6.288	0.514
545.000	341.629	80.004	19.995	103.181	19.822	6.123	0.493
545.500	341.850	80.004	19.994	103.181	19.823	6.072	0.506
546.000	342.102	80.004	19.995	103.181	19.825	5.911	0.493
546.500	342.389	80.003	19.995	103.182	19.822	6.147	0.506
547.000	342.635	80.003	19.995	103.182	19.821	6.186	0.536
547.500	342.847	80.004	19.995	103.182	19.831	5.454	0.495
548.000	343.113	80.004	19.995	103.182	19.824	5.948	0.468
548.500	343.345	80.003	19.996	103.182	19.815	6.606	0.488
549.000	343.640	80.004	19.995	103.182	19.819	6.328	0.512
549.500	343.877	80.004	19.997	103.182	19.822	6.141	0.529
550.000	344.134	80.003	19.997	103.182	19.827	5.739	0.514
550.500	344.385	80.003	19.995	103.182	19.835	5.163	0.501
551.000	344.625	80.004	19.995	103.181	19.826	5.838	0.499
551.500	344.865	80.004	19.994	103.181	19.825	5.897	0.485
552.000	345.148	80.004	19.996	103.181	19.835	5.159	0.502
552.500	345.409	80.004	19.995	103.182	19.830	5.545	0.533
553.000	345.652	80.004	19.997	103.181	19.832	5.432	0.524
553.500	345.953	80.003	19.996	103.181	19.827	5.763	0.524
554.000	346.185	80.004	19.995	103.181	19.828	5.659	0.538
554.500	346.416	80.004	19.994	103.180	19.834	5.230	0.498
555.000	346.770	80.003	19.996	103.180	19.829	5.590	0.524
555.500	346.867	80.004	19.995	103.178	19.828	5.702	0.518
556.000	347.275	80.003	19.996	103.178	19.833	5.336	0.478
556.500	347.412	80.002	19.995	103.177	19.832	5.387	0.525
557.000	347.734	80.004	19.996	103.179	19.833	5.362	0.502
557.500	348.125	80.003	19.997	103.179	19.833	5.336	0.586
558.000	348.142	80.003	19.996	103.181	19.833	5.358	0.561
558.500	348.449	80.003	19.995	103.182	19.831	5.448	0.366
559.000	348.626	80.003	19.996	103.181	19.835	5.163	0.404
559.500	349.027	80.003	19.995	103.181	19.837	5.017	0.531
560.000	349.286	80.003	19.996	103.179	19.839	4.921	0.619
560.500	349.237	80.002	19.996	103.176	19.839	4.875	0.435
561.000	349.939	80.003	19.994	103.176	19.838	4.992	0.431
561.500	350.277	80.002	19.996	103.176	19.837	5.035	0.846
562.000	350.028	80.001	19.996	103.176	19.837	5.029	0.565
562.500	350.309	80.002	19.995	103.179	19.840	4.822	0.061
563.000	350.896	80.002	19.996	103.181	19.837	5.033	0.450
563.500	351.063	80.003	19.995	103.182	19.840	4.814	0.811
564.000	351.557	80.002	19.996	103.182	19.842	4.712	0.708
564.500	351.804	80.002	19.996	103.182	19.837	5.015	0.701
565.000	351.975	80.004	19.996	103.181	19.842	4.671	0.579
565.500	351.830	80.002	19.996	103.179	19.841	4.771	0.222
566.000	352.608	80.002	19.998	103.179	19.841	4.744	0.329
566.500	352.434	80.003	19.997	103.179	19.842	4.679	0.618
567.000	352.830	80.003	19.996	103.179	19.842	4.675	0.413
567.500	353.112	80.003	19.995	103.180	19.838	4.933	0.450
568.000	353.310	80.003	19.996	103.181	19.842	4.667	0.579
568.500	353.627	80.002	19.996	103.180	19.841	4.748	0.498
569.000	353.905	80.003	19.996	103.180	19.841	4.752	0.555
569.500	354.004	80.003	19.997	103.180	19.843	4.581	0.486
570.000	354.420	80.003	19.996	103.182	19.840	4.846	0.446
570.500	354.649	80.004	19.996	103.182	19.840	4.809	0.580
571.000	354.889	80.004	19.998	103.182	19.839	4.890	0.558
571.500	355.011	80.004	19.997	103.182	19.844	4.520	0.416
572.000	355.383	80.004	19.997	103.182	19.841	4.786	0.428
572.500	355.640	80.004	19.995	103.180	19.840	4.794	0.562
573.000	355.922	80.003	19.996	103.181	19.838	4.946	0.584
573.500	356.120	80.003	19.996	103.181	19.842	4.672	0.509
574.000	356.416	80.003	19.996	103.181	19.842	4.704	0.487
574.500	356.670	80.004	19.996	103.181	19.841	4.739	0.522
575.000	356.952	80.004	19.996	103.182	19.843	4.572	0.543
575.500	357.197	80.004	19.996	103.182	19.841	4.732	0.532
576.000	357.363	80.004	19.994	103.183	19.839	4.873	0.469
576.500	357.692	80.004	19.996	103.187	19.842	4.649	0.453
577.000	357.953	80.004	19.995	103.190	19.841	4.765	0.542
577.500	358.217	80.004	19.995	103.191	19.845	4.462	0.557
578.000	358.506	80.005	19.994	103.195	19.841	4.755	0.539
578.500	358.719	80.005	19.996	103.195	19.843	4.643	0.528
579.000	359.024	80.005	19.995	103.194	19.844	4.527	0.510
579.500	359.189	80.004	19.995	103.193	19.841	4.758	0.494
580.000	359.515	80.005	19.995	103.192	19.842	4.661	0.481
580.500	359.720	80.004	19.994	103.189	19.842	4.706	0.511
581.000	360.017	80.005	19.995	103.191	19.841	4.742	0.516
581.500	360.251	80.006	19.995	103.197	19.840	4.815	0.516
582.000	360.560	80.005	19.995	103.202	19.843	4.635	0.537
582.500	360.786	80.004	19.995	103.208	19.842	4.649	0.539
583.000	361.055	80.004	19.995	103.215	19.847	4.313	0.515
583.500	361.302	80.004	19.995	103.219	19.842	4.657	0.505
584.000	361.598	80.003	19.994	103.219	19.840	4.821	0.530
584.500	361.805	80.004	19.994	103.219	19.841	4.723	0.523
585.000	362.108	80.003	19.995	103.220	19.843	4.644	0.506
585.500	362.347	80.004	19.994	103.220	19.843	4.587	0.525
586.000	362.599	80.004	19.995	103.221	19.843	4.587	0.516
586.500	362.860	80.005	19.995	103.221	19.841	4.719	0.502
587.000	363.080	80.006	19.995	103.223	19.837	5.013	0.497
587.500	363.368	80.003	19.995	103.223	19.840	4.834	0.494
588.000	363.644	80.004	19.995	103.223	19.840	4.822	0.536
588.500	363.848	80.004	19.997	103.223	19.840	4.828	0.522
589.000	364.162	80.003	19.995	103.224	19.842	4.664	0.499
589.500	364.342	80.003	19.994	103.226	19.843	4.621	0.506
590.000	364.629	80.004	19.994	103.228	19.840	4.822	0.480
590.500	364.939	80.004	19.993	103.228	19.842	4.684	0.532
591.000	365.183	80.004	19.994	103.228	19.840	4.834	0.575
591.500	365.460	80.004	19.994	103.228	19.841	4.740	0.537
592.000	365.734	80.003	19.995	103.228	19.840	4.793	0.536
592.500	365.992	80.004	19.993	103.228	19.843	4.609	0.542
593.000	366.223	80.004	19.994	103.229	19.841	4.777	0.511
593.500	366.467	80.004	19.995	103.231	19.843	4.621	0.482
594.000	366.736	80.005	19.993	103.234	19.840	4.846	0.494
594.500	367.017	80.004	19.994	103.237	19.838	4.981	0.531
595.000	367.241	80.004	19.994	103.238	19.841	4.769	0.527
595.500	367.521	80.004	19.994	103.242	19.842	4.666	0.505
596.000	367.757	80.004	19.993	103.240	19.843	4.597	0.511
596.500	368.054	80.004	19.994	103.240	19.839	4.910	0.525
597.000	368.309	80.004	19.995	103.242	19.839	4.893	0.542
597.500	368.530	80.005	19.994	103.247	19.840	4.806	0.514
598.000	368.831	80.005	19.993	103.250	19.840	4.822	0.499
598.500	369.048	80.005	19.992	103.258	19.840	4.850	0.520
599.000	369.313	80.005	19.994	103.260	19.838	4.993	0.500
599.500	369.589	80.005	19.994	103.260	19.840	4.806	0.512
600.000	369.856	80.006	19.994	103.261	19.841	4.789	0.542
600.500	370.105	80.006	19.995	103.260	19.841	4.789	0.529
601.000	370.332	80.007	19.993	103.263	19.838	4.960	0.495
601.500	370.594	80.006	19.995	103.267	19.839	4.929	0.483
602.000	370.890	80.007	19.994	103.268	19.840	4.842	0.524
602.500	371.112	80.005	19.993	103.267	19.840	4.832	0.538
603.000	371.410	80.006	19.994	103.267	19.838	4.968	0.519
603.500	371.675	80.007	19.993	103.264	19.838	4.992	0.541
604.000	371.945	80.005	19.994	103.261	19.838	4.961	0.549
604.500	372.172	80.008	19.995	103.260	19.840	4.862	0.516
605.000	372.474	80.005	19.995	103.260	19.837	5.012	0.513
605.500	372.740	80.006	19.994	103.258	19.838	4.968	0.549
606.000	372.968	80.005	19.993	103.257	19.840	4.842	0.531
606.500	373.207	80.005	19.994	103.257	19.839	4.871	0.480
607.000	373.457	80.005	19.995	103.256	19.838	4.986	0.478
607.500	373.729	80.005	19.995	103.256	19.841	4.744	0.506
608.000	373.998	80.005	19.996	103.259	19.838	4.976	0.532
608.500	374.256	80.005	19.996	103.261	19.838	4.951	0.534
609.000	374.537	80.005	19.994	103.261	19.836	5.104	0.533
609.500	374.793	80.005	19.995	103.261	19.837	5.021	0.538
610.000	375.050	80.004	19.996	103.261	19.838	4.938	0.525
610.500	375.274	80.004	19.996	103.260	19.837	5.068	0.497
611.000	375.564	80.004	19.995	103.260	19.835	5.171	0.498
611.500	375.784	80.004	19.996	103.262	19.833	5.305	0.511
612.000	376.063	80.003	19.995	103.264	19.838	5.000	0.504
612.500	376.303	80.004	19.995	103.266	19.836	5.090	0.510
613.000	376.588	80.003	19.994	103.266	19.834	5.287	0.522
613.500	376.851	80.004	19.995	103.268	19.833	5.339	0.536
614.000	377.066	80.005	19.995	103.271	19.836	5.080	0.513
614.500	377.357	80.002	19.995	103.276	19.832	5.372	0.492
615.000	377.588	80.004	19.994	103.275	19.836	5.092	0.514
615.500	377.864	80.003	19.994	103.274	19.832	5.419	0.514
616.000	378.085	80.003	19.995	103.271	19.832	5.417	0.502
616.500	378.369	80.004	19.997	103.267	19.834	5.228	0.501
617.000	378.609	80.005	19.994	103.260	19.834	5.287	0.515
617.500	378.831	80.004	19.995	103.262	19.833	5.368	0.493
618.000	379.143	80.004	19.995	103.265	19.828	5.663	0.498
618.500	379.383	80.004	19.995	103.269	19.832	5.409	0.543
619.000	379.666	80.004	19.995	103.271	19.828	5.697	0.537
619.500	379.933	80.003	19.995	103.272	19.828	5.721	0.536
620.000	380.175	80.004	19.994	103.269	19.830	5.569	0.529
620.500	380.427	80.004	19.994	103.268	19.829	5.658	0.502
621.000	380.666	80.004	19.993	103.265	19.828	5.668	0.492
621.500	380.964	80.003	19.994	103.263	19.829	5.652	0.514
622.000	381.190	80.004	19.993	103.263	19.824	5.964	0.531
622.500	381.417	80.003	19.994	103.266	19.830	5.572	0.489
623.000	381.700	80.003	19.994	103.266	19.826	5.869	0.481
623.500	381.928	80.004	19.995	103.267	19.826	5.841	0.511
624.000	382.222	80.004	19.994	103.269	19.824	6.013	0.516
624.500	382.437	80.005	19.996	103.271	19.823	6.076	0.515
625.000	382.705	80.004	19.996	103.269	19.825	5.945	0.496
625.500	382.908	80.003	19.994	103.268	19.823	6.071	0.477
626.000	383.194	80.004	19.994	103.269	19.822	6.101	0.480
626.500	383.450	80.003	19.995	103.269	19.822	6.146	0.516
627.000	383.706	80.005	19.994	103.269	19.823	6.056	0.527
627.500	383.960	80.004	19.995	103.270	19.821	6.209	0.511
628.000	384.184	80.004	19.994	103.269	19.820	6.294	0.494
628.500	384.436	80.003	19.994	103.269	19.820	6.261	0.477
629.000	384.759	80.005	19.997	103.267	19.822	6.141	0.525
629.500	384.983	80.003	19.996	103.264	19.822	6.126	0.561
630.000	385.222	80.004	19.995	103.265	19.819	6.323	0.505
630.500	385.492	80.003	19.993	103.266	19.817	6.516	0.486
631.000	385.744	80.004	19.994	103.269	19.818	6.401	0.516
631.500	386.008	80.002	19.996	103.270	19.816	6.576	0.519
632.000	386.231	80.004	19.993	103.273	19.819	6.348	0.502
632.500	386.500	80.004	19.995	103.276	19.817	6.454	0.490
633.000	386.757	80.004	19.995	103.279	19.815	6.665	0.508
633.500	386.983	80.004	19.996	103.280	19.814	6.676	0.504
634.000	387.257	80.003	19.996	103.281	19.815	6.609	0.492
634.500	387.531	80.002	19.996	103.279	19.812	6.881	0.524
635.000	387.783	80.002	19.996	103.276	19.814	6.738	0.537
635.500	388.069	80.003	19.995	103.273	19.811	6.934	0.532
636.000	388.298	80.004	19.995	103.271	19.809	7.066	0.527
636.500	388.527	80.004	19.996	103.270	19.809	7.074	0.487
637.000	388.826	80.003	19.995	103.270	19.809	7.080	0.493
637.500	389.039	80.003	19.993	103.268	19.808	7.128	0.520
638.000	389.344	80.003	19.996	103.270	19.806	7.256	0.515
638.500	389.572	80.002	19.994	103.272	19.808	7.124	0.525
639.000	389.798	80.004	19.997	103.277	19.804	7.401	0.494
639.500	390.091	80.002	19.995	103.283	19.801	7.663	0.487
640.000	390.328	80.002	19.995	103.286	19.801	7.659	0.525
640.500	390.573	80.002	19.997	103.287	19.801	7.610	0.506
641.000	390.885	80.003	19.995	103.287	19.799	7.769	0.519
641.500	391.107	80.003	19.996	103.286	19.798	7.868	0.546
642.000	391.383	80.003	19.996	103.283	19.796	7.996	0.516
642.500	391.645	80.002	19.996	103.281	19.796	8.000	0.518
643.000	391.898	80.002	19.996	103.277	19.797	7.919	0.526
643.500	392.154	80.003	19.995	103.274	19.793	8.191	0.512
644.000	392.424	80.002	19.997	103.272	19.793	8.240	0.518
644.500	392.648	80.003	19.994	103.269	19.792	8.281	0.510
645.000	392.962	80.002	19.997	103.269	19.793	8.254	0.516
645.500	393.195	80.003	19.995	103.273	19.789	8.512	0.543
646.000	393.449	80.002	19.995	103.274	19.786	8.715	0.517
646.500	393.711	80.002	19.995	103.271	19.786	8.725	0.501
647.000	393.994	80.002	19.994	103.270	19.787	8.630	0.531
647.500	394.233	80.003	19.995	103.272	19.785	8.774	0.534
648.000	394.515	80.002	19.993	103.270	19.783	8.912	0.522
648.500	394.783	80.002	19.993	103.274	19.784	8.849	0.535
649.000	395.028	80.002	19.995	103.275	19.781	9.076	0.531
649.500	395.283	80.004	19.995	103.276	19.780	9.153	0.507
650.000	395.524	80.003	19.996	103.273	19.777	9.379	0.498
650.500	395.758	80.003	19.995	103.271	19.776	9.456	0.486
651.000	396.020	80.003	19.993	103.266	19.773	9.659	0.485
651.500	396.308	80.003	19.994	103.265	19.773	9.649	0.523
652.000	396.524	80.003	19.995	103.266	19.775	9.534	0.527
652.500	396.816	80.004	19.995	103.267	19.771	9.780	0.506
653.000	397.029	80.004	19.994	103.268	19.772	9.757	0.507
653.500	397.355	80.004	19.994	103.268	19.768	9.997	0.522
654.000	397.573	80.002	19.995	103.269	19.766	10.174	0.541
654.500	397.813	80.004	19.994	103.267	19.765	10.222	0.501
655.000	398.046	80.003	19.995	103.266	19.762	10.431	0.465
655.500	398.354	80.004	19.994	103.267	19.765	10.267	0.506
656.000	398.582	80.004	19.995	103.268	19.760	10.582	0.538
656.500	398.817	80.006	19.994	103.267	19.759	10.661	0.500
657.000	399.089	80.004	19.995	103.268	19.753	11.134	0.485
657.500	399.378	80.003	19.995	103.269	19.755	10.983	0.534
658.000	399.608	80.004	19.994	103.267	19.752	11.172	0.540
658.500	399.837	80.004	19.995	103.269	19.754	11.060	0.489
659.000	400.131	80.003	19.995	103.270	19.751	11.249	0.491
659.500	400.396	80.004	19.994	103.270	19.746	11.609	0.541
660.000	400.602	80.003	19.994	103.269	19.746	11.638	0.515
660.500	400.840	80.006	19.993	103.274	19.743	11.849	0.457
661.000	401.092	80.005	19.995	103.271	19.741	11.993	0.467
661.500	401.369	80.005	19.995	103.270	19.739	12.122	0.510
662.000	401.625	80.003	19.995	103.269	19.738	12.195	0.531
662.500	401.880	80.004	19.994	103.269	19.735	12.412	0.522
663.000	402.131	80.003	19.996	103.264	19.733	12.565	0.509
663.500	402.375	80.005	19.995	103.264	19.732	12.648	0.500
664.000	402.624	80.004	19.995	103.264	19.730	12.780	0.494
664.500	402.868	80.003	19.995	103.263	19.726	13.093	0.493
665.000	403.122	80.004	19.995	103.264	19.725	13.106	0.496
665.500	403.377	80.004	19.995	103.265	19.724	13.220	0.504
666.000	403.685	80.003	19.994	103.265	19.721	13.457	0.536
666.500	403.870	80.005	19.997	103.266	19.718	13.668	0.528
667.000	404.113	80.003	19.995	103.268	19.716	13.761	0.460
667.500	404.384	80.003	19.994	103.270	19.712	14.045	0.471
668.000	404.617	80.003	19.995	103.271	19.712	14.102	0.509
668.500	404.901	80.004	19.995	103.272	19.711	14.119	0.510
669.000	405.138	80.003	19.996	103.272	19.706	14.482	0.519
669.500	405.402	80.005	19.995	103.271	19.704	14.685	0.511
670.000	405.616	80.005	19.995	103.270	19.702	14.803	0.490
670.500	405.908	80.004	19.996	103.267	19.701	14.868	0.492
671.000	406.121	80.005	19.995	103.266	19.697	15.134	0.506
671.500	406.423	80.003	19.995	103.267	19.696	15.197	0.510
672.000	406.660	80.004	19.996	103.267	19.695	15.337	0.527
672.500	406.934	80.005	19.996	103.263	19.689	15.731	0.525
673.000	407.197	80.004	19.996	103.263	19.693	15.465	0.524
673.500	407.396	80.005	19.996	103.262	19.684	16.096	0.500
674.000	407.671	80.004	19.995	103.261	19.682	16.241	0.468
674.500	407.939	80.006	19.996	103.260	19.682	16.239	0.508
675.000	408.153	80.004	19.994	103.262	19.678	16.529	0.512
675.500	408.429	80.005	19.996	103.263	19.675	16.771	0.486
676.000	408.658	80.005	19.995	103.265	19.674	16.794	0.498
676.500	408.882	80.004	19.995	103.266	19.669	17.169	0.478
677.000	409.148	80.006	19.994	103.269	19.667	17.338	0.471
677.500	409.417	80.006	19.995	103.274	19.662	17.694	0.513
678.000	409.690	80.005	19.994	103.278	19.662	17.709	0.538
678.500	409.930	80.005	19.995	103.276	19.656	18.095	0.527
679.000	410.176	80.006	19.994	103.274	19.654	18.262	0.500
679.500	410.421	80.007	19.995	103.271	19.650	18.578	0.489
680.000	410.669	80.005	19.993	103.264	19.645	18.896	0.492
680.500	410.914	80.006	19.994	103.260	19.641	19.180	0.492
681.000	411.195	80.005	19.995	103.260	19.641	19.222	0.509
681.500	411.434	80.005	19.994	103.260	19.635	19.610	0.523
682.000	411.673	80.005	19.995	103.260	19.636	19.572	0.499
682.500	411.966	80.008	19.994	103.262	19.630	20.005	0.505
683.000	412.221	80.005	19.994	103.264	19.628	20.137	0.540
683.500	412.442	80.006	19.994	103.263	19.622	20.552	0.512
684.000	412.670	80.007	19.995	103.264	19.622	20.560	0.462
684.500	412.970	80.006	19.994	103.263	19.617	20.958	0.489
685.000	413.172	80.005	19.995	103.260	19.617	20.960	0.516
685.500	413.430	80.007	19.994	103.259	19.609	21.484	0.481
686.000	413.718	80.006	19.994	103.262	19.604	21.845	0.502
686.500	413.938	80.006	19.994	103.261	19.604	21.863	0.527
687.000	414.185	80.005	19.995	103.261	19.601	22.073	0.487
687.500	414.459	80.006	19.995	103.261	19.596	22.486	0.494
688.000	414.680	80.004	19.994	103.261	19.590	22.897	0.508
688.500	414.924	80.005	19.995	103.258	19.587	23.116	0.480
689.000	415.173	80.006	19.994	103.262	19.582	23.449	0.478
689.500	415.438	80.004	19.994	103.266	19.580	23.582	0.503
690.000	415.693	80.005	19.995	103.273	19.574	24.027	0.517
690.500	415.927	80.004	19.995	103.277	19.573	24.140	0.505
691.000	416.186	80.004	19.994	103.282	19.567	24.520	0.491
691.500	416.454	80.004	19.995	103.280	19.564	24.766	0.510
692.000	416.697	80.003	19.995	103.278	19.560	25.053	0.519
692.500	416.956	80.003	19.994	103.275	19.555	25.444	0.506
693.000	417.215	80.003	19.995	103.274	19.550	25.811	0.510
693.500	417.481	80.004	19.995	103.270	19.549	25.887	0.521
694.000	417.733	80.003	19.994	103.269	19.542	26.349	0.521
694.500	417.989	80.003	19.995	103.268	19.538	26.676	0.513
695.000	418.239	80.004	19.996	103.266	19.534	26.903	0.507
695.500	418.472	80.003	19.995	103.266	19.529	27.291	0.495
696.000	418.735	80.003	19.995	103.265	19.523	27.765	0.490
