Repository: ulfsri/fsri_materials_database

# Materials and Products Database

## 01_Data

Raw data generated from each apparatus are included here in plain-text format. The data is organized first by material, next by the short name of test apparatus used, and where applicable additional filtering by test settings.

### material.json

Each material directory contains a json file of the same name as the material. This file links the data stored in the repository as well as data and graphs produced by the accompanying scripts (__02_Scripts__) to the respective landing page for the material on the front-end website.

File: 01_Data/PVC_Pipe/MCC/PVC_Pipe_MCC_30K_min_211118_R2.txt (part 2 of 4)
T Correction Coefficients:	0	1.024463	0
Time Shift (s):	14
*
Time (s)	Temperature (C)	N2 flow rate (cc/min)	O2 flow rate (cc/min)	Flow Rate (cc/min)	Oxygen (%)	HRR (W/g)	Heating rate (C/s)
348.000	247.429	80.006	19.994	103.244	19.886	5.491	0.469
348.500	247.680	80.007	19.993	103.243	19.888	5.329	0.479
349.000	247.915	80.004	19.995	103.244	19.885	5.567	0.496
349.500	248.147	80.006	19.994	103.248	19.886	5.436	0.477
350.000	248.411	80.007	19.994	103.248	19.887	5.370	0.481
350.500	248.634	80.006	19.994	103.246	19.888	5.300	0.492
351.000	248.918	80.006	19.994	103.245	19.886	5.481	0.497
351.500	249.170	80.005	19.994	103.248	19.886	5.458	0.521
352.001	249.408	80.007	19.995	103.248	19.888	5.350	0.513
352.500	249.659	80.006	19.994	103.251	19.888	5.344	0.490
353.000	249.937	80.007	19.994	103.256	19.885	5.559	0.509
353.500	250.182	80.007	19.995	103.259	19.886	5.485	0.526
354.000	250.432	80.007	19.994	103.259	19.884	5.602	0.509
354.500	250.640	80.005	19.995	103.260	19.886	5.465	0.477
355.000	250.909	80.007	19.993	103.258	19.883	5.697	0.468
355.500	251.156	80.006	19.994	103.252	19.890	5.198	0.497
356.001	251.396	80.006	19.995	103.248	19.883	5.685	0.502
356.500	251.638	80.006	19.994	103.245	19.884	5.574	0.484
357.000	251.898	80.006	19.995	103.241	19.883	5.642	0.492
357.500	252.118	80.007	19.994	103.241	19.883	5.696	0.491
358.000	252.385	80.006	19.994	103.245	19.882	5.719	0.484
358.500	252.672	80.007	19.995	103.249	19.882	5.717	0.521
359.000	252.896	80.006	19.995	103.252	19.882	5.768	0.533
359.500	253.196	80.005	19.994	103.252	19.880	5.860	0.517
360.001	253.389	80.004	19.994	103.251	19.882	5.759	0.508
360.500	253.625	80.005	19.995	103.251	19.882	5.751	0.461
361.000	253.892	80.005	19.993	103.249	19.880	5.860	0.466
361.500	254.137	80.005	19.994	103.247	19.878	6.004	0.508
362.000	254.411	80.003	19.997	103.248	19.882	5.774	0.516
362.500	254.680	80.005	19.993	103.249	19.879	5.979	0.531
363.000	254.895	80.004	19.994	103.243	19.878	6.022	0.513
363.500	255.144	80.004	19.994	103.245	19.879	5.955	0.474
364.000	255.408	80.004	19.994	103.245	19.878	6.041	0.489
364.500	255.666	80.003	19.994	103.243	19.880	5.925	0.517
365.000	255.908	80.004	19.995	103.246	19.878	6.030	0.511
365.501	256.138	80.004	19.995	103.251	19.878	6.018	0.486
366.001	256.385	80.004	19.994	103.249	19.882	5.773	0.475
366.500	256.654	80.005	19.994	103.247	19.879	5.956	0.496
367.000	256.910	80.005	19.994	103.246	19.876	6.164	0.521
367.500	257.142	80.003	19.994	103.241	19.877	6.112	0.506
368.000	257.379	80.005	19.994	103.235	19.873	6.383	0.479
368.500	257.661	80.003	19.994	103.232	19.876	6.169	0.494
369.000	257.938	80.003	19.995	103.228	19.874	6.324	0.539
369.501	258.134	80.004	19.995	103.230	19.876	6.186	0.516
370.000	258.412	80.004	19.995	103.233	19.873	6.379	0.474
370.500	258.677	80.004	19.996	103.235	19.871	6.550	0.509
371.000	258.934	80.004	19.995	103.234	19.875	6.248	0.532
371.500	259.151	80.004	19.994	103.233	19.873	6.408	0.498
372.000	259.422	80.003	19.995	103.233	19.875	6.233	0.481
372.500	259.703	80.004	19.996	103.229	19.873	6.412	0.520
373.000	259.954	80.004	19.996	103.229	19.871	6.523	0.542
373.500	260.193	80.005	19.994	103.232	19.873	6.407	0.511
374.000	260.436	80.003	19.995	103.236	19.869	6.664	0.487
374.500	260.678	80.004	19.995	103.234	19.871	6.542	0.483
375.000	260.927	80.005	19.996	103.237	19.871	6.544	0.487
375.500	261.164	80.003	19.995	103.242	19.868	6.748	0.488
376.000	261.420	80.005	19.994	103.241	19.869	6.706	0.490
376.500	261.659	80.004	19.996	103.243	19.866	6.879	0.494
377.000	261.949	80.004	19.996	103.244	19.864	7.003	0.512
377.500	262.167	80.003	19.996	103.245	19.868	6.752	0.518
378.000	262.447	80.001	19.996	103.243	19.866	6.924	0.502
378.500	262.686	80.004	19.996	103.248	19.869	6.688	0.508
379.000	262.959	80.004	19.996	103.250	19.862	7.173	0.516
379.500	263.227	80.004	19.995	103.251	19.862	7.155	0.526
380.000	263.487	80.005	19.996	103.248	19.863	7.079	0.535
380.500	263.684	80.004	19.995	103.248	19.861	7.249	0.493
381.000	263.962	80.004	19.995	103.246	19.860	7.292	0.466
381.500	264.174	80.004	19.995	103.245	19.859	7.360	0.482
382.000	264.432	80.003	19.997	103.249	19.861	7.269	0.480
382.500	264.690	80.004	19.995	103.253	19.860	7.287	0.493
383.000	264.950	80.004	19.995	103.253	19.857	7.507	0.517
383.500	265.205	80.005	19.995	103.249	19.857	7.538	0.516
384.000	265.445	80.004	19.996	103.246	19.861	7.242	0.505
384.500	265.727	80.004	19.996	103.240	19.859	7.357	0.509
385.001	265.931	80.004	19.995	103.237	19.858	7.492	0.504
385.501	266.253	80.004	19.995	103.237	19.860	7.289	0.506
386.001	266.468	80.005	19.994	103.238	19.858	7.428	0.531
386.500	266.721	80.003	19.995	103.238	19.858	7.488	0.502
387.000	266.968	80.004	19.994	103.242	19.857	7.543	0.484
387.500	267.233	80.003	19.995	103.239	19.855	7.652	0.506
388.000	267.497	80.003	19.995	103.238	19.859	7.398	0.520
388.500	267.707	80.004	19.995	103.240	19.856	7.603	0.501
389.000	268.000	80.003	19.997	103.240	19.858	7.459	0.489
389.500	268.262	80.004	19.994	103.236	19.858	7.431	0.530
390.000	268.478	80.004	19.995	103.235	19.857	7.509	0.517
390.500	268.737	80.003	19.994	103.238	19.860	7.313	0.476
391.000	268.962	80.003	19.994	103.241	19.859	7.357	0.479
391.500	269.257	80.002	19.994	103.240	19.856	7.579	0.502
392.000	269.513	80.002	19.995	103.244	19.861	7.272	0.536
392.500	269.754	80.002	19.993	103.247	19.861	7.250	0.524
393.000	270.028	80.002	19.996	103.249	19.861	7.268	0.506
393.500	270.288	80.002	19.996	103.250	19.861	7.258	0.524
394.000	270.543	80.002	19.996	103.255	19.860	7.346	0.525
394.500	270.775	80.003	19.994	103.257	19.859	7.374	0.501
395.000	271.027	80.003	19.994	103.260	19.859	7.391	0.485
395.500	271.290	80.002	19.994	103.260	19.861	7.251	0.500
396.000	271.519	80.003	19.996	103.260	19.861	7.220	0.503
396.500	271.811	80.002	19.994	103.261	19.863	7.078	0.506
397.000	272.072	80.002	19.995	103.261	19.862	7.173	0.537
397.500	272.309	80.003	19.995	103.262	19.863	7.083	0.526
398.000	272.557	80.003	19.994	103.262	19.860	7.333	0.491
398.500	272.824	80.003	19.996	103.262	19.862	7.169	0.500
399.000	273.048	80.003	19.994	103.261	19.862	7.193	0.503
399.500	273.325	80.003	19.995	103.261	19.860	7.349	0.496
400.000	273.554	80.004	19.994	103.260	19.858	7.437	0.503
400.500	273.815	80.003	19.993	103.260	19.861	7.237	0.498
401.000	274.084	80.003	19.994	103.260	19.860	7.298	0.510
401.500	274.346	80.003	19.996	103.260	19.858	7.463	0.531
402.000	274.555	80.003	19.995	103.260	19.857	7.533	0.501
402.500	274.855	80.003	19.996	103.260	19.860	7.317	0.490
403.000	275.067	80.003	19.995	103.260	19.857	7.557	0.511
403.500	275.345	80.004	19.996	103.261	19.860	7.339	0.501
404.000	275.586	80.003	19.995	103.263	19.859	7.409	0.505
404.500	275.851	80.004	19.995	103.264	19.858	7.449	0.513
405.000	276.078	80.003	19.995	103.265	19.859	7.430	0.499
405.500	276.350	80.004	19.996	103.269	19.855	7.646	0.495
406.000	276.597	80.004	19.995	103.268	19.860	7.321	0.509
406.500	276.839	80.003	19.997	103.270	19.858	7.495	0.504
407.000	277.118	80.005	19.994	103.273	19.860	7.343	0.504
407.500	277.353	80.005	19.995	103.272	19.858	7.493	0.517
408.000	277.563	80.005	19.998	103.269	19.857	7.509	0.480
408.500	277.846	80.003	19.995	103.269	19.859	7.402	0.470
409.000	278.113	80.004	19.996	103.270	19.858	7.441	0.522
409.500	278.396	80.004	19.996	103.270	19.856	7.585	0.550
410.000	278.645	80.006	19.996	103.277	19.859	7.418	0.540
410.500	278.893	80.003	19.995	103.284	19.857	7.564	0.514
411.000	279.152	80.004	19.995	103.290	19.858	7.500	0.503
411.500	279.383	80.005	19.995	103.294	19.858	7.478	0.498
412.000	279.666	80.004	19.994	103.296	19.857	7.513	0.501
412.500	279.921	80.004	19.996	103.296	19.855	7.656	0.526
413.000	280.169	80.005	19.996	103.297	19.855	7.656	0.521
413.500	280.382	80.003	19.993	103.297	19.852	7.906	0.482
414.000	280.623	80.005	19.996	103.298	19.853	7.823	0.457
414.500	280.902	80.004	19.995	103.299	19.853	7.826	0.487
415.000	281.168	80.004	19.994	103.305	19.852	7.892	0.532
415.500	281.402	80.004	19.995	103.312	19.850	8.019	0.523
416.000	281.626	80.004	19.995	103.316	19.852	7.916	0.479
416.500	281.917	80.004	19.993	103.322	19.851	7.999	0.486
417.000	282.199	80.003	19.996	103.329	19.848	8.186	0.544
417.500	282.390	80.005	19.994	103.331	19.851	7.973	0.523
418.000	282.666	80.004	19.996	103.333	19.850	8.075	0.470
418.500	282.914	80.003	19.994	103.337	19.848	8.223	0.496
419.000	283.176	80.004	19.993	103.339	19.842	8.598	0.517
419.500	283.416	80.003	19.995	103.339	19.844	8.478	0.506
420.000	283.705	80.003	19.995	103.339	19.848	8.204	0.515
420.500	283.940	80.004	19.994	103.339	19.844	8.468	0.527
421.000	284.176	80.005	19.994	103.339	19.845	8.379	0.498
421.500	284.427	80.005	19.994	103.340	19.842	8.607	0.479
422.000	284.705	80.005	19.993	103.340	19.841	8.692	0.508
422.500	284.959	80.006	19.994	103.341	19.838	8.911	0.530
423.000	285.224	80.004	19.993	103.342	19.836	9.025	0.525
423.500	285.445	80.003	19.994	103.345	19.840	8.739	0.503
424.000	285.724	80.004	19.994	103.351	19.832	9.333	0.493
424.500	286.004	80.005	19.996	103.359	19.830	9.469	0.529
425.000	286.238	80.005	19.996	103.365	19.828	9.648	0.536
425.500	286.513	80.006	19.995	103.372	19.835	9.158	0.512
426.000	286.700	80.004	19.995	103.375	19.828	9.636	0.486
426.500	286.991	80.004	19.995	103.377	19.829	9.545	0.470
427.000	287.196	80.005	19.994	103.382	19.823	9.991	0.486
427.500	287.454	80.005	19.995	103.390	19.824	9.950	0.480
428.000	287.737	80.004	19.995	103.399	19.822	10.075	0.503
428.500	287.987	80.006	19.995	103.411	19.821	10.119	0.537
429.000	288.247	80.004	19.994	103.425	19.815	10.545	0.521
429.500	288.481	80.005	19.995	103.436	19.814	10.661	0.502
430.000	288.744	80.005	19.994	103.444	19.812	10.764	0.496
430.500	288.980	80.005	19.995	103.457	19.809	11.026	0.498
431.000	289.218	80.006	19.995	103.470	19.807	11.113	0.486
431.500	289.511	80.006	19.995	103.482	19.806	11.224	0.503
432.000	289.750	80.007	19.995	103.493	19.802	11.518	0.532
432.500	289.993	80.006	19.994	103.509	19.802	11.531	0.507
433.000	290.220	80.007	19.995	103.518	19.797	11.874	0.476
433.500	290.456	80.006	19.995	103.523	19.795	11.974	0.467
434.000	290.742	80.005	19.994	103.530	19.794	12.094	0.493
434.500	290.993	80.006	19.995	103.539	19.788	12.501	0.529
435.000	291.265	80.006	19.995	103.547	19.787	12.591	0.530
435.500	291.492	80.007	19.994	103.556	19.787	12.551	0.511
436.000	291.755	80.006	19.994	103.570	19.783	12.820	0.495
436.500	292.001	80.006	19.994	103.583	19.778	13.200	0.499
437.000	292.218	80.006	19.995	103.592	19.780	13.080	0.486
437.500	292.512	80.006	19.995	103.601	19.776	13.351	0.487
438.000	292.732	80.007	19.994	103.606	19.772	13.628	0.513
438.500	292.959	80.005	19.995	103.609	19.771	13.661	0.481
439.000	293.205	80.005	19.995	103.604	19.767	13.970	0.460
439.500	293.477	80.007	19.996	103.598	19.763	14.246	0.495
440.000	293.733	80.006	19.995	103.590	19.761	14.434	0.523
440.500	293.992	80.006	19.994	103.584	19.758	14.613	0.521
441.000	294.219	80.005	19.994	103.577	19.755	14.802	0.501
441.500	294.474	80.005	19.994	103.574	19.752	15.029	0.484
442.001	294.740	80.004	19.994	103.571	19.748	15.330	0.501
442.500	294.954	80.004	19.996	103.567	19.748	15.329	0.500
443.000	295.254	80.005	19.995	103.557	19.748	15.293	0.497
443.500	295.455	80.005	19.994	103.549	19.747	15.393	0.508
444.000	295.722	80.005	19.994	103.540	19.742	15.748	0.484
444.500	295.950	80.004	19.995	103.530	19.741	15.769	0.481
445.000	296.219	80.004	19.994	103.519	19.739	15.977	0.496
445.500	296.458	80.005	19.995	103.510	19.739	15.935	0.503
446.000	296.721	80.005	19.995	103.499	19.737	16.056	0.505
446.500	296.938	80.004	19.995	103.485	19.737	16.113	0.491
447.000	297.211	80.004	19.994	103.472	19.732	16.453	0.484
447.500	297.462	80.005	19.994	103.461	19.732	16.405	0.507
448.000	297.715	80.004	19.994	103.446	19.731	16.490	0.514
448.500	297.968	80.003	19.994	103.428	19.728	16.702	0.505
449.000	298.200	80.004	19.995	103.412	19.726	16.828	0.496
449.500	298.485	80.005	19.995	103.392	19.729	16.664	0.502
450.000	298.741	80.004	19.994	103.370	19.728	16.701	0.529
450.500	298.962	80.004	19.995	103.349	19.728	16.683	0.509
451.000	299.221	80.004	19.994	103.325	19.727	16.803	0.479
451.500	299.474	80.004	19.994	103.302	19.725	16.949	0.496
452.000	299.713	80.004	19.995	103.284	19.725	16.952	0.502
452.500	299.968	80.004	19.994	103.264	19.726	16.837	0.493
453.000	300.205	80.004	19.993	103.247	19.726	16.835	0.493
453.500	300.467	80.003	19.994	103.228	19.728	16.739	0.496
454.000	300.703	80.005	19.995	103.207	19.727	16.774	0.499
454.500	300.939	80.004	19.994	103.186	19.728	16.729	0.485
455.000	301.156	80.004	19.994	103.166	19.728	16.713	0.462
455.500	301.435	80.004	19.994	103.148	19.728	16.742	0.474
456.000	301.685	80.004	19.994	103.137	19.732	16.466	0.513
456.500	301.956	80.003	19.994	103.126	19.731	16.520	0.525
457.000	302.201	80.004	19.996	103.117	19.733	16.381	0.518
457.500	302.451	80.005	19.995	103.108	19.735	16.204	0.505
458.000	302.708	80.004	19.995	103.097	19.733	16.409	0.501
458.500	302.968	80.004	19.995	103.086	19.739	15.977	0.512
459.000	303.206	80.004	19.996	103.079	19.736	16.135	0.507
459.500	303.459	80.003	19.995	103.071	19.737	16.061	0.495
460.000	303.729	80.004	19.994	103.067	19.739	15.935	0.508
460.500	303.922	80.003	19.994	103.065	19.742	15.771	0.493
461.000	304.209	80.004	19.995	103.062	19.743	15.658	0.471
461.500	304.466	80.004	19.994	103.062	19.743	15.673	0.512
462.000	304.700	80.004	19.994	103.060	19.746	15.476	0.518
462.500	304.945	80.004	19.995	103.060	19.746	15.483	0.485
463.000	305.177	80.003	19.994	103.062	19.749	15.278	0.478
463.500	305.468	80.003	19.994	103.065	19.748	15.312	0.500
464.000	305.711	80.004	19.994	103.065	19.750	15.158	0.528
464.500	305.931	80.004	19.994	103.069	19.755	14.842	0.498
465.000	306.206	80.004	19.995	103.073	19.754	14.867	0.479
465.501	306.474	80.003	19.996	103.081	19.754	14.860	0.519
466.000	306.730	80.005	19.995	103.089	19.756	14.781	0.534
466.500	306.961	80.003	19.996	103.101	19.759	14.503	0.506
467.000	307.230	80.003	19.995	103.114	19.761	14.422	0.494
467.500	307.435	80.004	19.995	103.125	19.762	14.317	0.487
468.000	307.741	80.003	19.995	103.133	19.764	14.204	0.492
468.500	307.967	80.003	19.995	103.142	19.764	14.152	0.521
469.000	308.235	80.003	19.995	103.145	19.764	14.154	0.513
469.500	308.456	80.003	19.995	103.147	19.768	13.898	0.491
470.000	308.727	80.004	19.994	103.152	19.767	13.945	0.491
470.500	308.985	80.002	19.995	103.159	19.766	14.065	0.511
471.000	309.274	80.004	19.994	103.167	19.771	13.686	0.538
471.500	309.470	80.003	19.995	103.174	19.772	13.575	0.516
472.000	309.751	80.004	19.995	103.185	19.773	13.508	0.481
472.500	310.013	80.003	19.996	103.196	19.772	13.610	0.510
473.000	310.256	80.002	19.996	103.204	19.772	13.581	0.524
473.500	310.523	80.004	19.995	103.213	19.775	13.415	0.508
474.000	310.765	80.002	19.996	103.225	19.775	13.389	0.510
474.500	311.019	80.003	19.996	103.229	19.777	13.222	0.503
475.000	311.299	80.002	19.995	103.229	19.780	13.063	0.515
475.500	311.561	80.002	19.995	103.234	19.780	13.068	0.538
476.000	311.843	80.003	19.994	103.238	19.777	13.226	0.543
476.500	312.058	80.003	19.996	103.240	19.782	12.874	0.520
477.000	312.325	80.003	19.994	103.246	19.780	13.043	0.490
477.500	312.559	80.003	19.995	103.253	19.785	12.708	0.492
478.000	312.862	80.003	19.996	103.256	19.782	12.875	0.519
478.500	313.092	80.003	19.994	103.259	19.782	12.899	0.534
479.000	313.330	80.002	19.995	103.260	19.782	12.871	0.500
479.500	313.607	80.002	19.995	103.260	19.784	12.735	0.492
480.000	313.864	80.002	19.995	103.260	19.784	12.752	0.525
480.500	314.116	80.002	19.996	103.258	19.784	12.722	0.521
481.000	314.380	80.002	19.994	103.257	19.786	12.619	0.512
481.500	314.640	80.003	19.995	103.255	19.788	12.481	0.520
482.000	314.911	80.004	19.994	103.256	19.789	12.397	0.528
482.500	315.172	80.001	19.995	103.258	19.790	12.329	0.531
483.000	315.407	80.004	19.996	103.256	19.790	12.312	0.514
483.500	315.656	80.003	19.995	103.257	19.791	12.234	0.490
484.000	315.942	80.004	19.995	103.258	19.791	12.216	0.510
484.500	316.156	80.006	19.997	103.258	19.792	12.172	0.517
485.000	316.458	80.004	19.995	103.255	19.794	12.024	0.508
485.500	316.695	80.005	19.995	103.257	19.796	11.924	0.527
486.000	316.943	80.006	19.996	103.258	19.794	12.017	0.512
486.500	317.196	80.005	19.996	103.257	19.794	12.030	0.493
487.000	317.450	80.005	19.995	103.257	19.798	11.761	0.504
487.500	317.697	80.005	19.996	103.259	19.796	11.870	0.504
488.000	317.986	80.006	19.994	103.258	19.796	11.897	0.519
488.500	318.234	80.005	19.995	103.257	19.799	11.643	0.536
489.000	318.483	80.004	19.995	103.257	19.801	11.547	0.517
489.500	318.748	80.006	19.995	103.256	19.798	11.754	0.506
490.000	319.026	80.005	19.996	103.256	19.800	11.602	0.528
490.500	319.270	80.007	19.995	103.256	19.800	11.587	0.532
491.000	319.517	80.005	19.995	103.250	19.800	11.624	0.507
491.500	319.757	80.006	19.995	103.245	19.799	11.704	0.489
492.000	320.026	80.005	19.996	103.245	19.802	11.465	0.498
492.500	320.256	80.005	19.996	103.245	19.800	11.577	0.504
493.000	320.509	80.005	19.995	103.243	19.804	11.341	0.491
493.500	320.787	80.005	19.995	103.246	19.804	11.300	0.506
494.000	321.092	80.005	19.995	103.250	19.804	11.317	0.557
494.500	321.324	80.004	19.995	103.249	19.806	11.194	0.560
495.000	321.561	80.004	19.996	103.244	19.805	11.240	0.503
495.500	321.834	80.004	19.995	103.242	19.807	11.121	0.490
496.000	322.078	80.003	19.996	103.237	19.808	11.027	0.514
496.500	322.334	80.005	19.994	103.231	19.808	11.039	0.508
497.000	322.601	80.005	19.995	103.225	19.811	10.805	0.511
497.500	322.865	80.005	19.998	103.221	19.809	10.965	0.527
498.000	323.084	80.004	19.996	103.219	19.811	10.852	0.507
498.500	323.368	80.004	19.995	103.219	19.813	10.655	0.493
499.000	323.624	80.004	19.996	103.219	19.812	10.758	0.522
499.500	323.890	80.004	19.995	103.223	19.812	10.776	0.531
500.000	324.158	80.004	19.996	103.226	19.818	10.337	0.528
500.500	324.378	80.003	19.995	103.229	19.817	10.409	0.510
501.000	324.613	80.004	19.997	103.230	19.816	10.471	0.471
501.500	324.893	80.004	19.996	103.233	19.817	10.354	0.485
502.000	325.140	80.005	19.996	103.234	19.816	10.423	0.521
502.500	325.434	80.004	19.994	103.235	19.818	10.285	0.534
503.000	325.665	80.004	19.996	103.237	19.817	10.416	0.534
503.500	325.941	80.005	19.995	103.242	19.816	10.459	0.516
504.000	326.170	80.004	19.995	103.242	19.818	10.308	0.506
504.500	326.424	80.004	19.995	103.242	19.821	10.117	0.494
505.000	326.669	80.007	19.996	103.240	19.821	10.068	0.491
505.500	326.931	80.003	19.995	103.235	19.820	10.179	0.503
506.000	327.158	80.005	19.995	103.229	19.821	10.115	0.498
506.500	327.443	80.005	19.995	103.229	19.823	9.939	0.501
507.000	327.699	80.006	19.995	103.224	19.824	9.904	0.527
507.500	327.943	80.004	19.996	103.221	19.823	9.963	0.521
508.000	328.193	80.006	19.995	103.221	19.825	9.842	0.497
508.500	328.444	80.006	19.995	103.221	19.826	9.720	0.497
509.000	328.695	80.004	19.994	103.219	19.826	9.755	0.501
509.500	328.937	80.005	19.995	103.219	19.826	9.717	0.498
510.000	329.252	80.005	19.995	103.219	19.831	9.410	0.525
510.500	329.463	80.004	19.995	103.218	19.828	9.571	0.542
511.000	329.737	80.006	19.995	103.217	19.829	9.533	0.506
511.500	329.982	80.007	19.994	103.216	19.830	9.469	0.502
512.000	330.269	80.007	19.995	103.211	19.835	9.122	0.525
512.500	330.491	80.006	19.995	103.204	19.831	9.393	0.520
513.000	330.797	80.006	19.994	103.201	19.832	9.302	0.518
513.500	330.988	80.006	19.994	103.201	19.834	9.150	0.512
514.000	331.246	80.005	19.994	103.201	19.833	9.234	0.473
514.500	331.552	80.007	19.995	103.207	19.833	9.271	0.507
515.000	331.791	80.006	19.994	103.212	19.834	9.208	0.554
515.500	332.023	80.007	19.994	103.215	19.836	8.996	0.508
516.000	332.271	80.006	19.994	103.212	19.836	9.025	0.475
516.500	332.540	80.008	19.994	103.212	19.838	8.885	0.498
517.000	332.785	80.007	19.995	103.210	19.838	8.901	0.516
517.501	333.017	80.007	19.993	103.211	19.839	8.800	0.496
518.001	333.282	80.007	19.993	103.208	19.841	8.661	0.487
518.500	333.575	80.005	19.995	103.209	19.841	8.671	0.528
519.001	333.820	80.007	19.993	103.206	19.845	8.391	0.548
519.500	334.045	80.006	19.994	103.200	19.841	8.645	0.504
520.000	334.307	80.005	19.993	103.200	19.842	8.579	0.478
520.500	334.557	80.006	19.994	103.205	19.844	8.440	0.500
521.000	334.836	80.006	19.994	103.207	19.844	8.481	0.520
521.500	335.093	80.005	19.995	103.211	19.844	8.446	0.533
522.000	335.322	80.005	19.993	103.219	19.844	8.428	0.512
522.500	335.589	80.004	19.995	103.219	19.844	8.428	0.491
523.000	335.800	80.005	19.993	103.219	19.842	8.590	0.487
523.500	336.082	80.004	19.995	103.218	19.845	8.401	0.485
524.000	336.309	80.006	19.994	103.219	19.848	8.210	0.501
524.500	336.589	80.004	19.995	103.219	19.848	8.156	0.508
525.000	336.795	80.003	19.994	103.220	19.847	8.224	0.497
525.500	337.061	80.005	19.995	103.220	19.845	8.359	0.479
526.000	337.335	80.004	19.995	103.221	19.849	8.098	0.506
526.500	337.603	80.004	19.995	103.221	19.847	8.263	0.541
527.000	337.822	80.004	19.996	103.223	19.846	8.287	0.514
527.500	338.095	80.004	19.996	103.223	19.848	8.149	0.489
528.000	338.337	80.005	19.995	103.223	19.848	8.192	0.504
528.500	338.596	80.003	19.995	103.224	19.850	8.019	0.508
529.000	338.796	80.004	19.994	103.224	19.852	7.858	0.480
529.500	339.086	80.004	19.994	103.225	19.852	7.914	0.475
530.000	339.323	80.004	19.995	103.231	19.853	7.787	0.509
530.500	339.618	80.004	19.995	103.236	19.853	7.852	0.529
531.000	339.814	80.004	19.995	103.243	19.855	7.664	0.511
531.500	340.055	80.004	19.994	103.250	19.856	7.622	0.464
532.000	340.345	80.004	19.995	103.253	19.857	7.517	0.484
532.500	340.585	80.004	19.995	103.253	19.855	7.670	0.530
533.000	340.850	80.003	19.996	103.255	19.856	7.612	0.518
533.500	341.060	80.004	19.995	103.255	19.857	7.540	0.490
534.000	341.362	80.003	19.995	103.251	19.859	7.410	0.493
534.500	341.592	80.004	19.995	103.253	19.858	7.498	0.522
535.000	341.830	80.005	19.995	103.255	19.858	7.442	0.500
535.500	342.070	80.003	19.994	103.255	19.861	7.266	0.473
536.000	342.336	80.004	19.995	103.255	19.860	7.339	0.492
536.500	342.586	80.003	19.995	103.259	19.859	7.415	0.511
537.000	342.831	80.004	19.995	103.260	19.861	7.280	0.505
537.500	343.094	80.004	19.993	103.260	19.860	7.315	0.502
538.000	343.311	80.003	19.995	103.264	19.860	7.314	0.494
538.500	343.552	80.004	19.994	103.273	19.862	7.173	0.469
539.000	343.777	80.003	19.996	103.277	19.860	7.358	0.462
539.500	344.042	80.005	19.995	103.282	19.863	7.132	0.478
540.000	344.298	80.004	19.995	103.282	19.861	7.238	0.505
540.500	344.532	80.004	19.993	103.283	19.863	7.093	0.506
541.000	344.789	80.003	19.994	103.281	19.862	7.193	0.491
541.500	345.067	80.003	19.994	103.280	19.864	7.041	0.513
542.000	345.286	80.003	19.994	103.276	19.862	7.187	0.516
542.500	345.567	80.004	19.993	103.282	19.862	7.146	0.498
543.000	345.799	80.004	19.994	103.284	19.861	7.273	0.507
543.500	346.061	80.003	19.994	103.279	19.863	7.113	0.504
544.000	346.317	80.003	19.994	103.280	19.864	7.051	0.506
544.500	346.585	80.003	19.993	103.284	19.865	6.936	0.521
545.000	346.819	80.004	19.996	103.284	19.864	7.002	0.513
545.500	347.062	80.005	19.994	103.286	19.865	6.990	0.489
546.000	347.339	80.004	19.995	103.293	19.866	6.873	0.498
546.500	347.621	80.004	19.994	103.297	19.866	6.895	0.540
547.000	347.844	80.005	19.994	103.299	19.866	6.861	0.532
547.500	348.079	80.006	19.995	103.300	19.866	6.879	0.481
548.000	348.306	80.005	19.994	103.301	19.865	6.961	0.460
548.500	348.571	80.004	19.995	103.301	19.866	6.881	0.477
549.000	348.793	80.006	19.996	103.302	19.863	7.084	0.489
549.500	349.065	80.005	19.994	103.302	19.867	6.819	0.490
550.000	349.335	80.004	19.995	103.302	19.869	6.673	0.518
550.500	349.615	80.005	19.994	103.302	19.869	6.679	0.546
551.001	349.824	80.005	19.995	103.302	19.868	6.759	0.519
551.501	350.100	80.005	19.995	103.303	19.867	6.802	0.487
552.001	350.357	80.005	19.994	103.302	19.869	6.652	0.509
552.500	350.570	80.004	19.993	103.302	19.867	6.790	0.502
553.000	350.849	80.004	19.996	103.302	19.871	6.569	0.481
553.500	351.087	80.003	19.994	103.304	19.870	6.591	0.504
554.000	351.351	80.005	19.995	103.306	19.871	6.550	0.509
554.500	351.580	80.004	19.994	103.306	19.868	6.755	0.498
555.000	351.840	80.003	19.995	103.306	19.869	6.704	0.491
555.500	352.085	80.004	19.995	103.305	19.867	6.814	0.497
556.000	352.342	80.004	19.995	103.303	19.870	6.619	0.503
556.500	352.568	80.004	19.995	103.300	19.871	6.527	0.493
557.000	352.809	80.004	19.995	103.301	19.870	6.627	0.475
557.500	353.108	80.004	19.996	103.301	19.866	6.864	0.503
558.000	353.345	80.005	19.995	103.301	19.870	6.636	0.538
558.500	353.591	80.004	19.996	103.301	19.871	6.534	0.510
559.000	353.861	80.004	19.996	103.303	19.872	6.476	0.500
559.500	354.140	80.003	19.995	103.303	19.873	6.420	0.532
560.000	354.362	80.004	19.995	103.302	19.871	6.526	0.525
560.500	354.612	80.005	19.996	103.301	19.872	6.450	0.487
561.000	354.885	80.003	19.994	103.303	19.871	6.538	0.498
561.500	355.073	80.004	19.995	103.305	19.875	6.280	0.492
562.000	355.388	80.003	19.995	103.310	19.873	6.425	0.482
562.500	355.629	80.004	19.995	103.309	19.872	6.450	0.529
563.000	355.868	80.004	19.996	103.310	19.871	6.571	0.518
563.500	356.059	80.005	19.996	103.308	19.873	6.422	0.455
564.000	356.353	80.004	19.995	103.303	19.874	6.344	0.457
564.500	356.640	80.004	19.995	103.303	19.872	6.488	0.533
565.000	356.896	80.004	19.996	103.309	19.872	6.483	0.562
565.500	357.115	80.005	19.995	103.310	19.871	6.545	0.509
566.000	357.350	80.006	19.996	103.311	19.872	6.499	0.465
566.500	357.609	80.005	19.996	103.317	19.873	6.427	0.474
567.000	357.851	80.003	19.996	103.319	19.871	6.538	0.497
567.500	358.130	80.004	19.996	103.317	19.871	6.520	0.511
568.000	358.381	80.006	19.994	103.317	19.873	6.382	0.526
568.500	358.632	80.006	19.996	103.318	19.873	6.401	0.516
569.000	358.832	80.006	19.995	103.312	19.872	6.456	0.477
569.500	359.088	80.004	19.994	103.307	19.872	6.465	0.454
570.000	359.353	80.006	19.995	103.309	19.872	6.467	0.488
570.500	359.614	80.005	19.995	103.314	19.873	6.366	0.523
571.000	359.869	80.006	19.995	103.320	19.872	6.444	0.521
571.500	360.086	80.006	19.996	103.327	19.873	6.427	0.494
572.000	360.325	80.007	19.995	103.332	19.876	6.205	0.465
572.501	360.607	80.006	19.994	103.328	19.875	6.252	0.488
573.000	360.882	80.007	19.997	103.330	19.874	6.320	0.539
573.500	361.101	80.006	19.995	103.329	19.875	6.256	0.526
574.000	361.377	80.006	19.993	103.323	19.873	6.406	0.495
574.500	361.605	80.006	19.995	103.320	19.873	6.431	0.499
575.000	361.827	80.005	19.995	103.321	19.875	6.261	0.477
575.500	362.083	80.006	19.996	103.318	19.875	6.257	0.464
576.000	362.385	80.006	19.993	103.319	19.876	6.150	0.518
576.500	362.605	80.006	19.997	103.325	19.872	6.450	0.540
577.000	362.885	80.005	19.996	103.330	19.873	6.394	0.511
577.500	363.122	80.007	19.995	103.331	19.872	6.443	0.509
578.000	363.358	80.005	19.994	103.334	19.874	6.293	0.495
578.500	363.575	80.005	19.995	103.332	19.874	6.324	0.463
579.000	363.868	80.004	19.995	103.331	19.875	6.248	0.482
579.500	364.126	80.005	19.995	103.327	19.875	6.250	0.531
580.000	364.328	80.006	19.995	103.326	19.873	6.410	0.506
580.500	364.595	80.006	19.995	103.325	19.875	6.228	0.465
581.000	364.802	80.004	19.996	103.326	19.874	6.330	0.472
581.500	365.067	80.005	19.995	103.327	19.881	5.858	0.473
582.000	365.361	80.005	19.995	103.331	19.877	6.106	0.516
582.500	365.595	80.005	19.995	103.334	19.872	6.437	0.543
583.000	365.875	80.005	19.994	103.335	19.876	6.217	0.521
583.500	366.107	80.004	19.996	103.335	19.873	6.396	0.513
584.001	366.340	80.005	19.995	103.336	19.877	6.123	0.488
584.500	366.588	80.005	19.996	103.336	19.875	6.277	0.473
585.000	366.856	80.004	19.995	103.337	19.872	6.437	0.499
585.500	367.135	80.005	19.996	103.337	19.874	6.304	0.531
586.000	367.331	80.004	19.996	103.335	19.876	6.160	0.511
586.500	367.596	80.005	19.995	103.335	19.876	6.174	0.468
587.000	367.840	80.005	19.996	103.335	19.876	6.195	0.485
587.500	368.090	80.004	19.997	103.336	19.876	6.160	0.501
588.000	368.380	80.005	19.995	103.336	19.876	6.213	0.517
588.500	368.563	80.004	19.996	103.337	19.875	6.246	0.507
589.000	368.830	80.006	19.995	103.338	19.876	6.187	0.462
589.500	369.071	80.006	19.996	103.338	19.875	6.228	0.479
590.000	369.358	80.004	19.996	103.338	19.875	6.265	0.518
590.500	369.611	80.004	19.996	103.338	19.876	6.185	0.533
591.000	369.840	80.005	19.996	103.338	19.874	6.335	0.511
591.500	370.109	80.005	19.995	103.338	19.876	6.180	0.490
592.000	370.305	80.005	19.997	103.338	19.875	6.240	0.482
592.500	370.611	80.005	19.996	103.338	19.875	6.222	0.484
593.000	370.843	80.006	19.996	103.338	19.878	6.006	0.520
593.500	371.095	80.005	19.996	103.340	19.877	6.119	0.511
594.000	371.312	80.006	19.995	103.343	19.874	6.334	0.476
594.500	371.595	80.006	19.995	103.344	19.875	6.265	0.485
595.000	371.856	80.005	19.995	103.343	19.876	6.168	0.522
595.500	372.140	80.006	19.997	103.343	19.872	6.437	0.545
596.000	372.341	80.006	19.995	103.341	19.873	6.363	0.515
596.500	372.618	80.007	19.997	103.338	19.873	6.431	0.482
597.001	372.862	80.007	19.995	103.337	19.874	6.357	0.500
597.500	373.151	80.007	19.996	103.338	19.874	6.338	0.527
598.000	373.370	80.007	19.996	103.338	19.872	6.484	0.521
598.500	373.620	80.007	19.996	103.338	19.875	6.268	0.488
599.000	373.824	80.006	19.995	103.338	19.873	6.425	0.461
599.500	374.152	80.008	19.995	103.338	19.873	6.361	0.493
600.000	374.399	80.005	19.996	103.337	19.871	6.554	0.553
600.500	374.636	80.005	19.995	103.336	19.868	6.728	0.529
601.000	374.886	80.008	19.996	103.336	19.872	6.449	0.485
601.500	375.134	80.005	19.994	103.336	19.871	6.568	0.492
602.000	375.388	80.006	19.995	103.337	19.874	6.357	0.500
602.500	375.682	80.006	19.994	103.337	19.866	6.909	0.525
603.000	375.848	80.005	19.993	103.337	19.866	6.926	0.504
603.500	376.136	80.006	19.994	103.337	19.869	6.650	0.458
604.000	376.364	80.006	19.995	103.338	19.878	6.057	0.485
604.500	376.631	80.006	19.996	103.338	19.871	6.515	0.505
605.000	376.880	80.006	19.996	103.339	19.860	7.293	0.505
605.500	377.138	80.003	19.995	103.340	19.871	6.538	0.512
606.000	377.385	80.004	19.995	103.340	19.873	6.386	0.506
606.500	377.691	80.005	19.994	103.340	19.865	6.971	0.529
607.000	377.882	80.004	19.995	103.341	19.875	6.242	0.525
607.500	378.100	80.005	19.994	103.340	19.865	6.965	0.453
608.000	378.370	80.005	19.995	103.341	19.870	6.606	0.449
608.500	378.738	80.005	19.995	103.341	19.868	6.750	0.563
609.000	378.889	80.004	19.993	103.341	19.866	6.894	0.578
609.500	379.118	80.005	19.995	103.341	19.866	6.880	0.450
610.000	379.380	80.004	19.993	103.341	19.866	6.924	0.436
610.500	379.639	80.004	19.994	103.341	19.870	6.613	0.506
611.000	379.863	80.005	19.994	103.341	19.865	6.961	0.502
611.500	380.216	80.005	19.995	103.341	19.868	6.775	0.530
612.000	380.306	80.004	19.995	103.341	19.863	7.104	0.510
612.500	380.699	80.004	19.994	103.342	19.866	6.927	0.463
613.000	380.840	80.003	19.995	103.342	19.864	7.027	0.509
613.500	381.164	80.004	19.995	103.341	19.865	6.957	0.499
614.000	381.416	80.003	19.994	103.341	19.862	7.187	0.520
614.500	381.528	80.004	19.995	103.340	19.861	7.243	0.470
615.000	381.818	80.004	19.995	103.339	19.863	7.146	0.383
615.500	382.106	80.004	19.994	103.339	19.862	7.198	0.490
616.000	382.623	80.005	19.996	103.338	19.858	7.483	0.691
616.500	382.413	80.004	19.994	103.336	19.863	7.087	0.556
617.000	383.031	80.005	19.995	103.336	19.861	7.263	0.357
617.500	383.433	80.004	19.995	103.336	19.861	7.239	0.714
618.000	383.554	80.004	19.996	103.334	19.858	7.493	0.772
618.500	383.418	80.004	19.995	103.333	19.859	7.364	0.254
619.000	383.797	80.005	19.993	103.333	19.858	7.464	0.114
619.500	384.497	80.005	19.994	103.329	19.855	7.667	0.661
620.000	384.810	80.005	19.994	103.322	19.854	7.731	1.046
620.500	384.631	80.005	19.995	103.317	19.856	7.593	0.574
621.000	384.881	80.003	19.995	103.311	19.854	7.747	0.103
621.500	385.169	80.005	19.993	103.311	19.852	7.928	0.304
622.000	385.430	80.004	19.994	103.309	19.855	7.714	0.543
622.500	385.600	80.005	19.996	103.315	19.852	7.928	0.490
623.000	385.864	80.004	19.995	103.317	19.848	8.168	0.433
623.500	386.076	80.005	19.994	103.323	19.849	8.115	0.455
624.000	386.267	80.005	19.994	103.325	19.851	7.942	0.439
624.500	386.687	80.006	19.996	103.328	19.849	8.078	0.507
625.000	386.845	80.005	19.993	103.326	19.849	8.146	0.595
625.500	387.132	80.006	19.995	103.329	19.847	8.271	0.512
626.000	387.374	80.005	19.995	103.325	19.845	8.372	0.487
626.500	387.635	80.005	19.994	103.325	19.851	7.955	0.516
627.000	387.886	80.004	19.994	103.327	19.847	8.277	0.507
627.500	388.129	80.004	19.994	103.330	19.845	8.372	0.503
628.000	388.384	80.005	19.995	103.328	19.845	8.399	0.497
628.500	388.606	80.004	19.994	103.329	19.842	8.599	0.488
629.000	388.915	80.004	19.994	103.328	19.844	8.485	0.504
629.500	389.116	80.005	19.996	103.328	19.839	8.830	0.520
630.000	389.327	80.005	19.994	103.330	19.843	8.550	0.461
630.500	389.627	80.004	19.995	103.333	19.840	8.750	0.462
631.000	389.872	80.005	19.995	103.336	19.840	8.727	0.528
631.500	390.109	80.006	19.995	103.337	19.837	8.959	0.514
632.000	390.344	80.005	19.995	103.338	19.838	8.868	0.477
632.500	390.614	80.004	19.994	103.338	19.837	8.954	0.489
633.000	390.871	80.004	19.995	103.338	19.835	9.133	0.516
633.500	391.100	80.005	19.995	103.338	19.833	9.234	0.506
634.000	391.292	80.006	19.995	103.339	19.831	9.391	0.453
634.500	391.625	80.005	19.994	103.338	19.834	9.209	0.473
635.000	391.856	80.006	19.995	103.336	19.833	9.289	0.544
635.500	392.073	80.005	19.995	103.335	19.828	9.618	0.506
636.000	392.345	80.006	19.995	103.334	19.828	9.635	0.469
636.500	392.576	80.005	19.995	103.331	19.829	9.569	0.496
637.000	392.855	80.004	19.995	103.331	19.824	9.894	0.507
637.500	393.137	80.005	19.994	103.332	19.826	9.763	0.535
638.000	393.339	80.005	19.995	103.331	19.823	9.946	0.522
638.500	393.640	80.004	19.995	103.324	19.823	9.944	0.494
639.000	393.856	80.005	19.995	103.320	19.822	10.034	0.510
639.500	394.106	80.006	19.994	103.314	19.823	9.948	0.492
640.000	394.377	80.006	19.995	103.307	19.820	10.168	0.494
640.500	394.643	80.005	19.994	103.305	19.817	10.385	0.529
641.000	394.878	80.005	19.994	103.308	19.817	10.376	0.519
641.500	395.170	80.005	19.997	103.310	19.819	10.280	0.514
642.000	395.402	80.004	19.995	103.311	19.814	10.580	0.526
642.500	395.649	80.004	19.994	103.315	19.814	10.633	0.502
643.000	395.954	80.004	19.994	103.317	19.812	10.720	0.515
643.500	396.176	80.006	19.995	103.320	19.811	10.852	0.539
644.000	396.449	80.005	19.994	103.318	19.810	10.879	0.511
644.500	396.650	80.005	19.995	103.318	19.806	11.164	0.485
645.000	396.922	80.005	19.994	103.319	19.806	11.195	0.473
645.500	397.138	80.005	19.995	103.317	19.803	11.388	0.480
646.000	397.405	80.005	19.995	103.313	19.804	11.337	0.485
646.500	397.692	80.005	19.995	103.312	19.802	11.503	0.519
647.000	397.853	80.006	19.994	103.311	19.799	11.675	0.501
647.500	398.144	80.005	19.995	103.306	19.796	11.867	0.450
648.000	398.375	80.005	19.996	103.302	19.796	11.898	0.487
648.500	398.646	80.006	19.994	103.302	19.795	11.952	0.512
649.000	398.914	80.006	19.995	103.301	19.793	12.120	0.521
649.500	399.154	80.005	19.996	103.300	19.790	12.314	0.524
650.000	399.425	80.005	19.995	103.301	19.788	12.480	0.510
650.500	399.664	80.007	19.994	103.302	19.787	12.510	0.510
651.000	399.903	80.005	19.996	103.302	19.783	12.857	0.494
651.500	400.182	80.007	19.995	103.305	19.782	12.902	0.498
652.000	400.413	80.008	19.995	103.307	19.780	13.046	0.514
652.500	400.687	80.007	19.995	103.306	19.779	13.126	0.507
653.000	400.924	80.006	19.995	103.305	19.777	13.265	0.508
653.500	401.194	80.007	19.994	103.305	19.775	13.370	0.509
654.000	401.401	80.006	19.995	103.302	19.774	13.475	0.491
654.500	401.708	80.006	19.995	103.299	19.772	13.596	0.496
655.000	401.916	80.006	19.995	103.297	19.768	13.863	0.515
655.500	402.211	80.007	19.996	103.297	19.765	14.095	0.509
656.000	402.456	80.007	19.994	103.297	19.767	13.978	0.521
656.500	402.647	80.006	19.995	103.297	19.762	14.343	0.488
657.000	402.967	80.006	19.996	103.298	19.758	14.588	0.474
657.500	403.179	80.006	19.994	103.300	19.757	14.703	0.522
658.000	403.439	80.006	19.996	103.299	19.756	14.750	0.502
658.500	403.659	80.006	19.996	103.299	19.751	15.095	0.476
659.000	403.967	80.005	19.996	103.296	19.752	15.040	0.504
659.500	404.192	80.006	19.995	103.293	19.744	15.627	0.530
660.000	404.452	80.005	19.995	103.290	19.745	15.523	0.509
660.500	404.709	80.005	19.993	103.289	19.744	15.581	0.501
661.000	404.964	80.005	19.995	103.290	19.740	15.875	0.515
661.500	405.225	80.006	19.996	103.293	19.740	15.896	0.514
662.000	405.462	80.005	19.995	103.295	19.734	16.304	0.507
662.500	405.692	80.005	19.996	103.298	19.734	16.326	0.482
663.000	405.896	80.005	19.996	103.300	19.732	16.494	0.451
663.500	406.216	80.005	19.995	103.299	19.728	16.785	0.479
664.000	406.419	80.006	19.995	103.298	19.726	16.911	0.523
664.500	406.674	80.005	19.997	103.298	19.727	16.839	0.490
665.000	406.929	80.003	19.996	103.298	19.721	17.240	0.484
665.500	407.185	80.005	19.994	103.299	19.715	17.690	0.511
666.000	407.429	80.004	19.996	103.300	19.716	17.581	0.506
666.500	407.699	80.004	19.996	103.301	19.712	17.879	0.507
667.000	407.915	80.005	19.996	103.303	19.707	18.247	0.500
667.500	408.208	80.005	19.996	103.303	19.707	18.242	0.497
668.000	408.446	80.005	19.995	103.304	19.704	18.489	0.520
668.500	408.688	80.005	19.994	103.303	19.700	18.741	0.506
669.000	408.942	80.006	19.995	103.303	19.696	19.060	0.488
669.500	409.184	80.005	19.995	103.302	19.693	19.251	0.496
670.000	409.428	80.004	19.995	103.301	19.687	19.654	0.491
670.500	409.655	80.005	19.995	103.300	19.689	19.574	0.478
671.000	409.934	80.006	19.995	103.296	19.684	19.932	0.489
671.500	410.207	80.005	19.994	103.292	19.680	20.190	0.529
672.000	410.434	80.007	19.994	103.293	19.678	20.306	0.526
672.500	410.677	80.005	19.995	103.293	19.673	20.678	0.485
673.000	410.966	80.006	19.995	103.295	19.668	21.028	0.501
673.500	411.195	80.005	19.996	103.301	19.665	21.236	0.525
674.000	411.465	80.006	19.995	103.305	19.663	21.410	0.509
674.500	411.726	80.006	19.994	103.303	19.662	21.469	0.515
675.000	411.972	80.006	19.994	103.302	19.657	21.801	0.519
675.500	412.215	80.007	19.995	103.300	19.656	21.917	0.498
676.000	412.492	80.005	19.994	103.297	19.650	22.352	0.505
676.500	412.740	80.006	19.994	103.296	19.646	22.614	0.523
677.000	412.995	80.007	19.995	103.297	19.645	22.708	0.514
677.500	413.225	80.006	19.995	103.298	19.640	23.063	0.494
678.000	413.479	80.007	19.994	103.299	19.634	23.452	0.485
678.500	413.748	80.006	19.995	103.300	19.630	23.723	0.504
679.000	413.955	80.007	19.995	103.297	19.629	23.845	0.499
679.500	414.217	80.006	19.995	103.294	19.625	24.077	0.472
680.000	414.501	80.007	19.995	103.289	19.620	24.452	0.508
680.500	414.726	80.007	19.996	103.289	19.617	24.708	0.527
681.000	414.971	80.006	19.995	103.288	19.612	25.020	0.489
681.500	415.203	80.006	19.996	103.285	19.607	25.407	0.474
682.000	415.460	80.006	19.995	103.282	19.604	25.590	0.483
682.500	415.745	80.005	19.996	103.278	19.599	25.948	0.515
683.000	415.978	80.007	19.995	103.274	19.595	26.262	0.530
683.500	416.232	80.005	19.995	103.274	19.591	26.573	0.503
684.000	416.454	80.006	19.996	103.280	19.591	26.530	0.481
684.500	416.696	80.006	19.996	103.285	19.584	27.076	0.470
685.001	416.963	80.004	19.997	103.291	19.579	27.367	0.487
685.500	417.208	80.005	19.996	103.294	19.574	27.722	0.510
686.000	417.482	80.004	19.997	103.293	19.571	27.937	0.515
686.500	417.727	80.006	19.996	103.293	19.565	28.391	0.519
687.000	417.977	80.005	19.997	103.292	19.561	28.670	0.507
687.500	418.205	80.004	19.996	103.290	19.559	28.816	0.486
688.000	418.460	80.004	19.996	103.284	19.552	29.348	0.481
688.500	418.750	80.005	19.996	103.277	19.550	29.470	0.514
689.000	419.007	80.004	19.996	103.272	19.542	30.051	0.547
689.500	419.256	80.003	19.997	103.272	19.540	30.161	0.527
690.000	419.510	80.006	19.996	103.269	19.535	30.529	0.504
690.500	419.768	80.005	19.994	103.270	19.533	30.674	0.508
691.000	420.026	80.004	19.996	103.274	19.529	30.993	0.514
691.500	420.234	80.006	19.996	103.276	19.522	31.447	0.491
692.000	420.504	80.003	19.996	103.273	19.515	31.933	0.472
692.500	420.777	80.003	19.996	103.277	19.512	32.216	0.510
693.000	421.056	80.005	19.997	103.284	19.510	32.333	0.547
693.500	421.292	80.005	19.996	103.287	19.503	32.849	0.534
694.000	421.525	80.004	19.996	103.289	19.499	33.079	0.492
694.500	421.763	80.005	19.996	103.293	19.496	33.312	0.470
695.000	422.014	80.004	19.996	103.294	19.489	33.810	0.479
695.500	422.275	80.004	19.995	103.290	19.487	33.976	0.500
696.000	422.527	80.004	19.996	103.283	19.482	34.298	0.513
