Repository: ulfsri/fsri_materials_database

# Materials and Products Database

## 01_Data

Raw data generated from each apparatus are included here in plain-text format. The data is organized first by material, next by the short name of test apparatus used, and where applicable additional filtering by test settings.

### material.json

Each material directory contains a json file of the same name as the material. This file links the data stored in the repository as well as data and graphs produced by the accompanying scripts (__02_Scripts__) to the respective landing page for the material on the front-end website.

File: 01_Data/PVC_Pipe/MCC/PVC_Pipe_MCC_30K_min_211118_R1.txt (part 3 of 4)
T Correction Coefficients:	0	1.024463	0
Time Shift (s):	14
*
Time (s)	Temperature (C)	N2 flow rate (cc/min)	O2 flow rate (cc/min)	Flow Rate (cc/min)	Oxygen (%)	HRR (W/g)	Heating rate (C/s)
696.500	419.026	80.003	19.995	103.269	19.518	28.115	0.525
697.000	419.252	80.004	19.995	103.270	19.513	28.416	0.535
697.500	419.506	80.004	19.995	103.271	19.513	28.435	0.498
698.000	419.813	80.003	19.995	103.270	19.508	28.819	0.520
698.500	420.044	80.004	19.995	103.271	19.504	29.090	0.550
699.000	420.312	80.003	19.995	103.269	19.497	29.593	0.519
699.500	420.577	80.002	19.995	103.271	19.494	29.794	0.516
700.000	420.858	80.002	19.996	103.273	19.490	30.122	0.540
700.500	421.102	80.003	19.995	103.278	19.483	30.594	0.535
701.000	421.382	80.002	19.995	103.282	19.479	30.943	0.525
701.500	421.623	80.002	19.994	103.288	19.474	31.246	0.523
702.000	421.889	80.004	19.995	103.287	19.472	31.420	0.514
702.500	422.141	80.002	19.995	103.284	19.465	31.949	0.513
703.000	422.433	80.003	19.995	103.281	19.460	32.281	0.531
703.500	422.659	80.003	19.995	103.276	19.456	32.551	0.531
704.000	422.882	80.003	19.995	103.272	19.451	32.900	0.484
704.500	423.189	80.005	19.994	103.276	19.446	33.277	0.490
705.000	423.445	80.004	19.995	103.279	19.440	33.702	0.546
705.500	423.695	80.005	19.996	103.280	19.437	33.919	0.534
706.000	423.970	80.003	19.993	103.281	19.430	34.434	0.516
706.500	424.234	80.004	19.995	103.281	19.429	34.538	0.532
707.000	424.503	80.004	19.994	103.279	19.422	35.027	0.536
707.500	424.742	80.003	19.995	103.277	19.416	35.458	0.520
708.000	424.989	80.004	19.994	103.275	19.412	35.763	0.497
708.500	425.301	80.005	19.994	103.273	19.407	36.109	0.522
709.000	425.541	80.004	19.995	103.271	19.402	36.494	0.555
709.500	425.807	80.004	19.995	103.268	19.396	36.903	0.529
710.000	426.111	80.004	19.995	103.265	19.390	37.327	0.538
710.500	426.354	80.004	19.994	103.265	19.387	37.542	0.558
711.000	426.583	80.005	19.994	103.267	19.381	38.011	0.509
711.500	426.896	80.005	19.994	103.270	19.377	38.298	0.507
712.000	427.193	80.003	19.995	103.273	19.371	38.711	0.576
712.500	427.406	80.004	19.995	103.273	19.370	38.786	0.560
713.000	427.686	80.004	19.994	103.273	19.363	39.278	0.502
713.500	427.935	80.004	19.995	103.271	19.357	39.749	0.511
714.000	428.207	80.004	19.995	103.268	19.350	40.195	0.525
714.500	428.479	80.003	19.995	103.269	19.350	40.252	0.532
715.000	428.765	80.005	19.996	103.275	19.341	40.865	0.551
715.500	428.985	80.004	19.994	103.276	19.334	41.399	0.532
716.000	429.266	80.004	19.994	103.276	19.332	41.515	0.504
716.500	429.522	80.004	19.995	103.276	19.327	41.850	0.519
717.000	429.807	80.005	19.994	103.273	19.322	42.262	0.539
717.500	430.069	80.003	19.993	103.266	19.318	42.571	0.544
718.000	430.329	80.003	19.993	103.266	19.314	42.834	0.534
718.500	430.603	80.004	19.994	103.266	19.310	43.088	0.528
719.000	430.828	80.003	19.994	103.264	19.302	43.725	0.516
719.500	431.075	80.004	19.994	103.263	19.298	43.956	0.486
720.000	431.363	80.004	19.994	103.265	19.290	44.538	0.504
720.500	431.641	80.003	19.994	103.265	19.287	44.807	0.551
721.000	431.917	80.003	19.995	103.265	19.282	45.145	0.560
721.500	432.184	80.002	19.994	103.266	19.278	45.434	0.548
722.000	432.429	80.004	19.995	103.265	19.273	45.816	0.527
722.500	432.663	80.003	19.994	103.264	19.266	46.273	0.495
723.000	432.953	80.003	19.995	103.263	19.265	46.369	0.501
723.500	433.238	80.003	19.995	103.263	19.259	46.792	0.550
724.000	433.516	80.001	19.994	103.262	19.256	47.044	0.569
724.500	433.756	80.003	19.994	103.263	19.249	47.485	0.541
725.000	434.037	80.003	19.994	103.264	19.245	47.829	0.520
725.500	434.298	80.003	19.995	103.264	19.240	48.161	0.531
726.000	434.556	80.001	19.996	103.265	19.240	48.161	0.530
726.500	434.854	80.002	19.995	103.264	19.234	48.614	0.537
727.000	435.114	80.002	19.994	103.264	19.230	48.888	0.557
727.500	435.349	80.000	19.995	103.265	19.228	49.013	0.527
728.000	435.623	80.002	19.996	103.266	19.221	49.524	0.502
728.500	435.873	80.002	19.995	103.266	19.219	49.683	0.517
729.000	436.157	80.001	19.995	103.269	19.214	50.041	0.529
729.500	436.368	80.002	19.996	103.271	19.211	50.298	0.514
730.000	436.653	80.003	19.996	103.269	19.206	50.635	0.495
730.500	436.931	80.002	19.995	103.271	19.205	50.728	0.530
731.000	437.171	80.001	19.995	103.272	19.202	50.909	0.541
731.500	437.463	80.002	19.995	103.270	19.197	51.307	0.525
732.000	437.737	80.002	19.996	103.268	19.195	51.408	0.549
732.500	438.039	80.004	19.996	103.268	19.189	51.830	0.570
733.000	438.236	80.003	19.997	103.267	19.190	51.750	0.537
733.500	438.497	80.004	19.996	103.266	19.190	51.821	0.479
734.000	438.797	80.003	19.994	103.266	19.181	52.422	0.509
734.500	439.037	80.004	19.996	103.265	19.181	52.436	0.550
735.000	439.294	80.004	19.995	103.265	19.177	52.715	0.519
735.500	439.558	80.003	19.996	103.263	19.174	52.945	0.509
736.000	439.806	80.004	19.995	103.262	19.174	52.975	0.516
736.500	440.123	80.004	19.994	103.261	19.171	53.151	0.538
737.000	440.359	80.005	19.997	103.260	19.170	53.261	0.559
737.500	440.610	80.005	19.996	103.260	19.168	53.349	0.520
738.000	440.879	80.004	19.995	103.260	19.165	53.620	0.504
738.500	441.150	80.004	19.995	103.259	19.162	53.782	0.530
739.000	441.400	80.005	19.994	103.259	19.164	53.679	0.531
739.500	441.658	80.005	19.995	103.259	19.159	54.020	0.514
740.000	441.935	80.005	19.995	103.259	19.156	54.257	0.521
740.500	442.157	80.004	19.995	103.260	19.153	54.493	0.517
741.000	442.458	80.006	19.995	103.260	19.150	54.652	0.511
741.500	442.714	80.005	19.996	103.260	19.150	54.659	0.540
742.000	442.962	80.006	19.994	103.261	19.148	54.794	0.531
742.500	443.219	80.003	19.995	103.261	19.145	55.030	0.505
743.000	443.495	80.004	19.995	103.262	19.144	55.125	0.519
743.500	443.717	80.006	19.995	103.267	19.140	55.414	0.516
744.000	443.990	80.005	19.995	103.268	19.140	55.416	0.496
744.500	444.240	80.005	19.995	103.271	19.134	55.840	0.509
745.000	444.489	80.005	19.995	103.275	19.130	56.140	0.511
745.500	444.776	80.004	19.995	103.277	19.128	56.260	0.518
746.000	445.022	80.004	19.994	103.274	19.120	56.850	0.535
746.500	445.295	80.004	19.995	103.278	19.117	57.039	0.526
747.000	445.558	80.004	19.995	103.279	19.110	57.567	0.527
747.500	445.841	80.004	19.995	103.280	19.104	58.023	0.541
748.000	446.067	80.005	19.995	103.280	19.098	58.449	0.527
748.500	446.347	80.006	19.995	103.282	19.090	59.004	0.507
749.000	446.580	80.004	19.994	103.285	19.081	59.652	0.510
749.500	446.846	80.004	19.994	103.285	19.073	60.234	0.506
750.000	447.126	80.004	19.994	103.288	19.066	60.717	0.522
750.500	447.373	80.004	19.995	103.291	19.057	61.389	0.536
751.000	447.603	80.003	19.995	103.289	19.046	62.164	0.502
751.500	447.852	80.004	19.995	103.285	19.037	62.814	0.478
752.000	448.126	80.003	19.995	103.284	19.029	63.359	0.501
752.500	448.372	80.004	19.994	103.278	19.016	64.303	0.522
753.000	448.617	80.003	19.996	103.277	19.006	65.083	0.506
753.500	448.845	80.003	19.995	103.280	18.997	65.737	0.482
754.000	449.079	80.004	19.995	103.280	18.987	66.460	0.467
754.500	449.360	80.003	19.995	103.283	18.975	67.327	0.488
755.000	449.586	80.003	19.995	103.283	18.970	67.662	0.511
755.500	449.841	80.004	19.995	103.276	18.961	68.330	0.494
756.000	450.102	80.003	19.996	103.270	18.952	68.962	0.498
756.500	450.323	80.003	19.997	103.265	18.945	69.511	0.499
757.000	450.635	80.003	19.996	103.256	18.937	70.022	0.507
757.500	450.867	80.003	19.995	103.253	18.930	70.565	0.538
758.000	451.143	80.004	19.997	103.253	18.927	70.797	0.526
758.500	451.369	80.003	19.996	103.252	18.919	71.355	0.505
759.000	451.633	80.005	19.996	103.246	18.914	71.724	0.496
759.500	451.869	80.003	19.996	103.241	18.910	72.029	0.495
760.000	452.129	80.003	19.996	103.235	18.907	72.198	0.498
760.500	452.376	80.005	19.996	103.227	18.904	72.431	0.501
761.000	452.647	80.006	19.996	103.221	18.898	72.886	0.512
761.500	452.896	80.004	19.996	103.222	18.895	73.101	0.519
762.000	453.133	80.005	19.996	103.221	18.893	73.251	0.503
762.500	453.381	80.006	19.996	103.224	18.890	73.455	0.486
763.000	453.652	80.004	19.995	103.229	18.889	73.493	0.502
763.500	453.879	80.004	19.995	103.237	18.885	73.807	0.508
764.000	454.159	80.005	19.996	103.243	18.885	73.790	0.503
764.500	454.395	80.005	19.995	103.250	18.885	73.843	0.512
765.000	454.650	80.005	19.996	103.251	18.883	73.938	0.503
765.500	454.922	80.004	19.996	103.252	18.884	73.884	0.509
766.000	455.169	80.005	19.995	103.255	18.883	73.993	0.523
766.500	455.428	80.006	19.996	103.255	18.883	73.935	0.512
767.000	455.678	80.006	19.996	103.257	18.884	73.888	0.507
767.500	455.934	80.006	19.996	103.262	18.881	74.088	0.507
768.000	456.220	80.006	19.995	103.263	18.882	74.066	0.524
768.500	456.495	80.006	19.996	103.263	18.881	74.122	0.551
769.000	456.695	80.005	19.995	103.263	18.884	73.902	0.518
769.500	456.979	80.005	19.995	103.265	18.883	73.952	0.479
770.000	457.238	80.005	19.994	103.269	18.881	74.078	0.513
770.500	457.480	80.004	19.994	103.271	18.883	73.930	0.522
771.000	457.743	80.003	19.994	103.272	18.886	73.758	0.503
771.500	457.998	80.004	19.994	103.271	18.886	73.766	0.512
772.000	458.250	80.005	19.995	103.269	18.890	73.467	0.513
772.500	458.499	80.005	19.994	103.263	18.889	73.559	0.504
773.000	458.763	80.004	19.994	103.261	18.892	73.331	0.507
773.500	459.039	80.003	19.995	103.260	18.901	72.655	0.527
774.000	459.291	80.003	19.994	103.258	18.904	72.424	0.534
774.500	459.553	80.003	19.994	103.257	18.907	72.249	0.521
775.000	459.792	80.003	19.994	103.257	18.909	72.095	0.508
775.500	460.045	80.004	19.994	103.257	18.914	71.737	0.497
776.000	460.287	80.003	19.995	103.258	18.916	71.581	0.494
776.500	460.574	80.004	19.994	103.260	18.921	71.216	0.512
777.000	460.803	80.002	19.995	103.263	18.926	70.827	0.522
777.500	461.062	80.004	19.995	103.262	18.931	70.482	0.502
778.000	461.314	80.004	19.993	103.263	18.937	70.098	0.499
778.500	461.568	80.004	19.992	103.263	18.941	69.798	0.508
779.000	461.815	80.004	19.994	103.263	18.946	69.386	0.503
779.500	462.108	80.005	19.994	103.262	18.950	69.151	0.521
780.000	462.365	80.004	19.995	103.263	18.956	68.725	0.546
780.500	462.617	80.004	19.994	103.263	18.959	68.487	0.530
781.000	462.891	80.005	19.995	103.263	18.965	68.040	0.518
781.500	463.163	80.004	19.995	103.266	18.974	67.370	0.536
782.000	463.406	80.003	19.994	103.266	18.978	67.076	0.530
782.500	463.674	80.004	19.994	103.266	18.985	66.550	0.513
783.000	463.920	80.004	19.994	103.266	18.994	65.947	0.513
783.500	464.170	80.004	19.993	103.266	18.999	65.538	0.505
784.000	464.437	80.004	19.994	103.263	19.007	65.005	0.506
784.500	464.693	80.004	19.994	103.262	19.013	64.585	0.520
785.000	464.948	80.004	19.994	103.262	19.021	63.976	0.517
785.500	465.196	80.003	19.994	103.262	19.024	63.777	0.507
786.000	465.446	80.003	19.994	103.262	19.029	63.435	0.500
786.500	465.725	80.004	19.994	103.266	19.032	63.213	0.514
787.000	465.952	80.003	19.994	103.271	19.040	62.638	0.517
787.500	466.233	80.003	19.995	103.272	19.045	62.231	0.507
788.000	466.493	80.004	19.995	103.276	19.051	61.837	0.525
788.500	466.709	80.003	19.994	103.283	19.053	61.649	0.509
789.000	467.022	80.004	19.995	103.286	19.061	61.138	0.502
789.500	467.274	80.004	19.994	103.285	19.067	60.673	0.547
790.000	467.568	80.004	19.994	103.284	19.077	59.918	0.556
790.500	467.770	80.003	19.996	103.280	19.078	59.894	0.521
791.000	468.035	80.003	19.993	103.277	19.085	59.347	0.481
791.500	468.297	80.002	19.995	103.271	19.095	58.625	0.497
792.000	468.600	80.003	19.995	103.266	19.103	58.085	0.546
792.500	468.843	80.003	19.992	103.262	19.105	57.905	0.556
793.000	469.132	80.003	19.995	103.259	19.115	57.178	0.539
793.500	469.397	80.005	19.994	103.250	19.125	56.503	0.543
794.000	469.632	80.003	19.994	103.249	19.132	56.004	0.527
794.500	469.855	80.005	19.994	103.246	19.138	55.536	0.479
795.000	470.137	80.004	19.993	103.242	19.147	54.857	0.482
795.500	470.368	80.004	19.993	103.238	19.150	54.687	0.509
796.000	470.662	80.004	19.994	103.240	19.160	53.908	0.519
796.500	470.869	80.004	19.994	103.241	19.164	53.646	0.513
797.000	471.154	80.005	19.994	103.244	19.169	53.300	0.496
797.500	471.416	80.003	19.994	103.252	19.172	53.095	0.519
798.000	471.644	80.005	19.995	103.258	19.175	52.865	0.519
798.500	471.921	80.004	19.996	103.263	19.181	52.417	0.498
799.000	472.198	80.004	19.994	103.269	19.183	52.231	0.529
799.500	472.442	80.004	19.995	103.275	19.188	51.942	0.537
800.000	472.664	80.003	19.995	103.277	19.187	51.996	0.493
800.500	472.931	80.004	19.994	103.277	19.188	51.937	0.478
801.000	473.193	80.004	19.994	103.280	19.190	51.769	0.509
801.500	473.480	80.002	19.994	103.275	19.191	51.671	0.539
802.000	473.733	80.004	19.995	103.272	19.190	51.760	0.544
802.500	474.016	80.003	19.994	103.272	19.195	51.399	0.537
803.000	474.273	80.005	19.995	103.275	19.196	51.355	0.538
803.500	474.518	80.003	19.995	103.271	19.196	51.357	0.521
804.000	474.832	80.005	19.995	103.269	19.199	51.153	0.531
804.500	475.075	80.004	19.994	103.267	19.201	50.983	0.558
805.000	475.283	80.004	19.994	103.265	19.201	50.952	0.504
805.500	475.581	80.005	19.995	103.257	19.207	50.558	0.478
806.000	475.840	80.003	19.994	103.249	19.212	50.144	0.532
806.500	476.061	80.003	19.993	103.242	19.217	49.852	0.519
807.000	476.320	80.003	19.995	103.237	19.221	49.549	0.480
807.500	476.560	80.002	19.995	103.232	19.228	49.030	0.490
808.000	476.827	80.004	19.995	103.230	19.225	49.269	0.503
808.500	477.058	80.003	19.995	103.229	19.229	48.924	0.502
809.000	477.300	80.004	19.994	103.229	19.231	48.824	0.486
809.500	477.559	80.003	19.993	103.225	19.233	48.689	0.487
810.000	477.846	80.004	19.994	103.223	19.236	48.477	0.524
810.500	478.087	80.003	19.995	103.227	19.239	48.246	0.537
811.000	478.350	80.003	19.995	103.232	19.238	48.330	0.516
811.500	478.579	80.003	19.994	103.237	19.242	48.016	0.498
812.000	478.824	80.002	19.994	103.243	19.242	48.011	0.483
812.500	479.089	80.002	19.995	103.249	19.247	47.637	0.492
813.000	479.348	80.003	19.994	103.252	19.250	47.427	0.517
813.500	479.600	80.003	19.995	103.255	19.253	47.236	0.517
814.000	479.882	80.005	19.995	103.254	19.255	47.043	0.522
814.500	480.092	80.003	19.995	103.250	19.256	46.981	0.513
815.000	480.350	80.004	19.994	103.249	19.264	46.441	0.480
815.500	480.582	80.003	19.995	103.246	19.266	46.294	0.479
816.000	480.871	80.005	19.994	103.240	19.269	46.097	0.505
816.500	481.122	80.003	19.995	103.236	19.272	45.808	0.531
817.000	481.396	80.005	19.995	103.239	19.273	45.781	0.533
817.500	481.624	80.004	19.995	103.237	19.278	45.441	0.514
818.000	481.900	80.005	19.994	103.237	19.278	45.432	0.503
818.500	482.140	80.005	19.994	103.243	19.281	45.228	0.510
819.000	482.409	80.004	19.995	103.250	19.284	44.967	0.512
819.500	482.666	80.005	19.995	103.253	19.289	44.648	0.518
820.000	482.935	80.006	19.994	103.254	19.290	44.566	0.526
820.500	483.160	80.005	19.995	103.252	19.292	44.424	0.510
821.000	483.444	80.005	19.995	103.249	19.294	44.279	0.501
821.500	483.681	80.005	19.995	103.245	19.297	44.036	0.515
822.000	483.915	80.005	19.995	103.243	19.298	43.964	0.496
822.500	484.185	80.005	19.995	103.245	19.302	43.661	0.488
823.000	484.433	80.006	19.995	103.248	19.300	43.845	0.511
823.500	484.655	80.005	19.995	103.247	19.302	43.657	0.494
824.000	484.950	80.004	19.995	103.245	19.311	43.047	0.493
824.500	485.197	80.005	19.994	103.240	19.309	43.159	0.529
825.000	485.415	80.005	19.995	103.240	19.316	42.653	0.504
825.500	485.686	80.005	19.996	103.234	19.313	42.855	0.477
826.000	485.962	80.004	19.995	103.232	19.316	42.650	0.517
826.500	486.205	80.004	19.996	103.233	19.323	42.162	0.533
827.000	486.468	80.005	19.995	103.234	19.322	42.197	0.513
827.500	486.720	80.005	19.996	103.231	19.325	42.017	0.511
828.000	486.942	80.005	19.996	103.236	19.325	41.985	0.495
828.500	487.194	80.003	19.996	103.242	19.324	42.115	0.474
829.000	487.423	80.004	19.995	103.244	19.329	41.740	0.477
829.500	487.694	80.004	19.995	103.243	19.332	41.527	0.491
830.000	487.948	80.005	19.995	103.239	19.335	41.291	0.512
830.500	488.182	80.004	19.996	103.232	19.338	41.057	0.506
831.000	488.445	80.003	19.995	103.224	19.343	40.742	0.493
831.500	488.696	80.004	19.996	103.223	19.349	40.276	0.506
832.000	488.971	80.004	19.995	103.223	19.349	40.316	0.520
832.500	489.184	80.003	19.996	103.223	19.354	39.906	0.507
833.000	489.472	80.005	19.996	103.224	19.360	39.497	0.495
833.500	489.659	80.004	19.996	103.225	19.363	39.294	0.488
834.000	489.933	80.005	19.995	103.223	19.367	38.950	0.468
834.500	490.221	80.004	19.995	103.221	19.373	38.581	0.511
835.000	490.487	80.004	19.996	103.221	19.377	38.266	0.558
835.500	490.701	80.005	19.995	103.222	19.381	37.950	0.517
836.000	490.956	80.005	19.995	103.221	19.387	37.559	0.474
836.500	491.168	80.005	19.994	103.223	19.392	37.191	0.468
837.000	491.441	80.005	19.995	103.227	19.397	36.823	0.476
837.500	491.689	80.004	19.996	103.228	19.402	36.448	0.504
838.000	491.948	80.004	19.996	103.229	19.406	36.185	0.514
838.500	492.209	80.004	19.995	103.229	19.410	35.907	0.513
839.000	492.465	80.005	19.995	103.229	19.411	35.828	0.519
839.500	492.716	80.004	19.993	103.229	19.416	35.436	0.512
840.000	492.972	80.005	19.995	103.232	19.419	35.215	0.507
840.500	493.200	80.005	19.995	103.240	19.424	34.867	0.496
841.000	493.445	80.004	19.995	103.247	19.426	34.705	0.479
841.500	493.658	80.007	19.994	103.253	19.432	34.292	0.466
842.000	493.927	80.006	19.996	103.258	19.434	34.140	0.470
842.500	494.209	80.004	19.995	103.260	19.440	33.706	0.516
843.000	494.446	80.006	19.997	103.256	19.446	33.299	0.535
843.500	494.683	80.006	19.995	103.250	19.446	33.265	0.497
844.000	494.954	80.005	19.995	103.243	19.448	33.106	0.491
844.500	495.202	80.006	19.996	103.236	19.455	32.620	0.513
845.000	495.471	80.006	19.996	103.229	19.457	32.456	0.518
845.500	495.737	80.005	19.995	103.225	19.460	32.252	0.526
846.000	495.977	80.006	19.994	103.225	19.464	31.968	0.521
846.500	496.217	80.005	19.996	103.225	19.469	31.629	0.493
847.000	496.457	80.006	19.995	103.225	19.470	31.537	0.480
847.500	496.708	80.005	19.994	103.225	19.475	31.186	0.485
848.000	496.949	80.006	19.996	103.227	19.480	30.827	0.492
848.500	497.167	80.005	19.995	103.226	19.481	30.734	0.476
849.000	497.414	80.005	19.996	103.226	19.488	30.279	0.462
849.500	497.671	80.005	19.996	103.226	19.488	30.230	0.485
850.000	497.935	80.004	19.995	103.226	19.495	29.722	0.512
850.500	498.193	80.004	19.996	103.225	19.502	29.241	0.521
851.000	498.400	80.005	19.995	103.225	19.502	29.199	0.493
851.500	498.652	80.004	19.995	103.225	19.506	28.973	0.462
852.000	498.899	80.005	19.995	103.224	19.510	28.664	0.479
852.500	499.166	80.004	19.996	103.224	19.513	28.455	0.506
853.000	499.399	80.004	19.995	103.223	19.516	28.192	0.507
853.500	499.620	80.003	19.996	103.223	19.520	27.949	0.477
854.000	499.875	80.005	19.996	103.223	19.521	27.830	0.465
854.500	500.059	80.004	19.995	103.223	19.526	27.495	0.457
855.000	500.338	80.003	19.996	103.222	19.533	27.012	0.451
855.500	500.607	80.003	19.997	103.223	19.531	27.119	0.506
856.000	500.840	80.002	19.997	103.223	19.536	26.773	0.525
856.500	501.106	80.003	19.996	103.225	19.540	26.491	0.500
857.000	501.351	80.003	19.995	103.228	19.547	25.955	0.504
857.500	501.579	80.004	19.996	103.229	19.548	25.924	0.492
858.000	501.814	80.003	19.995	103.230	19.551	25.672	0.468
858.500	502.048	80.002	19.996	103.229	19.554	25.447	0.466
859.000	502.314	80.003	19.996	103.227	19.559	25.136	0.485
859.500	502.511	80.003	19.995	103.225	19.561	24.998	0.482
860.000	502.794	80.003	19.996	103.225	19.564	24.779	0.471
860.500	503.035	80.004	19.995	103.225	19.570	24.343	0.502
861.000	503.264	80.003	19.995	103.226	19.571	24.272	0.497
861.500	503.502	80.003	19.996	103.230	19.573	24.111	0.468
862.000	503.736	80.003	19.995	103.230	19.576	23.868	0.469
862.500	503.975	80.003	19.995	103.231	19.581	23.545	0.473
863.000	504.206	80.003	19.994	103.230	19.582	23.481	0.472
863.500	504.459	80.003	19.995	103.230	19.586	23.152	0.477
864.000	504.705	80.002	19.995	103.225	19.590	22.902	0.491
864.500	504.957	80.003	19.995	103.225	19.593	22.693	0.498
865.000	505.208	80.003	19.994	103.226	19.595	22.536	0.501
865.500	505.480	80.002	19.995	103.226	19.600	22.140	0.514
866.000	505.687	80.004	19.994	103.226	19.601	22.097	0.501
866.500	505.944	80.003	19.995	103.226	19.605	21.788	0.471
867.000	506.191	80.004	19.994	103.227	19.608	21.591	0.484
867.500	506.465	80.002	19.994	103.225	19.608	21.548	0.513
868.000	506.673	80.003	19.994	103.225	19.615	21.081	0.502
868.500	506.907	80.004	19.995	103.227	19.614	21.127	0.462
869.000	507.172	80.003	19.995	103.228	19.620	20.731	0.471
869.500	507.423	80.001	19.995	103.226	19.621	20.669	0.508
870.000	507.654	80.004	19.995	103.226	19.625	20.376	0.499
870.500	507.929	80.004	19.993	103.227	19.630	19.998	0.494
871.000	508.140	80.004	19.994	103.225	19.633	19.801	0.496
871.500	508.375	80.004	19.994	103.227	19.634	19.686	0.466
872.000	508.641	80.004	19.995	103.229	19.637	19.495	0.474
872.500	508.920	80.004	19.995	103.229	19.638	19.399	0.523
873.000	509.189	80.004	19.994	103.228	19.641	19.182	0.546
873.500	509.411	80.005	19.997	103.227	19.644	18.948	0.519
874.000	509.640	80.003	19.995	103.224	19.646	18.800	0.471
874.500	509.859	80.005	19.994	103.221	19.651	18.479	0.450
875.000	510.143	80.005	19.994	103.221	19.651	18.442	0.476
875.500	510.414	80.005	19.993	103.221	19.658	17.936	0.529
876.000	510.649	80.005	19.995	103.221	19.660	17.841	0.531
876.500	510.898	80.004	19.995	103.222	19.662	17.664	0.495
877.000	511.113	80.004	19.994	103.221	19.664	17.540	0.474
877.500	511.394	80.004	19.994	103.223	19.667	17.322	0.480
878.000	511.613	80.003	19.995	103.225	19.670	17.109	0.498
878.500	511.862	80.004	19.994	103.226	19.670	17.077	0.484
879.000	512.143	80.004	19.996	103.226	19.678	16.534	0.499
879.500	512.346	80.005	19.995	103.226	19.677	16.591	0.507
880.000	512.608	80.004	19.995	103.224	19.678	16.514	0.475
880.500	512.847	80.005	19.994	103.223	19.680	16.372	0.483
881.000	513.113	80.004	19.995	103.222	19.683	16.138	0.503
881.500	513.384	80.004	19.994	103.221	19.689	15.707	0.521
882.000	513.624	80.004	19.995	103.221	19.686	15.969	0.524
882.500	513.902	80.004	19.995	103.221	19.691	15.573	0.514
883.000	514.155	80.004	19.994	103.220	19.693	15.463	0.525
883.500	514.447	80.004	19.996	103.221	19.695	15.325	0.538
884.000	514.671	80.004	19.995	103.221	19.699	15.004	0.530
884.500	514.951	80.003	19.995	103.221	19.702	14.811	0.510
885.000	515.215	80.003	19.993	103.219	19.703	14.723	0.524
885.500	515.468	80.004	19.994	103.219	19.706	14.469	0.530
886.000	515.712	80.003	19.995	103.219	19.704	14.646	0.507
886.500	515.991	80.003	19.995	103.219	19.707	14.437	0.510
887.000	516.215	80.005	19.995	103.220	19.711	14.161	0.513
887.500	516.505	80.002	19.995	103.221	19.714	13.911	0.508
888.000	516.749	80.004	19.993	103.221	19.716	13.773	0.523
888.500	517.018	80.003	19.995	103.221	19.719	13.529	0.523
889.000	517.240	80.003	19.994	103.221	19.719	13.553	0.502
889.500	517.541	80.003	19.995	103.222	19.721	13.445	0.507
890.000	517.786	80.003	19.995	103.222	19.724	13.191	0.534
890.500	517.983	80.003	19.996	103.221	19.727	12.958	0.494
891.000	518.280	80.003	19.996	103.221	19.726	13.045	0.468
891.500	518.589	80.004	19.994	103.220	19.730	12.763	0.550
892.000	518.815	80.003	19.995	103.221	19.730	12.792	0.570
892.500	519.064	80.003	19.995	103.221	19.735	12.413	0.505
893.000	519.352	80.003	19.996	103.221	19.735	12.381	0.506
893.500	519.605	80.003	19.994	103.220	19.737	12.257	0.540
894.000	519.832	80.003	19.995	103.220	19.740	12.076	0.511
894.500	520.107	80.004	19.995	103.220	19.739	12.151	0.491
895.000	520.321	80.004	19.995	103.220	19.743	11.805	0.495
895.500	520.592	80.003	19.995	103.222	19.744	11.781	0.486
896.000	520.863	80.004	19.995	103.222	19.745	11.651	0.513
896.500	521.093	80.004	19.996	103.223	19.749	11.416	0.522
897.000	521.417	80.005	19.996	103.222	19.747	11.560	0.528
897.500	521.634	80.004	19.995	103.222	19.752	11.154	0.548
898.000	521.893	80.004	19.994	103.221	19.753	11.126	0.508
898.500	522.174	80.006	19.995	103.221	19.753	11.079	0.508
899.000	522.437	80.005	19.994	103.221	19.756	10.878	0.542
899.500	522.717	80.005	19.995	103.222	19.761	10.506	0.543
900.000	522.966	80.005	19.995	103.222	19.760	10.567	0.536
900.500	523.175	80.005	19.995	103.222	19.760	10.579	0.494
901.000	523.452	80.004	19.995	103.221	19.761	10.516	0.472
901.500	523.716	80.005	19.993	103.219	19.762	10.455	0.514
902.000	523.986	80.004	19.995	103.219	19.761	10.497	0.538
902.500	524.249	80.007	19.994	103.218	19.769	9.918	0.534
903.000	524.488	80.005	19.995	103.218	19.769	9.963	0.517
903.500	524.756	80.005	19.994	103.220	19.770	9.894	0.504
904.000	524.993	80.006	19.995	103.222	19.769	9.987	0.506
904.500	525.293	80.006	19.993	103.222	19.773	9.660	0.521
905.000	525.549	80.006	19.994	103.223	19.772	9.750	0.546
905.500	525.799	80.005	19.994	103.224	19.776	9.475	0.531
906.000	526.025	80.006	19.995	103.223	19.777	9.388	0.491
906.500	526.324	80.006	19.995	103.223	19.778	9.331	0.501
907.000	526.555	80.004	19.995	103.223	19.778	9.314	0.528
907.500	526.817	80.004	19.995	103.221	19.780	9.174	0.512
908.000	527.065	80.005	19.995	103.221	19.782	8.983	0.502
908.500	527.311	80.006	19.995	103.216	19.784	8.904	0.502
909.000	527.597	80.005	19.994	103.214	19.782	9.022	0.513
909.500	527.855	80.004	19.995	103.214	19.785	8.762	0.538
910.000	528.106	80.005	19.996	103.213	19.786	8.705	0.527
910.500	528.335	80.006	19.995	103.213	19.784	8.853	0.494
911.000	528.604	80.005	19.995	103.217	19.788	8.577	0.488
911.500	528.850	80.005	19.994	103.218	19.790	8.414	0.506
912.000	529.108	80.004	19.994	103.217	19.792	8.272	0.510
912.500	529.358	80.004	19.994	103.220	19.790	8.453	0.506
913.000	529.628	80.004	19.995	103.220	19.794	8.154	0.514
913.500	529.878	80.003	19.994	103.222	19.795	8.091	0.521
914.000	530.144	80.004	19.995	103.222	19.793	8.220	0.518
914.500	530.421	80.005	19.995	103.219	19.796	8.035	0.529
915.000	530.660	80.004	19.996	103.219	19.801	7.635	0.530
915.500	530.922	80.005	19.995	103.218	19.800	7.710	0.509
916.000	531.151	80.003	19.994	103.217	19.801	7.664	0.496
916.500	531.389	80.005	19.996	103.217	19.802	7.546	0.479
917.000	531.641	80.005	19.995	103.220	19.805	7.375	0.478
917.500	531.922	80.004	19.995	103.221	19.805	7.318	0.511
918.000	532.160	80.004	19.995	103.222	19.807	7.242	0.526
918.500	532.423	80.005	19.996	103.222	19.803	7.508	0.510
919.000	532.708	80.004	19.995	103.222	19.805	7.335	0.525
919.500	532.962	80.003	19.995	103.221	19.804	7.415	0.544
920.000	533.206	80.004	19.996	103.222	19.808	7.155	0.519
920.500	533.440	80.003	19.994	103.222	19.809	7.031	0.488
921.000	533.700	80.004	19.995	103.223	19.808	7.109	0.486
921.500	533.934	80.005	19.995	103.222	19.809	7.074	0.494
922.000	534.257	80.004	19.995	103.221	19.812	6.822	0.525
922.500	534.485	80.005	19.996	103.221	19.815	6.649	0.554
923.000	534.750	80.004	19.996	103.220	19.816	6.590	0.522
923.500	534.991	80.006	19.996	103.220	19.815	6.659	0.499
924.000	535.284	80.005	19.995	103.220	19.812	6.838	0.520
924.500	535.538	80.006	19.994	103.220	19.818	6.383	0.541
925.000	535.817	80.006	19.994	103.218	19.821	6.171	0.540
925.500	536.064	80.006	19.995	103.213	19.819	6.374	0.530
926.000	536.326	80.006	19.994	103.209	19.820	6.285	0.517
926.500	536.612	80.005	19.994	103.207	19.820	6.298	0.528
927.000	536.838	80.005	19.995	103.208	19.822	6.154	0.530
927.500	537.130	80.005	19.994	103.209	19.821	6.202	0.515
928.000	537.353	80.006	19.995	103.212	19.823	6.062	0.517
928.500	537.629	80.007	19.994	103.214	19.826	5.849	0.507
929.000	537.889	80.005	19.994	103.217	19.824	5.946	0.517
929.500	538.139	80.007	19.996	103.218	19.827	5.794	0.523
930.000	538.396	80.007	19.994	103.219	19.827	5.747	0.509
930.500	538.673	80.007	19.994	103.219	19.829	5.601	0.521
931.000	538.943	80.006	19.997	103.217	19.829	5.609	0.540
931.500	539.218	80.006	19.995	103.212	19.830	5.513	0.546
932.000	539.487	80.008	19.994	103.209	19.832	5.393	0.544
932.500	539.761	80.006	19.996	103.208	19.829	5.608	0.543
933.000	539.962	80.005	19.994	103.210	19.832	5.407	0.509
933.500	540.216	80.005	19.994	103.212	19.833	5.341	0.465
934.000	540.520	80.004	19.995	103.214	19.831	5.445	0.506
934.500	540.752	80.006	19.995	103.217	19.834	5.270	0.547
935.000	541.020	80.005	19.994	103.218	19.837	5.075	0.518
935.500	541.271	80.006	19.994	103.217	19.833	5.341	0.510
936.000	541.566	80.005	19.995	103.217	19.834	5.273	0.532
936.500	541.810	80.003	19.995	103.218	19.834	5.236	0.542
937.000	542.090	80.004	19.996	103.214	19.834	5.265	0.532
937.500	542.319	80.002	19.995	103.212	19.832	5.423	0.517
938.000	542.615	80.003	19.996	103.209	19.837	5.066	0.517
938.500	542.905	80.004	19.995	103.210	19.835	5.186	0.556
939.000	543.157	80.003	19.997	103.206	19.834	5.286	0.564
939.500	543.387	80.003	19.995	103.209	19.837	5.014	0.512
940.000	543.659	80.004	19.995	103.209	19.839	4.913	0.492
940.500	543.919	80.004	19.995	103.206	19.836	5.076	0.517
941.000	544.190	80.003	19.996	103.207	19.837	5.033	0.531
941.500	544.469	80.004	19.995	103.211	19.836	5.106	0.541
942.000	544.734	80.002	19.995	103.212	19.840	4.847	0.548
942.500	544.958	80.003	19.995	103.214	19.836	5.105	0.517
943.000	545.230	80.002	19.995	103.220	19.841	4.731	0.492
943.500	545.502	80.002	19.996	103.218	19.840	4.814	0.519
944.000	545.769	80.003	19.995	103.213	19.844	4.540	0.542
944.500	546.054	80.003	19.995	103.209	19.845	4.477	0.546
945.000	546.288	80.004	19.996	103.204	19.843	4.601	0.535
945.500	546.559	80.003	19.996	103.204	19.844	4.506	0.512
946.000	546.837	80.003	19.996	103.205	19.847	4.284	0.527
946.500	547.124	80.003	19.996	103.210	19.844	4.543	0.557
947.000	547.388	80.003	19.996	103.214	19.844	4.512	0.558
947.500	547.618	80.002	19.995	103.218	19.849	4.152	0.522
948.000	547.885	80.003	19.996	103.219	19.845	4.494	0.495
948.500	548.152	80.003	19.997	103.219	19.845	4.490	0.515
949.000	548.397	80.004	19.997	103.216	19.845	4.427	0.523
949.500	548.657	80.003	19.995	103.211	19.851	4.033	0.509
950.000	548.918	80.003	19.995	103.204	19.848	4.242	0.513
950.500	549.165	80.003	19.996	103.197	19.848	4.230	0.514
951.000	549.430	80.004	19.995	103.190	19.848	4.270	0.510
951.500	549.701	80.004	19.996	103.185	19.849	4.146	0.524
952.000	550.013	80.004	19.995	103.188	19.849	4.155	0.559
952.500	550.227	80.004	19.997	103.194	19.850	4.102	0.555
953.000	550.469	80.004	19.995	103.196	19.849	4.165	0.491
953.500	550.770	80.004	19.996	103.203	19.851	4.038	0.499
954.000	550.983	80.004	19.996	103.210	19.847	4.319	0.528
954.500	551.274	80.003	19.995	103.212	19.851	4.046	0.509
955.000	551.557	80.004	19.997	103.206	19.851	4.042	0.539
955.500	551.802	80.003	19.994	103.206	19.853	3.896	0.551
956.000	552.028	80.005	19.995	103.205	19.852	3.930	0.500
956.500	552.324	80.004	19.998	103.200	19.850	4.073	0.497
957.000	552.581	80.004	19.997	103.195	19.852	3.969	0.538
957.500	552.847	80.005	19.995	103.196	19.851	4.002	0.538
958.000	553.105	80.005	19.995	103.201	19.852	3.933	0.523
958.500	553.357	80.004	19.995	103.195	19.854	3.845	0.517
959.000	553.661	80.004	19.995	103.195	19.853	3.910	0.533
959.500	553.887	80.006	19.994	103.194	19.852	3.961	0.543
960.000	554.193	80.005	19.997	103.195	19.854	3.801	0.531
960.500	554.389	80.004	19.992	103.194	19.852	3.953	0.517
961.000	554.709	80.004	19.996	103.196	19.856	3.640	0.508
961.500	554.951	80.005	19.995	103.196	19.852	3.931	0.539
962.000	555.214	80.004	19.995	103.198	19.857	3.616	0.534
962.500	555.484	80.004	19.992	103.195	19.856	3.636	0.519
963.000	555.743	80.004	19.994	103.191	19.858	3.558	0.531
963.500	555.986	80.004	19.996	103.194	19.858	3.510	0.515
964.000	556.225	80.003	19.996	103.194	19.858	3.522	0.492
964.500	556.498	80.003	19.994	103.198	19.860	3.362	0.497
965.000	556.790	80.003	19.997	103.201	19.861	3.341	0.539
965.500	557.031	80.003	19.997	103.205	19.860	3.396	0.549
966.000	557.284	80.003	19.995	103.203	19.859	3.429	0.513
966.500	557.538	80.001	19.994	103.207	19.862	3.262	0.500
967.000	557.782	80.004	19.995	103.204	19.859	3.453	0.503
967.500	558.061	80.003	19.994	103.205	19.861	3.333	0.511
968.000	558.324	80.004	19.996	103.207	19.859	3.471	0.532
968.500	558.589	80.002	19.996	103.207	19.859	3.465	0.535
969.000	558.850	80.004	19.996	103.202	19.862	3.223	0.527
969.500	559.128	80.004	19.996	103.201	19.858	3.544	0.532
970.000	559.373	80.004	19.995	103.199	19.863	3.187	0.531
970.500	559.591	80.004	19.996	103.196	19.863	3.175	0.493
971.000	559.862	80.003	19.996	103.195	19.864	3.061	0.476
971.500	560.144	80.003	19.996	103.198	19.865	3.006	0.521
972.000	560.394	80.003	19.996	103.201	19.865	3.030	0.542
972.500	560.643	80.002	19.996	103.202	19.865	3.022	0.515
973.000	560.948	80.002	19.994	103.201	19.865	3.032	0.526
973.500	561.189	80.003	19.995	103.204	19.864	3.120	0.550
974.000	561.455	80.003	19.997	103.206	19.865	3.014	0.527
974.500	561.659	80.003	19.995	103.203	19.865	3.032	0.489
975.000	561.968	80.003	19.993	103.200	19.866	2.955	0.492
975.500	562.231	80.004	19.994	103.199	19.863	3.193	0.542
976.000	562.508	80.004	19.996	103.196	19.865	3.034	0.556
976.500	562.748	80.003	19.996	103.190	19.865	3.041	0.528
977.000	562.979	80.003	19.995	103.188	19.866	2.959	0.494
977.500	563.241	80.004	19.995	103.188	19.868	2.817	0.482
978.000	563.495	80.003	19.994	103.190	19.868	2.821	0.504
978.500	563.741	80.003	19.995	103.193	19.867	2.848	0.508
979.000	564.005	80.004	19.995	103.200	19.868	2.776	0.505
979.500	564.280	80.005	19.995	103.204	19.866	2.969	0.524
980.000	564.507	80.005	19.995	103.204	19.866	2.959	0.520
980.500	564.761	80.004	19.995	103.206	19.863	3.159	0.491
981.000	565.037	80.005	19.995	103.206	19.867	2.852	0.506
981.500	565.278	80.005	19.994	103.202	19.866	2.962	0.523
982.000	565.532	80.005	19.994	103.202	19.864	3.102	0.506
982.500	565.786	80.004	19.995	103.204	19.866	2.966	0.501
983.000	566.046	80.004	19.995	103.200	19.866	2.927	0.511
983.500	566.310	80.006	19.993	103.197	19.865	3.006	0.520
984.000	566.571	80.006	19.993	103.197	19.870	2.671	0.525
984.500	566.801	80.005	19.995	103.196	19.868	2.791	0.508
985.000	567.089	80.006	19.995	103.199	19.867	2.872	0.504
985.500	567.333	80.006	19.994	103.201	19.872	2.482	0.525
986.000	567.586	80.006	19.994	103.202	19.867	2.842	0.514
986.500	567.846	80.003	19.994	103.201	19.870	2.669	0.505
987.000	568.092	80.006	19.994	103.199	19.867	2.858	0.510
987.500	568.315	80.004	19.993	103.193	19.867	2.847	0.487
988.000	568.582	80.006	19.993	103.191	19.864	3.055	0.479
988.500	568.855	80.004	19.995	103.193	19.868	2.768	0.515
989.000	569.116	80.005	19.994	103.193	19.867	2.900	0.537
989.500	569.379	80.005	19.996	103.192	19.868	2.827	0.529
990.000	569.641	80.004	19.993	103.195	19.869	2.715	0.524
990.500	569.877	80.003	19.996	103.198	19.870	2.632	0.511
991.000	570.117	80.006	19.993	103.195	19.868	2.801	0.487
991.500	570.349	80.005	19.994	103.194	19.868	2.780	0.474
992.000	570.643	80.004	19.994	103.192	19.868	2.815	0.499
992.500	570.916	80.005	19.993	103.188	19.868	2.770	0.547
993.000	571.129	80.004	19.993	103.186	19.868	2.823	0.527
993.500	571.344	80.004	19.991	103.189	19.869	2.699	0.457
994.000	571.614	80.006	19.995	103.191	19.868	2.789	0.457
994.500	571.890	80.005	19.995	103.193	19.871	2.555	0.516
995.000	572.146	80.005	19.995	103.194	19.870	2.665	0.539
995.500	572.390	80.004	19.994	103.195	19.871	2.563	0.516
996.000	572.658	80.003	19.993	103.192	19.870	2.636	0.506
996.500	572.899	80.004	19.992	103.190	19.866	2.945	0.511
997.000	573.161	80.006	19.995	103.191	19.869	2.708	0.506
997.500	573.408	80.005	19.996	103.194	19.872	2.482	0.506
998.000	573.666	80.006	19.994	103.194	19.872	2.490	0.507
998.500	573.939	80.006	19.993	103.196	19.872	2.484	0.518
999.000	574.177	80.007	19.995	103.201	19.873	2.468	0.521
999.500	574.455	80.005	19.995	103.204	19.874	2.390	0.514
1000.000	574.720	80.005	19.995	103.205	19.874	2.390	0.529
1000.500	574.998	80.005	19.995	103.205	19.879	2.020	0.543
1001.000	575.250	80.005	19.994	103.205	19.874	2.394	0.537
1001.500	575.503	80.006	19.995	103.199	19.875	2.327	0.518
1002.000	575.723	80.006	19.995	103.197	19.874	2.366	0.489
1002.500	575.985	80.005	19.995	103.193	19.874	2.334	0.477
1003.000	576.264	80.005	19.994	103.192	19.873	2.437	0.512
1003.500	576.493	80.005	19.994	103.191	19.874	2.354	0.524
1004.000	576.770	80.006	19.994	103.192	19.874	2.370	0.506
1004.500	577.024	80.005	19.996	103.189	19.874	2.391	0.518
1005.000	577.267	80.007	19.996	103.188	19.874	2.334	0.514
1005.500	577.504	80.006	19.994	103.189	19.873	2.409	0.488
1006.000	577.730	80.005	19.995	103.187	19.874	2.362	0.471
1006.500	578.032	80.006	19.994	103.185	19.875	2.315	0.496
1007.000	578.272	80.005	19.996	103.185	19.875	2.289	0.535
1007.500	578.558	80.007	19.995	103.185	19.877	2.118	0.534
1008.000	578.800	80.007	19.996	103.182	19.880	1.927	0.527
1008.500	579.050	80.006	19.995	103.184	19.879	2.043	0.510
1009.000	579.301	80.005	19.995	103.185	19.874	2.352	0.497
1009.500	579.555	80.005	19.995	103.189	19.879	2.028	0.503
1010.000	579.810	80.007	19.995	103.191	19.878	2.063	0.507
1010.500	580.020	80.006	19.995	103.193	19.875	2.319	0.487
1011.000	580.292	80.006	19.996	103.193	19.877	2.138	0.474
1011.500	580.550	80.007	19.996	103.192	19.876	2.238	0.506
1012.000	580.831	80.007	19.994	103.188	19.875	2.301	0.534
1012.500	581.103	80.007	19.996	103.187	19.877	2.185	0.546
1013.000	581.326	80.005	19.995	103.189	19.874	2.384	0.524
1013.500	581.580	80.006	19.996	103.187	19.875	2.289	0.486
1014.000	581.831	80.007	19.996	103.187	19.872	2.522	0.491
1014.500	582.095	80.006	19.995	103.188	19.877	2.157	0.509
1015.000	582.336	80.006	19.994	103.186	19.873	2.467	0.510
1015.500	582.607	80.004	19.996	103.183	19.879	1.990	0.508
1016.000	582.846	80.006	19.996	103.185	19.875	2.299	0.511
1016.500	583.082	80.006	19.994	103.186	19.882	1.817	0.493
1017.000	583.366	80.006	19.996	103.185	19.879	2.004	0.498
1017.500	583.571	80.005	19.995	103.185	19.876	2.246	0.504
1018.000	583.797	80.005	19.996	103.184	19.880	1.927	0.460
1018.500	584.036	80.006	19.995	103.182	19.879	1.978	0.448
1019.000	584.319	80.004	19.995	103.181	19.880	1.955	0.493
1019.500	584.537	80.003	19.998	103.182	19.880	1.953	0.511
1020.000	584.799	80.004	19.995	103.187	19.880	1.963	0.491
1020.500	585.042	80.003	19.995	103.193	19.879	1.990	0.492
1021.000	585.319	80.004	19.995	103.195	19.881	1.886	0.513
1021.500	585.546	80.004	19.995	103.196	19.881	1.896	0.512
1022.000	585.826	80.004	19.995	103.196	19.876	2.209	0.505
1022.500	586.045	80.004	19.996	103.194	19.878	2.091	0.503
1023.000	586.297	80.002	19.996	103.191	19.879	1.985	0.485
1023.500	586.556	80.004	19.996	103.191	19.879	1.994	0.491
1024.000	586.780	80.005	19.996	103.192	19.883	1.752	0.497
1024.499	587.041	80.005	19.995	103.190	19.878	2.075	0.484
1024.999	587.274	80.003	19.994	103.190	19.879	2.035	0.489
1025.499	587.516	80.004	19.995	103.191	19.875	2.279	0.484
1025.999	587.733	80.004	19.995	103.192	19.879	2.043	0.468
1026.499	588.003	80.003	19.997	103.193	19.882	1.823	0.473
1026.999	588.246	80.003	19.994	103.198	19.880	1.961	0.500
1027.499	588.489	80.003	19.995	103.199	19.878	2.081	0.499
1027.999	588.720	80.003	19.996	103.196	19.879	1.994	0.480
1028.500	588.963	80.003	19.997	103.199	19.880	1.921	0.474
1029.001	589.224	80.003	19.994	103.199	19.880	1.907	0.489
1029.500	589.490	80.004	19.994	103.199	19.881	1.844	0.516
1029.999	589.759	80.004	19.996	103.199	19.881	1.856	0.531
1030.499	590.014	80.004	19.997	103.198	19.882	1.803	0.530
1030.999	590.251	80.003	19.996	103.194	19.880	1.929	0.508
1031.499	590.477	80.004	19.995	103.194	19.884	1.669	0.477
1031.999	590.717	80.003	19.997	103.194	19.882	1.789	0.465
1032.499	590.956	80.002	19.995	103.200	19.878	2.096	0.473
1032.999	591.235	80.003	19.996	103.207	19.880	1.959	0.498
1033.499	591.512	80.002	19.995	103.212	19.878	2.057	0.537
1033.999	591.718	80.004	19.996	103.214	19.881	1.835	0.520
1034.499	592.015	80.004	19.995	103.210	19.884	1.675	0.494
1034.999	592.265	80.002	19.996	103.202	19.878	2.071	0.525
1035.499	592.495	80.005	19.995	103.197	19.881	1.850	0.513
1035.999	592.724	80.004	19.996	103.193	19.882	1.813	0.469
1036.500	592.994	80.002	19.996	103.190	19.883	1.746	0.479
1037.001	593.242	80.002	19.996	103.190	19.884	1.638	0.509
1037.500	593.507	80.004	19.997	103.194	19.883	1.754	0.515
1037.999	593.733	80.002	19.996	103.194	19.881	1.880	0.502
1038.499	593.989	80.002	19.996	103.192	19.880	1.905	0.486
1038.999	594.230	80.002	19.995	103.192	19.881	1.831	0.490
1039.499	594.482	80.003	19.994	103.193	19.878	2.053	0.495
1039.999	594.788	80.003	19.996	103.190	19.883	1.734	0.525
1040.499	595.025	80.003	19.996	103.188	19.878	2.114	0.550
1040.999	595.241	80.003	19.999	103.188	19.881	1.868	0.498
1041.499	595.517	80.002	19.997	103.187	19.885	1.587	0.473
1041.999	595.774	80.002	19.994	103.187	19.880	1.959	0.512
1042.499	596.010	80.005	19.995	103.186	19.880	1.915	0.513
