Repository: ulfsri/fsri_materials_database

# Materials and Products Database

## 01_Data

Raw data generated from each apparatus are included here in plain-text format. The data is organized first by material, next by the short name of test apparatus used, and where applicable additional filtering by test settings.

### material.json

Each material directory contains a json file of the same name as the material. This file links the data stored in the repository as well as data and graphs produced by the accompanying scripts (__02_Scripts__) to the respective landing page for the material on the front-end website.

File: 01_Data/PVC_Pipe/MCC/PVC_Pipe_MCC_30K_min_211118_R2.txt (part 3 of 4)
T Correction Coefficients:	0	1.024463	0
Time Shift (s):	14
*
Time (s)	Temperature (C)	N2 flow rate (cc/min)	O2 flow rate (cc/min)	Flow Rate (cc/min)	Oxygen (%)	HRR (W/g)	Heating rate (C/s)
696.500	422.789	80.006	19.996	103.276	19.474	34.876	0.514
697.000	423.026	80.004	19.996	103.273	19.470	35.174	0.507
697.500	423.289	80.004	19.994	103.266	19.466	35.457	0.499
698.000	423.547	80.005	19.996	103.268	19.458	36.026	0.511
698.500	423.782	80.005	19.995	103.275	19.454	36.326	0.507
699.000	424.060	80.006	19.994	103.281	19.448	36.737	0.503
699.500	424.283	80.005	19.996	103.286	19.444	37.025	0.507
700.000	424.552	80.006	19.995	103.293	19.443	37.143	0.497
700.500	424.812	80.004	19.995	103.291	19.439	37.425	0.510
701.000	425.055	80.005	19.995	103.284	19.429	38.110	0.516
701.500	425.282	80.004	19.994	103.278	19.429	38.084	0.487
702.000	425.566	80.006	19.995	103.272	19.422	38.578	0.490
702.500	425.823	80.004	19.994	103.266	19.417	38.970	0.526
703.000	426.046	80.005	19.994	103.267	19.413	39.233	0.510
703.500	426.321	80.006	19.995	103.269	19.409	39.515	0.489
704.000	426.598	80.005	19.995	103.269	19.404	39.885	0.525
704.500	426.821	80.005	19.996	103.270	19.395	40.542	0.526
705.000	427.070	80.005	19.994	103.269	19.393	40.676	0.486
705.500	427.322	80.005	19.994	103.268	19.388	41.071	0.487
706.000	427.609	80.005	19.995	103.271	19.384	41.318	0.520
706.500	427.851	80.005	19.994	103.277	19.379	41.707	0.534
707.000	428.077	80.005	19.996	103.281	19.373	42.122	0.498
707.500	428.348	80.005	19.995	103.285	19.366	42.619	0.482
708.000	428.605	80.004	19.995	103.284	19.363	42.858	0.512
708.501	428.864	80.006	19.995	103.279	19.358	43.210	0.522
709.001	429.141	80.005	19.995	103.273	19.350	43.725	0.526
709.500	429.400	80.005	19.997	103.267	19.348	43.865	0.536
710.000	429.652	80.005	19.996	103.262	19.342	44.307	0.524
710.500	429.925	80.004	19.996	103.261	19.337	44.702	0.518
711.000	430.147	80.005	19.994	103.260	19.331	45.129	0.510
711.500	430.427	80.004	19.996	103.259	19.329	45.278	0.498
712.000	430.653	80.005	19.995	103.262	19.321	45.827	0.504
712.500	430.945	80.005	19.995	103.264	19.319	45.983	0.512
713.000	431.175	80.006	19.995	103.263	19.311	46.536	0.520
713.500	431.419	80.005	19.995	103.263	19.308	46.738	0.498
714.000	431.703	80.005	19.995	103.264	19.306	46.898	0.502
714.500	431.952	80.005	19.995	103.264	19.302	47.152	0.531
715.000	432.197	80.005	19.994	103.262	19.295	47.668	0.514
715.500	432.453	80.005	19.996	103.263	19.294	47.770	0.498
716.000	432.701	80.004	19.997	103.263	19.286	48.357	0.502
716.500	432.968	80.004	19.995	103.262	19.282	48.643	0.509
717.000	433.211	80.005	19.996	103.260	19.277	48.953	0.512
717.500	433.502	80.003	19.996	103.260	19.275	49.117	0.522
718.000	433.782	80.004	19.995	103.260	19.270	49.499	0.552
718.500	434.018	80.003	19.995	103.261	19.264	49.913	0.544
719.000	434.233	80.004	19.995	103.263	19.262	50.042	0.483
719.500	434.538	80.004	19.995	103.263	19.255	50.508	0.485
720.000	434.791	80.004	19.995	103.263	19.254	50.606	0.539
720.500	435.064	80.006	19.995	103.263	19.248	51.039	0.542
721.000	435.301	80.004	19.995	103.262	19.245	51.255	0.518
721.500	435.571	80.004	19.995	103.263	19.244	51.350	0.509
722.000	435.841	80.004	19.995	103.263	19.239	51.713	0.524
722.500	436.067	80.005	19.995	103.264	19.236	51.895	0.518
723.000	436.308	80.005	19.996	103.264	19.233	52.109	0.482
723.500	436.558	80.003	19.994	103.264	19.232	52.200	0.479
724.000	436.797	80.005	19.996	103.265	19.225	52.706	0.490
724.500	437.075	80.004	19.995	103.267	19.224	52.756	0.503
725.000	437.352	80.004	19.994	103.271	19.223	52.857	0.536
725.500	437.572	80.004	19.995	103.273	19.217	53.218	0.526
726.000	437.850	80.002	19.996	103.274	19.215	53.377	0.498
726.500	438.084	80.004	19.995	103.274	19.211	53.695	0.505
727.000	438.351	80.004	19.994	103.279	19.208	53.909	0.506
727.500	438.614	80.005	19.994	103.278	19.207	53.997	0.515
728.000	438.901	80.006	19.995	103.278	19.204	54.183	0.540
728.500	439.115	80.005	19.994	103.281	19.198	54.608	0.525
729.000	439.361	80.003	19.995	103.280	19.199	54.538	0.481
729.501	439.651	80.006	19.994	103.267	19.194	54.891	0.498
730.000	439.898	80.005	19.994	103.256	19.194	54.909	0.536
730.500	440.145	80.005	19.994	103.253	19.191	55.140	0.516
731.000	440.421	80.005	19.995	103.249	19.186	55.500	0.509
731.500	440.685	80.006	19.995	103.254	19.186	55.473	0.531
732.000	440.917	80.005	19.994	103.261	19.181	55.862	0.518
732.500	441.181	80.005	19.995	103.269	19.181	55.854	0.496
733.000	441.423	80.005	19.993	103.275	19.180	55.916	0.501
733.500	441.678	80.006	19.995	103.276	19.178	56.064	0.502
734.000	441.908	80.007	19.994	103.271	19.178	56.091	0.491
734.500	442.161	80.007	19.994	103.269	19.176	56.187	0.484
735.000	442.408	80.006	19.994	103.265	19.175	56.238	0.492
735.500	442.680	80.006	19.994	103.256	19.177	56.140	0.510
736.001	442.922	80.007	19.995	103.255	19.173	56.381	0.517
736.500	443.205	80.006	19.994	103.257	19.175	56.277	0.520
737.000	443.432	80.006	19.994	103.256	19.167	56.849	0.517
737.500	443.675	80.005	19.994	103.260	19.171	56.530	0.490
738.000	443.924	80.006	19.994	103.263	19.172	56.504	0.481
738.500	444.194	80.006	19.994	103.263	19.169	56.722	0.506
739.000	444.437	80.005	19.995	103.262	19.168	56.777	0.516
739.500	444.691	80.006	19.994	103.262	19.163	57.131	0.505
740.000	444.940	80.006	19.995	103.267	19.160	57.315	0.500
740.500	445.168	80.005	19.993	103.272	19.157	57.512	0.490
741.000	445.439	80.006	19.994	103.279	19.153	57.850	0.488
741.500	445.653	80.005	19.994	103.285	19.152	57.912	0.492
742.000	445.934	80.005	19.994	103.292	19.148	58.151	0.490
742.500	446.170	80.006	19.995	103.295	19.148	58.215	0.506
743.000	446.392	80.005	19.994	103.299	19.138	58.877	0.488
743.500	446.600	80.005	19.994	103.298	19.138	58.926	0.445
744.000	446.881	80.005	19.995	103.300	19.133	59.251	0.460
744.500	447.092	80.005	19.995	103.299	19.128	59.610	0.490
745.000	447.350	80.005	19.995	103.299	19.123	59.947	0.481
745.500	447.582	80.005	19.994	103.293	19.118	60.339	0.480
746.000	447.850	80.005	19.995	103.286	19.109	60.973	0.495
746.500	448.098	80.005	19.996	103.282	19.109	60.981	0.508
747.000	448.379	80.006	19.995	103.281	19.102	61.481	0.522
747.500	448.615	80.006	19.995	103.277	19.097	61.787	0.523
748.000	448.852	80.005	19.995	103.278	19.096	61.869	0.495
748.500	449.137	80.004	19.995	103.279	19.090	62.299	0.498
749.000	449.331	80.005	19.995	103.279	19.085	62.643	0.501
749.500	449.625	80.005	19.996	103.273	19.080	63.013	0.483
750.000	449.867	80.005	19.995	103.271	19.077	63.261	0.512
750.500	450.091	80.006	19.996	103.267	19.070	63.758	0.501
751.000	450.364	80.006	19.995	103.265	19.064	64.130	0.481
751.500	450.622	80.006	19.996	103.261	19.061	64.385	0.514
752.000	450.912	80.004	19.996	103.260	19.059	64.502	0.540
752.500	451.179	80.005	19.996	103.259	19.052	65.036	0.553
753.000	451.432	80.004	19.996	103.259	19.048	65.318	0.538
753.500	451.692	80.005	19.995	103.258	19.043	65.679	0.517
754.000	451.899	80.007	19.996	103.258	19.036	66.139	0.490
754.500	452.205	80.006	19.996	103.255	19.032	66.426	0.490
755.000	452.443	80.006	19.995	103.254	19.029	66.664	0.528
755.500	452.707	80.005	19.995	103.253	19.024	67.006	0.523
756.001	453.000	80.006	19.995	103.253	19.023	67.078	0.530
756.500	453.252	80.006	19.995	103.252	19.022	67.200	0.552
757.000	453.509	80.007	19.995	103.254	19.019	67.434	0.527
757.500	453.750	80.008	19.994	103.252	19.015	67.713	0.503
758.000	454.056	80.007	19.994	103.253	19.014	67.752	0.522
758.500	454.297	80.008	19.995	103.251	19.012	67.881	0.547
759.000	454.557	80.007	19.995	103.252	19.008	68.170	0.524
759.500	454.821	80.009	19.995	103.250	19.009	68.135	0.512
760.000	455.080	80.007	19.994	103.249	19.005	68.367	0.523
760.500	455.383	80.008	19.996	103.243	19.006	68.331	0.542
761.000	455.600	80.009	19.996	103.238	19.006	68.293	0.541
761.500	455.896	80.008	19.995	103.232	19.006	68.318	0.517
762.001	456.155	80.007	19.995	103.232	19.004	68.472	0.534
762.500	456.425	80.008	19.995	103.234	19.004	68.448	0.542
763.000	456.678	80.008	19.995	103.238	19.007	68.259	0.526
763.500	456.935	80.008	19.995	103.242	19.005	68.417	0.516
764.000	457.224	80.007	19.994	103.244	19.009	68.087	0.528
764.500	457.494	80.007	19.995	103.242	19.010	68.036	0.553
765.000	457.726	80.008	19.995	103.241	19.014	67.769	0.530
765.500	458.032	80.007	19.995	103.241	19.018	67.503	0.520
766.000	458.337	80.006	19.996	103.244	19.019	67.408	0.574
766.500	458.567	80.006	19.995	103.249	19.021	67.240	0.573
767.000	458.842	80.006	19.995	103.255	19.024	67.051	0.520
767.500	459.111	80.005	19.995	103.266	19.028	66.741	0.525
768.000	459.384	80.005	19.994	103.272	19.033	66.366	0.543
768.500	459.681	80.005	19.995	103.275	19.037	66.136	0.556
769.000	459.949	80.005	19.994	103.277	19.043	65.687	0.567
769.500	460.223	80.004	19.996	103.274	19.048	65.345	0.553
770.000	460.493	80.005	19.995	103.266	19.051	65.081	0.543
770.500	460.781	80.006	19.996	103.263	19.056	64.777	0.551
771.000	461.055	80.004	19.996	103.263	19.060	64.452	0.560
771.500	461.334	80.004	19.997	103.262	19.063	64.226	0.557
772.000	461.607	80.005	19.996	103.261	19.068	63.905	0.552
772.500	461.871	80.003	19.995	103.263	19.071	63.637	0.544
773.000	462.143	80.004	19.995	103.267	19.073	63.515	0.537
773.500	462.437	80.005	19.996	103.271	19.074	63.473	0.551
774.000	462.688	80.004	19.997	103.274	19.076	63.287	0.556
774.500	462.968	80.004	19.996	103.275	19.081	62.984	0.538
775.000	463.246	80.004	19.995	103.273	19.084	62.774	0.545
775.500	463.511	80.004	19.997	103.270	19.085	62.652	0.551
776.000	463.803	80.003	19.996	103.270	19.087	62.559	0.550
776.500	464.037	80.003	19.996	103.274	19.091	62.260	0.541
777.000	464.331	80.004	19.996	103.277	19.095	61.963	0.527
777.500	464.650	80.005	19.995	103.280	19.097	61.850	0.570
778.000	464.898	80.004	19.997	103.279	19.100	61.628	0.590
778.500	465.174	80.004	19.996	103.274	19.103	61.416	0.545
779.000	465.471	80.004	19.996	103.266	19.107	61.115	0.549
779.500	465.715	80.005	19.997	103.262	19.112	60.738	0.558
780.000	466.009	80.004	19.996	103.259	19.117	60.429	0.540
780.500	466.255	80.003	19.997	103.259	19.122	60.028	0.539
781.000	466.528	80.003	19.997	103.258	19.126	59.734	0.529
781.500	466.795	80.003	19.997	103.258	19.133	59.287	0.530
782.000	467.108	80.003	19.996	103.258	19.143	58.539	0.560
782.500	467.375	80.005	19.997	103.252	19.149	58.102	0.580
783.000	467.653	80.005	19.995	103.243	19.156	57.592	0.562
783.500	467.934	80.004	19.995	103.235	19.160	57.295	0.552
784.000	468.241	80.004	19.997	103.232	19.168	56.725	0.574
784.500	468.495	80.003	19.996	103.228	19.172	56.486	0.575
785.000	468.804	80.003	19.996	103.230	19.174	56.321	0.562
785.500	469.055	80.004	19.995	103.231	19.178	55.994	0.561
786.000	469.307	80.004	19.995	103.237	19.184	55.574	0.531
786.500	469.613	80.005	19.996	103.241	19.183	55.634	0.531
787.000	469.889	80.003	19.995	103.245	19.188	55.304	0.570
787.500	470.146	80.004	19.995	103.251	19.190	55.142	0.557
788.000	470.430	80.006	19.995	103.258	19.190	55.161	0.537
788.500	470.687	80.005	19.995	103.262	19.195	54.778	0.541
789.000	470.964	80.004	19.996	103.266	19.195	54.786	0.538
789.500	471.246	80.004	19.995	103.272	19.198	54.599	0.547
790.000	471.545	80.005	19.995	103.280	19.200	54.439	0.570
790.500	471.806	80.005	19.995	103.282	19.202	54.330	0.570
791.000	472.048	80.005	19.995	103.280	19.204	54.156	0.531
791.500	472.311	80.004	19.993	103.277	19.207	53.933	0.504
792.000	472.574	80.005	19.994	103.271	19.206	54.012	0.515
792.500	472.875	80.004	19.995	103.263	19.210	53.775	0.545
793.000	473.145	80.004	19.994	103.259	19.208	53.886	0.568
793.500	473.426	80.003	19.994	103.257	19.211	53.692	0.561
794.000	473.702	80.004	19.995	103.252	19.216	53.301	0.554
794.500	474.001	80.006	19.995	103.247	19.219	53.110	0.566
795.000	474.279	80.006	19.996	103.243	19.223	52.790	0.576
795.500	474.571	80.004	19.995	103.238	19.228	52.425	0.573
796.000	474.829	80.005	19.994	103.232	19.232	52.154	0.559
796.500	475.105	80.004	19.995	103.229	19.237	51.838	0.542
797.000	475.381	80.004	19.995	103.226	19.241	51.558	0.543
797.500	475.658	80.005	19.995	103.223	19.242	51.425	0.553
798.000	475.930	80.005	19.995	103.223	19.247	51.090	0.551
798.500	476.201	80.005	19.994	103.223	19.251	50.807	0.545
799.000	476.457	80.005	19.995	103.223	19.253	50.655	0.535
799.500	476.724	80.003	19.994	103.223	19.258	50.325	0.525
800.000	477.001	80.004	19.994	103.224	19.260	50.191	0.534
800.500	477.271	80.004	19.995	103.224	19.258	50.292	0.545
801.001	477.524	80.004	19.994	103.224	19.266	49.767	0.535
801.500	477.782	80.004	19.995	103.230	19.267	49.657	0.517
802.000	478.073	80.005	19.993	103.237	19.268	49.585	0.530
802.500	478.340	80.005	19.994	103.242	19.271	49.355	0.554
803.000	478.601	80.003	19.995	103.248	19.271	49.350	0.543
803.500	478.901	80.004	19.994	103.254	19.277	48.936	0.544
804.000	479.123	80.004	19.994	103.256	19.276	49.038	0.541
804.500	479.418	80.003	19.996	103.255	19.278	48.901	0.519
805.000	479.685	80.005	19.994	103.255	19.282	48.594	0.539
805.500	479.955	80.005	19.995	103.252	19.284	48.461	0.550
806.000	480.199	80.005	19.995	103.251	19.289	48.073	0.526
806.500	480.455	80.004	19.995	103.245	19.289	48.078	0.507
807.000	480.716	80.004	19.995	103.241	19.295	47.692	0.509
807.500	480.984	80.005	19.995	103.236	19.299	47.399	0.523
808.000	481.248	80.005	19.996	103.233	19.301	47.264	0.530
808.500	481.559	80.004	19.993	103.229	19.302	47.156	0.554
809.000	481.795	80.005	19.996	103.227	19.309	46.631	0.561
809.500	482.088	80.004	19.995	103.223	19.310	46.583	0.538
810.000	482.346	80.005	19.995	103.221	19.314	46.341	0.540
810.500	482.646	80.004	19.995	103.221	19.315	46.242	0.554
811.000	482.882	80.006	19.995	103.220	19.317	46.111	0.547
811.500	483.166	80.005	19.995	103.220	19.314	46.280	0.528
812.000	483.411	80.006	19.995	103.221	19.324	45.606	0.525
812.500	483.679	80.006	19.995	103.224	19.323	45.685	0.521
813.000	483.956	80.005	19.995	103.228	19.325	45.494	0.529
813.500	484.217	80.005	19.994	103.228	19.327	45.364	0.542
814.000	484.428	80.006	19.996	103.229	19.330	45.140	0.505
814.500	484.732	80.006	19.995	103.234	19.334	44.893	0.493
815.000	485.011	80.006	19.995	103.233	19.335	44.810	0.549
815.500	485.237	80.006	19.994	103.234	19.338	44.574	0.544
816.000	485.493	80.007	19.994	103.236	19.340	44.472	0.493
816.500	485.789	80.007	19.994	103.235	19.342	44.300	0.517
817.000	486.090	80.007	19.994	103.231	19.348	43.874	0.574
817.500	486.319	80.007	19.994	103.229	19.345	44.086	0.563
818.000	486.550	80.007	19.995	103.223	19.350	43.738	0.495
818.500	486.813	80.006	19.995	103.222	19.351	43.647	0.477
819.000	487.126	80.007	19.994	103.219	19.355	43.406	0.535
819.500	487.364	80.006	19.995	103.219	19.356	43.301	0.564
820.000	487.637	80.006	19.995	103.220	19.361	42.951	0.532
820.500	487.914	80.007	19.995	103.220	19.361	42.982	0.531
821.000	488.158	80.007	19.995	103.220	19.366	42.607	0.535
821.500	488.402	80.007	19.995	103.224	19.370	42.313	0.504
822.000	488.706	80.006	19.995	103.228	19.373	42.124	0.518
822.500	488.953	80.007	19.995	103.227	19.378	41.735	0.549
823.000	489.224	80.007	19.994	103.227	19.379	41.668	0.535
823.500	489.507	80.008	19.995	103.229	19.386	41.181	0.536
824.000	489.745	80.005	19.995	103.228	19.386	41.167	0.537
824.500	490.032	80.006	19.994	103.225	19.391	40.776	0.523
825.000	490.287	80.006	19.995	103.225	19.396	40.445	0.534
825.500	490.530	80.007	19.995	103.225	19.397	40.378	0.520
826.000	490.806	80.006	19.995	103.224	19.404	39.898	0.508
826.500	491.055	80.007	19.995	103.226	19.405	39.805	0.522
827.001	491.313	80.007	19.994	103.229	19.411	39.396	0.516
827.500	491.576	80.007	19.995	103.232	19.413	39.205	0.514
828.000	491.831	80.007	19.996	103.234	19.413	39.214	0.520
828.500	492.102	80.006	19.995	103.233	19.418	38.867	0.522
829.000	492.340	80.007	19.995	103.230	19.420	38.748	0.518
829.500	492.607	80.007	19.994	103.228	19.424	38.474	0.507
830.000	492.871	80.006	19.996	103.227	19.425	38.370	0.518
830.500	493.157	80.006	19.994	103.227	19.429	38.124	0.540
831.000	493.391	80.006	19.995	103.231	19.433	37.784	0.535
831.500	493.648	80.007	19.995	103.230	19.439	37.397	0.505
832.000	493.918	80.008	19.994	103.230	19.440	37.321	0.509
832.500	494.185	80.005	19.995	103.228	19.442	37.131	0.532
833.000	494.464	80.006	19.995	103.222	19.446	36.896	0.542
833.500	494.697	80.006	19.995	103.217	19.451	36.510	0.529
834.000	494.966	80.006	19.995	103.217	19.456	36.153	0.507
834.500	495.225	80.006	19.994	103.215	19.458	36.051	0.515
835.000	495.442	80.006	19.995	103.215	19.461	35.824	0.502
835.500	495.728	80.007	19.995	103.216	19.463	35.686	0.490
836.000	495.979	80.007	19.995	103.215	19.467	35.402	0.520
836.500	496.217	80.008	19.995	103.213	19.473	34.932	0.513
837.000	496.476	80.006	19.995	103.211	19.475	34.821	0.493
837.500	496.740	80.006	19.995	103.211	19.477	34.646	0.510
838.000	497.009	80.008	19.994	103.212	19.480	34.430	0.528
838.500	497.226	80.007	19.996	103.212	19.483	34.207	0.510
839.000	497.493	80.008	19.995	103.213	19.488	33.875	0.485
839.500	497.753	80.007	19.996	103.214	19.492	33.557	0.506
840.000	498.037	80.009	19.996	103.214	19.498	33.180	0.535
840.501	498.256	80.008	19.995	103.214	19.503	32.833	0.523
841.000	498.518	80.007	19.996	103.216	19.507	32.525	0.492
841.500	498.774	80.008	19.996	103.216	19.512	32.193	0.500
842.000	499.027	80.007	19.995	103.217	19.517	31.823	0.514
842.500	499.275	80.008	19.995	103.217	19.517	31.803	0.505
843.000	499.513	80.008	19.995	103.219	19.524	31.281	0.494
843.500	499.720	80.007	19.995	103.220	19.531	30.831	0.466
844.000	500.005	80.007	19.995	103.222	19.532	30.734	0.468
844.500	500.250	80.006	19.995	103.227	19.534	30.584	0.510
845.000	500.500	80.007	19.994	103.235	19.538	30.316	0.512
845.500	500.736	80.007	19.996	103.238	19.542	30.045	0.490
846.000	501.016	80.006	19.996	103.237	19.547	29.685	0.501
846.500	501.270	80.008	19.995	103.237	19.550	29.464	0.525
847.000	501.534	80.006	19.996	103.232	19.554	29.184	0.526
847.500	501.786	80.007	19.995	103.224	19.556	29.057	0.517
848.000	502.025	80.008	19.996	103.219	19.560	28.785	0.503
848.500	502.273	80.007	19.996	103.214	19.563	28.526	0.489
849.000	502.497	80.006	19.995	103.209	19.568	28.196	0.479
849.500	502.757	80.006	19.995	103.205	19.574	27.749	0.478
850.000	502.974	80.006	19.996	103.206	19.575	27.685	0.480
850.500	503.252	80.004	19.996	103.206	19.582	27.175	0.486
851.000	503.513	80.004	19.995	103.213	19.585	26.976	0.518
851.500	503.744	80.004	19.995	103.218	19.586	26.863	0.516
852.000	503.977	80.004	19.994	103.222	19.591	26.494	0.477
852.500	504.238	80.005	19.996	103.221	19.599	25.977	0.479
853.000	504.484	80.004	19.994	103.215	19.599	25.963	0.501
853.500	504.754	80.005	19.995	103.207	19.601	25.809	0.512
854.000	504.985	80.004	19.996	103.199	19.605	25.534	0.508
854.500	505.242	80.004	19.995	103.198	19.609	25.208	0.494
855.000	505.481	80.005	19.995	103.199	19.613	24.965	0.492
855.500	505.755	80.005	19.995	103.205	19.616	24.721	0.505
856.000	505.964	80.006	19.995	103.213	19.618	24.593	0.498
856.500	506.219	80.005	19.996	103.221	19.626	24.053	0.474
857.000	506.489	80.006	19.996	103.233	19.628	23.886	0.495
857.500	506.726	80.004	19.995	103.251	19.632	23.573	0.516
858.000	506.976	80.005	19.996	103.269	19.635	23.406	0.497
858.500	507.210	80.004	19.996	103.279	19.639	23.110	0.485
859.000	507.472	80.003	19.996	103.282	19.642	22.846	0.490
859.500	507.701	80.005	19.995	103.269	19.650	22.326	0.494
860.000	507.973	80.004	19.996	103.244	19.650	22.329	0.496
860.500	508.220	80.005	19.996	103.218	19.651	22.221	0.510
861.000	508.454	80.005	19.996	103.199	19.653	22.083	0.500
861.500	508.712	80.004	19.995	103.189	19.656	21.876	0.486
862.000	508.944	80.005	19.995	103.184	19.661	21.493	0.490
862.500	509.199	80.005	19.996	103.188	19.665	21.263	0.488
863.000	509.425	80.005	19.996	103.193	19.668	21.035	0.484
863.500	509.705	80.004	19.995	103.201	19.673	20.686	0.494
864.000	509.947	80.005	19.995	103.208	19.676	20.432	0.514
864.500	510.197	80.005	19.995	103.215	19.681	20.087	0.507
865.000	510.460	80.004	19.996	103.213	19.683	19.984	0.503
865.500	510.685	80.003	19.996	103.212	19.685	19.831	0.500
866.000	510.957	80.004	19.995	103.205	19.691	19.405	0.492
866.500	511.205	80.005	19.996	103.204	19.693	19.225	0.508
867.001	511.461	80.004	19.996	103.204	19.695	19.087	0.512
867.500	511.711	80.005	19.995	103.208	19.700	18.754	0.506
868.000	511.949	80.004	19.995	103.213	19.701	18.643	0.497
868.500	512.164	80.003	19.995	103.220	19.707	18.270	0.470
869.000	512.438	80.004	19.996	103.215	19.705	18.397	0.471
869.500	512.677	80.004	19.995	103.207	19.711	17.925	0.501
870.000	512.940	80.004	19.995	103.200	19.713	17.844	0.507
870.500	513.166	80.004	19.996	103.192	19.719	17.387	0.496
871.000	513.440	80.003	19.996	103.188	19.718	17.423	0.495
871.500	513.663	80.004	19.997	103.193	19.722	17.149	0.499
872.000	513.923	80.005	19.995	103.200	19.723	17.068	0.490
872.500	514.204	80.004	19.996	103.206	19.728	16.720	0.512
873.000	514.463	80.004	19.994	103.212	19.730	16.572	0.541
873.500	514.754	80.004	19.996	103.217	19.733	16.379	0.545
874.000	514.960	80.004	19.996	103.218	19.737	16.077	0.523
874.500	515.224	80.004	19.995	103.217	19.740	15.882	0.483
875.001	515.468	80.003	19.995	103.219	19.742	15.722	0.489
875.500	515.677	80.004	19.996	103.219	19.742	15.708	0.481
876.000	515.995	80.004	19.995	103.212	19.746	15.445	0.490
876.500	516.244	80.004	19.995	103.205	19.746	15.486	0.547
877.000	516.498	80.004	19.996	103.197	19.750	15.188	0.535
877.500	516.765	80.004	19.995	103.190	19.753	14.977	0.512
878.000	517.054	80.005	19.995	103.182	19.754	14.869	0.539
878.500	517.284	80.004	19.995	103.180	19.753	14.970	0.538
879.000	517.514	80.005	19.995	103.182	19.761	14.399	0.489
879.500	517.804	80.004	19.995	103.183	19.758	14.609	0.490
880.000	518.036	80.005	19.995	103.186	19.764	14.154	0.521
880.500	518.324	80.004	19.995	103.191	19.764	14.171	0.521
881.000	518.507	80.004	19.995	103.195	19.771	13.667	0.496
881.500	518.818	80.004	19.995	103.199	19.770	13.727	0.483
882.000	519.067	80.005	19.995	103.206	19.772	13.599	0.527
882.500	519.346	80.004	19.996	103.211	19.774	13.428	0.544
883.000	519.618	80.004	19.995	103.214	19.778	13.141	0.539
883.500	519.866	80.004	19.995	103.217	19.781	12.980	0.535
884.000	520.103	80.005	19.995	103.219	19.783	12.839	0.503
884.500	520.376	80.004	19.995	103.219	19.781	12.924	0.498
885.000	520.618	80.004	19.995	103.215	19.783	12.798	0.513
885.500	520.898	80.005	19.994	103.213	19.787	12.544	0.519
886.000	521.139	80.004	19.995	103.210	19.791	12.249	0.522
886.500	521.347	80.004	19.996	103.210	19.793	12.075	0.485
887.000	521.663	80.005	19.995	103.210	19.795	11.985	0.486
887.500	521.918	80.005	19.995	103.209	19.798	11.747	0.547
888.000	522.147	80.005	19.995	103.209	19.802	11.444	0.528
888.500	522.407	80.004	19.995	103.213	19.802	11.442	0.487
889.000	522.697	80.005	19.995	103.210	19.801	11.553	0.520
889.500	522.954	80.004	19.994	103.204	19.803	11.393	0.548
890.000	523.210	80.004	19.995	103.203	19.807	11.105	0.530
890.500	523.458	80.005	19.994	103.199	19.808	11.035	0.508
891.001	523.702	80.004	19.994	103.191	19.809	10.922	0.498
891.500	523.942	80.005	19.994	103.187	19.809	10.924	0.488
892.000	524.218	80.005	19.994	103.189	19.812	10.741	0.500
892.501	524.459	80.005	19.994	103.187	19.814	10.619	0.517
893.001	524.725	80.005	19.994	103.188	19.815	10.539	0.512
893.500	524.987	80.005	19.997	103.188	19.818	10.348	0.518
894.000	525.248	80.005	19.995	103.188	19.821	10.083	0.525
894.500	525.538	80.004	19.994	103.189	19.821	10.087	0.537
895.000	525.767	80.006	19.995	103.195	19.820	10.166	0.535
895.500	526.025	80.007	19.996	103.196	19.822	10.010	0.503
896.000	526.299	80.006	19.995	103.200	19.824	9.865	0.510
896.500	526.571	80.007	19.996	103.207	19.829	9.509	0.539
897.000	526.806	80.006	19.995	103.211	19.827	9.647	0.527
897.500	527.109	80.007	19.995	103.207	19.830	9.446	0.522
898.000	527.350	80.007	19.995	103.206	19.829	9.527	0.541
898.500	527.580	80.008	19.995	103.201	19.832	9.332	0.508
899.000	527.839	80.008	19.995	103.193	19.833	9.254	0.480
899.500	528.111	80.008	19.995	103.188	19.834	9.204	0.510
900.000	528.359	80.007	19.994	103.185	19.835	9.076	0.525
900.500	528.642	80.006	19.994	103.185	19.836	9.020	0.525
901.000	528.896	80.007	19.994	103.185	19.838	8.880	0.535
901.500	529.174	80.009	19.994	103.186	19.840	8.773	0.535
902.000	529.423	80.008	19.995	103.186	19.840	8.722	0.529
902.500	529.706	80.007	19.995	103.190	19.839	8.836	0.529
903.000	529.929	80.007	19.995	103.189	19.842	8.595	0.519
903.500	530.211	80.007	19.994	103.189	19.845	8.417	0.505
904.000	530.430	80.006	19.995	103.193	19.844	8.466	0.503
904.500	530.719	80.007	19.996	103.191	19.847	8.240	0.505
905.000	530.978	80.007	19.995	103.188	19.847	8.273	0.528
905.500	531.272	80.006	19.996	103.189	19.849	8.067	0.551
906.001	531.504	80.007	19.995	103.194	19.851	7.965	0.540
906.501	531.784	80.006	19.995	103.197	19.854	7.775	0.519
907.000	532.056	80.006	19.995	103.202	19.852	7.860	0.532
907.500	532.296	80.006	19.995	103.206	19.854	7.743	0.531
908.000	532.562	80.005	19.995	103.206	19.855	7.693	0.509
908.500	532.827	80.006	19.995	103.200	19.857	7.547	0.519
909.000	533.091	80.005	19.995	103.194	19.859	7.407	0.530
909.500	533.343	80.006	19.995	103.189	19.859	7.362	0.523
910.000	533.653	80.006	19.994	103.187	19.860	7.321	0.539
910.500	533.908	80.007	19.995	103.189	19.864	7.002	0.564
911.000	534.173	80.006	19.995	103.198	19.865	6.942	0.542
911.500	534.448	80.006	19.994	103.202	19.863	7.092	0.529
912.000	534.694	80.007	19.994	103.206	19.865	6.977	0.530
912.500	534.972	80.007	19.997	103.204	19.866	6.919	0.523
913.001	535.232	80.006	19.994	103.204	19.866	6.866	0.531
913.501	535.477	80.005	19.994	103.199	19.866	6.878	0.521
914.000	535.743	80.005	19.995	103.195	19.867	6.806	0.508
914.500	535.962	80.008	19.995	103.191	19.869	6.679	0.498
915.000	536.287	80.006	19.994	103.192	19.869	6.675	0.515
915.500	536.555	80.007	19.995	103.192	19.871	6.513	0.568
916.000	536.776	80.007	19.994	103.189	19.872	6.486	0.541
916.500	537.047	80.007	19.995	103.189	19.874	6.344	0.491
917.000	537.312	80.008	19.995	103.189	19.873	6.412	0.514
917.500	537.593	80.008	19.995	103.188	19.875	6.278	0.541
918.000	537.850	80.008	19.995	103.185	19.873	6.361	0.542
918.500	538.134	80.006	19.994	103.185	19.878	6.023	0.539
919.000	538.405	80.008	19.993	103.186	19.879	5.939	0.548
919.500	538.673	80.008	19.994	103.186	19.878	6.019	0.547
920.000	538.928	80.007	19.994	103.188	19.879	5.990	0.531
920.500	539.183	80.008	19.994	103.190	19.877	6.128	0.516
921.000	539.407	80.007	19.995	103.190	19.879	5.930	0.494
921.500	539.692	80.008	19.995	103.192	19.881	5.848	0.494
922.000	539.954	80.007	19.994	103.195	19.882	5.754	0.528
922.500	540.229	80.006	19.994	103.195	19.882	5.758	0.542
923.000	540.494	80.007	19.994	103.195	19.885	5.540	0.538
923.500	540.751	80.008	19.994	103.199	19.881	5.785	0.531
924.000	541.011	80.007	19.994	103.198	19.883	5.698	0.520
924.500	541.311	80.007	19.994	103.195	19.882	5.752	0.539
925.001	541.567	80.008	19.994	103.192	19.884	5.600	0.558
925.500	541.793	80.008	19.994	103.191	19.885	5.528	0.519
926.000	542.057	80.007	19.994	103.189	19.885	5.538	0.486
926.500	542.346	80.008	19.994	103.186	19.886	5.468	0.521
927.000	542.570	80.008	19.994	103.185	19.885	5.532	0.533
927.500	542.819	80.007	19.994	103.188	19.887	5.392	0.493
928.000	543.110	80.008	19.994	103.189	19.888	5.319	0.506
928.500	543.354	80.006	19.994	103.187	19.889	5.215	0.537
929.000	543.620	80.006	19.994	103.189	19.890	5.167	0.523
929.500	543.872	80.007	19.993	103.190	19.892	5.026	0.514
930.000	544.144	80.007	19.994	103.190	19.891	5.083	0.521
930.500	544.402	80.007	19.994	103.193	19.894	4.901	0.527
931.000	544.667	80.006	19.995	103.195	19.891	5.086	0.527
931.500	544.906	80.004	19.994	103.197	19.896	4.769	0.514
932.000	545.196	80.003	19.995	103.198	19.896	4.781	0.516
932.500	545.430	80.004	19.995	103.196	19.895	4.814	0.526
933.000	545.681	80.004	19.995	103.193	19.896	4.755	0.505
933.500	545.937	80.005	19.994	103.194	19.896	4.724	0.496
934.000	546.234	80.004	19.994	103.192	19.898	4.637	0.530
934.500	546.457	80.004	19.995	103.190	19.896	4.714	0.536
935.000	546.722	80.006	19.994	103.190	19.894	4.860	0.504
935.500	547.021	80.005	19.994	103.190	19.898	4.619	0.526
936.000	547.238	80.004	19.995	103.188	19.898	4.574	0.540
936.500	547.559	80.003	19.995	103.187	19.900	4.469	0.527
937.000	547.821	80.004	19.995	103.187	19.899	4.543	0.560
937.500	548.048	80.004	19.995	103.190	19.896	4.710	0.536
938.000	548.306	80.005	19.995	103.191	19.902	4.341	0.487
938.500	548.559	80.004	19.995	103.194	19.902	4.350	0.498
939.000	548.806	80.003	19.995	103.198	19.899	4.516	0.506
939.500	549.076	80.005	19.995	103.198	19.901	4.411	0.508
940.000	549.306	80.004	19.996	103.195	19.901	4.395	0.508
940.500	549.608	80.005	19.995	103.193	19.905	4.134	0.516
941.000	549.860	80.004	19.995	103.189	19.905	4.068	0.543
941.500	550.136	80.004	19.995	103.183	19.903	4.278	0.541
942.000	550.391	80.004	19.995	103.183	19.903	4.259	0.530
942.500	550.642	80.004	19.996	103.182	19.905	4.134	0.518
943.000	550.882	80.004	19.996	103.183	19.903	4.218	0.499
943.500	551.143	80.003	19.995	103.187	19.903	4.235	0.496
944.000	551.411	80.006	19.996	103.188	19.907	3.949	0.515
944.500	551.718	80.005	19.996	103.187	19.904	4.140	0.552
945.000	551.967	80.004	19.995	103.186	19.906	4.060	0.565
945.500	552.207	80.005	19.995	103.185	19.906	4.023	0.523
946.000	552.467	80.005	19.995	103.181	19.908	3.908	0.495
946.500	552.716	80.004	19.995	103.181	19.905	4.113	0.504
947.001	552.988	80.005	19.995	103.182	19.908	3.916	0.515
947.500	553.251	80.006	19.994	103.182	19.907	3.980	0.529
948.000	553.508	80.005	19.995	103.183	19.906	4.000	0.528
948.500	553.776	80.005	19.995	103.182	19.904	4.138	0.522
949.000	554.028	80.006	19.996	103.182	19.908	3.862	0.522
949.500	554.296	80.005	19.995	103.181	19.909	3.803	0.520
950.000	554.597	80.006	19.995	103.181	19.910	3.770	0.545
950.500	554.860	80.005	19.995	103.180	19.910	3.758	0.567
951.000	555.096	80.005	19.995	103.181	19.909	3.823	0.531
951.500	555.356	80.005	19.996	103.182	19.910	3.753	0.498
952.000	555.628	80.006	19.996	103.181	19.909	3.790	0.514
952.500	555.882	80.005	19.995	103.181	19.910	3.751	0.529
953.000	556.111	80.006	19.994	103.181	19.912	3.572	0.505
953.500	556.377	80.006	19.995	103.181	19.910	3.710	0.489
954.000	556.668	80.006	19.995	103.181	19.913	3.560	0.526
954.500	556.926	80.005	19.995	103.181	19.913	3.549	0.553
955.000	557.185	80.006	19.995	103.182	19.915	3.370	0.533
955.500	557.422	80.004	19.995	103.182	19.916	3.338	0.506
956.001	557.702	80.005	19.995	103.181	19.912	3.607	0.506
956.500	557.986	80.005	19.995	103.181	19.913	3.560	0.541
957.000	558.220	80.005	19.995	103.180	19.913	3.535	0.542
957.500	558.483	80.004	19.996	103.180	19.914	3.480	0.508
958.000	558.732	80.005	19.995	103.180	19.914	3.439	0.505
958.500	558.974	80.005	19.995	103.179	19.916	3.305	0.501
959.000	559.244	80.005	19.997	103.178	19.919	3.124	0.501
959.500	559.498	80.004	19.996	103.177	19.916	3.288	0.517
960.000	559.746	80.004	19.996	103.177	19.915	3.371	0.513
960.500	559.993	80.004	19.996	103.177	19.916	3.352	0.499
961.000	560.247	80.004	19.996	103.176	19.916	3.303	0.498
961.500	560.495	80.004	19.996	103.178	19.915	3.381	0.501
962.000	560.776	80.004	19.996	103.179	19.915	3.414	0.516
962.500	561.029	80.004	19.995	103.178	19.915	3.385	0.531
963.000	561.307	80.003	19.995	103.178	19.920	3.056	0.532
963.500	561.590	80.005	19.995	103.179	19.917	3.268	0.546
964.000	561.829	80.004	19.995	103.179	19.918	3.208	0.542
964.500	562.053	80.003	19.995	103.179	19.920	3.062	0.493
965.000	562.318	80.003	19.996	103.184	19.918	3.151	0.476
965.500	562.570	80.003	19.996	103.189	19.920	3.037	0.503
966.000	562.861	80.004	19.996	103.190	19.920	3.013	0.530
966.500	563.123	80.003	19.996	103.190	19.919	3.118	0.548
967.000	563.362	80.004	19.997	103.189	19.919	3.109	0.527
967.500	563.628	80.003	19.995	103.187	19.922	2.896	0.503
968.000	563.858	80.005	19.996	103.183	19.920	3.037	0.501
968.500	564.134	80.005	19.996	103.182	19.920	3.021	0.501
969.000	564.390	80.004	19.996	103.182	19.920	3.046	0.519
969.500	564.640	80.003	19.995	103.182	19.919	3.124	0.519
970.000	564.878	80.003	19.996	103.182	19.920	3.060	0.497
970.500	565.147	80.004	19.996	103.182	19.920	3.009	0.497
971.000	565.379	80.004	19.997	103.184	19.920	3.029	0.504
971.500	565.688	80.004	19.996	103.183	19.922	2.887	0.521
972.001	565.908	80.004	19.996	103.183	19.919	3.120	0.535
972.500	566.204	80.004	19.996	103.183	19.924	2.782	0.523
973.000	566.459	80.005	19.996	103.184	19.921	2.978	0.533
973.500	566.692	80.005	19.996	103.182	19.921	2.963	0.519
974.000	566.986	80.005	19.996	103.182	19.920	3.004	0.508
974.500	567.177	80.004	19.996	103.183	19.922	2.912	0.506
975.000	567.451	80.005	19.995	103.183	19.922	2.902	0.475
975.500	567.695	80.005	19.996	103.182	19.919	3.097	0.491
976.000	567.970	80.007	19.995	103.183	19.921	2.963	0.518
976.500	568.232	80.006	19.996	103.183	19.924	2.714	0.528
977.000	568.505	80.007	19.995	103.183	19.922	2.893	0.536
977.500	568.702	80.005	19.995	103.185	19.923	2.821	0.503
978.000	568.988	80.007	19.995	103.185	19.921	2.932	0.477
978.500	569.255	80.006	19.994	103.185	19.923	2.817	0.518
979.000	569.532	80.007	19.994	103.184	19.921	2.972	0.548
979.500	569.763	80.006	19.994	103.183	19.922	2.865	0.526
980.000	570.036	80.007	19.995	103.182	19.923	2.817	0.506
980.500	570.262	80.007	19.996	103.181	19.925	2.706	0.502
981.000	570.510	80.007	19.994	103.183	19.923	2.815	0.487
981.501	570.785	80.007	19.995	103.185	19.928	2.456	0.499
982.001	571.056	80.007	19.995	103.188	19.925	2.661	0.534
982.500	571.311	80.006	19.995	103.191	19.928	2.484	0.536
983.000	571.537	80.006	19.996	103.192	19.925	2.667	0.504
983.500	571.787	80.006	19.994	103.192	19.925	2.659	0.478
984.000	572.052	80.006	19.994	103.194	19.928	2.455	0.495
984.500	572.313	80.006	19.996	103.192	19.921	2.931	0.521
985.000	572.604	80.006	19.995	103.190	19.926	2.601	0.540
985.500	572.831	80.007	19.996	103.189	19.924	2.729	0.535
986.000	573.115	80.005	19.995	103.188	19.925	2.706	0.514
986.500	573.370	80.006	19.994	103.186	19.926	2.616	0.525
987.000	573.641	80.005	19.996	103.188	19.925	2.688	0.532
987.500	573.893	80.006	19.994	103.187	19.925	2.674	0.525
988.000	574.184	80.006	19.995	103.187	19.929	2.421	0.533
988.500	574.425	80.006	19.995	103.188	19.929	2.377	0.537
989.000	574.680	80.006	19.995	103.187	19.928	2.439	0.513
989.500	574.936	80.004	19.994	103.186	19.927	2.497	0.504
990.000	575.211	80.006	19.995	103.187	19.927	2.525	0.521
990.500	575.429	80.006	19.995	103.189	19.925	2.684	0.512
991.000	575.751	80.005	19.995	103.187	19.930	2.332	0.517
991.500	575.964	80.006	19.995	103.186	19.928	2.476	0.537
992.000	576.221	80.006	19.995	103.185	19.926	2.624	0.502
992.500	576.502	80.007	19.995	103.183	19.925	2.708	0.504
993.000	576.752	80.005	19.995	103.181	19.927	2.552	0.535
993.500	577.007	80.005	19.994	103.183	19.927	2.554	0.518
994.000	577.236	80.005	19.994	103.183	19.927	2.523	0.494
994.500	577.510	80.006	19.995	103.183	19.928	2.493	0.493
995.000	577.762	80.006	19.994	103.185	19.928	2.452	0.515
995.500	578.017	80.005	19.996	103.184	19.926	2.610	0.517
996.000	578.271	80.005	19.994	103.183	19.926	2.590	0.508
996.500	578.533	80.006	19.995	103.182	19.928	2.450	0.512
997.000	578.761	80.005	19.995	103.181	19.926	2.637	0.503
997.501	579.053	80.007	19.995	103.181	19.929	2.388	0.505
998.000	579.312	80.006	19.995	103.181	19.929	2.361	0.536
998.500	579.549	80.006	19.996	103.182	19.927	2.503	0.524
999.000	579.826	80.007	19.995	103.183	19.927	2.505	0.505
999.500	580.072	80.006	19.996	103.183	19.927	2.509	0.519
1000.000	580.323	80.006	19.994	103.183	19.926	2.626	0.510
1000.500	580.561	80.008	19.995	103.184	19.927	2.503	0.492
1001.000	580.829	80.006	19.995	103.184	19.925	2.639	0.497
1001.500	581.062	80.007	19.995	103.183	19.928	2.443	0.504
1002.000	581.348	80.006	19.995	103.184	19.930	2.345	0.510
1002.500	581.594	80.008	19.995	103.184	19.931	2.273	0.526
1003.000	581.865	80.008	19.995	103.183	19.930	2.326	0.524
1003.500	582.113	80.007	19.995	103.183	19.929	2.386	0.518
1004.000	582.362	80.009	19.994	103.183	19.931	2.238	0.508
1004.500	582.607	80.009	19.995	103.183	19.927	2.511	0.495
1005.000	582.870	80.008	19.995	103.181	19.928	2.449	0.501
1005.500	583.064	80.009	19.994	103.177	19.928	2.429	0.482
1006.000	583.342	80.009	19.996	103.175	19.929	2.396	0.464
1006.500	583.578	80.008	19.995	103.173	19.926	2.616	0.493
1007.000	583.826	80.008	19.994	103.172	19.930	2.341	0.499
1007.500	584.100	80.009	19.995	103.174	19.931	2.252	0.503
1008.000	584.331	80.007	19.994	103.176	19.933	2.092	0.514
1008.500	584.594	80.008	19.994	103.176	19.928	2.431	0.499
1009.000	584.850	80.008	19.995	103.179	19.931	2.215	0.507
1009.500	585.108	80.008	19.995	103.179	19.932	2.197	0.517
1010.000	585.370	80.008	19.994	103.180	19.930	2.332	0.517
1010.500	585.617	80.008	19.994	103.180	19.932	2.160	0.514
1011.000	585.905	80.007	19.995	103.180	19.933	2.083	0.522
1011.500	586.120	80.008	19.994	103.180	19.932	2.147	0.519
1012.000	586.405	80.008	19.996	103.180	19.931	2.240	0.501
1012.500	586.654	80.007	19.994	103.179	19.931	2.223	0.517
1013.000	586.910	80.007	19.994	103.179	19.932	2.188	0.520
1013.500	587.122	80.008	19.995	103.180	19.931	2.221	0.486
1014.000	587.401	80.006	19.994	103.181	19.932	2.155	0.479
1014.500	587.642	80.005	19.997	103.182	19.931	2.217	0.506
1015.001	587.930	80.006	19.995	103.182	19.932	2.155	0.525
1015.500	588.156	80.006	19.994	103.182	19.933	2.073	0.521
1016.000	588.418	80.006	19.995	103.182	19.932	2.161	0.500
1016.500	588.717	80.006	19.996	103.181	19.931	2.231	0.525
1017.000	588.962	80.005	19.995	103.179	19.933	2.079	0.553
1017.500	589.214	80.005	19.994	103.179	19.930	2.342	0.520
1018.000	589.504	80.007	19.995	103.177	19.932	2.188	0.520
1018.500	589.705	80.005	19.993	103.171	19.932	2.162	0.517
1019.000	589.946	80.005	19.995	103.168	19.932	2.184	0.466
1019.500	590.216	80.006	19.996	103.167	19.934	2.003	0.476
1020.000	590.472	80.006	19.996	103.167	19.931	2.277	0.519
1020.500	590.697	80.007	19.995	103.168	19.931	2.242	0.504
1021.000	590.966	80.006	19.994	103.174	19.931	2.269	0.488
1021.500	591.227	80.005	19.996	103.176	19.933	2.120	0.512
1022.000	591.494	80.005	19.995	103.177	19.933	2.118	0.529
1022.500	591.726	80.005	19.994	103.172	19.933	2.124	0.513
1023.000	591.975	80.005	19.994	103.173	19.933	2.124	0.490
1023.500	592.235	80.005	19.994	103.174	19.934	2.059	0.495
1024.000	592.500	80.006	19.995	103.174	19.935	1.995	0.517
1024.501	592.754	80.005	19.996	103.177	19.936	1.867	0.522
1025.001	592.980	80.005	19.996	103.183	19.936	1.900	0.500
1025.500	593.259	80.006	19.996	103.185	19.935	1.964	0.493
1026.000	593.507	80.006	19.995	103.185	19.932	2.172	0.516
1026.500	593.765	80.006	19.997	103.186	19.934	2.046	0.516
1027.000	594.007	80.005	19.995	103.186	19.934	2.034	0.502
1027.500	594.300	80.005	19.996	103.184	19.931	2.273	0.518
1028.000	594.564	80.006	19.995	103.182	19.932	2.153	0.547
1028.500	594.815	80.005	19.995	103.181	19.931	2.263	0.536
1029.000	595.067	80.005	19.995	103.178	19.934	2.038	0.509
1029.500	595.319	80.005	19.995	103.178	19.932	2.187	0.503
1030.000	595.559	80.006	19.995	103.178	19.932	2.185	0.498
1030.500	595.830	80.005	19.995	103.178	19.935	1.929	0.502
1031.000	596.053	80.006	19.996	103.178	19.934	2.043	0.503
1031.501	596.320	80.005	19.995	103.179	19.933	2.139	0.492
1032.001	596.569	80.006	19.996	103.178	19.934	2.061	0.503
1032.500	596.831	80.005	19.997	103.178	19.933	2.114	0.513
1033.000	597.092	80.006	19.996	103.178	19.935	1.948	0.517
1033.500	597.314	80.006	19.996	103.179	19.935	1.954	0.503
1034.000	597.550	80.006	19.995	103.179	19.934	2.001	0.471
1034.500	597.827	80.006	19.996	103.180	19.933	2.094	0.485
1035.000	598.100	80.006	19.996	103.180	19.935	1.989	0.531
1035.500	598.325	80.007	19.996	103.180	19.935	1.960	0.524
1036.000	598.580	80.006	19.996	103.180	19.932	2.143	0.489
1036.500	598.865	80.007	19.995	103.180	19.933	2.087	0.510
1037.000	599.124	80.006	19.995	103.179	19.933	2.073	0.542
1037.500	599.325	80.007	19.996	103.178	19.932	2.170	0.502
1038.000	599.601	80.006	19.996	103.177	19.933	2.096	0.468
1038.501	599.851	80.005	19.996	103.177	19.934	2.063	0.501
1039.001	600.139	80.006	19.996	103.174	19.934	2.038	0.532
1039.500	600.380	80.005	19.995	103.171	19.934	2.052	0.533
1040.000	600.658	80.005	19.995	103.167	19.934	2.065	0.524
1040.500	600.881	80.006	19.995	103.164	19.932	2.178	0.510
1041.000	601.130	80.005	19.996	103.160	19.930	2.338	0.487
1041.500	601.354	80.005	19.995	103.162	19.933	2.096	0.472
1042.000	601.646	80.005	19.995	103.167	19.930	2.297	0.494
1042.500	601.864	80.004	19.995	103.172	19.931	2.262	0.513
