Repository: ulfsri/fsri_materials_database

# Materials and Products Database

## 01_Data

Raw data generated from each apparatus are included here in plain-text format. The data is organized first by material, next by the short name of test apparatus used, and where applicable additional filtering by test settings.

### material.json

Each material directory contains a json file of the same name as the material. This file links the data stored in the repository as well as data and graphs produced by the accompanying scripts (__02_Scripts__) to the respective landing page for the material on the front-end website.

File: 01_Data/PVC_Pipe/MCC/PVC_Pipe_MCC_30K_min_211119_R3.txt (part 3 of 4)
T Correction Coefficients:	0	1.024463	0
Time Shift (s):	14
*
Time (s)	Temperature (C)	N2 flow rate (cc/min)	O2 flow rate (cc/min)	Flow Rate (cc/min)	Oxygen (%)	HRR (W/g)	Heating rate (C/s)
696.000	423.845	80.005	19.997	103.277	19.616	40.600	0.534
696.500	424.087	80.004	19.994	103.278	19.612	40.911	0.504
697.000	424.316	80.003	19.995	103.280	19.608	41.227	0.475
697.500	424.578	80.004	19.996	103.286	19.602	41.638	0.481
698.000	424.814	80.005	19.995	103.287	19.600	41.820	0.494
698.500	425.078	80.004	19.995	103.292	19.595	42.220	0.499
699.000	425.310	80.005	19.995	103.296	19.589	42.668	0.498
699.500	425.581	80.004	19.995	103.295	19.585	42.913	0.499
700.000	425.834	80.003	19.995	103.293	19.577	43.522	0.514
700.500	426.105	80.004	19.994	103.291	19.573	43.814	0.524
701.000	426.348	80.005	19.993	103.292	19.569	44.117	0.519
701.500	426.586	80.004	19.993	103.292	19.566	44.355	0.497
702.000	426.849	80.005	19.996	103.288	19.558	44.964	0.491
702.500	427.105	80.005	19.992	103.284	19.552	45.444	0.510
703.000	427.319	80.003	19.996	103.279	19.551	45.478	0.494
703.500	427.607	80.005	19.993	103.272	19.545	45.931	0.486
704.000	427.837	80.004	19.995	103.269	19.534	46.773	0.510
704.500	428.089	80.004	19.995	103.273	19.533	46.850	0.500
705.000	428.348	80.004	19.995	103.279	19.529	47.166	0.497
705.500	428.593	80.004	19.995	103.282	19.525	47.443	0.508
706.000	428.903	80.005	19.994	103.280	19.518	47.962	0.530
706.500	429.130	80.004	19.994	103.271	19.512	48.413	0.546
707.000	429.344	80.004	19.993	103.264	19.510	48.576	0.489
707.500	429.629	80.004	19.995	103.258	19.504	49.061	0.470
708.000	429.859	80.005	19.995	103.261	19.496	49.634	0.507
708.500	430.114	80.004	19.994	103.269	19.495	49.741	0.500
709.000	430.345	80.004	19.994	103.279	19.488	50.243	0.486
709.500	430.615	80.004	19.996	103.283	19.485	50.449	0.494
710.000	430.845	80.003	19.993	103.283	19.479	50.912	0.501
710.500	431.117	80.005	19.992	103.277	19.476	51.173	0.501
711.000	431.359	80.003	19.994	103.274	19.470	51.632	0.508
711.500	431.637	80.005	19.996	103.268	19.467	51.803	0.517
712.000	431.852	80.006	19.994	103.265	19.463	52.169	0.507
712.500	432.089	80.005	19.993	103.267	19.457	52.602	0.472
713.000	432.337	80.006	19.993	103.271	19.450	53.085	0.468
713.500	432.597	80.005	19.994	103.275	19.447	53.312	0.497
714.000	432.844	80.007	19.996	103.280	19.445	53.482	0.508
714.500	433.120	80.006	19.995	103.281	19.437	54.057	0.515
715.000	433.295	80.005	19.994	103.281	19.436	54.187	0.487
715.500	433.586	80.005	19.994	103.276	19.431	54.573	0.458
716.000	433.864	80.005	19.993	103.270	19.424	55.078	0.517
716.500	434.084	80.007	19.993	103.271	19.419	55.414	0.534
717.000	434.342	80.004	19.996	103.276	19.418	55.534	0.488
717.500	434.602	80.006	19.995	103.279	19.413	55.919	0.498
718.000	434.863	80.005	19.995	103.279	19.406	56.390	0.519
718.500	435.072	80.007	19.995	103.279	19.405	56.498	0.495
719.000	435.324	80.006	19.993	103.274	19.404	56.600	0.465
719.500	435.595	80.006	19.993	103.270	19.398	57.034	0.492
720.000	435.835	80.006	19.995	103.266	19.394	57.348	0.517
720.500	436.097	80.005	19.995	103.267	19.389	57.688	0.507
721.000	436.333	80.006	19.993	103.267	19.387	57.868	0.500
721.500	436.584	80.006	19.994	103.269	19.381	58.324	0.492
722.000	436.834	80.005	19.994	103.272	19.377	58.610	0.494
722.500	437.057	80.006	19.994	103.275	19.371	59.041	0.487
723.000	437.316	80.005	19.995	103.275	19.371	59.074	0.477
723.500	437.614	80.006	19.994	103.275	19.366	59.403	0.519
724.000	437.802	80.005	19.993	103.273	19.364	59.566	0.522
724.500	438.066	80.006	19.995	103.269	19.366	59.429	0.469
725.000	438.324	80.006	19.994	103.269	19.358	60.044	0.487
725.500	438.571	80.006	19.995	103.266	19.355	60.248	0.514
726.000	438.797	80.004	19.994	103.265	19.351	60.560	0.489
726.500	439.052	80.005	19.994	103.265	19.351	60.536	0.477
727.000	439.316	80.004	19.993	103.262	19.347	60.862	0.500
727.500	439.559	80.003	19.993	103.260	19.343	61.157	0.513
728.000	439.797	80.005	19.995	103.263	19.344	61.072	0.494
728.500	440.034	80.004	19.994	103.264	19.342	61.242	0.478
729.000	440.287	80.005	19.995	103.266	19.338	61.510	0.483
729.500	440.556	80.003	19.995	103.268	19.338	61.563	0.507
730.000	440.787	80.004	19.996	103.266	19.332	61.958	0.511
730.500	440.998	80.004	19.991	103.263	19.333	61.931	0.471
731.000	441.310	80.003	19.996	103.261	19.333	61.954	0.483
731.500	441.523	80.003	19.994	103.259	19.329	62.214	0.524
732.000	441.758	80.004	19.994	103.257	19.330	62.164	0.486
732.500	442.020	80.005	19.993	103.257	19.330	62.117	0.472
733.000	442.268	80.003	19.994	103.257	19.330	62.151	0.504
733.500	442.514	80.003	19.995	103.257	19.332	61.991	0.503
734.000	442.777	80.005	19.995	103.257	19.333	61.885	0.502
734.500	443.004	80.005	19.998	103.257	19.332	62.020	0.500
735.000	443.237	80.004	19.994	103.257	19.332	62.008	0.475
735.500	443.535	80.003	19.995	103.256	19.331	62.041	0.495
736.000	443.754	80.004	19.995	103.256	19.332	61.966	0.524
736.500	443.998	80.005	19.994	103.256	19.334	61.872	0.490
737.000	444.269	80.004	19.994	103.258	19.333	61.914	0.489
737.500	444.532	80.005	19.993	103.262	19.335	61.771	0.524
738.000	444.763	80.004	19.993	103.265	19.335	61.750	0.514
738.500	445.011	80.004	19.994	103.270	19.334	61.874	0.487
739.000	445.293	80.004	19.992	103.274	19.335	61.789	0.504
739.500	445.518	80.004	19.994	103.278	19.330	62.147	0.518
740.000	445.763	80.004	19.995	103.278	19.331	62.049	0.489
740.500	445.989	80.005	19.993	103.278	19.332	61.989	0.471
741.000	446.244	80.005	19.994	103.276	19.329	62.181	0.476
741.500	446.486	80.004	19.993	103.278	19.327	62.349	0.489
742.000	446.766	80.004	19.995	103.280	19.324	62.572	0.510
742.500	446.990	80.005	19.994	103.284	19.315	63.208	0.513
743.000	447.201	80.004	19.993	103.285	19.316	63.179	0.469
743.500	447.493	80.005	19.994	103.285	19.309	63.700	0.468
744.000	447.724	80.004	19.994	103.281	19.303	64.120	0.513
744.500	447.970	80.004	19.994	103.273	19.298	64.506	0.500
745.000	448.264	80.003	19.994	103.266	19.291	65.075	0.508
745.500	448.491	80.005	19.994	103.270	19.285	65.516	0.530
746.000	448.743	80.004	19.993	103.272	19.277	66.125	0.500
746.500	449.006	80.005	19.994	103.275	19.268	66.826	0.498
747.000	449.239	80.005	19.995	103.282	19.261	67.315	0.506
747.500	449.505	80.004	19.994	103.289	19.255	67.790	0.497
748.000	449.757	80.003	19.994	103.287	19.242	68.783	0.508
748.500	449.983	80.005	19.994	103.291	19.240	68.917	0.498
749.000	450.248	80.004	19.994	103.290	19.230	69.632	0.484
749.500	450.505	80.005	19.994	103.283	19.224	70.124	0.506
750.000	450.735	80.003	19.994	103.270	19.215	70.764	0.505
750.500	451.013	80.005	19.995	103.257	19.211	71.081	0.497
751.000	451.246	80.003	19.996	103.243	19.206	71.466	0.509
751.500	451.475	80.005	19.995	103.233	19.198	72.027	0.487
752.000	451.772	80.004	19.995	103.225	19.191	72.625	0.494
752.500	452.065	80.003	19.995	103.224	19.184	73.124	0.558
753.000	452.261	80.003	19.993	103.223	19.181	73.349	0.539
753.500	452.521	80.003	19.994	103.221	19.175	73.821	0.472
754.000	452.763	80.004	19.994	103.220	19.168	74.362	0.479
754.500	453.058	80.004	19.995	103.221	19.163	74.704	0.519
755.000	453.284	80.003	19.994	103.227	19.162	74.795	0.529
755.500	453.558	80.003	19.995	103.233	19.157	75.195	0.511
756.000	453.798	80.003	19.994	103.235	19.153	75.473	0.507
756.500	454.045	80.003	19.995	103.238	19.153	75.461	0.501
757.000	454.308	80.004	19.995	103.242	19.154	75.403	0.498
757.500	454.585	80.003	19.995	103.242	19.152	75.563	0.524
758.000	454.846	80.002	19.995	103.242	19.153	75.488	0.539
758.500	455.086	80.003	19.995	103.247	19.157	75.160	0.520
759.000	455.326	80.002	19.995	103.251	19.163	74.778	0.491
759.500	455.646	80.003	19.996	103.252	19.164	74.655	0.520
760.000	455.877	80.004	19.995	103.246	19.164	74.693	0.555
760.500	456.146	80.004	19.995	103.240	19.167	74.429	0.525
761.000	456.372	80.004	19.995	103.235	19.173	73.945	0.498
761.500	456.638	80.005	19.996	103.236	19.175	73.818	0.494
762.000	456.915	80.005	19.994	103.237	19.179	73.517	0.517
762.500	457.160	80.003	19.995	103.244	19.181	73.340	0.532
763.000	457.435	80.004	19.995	103.253	19.188	72.853	0.521
763.500	457.670	80.003	19.994	103.259	19.189	72.770	0.515
764.000	457.950	80.003	19.994	103.259	19.191	72.576	0.513
764.500	458.278	80.003	19.995	103.262	19.194	72.348	0.562
765.000	458.457	80.003	19.995	103.267	19.199	71.950	0.557
765.500	458.738	80.003	19.995	103.274	19.202	71.762	0.483
766.000	459.009	80.004	19.994	103.281	19.204	71.595	0.506
766.500	459.297	80.004	19.995	103.288	19.204	71.642	0.556
767.000	459.525	80.003	19.995	103.294	19.209	71.244	0.538
767.500	459.752	80.003	19.994	103.297	19.210	71.151	0.485
768.000	460.004	80.003	19.995	103.299	19.210	71.186	0.466
768.500	460.303	80.004	19.996	103.306	19.216	70.761	0.515
769.000	460.584	80.004	19.994	103.310	19.213	70.937	0.566
769.500	460.786	80.005	19.995	103.311	19.217	70.627	0.531
770.000	461.094	80.004	19.994	103.311	19.223	70.166	0.496
770.500	461.333	80.004	19.995	103.308	19.226	69.950	0.528
771.000	461.625	80.005	19.995	103.298	19.231	69.602	0.539
771.500	461.927	80.005	19.994	103.294	19.232	69.547	0.563
772.000	462.156	80.006	19.995	103.292	19.237	69.120	0.563
772.500	462.478	80.005	19.994	103.286	19.240	68.897	0.541
773.000	462.715	80.005	19.995	103.280	19.252	68.020	0.555
773.500	462.973	80.005	19.995	103.275	19.256	67.716	0.526
774.000	463.224	80.007	19.995	103.262	19.260	67.400	0.502
774.500	463.464	80.005	19.995	103.250	19.266	66.930	0.501
775.000	463.727	80.006	19.996	103.244	19.270	66.646	0.497
775.500	463.989	80.005	19.994	103.242	19.276	66.203	0.514
776.000	464.260	80.006	19.994	103.242	19.280	65.876	0.529
776.500	464.521	80.006	19.995	103.246	19.287	65.350	0.532
777.000	464.801	80.006	19.996	103.252	19.290	65.134	0.536
777.500	465.059	80.005	19.995	103.261	19.295	64.787	0.540
778.000	465.278	80.005	19.994	103.270	19.300	64.397	0.508
778.500	465.573	80.006	19.995	103.277	19.305	63.979	0.495
779.000	465.859	80.004	19.995	103.281	19.313	63.367	0.547
779.500	466.113	80.005	19.994	103.282	19.317	63.087	0.561
780.000	466.383	80.004	19.994	103.278	19.323	62.599	0.532
780.500	466.663	80.004	19.994	103.270	19.326	62.401	0.537
781.000	466.934	80.005	19.994	103.263	19.328	62.223	0.551
781.500	467.179	80.004	19.995	103.260	19.331	62.001	0.534
782.000	467.429	80.003	19.994	103.260	19.332	61.951	0.506
782.500	467.717	80.003	19.996	103.260	19.335	61.763	0.516
783.000	467.950	80.005	19.995	103.260	19.337	61.621	0.529
783.500	468.230	80.005	19.995	103.260	19.339	61.468	0.517
784.000	468.473	80.003	19.995	103.259	19.341	61.300	0.518
784.500	468.755	80.004	19.995	103.259	19.339	61.464	0.524
785.000	469.001	80.004	19.996	103.260	19.342	61.248	0.526
785.500	469.286	80.004	19.997	103.260	19.344	61.051	0.530
786.000	469.557	80.004	19.996	103.267	19.346	60.924	0.543
786.500	469.815	80.004	19.996	103.271	19.350	60.636	0.542
787.000	470.108	80.004	19.995	103.271	19.352	60.444	0.540
787.500	470.381	80.005	19.996	103.269	19.358	60.047	0.559
788.000	470.638	80.003	19.995	103.267	19.355	60.227	0.548
788.500	470.861	80.005	19.996	103.260	19.362	59.689	0.505
789.000	471.145	80.005	19.995	103.251	19.364	59.540	0.493
789.500	471.373	80.004	19.995	103.242	19.368	59.248	0.510
790.000	471.680	80.003	19.995	103.234	19.372	58.989	0.524
790.500	471.964	80.004	19.996	103.224	19.378	58.504	0.563
791.000	472.198	80.004	19.996	103.215	19.384	58.056	0.554
791.500	472.465	80.005	19.995	103.214	19.387	57.864	0.510
792.000	472.738	80.006	19.994	103.214	19.387	57.801	0.521
792.500	473.004	80.004	19.996	103.215	19.391	57.532	0.539
793.000	473.279	80.003	19.995	103.217	19.395	57.221	0.540
793.500	473.524	80.005	19.995	103.219	19.398	57.009	0.531
794.000	473.806	80.005	19.995	103.225	19.401	56.736	0.523
794.500	474.060	80.006	19.995	103.233	19.405	56.492	0.532
795.000	474.331	80.005	19.995	103.241	19.411	56.057	0.531
795.500	474.578	80.006	19.996	103.250	19.412	55.983	0.521
796.000	474.855	80.004	19.995	103.257	19.412	55.919	0.521
796.500	475.098	80.004	19.995	103.259	19.418	55.494	0.522
797.000	475.359	80.005	19.995	103.259	19.423	55.147	0.512
797.500	475.627	80.005	19.994	103.259	19.425	54.945	0.516
798.000	475.854	80.006	19.994	103.256	19.427	54.814	0.512
798.500	476.139	80.005	19.994	103.255	19.430	54.630	0.504
799.000	476.405	80.007	19.994	103.254	19.434	54.269	0.532
799.500	476.645	80.006	19.994	103.254	19.440	53.813	0.529
800.000	476.869	80.007	19.994	103.246	19.445	53.475	0.485
800.500	477.165	80.007	19.995	103.241	19.451	53.000	0.492
801.000	477.418	80.007	19.994	103.233	19.454	52.789	0.534
801.500	477.654	80.006	19.994	103.228	19.459	52.422	0.519
802.000	477.935	80.005	19.993	103.224	19.462	52.193	0.503
802.500	478.195	80.007	19.994	103.227	19.468	51.751	0.529
803.000	478.433	80.007	19.993	103.227	19.470	51.624	0.519
803.500	478.682	80.007	19.995	103.228	19.473	51.331	0.492
804.000	478.933	80.007	19.993	103.227	19.475	51.236	0.493
804.500	479.184	80.006	19.994	103.224	19.477	51.047	0.501
805.000	479.426	80.006	19.994	103.222	19.479	50.916	0.498
805.500	479.715	80.008	19.993	103.224	19.485	50.474	0.512
806.000	479.898	80.007	19.992	103.227	19.484	50.498	0.501
806.500	480.191	80.007	19.993	103.232	19.488	50.218	0.474
807.000	480.403	80.006	19.993	103.234	19.493	49.830	0.490
807.500	480.650	80.006	19.994	103.240	19.496	49.643	0.482
808.000	480.893	80.006	19.993	103.245	19.499	49.399	0.475
808.500	481.177	80.007	19.993	103.246	19.501	49.281	0.508
809.000	481.400	80.005	19.994	103.249	19.501	49.216	0.517
809.500	481.680	80.006	19.994	103.253	19.506	48.883	0.505
810.000	481.922	80.004	19.994	103.251	19.510	48.601	0.512
810.500	482.156	80.005	19.993	103.246	19.512	48.394	0.499
811.000	482.424	80.004	19.995	103.243	19.517	48.018	0.489
811.500	482.661	80.005	19.995	103.238	19.517	48.054	0.504
812.000	482.881	80.003	19.994	103.232	19.521	47.715	0.481
812.500	483.152	80.005	19.994	103.230	19.523	47.565	0.474
813.000	483.364	80.004	19.994	103.233	19.526	47.378	0.487
813.500	483.628	80.004	19.996	103.237	19.525	47.409	0.479
814.000	483.896	80.004	19.995	103.243	19.527	47.268	0.504
814.500	484.118	80.005	19.994	103.246	19.526	47.371	0.511
815.000	484.371	80.004	19.994	103.243	19.531	46.968	0.482
815.500	484.576	80.004	19.994	103.237	19.532	46.938	0.466
816.000	484.812	80.003	19.995	103.230	19.537	46.559	0.449
816.500	485.082	80.005	19.994	103.222	19.538	46.483	0.473
817.000	485.336	80.005	19.995	103.221	19.541	46.231	0.515
817.500	485.528	80.004	19.994	103.222	19.542	46.165	0.485
818.000	485.787	80.005	19.995	103.222	19.549	45.638	0.449
818.500	486.071	80.003	19.994	103.224	19.548	45.698	0.497
819.000	486.286	80.003	19.995	103.226	19.559	44.923	0.521
819.500	486.508	80.004	19.995	103.223	19.562	44.646	0.468
820.000	486.759	80.004	19.993	103.222	19.562	44.657	0.455
820.500	487.054	80.004	19.995	103.220	19.566	44.397	0.509
821.000	487.261	80.004	19.995	103.218	19.572	43.928	0.524
821.500	487.510	80.005	19.995	103.217	19.576	43.621	0.479
822.000	487.755	80.004	19.994	103.216	19.581	43.219	0.475
822.500	488.020	80.003	19.995	103.215	19.581	43.198	0.502
823.000	488.278	80.004	19.994	103.214	19.591	42.506	0.516
823.500	488.527	80.004	19.995	103.214	19.593	42.323	0.515
824.000	488.784	80.005	19.994	103.214	19.596	42.108	0.507
824.500	489.049	80.004	19.996	103.216	19.602	41.668	0.513
825.000	489.302	80.005	19.994	103.220	19.607	41.309	0.520
825.500	489.530	80.003	19.994	103.230	19.612	40.897	0.500
826.000	489.769	80.004	19.994	103.234	19.615	40.664	0.475
826.500	490.044	80.004	19.993	103.240	19.619	40.393	0.491
827.000	490.291	80.005	19.996	103.246	19.623	40.049	0.518
827.500	490.562	80.004	19.995	103.250	19.624	40.018	0.520
828.000	490.799	80.005	19.995	103.254	19.632	39.415	0.513
828.500	491.047	80.004	19.995	103.257	19.637	39.036	0.496
829.000	491.265	80.004	19.994	103.257	19.641	38.708	0.475
829.500	491.604	80.004	19.994	103.253	19.641	38.750	0.512
830.000	491.760	80.004	19.995	103.251	19.646	38.375	0.526
830.500	492.070	80.005	19.994	103.244	19.648	38.184	0.480
831.000	492.331	80.005	19.994	103.242	19.649	38.102	0.518
831.500	492.579	80.005	19.995	103.237	19.654	37.758	0.540
832.000	492.849	80.005	19.994	103.234	19.655	37.693	0.514
832.500	493.093	80.004	19.994	103.232	19.661	37.176	0.516
833.000	493.394	80.005	19.994	103.233	19.668	36.675	0.529
833.500	493.636	80.004	19.994	103.231	19.668	36.656	0.544
834.000	493.905	80.005	19.996	103.238	19.671	36.462	0.527
834.500	494.143	80.004	19.994	103.244	19.676	36.081	0.509
835.000	494.417	80.005	19.995	103.243	19.679	35.841	0.510
835.500	494.667	80.006	19.995	103.241	19.683	35.559	0.518
836.000	494.958	80.005	19.993	103.238	19.686	35.326	0.532
836.500	495.176	80.004	19.994	103.230	19.689	35.118	0.525
837.000	495.448	80.005	19.996	103.223	19.695	34.631	0.500
837.500	495.710	80.005	19.995	103.226	19.697	34.498	0.512
838.000	495.976	80.005	19.995	103.233	19.700	34.309	0.530
838.500	496.209	80.004	19.995	103.237	19.704	34.009	0.513
839.000	496.517	80.005	19.995	103.241	19.708	33.637	0.520
839.500	496.782	80.003	19.994	103.249	19.710	33.542	0.557
840.000	497.012	80.004	19.994	103.252	19.716	33.071	0.534
840.500	497.293	80.004	19.994	103.250	19.718	32.897	0.503
841.000	497.576	80.004	19.994	103.246	19.721	32.717	0.538
841.500	497.792	80.005	19.994	103.245	19.722	32.620	0.532
842.000	498.090	80.004	19.994	103.238	19.725	32.407	0.507
842.500	498.343	80.004	19.994	103.230	19.730	32.022	0.533
843.000	498.593	80.004	19.994	103.231	19.731	31.938	0.527
843.500	498.880	80.004	19.993	103.237	19.736	31.564	0.520
844.000	499.144	80.003	19.994	103.234	19.740	31.284	0.544
844.500	499.413	80.004	19.995	103.233	19.743	31.003	0.542
845.000	499.645	80.004	19.994	103.234	19.748	30.697	0.516
845.500	499.947	80.003	19.994	103.236	19.748	30.642	0.517
846.000	500.165	80.002	19.995	103.238	19.749	30.559	0.527
846.500	500.442	80.004	19.995	103.239	19.757	30.010	0.508
847.000	500.752	80.003	19.995	103.240	19.759	29.811	0.541
847.500	500.982	80.004	19.994	103.238	19.765	29.372	0.563
848.000	501.264	80.003	19.995	103.231	19.765	29.363	0.526
848.500	501.509	80.003	19.994	103.224	19.770	29.004	0.520
849.000	501.809	80.002	19.993	103.222	19.772	28.821	0.536
849.500	502.043	80.003	19.994	103.222	19.776	28.564	0.539
850.000	502.282	80.003	19.995	103.222	19.778	28.372	0.503
850.500	502.595	80.005	19.995	103.222	19.785	27.905	0.513
851.000	502.836	80.002	19.996	103.226	19.787	27.755	0.553
851.500	503.058	80.003	19.994	103.233	19.790	27.507	0.509
852.000	503.358	80.004	19.994	103.238	19.792	27.321	0.492
852.500	503.625	80.004	19.995	103.240	19.797	27.007	0.544
853.000	503.918	80.003	19.995	103.239	19.799	26.862	0.563
853.500	504.141	80.004	19.995	103.235	19.803	26.552	0.539
854.000	504.437	80.004	19.995	103.229	19.805	26.346	0.518
854.500	504.685	80.005	19.994	103.227	19.808	26.146	0.531
855.000	504.946	80.005	19.995	103.228	19.812	25.839	0.527
855.500	505.232	80.005	19.995	103.230	19.813	25.788	0.528
856.000	505.496	80.004	19.995	103.231	19.815	25.607	0.548
856.500	505.746	80.004	19.995	103.231	19.821	25.200	0.532
857.000	505.988	80.005	19.996	103.227	19.821	25.182	0.503
857.500	506.293	80.006	19.995	103.224	19.824	24.933	0.520
858.000	506.562	80.005	19.996	103.221	19.825	24.843	0.561
858.500	506.820	80.004	19.996	103.219	19.830	24.488	0.550
859.000	506.997	80.006	19.996	103.218	19.832	24.324	0.481
859.500	507.298	80.005	19.995	103.217	19.836	24.031	0.457
860.000	507.568	80.006	19.995	103.214	19.838	23.883	0.525
860.500	507.838	80.005	19.994	103.213	19.838	23.857	0.555
861.000	508.108	80.006	19.995	103.213	19.842	23.608	0.540
861.500	508.389	80.006	19.995	103.217	19.848	23.139	0.546
862.000	508.675	80.006	19.994	103.222	19.852	22.814	0.559
862.500	508.902	80.005	19.994	103.226	19.853	22.727	0.540
863.000	509.178	80.005	19.994	103.226	19.858	22.415	0.508
863.500	509.458	80.006	19.994	103.228	19.857	22.419	0.529
864.000	509.713	80.006	19.994	103.229	19.861	22.119	0.545
864.500	509.953	80.005	19.995	103.223	19.866	21.779	0.515
865.000	510.270	80.005	19.995	103.223	19.865	21.830	0.526
865.500	510.463	80.004	19.994	103.223	19.869	21.524	0.533
866.000	510.736	80.006	19.994	103.222	19.870	21.449	0.488
866.500	511.024	80.005	19.995	103.222	19.871	21.400	0.513
867.000	511.295	80.005	19.995	103.224	19.876	21.018	0.560
867.500	511.538	80.006	19.994	103.223	19.884	20.454	0.537
868.000	511.812	80.006	19.994	103.223	19.881	20.682	0.515
868.500	512.062	80.006	19.994	103.222	19.887	20.163	0.520
869.000	512.317	80.007	19.995	103.216	19.885	20.365	0.515
869.500	512.600	80.005	19.995	103.210	19.889	20.041	0.522
870.000	512.847	80.005	19.994	103.207	19.889	20.063	0.534
870.500	513.100	80.006	19.995	103.201	19.891	19.925	0.514
871.000	513.382	80.004	19.995	103.195	19.893	19.772	0.517
871.500	513.641	80.005	19.994	103.198	19.893	19.735	0.538
872.000	513.919	80.004	19.995	103.202	19.900	19.196	0.539
872.500	514.193	80.006	19.995	103.202	19.901	19.110	0.545
873.000	514.439	80.005	19.995	103.203	19.900	19.207	0.536
873.500	514.717	80.005	19.995	103.208	19.904	18.921	0.522
874.000	514.956	80.005	19.994	103.208	19.906	18.783	0.521
874.500	515.200	80.005	19.994	103.208	19.904	18.950	0.500
875.000	515.513	80.006	19.995	103.209	19.912	18.348	0.520
875.500	515.747	80.005	19.995	103.214	19.913	18.232	0.552
876.000	516.043	80.007	19.995	103.214	19.912	18.336	0.539
876.500	516.266	80.006	19.996	103.215	19.914	18.190	0.524
877.000	516.541	80.005	19.996	103.216	19.915	18.096	0.508
877.500	516.811	80.005	19.995	103.217	19.918	17.884	0.521
878.000	517.022	80.005	19.996	103.215	19.916	18.027	0.513
878.500	517.343	80.006	19.994	103.213	19.920	17.740	0.507
879.000	517.570	80.005	19.995	103.210	19.923	17.506	0.540
879.500	517.835	80.007	19.995	103.209	19.925	17.319	0.520
880.000	518.124	80.005	19.995	103.210	19.927	17.170	0.523
880.500	518.363	80.006	19.994	103.212	19.933	16.705	0.541
881.000	518.642	80.005	19.995	103.213	19.931	16.859	0.523
881.500	518.905	80.006	19.996	103.215	19.931	16.880	0.530
882.000	519.161	80.006	19.995	103.215	19.936	16.536	0.531
882.500	519.389	80.006	19.995	103.214	19.934	16.678	0.502
883.000	519.679	80.006	19.995	103.213	19.935	16.583	0.501
883.500	519.926	80.006	19.994	103.215	19.940	16.219	0.527
884.000	520.180	80.006	19.995	103.219	19.938	16.342	0.518
884.500	520.448	80.006	19.995	103.221	19.944	15.892	0.511
885.000	520.689	80.006	19.995	103.225	19.944	15.933	0.516
885.500	520.965	80.007	19.995	103.233	19.946	15.778	0.513
886.000	521.242	80.006	19.996	103.238	19.949	15.540	0.535
886.500	521.468	80.005	19.996	103.237	19.950	15.490	0.528
887.000	521.723	80.006	19.995	103.235	19.952	15.346	0.492
887.500	522.005	80.006	19.996	103.230	19.954	15.126	0.509
888.000	522.246	80.007	19.994	103.220	19.954	15.183	0.530
888.500	522.513	80.007	19.995	103.211	19.957	14.922	0.516
889.000	522.764	80.007	19.995	103.209	19.958	14.840	0.513
889.500	523.007	80.006	19.995	103.203	19.961	14.623	0.506
890.000	523.247	80.005	19.996	103.201	19.961	14.612	0.488
890.500	523.479	80.005	19.995	103.202	19.964	14.400	0.477
891.000	523.781	80.005	19.996	103.205	19.966	14.260	0.503
891.500	524.004	80.005	19.994	103.207	19.967	14.157	0.530
892.000	524.253	80.006	19.995	103.212	19.965	14.305	0.499
892.500	524.516	80.005	19.995	103.216	19.968	14.078	0.492
893.000	524.754	80.005	19.995	103.209	19.971	13.894	0.507
893.500	525.030	80.004	19.995	103.204	19.973	13.694	0.507
894.000	525.264	80.005	19.994	103.198	19.971	13.861	0.512
894.500	525.545	80.005	19.995	103.192	19.972	13.822	0.513
895.000	525.768	80.005	19.996	103.186	19.970	13.933	0.510
895.500	526.038	80.004	19.994	103.190	19.972	13.776	0.498
896.000	526.266	80.002	19.993	103.195	19.977	13.429	0.496
896.500	526.532	80.003	19.993	103.198	19.977	13.419	0.496
897.000	526.775	80.004	19.995	103.204	19.980	13.174	0.501
897.500	526.982	80.003	19.996	103.210	19.981	13.091	0.480
898.000	527.258	80.004	19.996	103.213	19.982	13.028	0.466
898.500	527.506	80.004	19.994	103.215	19.982	13.030	0.504
899.000	527.781	80.004	19.996	103.219	19.982	13.037	0.524
899.500	528.006	80.003	19.995	103.221	19.984	12.935	0.511
900.000	528.298	80.003	19.993	103.219	19.987	12.675	0.508
900.500	528.548	80.005	19.994	103.218	19.986	12.786	0.530
901.000	528.804	80.004	19.993	103.211	19.985	12.792	0.524
901.500	529.057	80.004	19.994	103.208	19.988	12.620	0.508
902.000	529.308	80.005	19.995	103.207	19.987	12.667	0.506
902.500	529.568	80.003	19.994	103.209	19.988	12.610	0.507
903.000	529.806	80.004	19.994	103.206	19.990	12.465	0.505
903.500	530.092	80.003	19.993	103.204	19.990	12.436	0.511
904.000	530.328	80.004	19.995	103.201	19.992	12.289	0.523
904.500	530.541	80.004	19.994	103.198	19.992	12.271	0.486
905.000	530.806	80.004	19.994	103.197	19.990	12.463	0.464
905.500	531.080	80.003	19.994	103.195	19.994	12.175	0.509
906.000	531.313	80.002	19.994	103.198	19.993	12.242	0.523
906.500	531.574	80.003	19.994	103.202	19.995	12.077	0.500
907.000	531.816	80.004	19.994	103.205	19.996	11.971	0.498
907.500	532.094	80.005	19.996	103.205	19.995	12.069	0.511
908.000	532.348	80.004	19.994	103.209	19.995	12.056	0.526
908.500	532.612	80.007	19.994	103.214	19.997	11.909	0.525
909.000	532.854	80.003	19.994	103.217	19.996	11.989	0.512
909.500	533.111	80.003	19.994	103.217	20.000	11.676	0.503
910.000	533.401	80.005	19.994	103.219	19.999	11.764	0.524
910.500	533.614	80.005	19.995	103.220	20.004	11.413	0.525
911.000	533.908	80.003	19.994	103.219	20.006	11.270	0.505
911.500	534.180	80.005	19.993	103.219	20.002	11.559	0.537
912.000	534.446	80.004	19.994	103.220	20.003	11.500	0.552
912.500	534.729	80.003	19.994	103.220	20.004	11.373	0.543
913.000	534.980	80.002	19.994	103.221	20.006	11.254	0.541
913.500	535.216	80.003	19.994	103.221	20.006	11.245	0.510
914.000	535.497	80.004	19.995	103.220	20.006	11.270	0.502
914.500	535.794	80.004	19.993	103.220	20.008	11.057	0.547
915.000	535.992	80.004	19.994	103.218	20.007	11.179	0.536
915.500	536.290	80.004	19.994	103.218	20.008	11.093	0.496
916.000	536.551	80.006	19.994	103.218	20.011	10.874	0.528
916.500	536.829	80.003	19.993	103.219	20.010	10.972	0.548
917.000	537.117	80.005	19.994	103.219	20.010	10.946	0.552
917.500	537.318	80.005	19.995	103.221	20.012	10.824	0.527
918.000	537.585	80.004	19.995	103.221	20.011	10.896	0.478
918.500	537.879	80.008	19.992	103.220	20.016	10.527	0.515
919.000	538.101	80.005	19.994	103.217	20.011	10.893	0.539
919.500	538.376	80.005	19.994	103.216	20.016	10.528	0.507
920.000	538.658	80.004	19.994	103.215	20.016	10.516	0.528
920.500	538.952	80.003	19.994	103.215	20.014	10.646	0.567
921.000	539.202	80.004	19.995	103.217	20.014	10.619	0.559
921.500	539.465	80.005	19.993	103.220	20.013	10.707	0.528
922.000	539.728	80.004	19.993	103.219	20.014	10.617	0.519
922.500	539.959	80.003	19.994	103.214	20.018	10.374	0.510
923.000	540.265	80.004	19.994	103.211	20.020	10.225	0.516
923.500	540.540	80.004	19.995	103.207	20.019	10.234	0.559
924.000	540.784	80.005	19.994	103.202	20.018	10.340	0.550
924.500	541.071	80.005	19.994	103.199	20.018	10.356	0.525
925.000	541.338	80.004	19.995	103.197	20.020	10.205	0.542
925.500	541.576	80.003	19.994	103.191	20.017	10.447	0.529
926.000	541.845	80.005	19.994	103.187	20.019	10.241	0.506
926.500	542.064	80.004	19.993	103.186	20.018	10.340	0.498
927.000	542.387	80.004	19.993	103.185	20.019	10.249	0.515
927.500	542.596	80.003	19.995	103.186	20.021	10.110	0.537
928.000	542.881	80.004	19.995	103.188	20.020	10.208	0.514
928.500	543.173	80.002	19.994	103.192	20.024	9.929	0.536
929.000	543.417	80.003	19.995	103.197	20.021	10.138	0.556
929.500	543.700	80.005	19.994	103.204	20.023	9.987	0.531
930.000	543.981	80.003	19.994	103.207	20.025	9.783	0.546
930.500	544.225	80.004	19.994	103.209	20.023	9.954	0.544
931.000	544.520	80.005	19.996	103.212	20.021	10.130	0.532
931.500	544.726	80.003	19.993	103.209	20.022	10.042	0.520
932.000	545.011	80.004	19.995	103.207	20.025	9.797	0.496
932.500	545.275	80.005	19.994	103.208	20.025	9.823	0.520
933.000	545.551	80.006	19.995	103.208	20.024	9.864	0.545
933.500	545.783	80.004	19.994	103.206	20.025	9.786	0.524
934.000	546.099	80.001	19.994	103.209	20.026	9.725	0.528
934.500	546.291	80.004	19.995	103.211	20.023	9.944	0.528
935.000	546.562	80.004	19.994	103.211	20.027	9.650	0.486
935.500	546.837	80.005	19.994	103.207	20.027	9.646	0.505
936.000	547.121	80.005	19.994	103.206	20.031	9.359	0.553
936.500	547.372	80.005	19.994	103.202	20.028	9.582	0.547
937.000	547.658	80.005	19.993	103.198	20.029	9.541	0.536
937.500	547.926	80.004	19.994	103.195	20.028	9.577	0.546
938.000	548.186	80.003	19.994	103.198	20.027	9.675	0.541
938.500	548.449	80.005	19.994	103.201	20.026	9.708	0.525
939.000	548.744	80.004	19.995	103.203	20.026	9.741	0.541
939.500	548.995	80.006	19.993	103.206	20.030	9.473	0.552
940.000	549.252	80.005	19.994	103.210	20.025	9.784	0.527
940.500	549.503	80.006	19.993	103.214	20.030	9.426	0.508
941.000	549.750	80.006	19.995	103.215	20.031	9.397	0.503
941.500	550.036	80.006	19.994	103.216	20.029	9.531	0.516
942.000	550.296	80.007	19.993	103.216	20.029	9.493	0.539
942.500	550.555	80.005	19.994	103.214	20.032	9.275	0.532
943.000	550.792	80.004	19.995	103.213	20.028	9.554	0.508
943.500	551.058	80.006	19.994	103.208	20.033	9.243	0.500
944.000	551.360	80.005	19.994	103.206	20.030	9.431	0.535
944.500	551.583	80.006	19.995	103.207	20.033	9.223	0.546
945.000	551.856	80.005	19.993	103.209	20.032	9.270	0.510
945.500	552.105	80.005	19.994	103.210	20.034	9.124	0.509
946.000	552.392	80.005	19.995	103.214	20.035	9.061	0.529
946.500	552.659	80.006	19.993	103.212	20.033	9.184	0.545
947.000	552.918	80.005	19.994	103.208	20.036	9.013	0.540
947.500	553.161	80.004	19.994	103.205	20.033	9.199	0.514
948.000	553.469	80.006	19.996	103.203	20.033	9.185	0.527
948.500	553.706	80.005	19.995	103.197	20.036	8.969	0.548
949.000	553.954	80.004	19.994	103.196	20.036	9.018	0.515
949.500	554.252	80.005	19.995	103.199	20.035	9.040	0.515
950.000	554.519	80.002	19.994	103.202	20.035	9.087	0.555
950.500	554.727	80.005	19.995	103.203	20.036	9.005	0.520
951.000	555.011	80.004	19.994	103.202	20.037	8.915	0.484
951.500	555.284	80.004	19.996	103.198	20.038	8.815	0.524
952.000	555.533	80.003	19.995	103.191	20.037	8.896	0.539
952.500	555.768	80.004	19.995	103.184	20.036	8.957	0.503
953.000	556.005	80.003	19.995	103.178	20.038	8.868	0.478
953.500	556.267	80.004	19.995	103.180	20.033	9.200	0.486
954.000	556.525	80.004	19.994	103.188	20.037	8.881	0.509
954.500	556.817	80.003	19.995	103.190	20.034	9.161	0.534
955.000	557.100	80.003	19.994	103.189	20.034	9.102	0.562
955.500	557.319	80.005	19.994	103.190	20.039	8.800	0.539
956.000	557.584	80.004	19.994	103.187	20.037	8.913	0.493
956.500	557.829	80.003	19.995	103.181	20.037	8.931	0.497
957.000	558.048	80.006	19.995	103.185	20.034	9.141	0.487
957.500	558.328	80.005	19.996	103.193	20.040	8.659	0.482
958.000	558.585	80.005	19.994	103.198	20.038	8.831	0.518
958.500	558.831	80.002	19.994	103.200	20.040	8.670	0.520
959.000	559.111	80.006	19.995	103.205	20.039	8.756	0.515
959.500	559.337	80.003	19.995	103.206	20.037	8.886	0.516
960.000	559.608	80.003	19.994	103.200	20.038	8.806	0.501
960.500	559.883	80.004	19.994	103.196	20.042	8.526	0.522
961.000	560.166	80.004	19.994	103.196	20.038	8.841	0.552
961.500	560.372	80.005	19.995	103.194	20.039	8.771	0.524
962.000	560.638	80.004	19.994	103.194	20.040	8.707	0.481
962.500	560.921	80.003	19.993	103.200	20.042	8.568	0.511
963.000	561.197	80.004	19.995	103.207	20.042	8.572	0.554
963.500	561.414	80.007	19.994	103.211	20.040	8.652	0.526
964.000	561.688	80.005	19.995	103.212	20.040	8.675	0.492
964.500	561.938	80.005	19.993	103.210	20.045	8.332	0.508
965.000	562.232	80.005	19.993	103.206	20.040	8.692	0.535
965.500	562.460	80.005	19.994	103.206	20.042	8.543	0.533
966.000	562.732	80.006	19.995	103.209	20.042	8.502	0.511
966.500	562.986	80.005	19.994	103.212	20.041	8.602	0.513
967.000	563.247	80.006	19.994	103.213	20.045	8.338	0.520
967.500	563.502	80.004	19.994	103.216	20.039	8.767	0.515
968.000	563.743	80.006	19.994	103.215	20.041	8.622	0.506
968.500	564.016	80.004	19.994	103.214	20.042	8.564	0.505
969.000	564.268	80.006	19.994	103.214	20.043	8.435	0.519
969.500	564.524	80.007	19.993	103.217	20.045	8.329	0.516
970.000	564.774	80.006	19.994	103.216	20.042	8.512	0.507
970.500	565.004	80.005	19.993	103.215	20.047	8.181	0.493
971.000	565.271	80.006	19.993	103.211	20.040	8.702	0.489
971.500	565.579	80.005	19.995	103.210	20.044	8.416	0.536
972.000	565.834	80.007	19.994	103.208	20.045	8.288	0.569
972.500	566.092	80.005	19.994	103.204	20.044	8.373	0.538
973.000	566.362	80.003	19.994	103.200	20.044	8.396	0.521
973.500	566.620	80.005	19.994	103.201	20.041	8.620	0.528
974.000	566.898	80.008	19.994	103.198	20.045	8.332	0.532
974.500	567.155	80.003	19.995	103.198	20.044	8.359	0.536
975.000	567.385	80.005	19.994	103.202	20.045	8.339	0.511
975.500	567.646	80.004	19.995	103.209	20.045	8.308	0.489
976.000	567.908	80.004	19.995	103.211	20.042	8.500	0.507
976.500	568.175	80.006	19.994	103.214	20.046	8.202	0.526
977.000	568.465	80.005	19.994	103.215	20.046	8.198	0.542
977.500	568.710	80.005	19.995	103.212	20.047	8.161	0.546
978.000	568.924	80.003	19.995	103.210	20.043	8.461	0.497
978.500	569.196	80.004	19.995	103.204	20.043	8.461	0.473
979.000	569.511	80.004	19.995	103.201	20.045	8.312	0.536
979.500	569.754	80.003	19.995	103.197	20.043	8.446	0.573
980.000	569.996	80.004	19.995	103.193	20.045	8.287	0.522
980.500	570.221	80.001	19.995	103.188	20.044	8.395	0.476
981.000	570.501	80.004	19.994	103.188	20.044	8.373	0.486
981.500	570.800	80.001	19.994	103.185	20.042	8.557	0.542
982.000	571.019	80.003	19.995	103.183	20.043	8.473	0.548
982.500	571.289	80.003	19.995	103.186	20.044	8.391	0.503
983.000	571.558	80.003	19.995	103.187	20.045	8.340	0.514
983.500	571.839	80.003	19.996	103.188	20.044	8.377	0.545
984.000	572.111	80.005	19.996	103.187	20.046	8.265	0.552
984.500	572.335	80.003	19.996	103.187	20.045	8.322	0.524
985.000	572.584	80.004	19.996	103.186	20.045	8.346	0.484
985.500	572.866	80.002	19.995	103.184	20.044	8.349	0.502
986.000	573.133	80.002	19.995	103.186	20.045	8.314	0.540
986.500	573.408	80.003	19.996	103.186	20.044	8.373	0.545
987.000	573.686	80.002	19.996	103.185	20.044	8.351	0.548
987.500	573.926	80.002	19.995	103.185	20.045	8.281	0.536
988.000	574.214	80.005	19.995	103.185	20.045	8.343	0.522
988.500	574.508	80.004	19.995	103.182	20.045	8.296	0.555
989.000	574.763	80.003	19.996	103.180	20.044	8.417	0.565
989.500	575.020	80.003	19.995	103.180	20.044	8.353	0.530
990.000	575.299	80.004	19.995	103.180	20.046	8.237	0.524
990.500	575.544	80.004	19.995	103.179	20.045	8.274	0.530
991.000	575.848	80.004	19.995	103.180	20.042	8.541	0.537
991.500	576.076	80.004	19.995	103.183	20.045	8.320	0.541
992.000	576.327	80.005	19.995	103.183	20.045	8.288	0.505
992.500	576.578	80.005	19.994	103.183	20.046	8.216	0.490
993.000	576.847	80.003	19.995	103.183	20.046	8.242	0.511
993.500	577.133	80.004	19.995	103.181	20.043	8.477	0.537
994.000	577.393	80.004	19.995	103.179	20.046	8.226	0.550
994.500	577.620	80.006	19.994	103.178	20.045	8.281	0.516
995.000	577.872	80.005	19.994	103.180	20.047	8.130	0.483
995.500	578.109	80.003	19.995	103.180	20.044	8.421	0.484
996.000	578.415	80.005	19.994	103.182	20.049	8.009	0.516
996.500	578.697	80.006	19.994	103.183	20.046	8.207	0.565
997.000	578.934	80.003	19.995	103.183	20.049	8.041	0.553
997.500	579.209	80.005	19.994	103.181	20.048	8.066	0.516
998.000	579.443	80.004	19.993	103.183	20.045	8.282	0.511
998.500	579.717	80.005	19.995	103.187	20.050	7.935	0.508
999.000	579.954	80.002	19.994	103.188	20.049	7.974	0.509
999.500	580.221	80.004	19.993	103.190	20.048	8.052	0.508
1000.000	580.477	80.006	19.993	103.192	20.048	8.048	0.514
1000.500	580.721	80.003	19.994	103.191	20.052	7.789	0.511
1001.000	581.007	80.005	19.994	103.190	20.048	8.071	0.515
1001.500	581.258	80.003	19.995	103.194	20.047	8.131	0.533
1002.000	581.507	80.004	19.995	103.192	20.049	8.015	0.518
1002.500	581.783	80.005	19.995	103.189	20.047	8.188	0.513
1003.000	582.019	80.003	19.995	103.188	20.048	8.102	0.519
1003.500	582.292	80.005	19.995	103.184	20.048	8.084	0.510
1004.000	582.565	80.004	19.994	103.178	20.048	8.060	0.527
1004.500	582.770	80.003	19.993	103.178	20.048	8.114	0.512
1005.000	583.036	80.004	19.995	103.178	20.047	8.128	0.475
1005.500	583.301	80.003	19.996	103.178	20.045	8.275	0.501
1006.000	583.545	80.004	19.996	103.177	20.044	8.349	0.520
1006.500	583.816	80.005	19.995	103.176	20.046	8.199	0.512
1007.000	584.041	80.004	19.995	103.174	20.045	8.297	0.506
1007.500	584.320	80.003	19.994	103.172	20.045	8.287	0.500
1008.000	584.553	80.003	19.995	103.170	20.046	8.208	0.508
1008.500	584.814	80.003	19.995	103.170	20.049	8.018	0.503
1009.000	585.068	80.003	19.994	103.171	20.048	8.073	0.504
1009.500	585.299	80.003	19.995	103.174	20.050	7.920	0.500
1010.000	585.592	80.004	19.994	103.176	20.048	8.094	0.505
1010.500	585.805	80.003	19.994	103.180	20.046	8.207	0.515
1011.000	586.061	80.003	19.995	103.181	20.047	8.172	0.488
1011.500	586.327	80.004	19.995	103.186	20.046	8.239	0.496
1012.000	586.560	80.004	19.994	103.191	20.047	8.176	0.511
1012.500	586.805	80.003	19.995	103.192	20.047	8.124	0.488
1013.000	587.067	80.003	19.995	103.194	20.049	8.037	0.492
1013.500	587.317	80.005	19.994	103.199	20.049	8.035	0.509
1014.000	587.549	80.003	19.994	103.195	20.048	8.109	0.497
1014.500	587.843	80.002	19.994	103.193	20.049	8.039	0.504
1015.000	588.078	80.003	19.995	103.195	20.046	8.225	0.528
1015.500	588.298	80.004	19.994	103.192	20.046	8.235	0.492
1016.000	588.560	80.003	19.995	103.187	20.045	8.287	0.469
1016.500	588.814	80.004	19.995	103.186	20.047	8.130	0.499
1017.000	589.059	80.004	19.995	103.183	20.049	8.040	0.507
1017.500	589.308	80.004	19.994	103.181	20.048	8.123	0.496
1018.000	589.550	80.004	19.995	103.183	20.047	8.150	0.493
1018.500	589.814	80.003	19.995	103.182	20.047	8.156	0.499
1019.000	590.041	80.004	19.995	103.182	20.043	8.435	0.498
1019.500	590.292	80.005	19.996	103.182	20.046	8.204	0.485
1020.000	590.566	80.004	19.995	103.188	20.048	8.103	0.502
1020.500	590.805	80.004	19.995	103.192	20.049	7.977	0.519
1021.000	591.041	80.005	19.995	103.198	20.047	8.183	0.494
1021.500	591.305	80.004	19.994	103.198	20.047	8.128	0.488
1022.000	591.516	80.004	19.995	103.197	20.047	8.161	0.488
1022.500	591.817	80.005	19.996	103.192	20.049	8.036	0.494
1023.000	592.037	80.005	19.994	103.191	20.049	7.978	0.517
1023.500	592.293	80.005	19.995	103.189	20.048	8.076	0.498
1024.000	592.566	80.006	19.994	103.192	20.048	8.111	0.502
1024.500	592.842	80.005	19.995	103.197	20.046	8.219	0.539
1024.999	593.075	80.006	19.995	103.198	20.047	8.158	0.529
1025.499	593.331	80.007	19.994	103.197	20.047	8.188	0.499
1025.999	593.575	80.005	19.994	103.199	20.049	8.036	0.495
1026.500	593.846	80.006	19.994	103.198	20.049	8.034	0.508
1027.000	594.096	80.005	19.994	103.199	20.048	8.081	0.518
1027.499	594.374	80.005	19.994	103.202	20.051	7.851	0.524
1027.999	594.622	80.006	19.994	103.206	20.048	8.116	0.527
1028.499	594.878	80.005	19.994	103.203	20.045	8.311	0.515
1028.999	595.102	80.007	19.994	103.200	20.044	8.382	0.492
1029.499	595.363	80.007	19.995	103.196	20.043	8.466	0.483
1029.999	595.656	80.005	19.994	103.191	20.047	8.149	0.520
1030.499	595.896	80.005	19.993	103.184	20.046	8.234	0.543
1030.999	596.125	80.006	19.994	103.181	20.042	8.561	0.501
1031.499	596.385	80.007	19.994	103.181	20.046	8.206	0.479
1031.999	596.658	80.006	19.994	103.181	20.046	8.272	0.511
1032.500	596.931	80.005	19.993	103.181	20.045	8.335	0.540
1033.001	597.162	80.005	19.994	103.182	20.044	8.359	0.525
1033.500	597.401	80.005	19.993	103.183	20.043	8.455	0.487
1033.999	597.652	80.006	19.995	103.191	20.041	8.600	0.480
1034.500	597.913	80.006	19.994	103.197	20.046	8.261	0.501
1035.000	598.170	80.006	19.994	103.200	20.043	8.481	0.515
1035.499	598.447	80.005	19.994	103.200	20.047	8.162	0.526
1036.000	598.684	80.006	19.994	103.200	20.046	8.248	0.524
1036.500	598.946	80.004	19.993	103.193	20.045	8.301	0.507
1036.999	599.197	80.006	19.995	103.186	20.046	8.215	0.506
1037.499	599.441	80.006	19.995	103.182	20.042	8.520	0.504
1037.999	599.695	80.005	19.994	103.183	20.046	8.246	0.497
1038.499	599.988	80.006	19.994	103.186	20.044	8.406	0.522
1038.999	600.230	80.004	19.995	103.192	20.044	8.371	0.541
1039.499	600.458	80.006	19.995	103.193	20.046	8.261	0.502
1039.999	600.724	80.005	19.994	103.194	20.046	8.246	0.482
1040.499	601.006	80.005	19.995	103.193	20.043	8.446	0.521
1040.999	601.230	80.006	19.994	103.190	20.046	8.259	0.527
1041.499	601.527	80.006	19.995	103.184	20.045	8.285	0.514
