Repository: ulfsri/fsri_materials_database

# Materials and Products Database

## 01_Data

Raw data generated from each apparatus are included here in plain-text format. The data is organized first by material, next by the short name of test apparatus used, and where applicable additional filtering by test settings.

### material.json

Each material directory contains a json file of the same name as the material. This file links the data stored in the repository as well as data and graphs produced by the accompanying scripts (__02_Scripts__) to the respective landing page for the material on the front-end website.

File: 01_Data/PVC_R01/MCC/PVC_MCC_30K_min_210920_R1.txt (part 2 of 4)
T Correction Coefficients:	0	1.024463	0
Time Shift (s):	14
*
Time (s)	Temperature (C)	N2 flow rate (cc/min)	O2 flow rate (cc/min)	Flow Rate (cc/min)	Oxygen (%)	HRR (W/g)	Heating rate (C/s)
348.500	242.896	79.998	19.994	100.271	20.243	4.223	0.498
349.000	243.148	79.998	19.995	100.271	20.246	3.988	0.509
349.500	243.393	79.997	19.994	100.271	20.242	4.308	0.507
350.000	243.606	79.997	19.995	100.272	20.242	4.263	0.478
350.500	243.885	79.998	19.995	100.272	20.240	4.399	0.475
351.000	244.136	79.997	19.995	100.272	20.238	4.547	0.511
351.500	244.380	79.996	19.993	100.273	20.238	4.600	0.512
352.000	244.581	79.998	19.994	100.275	20.239	4.509	0.470
352.500	244.870	79.998	19.994	100.275	20.235	4.759	0.467
353.000	245.105	79.997	19.995	100.279	20.233	4.899	0.507
353.500	245.372	79.998	19.994	100.281	20.233	4.884	0.513
354.000	245.629	79.998	19.994	100.280	20.235	4.791	0.513
354.500	245.893	79.998	19.995	100.280	20.233	4.888	0.522
355.000	246.126	79.998	19.993	100.281	20.231	5.088	0.509
355.500	246.398	79.998	19.994	100.278	20.228	5.283	0.501
356.000	246.635	79.997	19.994	100.276	20.230	5.158	0.507
356.500	246.888	79.998	19.995	100.278	20.228	5.261	0.499
357.000	247.156	79.999	19.994	100.277	20.229	5.223	0.505
357.500	247.405	79.998	19.995	100.277	20.224	5.522	0.519
358.000	247.648	79.999	19.995	100.278	20.225	5.442	0.505
358.500	247.873	79.999	19.995	100.283	20.224	5.526	0.480
359.000	248.160	79.999	19.996	100.285	20.223	5.639	0.490
359.500	248.423	79.999	19.994	100.292	20.223	5.579	0.531
360.000	248.627	79.998	19.995	100.297	20.220	5.844	0.509
360.500	248.875	79.998	19.995	100.302	20.220	5.804	0.460
361.000	249.187	79.998	19.995	100.303	20.220	5.806	0.506
361.500	249.442	79.998	19.996	100.306	20.217	6.050	0.563
362.000	249.697	79.998	19.996	100.306	20.215	6.192	0.538
362.500	249.932	79.997	19.994	100.307	20.215	6.195	0.500
363.000	250.199	79.998	19.996	100.308	20.214	6.268	0.496
363.500	250.450	79.998	19.995	100.310	20.211	6.436	0.509
364.000	250.676	79.998	19.995	100.310	20.208	6.620	0.497
364.500	250.954	79.996	19.995	100.308	20.212	6.387	0.491
365.000	251.155	79.997	19.995	100.308	20.205	6.841	0.492
365.500	251.411	79.998	19.995	100.309	20.204	6.954	0.468
366.000	251.698	79.996	19.994	100.309	20.200	7.191	0.500
366.500	251.933	79.998	19.995	100.310	20.201	7.109	0.532
367.000	252.170	79.997	19.995	100.311	20.198	7.342	0.497
367.500	252.433	79.996	19.996	100.311	20.197	7.381	0.487
368.000	252.676	79.997	19.995	100.311	20.190	7.886	0.503
368.501	252.922	79.996	19.995	100.311	20.191	7.806	0.498
369.001	253.180	79.996	19.995	100.311	20.191	7.845	0.496
369.500	253.410	79.996	19.994	100.311	20.184	8.287	0.495
370.000	253.677	79.999	19.996	100.312	20.183	8.408	0.492
370.500	253.926	79.998	19.995	100.312	20.180	8.559	0.507
371.000	254.209	79.999	19.995	100.312	20.179	8.642	0.524
371.500	254.431	79.997	19.996	100.312	20.177	8.788	0.519
372.000	254.671	79.998	19.995	100.312	20.174	8.981	0.484
372.500	254.946	80.000	19.994	100.311	20.172	9.136	0.488
373.000	255.177	79.999	19.994	100.311	20.171	9.246	0.510
373.500	255.417	79.999	19.995	100.311	20.166	9.568	0.488
374.000	255.692	79.998	19.994	100.313	20.162	9.810	0.493
374.500	255.969	79.999	19.995	100.313	20.159	10.029	0.534
375.000	256.171	79.998	19.995	100.314	20.158	10.097	0.516
375.500	256.428	79.998	19.995	100.312	20.157	10.176	0.469
376.000	256.685	79.999	19.995	100.311	20.154	10.416	0.486
376.500	256.906	79.999	19.995	100.308	20.155	10.345	0.496
377.000	257.146	80.000	19.993	100.307	20.153	10.464	0.469
377.500	257.413	79.999	19.995	100.306	20.151	10.579	0.484
378.000	257.691	80.000	19.994	100.305	20.149	10.759	0.526
378.500	257.895	80.000	19.995	100.297	20.146	10.948	0.514
379.000	258.126	80.000	19.993	100.291	20.142	11.230	0.459
379.500	258.402	80.002	19.994	100.284	20.144	11.107	0.471
380.000	258.670	80.002	19.995	100.278	20.143	11.162	0.526
380.500	258.902	80.002	19.995	100.272	20.141	11.325	0.522
381.000	259.181	80.001	19.995	100.272	20.142	11.208	0.505
381.500	259.385	80.002	19.994	100.270	20.144	11.119	0.497
382.000	259.695	80.001	19.994	100.269	20.138	11.540	0.498
382.500	259.916	79.999	19.993	100.269	20.140	11.349	0.522
383.000	260.145	80.000	19.994	100.270	20.140	11.385	0.490
383.500	260.394	80.000	19.994	100.270	20.139	11.402	0.464
384.000	260.609	80.000	19.993	100.271	20.141	11.268	0.471
384.500	260.891	80.001	19.994	100.271	20.139	11.433	0.481
385.000	261.156	79.999	19.993	100.269	20.139	11.406	0.522
385.501	261.354	80.000	19.994	100.268	20.136	11.644	0.505
386.001	261.634	80.000	19.994	100.267	20.139	11.468	0.471
386.500	261.894	79.999	19.994	100.267	20.136	11.610	0.509
387.000	262.111	80.000	19.992	100.267	20.143	11.177	0.509
387.500	262.350	79.998	19.993	100.267	20.141	11.285	0.467
388.000	262.594	80.000	19.995	100.268	20.142	11.243	0.470
388.500	262.880	79.998	19.994	100.268	20.144	11.064	0.507
389.000	263.128	79.999	19.994	100.269	20.145	11.032	0.532
389.500	263.359	79.997	19.994	100.269	20.147	10.880	0.507
390.000	263.616	79.999	19.994	100.269	20.147	10.873	0.483
390.500	263.880	79.997	19.993	100.271	20.147	10.901	0.504
391.000	264.160	79.997	19.994	100.271	20.146	10.935	0.532
391.500	264.399	79.998	19.996	100.271	20.149	10.727	0.531
392.000	264.649	79.999	19.994	100.271	20.151	10.598	0.504
392.500	264.903	79.997	19.996	100.271	20.150	10.699	0.497
393.000	265.116	79.998	19.994	100.269	20.150	10.644	0.486
393.500	265.349	79.997	19.995	100.269	20.154	10.366	0.457
394.000	265.619	79.998	19.995	100.270	20.152	10.510	0.474
394.500	265.891	79.998	19.995	100.270	20.153	10.470	0.522
395.000	266.089	79.997	19.995	100.270	20.159	10.020	0.506
395.500	266.382	79.996	19.994	100.270	20.158	10.097	0.481
396.000	266.582	79.997	19.995	100.269	20.162	9.857	0.492
396.500	266.872	79.997	19.995	100.269	20.158	10.109	0.491
397.001	267.102	79.997	19.995	100.269	20.159	10.079	0.505
397.500	267.375	79.997	19.995	100.269	20.163	9.797	0.512
398.000	267.616	79.997	19.994	100.269	20.161	9.930	0.508
398.500	267.883	79.997	19.995	100.269	20.166	9.550	0.511
399.000	268.101	79.997	19.995	100.269	20.167	9.521	0.496
399.500	268.349	79.996	19.994	100.269	20.168	9.394	0.476
400.000	268.583	79.997	19.994	100.270	20.167	9.470	0.475
400.500	268.863	79.999	19.995	100.269	20.169	9.345	0.498
401.000	269.072	79.997	19.995	100.269	20.169	9.368	0.501
401.500	269.344	79.997	19.994	100.269	20.170	9.321	0.484
402.000	269.577	79.998	19.995	100.269	20.172	9.140	0.493
402.500	269.847	79.997	19.995	100.269	20.172	9.150	0.504
403.000	270.067	79.998	19.994	100.270	20.172	9.129	0.497
403.501	270.360	79.998	19.995	100.270	20.172	9.125	0.501
404.000	270.597	79.998	19.994	100.270	20.169	9.374	0.521
404.500	270.844	79.998	19.995	100.270	20.175	8.937	0.507
405.000	271.084	79.999	19.993	100.270	20.176	8.863	0.486
405.500	271.383	80.000	19.994	100.270	20.177	8.793	0.513
406.001	271.610	79.998	19.994	100.270	20.181	8.513	0.532
406.501	271.845	79.999	19.994	100.270	20.181	8.508	0.494
407.001	272.091	80.000	19.995	100.271	20.182	8.465	0.472
407.500	272.348	79.999	19.994	100.272	20.181	8.526	0.492
408.000	272.600	79.998	19.994	100.275	20.182	8.456	0.506
408.500	272.839	79.998	19.993	100.277	20.183	8.379	0.500
409.000	273.129	79.999	19.994	100.279	20.185	8.215	0.510
409.500	273.356	79.999	19.994	100.280	20.184	8.326	0.523
410.000	273.593	79.998	19.994	100.280	20.185	8.265	0.491
410.500	273.811	79.997	19.994	100.276	20.187	8.089	0.460
411.000	274.080	79.998	19.994	100.274	20.187	8.142	0.471
411.500	274.320	79.999	19.994	100.273	20.187	8.123	0.498
412.000	274.591	79.998	19.993	100.276	20.189	7.991	0.510
412.500	274.851	79.999	19.993	100.279	20.186	8.178	0.521
413.000	275.085	79.997	19.994	100.286	20.189	7.948	0.513
413.500	275.328	79.999	19.994	100.293	20.192	7.779	0.485
414.000	275.576	79.999	19.993	100.294	20.187	8.107	0.484
414.500	275.790	79.997	19.993	100.291	20.190	7.897	0.477
415.000	276.082	79.998	19.994	100.289	20.191	7.813	0.484
415.500	276.335	79.998	19.993	100.283	20.194	7.611	0.526
416.000	276.560	79.997	19.995	100.281	20.187	8.122	0.511
416.500	276.803	79.997	19.994	100.282	20.192	7.749	0.473
417.000	277.066	79.997	19.993	100.285	20.192	7.795	0.487
417.500	277.298	79.997	19.993	100.285	20.193	7.689	0.500
418.000	277.537	79.996	19.994	100.292	20.191	7.865	0.483
418.500	277.768	79.996	19.995	100.296	20.193	7.700	0.471
419.000	278.067	79.998	19.993	100.300	20.192	7.736	0.500
419.500	278.262	79.998	19.994	100.304	20.191	7.846	0.512
420.000	278.553	79.997	19.994	100.310	20.190	7.893	0.490
420.501	278.807	79.997	19.994	100.305	20.192	7.785	0.516
421.001	279.071	79.996	19.993	100.303	20.191	7.842	0.531
421.501	279.261	79.999	19.994	100.299	20.192	7.777	0.486
422.001	279.572	79.998	19.994	100.298	20.189	7.997	0.478
422.501	279.810	79.996	19.993	100.298	20.191	7.819	0.525
423.001	280.075	79.995	19.995	100.302	20.187	8.077	0.526
423.500	280.303	79.995	19.993	100.304	20.194	7.651	0.498
424.000	280.567	79.995	19.994	100.307	20.192	7.791	0.493
424.500	280.787	79.996	19.994	100.308	20.191	7.854	0.488
425.001	281.054	79.996	19.995	100.310	20.193	7.678	0.485
425.501	281.307	79.997	19.995	100.310	20.190	7.875	0.504
426.001	281.555	79.995	19.994	100.311	20.190	7.935	0.510
426.501	281.802	79.995	19.994	100.311	20.193	7.697	0.498
427.001	282.069	79.998	19.994	100.311	20.194	7.646	0.505
427.501	282.281	79.997	19.995	100.311	20.191	7.799	0.497
428.001	282.526	79.997	19.993	100.311	20.193	7.716	0.468
428.501	282.768	79.996	19.994	100.311	20.191	7.810	0.472
429.001	283.040	79.998	19.996	100.311	20.195	7.579	0.501
429.501	283.287	79.998	19.996	100.312	20.193	7.706	0.516
430.001	283.554	79.998	19.996	100.311	20.190	7.914	0.516
430.501	283.775	79.997	19.994	100.311	20.194	7.612	0.501
431.001	284.040	79.998	19.995	100.311	20.190	7.875	0.487
431.500	284.295	79.998	19.996	100.311	20.190	7.879	0.503
432.000	284.509	79.997	19.995	100.311	20.186	8.148	0.494
432.500	284.770	79.997	19.994	100.311	20.191	7.819	0.472
433.000	284.995	79.999	19.994	100.311	20.189	7.998	0.481
433.500	285.260	79.997	19.994	100.312	20.189	8.004	0.488
434.000	285.491	80.000	19.995	100.316	20.191	7.852	0.493
434.500	285.746	79.999	19.994	100.317	20.188	8.068	0.491
435.000	286.017	79.999	19.994	100.321	20.187	8.080	0.506
435.500	286.246	80.000	19.994	100.321	20.184	8.298	0.513
436.000	286.513	79.999	19.994	100.322	20.185	8.279	0.498
436.500	286.744	80.000	19.994	100.319	20.187	8.086	0.497
437.000	287.017	80.000	19.994	100.319	20.188	8.054	0.501
437.500	287.250	79.999	19.994	100.319	20.184	8.331	0.505
438.000	287.466	79.998	19.995	100.319	20.184	8.294	0.477
438.500	287.741	79.998	19.994	100.318	20.185	8.256	0.470
439.000	287.978	80.000	19.995	100.317	20.185	8.262	0.501
439.500	288.247	79.998	19.995	100.317	20.185	8.255	0.509
440.000	288.498	79.999	19.993	100.313	20.182	8.427	0.514
440.500	288.748	79.999	19.994	100.315	20.183	8.410	0.511
441.000	289.004	79.997	19.993	100.318	20.183	8.405	0.503
441.500	289.264	80.000	19.995	100.323	20.177	8.802	0.511
442.000	289.525	80.000	19.994	100.326	20.179	8.639	0.519
442.500	289.746	79.998	19.994	100.328	20.180	8.624	0.501
443.000	289.994	80.000	19.995	100.327	20.177	8.789	0.476
443.500	290.237	79.998	19.995	100.328	20.177	8.774	0.480
444.000	290.483	79.999	19.994	100.324	20.176	8.855	0.490
444.500	290.738	79.999	19.995	100.325	20.177	8.780	0.495
445.000	291.013	79.998	19.994	100.324	20.176	8.869	0.515
445.500	291.257	79.998	19.994	100.326	20.174	8.982	0.524
446.000	291.507	79.999	19.994	100.330	20.178	8.736	0.506
446.500	291.794	79.997	19.993	100.335	20.171	9.215	0.516
447.000	292.011	79.998	19.995	100.335	20.172	9.122	0.521
447.500	292.265	79.999	19.996	100.341	20.175	8.933	0.488
448.000	292.528	79.999	19.996	100.343	20.175	8.958	0.494
448.500	292.760	79.998	19.994	100.343	20.170	9.272	0.506
449.000	293.015	79.998	19.995	100.337	20.170	9.312	0.491
449.500	293.268	79.999	19.994	100.335	20.171	9.217	0.498
450.000	293.489	80.000	19.994	100.335	20.169	9.397	0.491
450.500	293.792	79.999	19.995	100.337	20.164	9.687	0.499
451.000	294.033	79.998	19.996	100.337	20.167	9.528	0.533
451.500	294.294	79.997	19.996	100.342	20.166	9.571	0.523
452.001	294.588	80.000	19.995	100.344	20.165	9.637	0.529
452.500	294.763	79.998	19.995	100.341	20.162	9.847	0.512
453.000	295.051	79.998	19.995	100.340	20.164	9.736	0.466
453.500	295.267	79.998	19.995	100.339	20.161	9.906	0.483
454.000	295.548	79.999	19.996	100.340	20.163	9.802	0.500
454.500	295.809	79.998	19.995	100.341	20.159	10.073	0.519
455.000	296.034	79.999	19.996	100.344	20.164	9.737	0.514
455.500	296.282	79.998	19.995	100.345	20.158	10.107	0.480
456.000	296.568	79.999	19.996	100.345	20.161	9.906	0.504
456.500	296.753	79.999	19.996	100.345	20.151	10.612	0.502
457.000	297.033	79.998	19.997	100.345	20.147	10.914	0.468
457.500	297.274	79.999	19.996	100.345	20.148	10.853	0.493
458.000	297.504	79.999	19.996	100.346	20.147	10.918	0.496
458.500	297.800	80.000	19.996	100.347	20.148	10.812	0.499
459.000	298.050	80.001	19.996	100.347	20.146	10.991	0.536
459.501	298.310	79.999	19.996	100.346	20.146	10.940	0.527
460.001	298.552	80.000	19.996	100.348	20.152	10.574	0.506
460.500	298.749	80.000	19.995	100.348	20.144	11.085	0.471
461.000	299.100	80.000	19.996	100.348	20.145	11.023	0.493
461.501	299.286	79.998	19.994	100.348	20.142	11.222	0.542
462.000	299.564	80.001	19.994	100.348	20.142	11.222	0.500
462.500	299.789	80.000	19.995	100.346	20.145	11.040	0.483
463.000	300.081	79.999	19.996	100.345	20.141	11.294	0.510
463.500	300.296	80.000	19.996	100.346	20.142	11.237	0.512
464.000	300.543	79.999	19.995	100.346	20.141	11.337	0.485
464.500	300.811	80.000	19.994	100.346	20.141	11.319	0.488
465.000	301.084	80.000	19.995	100.345	20.141	11.330	0.528
465.500	301.300	80.000	19.994	100.345	20.135	11.703	0.515
466.000	301.549	79.998	19.996	100.345	20.138	11.487	0.477
466.500	301.775	80.000	19.995	100.345	20.137	11.582	0.470
467.000	302.088	79.998	19.994	100.345	20.133	11.892	0.507
467.500	302.283	79.999	19.995	100.347	20.136	11.682	0.524
468.000	302.506	80.000	19.995	100.350	20.135	11.716	0.464
468.500	302.851	79.999	19.994	100.352	20.132	11.964	0.493
469.000	303.079	79.999	19.995	100.352	20.135	11.742	0.570
469.500	303.434	79.997	19.994	100.352	20.131	11.990	0.578
470.000	303.527	79.998	19.994	100.350	20.129	12.128	0.516
470.500	303.571	79.997	19.994	100.347	20.128	12.198	0.292
471.000	303.993	79.997	19.993	100.346	20.127	12.288	0.302
471.500	304.282	79.999	19.995	100.347	20.126	12.364	0.589
472.000	304.393	79.998	19.994	100.349	20.124	12.475	0.555
472.500	305.006	79.999	19.994	100.350	20.127	12.266	0.562
473.000	304.965	79.997	19.994	100.350	20.125	12.408	0.648
473.500	305.038	79.998	19.995	100.351	20.125	12.398	0.302
474.000	305.517	79.996	19.994	100.351	20.123	12.585	0.292
474.500	305.970	79.997	19.994	100.349	20.123	12.556	0.742
475.000	306.097	79.997	19.995	100.349	20.123	12.571	0.756
475.500	306.276	79.998	19.994	100.349	20.123	12.574	0.443
476.000	306.618	79.996	19.995	100.349	20.120	12.747	0.414
476.500	306.887	79.997	19.995	100.348	20.121	12.696	0.566
477.000	307.079	79.998	19.995	100.349	20.117	12.944	0.536
477.500	307.383	79.998	19.994	100.349	20.116	13.053	0.478
478.000	307.699	79.996	19.995	100.349	20.117	12.950	0.558
478.501	307.850	79.998	19.994	100.349	20.117	12.994	0.544
479.001	308.128	79.997	19.995	100.349	20.113	13.263	0.448
479.500	308.396	79.997	19.995	100.346	20.119	12.826	0.488
480.000	308.616	79.997	19.995	100.345	20.113	13.230	0.517
480.500	308.913	79.997	19.994	100.345	20.115	13.086	0.502
481.000	309.191	79.997	19.994	100.345	20.115	13.133	0.546
481.500	309.436	79.998	19.995	100.346	20.116	13.030	0.549
482.000	309.696	79.997	19.995	100.348	20.113	13.227	0.514
482.500	309.935	79.998	19.995	100.349	20.112	13.336	0.502
483.000	310.185	79.998	19.994	100.347	20.113	13.232	0.494
483.500	310.433	79.998	19.994	100.344	20.115	13.096	0.494
484.000	310.712	79.997	19.995	100.342	20.114	13.203	0.513
484.500	310.949	79.998	19.994	100.339	20.114	13.147	0.521
485.000	311.155	79.997	19.995	100.333	20.114	13.188	0.479
485.500	311.490	79.997	19.994	100.329	20.115	13.099	0.492
486.000	311.746	79.997	19.995	100.325	20.112	13.300	0.566
486.500	312.029	79.997	19.995	100.319	20.111	13.398	0.565
487.000	312.264	79.998	19.994	100.315	20.111	13.417	0.528
487.500	312.548	79.998	19.995	100.313	20.108	13.617	0.519
488.000	312.817	79.998	19.995	100.312	20.107	13.671	0.536
488.500	313.028	79.997	19.996	100.312	20.107	13.695	0.517
489.000	313.307	79.996	19.994	100.314	20.107	13.631	0.485
489.500	313.539	79.997	19.994	100.317	20.110	13.432	0.500
490.000	313.795	79.998	19.996	100.323	20.110	13.426	0.499
490.500	314.058	79.998	19.994	100.326	20.110	13.458	0.504
491.000	314.294	79.998	19.996	100.328	20.107	13.688	0.509
491.500	314.599	79.997	19.996	100.329	20.109	13.521	0.520
492.000	314.817	79.997	19.995	100.328	20.109	13.489	0.532
492.500	315.113	79.998	19.995	100.323	20.108	13.595	0.518
493.000	315.318	79.997	19.993	100.320	20.109	13.537	0.507
493.500	315.593	79.998	19.994	100.319	20.111	13.405	0.490
494.001	315.825	79.997	19.994	100.317	20.112	13.335	0.494
494.501	316.068	79.998	19.994	100.316	20.109	13.552	0.491
495.001	316.399	79.997	19.994	100.316	20.110	13.457	0.524
495.501	316.636	79.998	19.994	100.315	20.108	13.601	0.571
496.000	316.878	79.997	19.994	100.314	20.113	13.249	0.524
496.500	317.164	79.996	19.995	100.313	20.108	13.610	0.503
497.000	317.397	79.997	19.993	100.313	20.110	13.443	0.523
497.500	317.693	79.997	19.994	100.313	20.109	13.535	0.524
498.000	317.937	79.997	19.995	100.313	20.116	13.003	0.534
498.500	318.233	79.998	19.996	100.313	20.111	13.411	0.540
499.000	318.455	79.997	19.994	100.313	20.114	13.144	0.530
499.500	318.741	79.997	19.994	100.314	20.111	13.373	0.513
500.000	318.951	79.998	19.994	100.313	20.112	13.333	0.502
500.500	319.228	79.998	19.994	100.313	20.116	13.039	0.491
501.000	319.469	79.997	19.994	100.313	20.113	13.240	0.503
501.500	319.702	79.997	19.994	100.313	20.115	13.109	0.496
502.000	319.960	79.998	19.994	100.313	20.116	13.049	0.482
502.501	320.227	79.998	19.994	100.313	20.116	13.060	0.508
503.001	320.493	79.996	19.994	100.312	20.117	12.944	0.529
503.501	320.786	79.997	19.995	100.311	20.114	13.205	0.546
504.000	321.002	79.998	19.994	100.308	20.118	12.891	0.534
504.501	321.261	79.998	19.993	100.306	20.116	13.038	0.492
505.000	321.502	79.997	19.995	100.306	20.120	12.787	0.488
505.500	321.791	79.997	19.994	100.305	20.117	12.951	0.515
506.000	322.049	79.996	19.994	100.304	20.116	13.017	0.538
506.500	322.281	79.997	19.993	100.304	20.120	12.760	0.519
507.000	322.583	79.999	19.994	100.304	20.120	12.775	0.512
507.500	322.836	79.998	19.994	100.299	20.117	12.962	0.544
508.000	323.093	79.998	19.995	100.295	20.118	12.905	0.532
508.500	323.322	79.998	19.995	100.294	20.119	12.828	0.498
509.000	323.575	79.997	19.994	100.289	20.121	12.707	0.484
509.500	323.845	79.998	19.995	100.285	20.121	12.684	0.503
510.000	324.109	79.997	19.994	100.283	20.123	12.558	0.529
510.500	324.349	79.999	19.995	100.280	20.122	12.624	0.519
511.000	324.621	79.997	19.995	100.276	20.123	12.575	0.508
511.500	324.863	79.998	19.994	100.275	20.123	12.520	0.513
512.000	325.156	80.000	19.995	100.275	20.121	12.679	0.525
512.500	325.428	79.999	19.994	100.277	20.123	12.519	0.550
513.000	325.631	79.999	19.995	100.275	20.121	12.677	0.520
513.500	325.897	79.997	19.994	100.274	20.123	12.531	0.472
514.000	326.178	80.000	19.994	100.274	20.126	12.304	0.508
514.500	326.444	79.998	19.995	100.273	20.124	12.503	0.547
515.000	326.664	79.998	19.995	100.269	20.125	12.388	0.516
515.500	326.958	79.999	19.995	100.268	20.127	12.261	0.500
516.000	327.218	79.998	19.995	100.267	20.128	12.229	0.534
516.500	327.456	79.999	19.994	100.267	20.127	12.240	0.526
517.000	327.743	80.000	19.996	100.266	20.127	12.273	0.511
517.500	327.981	79.998	19.995	100.266	20.128	12.193	0.525
518.000	328.227	79.999	19.994	100.266	20.127	12.240	0.505
518.500	328.499	80.000	19.995	100.265	20.130	12.048	0.501
519.001	328.751	80.000	19.996	100.265	20.132	11.944	0.521
519.501	329.018	79.999	19.994	100.265	20.133	11.842	0.522
520.000	329.285	80.001	19.995	100.263	20.135	11.706	0.526
520.500	329.525	79.999	19.994	100.260	20.132	11.884	0.520
521.000	329.792	80.000	19.995	100.255	20.132	11.925	0.507
521.500	330.060	79.999	19.995	100.254	20.137	11.577	0.521
522.000	330.321	79.999	19.995	100.254	20.133	11.851	0.532
522.500	330.600	79.999	19.995	100.253	20.138	11.500	0.534
523.000	330.826	79.999	19.995	100.255	20.134	11.760	0.523
523.500	331.127	79.999	19.995	100.258	20.139	11.453	0.516
524.000	331.356	79.999	19.995	100.253	20.138	11.498	0.528
524.500	331.595	79.999	19.994	100.249	20.138	11.516	0.499
525.000	331.845	79.998	19.995	100.246	20.138	11.523	0.479
525.500	332.132	79.999	19.995	100.240	20.135	11.715	0.513
526.000	332.393	80.000	19.995	100.240	20.136	11.638	0.542
526.501	332.639	79.999	19.995	100.241	20.137	11.534	0.528
527.000	332.862	79.999	19.995	100.242	20.138	11.482	0.488
527.500	333.150	79.998	19.994	100.240	20.137	11.584	0.490
528.001	333.400	80.000	19.994	100.240	20.136	11.641	0.524
528.501	333.650	79.998	19.994	100.235	20.138	11.488	0.519
529.001	333.956	79.998	19.994	100.234	20.140	11.367	0.528
529.500	334.200	79.998	19.995	100.231	20.141	11.310	0.553
530.000	334.464	79.998	19.994	100.231	20.139	11.440	0.529
530.500	334.684	79.998	19.996	100.231	20.135	11.703	0.496
531.000	334.977	79.998	19.994	100.231	20.137	11.564	0.499
531.500	335.237	79.999	19.995	100.230	20.134	11.746	0.533
532.000	335.480	80.000	19.994	100.230	20.137	11.535	0.528
532.500	335.733	79.999	19.994	100.230	20.139	11.410	0.500
533.000	335.994	79.998	19.995	100.228	20.137	11.596	0.505
533.500	336.260	79.998	19.994	100.227	20.138	11.530	0.520
534.000	336.508	79.999	19.995	100.224	20.140	11.395	0.520
534.500	336.737	79.999	19.995	100.217	20.140	11.404	0.495
535.000	337.022	79.998	19.995	100.211	20.139	11.470	0.495
535.500	337.296	79.998	19.994	100.206	20.139	11.462	0.537
536.000	337.545	80.000	19.994	100.200	20.140	11.342	0.541
536.500	337.809	80.000	19.995	100.197	20.138	11.486	0.518
537.000	338.052	80.000	19.994	100.196	20.143	11.164	0.510
537.500	338.346	80.000	19.994	100.194	20.144	11.085	0.522
538.000	338.560	79.999	19.994	100.193	20.140	11.336	0.523
538.500	338.808	80.000	19.996	100.192	20.141	11.312	0.485
539.000	339.088	80.000	19.994	100.191	20.143	11.177	0.495
539.500	339.303	79.999	19.995	100.190	20.147	10.835	0.512
540.000	339.592	80.001	19.995	100.190	20.143	11.155	0.499
540.500	339.825	79.999	19.996	100.190	20.147	10.845	0.513
541.000	340.064	80.000	19.995	100.190	20.148	10.766	0.497
541.500	340.332	80.000	19.994	100.192	20.150	10.673	0.490
542.000	340.590	80.000	19.994	100.194	20.150	10.692	0.516
542.500	340.822	80.000	19.995	100.201	20.152	10.537	0.508
543.000	341.074	79.999	19.994	100.209	20.152	10.513	0.487
543.500	341.344	80.000	19.996	100.224	20.151	10.583	0.503
544.000	341.603	79.999	19.995	100.258	20.155	10.286	0.526
544.500	341.867	79.999	19.995	100.296	20.154	10.397	0.526
545.000	342.139	80.000	19.995	100.306	20.155	10.299	0.529
545.500	342.354	79.998	19.994	100.302	20.157	10.188	0.512
546.000	342.620	79.999	19.995	100.285	20.157	10.148	0.484
546.500	342.889	79.999	19.995	100.246	20.157	10.159	0.508
547.000	343.115	79.998	19.995	100.201	20.158	10.137	0.515
547.500	343.380	80.000	19.995	100.176	20.158	10.082	0.493
548.000	343.611	79.999	19.995	100.166	20.159	10.007	0.494
548.500	343.886	79.997	19.994	100.159	20.157	10.178	0.501
549.000	344.135	79.999	19.995	100.156	20.155	10.324	0.515
549.500	344.380	79.998	19.995	100.153	20.161	9.929	0.509
550.000	344.615	79.997	19.995	100.153	20.155	10.292	0.487
550.500	344.875	79.996	19.995	100.153	20.159	10.005	0.487
551.000	345.130	79.997	19.996	100.155	20.160	9.969	0.504
551.500	345.413	79.998	19.995	100.155	20.156	10.253	0.527
552.000	345.673	79.997	19.995	100.156	20.158	10.134	0.541
552.500	345.898	79.997	19.995	100.156	20.159	10.055	0.514
553.000	346.178	79.997	19.995	100.156	20.158	10.099	0.495
553.500	346.409	79.997	19.995	100.154	20.155	10.293	0.509
554.000	346.674	79.998	19.995	100.155	20.159	10.070	0.504
554.500	346.953	79.997	19.995	100.155	20.159	10.043	0.519
555.000	347.216	79.997	19.995	100.157	20.156	10.277	0.543
555.500	347.448	79.997	19.995	100.157	20.158	10.085	0.519
556.000	347.730	79.999	19.995	100.157	20.159	10.060	0.505
556.500	347.970	79.997	19.994	100.156	20.156	10.223	0.518
557.000	348.211	79.997	19.994	100.156	20.159	10.016	0.501
557.500	348.443	79.998	19.996	100.156	20.161	9.880	0.477
558.000	348.738	79.997	19.994	100.157	20.159	10.057	0.500
558.500	348.993	79.997	19.995	100.158	20.158	10.108	0.538
559.000	349.245	79.996	19.994	100.158	20.159	10.029	0.528
559.500	349.481	79.997	19.994	100.157	20.159	10.017	0.497
560.000	349.787	79.997	19.995	100.159	20.163	9.772	0.515
560.501	350.035	79.997	19.994	100.162	20.165	9.588	0.548
561.001	350.267	79.997	19.994	100.162	20.164	9.706	0.517
561.500	350.550	79.997	19.994	100.162	20.163	9.737	0.497
562.000	350.803	79.997	19.993	100.163	20.165	9.619	0.526
562.500	351.037	79.998	19.994	100.165	20.164	9.688	0.512
563.001	351.299	79.998	19.994	100.166	20.163	9.735	0.491
563.500	351.538	79.997	19.995	100.172	20.162	9.831	0.498
564.000	351.800	79.997	19.994	100.180	20.165	9.600	0.501
564.500	352.109	79.998	19.994	100.187	20.165	9.623	0.537
565.000	352.334	79.997	19.993	100.186	20.161	9.909	0.553
565.500	352.583	79.996	19.994	100.183	20.167	9.503	0.504
566.000	352.809	79.997	19.994	100.178	20.164	9.728	0.474
566.500	353.099	79.997	19.993	100.172	20.164	9.702	0.495
567.000	353.378	79.997	19.995	100.166	20.164	9.679	0.542
567.500	353.605	79.997	19.996	100.170	20.168	9.388	0.538
568.000	353.864	79.999	19.994	100.176	20.164	9.685	0.496
568.500	354.138	79.998	19.996	100.182	20.163	9.751	0.509
569.000	354.417	79.998	19.994	100.187	20.164	9.665	0.543
569.500	354.641	79.998	19.994	100.192	20.164	9.692	0.528
570.000	354.893	79.998	19.995	100.192	20.168	9.429	0.490
570.500	355.158	79.998	19.994	100.188	20.163	9.789	0.496
571.000	355.437	79.997	19.993	100.170	20.163	9.775	0.530
571.500	355.650	79.996	19.995	100.148	20.165	9.596	0.518
572.000	355.919	79.997	19.994	100.133	20.165	9.626	0.487
572.500	356.207	79.997	19.995	100.122	20.165	9.606	0.520
573.000	356.436	79.999	19.994	100.117	20.160	9.984	0.537
573.500	356.707	79.998	19.993	100.128	20.164	9.718	0.508
574.000	356.971	79.998	19.994	100.148	20.166	9.539	0.517
574.500	357.206	79.998	19.995	100.163	20.162	9.826	0.517
575.000	357.480	79.999	19.995	100.174	20.161	9.940	0.504
575.500	357.747	79.998	19.995	100.183	20.159	10.040	0.525
576.000	358.011	79.999	19.994	100.189	20.159	10.014	0.536
576.500	358.266	79.999	19.995	100.192	20.163	9.796	0.525
577.000	358.497	79.998	19.995	100.192	20.162	9.821	0.503
577.500	358.740	79.997	19.994	100.192	20.166	9.547	0.480
578.000	359.001	79.998	19.994	100.193	20.163	9.772	0.489
578.500	359.242	79.998	19.993	100.195	20.168	9.429	0.503
579.000	359.498	79.997	19.994	100.194	20.167	9.496	0.500
579.500	359.797	79.998	19.996	100.196	20.163	9.787	0.526
580.000	359.999	79.997	19.995	100.202	20.163	9.766	0.528
580.500	360.286	79.998	19.994	100.208	20.165	9.630	0.495
581.000	360.505	79.997	19.996	100.210	20.160	9.990	0.498
581.500	360.791	79.997	19.995	100.212	20.166	9.557	0.506
582.000	361.052	79.997	19.995	100.210	20.162	9.855	0.526
582.500	361.306	79.998	19.995	100.210	20.164	9.675	0.531
583.000	361.585	79.998	19.994	100.209	20.166	9.571	0.524
583.500	361.778	79.997	19.995	100.213	20.166	9.537	0.503
584.000	362.074	79.997	19.995	100.218	20.161	9.940	0.481
584.500	362.339	79.998	19.994	100.225	20.161	9.938	0.525
585.000	362.582	79.997	19.994	100.226	20.164	9.681	0.534
585.500	362.819	79.996	19.995	100.227	20.164	9.700	0.494
586.000	363.104	79.996	19.995	100.228	20.166	9.554	0.501
586.500	363.352	79.998	19.995	100.228	20.161	9.874	0.527
587.000	363.599	79.996	19.994	100.228	20.163	9.743	0.514
587.501	363.845	79.998	19.995	100.229	20.167	9.475	0.494
588.001	364.081	79.998	19.994	100.229	20.166	9.581	0.487
588.501	364.335	79.999	19.995	100.229	20.165	9.601	0.486
589.000	364.597	79.998	19.995	100.229	20.164	9.675	0.504
589.500	364.837	79.997	19.995	100.229	20.164	9.692	0.509
590.000	365.091	79.998	19.996	100.229	20.164	9.675	0.498
590.500	365.375	79.998	19.995	100.231	20.165	9.650	0.516
591.001	365.637	79.998	19.995	100.233	20.162	9.847	0.542
591.500	365.886	79.997	19.996	100.234	20.163	9.768	0.528
592.000	366.134	79.999	19.996	100.234	20.164	9.724	0.504
592.500	366.408	79.999	19.996	100.234	20.165	9.649	0.510
593.000	366.645	80.000	19.995	100.232	20.162	9.868	0.517
593.500	366.875	79.997	19.995	100.231	20.162	9.862	0.489
594.000	367.144	79.999	19.995	100.231	20.163	9.785	0.483
594.500	367.395	79.999	19.995	100.231	20.162	9.815	0.509
595.000	367.624	79.999	19.994	100.231	20.162	9.844	0.499
595.500	367.871	79.998	19.994	100.231	20.162	9.836	0.478
596.000	368.147	79.999	19.993	100.234	20.162	9.828	0.499
596.500	368.410	80.001	19.994	100.233	20.164	9.677	0.531
597.000	368.660	79.999	19.995	100.232	20.165	9.651	0.527
597.500	368.873	80.000	19.994	100.232	20.164	9.670	0.488
598.000	369.148	80.001	19.994	100.231	20.162	9.842	0.475
598.500	369.426	79.999	19.994	100.228	20.162	9.844	0.520
599.000	369.677	79.999	19.994	100.228	20.161	9.879	0.541
599.500	369.963	79.999	19.995	100.229	20.163	9.800	0.534
600.000	370.193	79.999	19.994	100.228	20.162	9.857	0.527
600.500	370.445	80.000	19.994	100.228	20.162	9.813	0.499
601.000	370.725	79.998	19.993	100.228	20.164	9.696	0.507
601.501	370.948	79.999	19.994	100.228	20.166	9.533	0.517
602.000	371.187	80.000	19.994	100.228	20.161	9.891	0.482
602.500	371.454	79.999	19.995	100.227	20.165	9.628	0.484
603.000	371.710	79.999	19.995	100.227	20.166	9.535	0.514
603.501	371.950	79.998	19.994	100.228	20.161	9.885	0.509
604.001	372.180	79.999	19.995	100.228	20.166	9.562	0.483
604.501	372.452	79.998	19.995	100.229	20.165	9.656	0.487
605.001	372.693	79.999	19.995	100.230	20.163	9.774	0.508
605.501	372.940	79.999	19.994	100.230	20.165	9.643	0.500
606.000	373.205	79.998	19.995	100.230	20.164	9.668	0.500
606.500	373.470	79.997	19.994	100.230	20.164	9.683	0.521
607.001	373.731	79.998	19.994	100.230	20.166	9.569	0.528
607.501	374.000	79.999	19.994	100.230	20.160	9.951	0.527
608.001	374.222	79.998	19.995	100.230	20.163	9.738	0.511
608.501	374.474	79.997	19.994	100.230	20.165	9.602	0.483
609.001	374.735	79.997	19.994	100.230	20.165	9.598	0.494
609.501	374.982	79.997	19.995	100.230	20.163	9.757	0.510
610.001	375.250	79.997	19.995	100.230	20.167	9.488	0.511
610.501	375.471	79.999	19.994	100.231	20.165	9.603	0.502
611.000	375.743	79.998	19.995	100.229	20.164	9.689	0.491
611.500	375.966	79.998	19.996	100.228	20.162	9.815	0.494
612.000	376.212	79.998	19.996	100.228	20.164	9.721	0.482
612.500	376.494	79.998	19.994	100.228	20.163	9.753	0.498
613.000	376.688	79.997	19.995	100.228	20.161	9.906	0.502
613.500	376.960	79.999	19.996	100.229	20.164	9.675	0.471
614.000	377.240	79.998	19.996	100.229	20.161	9.881	0.509
614.500	377.491	79.997	19.996	100.229	20.161	9.874	0.542
615.000	377.719	79.999	19.995	100.229	20.160	9.951	0.505
615.500	377.984	79.999	19.996	100.229	20.163	9.743	0.486
616.000	378.243	79.998	19.995	100.229	20.161	9.904	0.509
616.500	378.475	79.998	19.994	100.230	20.162	9.859	0.507
617.000	378.772	79.999	19.994	100.230	20.158	10.110	0.510
617.500	378.963	79.999	19.994	100.231	20.159	10.067	0.508
618.000	379.211	79.999	19.994	100.230	20.158	10.105	0.464
618.500	379.523	79.998	19.995	100.231	20.159	10.021	0.500
619.000	379.735	79.998	19.996	100.231	20.158	10.122	0.542
619.500	380.001	79.998	19.995	100.231	20.158	10.105	0.501
620.000	380.243	80.000	19.996	100.231	20.156	10.258	0.493
620.500	380.480	79.999	19.995	100.231	20.157	10.171	0.494
621.000	380.776	79.999	19.993	100.230	20.156	10.260	0.505
621.500	380.993	80.000	19.993	100.231	20.156	10.283	0.523
622.000	381.230	80.000	19.994	100.230	20.157	10.188	0.484
622.500	381.492	80.000	19.994	100.230	20.158	10.120	0.476
623.000	381.729	79.999	19.994	100.231	20.152	10.544	0.499
623.500	381.980	80.000	19.995	100.230	20.153	10.480	0.493
624.000	382.248	80.000	19.994	100.231	20.154	10.411	0.503
624.500	382.487	79.999	19.995	100.231	20.152	10.523	0.513
625.000	382.766	79.999	19.994	100.231	20.154	10.396	0.513
625.500	382.994	79.999	19.994	100.230	20.152	10.542	0.513
626.000	383.276	80.000	19.994	100.230	20.152	10.563	0.509
626.500	383.482	80.000	19.995	100.231	20.151	10.567	0.499
627.000	383.720	79.998	19.994	100.231	20.151	10.578	0.466
627.500	383.979	79.998	19.995	100.231	20.150	10.642	0.471
628.000	384.219	79.998	19.994	100.231	20.149	10.737	0.499
628.500	384.434	79.997	19.996	100.231	20.147	10.864	0.477
629.000	384.667	79.997	19.994	100.231	20.149	10.739	0.451
629.500	384.927	79.998	19.995	100.231	20.148	10.840	0.471
630.000	385.227	79.997	19.994	100.232	20.147	10.905	0.527
630.500	385.497	79.997	19.995	100.232	20.144	11.060	0.565
631.000	385.732	79.997	19.995	100.232	20.144	11.096	0.538
631.500	385.957	79.995	19.996	100.232	20.142	11.219	0.483
632.000	386.206	79.996	19.995	100.235	20.141	11.299	0.466
632.500	386.431	79.997	19.995	100.235	20.141	11.282	0.473
633.000	386.690	79.997	19.994	100.235	20.144	11.062	0.479
633.500	386.918	79.997	19.996	100.236	20.139	11.409	0.485
634.000	387.150	79.998	19.996	100.236	20.139	11.469	0.474
634.500	387.389	79.997	19.996	100.236	20.138	11.492	0.466
635.000	387.652	79.997	19.995	100.236	20.136	11.662	0.486
635.500	387.919	79.997	19.995	100.236	20.135	11.683	0.516
636.000	388.197	79.997	19.997	100.236	20.138	11.510	0.538
636.501	388.405	79.997	19.997	100.237	20.136	11.670	0.515
637.001	388.685	79.997	19.996	100.235	20.132	11.938	0.487
637.500	388.933	79.997	19.996	100.238	20.134	11.774	0.508
638.000	389.172	79.995	19.996	100.239	20.131	11.972	0.508
638.500	389.385	79.996	19.995	100.238	20.127	12.296	0.470
639.000	389.661	79.996	19.996	100.239	20.131	11.983	0.470
639.500	389.901	79.997	19.995	100.244	20.129	12.142	0.502
640.000	390.141	79.995	19.995	100.243	20.127	12.270	0.498
640.500	390.404	79.996	19.997	100.246	20.124	12.453	0.492
641.000	390.632	79.996	19.995	100.252	20.126	12.346	0.497
641.500	390.892	79.996	19.995	100.253	20.126	12.355	0.489
642.000	391.120	79.997	19.996	100.251	20.125	12.438	0.487
642.500	391.401	79.997	19.997	100.255	20.121	12.665	0.498
643.000	391.604	79.997	19.996	100.257	20.123	12.550	0.497
643.500	391.864	79.997	19.997	100.256	20.120	12.784	0.474
644.000	392.108	79.998	19.996	100.258	20.120	12.738	0.484
644.500	392.375	79.997	19.996	100.260	20.120	12.724	0.507
645.000	392.644	79.996	19.994	100.259	20.119	12.786	0.523
645.500	392.876	79.997	19.996	100.259	20.118	12.918	0.519
646.000	393.104	79.998	19.996	100.259	20.118	12.908	0.480
646.500	393.330	79.997	19.996	100.260	20.116	13.007	0.457
647.000	393.612	79.998	19.996	100.256	20.118	12.867	0.481
647.500	393.836	79.998	19.996	100.258	20.116	13.050	0.507
648.000	394.118	79.998	19.995	100.259	20.113	13.241	0.506
648.500	394.357	79.998	19.995	100.260	20.113	13.249	0.513
649.000	394.637	79.998	19.995	100.259	20.113	13.244	0.520
649.500	394.861	79.998	19.995	100.261	20.111	13.376	0.511
650.001	395.109	79.999	19.995	100.257	20.111	13.395	0.488
650.501	395.375	79.998	19.994	100.255	20.109	13.539	0.493
651.000	395.599	79.998	19.994	100.253	20.107	13.637	0.502
651.500	395.864	79.998	19.995	100.249	20.102	14.010	0.490
652.000	396.119	79.999	19.995	100.250	20.104	13.843	0.505
652.501	396.380	79.998	19.994	100.249	20.098	14.244	0.518
653.001	396.597	79.998	19.995	100.249	20.100	14.155	0.497
653.500	396.858	79.999	19.995	100.252	20.098	14.262	0.479
654.000	397.108	79.997	19.995	100.252	20.098	14.304	0.495
654.500	397.344	79.998	19.994	100.246	20.097	14.343	0.498
655.000	397.606	79.999	19.995	100.244	20.099	14.183	0.492
655.500	397.830	79.997	19.995	100.239	20.091	14.774	0.492
656.000	398.095	79.998	19.994	100.232	20.090	14.853	0.487
656.500	398.302	79.998	19.995	100.229	20.091	14.775	0.480
657.000	398.622	79.998	19.995	100.228	20.088	14.951	0.500
657.500	398.831	79.998	19.995	100.228	20.088	14.994	0.528
658.000	399.110	79.998	19.994	100.228	20.087	15.040	0.509
658.500	399.312	79.996	19.993	100.228	20.086	15.120	0.484
659.000	399.607	79.997	19.995	100.229	20.084	15.267	0.489
659.500	399.856	79.997	19.995	100.230	20.081	15.485	0.520
660.000	400.084	79.997	19.995	100.233	20.086	15.130	0.510
660.500	400.360	79.996	19.996	100.234	20.077	15.722	0.491
661.000	400.581	79.998	19.995	100.235	20.078	15.669	0.501
661.500	400.819	79.997	19.995	100.236	20.078	15.674	0.478
662.000	401.073	79.996	19.994	100.237	20.072	16.080	0.476
662.500	401.311	79.998	19.994	100.235	20.074	15.973	0.492
663.000	401.556	79.997	19.996	100.234	20.071	16.170	0.487
663.500	401.838	79.996	19.995	100.233	20.068	16.386	0.505
664.000	402.077	79.998	19.996	100.232	20.068	16.350	0.524
664.500	402.292	79.995	19.995	100.230	20.067	16.412	0.488
665.000	402.569	79.997	19.995	100.230	20.063	16.721	0.473
665.500	402.805	79.996	19.995	100.229	20.063	16.694	0.503
666.000	403.081	79.996	19.994	100.221	20.061	16.851	0.512
666.500	403.306	79.996	19.994	100.213	20.057	17.112	0.507
667.000	403.538	80.000	19.995	100.209	20.058	17.064	0.479
667.500	403.775	79.996	19.995	100.209	20.057	17.140	0.463
668.000	404.046	79.997	19.995	100.210	20.055	17.289	0.488
668.500	404.274	79.996	19.994	100.215	20.055	17.260	0.503
669.001	404.535	79.997	19.994	100.224	20.052	17.494	0.494
669.501	404.777	79.997	19.993	100.225	20.047	17.814	0.496
670.000	405.008	79.997	19.996	100.220	20.045	17.949	0.489
670.500	405.281	79.997	19.995	100.216	20.043	18.060	0.489
671.000	405.513	79.997	19.995	100.219	20.044	18.038	0.504
671.500	405.732	79.998	19.995	100.219	20.040	18.292	0.478
672.000	405.998	79.997	19.995	100.220	20.042	18.123	0.469
672.500	406.229	79.997	19.995	100.227	20.039	18.387	0.491
673.000	406.484	79.997	19.995	100.231	20.033	18.804	0.492
673.500	406.763	79.998	19.995	100.229	20.032	18.865	0.510
674.000	407.019	79.999	19.995	100.230	20.031	18.905	0.534
674.500	407.261	79.997	19.995	100.231	20.029	19.071	0.516
675.000	407.523	79.998	19.995	100.231	20.023	19.464	0.501
675.500	407.733	79.999	19.995	100.232	20.023	19.492	0.488
676.000	408.010	79.998	19.996	100.234	20.021	19.626	0.480
676.500	408.251	79.998	19.993	100.233	20.019	19.754	0.503
677.000	408.449	80.000	19.995	100.232	20.020	19.688	0.478
677.500	408.735	79.998	19.994	100.229	20.017	19.916	0.462
678.000	408.969	79.997	19.994	100.227	20.012	20.210	0.502
678.500	409.244	79.998	19.993	100.227	20.012	20.240	0.515
679.000	409.461	80.000	19.994	100.225	20.008	20.482	0.500
679.500	409.699	80.002	19.995	100.224	20.005	20.719	0.473
680.000	409.927	79.999	19.994	100.224	20.004	20.815	0.460
680.500	410.240	79.997	19.993	100.223	19.995	21.409	0.503
681.000	410.486	80.000	19.994	100.218	19.995	21.423	0.550
681.500	410.712	79.999	19.995	100.212	19.990	21.758	0.515
682.000	410.961	79.998	19.995	100.206	19.989	21.831	0.474
682.500	411.242	79.999	19.994	100.201	19.984	22.167	0.503
683.000	411.486	79.998	19.993	100.196	19.983	22.273	0.527
683.500	411.707	79.998	19.993	100.193	19.982	22.305	0.495
684.000	411.956	79.999	19.994	100.191	19.975	22.818	0.468
684.500	412.222	79.997	19.993	100.191	19.975	22.789	0.492
685.000	412.476	79.998	19.993	100.191	19.971	23.104	0.517
685.500	412.700	79.998	19.994	100.191	19.968	23.261	0.499
686.000	412.975	79.999	19.994	100.193	19.965	23.515	0.489
686.500	413.217	79.999	19.994	100.200	19.962	23.730	0.508
687.000	413.430	79.998	19.994	100.207	19.965	23.486	0.485
687.500	413.703	79.997	19.994	100.215	19.958	23.972	0.470
688.001	413.961	79.998	19.994	100.224	19.956	24.114	0.509
688.500	414.170	79.997	19.994	100.232	19.955	24.223	0.500
689.000	414.427	79.997	19.994	100.234	19.950	24.516	0.467
689.500	414.666	79.997	19.994	100.235	19.943	25.038	0.481
690.000	414.927	79.997	19.994	100.236	19.941	25.178	0.498
690.500	415.166	79.998	19.995	100.236	19.939	25.307	0.500
691.000	415.416	79.997	19.994	100.235	19.935	25.563	0.494
691.500	415.667	79.997	19.994	100.238	19.933	25.728	0.495
692.000	415.950	79.997	19.995	100.240	19.928	26.064	0.517
692.500	416.167	79.997	19.994	100.241	19.923	26.409	0.517
693.000	416.427	79.997	19.995	100.247	19.923	26.396	0.489
693.500	416.685	79.998	19.994	100.252	19.915	26.955	0.498
694.000	416.932	79.999	19.994	100.255	19.913	27.084	0.511
694.501	417.157	79.997	19.994	100.254	19.908	27.458	0.489
695.001	417.397	79.998	19.994	100.254	19.906	27.617	0.468
