Repository: ulfsri/fsri_materials_database

# Materials and Products Database

## 01_Data

Raw data generated from each apparatus are included here in plain-text format. The data is organized first by material, next by the short name of test apparatus used, and where applicable additional filtering by test settings.

### material.json

Each material directory contains a json file of the same name as the material. This file links the data stored in the repository as well as data and graphs produced by the accompanying scripts (__02_Scripts__) to the respective landing page for the material on the front-end website.

File: 01_Data/PVC_R01/MCC/PVC_MCC_30K_min_210920_R1.txt (part 3 of 4)
T Correction Coefficients:	0	1.024463	0
Time Shift (s):	14
*
Time (s)	Temperature (C)	N2 flow rate (cc/min)	O2 flow rate (cc/min)	Flow Rate (cc/min)	Oxygen (%)	HRR (W/g)	Heating rate (C/s)
695.501	417.684	79.996	19.994	100.251	19.904	27.757	0.495
696.001	417.933	79.999	19.995	100.248	19.900	28.041	0.531
696.500	418.150	79.999	19.995	100.247	19.896	28.318	0.501
697.000	418.423	79.999	19.995	100.250	19.890	28.674	0.478
697.500	418.670	80.000	19.995	100.249	19.883	29.171	0.506
698.000	418.899	79.999	19.995	100.249	19.880	29.388	0.498
698.501	419.114	80.000	19.996	100.249	19.876	29.710	0.460
699.001	419.405	80.000	19.995	100.246	19.872	29.936	0.475
699.501	419.657	79.999	19.995	100.243	19.869	30.154	0.524
700.001	419.925	80.000	19.995	100.246	19.863	30.549	0.531
700.501	420.193	80.000	19.995	100.251	19.861	30.692	0.528
701.001	420.472	80.001	19.997	100.253	19.855	31.113	0.542
701.500	420.665	80.000	19.994	100.254	19.854	31.192	0.510
702.000	420.932	79.999	19.995	100.257	19.847	31.715	0.466
702.500	421.204	80.001	19.995	100.258	19.842	32.001	0.500
703.000	421.463	80.001	19.996	100.255	19.839	32.265	0.535
703.500	421.750	79.999	19.994	100.253	19.832	32.729	0.538
704.000	421.979	80.000	19.994	100.252	19.824	33.295	0.531
704.500	422.242	80.000	19.995	100.252	19.823	33.376	0.504
705.000	422.494	79.999	19.995	100.251	19.818	33.703	0.504
705.500	422.746	80.000	19.995	100.248	19.813	34.055	0.509
706.000	423.016	80.000	19.995	100.251	19.801	34.861	0.513
706.500	423.245	80.000	19.995	100.251	19.799	35.050	0.510
707.000	423.508	80.000	19.996	100.251	19.793	35.436	0.495
707.500	423.755	80.000	19.995	100.250	19.790	35.658	0.501
708.000	424.043	79.999	19.994	100.255	19.785	35.998	0.523
708.500	424.287	79.997	19.994	100.256	19.781	36.299	0.534
709.000	424.535	79.999	19.995	100.260	19.770	37.031	0.512
709.500	424.769	79.997	19.995	100.262	19.766	37.335	0.487
710.000	425.053	79.998	19.994	100.265	19.764	37.467	0.500
710.500	425.307	79.998	19.995	100.266	19.758	37.849	0.528
711.000	425.559	79.999	19.996	100.266	19.749	38.517	0.522
711.500	425.783	79.998	19.994	100.264	19.740	39.079	0.491
712.000	426.051	79.997	19.995	100.259	19.733	39.581	0.484
712.500	426.312	79.998	19.995	100.258	19.732	39.664	0.511
713.000	426.567	79.999	19.995	100.257	19.724	40.246	0.522
713.500	426.837	79.998	19.995	100.257	19.717	40.687	0.520
714.000	427.074	79.998	19.996	100.260	19.712	41.031	0.516
714.500	427.316	79.995	19.996	100.263	19.705	41.570	0.493
715.000	427.597	79.998	19.995	100.264	19.701	41.826	0.502
715.500	427.836	79.997	19.996	100.263	19.693	42.391	0.522
716.000	428.119	79.998	19.994	100.263	19.687	42.758	0.521
716.500	428.379	79.997	19.996	100.261	19.681	43.219	0.532
717.000	428.638	79.996	19.995	100.262	19.674	43.717	0.531
717.500	428.885	79.998	19.996	100.262	19.668	44.138	0.513
718.000	429.156	79.997	19.996	100.264	19.661	44.560	0.512
718.500	429.427	79.996	19.995	100.265	19.652	45.188	0.529
719.000	429.646	79.998	19.996	100.265	19.649	45.425	0.516
719.500	429.921	79.998	19.994	100.265	19.640	46.068	0.492
720.000	430.142	79.996	19.995	100.264	19.635	46.411	0.495
720.500	430.450	79.997	19.995	100.263	19.630	46.733	0.513
721.000	430.646	79.996	19.995	100.262	19.620	47.425	0.517
721.500	430.917	79.997	19.995	100.263	19.617	47.675	0.486
722.000	431.153	79.998	19.996	100.263	19.607	48.330	0.487
722.500	431.427	79.997	19.996	100.264	19.598	48.934	0.508
723.000	431.685	79.998	19.995	100.265	19.594	49.246	0.521
723.500	431.966	79.997	19.998	100.265	19.586	49.785	0.536
724.000	432.193	79.999	19.996	100.264	19.583	50.026	0.524
724.500	432.486	79.997	19.997	100.265	19.576	50.484	0.514
725.000	432.697	79.998	19.997	100.264	19.568	51.035	0.512
725.500	432.967	79.996	19.996	100.263	19.561	51.556	0.492
726.000	433.211	79.998	19.996	100.264	19.554	52.000	0.498
726.500	433.488	79.998	19.996	100.264	19.551	52.248	0.518
727.000	433.747	79.998	19.995	100.264	19.540	53.018	0.528
727.501	434.002	79.996	19.996	100.264	19.535	53.317	0.525
728.000	434.225	79.997	19.996	100.264	19.528	53.844	0.496
728.500	434.509	79.995	19.996	100.263	19.522	54.200	0.492
729.000	434.781	79.997	19.996	100.264	19.518	54.499	0.531
729.500	435.049	79.997	19.994	100.264	19.509	55.129	0.548
730.000	435.306	79.996	19.996	100.263	19.500	55.778	0.533
730.500	435.530	79.998	19.997	100.264	19.498	55.903	0.504
731.000	435.809	79.997	19.995	100.265	19.494	56.194	0.492
731.500	436.094	79.999	19.997	100.265	19.487	56.695	0.533
732.000	436.324	79.998	19.996	100.265	19.478	57.289	0.540
732.500	436.596	79.998	19.995	100.267	19.475	57.526	0.509
733.000	436.861	79.995	19.996	100.268	19.466	58.111	0.519
733.500	437.136	79.998	19.995	100.268	19.462	58.373	0.538
734.000	437.390	79.996	19.995	100.268	19.455	58.889	0.534
734.500	437.640	79.996	19.996	100.268	19.448	59.388	0.517
735.000	437.878	79.997	19.995	100.267	19.440	59.893	0.497
735.500	438.143	79.997	19.995	100.267	19.439	60.008	0.496
736.000	438.404	79.997	19.994	100.268	19.431	60.568	0.514
736.500	438.632	79.997	19.995	100.268	19.423	61.100	0.507
737.000	438.885	79.997	19.996	100.269	19.420	61.340	0.485
737.500	439.165	79.997	19.995	100.270	19.413	61.800	0.507
738.000	439.397	79.998	19.995	100.270	19.405	62.354	0.522
738.500	439.670	79.997	19.994	100.268	19.398	62.810	0.508
739.001	439.933	79.997	19.995	100.268	19.392	63.222	0.520
739.501	440.199	79.996	19.995	100.269	19.387	63.606	0.533
740.000	440.437	79.997	19.995	100.269	19.385	63.704	0.517
740.500	440.718	79.998	19.995	100.270	19.375	64.448	0.511
741.000	440.978	79.997	19.995	100.270	19.369	64.881	0.530
741.500	441.217	79.997	19.995	100.270	19.364	65.174	0.520
742.000	441.470	79.998	19.994	100.269	19.358	65.628	0.495
742.500	441.744	79.997	19.995	100.269	19.352	66.030	0.510
743.000	441.996	79.995	19.994	100.269	19.349	66.237	0.526
743.500	442.281	79.995	19.994	100.270	19.343	66.681	0.531
744.000	442.464	79.997	19.993	100.271	19.340	66.840	0.503
744.501	442.781	79.996	19.993	100.272	19.333	67.332	0.484
745.001	443.025	79.997	19.995	100.272	19.328	67.668	0.531
745.500	443.294	79.995	19.995	100.272	19.326	67.840	0.537
746.000	443.565	79.996	19.994	100.272	19.320	68.256	0.526
746.500	443.810	79.996	19.994	100.271	19.314	68.649	0.528
747.000	444.076	79.996	19.995	100.270	19.311	68.882	0.513
747.500	444.329	79.996	19.995	100.271	19.303	69.443	0.515
748.000	444.578	79.996	19.995	100.271	19.299	69.704	0.511
748.500	444.838	79.996	19.994	100.271	19.301	69.565	0.505
749.001	445.102	79.996	19.995	100.271	19.293	70.089	0.517
749.501	445.365	79.996	19.994	100.271	19.292	70.179	0.526
750.000	445.635	79.997	19.995	100.271	19.285	70.669	0.530
750.500	445.865	79.997	19.995	100.271	19.279	71.103	0.516
751.000	446.113	79.997	19.995	100.271	19.276	71.258	0.489
751.500	446.351	79.997	19.993	100.271	19.273	71.470	0.482
752.000	446.609	79.997	19.995	100.271	19.266	71.962	0.491
752.500	446.853	79.998	19.994	100.271	19.266	71.950	0.499
753.000	447.103	79.998	19.995	100.271	19.263	72.160	0.498
753.500	447.362	79.998	19.994	100.269	19.261	72.324	0.502
754.000	447.635	79.999	19.995	100.267	19.252	72.966	0.521
754.500	447.911	79.997	19.993	100.267	19.248	73.243	0.541
755.000	448.132	79.999	19.994	100.264	19.251	73.003	0.523
755.500	448.386	79.998	19.995	100.264	19.247	73.271	0.486
756.000	448.633	79.997	19.993	100.264	19.247	73.270	0.488
756.500	448.894	79.999	19.993	100.264	19.243	73.543	0.504
757.000	449.165	79.998	19.995	100.260	19.245	73.463	0.520
757.500	449.403	79.998	19.994	100.259	19.241	73.684	0.520
758.000	449.634	80.000	19.995	100.255	19.239	73.830	0.489
758.500	449.896	79.998	19.995	100.252	19.235	74.114	0.481
759.000	450.161	79.999	19.995	100.248	19.239	73.854	0.510
759.500	450.420	79.997	19.995	100.247	19.238	73.928	0.526
760.000	450.647	79.999	19.995	100.248	19.240	73.799	0.505
760.501	450.916	79.998	19.993	100.248	19.245	73.425	0.490
761.001	451.165	79.998	19.994	100.248	19.248	73.263	0.507
761.500	451.438	79.999	19.994	100.247	19.246	73.408	0.520
762.000	451.667	79.999	19.994	100.247	19.249	73.141	0.513
762.500	451.956	79.998	19.995	100.247	19.253	72.866	0.510
763.000	452.213	79.999	19.995	100.248	19.254	72.856	0.532
763.500	452.427	79.999	19.995	100.248	19.254	72.836	0.509
764.000	452.687	79.998	19.995	100.247	19.263	72.205	0.473
764.500	452.930	80.000	19.995	100.247	19.265	72.077	0.488
765.000	453.161	79.998	19.994	100.243	19.269	71.808	0.488
765.500	453.419	79.998	19.995	100.242	19.275	71.350	0.482
766.000	453.669	79.998	19.996	100.239	19.281	70.968	0.499
766.500	453.902	79.999	19.994	100.239	19.282	70.873	0.495
767.000	454.161	79.999	19.995	100.240	19.283	70.817	0.487
767.500	454.425	80.000	19.995	100.244	19.291	70.264	0.507
768.000	454.699	79.999	19.995	100.248	19.288	70.456	0.530
768.500	454.963	79.997	19.995	100.253	19.294	70.007	0.538
769.000	455.177	79.999	19.994	100.260	19.297	69.830	0.509
769.500	455.470	79.997	19.994	100.263	19.300	69.639	0.493
770.000	455.726	79.998	19.995	100.265	19.301	69.553	0.528
770.500	455.975	79.998	19.994	100.265	19.302	69.456	0.527
771.000	456.216	79.999	19.996	100.268	19.308	69.025	0.497
771.500	456.462	79.998	19.995	100.268	19.305	69.296	0.488
772.000	456.699	79.998	19.995	100.268	19.303	69.391	0.485
772.500	456.956	79.998	19.995	100.268	19.308	69.087	0.488
773.000	457.203	79.997	19.994	100.268	19.308	69.048	0.499
773.500	457.471	80.001	19.994	100.266	19.314	68.658	0.510
774.000	457.708	79.998	19.993	100.265	19.311	68.836	0.510
774.500	457.993	80.000	19.995	100.265	19.310	68.906	0.513
775.000	458.248	79.997	19.995	100.265	19.319	68.318	0.531
775.500	458.505	80.000	19.994	100.265	19.319	68.319	0.526
776.000	458.727	80.000	19.994	100.266	19.320	68.238	0.495
776.501	459.003	79.998	19.995	100.266	19.326	67.786	0.489
777.000	459.262	79.999	19.994	100.265	19.327	67.744	0.517
777.500	459.554	80.000	19.994	100.259	19.332	67.385	0.542
778.000	459.825	79.999	19.994	100.252	19.334	67.273	0.557
778.500	460.058	80.001	19.994	100.248	19.337	67.084	0.534
779.000	460.305	79.999	19.993	100.242	19.340	66.825	0.493
779.500	460.565	79.999	19.994	100.237	19.342	66.731	0.494
780.000	460.837	80.001	19.994	100.236	19.345	66.486	0.519
780.500	461.075	79.999	19.994	100.239	19.350	66.194	0.521
781.000	461.326	80.000	19.994	100.238	19.352	65.999	0.499
781.500	461.571	80.000	19.994	100.237	19.358	65.611	0.493
782.000	461.850	80.001	19.994	100.235	19.361	65.367	0.510
782.500	462.135	80.000	19.995	100.235	19.361	65.378	0.544
783.000	462.365	80.000	19.994	100.233	19.362	65.288	0.540
783.500	462.584	80.000	19.994	100.231	19.368	64.878	0.482
784.000	462.860	80.001	19.994	100.232	19.372	64.616	0.472
784.500	463.123	80.002	19.994	100.232	19.377	64.240	0.517
785.000	463.358	80.001	19.994	100.238	19.384	63.815	0.518
785.500	463.594	80.001	19.994	100.243	19.386	63.663	0.484
786.001	463.900	80.001	19.994	100.243	19.390	63.367	0.507
786.501	464.160	80.001	19.994	100.242	19.395	63.008	0.554
787.000	464.383	80.001	19.996	100.245	19.395	63.025	0.524
787.500	464.664	80.001	19.995	100.242	19.400	62.718	0.493
788.001	464.926	79.999	19.993	100.242	19.403	62.507	0.523
788.500	465.166	80.000	19.993	100.248	19.406	62.282	0.523
789.000	465.401	80.000	19.995	100.253	19.407	62.207	0.489
789.500	465.621	80.000	19.996	100.256	19.412	61.866	0.465
790.000	465.870	79.999	19.995	100.259	19.415	61.644	0.462
790.500	466.142	79.999	19.996	100.260	19.423	61.105	0.495
791.000	466.441	80.000	19.996	100.261	19.427	60.862	0.546
791.501	466.688	79.999	19.994	100.263	19.437	60.129	0.559
792.001	466.942	79.999	19.995	100.262	19.447	59.412	0.524
792.500	467.189	79.999	19.996	100.256	19.454	58.971	0.501
793.000	467.446	79.998	19.996	100.248	19.465	58.202	0.502
793.500	467.713	79.998	19.994	100.241	19.473	57.643	0.514
794.000	467.966	79.997	19.995	100.233	19.484	56.840	0.522
794.500	468.237	79.998	19.996	100.228	19.493	56.276	0.522
795.000	468.504	79.997	19.996	100.227	19.495	56.109	0.531
795.500	468.761	79.998	19.996	100.227	19.504	55.494	0.531
796.000	469.001	79.997	19.994	100.228	19.511	55.003	0.510
796.500	469.284	79.997	19.995	100.229	19.514	54.755	0.510
797.000	469.513	79.998	19.995	100.230	19.524	54.117	0.518
797.500	469.751	79.997	19.995	100.234	19.525	54.052	0.490
798.000	470.049	79.997	19.995	100.241	19.531	53.581	0.501
798.500	470.300	79.998	19.995	100.248	19.538	53.144	0.542
799.000	470.537	79.998	19.995	100.256	19.539	53.054	0.519
799.500	470.796	79.997	19.995	100.262	19.548	52.458	0.492
800.000	471.037	79.997	19.994	100.269	19.552	52.168	0.498
800.500	471.304	79.998	19.995	100.278	19.559	51.651	0.504
801.000	471.542	79.997	19.994	100.279	19.560	51.572	0.506
801.500	471.788	79.997	19.995	100.276	19.573	50.660	0.494
802.000	472.029	79.997	19.995	100.275	19.576	50.488	0.485
802.500	472.306	79.997	19.995	100.270	19.575	50.537	0.503
803.000	472.540	79.998	19.994	100.260	19.580	50.200	0.515
803.500	472.816	79.997	19.994	100.259	19.587	49.710	0.510
804.000	473.078	79.998	19.995	100.261	19.586	49.772	0.524
804.500	473.353	79.996	19.996	100.263	19.592	49.390	0.538
805.000	473.590	79.996	19.994	100.264	19.595	49.141	0.524
805.500	473.860	79.997	19.994	100.263	19.597	49.049	0.509
806.000	474.122	79.997	19.994	100.262	19.598	48.959	0.519
806.500	474.385	79.997	19.993	100.262	19.599	48.899	0.529
807.000	474.624	79.998	19.994	100.261	19.606	48.403	0.514
807.500	474.929	79.998	19.994	100.263	19.609	48.171	0.523
808.000	475.187	79.998	19.995	100.266	19.614	47.873	0.553
808.500	475.474	79.997	19.996	100.267	19.621	47.327	0.553
809.000	475.707	79.997	19.994	100.268	19.625	47.076	0.532
809.500	475.952	79.998	19.995	100.268	19.632	46.604	0.499
810.000	476.264	79.999	19.994	100.266	19.642	45.931	0.518
810.500	476.492	79.997	19.995	100.258	19.646	45.598	0.548
811.000	476.776	79.997	19.994	100.249	19.652	45.182	0.526
811.500	477.025	79.997	19.995	100.241	19.657	44.838	0.523
812.000	477.287	79.997	19.995	100.234	19.664	44.403	0.522
812.500	477.567	79.997	19.994	100.229	19.667	44.182	0.527
813.000	477.829	79.998	19.997	100.229	19.668	44.136	0.542
813.500	478.088	79.996	19.996	100.233	19.676	43.574	0.531
814.000	478.373	79.998	19.995	100.239	19.677	43.494	0.532
814.500	478.629	79.997	19.995	100.246	19.678	43.416	0.543
815.000	478.908	79.996	19.995	100.254	19.682	43.142	0.538
815.500	479.162	79.998	19.994	100.261	19.689	42.620	0.534
816.000	479.425	79.997	19.995	100.267	19.693	42.368	0.525
816.500	479.729	79.996	19.996	100.269	19.702	41.764	0.542
817.000	479.986	79.996	19.995	100.269	19.712	41.068	0.564
817.500	480.237	79.996	19.995	100.267	19.719	40.534	0.535
818.000	480.511	79.996	19.995	100.262	19.722	40.340	0.517
818.500	480.778	79.996	19.996	100.256	19.729	39.831	0.533
819.000	481.065	79.996	19.996	100.254	19.739	39.181	0.548
819.500	481.311	79.997	19.996	100.251	19.742	38.937	0.543
820.001	481.601	79.996	19.995	100.248	19.749	38.506	0.534
820.500	481.862	79.997	19.995	100.249	19.754	38.121	0.543
821.000	482.120	79.997	19.995	100.249	19.751	38.331	0.535
821.500	482.355	79.996	19.995	100.245	19.758	37.890	0.506
822.000	482.622	79.996	19.996	100.241	19.761	37.686	0.498
822.500	482.912	79.996	19.996	100.245	19.768	37.168	0.530
823.000	483.187	79.996	19.995	100.250	19.768	37.180	0.561
823.500	483.450	79.996	19.995	100.256	19.773	36.825	0.551
824.000	483.710	79.997	19.996	100.262	19.778	36.495	0.530
824.500	483.979	79.996	19.996	100.269	19.779	36.441	0.526
825.000	484.228	79.998	19.996	100.269	19.783	36.130	0.524
825.500	484.508	79.997	19.995	100.269	19.784	36.030	0.524
826.001	484.750	79.996	19.996	100.269	19.791	35.550	0.525
826.501	485.007	79.996	19.995	100.269	19.789	35.678	0.510
827.000	485.284	79.997	19.996	100.268	19.798	35.089	0.517
827.500	485.589	79.997	19.995	100.267	19.799	35.039	0.559
828.001	485.830	79.999	19.994	100.262	19.802	34.823	0.564
828.500	486.101	79.996	19.996	100.254	19.806	34.525	0.529
829.000	486.382	79.996	19.996	100.247	19.809	34.298	0.532
829.500	486.654	79.999	19.996	100.239	19.810	34.256	0.552
830.000	486.921	79.998	19.995	100.234	19.814	33.979	0.546
830.500	487.164	79.998	19.995	100.238	19.819	33.616	0.525
831.000	487.453	79.998	19.995	100.245	19.817	33.727	0.521
831.500	487.686	79.996	19.995	100.251	19.822	33.391	0.527
832.000	487.952	79.998	19.994	100.257	19.820	33.527	0.510
832.500	488.214	79.997	19.995	100.261	19.821	33.506	0.514
833.000	488.533	79.998	19.995	100.262	19.822	33.412	0.555
833.500	488.782	79.998	19.994	100.262	19.824	33.270	0.575
834.001	489.045	79.998	19.994	100.264	19.823	33.373	0.540
834.501	489.304	79.996	19.994	100.266	19.827	33.075	0.517
835.001	489.569	80.000	19.995	100.267	19.835	32.514	0.523
835.501	489.790	79.997	19.995	100.264	19.829	32.938	0.505
836.001	490.082	79.999	19.995	100.264	19.831	32.825	0.499
836.501	490.356	79.998	19.994	100.264	19.828	33.000	0.540
837.001	490.641	79.998	19.995	100.264	19.831	32.802	0.563
837.501	490.892	80.000	19.995	100.264	19.831	32.771	0.547
838.001	491.138	79.999	19.994	100.267	19.829	32.912	0.517
838.500	491.446	80.000	19.994	100.264	19.831	32.773	0.526
839.000	491.699	79.999	19.994	100.262	19.832	32.750	0.557
839.500	491.952	80.000	19.994	100.260	19.831	32.789	0.534
840.000	492.243	80.000	19.994	100.254	19.842	32.059	0.526
840.500	492.504	80.000	19.995	100.248	19.844	31.873	0.548
841.000	492.765	79.999	19.995	100.246	19.852	31.332	0.537
841.500	493.024	80.000	19.995	100.241	19.855	31.133	0.521
842.000	493.325	80.001	19.994	100.233	19.864	30.499	0.540
842.500	493.590	79.999	19.994	100.228	19.870	30.073	0.563
843.000	493.832	80.000	19.995	100.221	19.878	29.522	0.536
843.500	494.115	80.000	19.994	100.217	19.880	29.363	0.515
844.000	494.376	80.000	19.993	100.217	19.886	29.002	0.534
844.500	494.677	79.999	19.995	100.218	19.892	28.570	0.553
845.000	494.911	80.001	19.994	100.221	19.894	28.442	0.549
845.500	495.223	79.998	19.994	100.227	19.898	28.174	0.541
846.000	495.495	79.998	19.994	100.228	19.897	28.208	0.565
846.500	495.736	79.999	19.994	100.231	19.899	28.102	0.548
847.000	496.012	79.998	19.994	100.239	19.901	27.921	0.514
847.500	496.299	79.999	19.994	100.247	19.904	27.767	0.540
848.000	496.509	79.999	19.995	100.255	19.901	27.910	0.530
848.500	496.807	79.999	19.994	100.263	19.909	27.378	0.503
849.000	497.071	80.000	19.995	100.268	19.915	26.938	0.535
849.500	497.348	79.998	19.995	100.268	19.918	26.756	0.552
850.000	497.607	80.000	19.994	100.268	19.924	26.346	0.539
850.500	497.859	80.000	19.994	100.268	19.929	26.027	0.523
851.000	498.105	79.999	19.995	100.262	19.933	25.726	0.504
851.500	498.387	79.998	19.994	100.254	19.934	25.677	0.513
852.000	498.669	79.998	19.994	100.246	19.934	25.624	0.547
852.500	498.933	79.998	19.994	100.238	19.943	25.004	0.555
853.000	499.172	79.997	19.994	100.230	19.942	25.099	0.524
853.500	499.446	79.997	19.994	100.228	19.945	24.902	0.508
854.000	499.695	79.998	19.994	100.228	19.950	24.572	0.518
854.500	499.937	80.000	19.994	100.228	19.951	24.496	0.507
855.000	500.243	79.998	19.994	100.228	19.955	24.167	0.519
855.500	500.500	79.998	19.993	100.229	19.958	23.968	0.556
856.000	500.764	79.998	19.994	100.232	19.961	23.747	0.542
856.501	501.030	79.997	19.994	100.239	19.961	23.782	0.526
857.001	501.276	79.998	19.993	100.246	19.961	23.768	0.521
857.500	501.525	79.999	19.994	100.254	19.973	22.952	0.503
858.001	501.796	79.999	19.995	100.260	19.979	22.563	0.507
858.500	502.065	79.999	19.995	100.264	19.976	22.757	0.530
859.000	502.331	80.000	19.995	100.262	19.977	22.696	0.538
859.500	502.596	80.001	19.995	100.256	19.980	22.427	0.533
860.000	502.851	80.000	19.994	100.250	19.983	22.234	0.525
860.500	503.114	80.001	19.995	100.247	19.986	22.013	0.519
861.000	503.343	80.001	19.994	100.241	19.988	21.908	0.505
861.500	503.624	80.000	19.994	100.237	19.992	21.604	0.502
862.000	503.873	79.999	19.993	100.238	19.991	21.725	0.521
862.500	504.158	79.999	19.993	100.238	19.999	21.139	0.532
863.000	504.435	80.000	19.994	100.237	20.004	20.803	0.547
863.500	504.665	80.000	19.994	100.237	20.008	20.510	0.534
864.000	504.934	80.000	19.993	100.238	20.011	20.337	0.503
864.500	505.190	80.000	19.994	100.236	20.014	20.121	0.513
865.000	505.453	80.000	19.994	100.235	20.016	19.956	0.522
865.500	505.707	80.000	19.995	100.233	20.019	19.737	0.518
866.000	505.973	80.001	19.994	100.231	20.026	19.299	0.518
866.500	506.220	80.000	19.994	100.231	20.028	19.102	0.516
867.000	506.473	80.000	19.994	100.238	20.026	19.248	0.507
867.500	506.726	80.000	19.993	100.242	20.034	18.709	0.503
868.000	507.006	80.000	19.994	100.247	20.032	18.863	0.519
868.500	507.265	80.001	19.995	100.251	20.041	18.226	0.536
869.000	507.510	80.001	19.993	100.255	20.037	18.489	0.521
869.500	507.779	79.999	19.993	100.250	20.043	18.060	0.509
870.000	508.081	80.001	19.994	100.250	20.048	17.722	0.542
870.500	508.322	80.000	19.993	100.249	20.049	17.649	0.557
871.000	508.601	79.999	19.993	100.247	20.050	17.571	0.532
871.500	508.877	79.999	19.995	100.246	20.054	17.346	0.537
872.000	509.121	79.998	19.994	100.252	20.059	16.998	0.537
872.501	509.409	79.998	19.993	100.255	20.061	16.820	0.526
873.000	509.650	79.999	19.994	100.255	20.062	16.752	0.531
873.500	509.911	79.997	19.994	100.255	20.066	16.500	0.516
874.000	510.149	79.997	19.995	100.251	20.066	16.504	0.501
874.500	510.432	79.998	19.995	100.244	20.070	16.242	0.510
875.000	510.669	79.997	19.994	100.238	20.067	16.456	0.521
875.500	510.917	79.997	19.994	100.234	20.072	16.068	0.502
876.000	511.209	79.998	19.993	100.233	20.075	15.851	0.512
876.500	511.480	79.998	19.993	100.235	20.078	15.692	0.552
877.000	511.735	79.998	19.995	100.235	20.078	15.692	0.544
877.500	511.965	79.996	19.994	100.236	20.083	15.315	0.506
878.000	512.235	79.997	19.994	100.236	20.087	15.065	0.493
878.500	512.468	79.997	19.995	100.239	20.089	14.891	0.501
879.000	512.729	79.996	19.995	100.243	20.088	14.955	0.498
879.500	513.009	79.996	19.995	100.243	20.095	14.469	0.517
880.000	513.243	79.997	19.994	100.244	20.092	14.662	0.528
880.500	513.514	79.997	19.995	100.247	20.099	14.193	0.509
881.000	513.781	79.997	19.993	100.248	20.098	14.285	0.522
881.500	514.034	79.996	19.994	100.243	20.097	14.325	0.529
882.000	514.291	79.997	19.995	100.242	20.100	14.136	0.515
882.500	514.553	79.997	19.995	100.240	20.104	13.869	0.515
883.000	514.783	79.996	19.994	100.238	20.103	13.918	0.505
883.500	515.068	79.996	19.994	100.235	20.109	13.512	0.503
884.000	515.328	79.997	19.993	100.236	20.112	13.300	0.530
884.500	515.575	79.996	19.995	100.238	20.113	13.255	0.526
885.000	515.870	79.996	19.995	100.239	20.109	13.491	0.524
885.500	516.097	79.995	19.995	100.239	20.116	13.003	0.532
886.000	516.342	79.996	19.996	100.243	20.117	12.941	0.497
886.500	516.599	79.997	19.995	100.244	20.121	12.676	0.487
887.000	516.850	79.997	19.996	100.242	20.119	12.852	0.505
887.500	517.122	79.997	19.995	100.242	20.118	12.857	0.515
888.000	517.364	79.997	19.995	100.240	20.121	12.689	0.518
888.500	517.599	79.997	19.995	100.237	20.126	12.343	0.495
889.000	517.843	79.997	19.995	100.234	20.122	12.642	0.478
889.500	518.095	79.996	19.994	100.234	20.125	12.415	0.488
890.000	518.350	79.999	19.995	100.234	20.128	12.203	0.502
890.500	518.596	79.998	19.995	100.234	20.131	12.018	0.504
891.000	518.833	79.998	19.994	100.232	20.129	12.118	0.492
891.500	519.101	79.997	19.995	100.231	20.130	12.078	0.494
892.000	519.355	79.998	19.994	100.231	20.128	12.180	0.513
892.501	519.608	79.999	19.995	100.230	20.135	11.732	0.515
893.001	519.868	79.999	19.994	100.229	20.133	11.831	0.510
893.500	520.086	79.998	19.996	100.229	20.133	11.820	0.496
894.000	520.334	79.999	19.994	100.230	20.137	11.550	0.472
894.500	520.590	79.998	19.995	100.231	20.137	11.556	0.485
895.000	520.885	79.998	19.995	100.232	20.141	11.295	0.527
895.500	521.117	79.999	19.996	100.232	20.144	11.105	0.539
896.000	521.355	79.998	19.995	100.232	20.139	11.438	0.499
896.500	521.598	79.997	19.995	100.231	20.147	10.893	0.476
897.000	521.839	79.997	19.995	100.230	20.152	10.524	0.482
897.501	522.095	79.998	19.995	100.229	20.148	10.802	0.491
898.001	522.340	79.999	19.996	100.228	20.148	10.778	0.499
898.500	522.553	79.998	19.995	100.229	20.147	10.889	0.479
899.000	522.809	79.996	19.995	100.229	20.147	10.859	0.463
899.500	523.064	79.999	19.995	100.229	20.146	10.916	0.490
900.000	523.337	79.998	19.995	100.229	20.148	10.808	0.520
900.500	523.595	79.998	19.996	100.229	20.154	10.409	0.530
901.000	523.842	79.997	19.995	100.229	20.148	10.793	0.518
901.500	524.086	79.998	19.994	100.229	20.156	10.258	0.498
902.000	524.315	79.997	19.996	100.229	20.155	10.347	0.482
902.500	524.532	79.999	19.993	100.229	20.154	10.394	0.460
903.000	524.772	79.996	19.994	100.228	20.156	10.271	0.452
903.500	525.043	79.999	19.995	100.229	20.157	10.213	0.484
904.000	525.296	79.997	19.995	100.230	20.159	10.067	0.517
904.500	525.524	79.998	19.996	100.233	20.163	9.748	0.502
905.000	525.732	79.999	19.997	100.237	20.158	10.137	0.459
905.500	526.013	79.997	19.994	100.239	20.159	10.065	0.463
906.000	526.247	79.996	19.994	100.237	20.164	9.683	0.502
906.500	526.486	79.996	19.994	100.236	20.161	9.886	0.494
907.000	526.713	79.997	19.995	100.235	20.165	9.598	0.470
907.500	526.990	79.996	19.994	100.232	20.168	9.447	0.485
908.000	527.205	79.996	19.996	100.230	20.168	9.420	0.497
908.500	527.456	79.995	19.994	100.230	20.168	9.398	0.479
909.000	527.696	79.995	19.996	100.231	20.170	9.273	0.479
909.500	527.936	79.996	19.996	100.230	20.166	9.538	0.486
910.000	528.151	79.996	19.997	100.230	20.171	9.194	0.468
910.500	528.411	79.995	19.995	100.232	20.175	8.952	0.465
911.000	528.714	79.997	19.996	100.232	20.169	9.346	0.519
911.500	529.039	79.999	19.994	100.232	20.176	8.899	0.596
912.000	529.164	79.996	19.996	100.232	20.174	9.007	0.539
912.500	529.441	79.996	19.994	100.232	20.172	9.159	0.426
913.000	529.682	80.000	19.996	100.234	20.176	8.893	0.460
913.500	529.915	79.997	19.995	100.235	20.175	8.963	0.496
914.000	530.195	79.997	19.994	100.235	20.174	9.037	0.494
914.500	530.438	79.997	19.996	100.233	20.180	8.558	0.518
915.000	530.677	79.999	19.995	100.234	20.181	8.541	0.502
915.500	530.928	79.997	19.995	100.235	20.180	8.618	0.486
916.000	531.218	79.997	19.996	100.236	20.177	8.767	0.515
916.500	531.408	79.997	19.994	100.236	20.179	8.642	0.510
917.000	531.647	79.998	19.994	100.236	20.181	8.500	0.455
917.501	531.925	79.998	19.996	100.234	20.181	8.504	0.473
918.001	532.158	79.999	19.995	100.232	20.181	8.502	0.514
918.500	532.408	79.998	19.995	100.231	20.181	8.489	0.497
919.000	532.656	79.999	19.996	100.232	20.183	8.360	0.491
919.501	532.899	80.000	19.995	100.235	20.188	8.027	0.495
920.001	533.149	79.995	19.995	100.239	20.182	8.426	0.492
920.500	533.369	79.999	19.995	100.241	20.185	8.247	0.481
921.000	533.623	79.998	19.995	100.240	20.184	8.332	0.472
921.501	533.893	79.998	19.996	100.242	20.185	8.261	0.499
922.001	534.184	79.999	19.994	100.242	20.187	8.137	0.543
922.500	534.417	79.997	19.994	100.243	20.187	8.140	0.543
923.000	534.642	80.000	19.994	100.245	20.190	7.921	0.491
923.500	534.892	79.998	19.993	100.250	20.191	7.805	0.466
924.000	535.168	79.997	19.994	100.253	20.186	8.168	0.500
924.500	535.410	80.000	19.994	100.257	20.189	7.993	0.522
925.000	535.633	80.000	19.994	100.255	20.191	7.806	0.492
925.500	535.913	80.001	19.995	100.253	20.193	7.698	0.484
926.000	536.137	79.998	19.994	100.251	20.191	7.832	0.504
926.500	536.394	79.998	19.993	100.245	20.193	7.705	0.493
927.000	536.665	80.000	19.996	100.240	20.192	7.768	0.505
927.500	536.897	79.999	19.994	100.238	20.199	7.297	0.515
928.000	537.167	80.000	19.993	100.237	20.193	7.668	0.503
928.500	537.416	79.998	19.994	100.238	20.193	7.690	0.510
929.000	537.664	79.998	19.995	100.237	20.192	7.740	0.508
929.500	537.930	79.999	19.994	100.239	20.193	7.694	0.506
930.000	538.142	79.997	19.993	100.239	20.197	7.437	0.496
930.500	538.413	79.999	19.994	100.237	20.196	7.515	0.480
931.000	538.668	79.998	19.994	100.237	20.197	7.411	0.505
931.500	538.904	79.997	19.993	100.244	20.197	7.426	0.509
932.000	539.146	79.998	19.995	100.246	20.197	7.402	0.484
932.500	539.404	79.997	19.995	100.253	20.199	7.275	0.489
933.000	539.658	79.998	19.995	100.259	20.200	7.199	0.506
933.500	539.923	79.999	19.995	100.259	20.199	7.301	0.516
934.000	540.176	79.999	19.993	100.255	20.205	6.877	0.518
934.500	540.414	79.998	19.994	100.253	20.197	7.388	0.505
935.000	540.682	79.998	19.994	100.247	20.206	6.776	0.499
935.500	540.916	79.998	19.993	100.243	20.205	6.876	0.504
936.000	541.204	79.998	19.994	100.239	20.200	7.176	0.512
936.500	541.427	79.998	19.994	100.237	20.205	6.885	0.516
937.000	541.670	79.998	19.994	100.235	20.203	7.023	0.489
937.500	541.918	79.999	19.995	100.236	20.205	6.864	0.479
938.000	542.170	79.999	19.994	100.234	20.206	6.758	0.496
938.500	542.449	79.996	19.993	100.234	20.205	6.852	0.515
939.000	542.680	80.000	19.995	100.237	20.205	6.822	0.520
939.500	542.939	79.999	19.995	100.237	20.205	6.838	0.500
940.000	543.174	79.998	19.995	100.237	20.213	6.335	0.492
940.500	543.453	79.998	19.995	100.238	20.205	6.885	0.504
941.000	543.700	79.998	19.993	100.238	20.211	6.414	0.520
941.500	543.949	79.999	19.994	100.237	20.208	6.616	0.512
942.000	544.226	80.001	19.995	100.242	20.201	7.137	0.511
942.500	544.439	79.998	19.994	100.244	20.211	6.462	0.508
943.000	544.732	79.998	19.994	100.246	20.208	6.647	0.498
943.500	544.954	79.999	19.994	100.245	20.208	6.643	0.511
944.000	545.222	79.999	19.994	100.245	20.205	6.837	0.502
944.500	545.447	80.000	19.995	100.240	20.213	6.322	0.492
945.000	545.722	79.999	19.995	100.239	20.208	6.627	0.497
945.500	545.977	79.997	19.994	100.240	20.214	6.262	0.515
946.000	546.220	79.998	19.993	100.242	20.212	6.394	0.514
946.500	546.472	79.999	19.994	100.240	20.211	6.439	0.497
947.000	546.718	80.000	19.994	100.240	20.213	6.310	0.497
947.500	546.991	79.999	19.994	100.237	20.216	6.099	0.509
948.000	547.273	80.000	19.994	100.234	20.209	6.608	0.537
948.500	547.540	80.000	19.994	100.231	20.218	5.961	0.552
949.000	547.776	79.999	19.994	100.231	20.213	6.294	0.526
949.500	548.042	80.002	19.995	100.232	20.215	6.148	0.503
950.000	548.299	80.000	19.993	100.233	20.220	5.823	0.512
950.500	548.545	79.999	19.994	100.235	20.218	5.959	0.513
951.000	548.783	80.000	19.994	100.236	20.214	6.214	0.494
951.500	549.055	79.999	19.994	100.239	20.214	6.238	0.497
952.000	549.311	80.000	19.994	100.239	20.218	5.942	0.519
952.500	549.562	79.999	19.994	100.238	20.215	6.173	0.518
953.000	549.848	80.000	19.993	100.239	20.213	6.273	0.522
953.500	550.095	79.999	19.994	100.241	20.217	6.007	0.535
954.000	550.373	79.999	19.995	100.239	20.216	6.062	0.529
954.500	550.622	79.999	19.994	100.243	20.223	5.614	0.526
955.000	550.854	79.999	19.995	100.249	20.221	5.767	0.504
955.500	551.136	79.999	19.995	100.251	20.216	6.119	0.498
956.000	551.394	79.998	19.996	100.250	20.219	5.853	0.527
956.500	551.622	79.997	19.995	100.251	20.218	5.980	0.513
957.000	551.886	79.997	19.994	100.248	20.221	5.743	0.489
957.500	552.166	79.996	19.994	100.246	20.218	5.970	0.518
958.000	552.434	79.998	19.996	100.244	20.223	5.582	0.546
958.500	552.650	79.998	19.994	100.243	20.220	5.833	0.516
959.000	552.958	79.998	19.994	100.248	20.222	5.699	0.504
959.500	553.204	79.998	19.995	100.251	20.222	5.657	0.538
960.000	553.471	79.997	19.993	100.249	20.218	5.986	0.533
960.500	553.719	79.997	19.994	100.246	20.226	5.379	0.514
961.000	553.986	80.000	19.994	100.247	20.219	5.911	0.515
961.500	554.252	79.996	19.994	100.240	20.223	5.608	0.524
962.000	554.544	79.998	19.993	100.236	20.228	5.242	0.546
962.500	554.781	79.998	19.993	100.239	20.224	5.554	0.543
963.001	555.033	79.997	19.995	100.245	20.230	5.134	0.509
963.500	555.270	79.997	19.994	100.249	20.229	5.174	0.489
964.000	555.554	79.999	19.994	100.256	20.223	5.598	0.505
964.500	555.834	79.998	19.995	100.262	20.227	5.327	0.542
965.000	556.059	79.999	19.994	100.263	20.228	5.238	0.535
965.500	556.335	79.998	19.993	100.261	20.224	5.542	0.503
966.000	556.606	79.998	19.995	100.261	20.227	5.314	0.524
966.500	556.862	79.998	19.995	100.260	20.228	5.246	0.537
967.000	557.110	79.998	19.994	100.254	20.226	5.407	0.515
967.500	557.404	79.998	19.994	100.251	20.231	5.061	0.523
968.000	557.622	79.997	19.994	100.247	20.220	5.835	0.527
968.500	557.901	79.998	19.996	100.240	20.223	5.632	0.504
969.000	558.157	79.998	19.995	100.234	20.223	5.587	0.516
969.500	558.447	79.998	19.994	100.232	20.225	5.490	0.540
970.000	558.682	79.998	19.994	100.230	20.228	5.233	0.535
970.500	558.983	79.998	19.995	100.231	20.222	5.686	0.531
971.000	559.194	79.997	19.994	100.231	20.224	5.546	0.524
971.500	559.474	79.999	19.995	100.232	20.224	5.511	0.501
972.000	559.756	79.998	19.995	100.232	20.233	4.925	0.527
972.500	560.012	79.998	19.994	100.235	20.229	5.174	0.550
973.000	560.266	79.999	19.995	100.240	20.225	5.494	0.524
973.500	560.512	80.000	19.995	100.243	20.234	4.873	0.505
974.000	560.760	79.997	19.995	100.245	20.228	5.280	0.497
974.500	561.022	79.998	19.997	100.248	20.233	4.947	0.502
975.000	561.256	79.998	19.995	100.246	20.228	5.264	0.503
975.500	561.560	80.000	19.995	100.240	20.226	5.418	0.517
976.000	561.849	79.999	19.994	100.239	20.225	5.501	0.565
976.500	562.114	79.998	19.995	100.239	20.222	5.649	0.573
977.000	562.345	79.999	19.996	100.243	20.222	5.647	0.525
977.500	562.646	80.000	19.996	100.248	20.228	5.274	0.514
978.000	562.863	80.001	19.994	100.254	20.228	5.265	0.525
978.500	563.163	79.999	19.996	100.258	20.230	5.095	0.517
979.000	563.410	79.999	19.996	100.259	20.225	5.462	0.532
979.500	563.684	79.996	19.995	100.255	20.228	5.266	0.534
980.000	563.929	79.999	19.995	100.250	20.229	5.209	0.520
980.500	564.221	80.000	19.996	100.247	20.229	5.214	0.528
981.001	564.414	79.998	19.995	100.246	20.231	5.038	0.511
981.501	564.681	79.998	19.995	100.244	20.232	5.004	0.472
982.001	564.949	79.999	19.995	100.243	20.235	4.798	0.497
982.501	565.230	79.997	19.995	100.246	20.233	4.940	0.542
983.001	565.461	80.000	19.994	100.250	20.228	5.244	0.530
983.501	565.739	79.997	19.995	100.249	20.225	5.450	0.511
984.001	565.987	79.999	19.995	100.248	20.221	5.738	0.518
984.500	566.247	79.996	19.994	100.247	20.228	5.269	0.517
985.000	566.523	79.998	19.994	100.244	20.228	5.269	0.522
985.500	566.771	79.998	19.994	100.239	20.229	5.185	0.530
986.000	567.039	79.998	19.996	100.239	20.232	4.981	0.520
986.500	567.319	79.997	19.994	100.240	20.233	4.886	0.532
987.000	567.527	79.995	19.993	100.239	20.234	4.828	0.518
987.500	567.818	79.997	19.996	100.243	20.232	5.002	0.494
988.000	568.094	79.998	19.996	100.246	20.235	4.745	0.533
988.500	568.325	79.998	19.996	100.249	20.232	4.994	0.537
989.000	568.621	80.000	19.997	100.255	20.226	5.380	0.517
989.500	568.859	79.998	19.995	100.262	20.234	4.835	0.531
990.000	569.092	79.997	19.996	100.261	20.234	4.873	0.503
990.500	569.381	79.996	19.994	100.261	20.232	5.004	0.496
991.000	569.678	79.996	19.994	100.260	20.236	4.732	0.554
991.500	569.923	79.996	19.995	100.256	20.236	4.677	0.564
992.000	570.166	79.996	19.995	100.250	20.230	5.121	0.515
992.500	570.437	79.998	19.995	100.253	20.234	4.875	0.501
993.000	570.680	79.997	19.995	100.251	20.233	4.886	0.514
993.500	570.960	79.997	19.995	100.250	20.238	4.586	0.519
994.000	571.215	79.997	19.995	100.248	20.226	5.373	0.529
994.500	571.476	79.997	19.996	100.251	20.233	4.940	0.525
995.000	571.743	79.998	19.998	100.250	20.237	4.637	0.522
995.500	571.994	79.996	19.995	100.247	20.237	4.664	0.523
996.000	572.245	79.997	19.997	100.246	20.236	4.723	0.510
996.500	572.498	79.999	19.998	100.247	20.235	4.760	0.503
997.000	572.741	79.998	19.994	100.245	20.237	4.628	0.500
997.500	572.998	79.998	19.995	100.243	20.237	4.652	0.498
998.000	573.247	79.997	19.995	100.246	20.235	4.787	0.503
998.500	573.552	79.998	19.997	100.245	20.235	4.751	0.530
999.000	573.814	79.997	19.995	100.245	20.230	5.124	0.560
999.500	574.075	79.998	19.996	100.243	20.232	4.970	0.545
1000.000	574.326	79.997	19.995	100.244	20.235	4.754	0.518
1000.500	574.597	79.999	19.996	100.242	20.230	5.146	0.517
1001.000	574.849	80.001	19.997	100.246	20.232	4.955	0.522
1001.500	575.148	79.994	19.994	100.246	20.236	4.703	0.537
1002.001	575.398	79.996	19.995	100.249	20.234	4.856	0.550
1002.501	575.656	79.997	19.995	100.247	20.231	5.076	0.529
1003.000	575.903	79.998	19.994	100.243	20.233	4.932	0.506
1003.500	576.157	79.999	19.996	100.239	20.231	5.068	0.503
1004.000	576.432	79.999	19.996	100.238	20.235	4.743	0.516
1004.500	576.656	79.999	19.995	100.241	20.237	4.648	0.514
1005.001	576.930	79.996	19.996	100.245	20.238	4.563	0.498
1005.500	577.141	79.998	19.996	100.251	20.234	4.816	0.492
1006.000	577.383	79.997	19.996	100.255	20.234	4.851	0.469
1006.500	577.669	79.996	19.994	100.258	20.231	5.048	0.490
1007.000	577.903	79.996	19.994	100.255	20.233	4.912	0.524
1007.501	578.154	79.998	19.995	100.251	20.229	5.226	0.502
1008.000	578.381	79.997	19.994	100.252	20.233	4.889	0.481
1008.500	578.657	80.000	19.993	100.253	20.236	4.721	0.490
1009.000	578.907	79.995	19.994	100.253	20.239	4.486	0.515
1009.500	579.154	79.999	19.997	100.253	20.234	4.843	0.512
1010.000	579.399	79.998	19.995	100.256	20.229	5.182	0.495
1010.500	579.627	79.996	19.995	100.250	20.236	4.677	0.483
1011.000	579.904	79.997	19.995	100.245	20.233	4.917	0.489
1011.500	580.144	80.000	19.994	100.243	20.233	4.906	0.511
1012.000	580.416	79.996	19.995	100.243	20.239	4.501	0.515
1012.500	580.687	80.000	19.994	100.240	20.235	4.809	0.527
1013.000	580.901	80.000	19.994	100.242	20.230	5.134	0.514
1013.500	581.154	79.997	19.994	100.245	20.237	4.664	0.476
1014.000	581.408	79.998	19.994	100.247	20.237	4.613	0.487
1014.500	581.667	79.997	19.994	100.247	20.238	4.569	0.509
1015.000	581.914	79.997	19.994	100.248	20.241	4.376	0.509
1015.500	582.191	79.998	19.994	100.245	20.237	4.630	0.515
1016.001	582.419	79.998	19.994	100.244	20.239	4.527	0.515
1016.501	582.659	79.999	19.993	100.243	20.233	4.930	0.487
1017.000	582.914	79.999	19.994	100.247	20.241	4.361	0.481
1017.500	583.163	79.999	19.994	100.253	20.237	4.635	0.499
1018.000	583.410	79.999	19.994	100.259	20.238	4.573	0.500
1018.500	583.616	79.998	19.995	100.264	20.236	4.711	0.475
1019.000	583.930	79.999	19.993	100.264	20.234	4.813	0.487
1019.500	584.151	79.999	19.994	100.260	20.238	4.539	0.527
1020.000	584.405	80.001	19.995	100.252	20.236	4.721	0.505
1020.500	584.649	79.998	19.993	100.249	20.236	4.696	0.486
1021.000	584.904	80.002	19.994	100.244	20.239	4.516	0.498
1021.500	585.195	79.997	19.993	100.244	20.234	4.872	0.522
1022.001	585.469	79.996	19.994	100.244	20.234	4.876	0.556
1022.501	585.666	80.000	19.995	100.246	20.235	4.760	0.518
1023.000	585.951	79.998	19.995	100.246	20.238	4.592	0.477
1023.500	586.225	80.000	19.993	100.247	20.236	4.702	0.521
1024.000	586.443	80.001	19.995	100.248	20.239	4.524	0.525
1024.500	586.712	80.002	19.995	100.249	20.236	4.701	0.489
1025.000	586.949	80.001	19.994	100.248	20.238	4.543	0.497
1025.500	587.208	79.999	19.994	100.251	20.234	4.845	0.501
1026.000	587.472	80.001	19.995	100.250	20.237	4.607	0.510
1026.500	587.736	80.001	19.994	100.249	20.233	4.938	0.525
1027.000	587.956	80.000	19.994	100.248	20.234	4.817	0.506
1027.501	588.208	80.002	19.996	100.245	20.239	4.511	0.478
1028.001	588.492	80.001	19.995	100.240	20.233	4.889	0.504
1028.500	588.759	80.001	19.994	100.240	20.232	4.951	0.543
1029.000	589.026	80.002	19.996	100.242	20.232	5.010	0.543
1029.500	589.257	80.000	19.994	100.246	20.238	4.596	0.516
1030.000	589.529	80.000	19.994	100.252	20.240	4.410	0.500
1030.500	589.797	80.002	19.995	100.255	20.236	4.692	0.521
1031.000	590.029	80.002	19.995	100.260	20.234	4.868	0.520
1031.500	590.273	80.002	19.995	100.259	20.239	4.465	0.488
1032.000	590.510	80.001	19.994	100.255	20.239	4.522	0.479
1032.500	590.818	80.001	19.995	100.256	20.232	4.980	0.513
1033.001	591.028	80.002	19.995	100.258	20.238	4.547	0.531
1033.501	591.296	80.000	19.995	100.254	20.240	4.405	0.498
1034.000	591.541	79.998	19.994	100.253	20.239	4.497	0.496
1034.500	591.819	79.999	19.994	100.255	20.239	4.482	0.518
1035.000	592.133	80.000	19.995	100.252	20.238	4.545	0.558
1035.500	592.363	80.000	19.994	100.249	20.233	4.904	0.568
1036.000	592.640	79.997	19.995	100.250	20.232	4.965	0.525
1036.500	592.865	79.997	19.993	100.251	20.237	4.615	0.504
1037.000	593.086	79.997	19.995	100.249	20.233	4.919	0.474
1037.500	593.361	79.996	19.995	100.251	20.227	5.305	0.471
1038.000	593.635	79.998	19.994	100.252	20.235	4.789	0.522
1038.500	593.862	79.999	19.994	100.253	20.234	4.853	0.525
1039.000	594.121	79.998	19.995	100.251	20.239	4.488	0.494
1039.500	594.388	79.998	19.995	100.253	20.237	4.633	0.506
1040.000	594.632	79.998	19.996	100.251	20.235	4.809	0.518
1040.500	594.887	79.997	19.994	100.252	20.237	4.622	0.505
1041.001	595.159	79.999	19.995	100.249	20.238	4.552	0.513
