Repository: ulfsri/fsri_materials_database

# Materials and Products Database

## 01_Data

Raw data generated from each apparatus are included here in plain-text format. The data is organized first by material, next by the short name of test apparatus used, and where applicable additional filtering by test settings.

### material.json

Each material directory contains a json file of the same name as the material. This file links the data stored in the repository as well as data and graphs produced by the accompanying scripts (__02_Scripts__) to the respective landing page for the material on the front-end website.

File: 01_Data/PVC_R01/MCC/PVC_R01_MCC_30K_min_210924_R4.txt (part 3 of 4)
T Correction Coefficients:	0	1.024463	0
Time Shift (s):	14
*
Time (s)	Temperature (C)	N2 flow rate (cc/min)	O2 flow rate (cc/min)	Flow Rate (cc/min)	Oxygen (%)	HRR (W/g)	Heating rate (C/s)
695.500	420.081	80.008	19.996	100.269	19.562	42.336	0.517
696.000	420.313	80.008	19.996	100.268	19.554	42.855	0.545
696.500	420.571	80.009	19.995	100.264	19.549	43.154	0.516
697.000	420.780	80.009	19.996	100.263	19.541	43.709	0.478
697.500	421.075	80.008	19.996	100.261	19.537	43.980	0.485
698.000	421.331	80.010	19.997	100.263	19.532	44.272	0.527
698.500	421.559	80.008	19.996	100.263	19.525	44.736	0.518
699.000	421.804	80.008	19.996	100.263	19.522	44.947	0.479
699.500	422.049	80.008	19.996	100.261	19.515	45.401	0.481
700.000	422.299	80.009	19.996	100.262	19.511	45.635	0.492
700.500	422.563	80.008	19.997	100.258	19.500	46.383	0.505
701.000	422.806	80.009	19.996	100.258	19.494	46.727	0.511
701.501	423.069	80.008	19.997	100.259	19.491	46.972	0.506
702.000	423.327	80.009	19.996	100.261	19.485	47.362	0.513
702.500	423.594	80.009	19.997	100.259	19.476	47.931	0.523
703.000	423.829	80.008	19.996	100.259	19.471	48.233	0.513
703.500	424.045	80.008	19.996	100.259	19.470	48.291	0.476
704.000	424.317	80.010	19.997	100.259	19.463	48.783	0.470
704.500	424.563	80.006	19.996	100.258	19.458	49.070	0.503
705.000	424.805	80.010	19.996	100.258	19.452	49.476	0.503
705.500	425.073	80.009	19.996	100.258	19.446	49.888	0.500
706.000	425.290	80.008	19.997	100.257	19.442	50.153	0.498
706.500	425.601	80.007	19.997	100.256	19.436	50.550	0.506
707.000	425.841	80.010	19.997	100.257	19.430	50.952	0.539
707.500	426.072	80.007	19.997	100.255	19.427	51.142	0.511
708.000	426.327	80.005	19.997	100.255	19.419	51.668	0.478
708.500	426.558	80.009	19.996	100.256	19.414	51.939	0.486
709.000	426.814	80.008	19.996	100.255	19.408	52.380	0.487
709.500	427.079	80.007	19.997	100.254	19.403	52.655	0.504
710.000	427.346	80.011	19.996	100.255	19.398	52.992	0.527
710.500	427.584	80.005	19.997	100.255	19.394	53.232	0.519
711.000	427.801	80.008	19.996	100.255	19.387	53.715	0.480
711.500	428.117	80.009	19.996	100.257	19.380	54.168	0.494
712.000	428.354	80.009	19.996	100.257	19.378	54.317	0.543
712.500	428.602	80.009	19.996	100.257	19.370	54.808	0.519
713.000	428.873	80.010	19.995	100.258	19.365	55.171	0.502
713.500	429.126	80.007	19.997	100.257	19.363	55.259	0.521
714.000	429.408	80.010	19.996	100.256	19.354	55.839	0.529
714.500	429.642	80.008	19.996	100.256	19.351	56.048	0.526
715.000	429.880	80.014	19.995	100.255	19.345	56.431	0.495
715.500	430.111	80.008	19.997	100.254	19.337	56.975	0.471
716.000	430.380	80.012	19.995	100.254	19.331	57.369	0.484
716.500	430.641	80.010	19.995	100.253	19.326	57.712	0.515
717.000	430.863	80.012	19.995	100.254	19.320	58.047	0.506
717.500	431.163	80.010	19.995	100.255	19.317	58.298	0.502
718.000	431.439	80.010	19.994	100.255	19.312	58.594	0.549
718.500	431.669	80.010	19.995	100.255	19.309	58.811	0.541
719.000	431.928	80.012	19.995	100.256	19.301	59.311	0.498
719.500	432.175	80.010	19.995	100.255	19.293	59.815	0.497
720.000	432.448	80.011	19.995	100.254	19.292	59.876	0.513
720.500	432.682	80.010	19.995	100.255	19.291	59.959	0.514
721.000	432.940	80.008	19.995	100.254	19.287	60.244	0.500
721.500	433.223	80.009	19.996	100.254	19.283	60.464	0.516
722.000	433.462	80.010	19.995	100.254	19.277	60.870	0.531
722.500	433.739	80.009	19.995	100.254	19.274	61.080	0.519
723.000	434.020	80.007	19.995	100.254	19.269	61.393	0.537
723.500	434.270	80.010	19.995	100.254	19.269	61.416	0.544
724.000	434.525	80.009	19.994	100.254	19.265	61.622	0.518
724.500	434.793	80.008	19.995	100.253	19.260	61.989	0.514
725.000	435.031	80.007	19.995	100.254	19.258	62.119	0.515
725.500	435.321	80.008	19.996	100.254	19.255	62.290	0.517
726.000	435.575	80.008	19.996	100.255	19.255	62.324	0.536
726.500	435.781	80.010	19.996	100.255	19.248	62.743	0.502
727.000	436.018	80.010	19.995	100.255	19.246	62.872	0.452
727.500	436.305	80.010	19.995	100.255	19.248	62.756	0.484
728.000	436.590	80.006	19.995	100.255	19.243	63.084	0.548
728.501	436.797	80.008	19.995	100.254	19.242	63.108	0.532
729.000	437.079	80.007	19.995	100.254	19.243	63.103	0.491
729.500	437.302	80.009	19.995	100.253	19.241	63.167	0.497
730.000	437.558	80.007	19.995	100.252	19.236	63.492	0.492
730.500	437.841	80.008	19.995	100.252	19.240	63.276	0.509
731.000	438.044	80.008	19.995	100.252	19.236	63.516	0.513
731.500	438.300	80.006	19.995	100.252	19.239	63.362	0.472
732.000	438.567	80.007	19.996	100.254	19.239	63.341	0.491
732.500	438.845	80.008	19.994	100.254	19.237	63.472	0.534
733.000	439.076	80.006	19.996	100.256	19.237	63.494	0.527
733.500	439.331	80.007	19.995	100.254	19.240	63.301	0.497
734.000	439.554	80.006	19.996	100.250	19.240	63.265	0.482
734.500	439.833	80.005	19.996	100.247	19.237	63.444	0.490
735.000	440.071	80.006	19.996	100.244	19.240	63.255	0.509
735.500	440.363	80.010	19.995	100.239	19.241	63.188	0.523
736.000	440.590	80.005	19.995	100.238	19.244	62.986	0.524
736.500	440.834	80.011	19.995	100.240	19.242	63.169	0.495
737.000	441.112	80.007	19.996	100.243	19.244	62.997	0.496
737.500	441.365	80.007	19.995	100.244	19.246	62.903	0.526
738.000	441.617	80.010	19.996	100.245	19.250	62.615	0.518
738.500	441.860	80.007	19.995	100.245	19.253	62.462	0.500
739.000	442.071	80.009	19.996	100.246	19.253	62.426	0.475
739.500	442.370	80.011	19.996	100.241	19.255	62.317	0.482
740.000	442.633	80.006	19.997	100.238	19.261	61.903	0.536
740.500	442.862	80.007	19.995	100.236	19.264	61.682	0.527
741.000	443.115	80.007	19.995	100.235	19.266	61.609	0.487
741.500	443.358	80.008	19.996	100.235	19.266	61.579	0.489
742.000	443.609	80.009	19.996	100.239	19.269	61.381	0.495
742.500	443.878	80.008	19.996	100.242	19.268	61.474	0.507
743.000	444.134	80.007	19.995	100.246	19.269	61.365	0.522
743.500	444.403	80.008	19.996	100.251	19.273	61.116	0.525
744.000	444.647	80.009	19.995	100.254	19.274	61.035	0.519
744.500	444.917	80.006	19.995	100.255	19.276	60.937	0.513
745.000	445.152	80.008	19.996	100.256	19.275	60.971	0.509
745.500	445.379	80.004	19.995	100.258	19.274	61.039	0.483
746.000	445.653	80.010	19.995	100.258	19.275	61.001	0.482
746.500	445.899	80.007	19.995	100.258	19.274	61.032	0.511
747.000	446.166	80.008	19.995	100.259	19.277	60.885	0.516
747.500	446.431	80.008	19.995	100.260	19.274	61.096	0.522
748.000	446.624	80.008	19.995	100.259	19.272	61.184	0.495
748.500	446.920	80.008	19.995	100.259	19.273	61.152	0.473
749.000	447.177	80.007	19.995	100.257	19.272	61.168	0.521
749.500	447.460	80.009	19.995	100.257	19.271	61.276	0.547
750.000	447.717	80.007	19.995	100.255	19.272	61.203	0.540
750.500	447.918	80.007	19.995	100.251	19.267	61.528	0.499
751.000	448.170	80.008	19.995	100.249	19.268	61.455	0.456
751.500	448.448	80.006	19.995	100.250	19.266	61.586	0.492
752.000	448.729	80.006	19.994	100.249	19.264	61.708	0.545
752.500	448.940	80.006	19.994	100.250	19.267	61.552	0.525
753.000	449.244	80.009	19.996	100.254	19.266	61.567	0.503
753.500	449.442	80.007	19.995	100.257	19.266	61.580	0.508
754.000	449.702	80.007	19.994	100.256	19.264	61.691	0.480
754.500	449.956	80.007	19.996	100.255	19.266	61.599	0.486
755.000	450.215	80.004	19.995	100.252	19.265	61.637	0.514
755.500	450.459	80.007	19.994	100.252	19.262	61.827	0.508
756.000	450.744	80.007	19.995	100.252	19.265	61.629	0.516
756.500	450.948	80.007	19.996	100.253	19.264	61.685	0.509
757.000	451.248	80.009	19.995	100.252	19.266	61.594	0.497
757.500	451.479	80.005	19.995	100.253	19.265	61.656	0.518
758.000	451.719	80.007	19.995	100.254	19.264	61.667	0.501
758.500	452.017	80.009	19.994	100.254	19.265	61.621	0.504
759.000	452.247	80.008	19.995	100.251	19.267	61.519	0.533
759.500	452.500	80.008	19.996	100.249	19.264	61.712	0.506
760.000	452.751	80.008	19.996	100.252	19.263	61.780	0.493
760.500	453.035	80.008	19.994	100.252	19.263	61.767	0.520
761.000	453.273	80.006	19.996	100.252	19.265	61.596	0.529
761.500	453.533	80.009	19.995	100.257	19.264	61.708	0.510
762.000	453.791	80.007	19.997	100.261	19.266	61.565	0.507
762.500	454.061	80.008	19.995	100.261	19.267	61.500	0.523
763.000	454.263	80.008	19.996	100.260	19.269	61.357	0.500
763.500	454.507	80.009	19.996	100.255	19.268	61.474	0.459
764.000	454.750	80.005	19.996	100.250	19.269	61.392	0.467
764.500	455.039	80.008	19.995	100.246	19.269	61.415	0.510
765.000	455.310	80.012	19.996	100.244	19.274	61.094	0.546
765.500	455.548	80.011	19.996	100.243	19.277	60.866	0.535
766.000	455.834	80.008	19.997	100.246	19.282	60.586	0.517
766.500	456.058	80.013	19.997	100.243	19.284	60.425	0.517
767.000	456.282	80.007	19.996	100.241	19.291	59.958	0.479
767.500	456.584	80.008	19.997	100.235	19.299	59.462	0.487
768.000	456.853	80.009	19.996	100.228	19.303	59.170	0.549
768.500	457.109	80.009	19.996	100.222	19.316	58.352	0.548
769.000	457.363	80.008	19.996	100.222	19.327	57.597	0.518
769.500	457.633	80.011	19.996	100.226	19.334	57.165	0.517
770.000	457.895	80.009	19.997	100.224	19.340	56.754	0.528
770.500	458.178	80.004	19.996	100.216	19.349	56.139	0.538
771.000	458.409	80.011	19.996	100.208	19.356	55.679	0.530
771.500	458.695	80.012	19.996	100.204	19.362	55.286	0.516
772.000	458.944	80.009	19.997	100.197	19.361	55.350	0.526
772.500	459.201	80.009	19.997	100.200	19.364	55.152	0.521
773.000	459.444	80.009	19.995	100.210	19.363	55.268	0.503
773.500	459.675	80.011	19.996	100.223	19.366	55.029	0.487
774.000	459.971	80.012	19.996	100.232	19.370	54.796	0.500
774.500	460.212	80.011	19.996	100.240	19.366	55.052	0.532
775.000	460.472	80.011	19.996	100.252	19.368	54.930	0.519
775.500	460.730	80.007	19.997	100.263	19.373	54.619	0.509
776.000	460.993	80.010	19.995	100.273	19.375	54.500	0.520
776.500	461.253	80.007	19.996	100.281	19.380	54.177	0.522
777.000	461.525	80.015	19.997	100.287	19.383	53.953	0.528
777.500	461.756	80.010	19.996	100.284	19.382	54.017	0.517
778.000	461.967	80.007	19.995	100.277	19.389	53.607	0.472
778.500	462.275	80.006	19.997	100.269	19.391	53.419	0.480
779.000	462.507	80.008	19.996	100.256	19.395	53.195	0.529
779.500	462.792	80.008	19.996	100.244	19.403	52.699	0.529
780.000	463.057	80.008	19.997	100.231	19.409	52.245	0.534
780.500	463.295	80.007	19.997	100.222	19.418	51.695	0.526
781.000	463.574	80.009	19.996	100.212	19.423	51.354	0.510
781.500	463.778	80.009	19.995	100.199	19.432	50.772	0.500
782.000	464.065	80.010	19.996	100.186	19.439	50.327	0.487
782.500	464.346	80.011	19.996	100.183	19.444	49.991	0.529
783.000	464.585	80.008	19.996	100.181	19.444	49.993	0.545
783.500	464.824	80.007	19.996	100.185	19.447	49.762	0.500
784.000	465.053	80.008	19.996	100.195	19.451	49.548	0.473
784.500	465.325	80.005	19.996	100.210	19.452	49.444	0.484
785.000	465.606	80.009	19.997	100.222	19.458	49.050	0.527
785.500	465.858	80.009	19.995	100.231	19.464	48.704	0.544
786.000	466.089	80.012	19.996	100.238	19.471	48.240	0.509
786.500	466.349	80.007	19.996	100.246	19.476	47.891	0.487
787.000	466.636	80.009	19.995	100.249	19.479	47.717	0.519
787.500	466.889	80.006	19.996	100.245	19.486	47.246	0.544
788.000	467.157	80.009	19.995	100.244	19.490	46.989	0.531
788.500	467.395	80.006	19.997	100.244	19.492	46.886	0.513
789.000	467.646	80.008	19.996	100.243	19.495	46.637	0.497
789.500	467.913	80.008	19.996	100.244	19.499	46.417	0.504
790.000	468.139	80.007	19.996	100.244	19.503	46.147	0.505
790.500	468.425	80.011	19.996	100.240	19.509	45.740	0.503
791.000	468.692	80.007	19.996	100.232	19.513	45.493	0.533
791.500	468.969	80.010	19.997	100.224	19.517	45.258	0.548
792.000	469.187	80.010	19.996	100.217	19.522	44.881	0.519
792.500	469.444	80.011	19.996	100.215	19.528	44.501	0.485
793.000	469.708	80.010	19.995	100.209	19.534	44.155	0.499
793.500	469.989	80.010	19.996	100.208	19.537	43.941	0.533
794.000	470.221	80.009	19.996	100.208	19.539	43.821	0.528
794.500	470.478	80.011	19.996	100.209	19.543	43.540	0.501
795.000	470.772	80.011	19.995	100.210	19.546	43.373	0.520
795.500	471.033	80.010	19.996	100.214	19.549	43.191	0.552
796.000	471.234	80.011	19.996	100.216	19.556	42.724	0.508
796.500	471.495	80.013	19.996	100.216	19.560	42.459	0.462
797.001	471.779	80.012	19.996	100.216	19.567	42.001	0.503
797.501	472.032	80.011	19.995	100.216	19.574	41.534	0.541
798.000	472.313	80.011	19.996	100.216	19.588	40.648	0.536
798.500	472.550	80.011	19.996	100.216	19.599	39.950	0.526
799.000	472.817	80.009	19.996	100.214	19.612	39.103	0.511
799.500	473.071	80.006	19.996	100.205	19.625	38.202	0.513
800.000	473.337	80.006	19.996	100.197	19.640	37.234	0.521
800.500	473.601	80.011	19.996	100.189	19.650	36.609	0.525
801.000	473.875	80.009	19.996	100.181	19.658	36.044	0.534
801.500	474.134	80.008	19.997	100.176	19.665	35.582	0.536
802.000	474.417	80.008	19.997	100.177	19.673	35.093	0.538
802.500	474.662	80.010	19.996	100.178	19.675	34.961	0.535
803.000	474.886	80.010	19.997	100.183	19.679	34.716	0.498
803.500	475.125	80.009	19.996	100.188	19.682	34.513	0.466
804.000	475.430	80.008	19.997	100.195	19.683	34.423	0.503
804.500	475.684	80.009	19.996	100.208	19.686	34.229	0.552
805.000	475.943	80.009	19.996	100.224	19.686	34.283	0.536
805.500	476.187	80.011	19.996	100.237	19.686	34.291	0.508
806.000	476.446	80.009	19.997	100.252	19.688	34.138	0.502
806.500	476.698	80.007	19.997	100.266	19.690	33.988	0.507
807.000	476.968	80.005	19.997	100.272	19.695	33.652	0.517
807.500	477.223	80.008	19.996	100.274	19.699	33.399	0.524
808.000	477.469	80.011	19.995	100.273	19.700	33.335	0.513
808.500	477.692	80.010	19.996	100.267	19.706	32.961	0.485
809.000	477.953	80.009	19.996	100.253	19.709	32.791	0.476
809.500	478.248	80.011	19.995	100.241	19.714	32.472	0.520
810.000	478.493	80.008	19.996	100.226	19.718	32.176	0.548
810.500	478.738	80.006	19.996	100.211	19.722	31.921	0.515
811.001	479.010	80.011	19.995	100.197	19.727	31.595	0.503
811.500	479.266	80.011	19.995	100.189	19.730	31.383	0.522
812.000	479.534	80.004	19.996	100.182	19.740	30.731	0.526
812.500	479.775	80.007	19.996	100.179	19.743	30.551	0.516
813.000	480.006	80.003	19.996	100.179	19.747	30.314	0.491
813.500	480.265	80.008	19.996	100.179	19.753	29.903	0.481
814.000	480.506	80.009	19.996	100.180	19.760	29.421	0.495
814.500	480.793	80.004	19.996	100.184	19.763	29.265	0.514
815.000	481.028	80.006	19.996	100.191	19.766	29.071	0.526
815.500	481.292	80.007	19.996	100.199	19.770	28.769	0.511
816.000	481.599	80.008	19.996	100.207	19.771	28.709	0.535
816.500	481.844	80.006	19.995	100.215	19.775	28.445	0.561
817.000	482.070	80.006	19.995	100.219	19.775	28.493	0.512
817.500	482.316	80.010	19.995	100.219	19.781	28.052	0.471
818.000	482.587	80.008	19.994	100.220	19.782	28.014	0.494
818.500	482.842	80.009	19.996	100.220	19.783	27.970	0.521
819.000	483.082	80.004	19.996	100.220	19.785	27.796	0.511
819.500	483.330	80.008	19.995	100.220	19.787	27.695	0.491
820.000	483.589	80.007	19.995	100.220	19.787	27.716	0.498
820.500	483.866	80.005	19.995	100.220	19.790	27.518	0.522
821.001	484.131	80.007	19.995	100.220	19.791	27.411	0.539
821.500	484.396	80.007	19.995	100.220	19.794	27.257	0.536
822.000	484.631	80.008	19.996	100.221	19.797	27.016	0.515
822.500	484.906	80.008	19.995	100.221	19.803	26.676	0.505
823.000	485.167	80.005	19.995	100.219	19.810	26.211	0.522
823.500	485.455	80.005	19.995	100.216	19.816	25.814	0.542
824.000	485.703	80.007	19.995	100.208	19.820	25.551	0.543
824.500	485.963	80.004	19.995	100.200	19.826	25.158	0.522
825.000	486.206	80.007	19.995	100.192	19.834	24.602	0.506
825.500	486.475	80.010	19.994	100.186	19.841	24.185	0.507
826.000	486.722	80.006	19.995	100.182	19.841	24.191	0.514
826.500	486.973	80.006	19.994	100.182	19.844	23.955	0.507
827.000	487.244	80.009	19.995	100.185	19.849	23.627	0.510
827.500	487.471	80.005	19.996	100.191	19.851	23.511	0.510
828.000	487.761	80.010	19.995	100.198	19.854	23.344	0.507
828.501	488.018	80.007	19.995	100.206	19.858	23.099	0.532
829.000	488.282	80.009	19.994	100.214	19.863	22.756	0.534
829.500	488.534	80.010	19.995	100.215	19.867	22.499	0.519
830.000	488.825	80.010	19.995	100.214	19.867	22.462	0.530
830.500	489.071	80.004	19.996	100.215	19.872	22.168	0.540
831.000	489.342	80.006	19.995	100.215	19.875	21.970	0.527
831.500	489.587	80.010	19.995	100.215	19.877	21.848	0.516
832.000	489.824	80.007	19.996	100.217	19.884	21.372	0.498
832.500	490.079	80.007	19.996	100.219	19.886	21.273	0.487
833.000	490.334	80.008	19.995	100.219	19.888	21.111	0.501
833.500	490.563	80.008	19.996	100.218	19.892	20.881	0.497
834.000	490.855	80.010	19.995	100.217	19.895	20.663	0.502
834.500	491.116	80.007	19.996	100.214	19.897	20.530	0.537
835.000	491.380	80.005	19.996	100.206	19.904	20.112	0.539
835.500	491.612	80.010	19.996	100.198	19.903	20.154	0.510
836.000	491.862	80.007	19.995	100.192	19.907	19.891	0.489
836.500	492.132	80.005	19.996	100.186	19.910	19.709	0.501
837.000	492.394	80.006	19.996	100.183	19.915	19.402	0.526
837.501	492.638	80.007	19.995	100.189	19.918	19.151	0.519
838.000	492.918	80.008	19.995	100.196	19.923	18.838	0.515
838.500	493.169	80.005	19.997	100.200	19.924	18.807	0.527
839.000	493.440	80.003	19.996	100.202	19.931	18.304	0.526
839.500	493.715	80.005	19.995	100.208	19.933	18.173	0.534
840.001	493.973	80.010	19.996	100.205	19.939	17.805	0.539
840.501	494.226	80.006	19.995	100.202	19.939	17.835	0.522
841.000	494.466	80.007	19.996	100.203	19.943	17.539	0.502
841.500	494.729	80.009	19.996	100.205	19.948	17.254	0.498
842.000	495.009	80.008	19.995	100.205	19.950	17.071	0.523
842.500	495.283	80.006	19.996	100.206	19.957	16.646	0.549
843.000	495.531	80.011	19.995	100.206	19.958	16.583	0.538
843.500	495.760	80.009	19.996	100.207	19.960	16.425	0.499
844.000	496.031	80.008	19.995	100.207	19.963	16.249	0.488
844.500	496.317	80.006	19.995	100.204	19.968	15.941	0.529
845.000	496.570	80.008	19.995	100.206	19.970	15.797	0.548
845.500	496.804	80.004	19.996	100.206	19.970	15.805	0.513
846.000	497.067	80.007	19.996	100.204	19.978	15.295	0.492
846.500	497.315	80.006	19.996	100.202	19.978	15.303	0.504
847.000	497.604	80.006	19.994	100.206	19.979	15.217	0.524
847.500	497.853	80.008	19.995	100.209	19.982	15.046	0.538
848.000	498.073	80.006	19.996	100.212	19.982	15.049	0.504
848.500	498.332	80.009	19.994	100.214	19.986	14.765	0.474
849.000	498.597	80.009	19.995	100.217	19.988	14.613	0.501
849.500	498.849	80.007	19.995	100.217	19.989	14.536	0.521
850.000	499.110	80.010	19.995	100.217	19.995	14.171	0.515
850.500	499.328	80.008	19.995	100.217	19.995	14.145	0.496
851.000	499.609	80.010	19.994	100.217	19.999	13.943	0.489
851.500	499.900	80.009	19.995	100.217	20.002	13.721	0.536
852.000	500.117	80.011	19.994	100.214	20.006	13.480	0.540
852.500	500.392	80.011	19.995	100.209	20.009	13.264	0.500
853.000	500.626	80.006	19.995	100.206	20.010	13.176	0.501
853.500	500.882	80.010	19.995	100.204	20.014	12.937	0.499
854.000	501.172	80.010	19.995	100.197	20.015	12.859	0.518
854.500	501.381	80.012	19.995	100.194	20.021	12.477	0.522
855.000	501.628	80.008	19.997	100.192	20.022	12.420	0.478
855.500	501.928	80.010	19.996	100.190	20.023	12.366	0.502
856.000	502.204	80.011	19.995	100.188	20.027	12.060	0.561
856.500	502.397	80.011	19.995	100.193	20.030	11.924	0.522
857.000	502.633	80.008	19.995	100.195	20.031	11.812	0.449
857.500	502.899	80.008	19.995	100.200	20.034	11.632	0.465
858.000	503.172	80.009	19.996	100.204	20.033	11.694	0.520
858.500	503.417	80.010	19.994	100.209	20.037	11.459	0.529
859.000	503.681	80.012	19.995	100.209	20.036	11.475	0.514
859.500	503.888	80.009	19.995	100.205	20.039	11.305	0.490
860.000	504.124	80.007	19.995	100.204	20.041	11.165	0.457
860.500	504.423	80.010	19.996	100.200	20.043	11.062	0.489
861.000	504.654	80.013	19.995	100.200	20.047	10.821	0.532
861.500	504.884	80.010	19.997	100.200	20.044	10.961	0.495
862.000	505.182	80.006	19.995	100.202	20.049	10.688	0.495
862.500	505.380	80.007	19.996	100.199	20.049	10.669	0.512
863.000	505.667	80.009	19.995	100.198	20.053	10.412	0.491
863.500	505.926	80.006	19.996	100.193	20.054	10.350	0.516
864.000	506.202	80.010	19.996	100.189	20.057	10.140	0.541
864.500	506.435	80.008	19.996	100.189	20.057	10.153	0.522
865.000	506.677	80.010	19.995	100.188	20.059	9.986	0.492
865.500	506.927	80.010	19.996	100.187	20.059	10.002	0.483
866.000	507.189	80.008	19.995	100.189	20.062	9.809	0.502
866.500	507.437	80.010	19.995	100.192	20.064	9.674	0.512
867.000	507.689	80.012	19.997	100.196	20.067	9.474	0.505
867.500	507.969	80.007	19.995	100.198	20.069	9.359	0.516
868.000	508.211	80.005	19.997	100.200	20.069	9.354	0.527
868.500	508.455	80.008	19.995	100.203	20.072	9.179	0.504
869.000	508.722	80.009	19.996	100.202	20.069	9.366	0.498
869.500	508.973	80.007	19.996	100.195	20.070	9.297	0.514
870.000	509.207	80.007	19.996	100.195	20.073	9.083	0.502
870.500	509.482	80.009	19.997	100.192	20.077	8.833	0.497
871.000	509.755	80.008	19.997	100.187	20.076	8.874	0.529
871.500	510.022	80.011	19.995	100.185	20.079	8.680	0.544
872.000	510.223	80.006	19.995	100.186	20.078	8.758	0.504
872.500	510.481	80.009	19.996	100.185	20.081	8.611	0.463
873.000	510.725	80.010	19.995	100.187	20.079	8.690	0.481
873.500	510.981	80.009	19.995	100.187	20.081	8.552	0.501
874.000	511.226	80.007	19.995	100.187	20.082	8.500	0.501
874.500	511.468	80.006	19.996	100.192	20.084	8.369	0.494
875.000	511.739	80.006	19.996	100.196	20.087	8.169	0.500
875.500	511.960	80.009	19.996	100.198	20.086	8.233	0.503
876.000	512.193	80.011	19.995	100.198	20.088	8.126	0.473
876.500	512.465	80.011	19.995	100.198	20.088	8.128	0.479
877.000	512.755	80.007	19.995	100.195	20.089	8.035	0.533
877.500	512.990	80.010	19.996	100.192	20.094	7.761	0.544
878.000	513.252	80.015	19.996	100.193	20.093	7.803	0.511
878.500	513.515	80.015	19.995	100.193	20.095	7.697	0.511
879.000	513.771	80.007	19.996	100.193	20.101	7.260	0.522
879.500	514.013	80.009	19.996	100.196	20.098	7.490	0.509
880.000	514.268	80.011	19.996	100.196	20.099	7.391	0.497
880.500	514.617	80.010	19.995	100.196	20.101	7.264	0.550
881.001	514.796	80.011	19.995	100.197	20.098	7.483	0.566
881.500	515.070	80.012	19.995	100.197	20.102	7.219	0.491
882.000	515.329	80.007	19.996	100.192	20.103	7.148	0.493
882.500	515.586	80.012	19.996	100.190	20.105	7.024	0.524
883.000	515.806	80.006	19.995	100.186	20.104	7.115	0.496
883.500	516.078	80.009	19.995	100.182	20.102	7.232	0.485
884.000	516.324	80.008	19.995	100.181	20.104	7.077	0.505
884.500	516.586	80.010	19.996	100.183	20.108	6.851	0.513
885.000	516.832	80.008	19.995	100.187	20.110	6.725	0.508
885.500	517.088	80.009	19.996	100.190	20.111	6.635	0.505
886.000	517.357	80.005	19.996	100.191	20.113	6.527	0.514
886.500	517.584	80.008	19.996	100.191	20.110	6.713	0.510
887.000	517.834	80.006	19.995	100.191	20.111	6.626	0.486
887.500	518.095	80.007	19.997	100.186	20.113	6.511	0.494
888.000	518.359	80.008	19.996	100.184	20.117	6.219	0.518
888.500	518.590	80.010	19.995	100.184	20.117	6.236	0.510
889.000	518.817	80.006	19.995	100.184	20.118	6.201	0.477
889.500	519.127	80.007	19.995	100.183	20.118	6.162	0.497
890.000	519.355	80.008	19.996	100.184	20.118	6.201	0.537
890.500	519.625	80.005	19.997	100.186	20.123	5.847	0.518
891.000	519.897	80.008	19.997	100.187	20.121	5.992	0.520
891.500	520.144	80.008	19.996	100.188	20.120	6.053	0.530
892.000	520.364	80.007	19.996	100.188	20.121	6.007	0.493
892.500	520.653	80.004	19.996	100.188	20.122	5.900	0.488
893.000	520.893	80.005	19.996	100.187	20.125	5.746	0.519
893.500	521.197	80.008	19.996	100.186	20.126	5.656	0.537
894.000	521.373	80.005	19.997	100.185	20.127	5.594	0.512
894.501	521.630	80.008	19.996	100.184	20.125	5.728	0.457
895.000	521.911	80.008	19.995	100.184	20.127	5.596	0.485
895.500	522.162	80.008	19.996	100.183	20.129	5.443	0.535
896.000	522.384	80.001	19.996	100.183	20.129	5.473	0.503
896.500	522.655	80.007	19.996	100.182	20.129	5.436	0.483
897.000	522.881	80.008	19.997	100.183	20.132	5.271	0.495
897.500	523.127	80.006	19.996	100.182	20.130	5.379	0.485
898.000	523.420	80.008	19.997	100.183	20.133	5.199	0.506
898.500	523.678	80.007	19.996	100.184	20.131	5.315	0.544
899.000	523.923	80.009	19.996	100.184	20.134	5.122	0.527
899.500	524.186	80.006	19.996	100.186	20.136	5.004	0.506
900.000	524.408	80.006	19.996	100.189	20.135	5.041	0.497
900.500	524.619	80.007	19.996	100.188	20.137	4.938	0.459
901.000	524.924	80.006	19.998	100.188	20.136	4.974	0.474
901.500	525.147	80.007	19.996	100.189	20.136	5.000	0.522
902.000	525.413	80.007	19.997	100.191	20.139	4.816	0.509
902.500	525.660	80.006	19.996	100.189	20.138	4.887	0.501
903.000	525.938	80.010	19.997	100.192	20.139	4.834	0.519
903.500	526.194	80.004	19.997	100.192	20.140	4.758	0.529
904.000	526.437	80.009	19.996	100.193	20.145	4.443	0.517
904.500	526.699	80.006	19.996	100.191	20.143	4.575	0.502
905.000	526.944	80.010	19.997	100.193	20.144	4.498	0.506
905.500	527.159	80.007	19.996	100.189	20.140	4.742	0.484
906.000	527.447	80.010	19.997	100.187	20.145	4.395	0.482
906.500	527.694	80.010	19.997	100.184	20.145	4.450	0.519
907.000	527.916	80.008	19.997	100.181	20.144	4.496	0.501
907.500	528.180	80.007	19.997	100.178	20.145	4.436	0.478
908.000	528.455	80.009	19.996	100.178	20.147	4.285	0.513
908.500	528.696	80.006	19.996	100.179	20.149	4.191	0.528
909.000	528.987	80.009	19.996	100.180	20.148	4.234	0.524
909.500	529.219	80.008	19.996	100.181	20.149	4.133	0.527
910.000	529.448	80.011	19.996	100.180	20.148	4.245	0.492
910.500	529.728	80.007	19.996	100.180	20.153	3.894	0.485
911.000	529.970	80.005	19.995	100.180	20.152	3.958	0.515
911.500	530.237	80.008	19.996	100.182	20.151	4.028	0.516
912.000	530.457	80.006	19.995	100.182	20.149	4.161	0.499
912.500	530.748	80.010	19.996	100.182	20.153	3.887	0.499
913.000	530.964	80.010	19.995	100.183	20.155	3.745	0.509
913.500	531.241	80.009	19.995	100.181	20.154	3.809	0.500
914.000	531.511	80.006	19.994	100.180	20.151	4.025	0.520
914.500	531.734	80.007	19.995	100.181	20.159	3.493	0.520
915.000	531.993	80.008	19.995	100.181	20.155	3.784	0.488
915.500	532.239	80.007	19.996	100.183	20.158	3.546	0.493
916.000	532.489	80.008	19.996	100.188	20.157	3.669	0.500
916.500	532.739	80.008	19.995	100.193	20.155	3.748	0.498
917.000	533.006	80.008	19.996	100.193	20.160	3.442	0.509
917.500	533.282	80.007	19.995	100.193	20.159	3.540	0.530
918.000	533.513	80.007	19.995	100.192	20.159	3.531	0.525
918.500	533.787	80.009	19.995	100.188	20.164	3.175	0.506
919.000	534.022	80.007	19.995	100.184	20.161	3.402	0.507
919.500	534.281	80.008	19.995	100.182	20.162	3.290	0.501
920.000	534.562	80.006	19.997	100.187	20.162	3.340	0.517
920.500	534.805	80.007	19.996	100.190	20.165	3.139	0.532
921.000	535.056	80.009	19.997	100.190	20.165	3.141	0.509
921.500	535.305	80.007	19.995	100.189	20.165	3.124	0.497
922.000	535.553	80.006	19.995	100.189	20.167	3.021	0.498
922.500	535.822	80.005	19.995	100.187	20.165	3.103	0.507
923.000	536.102	80.008	19.995	100.185	20.166	3.073	0.533
923.500	536.365	80.006	19.995	100.184	20.166	3.032	0.546
924.001	536.592	80.007	19.996	100.184	20.169	2.865	0.516
924.500	536.875	80.008	19.996	100.183	20.172	2.656	0.500
925.000	537.083	80.007	19.996	100.179	20.167	2.973	0.500
925.500	537.374	80.007	19.997	100.178	20.168	2.906	0.495
926.000	537.597	80.009	19.995	100.178	20.169	2.838	0.507
926.500	537.865	80.009	19.996	100.178	20.170	2.806	0.503
927.000	538.160	80.005	19.996	100.178	20.170	2.791	0.527
927.500	538.337	80.006	19.996	100.178	20.174	2.537	0.518
928.000	538.618	80.007	19.996	100.181	20.176	2.403	0.465
928.500	538.902	80.009	19.997	100.183	20.176	2.426	0.511
929.000	539.134	80.010	19.996	100.186	20.177	2.355	0.540
929.500	539.432	80.009	19.996	100.189	20.175	2.500	0.523
930.000	539.648	80.008	19.995	100.191	20.177	2.344	0.522
930.500	539.895	80.008	19.997	100.188	20.175	2.459	0.489
931.000	540.170	80.009	19.995	100.186	20.178	2.304	0.493
931.500	540.418	80.010	19.996	100.186	20.178	2.270	0.522
932.000	540.677	80.011	19.996	100.189	20.181	2.109	0.515
932.500	540.955	80.008	19.996	100.192	20.180	2.155	0.522
933.000	541.209	80.008	19.995	100.197	20.181	2.112	0.534
933.500	541.419	80.009	19.994	100.198	20.180	2.148	0.498
934.000	541.674	80.008	19.996	100.196	20.183	1.946	0.465
934.500	541.951	80.010	19.995	100.191	20.183	1.980	0.499
935.000	542.222	80.009	19.995	100.186	20.181	2.052	0.540
935.500	542.462	80.009	19.996	100.183	20.186	1.764	0.529
936.000	542.728	80.011	19.995	100.183	20.177	2.325	0.509
936.500	542.996	80.008	19.995	100.183	20.183	1.965	0.520
937.000	543.205	80.009	19.994	100.183	20.184	1.858	0.505
937.501	543.491	80.010	19.995	100.182	20.185	1.827	0.486
938.000	543.757	80.008	19.996	100.181	20.182	2.015	0.523
938.500	543.981	80.008	19.996	100.181	20.183	1.932	0.521
939.000	544.258	80.009	19.994	100.184	20.185	1.842	0.495
939.500	544.513	80.011	19.994	100.184	20.182	1.998	0.517
940.000	544.738	80.009	19.995	100.185	20.185	1.796	0.507
940.500	544.983	80.007	19.996	100.184	20.183	1.966	0.475
941.000	545.224	80.005	19.995	100.184	20.188	1.650	0.478
941.500	545.535	80.009	19.995	100.181	20.185	1.827	0.519
942.000	545.744	80.010	19.996	100.181	20.189	1.592	0.536
942.500	546.014	80.009	19.995	100.181	20.188	1.634	0.500
943.000	546.267	80.008	19.995	100.181	20.186	1.734	0.501
943.500	546.521	80.008	19.995	100.181	20.187	1.712	0.515
944.000	546.769	80.008	19.995	100.182	20.189	1.571	0.504
944.500	547.056	80.007	19.995	100.182	20.187	1.703	0.519
945.000	547.278	80.008	19.996	100.182	20.187	1.721	0.522
945.500	547.589	80.006	19.995	100.182	20.187	1.663	0.521
946.000	547.805	80.008	19.995	100.183	20.187	1.682	0.530
946.500	548.054	80.008	19.995	100.182	20.189	1.553	0.496
947.000	548.311	80.007	19.995	100.182	20.186	1.774	0.485
947.500	548.558	80.008	19.996	100.185	20.187	1.661	0.505
948.000	548.826	80.009	19.995	100.189	20.188	1.613	0.510
948.500	549.073	80.008	19.996	100.191	20.191	1.447	0.515
949.000	549.359	80.010	19.995	100.194	20.188	1.641	0.524
949.500	549.608	80.008	19.995	100.194	20.190	1.503	0.534
950.000	549.824	80.008	19.994	100.194	20.190	1.479	0.501
950.500	550.089	80.010	19.995	100.193	20.190	1.473	0.473
951.000	550.370	80.010	19.995	100.192	20.191	1.441	0.513
951.500	550.594	80.010	19.995	100.190	20.191	1.447	0.525
952.000	550.833	80.007	19.995	100.191	20.191	1.429	0.484
952.500	551.115	80.010	19.995	100.191	20.194	1.208	0.492
953.000	551.355	80.007	19.995	100.190	20.192	1.344	0.521
953.500	551.582	80.010	19.995	100.189	20.192	1.346	0.494
954.000	551.864	80.008	19.995	100.188	20.193	1.323	0.488
954.500	552.116	80.010	19.995	100.188	20.190	1.486	0.522
955.000	552.377	80.009	19.995	100.186	20.194	1.209	0.524
955.500	552.614	80.010	19.994	100.184	20.196	1.089	0.505
956.000	552.880	80.008	19.994	100.184	20.191	1.401	0.500
956.500	553.159	80.010	19.994	100.186	20.195	1.162	0.524
957.000	553.385	80.009	19.994	100.188	20.196	1.114	0.525
957.500	553.666	80.011	19.993	100.190	20.196	1.077	0.506
958.001	553.910	80.010	19.993	100.192	20.191	1.413	0.516
958.500	554.173	80.010	19.995	100.191	20.195	1.158	0.516
959.000	554.422	80.012	19.994	100.190	20.197	1.016	0.510
959.500	554.711	80.014	19.995	100.187	20.197	1.029	0.525
960.000	554.924	80.011	19.994	100.186	20.196	1.091	0.520
960.500	555.181	80.013	19.994	100.185	20.194	1.268	0.486
961.000	555.421	80.011	19.994	100.186	20.196	1.077	0.483
961.500	555.707	80.012	19.994	100.189	20.194	1.227	0.511
962.000	556.009	80.012	19.995	100.191	20.194	1.227	0.557
962.500	556.217	80.010	19.994	100.191	20.195	1.140	0.549
963.000	556.476	80.010	19.994	100.190	20.196	1.108	0.488
963.500	556.713	80.012	19.995	100.190	20.201	0.795	0.482
964.000	556.949	80.011	19.995	100.187	20.200	0.825	0.485
964.500	557.204	80.011	19.995	100.185	20.197	1.069	0.482
965.000	557.454	80.012	19.994	100.182	20.200	0.846	0.498
965.500	557.736	80.010	19.995	100.182	20.195	1.153	0.518
966.000	557.998	80.010	19.996	100.181	20.196	1.137	0.538
966.500	558.233	80.010	19.995	100.181	20.195	1.156	0.521
967.000	558.490	80.011	19.996	100.181	20.200	0.818	0.495
967.500	558.730	80.008	19.995	100.181	20.195	1.179	0.495
968.000	558.986	80.008	19.995	100.180	20.198	0.992	0.496
968.500	559.236	80.008	19.996	100.178	20.198	1.004	0.501
969.000	559.481	80.009	19.994	100.180	20.199	0.938	0.501
969.500	559.771	80.010	19.995	100.182	20.199	0.901	0.515
970.000	560.041	80.009	19.997	100.182	20.197	1.054	0.547
970.500	560.285	80.007	19.996	100.183	20.201	0.800	0.537
971.000	560.533	80.008	19.996	100.184	20.201	0.765	0.503
971.500	560.792	80.007	19.997	100.184	20.200	0.820	0.499
972.000	561.043	80.009	19.996	100.182	20.200	0.866	0.509
972.500	561.280	80.008	19.996	100.182	20.199	0.885	0.499
973.000	561.536	80.008	19.997	100.181	20.200	0.815	0.490
973.500	561.775	80.008	19.996	100.181	20.201	0.786	0.494
974.000	562.023	80.009	19.997	100.179	20.202	0.733	0.491
974.500	562.270	80.005	19.996	100.178	20.202	0.712	0.491
975.000	562.549	80.009	19.995	100.179	20.202	0.744	0.510
975.500	562.792	80.007	19.996	100.180	20.201	0.753	0.524
976.000	563.039	80.008	19.996	100.181	20.204	0.579	0.506
976.500	563.322	80.007	19.996	100.183	20.205	0.506	0.510
977.000	563.570	80.007	19.996	100.184	20.206	0.439	0.531
977.500	563.792	80.008	19.995	100.184	20.204	0.556	0.501
978.000	564.049	80.008	19.995	100.183	20.203	0.648	0.474
978.500	564.276	80.007	19.996	100.182	20.204	0.591	0.481
979.000	564.579	80.008	19.995	100.180	20.204	0.599	0.507
979.500	564.805	80.008	19.996	100.179	20.205	0.540	0.530
980.000	565.039	80.008	19.996	100.181	20.207	0.383	0.494
980.500	565.290	80.006	19.997	100.186	20.211	0.161	0.472
981.000	565.524	80.009	19.995	100.188	20.208	0.342	0.485
981.500	565.835	80.007	19.996	100.189	20.208	0.331	0.515
982.000	566.096	80.007	19.995	100.188	20.206	0.436	0.559
982.500	566.309	80.008	19.996	100.187	20.209	0.266	0.523
983.000	566.573	80.008	19.996	100.183	20.207	0.384	0.475
983.500	566.818	80.009	19.995	100.184	20.207	0.372	0.493
984.000	567.081	80.008	19.996	100.182	20.206	0.430	0.508
984.500	567.327	80.007	19.995	100.182	20.208	0.306	0.509
985.000	567.604	80.009	19.995	100.181	20.207	0.390	0.516
985.500	567.831	80.008	19.995	100.180	20.206	0.444	0.513
986.000	568.101	80.007	19.996	100.180	20.207	0.382	0.500
986.501	568.343	80.006	19.995	100.181	20.210	0.227	0.505
987.001	568.602	80.008	19.995	100.181	20.208	0.329	0.507
987.500	568.828	80.008	19.996	100.181	20.207	0.379	0.493
988.000	569.090	80.008	19.995	100.183	20.209	0.282	0.486
988.500	569.349	80.010	19.995	100.181	20.208	0.324	0.504
989.000	569.628	80.007	19.996	100.187	20.208	0.326	0.529
989.500	569.840	80.008	19.996	100.192	20.210	0.223	0.515
990.000	570.105	80.008	19.996	100.196	20.209	0.250	0.484
990.500	570.358	80.008	19.996	100.197	20.211	0.113	0.497
991.000	570.631	80.008	19.996	100.201	20.209	0.236	0.522
991.500	570.908	80.008	19.996	100.196	20.209	0.271	0.539
992.000	571.141	80.005	19.995	100.193	20.207	0.377	0.530
992.500	571.400	80.008	19.995	100.189	20.207	0.393	0.501
993.000	571.664	80.008	19.996	100.186	20.210	0.214	0.507
993.500	571.896	80.006	19.996	100.183	20.210	0.174	0.509
994.000	572.148	80.005	19.995	100.184	20.211	0.131	0.491
994.500	572.413	80.006	19.997	100.185	20.208	0.310	0.501
995.000	572.627	80.004	19.996	100.187	20.211	0.152	0.498
995.500	572.895	80.008	19.996	100.187	20.208	0.312	0.481
996.000	573.168	80.009	19.997	100.187	20.209	0.251	0.512
996.500	573.408	80.008	19.997	100.185	20.213	-0.016	0.527
997.000	573.650	80.007	19.997	100.182	20.212	0.073	0.497
997.500	573.915	80.007	19.996	100.180	20.213	-0.014	0.494
998.000	574.198	80.005	19.996	100.180	20.214	-0.058	0.528
998.500	574.485	80.007	19.996	100.181	20.212	0.053	0.559
999.000	574.707	80.007	19.997	100.182	20.213	-0.018	0.539
999.500	574.973	80.005	19.997	100.184	20.214	-0.053	0.499
1000.000	575.235	80.007	19.997	100.189	20.214	-0.051	0.508
1000.500	575.507	80.007	19.997	100.195	20.213	0.011	0.530
1001.000	575.772	80.004	19.996	100.199	20.214	-0.044	0.536
1001.500	575.977	80.006	19.996	100.201	20.213	0.002	0.504
1002.000	576.238	80.007	19.996	100.204	20.213	-0.027	0.468
1002.500	576.466	80.006	19.997	100.206	20.214	-0.035	0.478
1003.000	576.757	80.006	19.996	100.206	20.213	0.009	0.504
1003.500	577.017	80.006	19.997	100.203	20.212	0.069	0.535
1004.000	577.249	80.006	19.998	100.200	20.216	-0.161	0.521
1004.500	577.520	80.006	19.996	100.194	20.213	-0.011	0.497
1005.000	577.764	80.007	19.996	100.188	20.214	-0.066	0.509
1005.500	577.991	80.007	19.997	100.182	20.213	-0.014	0.493
1006.000	578.251	80.007	19.996	100.181	20.217	-0.232	0.479
1006.500	578.460	80.007	19.996	100.183	20.217	-0.278	0.478
1007.000	578.757	80.008	19.996	100.184	20.213	0.016	0.488
1007.500	579.015	80.006	19.996	100.184	20.216	-0.189	0.530
1008.000	579.257	80.007	19.996	100.184	20.214	-0.060	0.527
1008.500	579.490	80.007	19.996	100.183	20.213	0.025	0.488
1009.000	579.751	80.007	19.996	100.181	20.213	-0.012	0.485
1009.500	579.997	80.006	19.996	100.182	20.216	-0.221	0.501
1010.000	580.241	80.007	19.996	100.182	20.218	-0.347	0.499
1010.501	580.545	80.008	19.996	100.182	20.218	-0.324	0.519
1011.000	580.774	80.007	19.995	100.182	20.219	-0.411	0.541
1011.500	581.050	80.008	19.996	100.182	20.219	-0.390	0.519
1012.000	581.285	80.009	19.995	100.183	20.218	-0.345	0.508
1012.500	581.548	80.008	19.996	100.184	20.219	-0.391	0.504
1013.000	581.787	80.009	19.995	100.185	20.219	-0.393	0.500
1013.500	582.067	80.008	19.995	100.187	20.219	-0.381	0.511
1014.000	582.315	80.008	19.996	100.187	20.218	-0.324	0.523
1014.501	582.555	80.009	19.995	100.186	20.219	-0.411	0.508
1015.001	582.789	80.006	19.996	100.188	20.221	-0.492	0.481
1015.500	583.071	80.008	19.995	100.186	20.219	-0.361	0.496
1016.000	583.293	80.006	19.995	100.185	20.222	-0.568	0.510
1016.500	583.541	80.009	19.994	100.187	20.221	-0.528	0.487
1017.000	583.820	80.010	19.994	100.187	20.221	-0.498	0.498
1017.500	584.055	80.010	19.995	100.184	20.218	-0.335	0.520
1018.000	584.330	80.010	19.995	100.187	20.222	-0.572	0.512
1018.500	584.562	80.009	19.995	100.185	20.222	-0.613	0.509
1019.000	584.804	80.009	19.995	100.184	20.225	-0.765	0.491
1019.500	585.082	80.009	19.994	100.183	20.222	-0.606	0.497
1020.000	585.319	80.008	19.995	100.184	20.221	-0.492	0.517
1020.500	585.556	80.009	19.994	100.182	20.219	-0.411	0.494
1021.000	585.823	80.007	19.995	100.184	20.224	-0.696	0.489
1021.500	586.062	80.009	19.994	100.185	20.218	-0.344	0.505
1022.000	586.308	80.007	19.994	100.185	20.221	-0.496	0.496
1022.500	586.597	80.007	19.995	100.184	20.219	-0.361	0.510
1023.000	586.816	80.010	19.995	100.184	20.223	-0.639	0.522
1023.500	587.070	80.008	19.994	100.185	20.222	-0.572	0.491
1024.000	587.314	80.007	19.994	100.185	20.221	-0.506	0.485
1024.501	587.591	80.008	19.995	100.186	20.220	-0.427	0.510
1025.001	587.835	80.008	19.995	100.186	20.219	-0.386	0.521
1025.501	588.062	80.009	19.995	100.185	20.221	-0.489	0.496
1026.001	588.339	80.008	19.994	100.182	20.219	-0.402	0.487
1026.500	588.587	80.007	19.995	100.181	20.220	-0.434	0.515
1027.000	588.845	80.006	19.995	100.181	20.222	-0.558	0.516
1027.500	589.089	80.007	19.995	100.182	20.220	-0.467	0.504
1028.000	589.361	80.008	19.995	100.182	20.220	-0.450	0.509
1028.500	589.572	80.007	19.994	100.183	20.221	-0.549	0.499
1029.000	589.877	80.008	19.996	100.184	20.221	-0.531	0.499
1029.500	590.145	80.008	19.996	100.189	20.222	-0.572	0.544
1030.000	590.339	80.009	19.995	100.191	20.224	-0.715	0.518
1030.501	590.618	80.007	19.995	100.192	20.222	-0.570	0.468
1031.001	590.875	80.008	19.995	100.194	20.223	-0.636	0.505
1031.500	591.126	80.008	19.996	100.192	20.222	-0.590	0.522
1032.000	591.373	80.008	19.996	100.187	20.222	-0.586	0.503
1032.500	591.653	80.008	19.995	100.185	20.226	-0.850	0.513
1033.000	591.904	80.006	19.995	100.183	20.225	-0.774	0.529
1033.500	592.165	80.009	19.995	100.185	20.225	-0.749	0.521
1034.000	592.378	80.009	19.995	100.191	20.223	-0.634	0.493
1034.500	592.669	80.009	19.995	100.193	20.223	-0.662	0.489
1035.000	592.892	80.008	19.996	100.196	20.226	-0.815	0.509
1035.500	593.147	80.007	19.996	100.200	20.224	-0.724	0.495
1036.000	593.381	80.008	19.995	100.203	20.225	-0.756	0.483
1036.501	593.648	80.008	19.995	100.200	20.222	-0.577	0.495
1037.001	593.945	80.009	19.995	100.197	20.225	-0.783	0.533
1037.500	594.144	80.010	19.996	100.196	20.225	-0.776	0.530
1038.000	594.378	80.009	19.995	100.195	20.225	-0.779	0.464
1038.501	594.652	80.009	19.994	100.190	20.225	-0.745	0.470
1039.001	594.937	80.010	19.994	100.189	20.225	-0.765	0.534
1039.500	595.196	80.009	19.995	100.189	20.225	-0.779	0.551
1040.000	595.461	80.011	19.995	100.187	20.224	-0.719	0.534
1040.500	595.713	80.010	19.995	100.184	20.226	-0.811	0.520
1041.000	595.927	80.010	19.995	100.183	20.226	-0.859	0.492
