Repository: ulfsri/fsri_materials_database

#Database of Contemporary Material Properties for Fire Investigation Analysis
This project was supported by Award No. 2019-DU-BX-0018, awarded by the National Institute of Justice, Office of Justice Programs, U.S. Department of Justice. 

***
***

## Database Structure

## 01_Data/
Raw data generated from each apparatus are included here in plain-text format. The data is organized first by material, next by the short name of test apparatus used, and where applicable additional filtering by test settings.

### Test Apparatus and Data File Structure
- __Cone Calorimeter__ (Cone)
    + Data file structure is the material test, the short name for the apparatus, heat flux setting and scan/scalar, date of test, and replicate number. Scan is for the raw output data and scalar is for the initial conditions and high-level test parameters. 
        * Example: __MDF_Cone_HF25scalar_210323_R1__ stands for the first replicate of scalar data generated from a medium density fiber board test in cone calorimeter exposed to 25 kW/m<sup>2</sup> on March 23, 2021.
- __Heat Flow Meter__ (HFM)
    + Data file structure is the material test, the short name for the apparatus, whether test was dry or wet, whether test was for thermal conductivity or heat capacity, date of test, and replicate number. Scan is for the raw output data and scalar is for the initial conditions and high-level test parameters. 
        * Example: __OSB_HFM_Dry_Conductivity_210315_R3.tst__ stands for the third replicate of the data generated from an oriented strand board test in the heat flow meter tested dry for thermal conductivity on March 15, 2021.
- __Simultaneous Thermal Analyzer__ (STA)
    + Data file structure is the material test, the short name for the apparatus, the atmosphere tested in, the heating rate in Kelvin per minute and data/meta, date of test, and replicate number. Data is for the raw output data and meta is for the initial conditions and high-level test parameters. 
        * Example: __Polyester_Batting_STA_N2_3KData_210215_R1.csv__ stands for the first replicate of the data generated from a polyester batting board test in the simultaneous thermal analyzer tested in nitrogen with a heating rate of 3 Kelvin per minute on March 15, 2021.

# Materials and Products Database

## 01_Data

Raw data generated from each apparatus are included here in plain-text format. The data is organized first by material, next by the short name of test apparatus used, and where applicable additional filtering by test settings.

### material.json

Each material directory contains a json file of the same name as the material. This file links the data stored in the repository as well as data and graphs produced by the accompanying scripts (__02_Scripts__) to the respective landing page for the material on the front-end website.

File: 01_Data/PVC_R06/MCC/PVC_R06_MCC_30K_min_211014_R1.txt (part 1 of 4)
Sample ID:	C:\MCC\MCC Cal\Test\PVC_R06_MCC_30K_min_211014_R1.txt
Sample Weight (mg):	4.8
Heating Rate (C/s):	0.5
Combustor Temp (C):	900
N2 Flow Rate (cc/min):	80
O2 Flow Rate (cc/min):	20
Calibration File:	C:\MCC\MCC Cal\Coeff1 JN10440_30_210304.txt.txt
T Correction Coefficients:	0	1.024463	0
Time Shift (s):	14
*
Time (s)	Temperature (C)	N2 flow rate (cc/min)	O2 flow rate (cc/min)	Flow Rate (cc/min)	Oxygen (%)	HRR (W/g)	Heating rate (C/s)
0.000	107.192	79.993	19.998	102.703	20.322	-0.176	0.004
0.500	107.195	79.994	19.996	102.707	20.321	-0.128	-0.005
1.000	107.182	79.995	19.996	102.713	20.318	0.113	-0.007
1.500	107.218	79.996	19.998	102.716	20.316	0.243	0.006
2.000	107.225	79.992	19.999	102.716	20.317	0.154	0.033
2.500	107.216	79.993	19.998	102.712	20.320	-0.048	0.021
3.000	107.229	79.993	19.997	102.709	20.320	-0.056	0.001
3.500	107.193	79.993	19.996	102.709	20.321	-0.113	-0.010
4.000	107.179	79.994	19.996	102.709	20.321	-0.087	-0.037
4.500	107.194	79.995	19.997	102.709	20.319	0.048	-0.024
5.000	107.180	79.994	19.996	102.711	20.319	0.050	0.001
5.500	107.166	79.993	19.996	102.714	20.321	-0.093	-0.014
6.000	107.157	79.994	19.997	102.714	20.319	0.020	-0.026
6.500	107.172	79.993	19.996	102.716	20.319	0.030	-0.008
7.000	107.168	79.992	19.998	102.718	20.314	0.370	0.008
7.500	107.199	79.992	19.996	102.719	20.311	0.532	0.019
8.000	107.181	79.995	19.996	102.720	20.316	0.248	0.021
8.500	107.204	79.992	19.997	102.722	20.316	0.208	0.009
9.000	107.186	79.993	19.997	102.725	20.321	-0.093	0.005
9.500	107.172	79.992	19.995	102.728	20.316	0.191	-0.014
10.000	107.206	79.992	19.997	102.727	20.316	0.221	-0.006
10.500	107.211	79.992	19.996	102.728	20.316	0.191	0.029
11.000	107.221	79.993	19.997	102.726	20.314	0.319	0.027
11.500	107.190	79.991	19.994	102.728	20.315	0.315	-0.003
12.000	107.221	79.993	19.997	102.733	20.310	0.641	-0.011
12.500	107.210	79.993	19.995	102.741	20.316	0.235	0.010
13.000	107.174	79.993	19.997	102.748	20.313	0.400	-0.013
13.500	107.252	79.992	19.997	102.761	20.315	0.293	-0.003
14.000	107.247	79.992	19.997	102.766	20.311	0.552	0.057
14.500	107.275	79.991	19.995	102.768	20.310	0.634	0.048
15.000	107.253	79.992	19.996	102.775	20.310	0.613	0.015
15.500	107.254	79.994	19.996	102.782	20.312	0.508	-0.008
16.000	107.264	79.994	19.995	102.785	20.308	0.721	-0.005
16.500	107.293	79.995	19.996	102.791	20.310	0.650	0.025
17.000	107.257	79.994	19.997	102.796	20.306	0.867	0.016
17.500	107.303	79.994	19.995	102.799	20.309	0.687	0.002
18.000	107.297	79.994	19.996	102.808	20.306	0.864	0.025
18.500	107.356	79.992	19.996	102.816	20.301	1.212	0.046
19.000	107.346	79.995	19.994	102.824	20.306	0.874	0.051
19.500	107.365	79.995	19.995	102.834	20.306	0.910	0.029
20.000	107.412	79.993	19.995	102.847	20.302	1.160	0.038
20.500	107.422	79.995	19.996	102.853	20.303	1.087	0.061
21.000	107.451	79.995	19.995	102.857	20.302	1.147	0.048
21.500	107.449	79.994	19.995	102.857	20.299	1.375	0.033
22.000	107.526	79.994	19.995	102.855	20.300	1.302	0.051
22.500	107.502	79.994	19.998	102.850	20.295	1.651	0.064
23.000	107.575	79.995	19.996	102.846	20.298	1.421	0.051
23.500	107.604	79.992	19.995	102.849	20.294	1.658	0.075
24.000	107.666	79.993	19.996	102.857	20.300	1.295	0.096
24.500	107.665	79.993	19.995	102.865	20.293	1.734	0.076
25.000	107.720	79.994	19.996	102.871	20.301	1.250	0.057
25.500	107.753	79.995	19.997	102.871	20.294	1.719	0.071
26.000	107.803	79.993	19.997	102.863	20.298	1.445	0.086
26.500	107.868	79.993	19.994	102.853	20.292	1.825	0.099
27.000	107.924	79.994	19.996	102.844	20.295	1.627	0.118
27.500	107.928	79.993	19.996	102.841	20.299	1.373	0.090
28.000	108.001	79.994	19.995	102.842	20.293	1.734	0.069
28.500	108.007	79.994	19.996	102.842	20.298	1.406	0.078
29.000	108.092	79.995	19.995	102.840	20.302	1.186	0.085
29.500	108.172	79.994	19.997	102.834	20.299	1.354	0.128
30.000	108.212	79.995	19.996	102.822	20.296	1.584	0.142
30.500	108.250	79.995	19.997	102.811	20.295	1.645	0.099
31.000	108.289	79.994	19.996	102.807	20.304	1.037	0.077
31.500	108.365	79.994	19.998	102.805	20.298	1.388	0.096
32.000	108.439	79.993	19.997	102.810	20.304	1.023	0.133
32.499	108.494	79.994	19.995	102.814	20.296	1.551	0.140
33.000	108.528	79.994	19.996	102.819	20.300	1.306	0.108
33.500	108.636	79.994	19.995	102.817	20.304	1.029	0.116
33.999	108.659	79.996	19.996	102.817	20.299	1.381	0.137
34.499	108.708	79.994	19.995	102.813	20.300	1.266	0.101
34.999	108.749	79.994	19.995	102.810	20.299	1.379	0.080
35.499	108.818	79.993	19.993	102.807	20.303	1.110	0.100
35.999	108.851	79.993	19.998	102.806	20.300	1.272	0.106
36.499	108.905	79.995	19.995	102.804	20.305	0.962	0.095
36.999	108.992	79.994	19.998	102.807	20.301	1.198	0.114
37.499	109.000	79.993	19.995	102.812	20.298	1.426	0.118
38.000	109.111	79.995	19.997	102.815	20.299	1.327	0.107
38.500	109.160	79.995	19.997	102.817	20.301	1.203	0.139
39.000	109.238	79.996	19.996	102.822	20.302	1.155	0.144
39.500	109.281	79.994	19.996	102.824	20.300	1.262	0.125
39.999	109.303	79.996	19.998	102.822	20.302	1.179	0.093
40.499	109.398	79.995	19.996	102.819	20.302	1.172	0.090
40.999	109.462	79.995	19.996	102.820	20.300	1.264	0.137
41.499	109.525	79.995	19.995	102.819	20.300	1.313	0.143
41.999	109.562	79.996	19.996	102.819	20.296	1.526	0.114
42.499	109.627	79.998	19.997	102.823	20.300	1.302	0.101
42.999	109.705	79.995	19.995	102.828	20.298	1.435	0.123
43.499	109.764	79.996	19.994	102.836	20.297	1.465	0.140
44.000	109.849	79.996	19.996	102.845	20.298	1.394	0.140
44.500	109.895	79.996	19.995	102.854	20.294	1.687	0.137
44.999	109.981	79.996	19.996	102.861	20.298	1.389	0.132
45.499	110.019	79.996	19.997	102.869	20.296	1.572	0.128
45.999	110.125	79.995	19.997	102.873	20.300	1.259	0.134
46.499	110.177	79.995	19.993	102.874	20.298	1.420	0.151
46.999	110.239	79.995	19.993	102.874	20.296	1.565	0.136
47.499	110.316	79.998	19.996	102.876	20.292	1.839	0.127
47.999	110.374	79.996	19.996	102.880	20.293	1.752	0.137
48.499	110.488	79.996	19.997	102.885	20.293	1.762	0.154
48.999	110.566	79.996	19.996	102.885	20.293	1.767	0.182
49.499	110.641	79.997	19.996	102.885	20.292	1.802	0.172
49.999	110.702	79.997	19.995	102.882	20.292	1.812	0.145
50.499	110.793	79.996	19.995	102.882	20.288	2.086	0.144
50.999	110.870	79.996	19.997	102.884	20.293	1.734	0.160
51.499	110.947	79.995	19.999	102.891	20.292	1.851	0.161
51.999	111.026	79.995	19.995	102.898	20.290	1.951	0.155
52.499	111.118	79.995	19.998	102.901	20.292	1.795	0.164
53.000	111.228	79.994	19.996	102.901	20.293	1.741	0.187
53.500	111.294	79.996	19.996	102.896	20.293	1.738	0.189
53.999	111.388	79.996	19.997	102.892	20.294	1.719	0.168
54.499	111.499	79.995	19.998	102.893	20.291	1.919	0.182
54.999	111.610	79.993	19.996	102.898	20.289	2.042	0.213
55.499	111.679	79.993	19.997	102.901	20.286	2.235	0.201
55.999	111.772	79.992	19.996	102.908	20.291	1.923	0.171
56.499	111.879	79.994	19.996	102.912	20.289	2.047	0.181
56.999	111.995	79.992	19.996	102.911	20.289	2.005	0.212
57.499	112.039	79.994	19.996	102.910	20.290	1.951	0.191
57.999	112.194	79.992	19.997	102.910	20.290	1.972	0.179
58.499	112.276	79.994	19.996	102.910	20.286	2.250	0.218
58.999	112.368	79.995	19.998	102.909	20.289	2.055	0.205
59.499	112.468	79.992	19.997	102.909	20.291	1.901	0.183
59.999	112.581	79.993	19.998	102.908	20.289	2.033	0.203
60.499	112.677	79.993	19.997	102.906	20.285	2.272	0.211
60.999	112.814	79.992	19.996	102.906	20.286	2.207	0.221
61.499	112.886	79.992	19.996	102.906	20.285	2.281	0.221
61.999	112.963	79.993	19.997	102.906	20.286	2.244	0.179
62.499	113.109	79.993	19.996	102.909	20.287	2.139	0.186
62.999	113.242	79.994	19.996	102.911	20.283	2.410	0.251
63.499	113.335	79.992	19.997	102.911	20.285	2.320	0.253
63.999	113.456	79.992	19.996	102.912	20.284	2.342	0.220
64.499	113.574	79.992	19.997	102.913	20.285	2.266	0.226
64.999	113.665	79.994	19.996	102.916	20.286	2.214	0.224
65.499	113.787	79.993	19.995	102.916	20.288	2.118	0.211
65.999	113.895	79.994	19.996	102.916	20.287	2.161	0.222
66.499	114.066	79.995	19.997	102.916	20.283	2.439	0.255
66.999	114.158	79.994	19.996	102.915	20.284	2.333	0.271
67.499	114.290	79.993	19.996	102.916	20.287	2.131	0.243
67.999	114.408	79.993	19.996	102.919	20.285	2.322	0.237
68.499	114.520	79.994	19.996	102.926	20.287	2.150	0.240
68.999	114.628	79.994	19.996	102.934	20.285	2.276	0.225
69.499	114.757	79.993	19.997	102.938	20.278	2.773	0.229
69.999	114.876	79.993	19.997	102.935	20.284	2.326	0.243
70.500	115.024	79.993	19.996	102.934	20.285	2.289	0.258
71.000	115.180	79.992	19.996	102.930	20.287	2.139	0.286
71.499	115.303	79.992	19.997	102.925	20.282	2.519	0.291
71.999	115.410	79.993	19.996	102.929	20.282	2.462	0.254
72.499	115.553	79.992	19.995	102.935	20.279	2.695	0.240
72.999	115.647	79.992	19.997	102.940	20.287	2.170	0.243
73.499	115.821	79.993	19.997	102.944	20.283	2.430	0.252
73.999	115.938	79.993	19.997	102.942	20.285	2.270	0.280
74.499	116.071	79.993	19.996	102.935	20.284	2.354	0.270
74.999	116.221	79.992	19.997	102.928	20.284	2.352	0.266
75.499	116.357	79.992	19.997	102.928	20.289	2.055	0.284
75.999	116.473	79.991	19.997	102.930	20.281	2.543	0.269
76.499	116.629	79.991	19.997	102.933	20.285	2.321	0.262
76.999	116.758	79.993	19.996	102.935	20.283	2.458	0.278
77.499	116.906	79.992	19.997	102.937	20.283	2.415	0.281
77.999	117.055	79.992	19.997	102.937	20.287	2.165	0.287
78.499	117.210	79.993	19.996	102.932	20.287	2.189	0.300
78.999	117.356	79.991	19.996	102.934	20.286	2.234	0.303
79.499	117.517	79.992	19.997	102.940	20.285	2.300	0.304
79.999	117.666	79.991	19.999	102.944	20.285	2.295	0.308
80.499	117.808	79.992	19.997	102.946	20.284	2.393	0.300
80.999	117.958	79.992	19.996	102.950	20.280	2.605	0.292
81.499	118.109	79.992	19.996	102.951	20.286	2.241	0.297
81.999	118.241	79.991	19.997	102.952	20.285	2.260	0.292
82.499	118.415	79.990	19.996	102.953	20.283	2.441	0.294
82.999	118.560	79.991	19.997	102.953	20.288	2.119	0.313
83.499	118.673	79.992	19.996	102.951	20.284	2.343	0.288
83.999	118.844	79.991	19.997	102.948	20.281	2.555	0.271
84.499	119.043	79.992	19.997	102.947	20.284	2.358	0.327
84.999	119.194	79.992	19.999	102.945	20.286	2.213	0.361
85.499	119.322	79.993	19.997	102.946	20.287	2.161	0.315
85.999	119.506	79.992	19.997	102.947	20.286	2.221	0.295
86.499	119.645	79.990	19.996	102.950	20.284	2.375	0.318
86.999	119.836	79.994	19.997	102.950	20.283	2.449	0.327
87.499	119.975	79.991	19.994	102.951	20.282	2.494	0.330
87.999	120.135	79.992	19.997	102.951	20.285	2.323	0.314
88.499	120.281	79.993	19.997	102.952	20.279	2.693	0.303
88.999	120.453	79.991	19.998	102.952	20.285	2.301	0.312
89.499	120.610	79.990	19.996	102.954	20.283	2.453	0.323
89.999	120.773	79.992	19.996	102.955	20.285	2.293	0.324
90.499	120.931	79.991	19.996	102.955	20.286	2.238	0.320
90.999	121.112	79.991	19.997	102.955	20.282	2.490	0.330
91.499	121.272	79.991	19.995	102.955	20.284	2.369	0.340
91.999	121.477	79.992	19.997	102.956	20.286	2.247	0.353
92.499	121.633	79.991	19.996	102.958	20.284	2.334	0.363
92.999	121.762	79.991	19.995	102.958	20.281	2.564	0.323
93.499	121.962	79.992	19.996	102.959	20.280	2.639	0.307
93.999	122.157	79.992	19.996	102.959	20.284	2.373	0.362
94.499	122.290	79.992	19.995	102.960	20.282	2.479	0.362
94.999	122.452	79.992	19.995	102.960	20.283	2.448	0.311
95.499	122.637	79.993	19.998	102.962	20.284	2.379	0.321
95.999	122.821	79.991	19.997	102.962	20.285	2.277	0.358
96.499	122.987	79.993	19.995	102.962	20.279	2.700	0.359
96.999	123.171	79.992	19.995	102.966	20.279	2.691	0.350
97.499	123.356	79.994	19.996	102.970	20.282	2.507	0.360
97.999	123.564	79.994	19.996	102.974	20.278	2.729	0.381
98.499	123.730	79.995	19.996	102.979	20.279	2.683	0.383
98.999	123.912	79.994	19.997	102.982	20.282	2.479	0.361
99.499	124.079	79.993	19.996	102.983	20.281	2.557	0.348
99.999	124.244	79.995	19.996	102.981	20.283	2.445	0.341
100.499	124.441	79.995	19.995	102.978	20.279	2.666	0.347
101.000	124.611	79.996	19.996	102.977	20.281	2.564	0.364
101.500	124.810	79.993	19.996	102.977	20.281	2.547	0.368
102.000	124.988	79.995	19.995	102.973	20.279	2.672	0.373
102.500	125.190	79.995	19.995	102.974	20.284	2.341	0.378
102.999	125.391	79.994	19.995	102.975	20.280	2.635	0.392
103.499	125.586	79.996	19.996	102.975	20.279	2.688	0.399
103.999	125.740	79.996	19.997	102.976	20.280	2.621	0.372
104.499	125.991	79.994	19.996	102.978	20.279	2.668	0.378
104.999	126.158	79.995	19.996	102.980	20.279	2.707	0.412
105.499	126.331	79.995	19.995	102.982	20.282	2.486	0.378
105.999	126.559	79.994	19.998	102.981	20.283	2.440	0.370
106.499	126.720	79.994	19.995	102.983	20.284	2.371	0.395
106.999	126.919	79.994	19.995	102.981	20.282	2.501	0.375
107.499	127.110	79.994	19.996	102.978	20.280	2.607	0.375
107.999	127.326	79.996	19.996	102.979	20.287	2.191	0.398
108.499	127.519	79.995	19.996	102.977	20.280	2.646	0.408
109.000	127.661	79.994	19.996	102.975	20.280	2.648	0.372
109.500	127.914	79.995	19.996	102.976	20.284	2.336	0.365
109.999	128.082	79.995	19.997	102.976	20.280	2.657	0.408
110.499	128.273	79.995	19.997	102.972	20.287	2.176	0.390
110.999	128.505	79.993	19.996	102.969	20.286	2.258	0.391
111.499	128.706	79.995	19.998	102.966	20.282	2.525	0.428
111.999	128.909	79.994	19.996	102.971	20.279	2.690	0.418
112.499	129.110	79.995	19.997	102.971	20.286	2.236	0.404
112.999	129.307	79.995	19.996	102.971	20.280	2.597	0.402
113.499	129.544	79.994	19.996	102.969	20.279	2.676	0.416
113.999	129.732	79.995	19.996	102.967	20.278	2.752	0.429
114.499	129.973	79.994	19.996	102.963	20.280	2.633	0.427
114.999	130.129	79.995	19.996	102.961	20.280	2.620	0.413
115.499	130.331	79.995	19.996	102.961	20.279	2.689	0.377
115.999	130.571	79.996	19.996	102.964	20.283	2.416	0.400
116.499	130.745	79.994	19.995	102.968	20.281	2.532	0.428
116.999	130.959	79.993	19.996	102.970	20.279	2.694	0.401
117.499	131.149	79.993	19.996	102.971	20.277	2.863	0.396
117.999	131.399	79.993	19.996	102.975	20.277	2.846	0.421
118.499	131.613	79.993	19.995	102.975	20.280	2.597	0.452
118.999	131.847	79.994	19.995	102.971	20.280	2.635	0.457
119.499	132.050	79.997	19.996	102.969	20.282	2.488	0.443
119.999	132.264	79.995	19.995	102.966	20.281	2.592	0.426
120.499	132.471	79.993	19.996	102.961	20.278	2.746	0.419
120.999	132.688	79.999	19.995	102.959	20.280	2.655	0.423
121.499	132.871	79.995	19.995	102.958	20.279	2.726	0.412
122.000	133.087	79.995	19.995	102.960	20.278	2.781	0.399
122.500	133.313	79.994	19.996	102.966	20.278	2.748	0.421
122.999	133.533	79.997	19.995	102.970	20.275	2.974	0.444
123.499	133.744	79.996	19.996	102.970	20.280	2.624	0.439
124.000	133.988	79.997	19.995	102.948	20.280	2.646	0.443
124.500	134.202	79.998	19.997	102.923	20.275	2.965	0.456
124.999	134.379	79.995	19.993	102.904	20.280	2.614	0.425
125.499	134.600	79.997	19.997	102.892	20.276	2.926	0.395
125.999	134.827	79.997	19.997	102.891	20.280	2.607	0.422
126.499	135.041	79.997	19.997	102.915	20.280	2.625	0.444
126.999	135.254	79.997	19.995	102.964	20.284	2.379	0.434
127.499	135.486	79.996	19.996	103.006	20.282	2.499	0.436
127.999	135.674	79.998	19.994	103.026	20.284	2.353	0.432
128.500	135.898	79.994	19.994	103.033	20.281	2.535	0.416
129.000	136.119	79.994	19.995	103.038	20.285	2.275	0.428
129.500	136.370	79.995	19.994	103.013	20.283	2.403	0.459
130.000	136.598	79.996	19.994	102.989	20.282	2.468	0.476
130.500	136.832	79.995	19.995	102.983	20.283	2.427	0.470
131.000	137.058	79.996	19.993	102.977	20.279	2.683	0.461
131.500	137.268	79.995	19.996	102.975	20.279	2.673	0.448
132.000	137.491	79.994	19.994	102.977	20.279	2.711	0.435
132.500	137.704	79.995	19.996	102.974	20.282	2.486	0.435
133.000	137.907	79.996	19.995	102.973	20.286	2.223	0.426
133.500	138.154	79.993	19.994	102.977	20.285	2.325	0.433
134.000	138.364	79.994	19.999	102.977	20.285	2.295	0.454
134.500	138.642	79.995	19.994	102.973	20.283	2.432	0.473
135.000	138.863	79.994	19.996	102.975	20.283	2.458	0.493
135.500	139.070	79.995	19.998	102.976	20.279	2.701	0.463
136.000	139.290	79.992	19.993	102.972	20.284	2.367	0.427
136.500	139.539	79.994	19.995	102.971	20.283	2.417	0.447
137.000	139.743	79.995	19.997	102.972	20.279	2.688	0.461
137.500	139.980	79.994	19.995	102.972	20.282	2.525	0.447
138.000	140.229	79.992	19.998	102.973	20.279	2.694	0.464
138.500	140.431	79.994	19.996	102.975	20.282	2.497	0.469
139.000	140.694	79.996	19.998	102.977	20.277	2.852	0.458
139.500	140.905	79.992	19.997	102.979	20.280	2.596	0.469
140.000	141.156	79.995	19.997	102.980	20.280	2.607	0.468
140.500	141.389	79.993	19.997	102.978	20.284	2.375	0.473
141.000	141.602	79.992	19.997	102.974	20.276	2.900	0.465
141.500	141.862	79.995	19.998	102.972	20.280	2.614	0.459
142.000	142.056	79.995	19.997	102.967	20.285	2.264	0.464
142.500	142.294	79.994	19.997	102.963	20.282	2.462	0.443
143.000	142.574	79.994	19.998	102.966	20.286	2.236	0.475
143.500	142.819	79.995	19.997	102.967	20.283	2.454	0.521
144.000	143.012	79.994	19.996	102.966	20.279	2.698	0.481
144.500	143.269	79.994	19.994	102.965	20.285	2.280	0.444
145.000	143.511	79.993	19.998	102.964	20.284	2.373	0.475
145.500	143.751	79.989	19.996	102.958	20.283	2.461	0.491
146.000	143.974	79.993	19.997	102.959	20.278	2.771	0.472
146.500	144.215	79.991	19.996	102.957	20.282	2.520	0.463
147.000	144.507	79.992	19.999	102.959	20.277	2.823	0.499
147.500	144.698	79.994	19.997	102.960	20.283	2.461	0.508
148.000	144.968	79.994	19.996	102.960	20.286	2.238	0.472
148.500	145.201	79.995	19.995	102.963	20.282	2.468	0.482
149.000	145.403	79.992	19.997	102.967	20.282	2.473	0.469
149.500	145.685	79.995	19.995	102.966	20.285	2.297	0.459
150.000	145.900	79.994	19.997	102.971	20.283	2.395	0.490
150.500	146.157	79.994	19.998	102.978	20.286	2.197	0.485
151.000	146.390	79.993	19.998	102.978	20.285	2.299	0.481
151.500	146.633	79.992	19.996	102.978	20.286	2.193	0.483
152.000	146.841	79.993	19.996	102.980	20.282	2.505	0.463
152.500	147.094	79.992	19.995	102.974	20.283	2.434	0.456
153.000	147.355	79.993	19.995	102.968	20.282	2.495	0.488
153.500	147.585	79.994	19.994	102.963	20.282	2.505	0.502
154.000	147.794	79.993	19.996	102.961	20.284	2.332	0.465
154.500	148.047	79.994	19.994	102.962	20.287	2.167	0.450
155.000	148.275	79.994	19.996	102.968	20.286	2.217	0.471
155.500	148.535	79.992	19.996	102.973	20.287	2.146	0.485
156.000	148.765	79.992	19.993	102.980	20.281	2.588	0.489
156.500	149.064	79.992	19.996	102.985	20.286	2.226	0.509
157.000	149.265	79.993	19.997	102.989	20.287	2.150	0.514
157.500	149.506	79.993	19.996	102.989	20.289	2.056	0.472
158.000	149.786	79.993	19.995	102.987	20.283	2.436	0.482
158.500	150.009	79.991	19.995	102.985	20.284	2.377	0.512
159.000	150.287	79.992	19.997	102.982	20.287	2.143	0.502
159.500	150.518	79.993	19.996	102.975	20.285	2.267	0.505
160.000	150.750	79.993	19.996	102.970	20.284	2.326	0.486
160.500	150.986	79.991	19.996	102.970	20.285	2.269	0.465
161.000	151.218	79.993	19.997	102.968	20.287	2.173	0.468
161.500	151.474	79.992	19.997	102.964	20.287	2.187	0.478
162.000	151.744	79.992	19.997	102.966	20.285	2.315	0.507
162.500	151.987	79.992	19.996	102.968	20.285	2.261	0.519
163.000	152.221	79.993	19.996	102.967	20.284	2.347	0.495
163.500	152.519	79.991	19.996	102.964	20.283	2.447	0.505
164.000	152.737	79.993	19.995	102.967	20.281	2.530	0.524
164.500	152.969	79.991	19.996	102.966	20.287	2.172	0.483
165.000	153.223	79.992	19.997	102.962	20.284	2.339	0.468
165.500	153.501	79.991	19.997	102.959	20.286	2.193	0.509
166.000	153.703	79.992	19.997	102.958	20.288	2.083	0.505
166.500	153.959	79.991	19.999	102.955	20.286	2.243	0.469
167.000	154.202	79.991	19.997	102.953	20.287	2.185	0.479
167.500	154.405	79.992	19.999	102.955	20.286	2.228	0.473
168.000	154.701	79.991	19.996	102.956	20.289	2.048	0.473
168.500	154.960	79.993	19.996	102.962	20.290	1.952	0.527
169.000	155.188	79.992	19.996	102.966	20.288	2.085	0.520
169.500	155.410	79.991	19.998	102.966	20.288	2.102	0.468
170.000	155.678	79.990	19.996	102.965	20.289	2.042	0.470
170.500	155.960	79.992	19.998	102.967	20.292	1.848	0.520
171.000	156.193	79.992	19.997	102.961	20.287	2.170	0.532
171.500	156.452	79.992	19.996	102.957	20.288	2.118	0.503
172.000	156.689	79.992	19.997	102.963	20.289	2.035	0.494
172.500	156.897	79.990	19.997	102.962	20.294	1.705	0.471
173.000	157.167	79.993	19.998	102.958	20.290	1.946	0.462
173.500	157.449	79.992	19.998	102.959	20.292	1.825	0.515
174.000	157.676	79.992	19.997	102.960	20.286	2.209	0.531
174.500	157.964	79.992	19.998	102.954	20.288	2.068	0.511
175.000	158.173	79.992	19.997	102.952	20.288	2.109	0.506
175.500	158.449	79.993	19.998	102.952	20.294	1.664	0.492
176.000	158.689	79.992	19.997	102.951	20.291	1.916	0.501
176.500	158.965	79.994	19.998	102.948	20.286	2.200	0.516
177.000	159.161	79.993	19.998	102.947	20.294	1.666	0.494
177.500	159.383	79.994	19.998	102.947	20.287	2.153	0.445
178.000	159.647	79.993	19.997	102.951	20.293	1.779	0.452
178.500	159.890	79.994	19.997	102.951	20.292	1.831	0.496
179.000	160.191	79.995	19.994	102.952	20.295	1.627	0.525
179.500	160.418	79.995	19.996	102.952	20.286	2.192	0.537
180.000	160.659	79.995	19.998	102.951	20.295	1.653	0.498
180.500	160.869	79.993	19.996	102.948	20.292	1.829	0.459
181.000	161.184	79.993	19.996	102.949	20.287	2.139	0.488
181.500	161.408	79.996	19.996	102.948	20.292	1.827	0.532
182.000	161.676	79.996	19.995	102.948	20.291	1.879	0.515
182.500	161.879	79.994	19.997	102.948	20.291	1.874	0.481
183.000	162.128	79.994	19.997	102.949	20.293	1.753	0.461
183.500	162.414	79.996	19.997	102.950	20.292	1.809	0.494
184.000	162.664	79.995	19.995	102.951	20.292	1.803	0.536
184.500	162.916	79.994	19.995	102.951	20.291	1.914	0.519
185.000	163.153	79.995	19.996	102.951	20.295	1.591	0.495
185.500	163.407	79.995	19.996	102.950	20.292	1.827	0.490
186.000	163.677	79.996	19.996	102.948	20.288	2.113	0.507
186.500	163.899	79.993	19.997	102.942	20.294	1.719	0.509
187.000	164.210	79.994	19.995	102.938	20.290	1.938	0.513
187.500	164.463	79.995	19.996	102.937	20.290	1.942	0.548
188.000	164.714	79.995	19.996	102.937	20.289	2.022	0.534
188.500	164.933	79.994	19.995	102.937	20.287	2.170	0.486
189.000	165.154	79.994	19.995	102.943	20.293	1.744	0.455
189.500	165.450	79.995	19.996	102.945	20.288	2.124	0.479
190.000	165.704	79.994	19.996	102.943	20.291	1.901	0.533
190.500	165.954	79.993	19.996	102.940	20.290	1.983	0.527
191.000	166.220	79.994	19.996	102.941	20.285	2.269	0.510
191.500	166.463	79.993	19.996	102.941	20.285	2.293	0.513
192.000	166.688	79.994	19.996	102.942	20.293	1.784	0.489
192.500	166.956	79.994	19.997	102.945	20.294	1.664	0.481
193.000	167.219	79.994	19.996	102.947	20.283	2.457	0.512
193.500	167.440	79.994	19.996	102.948	20.296	1.556	0.507
194.000	167.643	79.995	19.997	102.948	20.288	2.081	0.454
194.500	167.946	79.994	19.996	102.946	20.290	1.970	0.465
195.000	168.180	79.995	19.996	102.941	20.292	1.793	0.522
195.500	168.440	79.994	19.996	102.935	20.291	1.869	0.516
196.000	168.669	79.995	19.996	102.929	20.289	2.014	0.492
196.500	168.935	79.994	19.996	102.930	20.291	1.897	0.492
197.000	169.177	79.994	19.996	102.932	20.292	1.801	0.501
197.500	169.452	79.994	19.996	102.937	20.291	1.864	0.512
198.000	169.718	79.994	19.997	102.943	20.290	1.955	0.529
198.500	169.934	79.993	19.995	102.948	20.291	1.881	0.512
199.000	170.180	79.993	19.997	102.948	20.295	1.621	0.472
199.500	170.437	79.995	19.997	102.949	20.297	1.517	0.482
200.000	170.688	79.995	19.995	102.950	20.291	1.864	0.505
200.500	170.915	79.995	19.996	102.951	20.294	1.660	0.493
201.000	171.188	79.995	19.996	102.951	20.295	1.645	0.489
201.500	171.373	79.994	19.996	102.952	20.296	1.578	0.479
202.000	171.660	79.995	19.995	102.948	20.297	1.461	0.465
202.500	171.912	79.996	19.995	102.942	20.291	1.895	0.505
203.000	172.161	79.994	19.996	102.939	20.287	2.125	0.520
203.500	172.379	79.993	19.995	102.938	20.290	1.938	0.484
204.000	172.652	79.995	19.996	102.931	20.293	1.740	0.479
204.500	172.914	79.995	19.995	102.927	20.298	1.424	0.513
205.000	173.142	79.995	19.995	102.929	20.292	1.797	0.512
205.500	173.386	79.996	19.995	102.927	20.288	2.092	0.481
206.000	173.680	79.995	19.996	102.920	20.293	1.779	0.505
206.500	173.902	79.995	19.996	102.923	20.292	1.825	0.527
207.000	174.132	79.995	19.996	102.925	20.288	2.062	0.484
207.500	174.383	79.994	19.996	102.923	20.291	1.919	0.466
208.000	174.648	79.996	19.995	102.924	20.296	1.565	0.498
208.500	174.881	79.995	19.995	102.926	20.290	1.942	0.508
209.000	175.176	79.996	19.996	102.925	20.292	1.804	0.513
209.500	175.414	79.996	19.997	102.924	20.295	1.636	0.530
210.000	175.645	79.995	19.996	102.929	20.295	1.654	0.501
210.500	175.891	79.994	19.996	102.931	20.292	1.842	0.472
211.000	176.125	79.994	19.996	102.932	20.295	1.604	0.478
211.500	176.362	79.995	19.996	102.932	20.297	1.504	0.476
212.000	176.588	79.993	19.995	102.931	20.292	1.827	0.468
212.500	176.909	79.993	19.995	102.926	20.291	1.916	0.505
213.000	177.113	79.994	19.996	102.923	20.289	2.021	0.536
213.500	177.358	79.995	19.996	102.921	20.295	1.625	0.487
214.000	177.647	79.991	19.995	102.921	20.286	2.199	0.491
214.500	177.868	79.992	19.997	102.927	20.299	1.346	0.522
215.000	178.121	79.994	19.996	102.931	20.299	1.372	0.492
215.500	178.380	79.992	19.996	102.935	20.292	1.801	0.493
216.000	178.615	79.994	19.996	102.941	20.290	1.940	0.503
216.500	178.857	79.993	19.995	102.940	20.299	1.343	0.486
217.000	179.093	79.994	19.996	102.935	20.293	1.788	0.477
217.500	179.376	79.992	19.994	102.930	20.296	1.569	0.499
218.000	179.609	79.993	19.996	102.925	20.293	1.765	0.518
218.500	179.869	79.993	19.997	102.919	20.294	1.704	0.505
219.000	180.135	79.993	19.996	102.921	20.294	1.691	0.509
219.500	180.361	79.992	19.994	102.923	20.298	1.393	0.508
220.000	180.618	79.991	19.994	102.924	20.292	1.804	0.487
220.500	180.864	79.992	19.994	102.926	20.295	1.634	0.493
221.000	181.086	79.994	19.996	102.932	20.293	1.773	0.485
221.500	181.334	79.992	19.996	102.934	20.293	1.775	0.469
222.000	181.573	79.992	19.996	102.933	20.294	1.704	0.479
222.500	181.856	79.993	19.995	102.933	20.291	1.886	0.504
223.000	182.113	79.992	19.995	102.929	20.299	1.365	0.531
223.500	182.338	79.994	19.996	102.923	20.295	1.650	0.511
224.000	182.594	79.994	19.996	102.919	20.297	1.478	0.482
224.500	182.866	79.993	19.997	102.919	20.296	1.571	0.505
225.000	183.125	79.993	19.997	102.922	20.298	1.420	0.529
225.500	183.336	79.993	19.996	102.927	20.299	1.372	0.500
226.000	183.596	79.993	19.997	102.927	20.295	1.602	0.470
226.500	183.851	79.993	19.997	102.925	20.296	1.532	0.493
227.000	184.072	79.994	19.997	102.923	20.296	1.528	0.496
227.500	184.325	79.993	19.995	102.920	20.293	1.784	0.475
228.000	184.602	79.991	19.994	102.915	20.291	1.875	0.502
228.500	184.826	79.993	19.996	102.916	20.294	1.708	0.516
229.000	185.118	79.993	19.997	102.916	20.294	1.678	0.509
229.500	185.387	79.993	19.996	102.916	20.297	1.506	0.539
230.000	185.587	79.993	19.997	102.915	20.291	1.901	0.515
230.500	185.894	79.993	19.995	102.918	20.298	1.448	0.488
231.000	186.139	79.994	19.995	102.924	20.298	1.430	0.529
231.500	186.394	79.993	19.997	102.931	20.294	1.673	0.526
232.000	186.624	79.992	19.995	102.936	20.292	1.849	0.493
232.500	186.919	79.993	19.996	102.937	20.293	1.752	0.505
233.000	187.097	79.993	19.998	102.933	20.292	1.791	0.500
233.500	187.387	79.993	19.998	102.925	20.292	1.847	0.471
234.000	187.632	79.994	19.995	102.918	20.294	1.669	0.501
234.500	187.904	79.992	19.996	102.913	20.293	1.771	0.526
235.000	188.139	79.992	19.997	102.911	20.295	1.615	0.512
235.500	188.385	79.993	19.997	102.912	20.292	1.812	0.494
236.000	188.641	79.992	19.997	102.915	20.292	1.817	0.491
236.500	188.872	79.992	19.996	102.919	20.298	1.413	0.494
237.000	189.147	79.993	19.996	102.925	20.298	1.433	0.497
237.500	189.391	79.992	19.996	102.933	20.299	1.354	0.513
238.000	189.621	79.992	19.996	102.935	20.296	1.532	0.496
238.500	189.851	79.993	19.997	102.934	20.297	1.500	0.467
239.000	190.117	79.993	19.996	102.931	20.296	1.543	0.478
239.500	190.391	79.993	19.997	102.928	20.294	1.669	0.518
240.000	190.603	79.995	19.998	102.925	20.297	1.476	0.513
240.500	190.895	79.994	19.995	102.923	20.294	1.662	0.495
241.000	191.113	79.994	19.997	102.923	20.302	1.178	0.507
241.500	191.335	79.993	19.998	102.926	20.293	1.778	0.475
242.000	191.611	79.993	19.995	102.924	20.293	1.732	0.469
242.500	191.821	79.994	19.995	102.922	20.295	1.595	0.492
243.000	192.095	79.992	19.997	102.922	20.293	1.728	0.485
243.500	192.329	79.992	19.998	102.920	20.298	1.430	0.496
244.000	192.548	79.993	19.999	102.916	20.297	1.498	0.481
244.500	192.800	79.993	19.998	102.915	20.293	1.738	0.462
245.000	193.080	79.992	19.998	102.914	20.298	1.400	0.501
245.500	193.367	79.992	19.997	102.917	20.298	1.424	0.549
246.000	193.573	79.993	19.999	102.919	20.291	1.865	0.530
246.500	193.782	79.993	19.997	102.920	20.292	1.808	0.454
247.000	194.044	79.992	19.996	102.920	20.295	1.608	0.443
247.500	194.305	79.992	19.996	102.920	20.296	1.578	0.497
248.000	194.560	79.992	19.996	102.916	20.293	1.767	0.520
248.500	194.785	79.994	19.995	102.914	20.293	1.780	0.498
249.000	195.057	79.993	19.998	102.912	20.289	2.016	0.489
249.500	195.295	79.993	19.995	102.913	20.292	1.821	0.503
250.000	195.537	79.990	19.997	102.914	20.293	1.752	0.495
250.500	195.766	79.992	19.998	102.914	20.298	1.441	0.475
251.000	196.050	79.992	19.996	102.915	20.297	1.522	0.492
251.500	196.323	79.993	19.998	102.918	20.297	1.521	0.535
252.000	196.547	79.994	19.998	102.917	20.291	1.869	0.527
252.500	196.798	79.992	19.999	102.916	20.299	1.348	0.486
253.000	197.020	79.991	19.998	102.915	20.293	1.747	0.474
253.500	197.311	79.992	19.996	102.914	20.295	1.598	0.493
254.000	197.524	79.993	19.998	102.912	20.292	1.823	0.508
254.500	197.776	79.993	19.999	102.911	20.295	1.649	0.485
255.000	198.020	79.992	19.996	102.911	20.297	1.513	0.480
255.500	198.274	79.993	19.997	102.912	20.294	1.715	0.497
256.000	198.509	79.993	19.997	102.912	20.297	1.515	0.494
256.500	198.755	79.993	19.999	102.912	20.295	1.608	0.485
257.000	199.013	79.995	19.997	102.913	20.299	1.376	0.492
257.500	199.237	79.993	19.996	102.914	20.303	1.098	0.492
258.000	199.466	79.996	19.997	102.914	20.294	1.673	0.467
258.500	199.735	79.993	19.998	102.913	20.299	1.356	0.476
259.000	199.982	79.993	19.998	102.913	20.301	1.189	0.507
259.500	200.249	79.995	19.998	102.911	20.303	1.087	0.515
260.000	200.480	79.993	19.996	102.911	20.295	1.598	0.507
260.500	200.713	79.993	19.997	102.911	20.306	0.892	0.481
261.000	201.000	79.993	19.999	102.911	20.298	1.432	0.492
261.500	201.215	79.994	19.998	102.912	20.292	1.823	0.511
262.000	201.456	79.990	19.998	102.913	20.298	1.395	0.479
262.500	201.681	79.994	19.998	102.913	20.289	1.999	0.461
263.000	201.966	79.993	19.996	102.913	20.299	1.367	0.488
263.500	202.212	79.993	19.998	102.913	20.297	1.478	0.520
264.000	202.452	79.991	19.997	102.912	20.298	1.448	0.509
264.500	202.720	79.995	19.998	102.912	20.291	1.921	0.497
265.000	202.954	79.994	19.996	102.913	20.295	1.654	0.505
265.500	203.225	79.995	19.997	102.914	20.296	1.576	0.504
266.000	203.484	79.995	19.997	102.915	20.294	1.660	0.517
266.500	203.710	79.997	19.997	102.915	20.298	1.398	0.507
267.000	203.974	79.993	19.996	102.915	20.300	1.294	0.488
267.500	204.217	79.993	19.996	102.913	20.296	1.580	0.498
268.000	204.452	79.994	19.997	102.913	20.296	1.539	0.492
268.500	204.699	79.994	19.995	102.912	20.297	1.474	0.480
269.000	204.975	79.994	19.997	102.912	20.299	1.322	0.503
269.500	205.208	79.995	19.996	102.912	20.299	1.335	0.516
270.000	205.470	79.994	19.996	102.912	20.296	1.543	0.502
270.500	205.710	79.992	19.996	102.912	20.301	1.228	0.499
271.000	205.972	79.993	19.996	102.912	20.298	1.400	0.502
271.500	206.220	79.994	19.995	102.913	20.296	1.528	0.506
272.000	206.425	79.993	19.995	102.913	20.301	1.191	0.482
272.500	206.728	79.994	19.996	102.915	20.301	1.228	0.481
273.000	206.961	79.995	19.996	102.915	20.302	1.150	0.522
273.500	207.208	79.992	19.995	102.915	20.300	1.320	0.508
274.000	207.444	79.992	19.998	102.916	20.300	1.317	0.482
274.500	207.705	79.992	19.997	102.915	20.301	1.235	0.490
275.000	207.974	79.994	19.995	102.913	20.296	1.543	0.513
275.500	208.196	79.992	19.995	102.912	20.297	1.489	0.510
276.000	208.432	79.994	19.996	102.912	20.295	1.635	0.474
276.500	208.666	79.993	19.994	102.909	20.301	1.189	0.464
277.000	208.917	79.994	19.995	102.908	20.301	1.229	0.477
277.500	209.147	79.993	19.996	102.908	20.297	1.509	0.483
278.000	209.447	79.993	19.994	102.907	20.294	1.667	0.506
278.500	209.647	79.994	19.997	102.907	20.302	1.166	0.515
279.000	209.942	79.995	19.997	102.908	20.300	1.276	0.497
279.500	210.159	79.993	19.994	102.910	20.306	0.886	0.503
280.000	210.426	79.994	19.993	102.913	20.300	1.261	0.498
280.500	210.635	79.995	19.996	102.914	20.298	1.404	0.480
281.000	210.866	79.995	19.997	102.915	20.298	1.393	0.458
281.500	211.129	79.995	19.994	102.916	20.300	1.268	0.467
282.000	211.393	79.993	19.993	102.916	20.297	1.482	0.511
282.500	211.631	79.994	19.996	102.913	20.306	0.873	0.515
283.000	211.856	79.993	19.994	102.913	20.302	1.148	0.483
283.500	212.111	79.995	19.995	102.913	20.302	1.124	0.471
284.000	212.378	79.995	19.995	102.913	20.303	1.055	0.501
284.500	212.617	79.996	19.996	102.914	20.302	1.122	0.514
285.000	212.886	79.996	19.994	102.914	20.302	1.146	0.507
285.500	213.115	79.994	19.997	102.913	20.306	0.912	0.503
286.000	213.376	79.997	19.997	102.912	20.301	1.196	0.494
286.500	213.617	79.996	19.996	102.907	20.302	1.181	0.496
287.000	213.873	79.997	19.998	102.906	20.303	1.085	0.499
287.500	214.143	79.992	19.995	102.905	20.299	1.359	0.512
288.000	214.360	79.992	19.995	102.904	20.300	1.283	0.507
288.500	214.618	79.995	19.996	102.902	20.300	1.276	0.481
289.000	214.847	79.994	19.995	102.900	20.299	1.335	0.481
289.500	215.064	79.994	19.995	102.899	20.298	1.411	0.467
290.000	215.325	79.994	19.995	102.900	20.300	1.292	0.462
290.500	215.573	79.992	19.996	102.902	20.299	1.331	0.493
291.000	215.800	79.992	19.995	102.904	20.301	1.211	0.492
291.500	216.021	79.993	19.996	102.909	20.299	1.341	0.461
292.000	216.290	79.992	19.996	102.909	20.295	1.613	0.469
292.500	216.554	79.993	19.997	102.906	20.301	1.239	0.512
293.000	216.761	79.993	19.997	102.904	20.295	1.600	0.502
293.500	217.009	79.995	19.999	102.904	20.301	1.213	0.463
294.000	217.273	79.993	19.996	102.905	20.302	1.164	0.484
294.500	217.499	79.992	19.995	102.906	20.294	1.682	0.501
295.000	217.761	79.993	19.997	102.908	20.296	1.552	0.489
295.500	217.972	79.993	19.995	102.908	20.297	1.472	0.480
296.000	218.252	79.993	19.996	102.906	20.299	1.339	0.482
296.500	218.477	79.994	19.997	102.906	20.300	1.315	0.498
297.000	218.760	79.992	19.996	102.907	20.298	1.400	0.506
297.500	219.012	79.992	19.996	102.908	20.302	1.166	0.521
298.000	219.241	79.993	19.996	102.909	20.295	1.595	0.508
298.500	219.491	79.993	19.995	102.910	20.299	1.357	0.480
299.000	219.727	79.992	19.996	102.910	20.302	1.172	0.482
299.500	219.965	79.993	19.997	102.909	20.301	1.224	0.480
300.000	220.228	79.993	19.995	102.906	20.304	1.053	0.488
300.500	220.427	79.994	19.997	102.904	20.304	1.051	0.481
301.000	220.676	79.993	19.995	102.905	20.296	1.565	0.455
301.500	220.936	79.994	19.998	102.905	20.303	1.118	0.479
302.000	221.180	79.994	19.996	102.905	20.295	1.602	0.507
302.500	221.392	79.994	19.996	102.908	20.301	1.248	0.480
303.000	221.624	79.993	19.994	102.908	20.306	0.884	0.450
303.500	221.887	79.992	19.995	102.908	20.298	1.437	0.469
304.000	222.145	79.994	19.997	102.908	20.300	1.300	0.508
304.500	222.392	79.994	19.995	102.908	20.304	1.018	0.513
305.000	222.638	79.995	19.996	102.908	20.300	1.314	0.499
305.500	222.875	79.994	19.996	102.910	20.296	1.528	0.488
306.000	223.103	79.993	19.995	102.909	20.297	1.476	0.474
306.500	223.352	79.994	19.996	102.904	20.302	1.131	0.470
307.000	223.587	79.995	19.996	102.903	20.300	1.270	0.480
307.500	223.840	79.993	19.995	102.904	20.296	1.565	0.486
308.000	224.085	79.992	19.993	102.901	20.300	1.311	0.493
308.500	224.320	79.994	19.995	102.902	20.300	1.318	0.489
309.000	224.548	79.993	19.995	102.907	20.298	1.424	0.471
309.500	224.805	79.994	19.995	102.909	20.298	1.437	0.474
310.000	225.064	79.992	19.997	102.905	20.296	1.528	0.501
310.500	225.313	79.993	19.996	102.901	20.299	1.366	0.512
311.000	225.563	79.994	19.995	102.897	20.302	1.144	0.504
311.500	225.761	79.994	19.995	102.895	20.298	1.435	0.473
312.000	226.026	79.993	19.996	102.895	20.301	1.240	0.455
312.500	226.268	79.994	19.996	102.898	20.296	1.570	0.485
313.000	226.512	79.993	19.996	102.904	20.298	1.400	0.496
313.500	226.776	79.993	19.996	102.906	20.296	1.574	0.497
314.000	226.988	79.995	19.996	102.900	20.297	1.455	0.492
314.500	227.239	79.994	19.996	102.894	20.297	1.470	0.470
315.000	227.472	79.993	19.999	102.887	20.294	1.713	0.474
315.500	227.767	79.993	19.997	102.885	20.295	1.644	0.506
316.000	227.964	79.992	19.997	102.886	20.299	1.350	0.510
316.500	228.244	79.993	19.997	102.886	20.298	1.441	0.485
317.000	228.482	79.995	19.998	102.886	20.298	1.416	0.498
317.500	228.721	79.993	19.998	102.890	20.299	1.385	0.498
318.000	228.975	79.993	19.995	102.890	20.296	1.535	0.485
318.500	229.239	79.993	19.998	102.891	20.300	1.257	0.505
319.000	229.505	79.993	19.996	102.893	20.295	1.620	0.524
319.500	229.739	79.992	19.996	102.895	20.298	1.446	0.515
320.000	229.975	79.991	19.997	102.893	20.295	1.615	0.485
320.500	230.195	79.993	19.997	102.888	20.302	1.155	0.463
321.000	230.460	79.993	19.996	102.883	20.290	1.952	0.471
321.500	230.698	79.992	19.998	102.880	20.290	1.975	0.494
322.000	230.933	79.992	19.997	102.879	20.296	1.550	0.488
322.500	231.175	79.994	19.996	102.878	20.291	1.908	0.475
323.000	231.403	79.992	19.994	102.884	20.299	1.348	0.474
323.500	231.626	79.992	19.997	102.889	20.290	1.969	0.460
324.000	231.904	79.990	19.995	102.894	20.291	1.862	0.475
324.500	232.091	79.991	19.996	102.898	20.294	1.702	0.483
325.000	232.351	79.991	19.998	102.899	20.299	1.380	0.457
325.500	232.615	79.992	19.995	102.899	20.296	1.569	0.486
326.000	232.829	79.992	19.998	102.894	20.288	2.099	0.501
326.500	233.073	79.992	19.995	102.890	20.294	1.659	0.468
327.000	233.300	79.992	19.997	102.892	20.291	1.860	0.464
327.500	233.604	79.992	19.997	102.896	20.298	1.450	0.501
328.000	233.834	79.992	19.996	102.891	20.288	2.101	0.533
328.500	234.029	79.992	19.996	102.895	20.286	2.257	0.479
329.000	234.287	79.992	19.997	102.902	20.295	1.615	0.439
329.500	234.502	79.993	19.998	102.901	20.289	2.029	0.463
330.000	234.766	79.993	19.997	102.896	20.292	1.832	0.476
330.500	235.043	79.992	19.995	102.904	20.294	1.700	0.510
331.000	235.279	79.993	19.995	102.905	20.293	1.736	0.527
331.500	235.521	79.992	19.997	102.901	20.293	1.752	0.495
332.000	235.758	79.992	19.996	102.899	20.290	1.940	0.479
332.500	236.026	79.994	19.994	102.902	20.288	2.080	0.492
333.000	236.241	79.992	19.995	102.899	20.289	2.008	0.494
333.500	236.481	79.994	19.996	102.899	20.287	2.142	0.469
334.000	236.732	79.994	19.996	102.902	20.288	2.094	0.473
334.500	236.980	79.995	20.000	102.902	20.280	2.609	0.495
335.000	237.224	79.993	19.995	102.905	20.289	2.025	0.495
335.500	237.478	79.993	19.995	102.907	20.284	2.348	0.495
336.000	237.733	79.994	19.995	102.907	20.286	2.199	0.504
336.500	237.957	79.993	19.995	102.903	20.284	2.353	0.494
337.000	238.209	79.993	19.996	102.903	20.285	2.311	0.478
337.500	238.390	79.993	19.993	102.901	20.280	2.654	0.454
338.000	238.705	79.993	19.995	102.903	20.279	2.683	0.464
338.500	238.909	79.993	19.997	102.903	20.281	2.539	0.507
339.000	239.146	79.995	19.996	102.907	20.276	2.891	0.480
339.500	239.380	79.994	19.997	102.910	20.279	2.696	0.456
340.000	239.664	79.995	19.994	102.910	20.279	2.683	0.495
340.500	239.888	79.993	19.996	102.910	20.275	2.971	0.513
341.000	240.100	79.994	19.996	102.912	20.275	2.986	0.472
341.500	240.355	79.995	19.997	102.912	20.274	3.055	0.451
342.000	240.564	79.993	19.996	102.911	20.274	3.038	0.465
342.500	240.844	79.993	19.995	102.910	20.279	2.676	0.477
343.000	241.084	79.994	19.997	102.909	20.275	2.941	0.505
343.500	241.337	79.993	19.996	102.908	20.270	3.301	0.506
344.000	241.610	79.992	19.998	102.906	20.277	2.819	0.510
344.500	241.857	79.992	19.996	102.908	20.274	3.025	0.523
345.000	242.115	79.993	19.999	102.911	20.271	3.203	0.512
345.500	242.347	79.992	19.997	102.913	20.275	2.941	0.498
346.000	242.629	79.992	19.997	102.915	20.273	3.099	0.502
346.500	242.897	79.994	19.997	102.916	20.270	3.269	0.531
347.000	243.171	79.994	19.996	102.916	20.267	3.503	0.546
347.500	243.381	79.992	19.997	102.915	20.273	3.082	0.513
348.000	243.626	79.992	19.998	102.914	20.267	3.466	0.469
