Repository: ulfsri/fsri_materials_database

# Materials and Products Database

## 01_Data

Raw data generated from each apparatus are included here in plain-text format. The data is organized first by material, next by the short name of test apparatus used, and where applicable additional filtering by test settings.

### material.json

Each material directory contains a json file of the same name as the material. This file links the data stored in the repository as well as data and graphs produced by the accompanying scripts (__02_Scripts__) to the respective landing page for the material on the front-end website.

File: 01_Data/PVC_R06/MCC/PVC_R06_MCC_30K_min_211014_R2.txt (part 1 of 4)
Sample ID:	C:\MCC\MCC Cal\Test\PVC_R06_MCC_30K_min_211014_R2.txt
Sample Weight (mg):	4.39
Heating Rate (C/s):	0.5
Combustor Temp (C):	900
N2 Flow Rate (cc/min):	80
O2 Flow Rate (cc/min):	20
Calibration File:	C:\MCC\MCC Cal\Coeff1 JN10440_30_210304.txt.txt
T Correction Coefficients:	0	1.024463	0
Time Shift (s):	14
*
Time (s)	Temperature (C)	N2 flow rate (cc/min)	O2 flow rate (cc/min)	Flow Rate (cc/min)	Oxygen (%)	HRR (W/g)	Heating rate (C/s)
0.000	107.791	79.991	19.994	102.707	20.421	-0.095	-0.032
0.500	107.743	79.992	19.996	102.709	20.420	-0.075	-0.023
1.000	107.757	79.991	19.998	102.707	20.417	0.136	-0.028
1.500	107.765	79.992	19.994	102.708	20.421	-0.105	-0.006
2.000	107.754	79.992	19.997	102.711	20.419	0.040	0.009
2.500	107.784	79.991	19.996	102.710	20.415	0.350	0.008
3.000	107.767	79.991	19.995	102.709	20.417	0.156	0.016
3.500	107.806	79.992	19.997	102.709	20.419	0.059	0.017
4.000	107.801	79.993	19.995	102.708	20.418	0.093	0.028
4.500	107.769	79.991	19.995	102.707	20.415	0.283	-0.002
5.000	107.756	79.990	19.998	102.706	20.417	0.156	-0.041
5.500	107.706	79.991	19.995	102.705	20.419	0.043	-0.054
6.000	107.754	79.994	19.993	102.707	20.419	0.026	-0.032
6.500	107.753	79.991	19.996	102.711	20.421	-0.130	0.023
7.000	107.742	79.989	19.996	102.711	20.417	0.148	0.017
7.500	107.759	79.991	19.996	102.713	20.415	0.292	-0.004
8.000	107.773	79.993	19.996	102.713	20.418	0.120	0.018
8.500	107.753	79.991	19.996	102.712	20.419	0.002	0.012
9.000	107.774	79.991	19.995	102.712	20.417	0.186	-0.003
9.500	107.767	79.989	19.996	102.712	20.419	0.055	0.008
10.000	107.756	79.992	19.998	102.713	20.418	0.103	-0.001
10.500	107.751	79.990	19.996	102.713	20.417	0.199	-0.017
11.000	107.751	79.992	19.996	102.715	20.419	0.026	-0.011
11.500	107.754	79.992	19.998	102.718	20.420	-0.041	-0.001
12.000	107.745	79.992	19.997	102.721	20.418	0.095	-0.001
12.500	107.747	79.990	19.996	102.728	20.417	0.186	-0.007
13.000	107.766	79.991	19.994	102.736	20.414	0.393	0.007
13.500	107.727	79.991	19.996	102.743	20.413	0.462	0.001
14.000	107.735	79.988	19.998	102.749	20.411	0.598	-0.025
14.500	107.743	79.990	19.999	102.755	20.409	0.778	-0.008
15.000	107.722	79.992	19.995	102.762	20.414	0.395	0.001
15.500	107.750	79.993	19.995	102.769	20.408	0.815	-0.003
16.000	107.754	79.994	19.996	102.778	20.408	0.855	0.019
16.500	107.789	79.993	19.995	102.789	20.407	0.912	0.036
17.000	107.771	79.991	19.995	102.804	20.406	0.963	0.028
17.500	107.787	79.991	19.995	102.812	20.401	1.317	0.008
18.000	107.802	79.993	19.994	102.818	20.404	1.119	0.015
18.500	107.813	79.991	19.993	102.817	20.401	1.311	0.029
19.000	107.819	79.992	19.995	102.814	20.400	1.443	0.021
19.500	107.838	79.991	19.996	102.812	20.402	1.247	0.021
20.000	107.870	79.992	19.995	102.812	20.402	1.247	0.038
20.500	107.874	79.995	19.993	102.815	20.397	1.596	0.044
21.000	107.862	79.993	19.996	102.824	20.401	1.338	0.014
21.500	107.921	79.995	19.987	102.831	20.398	1.531	0.019
22.000	107.927	79.991	19.997	102.835	20.394	1.833	0.056
22.500	107.948	79.994	19.995	102.835	20.394	1.839	0.046
23.000	107.999	79.986	19.995	102.835	20.395	1.780	0.049
23.500	108.038	79.995	19.991	102.835	20.393	1.902	0.080
24.000	108.039	79.991	19.995	102.842	20.394	1.855	0.065
24.500	108.092	79.997	19.993	102.847	20.395	1.798	0.047
25.000	108.128	79.994	19.992	102.855	20.393	1.898	0.071
25.500	108.136	79.992	19.998	102.863	20.391	2.054	0.067
26.000	108.202	79.990	20.000	102.869	20.390	2.171	0.059
26.500	108.203	79.994	19.994	102.868	20.393	1.959	0.070
27.000	108.259	79.992	19.990	102.869	20.393	1.910	0.062
27.500	108.273	79.993	19.997	102.869	20.394	1.882	0.064
28.000	108.308	79.992	19.997	102.868	20.393	1.912	0.059
28.500	108.399	79.996	19.992	102.872	20.389	2.238	0.087
29.000	108.398	79.988	19.997	102.879	20.388	2.309	0.108
29.500	108.476	79.991	19.990	102.886	20.387	2.358	0.084
30.000	108.533	79.994	19.992	102.893	20.387	2.332	0.106
30.500	108.574	79.990	19.994	102.902	20.387	2.374	0.116
31.000	108.615	79.995	19.994	102.906	20.382	2.695	0.090
31.500	108.678	79.993	19.997	102.907	20.382	2.711	0.093
32.000	108.697	79.994	19.987	102.907	20.384	2.553	0.093
32.500	108.793	79.994	19.996	102.909	20.383	2.654	0.098
33.000	108.881	79.992	19.994	102.909	20.382	2.733	0.149
33.500	108.911	79.990	19.994	102.909	20.384	2.577	0.151
34.000	108.995	79.988	19.995	102.910	20.381	2.802	0.116
34.500	109.043	79.989	19.996	102.914	20.382	2.729	0.123
35.000	109.114	79.994	19.997	102.913	20.381	2.831	0.126
35.500	109.185	79.990	19.996	102.914	20.380	2.892	0.131
36.000	109.280	79.991	19.997	102.914	20.377	3.105	0.153
36.500	109.341	79.988	19.992	102.914	20.380	2.860	0.161
37.000	109.436	79.992	19.993	102.911	20.377	3.111	0.156
37.500	109.467	79.991	19.994	102.911	20.378	3.012	0.141
38.000	109.556	79.988	19.998	102.912	20.379	2.975	0.123
38.500	109.655	79.997	19.992	102.911	20.377	3.127	0.154
39.000	109.772	79.991	19.993	102.912	20.376	3.170	0.202
39.500	109.856	79.995	19.995	102.912	20.376	3.158	0.208
40.000	109.915	79.988	19.997	102.911	20.377	3.075	0.172
40.500	109.996	79.991	19.994	102.911	20.378	3.038	0.142
41.000	110.113	79.991	19.995	102.915	20.374	3.320	0.169
41.500	110.190	79.993	19.995	102.915	20.374	3.322	0.196
42.000	110.298	79.990	19.994	102.915	20.376	3.148	0.190
42.500	110.398	79.989	19.996	102.915	20.376	3.172	0.196
43.000	110.471	79.991	19.995	102.917	20.373	3.401	0.190
43.500	110.603	79.991	19.995	102.916	20.376	3.160	0.189
44.000	110.659	79.990	19.994	102.915	20.373	3.369	0.196
44.500	110.803	79.989	19.994	102.920	20.374	3.322	0.194
45.000	110.884	79.991	19.995	102.922	20.374	3.343	0.213
45.500	110.952	79.991	19.995	102.927	20.373	3.369	0.187
46.000	111.054	79.989	19.994	102.932	20.374	3.314	0.159
46.500	111.193	79.992	19.996	102.939	20.375	3.264	0.205
47.000	111.297	79.992	19.994	102.939	20.373	3.412	0.242
47.501	111.410	79.990	19.995	102.944	20.376	3.174	0.230
48.001	111.492	79.991	19.995	102.943	20.373	3.371	0.207
48.500	111.595	79.994	19.994	102.943	20.372	3.457	0.190
49.000	111.721	79.991	19.997	102.943	20.373	3.420	0.206
49.500	111.850	79.993	19.994	102.945	20.372	3.491	0.242
50.000	111.947	79.990	19.995	102.945	20.371	3.509	0.241
50.500	112.054	79.992	19.995	102.947	20.369	3.692	0.215
51.000	112.172	79.993	19.996	102.947	20.369	3.651	0.215
51.500	112.323	79.993	19.995	102.947	20.368	3.732	0.247
52.000	112.407	79.993	20.000	102.948	20.371	3.525	0.252
52.500	112.534	79.992	19.995	102.948	20.370	3.594	0.223
53.000	112.670	79.992	19.996	102.948	20.371	3.570	0.237
53.500	112.797	79.991	19.998	102.948	20.373	3.408	0.263
54.000	112.936	79.993	19.993	102.949	20.372	3.477	0.264
54.500	113.043	79.992	19.991	102.949	20.368	3.756	0.256
55.000	113.195	79.991	19.997	102.952	20.367	3.819	0.253
55.500	113.322	79.991	19.994	102.952	20.367	3.833	0.269
56.000	113.457	79.993	19.994	102.953	20.368	3.762	0.270
56.500	113.578	79.992	19.996	102.952	20.369	3.716	0.259
57.000	113.745	79.991	19.996	102.952	20.372	3.440	0.272
57.500	113.875	79.991	19.994	102.951	20.368	3.781	0.292
58.000	113.991	79.998	19.989	102.952	20.369	3.685	0.272
58.500	114.155	79.991	19.999	102.957	20.371	3.541	0.263
59.000	114.284	79.990	19.996	102.960	20.368	3.765	0.286
59.500	114.452	79.992	19.996	102.962	20.368	3.744	0.295
60.000	114.590	79.994	19.987	102.963	20.367	3.844	0.301
60.501	114.727	79.991	19.998	102.964	20.366	3.895	0.290
61.001	114.859	79.989	19.997	102.958	20.368	3.761	0.272
61.501	115.068	79.992	19.995	102.954	20.370	3.574	0.305
62.001	115.204	79.993	19.994	102.951	20.368	3.767	0.343
62.500	115.339	79.991	19.997	102.951	20.370	3.641	0.308
63.000	115.470	79.989	19.995	102.949	20.367	3.797	0.269
63.500	115.619	79.991	19.995	102.950	20.369	3.684	0.273
64.000	115.783	79.990	19.995	102.951	20.368	3.728	0.296
64.500	115.938	79.990	19.997	102.951	20.369	3.704	0.316
65.000	116.055	79.990	19.996	102.951	20.367	3.827	0.296
65.500	116.231	79.991	19.997	102.952	20.367	3.842	0.283
66.000	116.411	79.991	19.996	102.951	20.370	3.605	0.324
66.501	116.579	79.989	19.999	102.951	20.371	3.550	0.352
67.001	116.716	79.990	19.997	102.950	20.373	3.410	0.327
67.500	116.918	79.992	19.996	102.950	20.371	3.558	0.322
68.000	117.058	79.994	19.995	102.950	20.368	3.747	0.340
68.500	117.205	79.991	19.997	102.951	20.368	3.736	0.314
69.000	117.384	79.991	19.994	102.950	20.367	3.830	0.307
69.500	117.546	79.984	20.001	102.952	20.368	3.785	0.334
70.000	117.701	79.986	19.999	102.953	20.366	3.864	0.329
70.500	117.889	79.991	19.995	102.953	20.366	3.884	0.330
71.000	118.055	79.991	19.998	102.954	20.365	3.951	0.348
71.500	118.224	79.993	19.995	102.958	20.368	3.745	0.344
72.000	118.372	79.991	19.996	102.959	20.365	4.009	0.326
72.500	118.570	79.991	19.998	102.960	20.367	3.854	0.332
73.001	118.732	79.991	19.996	102.962	20.366	3.909	0.353
73.501	118.899	79.991	19.997	102.962	20.365	4.010	0.345
74.000	119.049	79.992	19.995	102.959	20.366	3.903	0.324
74.500	119.236	79.991	19.997	102.957	20.365	3.984	0.327
75.000	119.415	79.991	19.995	102.953	20.368	3.747	0.351
75.501	119.612	79.993	19.996	102.953	20.367	3.820	0.371
76.001	119.758	79.990	19.996	102.951	20.367	3.795	0.359
76.500	119.916	79.993	19.996	102.954	20.365	3.962	0.323
77.000	120.136	79.991	19.999	102.961	20.365	3.960	0.341
77.500	120.325	79.988	19.998	102.964	20.367	3.844	0.394
78.001	120.487	79.989	20.003	102.964	20.363	4.116	0.380
78.501	120.676	79.991	19.997	102.967	20.364	4.014	0.351
79.000	120.894	79.993	19.996	102.965	20.365	3.990	0.379
79.500	121.039	79.993	19.996	102.961	20.366	3.876	0.386
80.000	121.240	79.990	20.003	102.962	20.364	4.020	0.354
80.500	121.419	79.992	19.999	102.960	20.362	4.191	0.363
81.000	121.626	79.995	19.994	102.957	20.363	4.091	0.384
81.500	121.839	79.992	19.996	102.957	20.362	4.187	0.404
82.000	121.998	79.992	19.995	102.960	20.366	3.933	0.396
82.500	122.153	79.992	19.995	102.963	20.363	4.110	0.343
83.000	122.335	79.991	19.996	102.966	20.363	4.136	0.325
83.500	122.556	79.990	19.999	102.967	20.367	3.834	0.370
84.000	122.752	79.993	19.994	102.965	20.366	3.874	0.410
84.500	122.958	79.994	19.995	102.963	20.367	3.860	0.409
85.000	123.144	79.992	19.996	102.958	20.364	4.032	0.397
85.500	123.320	79.993	19.995	102.959	20.365	3.951	0.377
86.000	123.532	79.993	19.995	102.962	20.365	3.945	0.375
86.500	123.702	79.991	19.995	102.961	20.364	4.071	0.385
87.000	123.923	79.992	19.994	102.959	20.363	4.143	0.386
87.500	124.081	79.993	19.995	102.961	20.363	4.132	0.385
88.000	124.293	79.991	19.998	102.960	20.365	3.992	0.375
88.500	124.497	79.990	19.996	102.957	20.366	3.901	0.394
89.000	124.699	79.992	19.995	102.957	20.365	3.966	0.411
89.500	124.936	79.992	19.995	102.957	20.365	3.976	0.422
90.000	125.127	79.991	19.996	102.955	20.365	3.976	0.433
90.500	125.305	79.993	19.996	102.953	20.364	4.055	0.398
91.001	125.497	79.991	19.996	102.953	20.367	3.807	0.370
91.501	125.698	79.993	19.995	102.955	20.363	4.130	0.382
92.000	125.884	79.993	19.996	102.956	20.364	4.022	0.390
92.500	126.098	79.991	19.997	102.954	20.365	3.949	0.394
93.000	126.284	79.992	19.994	102.957	20.363	4.140	0.400
93.500	126.517	79.992	19.995	102.960	20.366	3.864	0.409
94.000	126.669	79.992	19.997	102.960	20.365	3.968	0.402
94.500	126.894	79.991	19.997	102.958	20.365	4.008	0.381
95.000	127.092	79.990	19.997	102.958	20.365	3.990	0.400
95.500	127.356	79.989	19.995	102.956	20.362	4.199	0.443
96.001	127.529	79.991	19.995	102.957	20.364	4.029	0.450
96.501	127.709	79.990	19.996	102.958	20.366	3.929	0.395
97.000	127.931	79.993	19.991	102.961	20.365	3.947	0.377
97.500	128.169	79.994	19.997	102.967	20.366	3.886	0.431
98.000	128.368	79.994	19.997	102.971	20.365	3.953	0.449
98.500	128.572	79.993	19.997	102.968	20.366	3.911	0.420
99.000	128.765	79.994	19.996	102.964	20.362	4.179	0.400
99.500	129.015	79.993	19.997	102.965	20.368	3.779	0.420
100.000	129.218	79.991	19.997	102.965	20.364	4.063	0.448
100.500	129.435	79.992	19.997	102.962	20.362	4.185	0.436
101.000	129.633	79.995	19.995	102.963	20.363	4.146	0.417
101.500	129.848	79.991	19.998	102.963	20.366	3.870	0.414
102.000	130.066	79.993	19.996	102.959	20.367	3.840	0.423
102.500	130.272	79.993	19.998	102.954	20.365	3.988	0.428
103.000	130.486	79.994	19.996	102.954	20.368	3.734	0.422
103.500	130.700	79.994	19.997	102.952	20.364	4.024	0.424
104.000	130.947	79.996	19.995	102.954	20.367	3.842	0.444
104.500	131.117	79.995	19.996	102.960	20.364	4.045	0.439
105.000	131.350	79.994	19.998	102.961	20.364	4.071	0.410
105.500	131.590	79.996	19.998	102.964	20.361	4.266	0.438
106.000	131.802	79.996	19.996	102.970	20.365	3.994	0.462
106.500	132.017	79.994	19.997	102.969	20.365	3.996	0.440
107.000	132.238	79.995	19.995	102.964	20.365	3.951	0.432
107.500	132.450	79.993	19.996	102.961	20.364	4.022	0.434
108.000	132.669	79.993	19.997	102.955	20.362	4.219	0.432
108.500	132.908	79.994	19.995	102.949	20.364	4.067	0.445
109.000	133.113	79.993	19.995	102.948	20.362	4.227	0.451
109.500	133.374	79.995	19.997	102.955	20.364	4.026	0.455
110.000	133.582	79.995	19.997	102.958	20.364	4.061	0.468
110.500	133.771	79.995	19.995	102.959	20.362	4.187	0.433
111.000	134.013	79.994	19.995	102.959	20.361	4.280	0.414
111.501	134.229	79.995	19.993	102.957	20.358	4.463	0.444
112.001	134.459	79.994	19.997	102.955	20.357	4.550	0.452
112.501	134.683	79.994	19.995	102.953	20.360	4.307	0.451
113.000	134.910	79.995	19.994	102.954	20.361	4.262	0.453
113.500	135.137	79.994	19.994	102.956	20.362	4.158	0.452
114.000	135.376	79.993	19.993	102.958	20.362	4.166	0.460
114.500	135.607	79.993	19.995	102.958	20.365	3.992	0.468
115.001	135.809	79.992	19.993	102.958	20.362	4.203	0.452
115.501	136.027	79.992	19.995	102.961	20.362	4.205	0.427
116.000	136.260	79.994	19.995	102.961	20.362	4.205	0.436
116.500	136.499	79.991	19.996	102.962	20.366	3.911	0.461
117.000	136.768	79.993	19.994	102.960	20.363	4.113	0.489
117.500	136.973	79.991	19.996	102.958	20.365	3.947	0.491
118.000	137.177	79.991	19.995	102.954	20.362	4.176	0.442
118.501	137.416	79.992	19.997	102.952	20.362	4.187	0.426
119.001	137.621	79.992	19.996	102.951	20.362	4.195	0.443
119.500	137.861	79.991	19.995	102.951	20.361	4.243	0.445
120.000	138.101	79.994	19.995	102.952	20.364	4.045	0.463
120.500	138.296	79.991	19.996	102.952	20.362	4.184	0.457
121.000	138.568	79.993	19.995	102.953	20.364	4.053	0.451
121.500	138.778	79.991	19.995	102.955	20.367	3.840	0.475
122.000	139.013	79.992	19.994	102.961	20.364	4.032	0.463
122.501	139.250	79.993	19.996	102.963	20.362	4.193	0.459
123.001	139.483	79.992	19.996	102.965	20.363	4.109	0.472
123.500	139.716	79.992	19.995	102.964	20.364	4.055	0.468
124.000	139.940	79.992	19.996	102.960	20.364	4.020	0.461
124.500	140.141	79.991	19.995	102.952	20.363	4.105	0.441
125.000	140.360	79.990	19.995	102.950	20.365	3.972	0.423
125.500	140.636	79.991	19.994	102.949	20.367	3.791	0.458
126.000	140.868	79.991	19.996	102.949	20.367	3.813	0.501
126.500	141.096	79.992	19.996	102.951	20.367	3.823	0.484
127.000	141.334	79.991	19.996	102.952	20.365	4.006	0.464
127.500	141.545	79.991	19.997	102.952	20.363	4.152	0.458
128.000	141.806	79.991	19.995	102.951	20.363	4.091	0.460
128.500	142.043	79.992	19.995	102.952	20.365	3.998	0.485
129.000	142.255	79.992	19.995	102.953	20.361	4.300	0.474
129.500	142.501	79.992	19.995	102.954	20.363	4.154	0.453
130.000	142.745	79.992	19.995	102.954	20.362	4.207	0.474
130.500	142.984	79.992	19.995	102.954	20.363	4.142	0.487
131.000	143.220	79.992	19.996	102.954	20.364	4.065	0.479
131.500	143.456	79.992	19.994	102.953	20.364	4.083	0.474
132.000	143.692	79.992	19.995	102.952	20.365	4.002	0.472
132.500	143.967	79.990	19.997	102.952	20.361	4.233	0.491
133.000	144.163	79.991	19.995	102.952	20.359	4.379	0.491
133.500	144.440	79.993	19.994	102.953	20.363	4.105	0.472
134.000	144.660	79.987	19.994	102.953	20.363	4.095	0.485
134.500	144.922	79.988	19.995	102.952	20.363	4.093	0.490
135.000	145.175	79.991	19.996	102.954	20.365	3.994	0.498
135.500	145.407	79.991	19.995	102.956	20.365	3.969	0.500
136.000	145.639	79.992	19.995	102.955	20.366	3.864	0.475
136.500	145.891	79.990	19.996	102.954	20.360	4.369	0.474
137.000	146.074	79.990	19.995	102.954	20.363	4.132	0.459
137.500	146.393	79.991	19.996	102.952	20.365	3.945	0.468
138.000	146.633	79.991	19.995	102.951	20.364	4.018	0.530
138.500	146.837	79.991	19.995	102.951	20.362	4.193	0.501
139.000	147.080	79.991	19.995	102.951	20.362	4.199	0.445
139.500	147.323	79.991	19.995	102.951	20.361	4.278	0.467
140.000	147.564	79.992	19.995	102.952	20.362	4.205	0.485
140.500	147.813	79.992	19.995	102.952	20.363	4.101	0.487
141.000	148.041	79.991	19.995	102.953	20.363	4.103	0.483
141.500	148.274	79.992	19.995	102.953	20.363	4.118	0.468
142.000	148.547	79.993	19.996	102.953	20.365	4.010	0.483
142.500	148.743	79.991	19.996	102.952	20.365	3.955	0.488
143.000	149.023	79.991	19.995	102.953	20.369	3.685	0.473
143.500	149.249	79.992	19.996	102.954	20.367	3.836	0.491
144.000	149.468	79.992	19.995	102.954	20.367	3.805	0.475
144.500	149.755	79.992	19.995	102.954	20.364	4.073	0.475
145.000	149.981	79.992	19.995	102.954	20.366	3.896	0.510
145.500	150.189	79.990	19.995	102.953	20.366	3.864	0.474
146.000	150.453	79.991	19.995	102.952	20.365	3.957	0.453
146.500	150.701	79.991	19.996	102.952	20.367	3.835	0.491
147.000	150.933	79.992	19.995	102.953	20.366	3.896	0.496
147.500	151.172	79.991	19.995	102.954	20.365	3.998	0.476
148.000	151.366	79.990	19.995	102.955	20.365	3.947	0.452
148.500	151.682	79.991	19.995	102.955	20.368	3.785	0.472
149.000	151.915	79.990	19.995	102.955	20.366	3.912	0.529
149.500	152.147	79.992	19.996	102.954	20.364	4.022	0.507
150.000	152.409	79.992	19.995	102.956	20.364	4.014	0.479
150.500	152.625	79.991	19.995	102.955	20.364	4.034	0.486
151.000	152.874	79.991	19.995	102.956	20.364	4.068	0.472
151.500	153.137	79.991	19.995	102.956	20.364	4.044	0.488
152.000	153.337	79.991	19.996	102.956	20.366	3.868	0.488
152.500	153.610	79.991	19.995	102.955	20.366	3.866	0.468
153.000	153.823	79.992	19.996	102.953	20.367	3.803	0.479
153.500	154.073	79.993	19.996	102.952	20.369	3.699	0.474
154.000	154.298	79.992	19.996	102.951	20.366	3.921	0.469
154.500	154.568	79.992	19.996	102.951	20.364	4.034	0.485
155.000	154.818	79.993	19.997	102.949	20.367	3.858	0.507
155.500	155.080	79.993	19.994	102.948	20.364	4.067	0.516
156.000	155.319	79.993	19.996	102.948	20.365	3.965	0.507
156.500	155.539	79.993	19.996	102.948	20.365	3.967	0.480
157.000	155.777	79.993	19.997	102.948	20.363	4.131	0.459
157.500	156.033	79.993	19.995	102.949	20.363	4.109	0.476
158.000	156.317	79.992	19.997	102.949	20.363	4.101	0.517
158.500	156.541	79.993	19.996	102.949	20.365	3.965	0.524
159.000	156.802	79.994	19.996	102.948	20.364	4.052	0.497
159.500	157.025	79.995	19.996	102.948	20.364	4.024	0.485
160.000	157.260	79.993	19.996	102.946	20.365	3.987	0.471
160.500	157.510	79.994	19.997	102.944	20.367	3.849	0.471
161.000	157.769	79.993	19.995	102.943	20.365	3.944	0.497
161.500	158.035	79.995	19.995	102.943	20.360	4.304	0.517
162.000	158.263	79.994	19.995	102.943	20.362	4.190	0.509
162.500	158.509	79.995	19.996	102.945	20.365	3.979	0.484
163.000	158.735	79.994	19.997	102.947	20.362	4.158	0.473
163.500	158.996	79.993	19.996	102.947	20.365	3.977	0.480
164.000	159.212	79.994	19.997	102.947	20.365	3.957	0.482
164.500	159.456	79.993	19.996	102.947	20.364	4.073	0.469
165.000	159.695	79.993	19.996	102.947	20.364	4.016	0.471
165.500	159.946	79.994	19.996	102.947	20.364	4.024	0.486
166.000	160.213	79.993	19.997	102.947	20.364	4.016	0.504
166.500	160.466	79.994	19.996	102.946	20.363	4.089	0.519
167.000	160.697	79.993	19.996	102.945	20.361	4.235	0.502
167.500	160.917	79.994	19.995	102.944	20.367	3.823	0.468
168.000	161.162	79.996	19.996	102.944	20.360	4.371	0.458
168.500	161.448	79.994	19.996	102.944	20.366	3.914	0.498
169.000	161.666	79.993	19.996	102.942	20.366	3.890	0.517
169.500	161.914	79.993	19.996	102.943	20.363	4.107	0.485
170.000	162.144	79.994	19.996	102.940	20.365	3.945	0.472
170.500	162.388	79.993	19.997	102.935	20.364	4.014	0.476
171.000	162.604	79.994	19.996	102.935	20.363	4.084	0.467
171.500	162.877	79.993	19.995	102.935	20.364	4.018	0.474
172.000	163.119	79.992	19.996	102.936	20.362	4.192	0.502
172.500	163.365	79.994	19.997	102.939	20.364	4.052	0.501
173.000	163.645	79.993	19.995	102.941	20.366	3.888	0.506
173.500	163.903	79.992	19.996	102.942	20.361	4.283	0.532
174.000	164.102	79.994	19.997	102.943	20.360	4.310	0.498
174.500	164.375	79.993	19.997	102.943	20.364	4.062	0.465
175.000	164.609	79.992	19.995	102.943	20.360	4.336	0.489
175.500	164.844	79.993	19.995	102.946	20.363	4.105	0.488
176.000	165.081	79.993	19.996	102.944	20.363	4.121	0.471
176.500	165.359	79.992	19.996	102.945	20.363	4.095	0.494
177.000	165.587	79.994	19.994	102.945	20.364	4.018	0.511
177.500	165.858	79.993	19.995	102.945	20.362	4.212	0.502
178.000	166.097	79.995	19.996	102.942	20.364	4.075	0.505
178.500	166.323	79.994	19.996	102.942	20.362	4.160	0.487
179.000	166.627	79.993	19.996	102.940	20.361	4.298	0.497
179.500	166.843	79.994	19.996	102.939	20.366	3.908	0.525
180.000	167.081	79.992	19.997	102.936	20.366	3.930	0.487
180.500	167.324	79.992	19.997	102.936	20.362	4.181	0.467
181.000	167.572	79.995	19.994	102.937	20.365	4.007	0.486
181.500	167.830	79.993	19.996	102.938	20.364	4.027	0.499
182.000	168.057	79.995	19.996	102.937	20.362	4.196	0.495
182.500	168.304	79.993	19.996	102.939	20.362	4.157	0.479
183.000	168.558	79.995	19.996	102.942	20.359	4.433	0.487
183.500	168.804	79.995	19.995	102.941	20.359	4.415	0.501
184.000	169.062	79.995	19.995	102.941	20.361	4.300	0.502
184.500	169.295	79.994	19.996	102.943	20.362	4.196	0.497
185.000	169.505	79.993	19.996	102.941	20.362	4.198	0.467
185.500	169.777	79.994	19.997	102.941	20.363	4.111	0.463
186.000	169.988	79.995	19.995	102.943	20.361	4.242	0.483
186.500	170.227	79.994	19.996	102.943	20.360	4.331	0.467
187.000	170.496	79.994	19.996	102.944	20.364	4.037	0.478
187.500	170.694	79.993	19.997	102.945	20.358	4.494	0.487
188.000	170.987	79.994	19.996	102.945	20.361	4.285	0.479
188.500	171.209	79.994	19.996	102.944	20.361	4.267	0.504
189.000	171.467	79.993	19.997	102.945	20.363	4.084	0.498
189.500	171.707	79.994	19.995	102.943	20.362	4.224	0.489
190.000	171.974	79.995	19.995	102.940	20.360	4.324	0.502
190.500	172.202	79.994	19.996	102.939	20.364	4.064	0.501
191.000	172.415	79.993	19.996	102.936	20.362	4.219	0.468
191.500	172.672	79.993	19.997	102.930	20.360	4.340	0.455
192.000	172.931	79.993	19.996	102.927	20.359	4.387	0.493
192.500	173.161	79.993	19.996	102.930	20.359	4.435	0.503
193.000	173.384	79.993	19.997	102.931	20.357	4.565	0.471
193.500	173.646	79.994	19.996	102.935	20.358	4.453	0.469
194.000	173.896	79.993	19.996	102.940	20.361	4.255	0.499
194.500	174.164	79.993	19.996	102.943	20.356	4.618	0.515
195.000	174.404	79.991	19.996	102.941	20.360	4.338	0.513
195.500	174.607	79.991	19.997	102.940	20.359	4.437	0.476
196.000	174.860	79.992	19.995	102.938	20.358	4.506	0.450
196.500	175.104	79.992	19.996	102.936	20.359	4.386	0.476
197.000	175.359	79.991	19.996	102.932	20.358	4.459	0.498
197.500	175.585	79.992	19.996	102.928	20.356	4.642	0.490
198.000	175.824	79.990	19.996	102.926	20.360	4.342	0.473
198.500	176.091	79.990	19.996	102.929	20.359	4.380	0.485
199.000	176.319	79.990	19.997	102.926	20.358	4.488	0.501
199.500	176.580	79.992	19.997	102.928	20.359	4.390	0.492
200.000	176.827	79.991	19.996	102.933	20.360	4.319	0.498
200.500	177.029	79.993	19.995	102.937	20.357	4.562	0.478
201.000	177.312	79.991	19.995	102.937	20.360	4.372	0.467
201.500	177.549	79.991	19.996	102.944	20.357	4.586	0.503
202.000	177.795	79.991	19.996	102.947	20.357	4.530	0.502
202.500	178.080	79.992	19.995	102.943	20.357	4.556	0.507
203.000	178.293	79.991	19.995	102.938	20.359	4.432	0.514
203.500	178.563	79.990	19.995	102.935	20.357	4.526	0.490
204.000	178.779	79.992	19.995	102.933	20.355	4.719	0.484
204.500	179.077	79.992	19.995	102.928	20.358	4.484	0.500
205.000	179.293	79.992	19.995	102.932	20.354	4.794	0.514
205.500	179.495	79.991	19.995	102.932	20.355	4.680	0.466
206.000	179.740	79.992	19.995	102.927	20.355	4.716	0.433
206.500	179.996	79.991	19.996	102.922	20.353	4.836	0.474
207.000	180.238	79.993	19.995	102.921	20.353	4.817	0.499
207.500	180.508	79.992	19.995	102.917	20.357	4.560	0.505
208.000	180.743	79.992	19.996	102.919	20.356	4.665	0.508
208.500	180.993	79.991	19.994	102.926	20.356	4.635	0.496
209.000	181.272	79.991	19.995	102.930	20.356	4.613	0.507
209.500	181.527	79.991	19.994	102.932	20.358	4.477	0.531
210.000	181.761	79.990	19.994	102.934	20.356	4.623	0.511
210.500	182.003	79.991	19.994	102.930	20.357	4.576	0.483
211.000	182.255	79.992	19.995	102.922	20.356	4.639	0.485
211.500	182.509	79.991	19.996	102.919	20.357	4.550	0.500
212.000	182.799	79.992	19.996	102.916	20.360	4.351	0.525
212.500	183.018	79.992	19.995	102.914	20.362	4.213	0.527
213.000	183.255	79.992	19.996	102.914	20.360	4.341	0.482
213.500	183.527	79.991	19.996	102.917	20.360	4.331	0.482
214.000	183.777	79.991	19.996	102.919	20.359	4.377	0.515
214.500	184.004	79.992	19.995	102.922	20.357	4.523	0.500
215.000	184.280	79.992	19.996	102.925	20.362	4.225	0.490
215.500	184.520	79.992	19.995	102.927	20.362	4.225	0.509
216.000	184.749	79.993	19.995	102.925	20.361	4.262	0.492
216.500	185.040	79.991	19.995	102.923	20.360	4.361	0.494
217.000	185.274	79.992	19.994	102.919	20.357	4.572	0.523
217.500	185.503	79.992	19.995	102.915	20.358	4.485	0.494
218.000	185.823	79.991	19.995	102.912	20.362	4.227	0.506
218.500	186.033	79.992	19.995	102.910	20.361	4.239	0.539
219.000	186.273	79.992	19.996	102.910	20.358	4.509	0.490
219.500	186.543	79.992	19.996	102.910	20.359	4.392	0.480
220.000	186.775	79.992	19.996	102.910	20.361	4.260	0.506
220.500	187.017	79.993	19.995	102.912	20.359	4.430	0.487
221.000	187.282	79.992	19.995	102.912	20.361	4.256	0.490
221.500	187.564	79.992	19.995	102.913	20.359	4.416	0.527
222.000	187.826	79.992	19.996	102.914	20.361	4.229	0.546
222.500	188.043	79.991	19.996	102.912	20.361	4.284	0.511
223.000	188.310	79.991	19.996	102.909	20.359	4.404	0.481
223.500	188.569	79.993	19.996	102.908	20.360	4.335	0.505
224.000	188.796	79.993	19.996	102.906	20.362	4.211	0.506
224.500	189.059	79.990	19.996	102.906	20.361	4.270	0.488
225.000	189.264	79.992	19.996	102.906	20.362	4.183	0.479
225.500	189.533	79.992	19.995	102.907	20.362	4.219	0.471
226.000	189.799	79.992	19.995	102.908	20.360	4.361	0.504
226.500	190.051	79.992	19.995	102.909	20.361	4.262	0.526
227.000	190.284	79.992	19.996	102.909	20.358	4.469	0.501
227.500	190.584	79.992	19.995	102.909	20.359	4.432	0.509
228.000	190.766	79.993	19.995	102.910	20.360	4.365	0.508
228.500	191.054	79.991	19.996	102.910	20.360	4.329	0.476
229.000	191.275	79.992	19.995	102.910	20.359	4.426	0.489
229.500	191.574	79.992	19.995	102.910	20.360	4.310	0.514
230.000	191.788	79.993	19.995	102.910	20.360	4.373	0.516
230.500	192.045	79.992	19.995	102.910	20.358	4.487	0.493
231.000	192.255	79.991	19.996	102.910	20.359	4.420	0.469
231.500	192.511	79.993	19.994	102.910	20.358	4.450	0.466
232.000	192.741	79.992	19.996	102.913	20.358	4.515	0.476
232.500	193.034	79.991	19.995	102.914	20.361	4.284	0.505
233.000	193.278	79.992	19.995	102.914	20.361	4.266	0.530
233.500	193.514	79.992	19.995	102.914	20.362	4.209	0.508
234.000	193.726	79.994	19.996	102.913	20.359	4.428	0.464
234.500	193.981	79.992	19.996	102.910	20.360	4.331	0.458
235.000	194.250	79.993	19.996	102.909	20.358	4.493	0.496
235.500	194.504	79.992	19.995	102.910	20.360	4.339	0.523
236.000	194.760	79.992	19.996	102.910	20.356	4.594	0.516
236.500	194.986	79.992	19.996	102.910	20.359	4.414	0.497
237.000	195.257	79.993	19.995	102.911	20.359	4.416	0.490
237.500	195.506	79.992	19.995	102.911	20.357	4.576	0.508
238.000	195.744	79.994	19.996	102.910	20.357	4.541	0.503
238.500	195.972	79.993	19.994	102.910	20.363	4.089	0.477
239.000	196.247	79.994	19.995	102.909	20.358	4.462	0.485
239.500	196.467	79.993	19.995	102.909	20.361	4.252	0.499
240.000	196.703	79.993	19.996	102.909	20.361	4.288	0.475
240.500	196.957	79.993	19.995	102.911	20.360	4.318	0.473
241.000	197.209	79.992	19.994	102.911	20.360	4.353	0.498
241.500	197.425	79.993	19.995	102.912	20.360	4.312	0.487
242.000	197.681	79.994	19.995	102.912	20.358	4.464	0.470
242.500	197.936	79.994	19.996	102.911	20.359	4.389	0.491
243.000	198.198	79.993	19.995	102.910	20.358	4.458	0.513
243.500	198.431	79.995	19.995	102.909	20.360	4.349	0.506
244.000	198.683	79.992	19.996	102.909	20.360	4.359	0.490
244.500	198.938	79.994	19.995	102.908	20.361	4.280	0.496
245.000	199.159	79.993	19.995	102.908	20.361	4.242	0.492
245.500	199.428	79.994	19.994	102.908	20.361	4.231	0.483
246.000	199.646	79.994	19.994	102.909	20.364	4.049	0.489
246.500	199.881	79.994	19.996	102.909	20.362	4.195	0.470
247.000	200.165	79.993	19.995	102.909	20.358	4.484	0.486
247.500	200.401	79.994	19.995	102.907	20.362	4.215	0.520
248.000	200.654	79.992	19.995	102.905	20.359	4.393	0.504
248.500	200.884	79.993	19.995	102.905	20.359	4.407	0.485
249.000	201.161	79.993	19.995	102.904	20.360	4.347	0.495
249.500	201.381	79.994	19.996	102.904	20.359	4.381	0.502
250.000	201.599	79.993	19.996	102.905	20.358	4.515	0.468
250.500	201.872	79.992	19.994	102.907	20.358	4.491	0.465
251.000	202.105	79.992	19.996	102.907	20.358	4.458	0.499
251.500	202.358	79.993	19.995	102.908	20.359	4.446	0.496
252.000	202.654	79.992	19.996	102.909	20.359	4.407	0.517
252.500	202.873	79.992	19.995	102.909	20.361	4.290	0.532
253.000	203.156	79.991	19.995	102.908	20.360	4.357	0.509
253.500	203.381	79.993	19.996	102.907	20.357	4.543	0.505
254.000	203.636	79.994	19.996	102.907	20.360	4.365	0.494
254.500	203.879	79.992	19.995	102.907	20.361	4.298	0.489
255.000	204.078	79.993	19.996	102.907	20.359	4.399	0.470
255.500	204.316	79.992	19.996	102.908	20.360	4.355	0.440
256.000	204.577	79.993	19.995	102.910	20.360	4.359	0.469
256.500	204.839	79.993	19.995	102.910	20.359	4.427	0.511
257.000	205.049	79.993	19.996	102.911	20.359	4.413	0.498
257.500	205.285	79.991	19.996	102.907	20.359	4.395	0.459
258.000	205.567	79.993	19.995	102.901	20.358	4.468	0.482
258.500	205.850	79.992	19.995	102.900	20.360	4.345	0.542
259.000	206.080	79.992	19.995	102.900	20.358	4.464	0.539
259.500	206.336	79.993	19.997	102.900	20.361	4.298	0.499
260.000	206.582	79.992	19.996	102.904	20.358	4.468	0.494
260.500	206.837	79.992	19.996	102.908	20.357	4.580	0.502
261.000	207.087	79.993	19.996	102.909	20.359	4.418	0.502
261.500	207.317	79.994	19.996	102.906	20.360	4.349	0.492
262.000	207.524	79.992	19.996	102.902	20.359	4.436	0.459
262.500	207.810	79.994	19.997	102.901	20.362	4.164	0.465
263.000	208.084	79.993	19.996	102.902	20.360	4.341	0.526
263.500	208.321	79.994	19.995	102.902	20.361	4.231	0.535
264.000	208.556	79.993	19.995	102.898	20.361	4.292	0.492
264.500	208.809	79.992	19.995	102.902	20.360	4.323	0.480
265.000	209.036	79.994	19.996	102.903	20.362	4.223	0.484
265.500	209.266	79.995	19.995	102.902	20.359	4.446	0.469
266.000	209.509	79.995	19.995	102.896	20.361	4.280	0.466
266.500	209.796	79.996	19.994	102.897	20.360	4.343	0.502
267.000	210.042	79.993	19.995	102.896	20.360	4.327	0.531
267.500	210.256	79.993	19.995	102.897	20.359	4.389	0.496
268.000	210.486	79.994	19.995	102.898	20.362	4.195	0.452
268.500	210.750	79.994	19.994	102.900	20.357	4.564	0.469
269.000	211.033	79.994	19.995	102.903	20.359	4.392	0.520
269.500	211.235	79.994	19.995	102.904	20.362	4.215	0.516
270.000	211.506	79.995	19.995	102.903	20.362	4.187	0.479
270.500	211.736	79.993	19.996	102.903	20.365	3.966	0.487
271.000	211.974	79.993	19.995	102.907	20.362	4.203	0.485
271.500	212.224	79.994	19.996	102.909	20.362	4.160	0.479
272.000	212.467	79.995	19.995	102.909	20.362	4.174	0.491
272.500	212.703	79.993	19.995	102.910	20.363	4.146	0.486
273.000	212.943	79.993	19.995	102.908	20.363	4.101	0.478
273.500	213.213	79.992	19.995	102.908	20.358	4.498	0.493
274.000	213.459	79.992	19.995	102.908	20.361	4.276	0.512
274.500	213.696	79.994	19.994	102.906	20.360	4.340	0.499
275.000	213.940	79.991	19.995	102.906	20.362	4.174	0.482
275.500	214.170	79.993	19.995	102.909	20.360	4.322	0.478
276.000	214.424	79.993	19.995	102.909	20.361	4.251	0.480
276.500	214.691	79.992	19.995	102.910	20.359	4.379	0.503
277.000	214.922	79.992	19.996	102.911	20.360	4.314	0.510
277.500	215.138	79.991	19.996	102.911	20.364	4.065	0.472
278.000	215.409	79.992	19.996	102.909	20.362	4.225	0.467
278.500	215.648	79.991	19.996	102.907	20.361	4.259	0.499
279.000	215.906	79.990	19.997	102.906	20.361	4.244	0.504
279.500	216.159	79.992	19.997	102.906	20.363	4.096	0.504
280.000	216.393	79.992	19.997	102.910	20.362	4.165	0.499
280.500	216.631	79.991	19.997	102.913	20.361	4.241	0.479
281.000	216.880	79.992	19.998	102.913	20.361	4.255	0.479
281.500	217.130	79.991	19.996	102.914	20.362	4.190	0.493
282.000	217.363	79.991	19.996	102.914	20.361	4.292	0.491
282.500	217.574	79.991	19.996	102.906	20.364	4.020	0.463
283.000	217.865	79.991	19.997	102.904	20.363	4.125	0.473
283.500	218.082	79.992	19.997	102.901	20.363	4.101	0.505
284.000	218.340	79.992	19.997	102.898	20.361	4.235	0.491
284.500	218.581	79.991	19.997	102.896	20.361	4.235	0.487
285.000	218.829	79.992	19.997	102.899	20.361	4.262	0.494
285.500	219.078	79.992	19.996	102.900	20.359	4.395	0.493
286.000	219.302	79.991	19.996	102.899	20.359	4.405	0.485
286.500	219.585	79.990	19.996	102.899	20.357	4.541	0.490
287.000	219.818	79.992	19.996	102.900	20.360	4.373	0.512
287.500	220.065	79.991	19.996	102.899	20.356	4.618	0.498
288.000	220.296	79.991	19.997	102.899	20.357	4.569	0.479
288.500	220.540	79.993	19.997	102.900	20.359	4.423	0.476
289.000	220.760	79.992	19.996	102.896	20.357	4.569	0.470
289.500	220.990	79.991	19.996	102.890	20.356	4.630	0.457
290.000	221.246	79.993	19.996	102.883	20.359	4.399	0.468
290.500	221.515	79.992	19.996	102.879	20.356	4.610	0.506
291.000	221.769	79.990	19.996	102.881	20.358	4.479	0.524
291.500	221.973	79.993	19.995	102.888	20.362	4.215	0.491
292.000	222.229	79.992	19.996	102.893	20.359	4.381	0.459
292.500	222.506	79.992	19.996	102.897	20.360	4.302	0.497
293.000	222.771	79.992	19.996	102.899	20.360	4.357	0.537
293.500	223.002	79.991	19.996	102.895	20.357	4.531	0.518
294.000	223.217	79.992	19.995	102.895	20.360	4.346	0.471
294.500	223.439	79.991	19.996	102.896	20.359	4.419	0.442
295.000	223.727	79.992	19.995	102.898	20.357	4.561	0.474
295.500	223.942	79.994	19.996	102.900	20.357	4.555	0.507
296.000	224.192	79.992	19.996	102.903	20.357	4.564	0.484
296.500	224.458	79.992	19.995	102.900	20.358	4.486	0.491
297.000	224.683	79.992	19.995	102.899	20.358	4.450	0.504
297.500	224.921	79.992	19.995	102.900	20.357	4.545	0.477
298.000	225.170	79.994	19.994	102.901	20.358	4.462	0.475
298.500	225.402	79.992	19.995	102.899	20.357	4.526	0.484
299.000	225.658	79.993	19.995	102.898	20.358	4.474	0.484
299.500	225.903	79.993	19.995	102.893	20.357	4.573	0.494
300.000	226.156	79.993	19.995	102.892	20.356	4.628	0.499
300.500	226.391	79.993	19.994	102.893	20.356	4.598	0.493
301.000	226.610	79.992	19.995	102.896	20.357	4.559	0.471
301.500	226.870	79.993	19.995	102.901	20.355	4.730	0.467
302.000	227.117	79.992	19.994	102.907	20.356	4.656	0.493
302.500	227.348	79.992	19.995	102.905	20.358	4.516	0.493
303.000	227.589	79.992	19.995	102.904	20.354	4.780	0.475
303.500	227.852	79.992	19.996	102.902	20.356	4.594	0.487
304.000	228.095	79.993	19.995	102.900	20.352	4.888	0.505
304.500	228.338	79.992	19.995	102.899	20.355	4.685	0.496
305.000	228.580	79.991	19.995	102.899	20.353	4.854	0.485
305.500	228.849	79.992	19.995	102.898	20.353	4.815	0.498
306.000	229.103	79.991	19.995	102.901	20.353	4.848	0.517
306.500	229.361	79.992	19.996	102.902	20.355	4.718	0.518
307.000	229.599	79.993	19.996	102.903	20.353	4.854	0.504
307.500	229.847	79.992	19.995	102.902	20.351	5.028	0.491
308.000	230.084	79.992	19.996	102.897	20.352	4.931	0.486
308.500	230.317	79.992	19.995	102.891	20.354	4.793	0.478
309.000	230.574	79.993	19.996	102.888	20.353	4.852	0.480
309.500	230.779	79.992	19.996	102.882	20.355	4.686	0.475
310.000	231.043	79.991	19.997	102.884	20.354	4.751	0.466
310.500	231.301	79.992	19.995	102.890	20.352	4.919	0.496
311.000	231.517	79.992	19.996	102.894	20.351	5.020	0.498
311.500	231.762	79.990	19.996	102.898	20.351	5.000	0.467
312.000	231.980	79.992	19.995	102.900	20.352	4.931	0.462
312.500	232.230	79.991	19.995	102.898	20.351	5.018	0.466
313.000	232.485	79.991	19.995	102.895	20.349	5.130	0.486
313.500	232.753	79.991	19.996	102.893	20.350	5.069	0.514
314.000	232.956	79.991	19.995	102.890	20.350	5.053	0.497
314.500	233.223	79.992	19.995	102.893	20.348	5.239	0.470
315.000	233.478	79.992	19.996	102.897	20.349	5.122	0.496
315.500	233.696	79.991	19.995	102.901	20.347	5.288	0.498
316.000	233.944	79.992	19.996	102.907	20.349	5.122	0.469
316.500	234.155	79.991	19.996	102.910	20.348	5.180	0.462
317.000	234.423	79.991	19.995	102.911	20.346	5.387	0.469
317.500	234.671	79.991	19.995	102.911	20.349	5.174	0.498
318.000	234.912	79.991	19.995	102.912	20.347	5.314	0.503
318.500	235.186	79.991	19.995	102.912	20.345	5.403	0.502
319.000	235.415	79.991	19.996	102.912	20.347	5.312	0.508
319.500	235.637	79.991	19.996	102.912	20.345	5.428	0.477
320.000	235.880	79.992	19.996	102.913	20.345	5.458	0.458
320.500	236.129	79.992	19.995	102.913	20.344	5.495	0.478
321.000	236.378	79.992	19.996	102.912	20.346	5.347	0.495
321.500	236.602	79.991	19.995	102.913	20.345	5.470	0.486
322.000	236.869	79.994	19.995	102.912	20.344	5.523	0.482
322.500	237.141	79.993	19.996	102.912	20.347	5.258	0.515
323.000	237.386	79.992	19.996	102.912	20.341	5.698	0.528
323.500	237.643	79.993	19.995	102.912	20.342	5.658	0.509
324.000	237.874	79.993	19.994	102.911	20.341	5.725	0.494
324.500	238.170	79.992	19.994	102.911	20.343	5.555	0.507
325.000	238.409	79.993	19.995	102.912	20.341	5.721	0.531
325.500	238.614	79.992	19.994	102.912	20.340	5.766	0.490
326.000	238.896	79.994	19.994	102.912	20.343	5.576	0.466
326.500	239.140	79.994	19.994	102.912	20.340	5.817	0.506
327.000	239.375	79.993	19.994	102.912	20.340	5.774	0.502
327.500	239.650	79.994	19.996	102.912	20.339	5.892	0.494
328.000	239.927	79.993	19.994	102.912	20.340	5.823	0.531
328.500	240.145	79.993	19.996	102.911	20.337	6.058	0.524
329.000	240.433	79.993	19.995	102.911	20.336	6.078	0.500
329.500	240.674	79.994	19.994	102.911	20.338	5.919	0.518
330.000	240.915	79.994	19.995	102.911	20.335	6.204	0.505
330.500	241.168	79.993	19.994	102.910	20.336	6.060	0.488
331.000	241.426	79.993	19.994	102.911	20.337	6.015	0.503
331.500	241.690	79.993	19.995	102.912	20.336	6.076	0.517
332.000	241.919	79.994	19.994	102.914	20.335	6.189	0.507
332.500	242.204	79.994	19.995	102.916	20.334	6.262	0.504
333.000	242.442	79.994	19.995	102.920	20.333	6.304	0.519
333.500	242.740	79.993	19.995	102.921	20.330	6.550	0.529
334.000	242.974	79.993	19.995	102.921	20.328	6.706	0.534
334.500	243.235	79.993	19.995	102.926	20.330	6.519	0.514
335.000	243.509	79.991	19.994	102.932	20.328	6.705	0.516
335.500	243.741	79.992	19.995	102.933	20.327	6.736	0.521
336.000	244.016	79.992	19.994	102.940	20.325	6.873	0.506
336.500	244.275	79.993	19.995	102.947	20.323	7.021	0.520
337.000	244.543	79.993	19.996	102.948	20.326	6.843	0.530
337.500	244.777	79.993	19.994	102.949	20.321	7.185	0.515
338.000	245.022	79.993	19.995	102.949	20.322	7.149	0.491
338.500	245.297	79.993	19.994	102.943	20.317	7.471	0.500
339.000	245.581	79.992	19.994	102.939	20.319	7.337	0.539
339.500	245.790	79.993	19.997	102.940	20.318	7.427	0.526
340.000	246.050	79.994	19.995	102.935	20.315	7.625	0.481
340.500	246.314	79.993	19.996	102.930	20.315	7.597	0.497
341.000	246.565	79.993	19.995	102.934	20.311	7.958	0.520
341.500	246.845	79.993	19.997	102.935	20.311	7.950	0.523
342.000	247.085	79.994	19.996	102.932	20.310	8.006	0.526
342.500	247.354	79.994	19.996	102.932	20.304	8.428	0.515
343.000	247.591	79.994	19.995	102.933	20.303	8.515	0.507
343.500	247.884	79.994	19.995	102.929	20.301	8.657	0.518
344.000	248.117	79.993	19.995	102.926	20.299	8.821	0.528
344.500	248.373	79.993	19.996	102.922	20.296	9.008	0.507
345.000	248.646	79.996	19.996	102.921	20.297	8.933	0.509
345.500	248.882	79.994	19.996	102.918	20.295	9.111	0.519
346.000	249.204	79.993	19.995	102.916	20.293	9.267	0.533
346.500	249.484	79.994	19.995	102.913	20.291	9.403	0.580
347.000	249.740	79.995	19.994	102.913	20.292	9.292	0.569
347.500	250.014	79.994	19.995	102.910	20.286	9.730	0.533
348.000	250.258	79.993	19.995	102.910	20.288	9.635	0.524
