Repository: ulfsri/fsri_materials_database

# Materials and Products Database

## 01_Data

Raw data generated from each apparatus are included here in plain-text format. The data is organized first by material, next by the short name of test apparatus used, and where applicable additional filtering by test settings.

### material.json

Each material directory contains a json file of the same name as the material. This file links the data stored in the repository as well as data and graphs produced by the accompanying scripts (__02_Scripts__) to the respective landing page for the material on the front-end website.

File: 01_Data/PVC_R06/MCC/PVC_R06_MCC_30K_min_211014_R3.txt (part 1 of 4)
Sample ID:	C:\MCC\MCC Cal\Test\PVC_R06_MCC_30K_min_211014_R3.txt
Sample Weight (mg):	4.6
Heating Rate (C/s):	0.5
Combustor Temp (C):	900
N2 Flow Rate (cc/min):	80
O2 Flow Rate (cc/min):	20
Calibration File:	C:\MCC\MCC Cal\Coeff1 JN10440_30_210304.txt.txt
T Correction Coefficients:	0	1.024463	0
Time Shift (s):	14
*
Time (s)	Temperature (C)	N2 flow rate (cc/min)	O2 flow rate (cc/min)	Flow Rate (cc/min)	Oxygen (%)	HRR (W/g)	Heating rate (C/s)
0.000	108.377	79.992	19.995	102.697	20.429	0.095	-0.006
0.500	108.357	79.993	19.995	102.697	20.431	-0.095	-0.031
1.000	108.344	79.994	19.995	102.690	20.428	0.145	-0.035
1.500	108.372	79.991	19.996	102.686	20.428	0.151	-0.009
2.000	108.366	79.993	19.995	102.688	20.430	-0.006	0.018
2.500	108.397	79.992	19.996	102.691	20.430	0.006	0.023
3.000	108.358	79.993	19.995	102.691	20.431	-0.044	0.009
3.500	108.374	79.991	19.995	102.693	20.430	-0.010	-0.015
4.000	108.391	79.993	19.995	102.695	20.430	0.029	0.005
4.500	108.415	79.993	19.995	102.689	20.429	0.039	0.037
5.000	108.361	79.993	19.995	102.684	20.431	-0.068	0.005
5.500	108.358	79.992	19.995	102.682	20.430	0.002	-0.044
6.000	108.374	79.993	19.995	102.679	20.429	0.042	-0.022
6.500	108.388	79.994	19.996	102.679	20.428	0.166	0.021
7.000	108.375	79.992	19.995	102.680	20.431	-0.060	0.015
7.500	108.381	79.993	19.995	102.686	20.427	0.187	-0.003
8.000	108.392	79.992	19.995	102.690	20.427	0.220	0.005
8.500	108.380	79.993	19.995	102.691	20.429	0.037	0.008
9.000	108.355	79.994	19.995	102.691	20.427	0.207	-0.019
9.500	108.380	79.991	19.996	102.692	20.427	0.238	-0.018
10.000	108.364	79.993	19.994	102.685	20.429	0.068	0.004
10.501	108.350	79.993	19.995	102.683	20.429	0.048	-0.011
11.001	108.398	79.993	19.995	102.685	20.431	-0.052	0.002
11.500	108.366	79.993	19.994	102.689	20.430	-0.008	0.025
12.000	108.373	79.993	19.996	102.692	20.430	-0.015	-0.004
12.500	108.365	79.994	19.995	102.695	20.431	-0.054	-0.013
13.000	108.364	79.992	19.995	102.697	20.430	0.008	-0.006
13.500	108.353	79.992	19.995	102.695	20.430	0.014	-0.011
14.000	108.327	79.993	19.995	102.692	20.428	0.147	-0.024
14.500	108.349	79.993	19.996	102.687	20.428	0.114	-0.020
15.000	108.324	79.992	19.996	102.688	20.428	0.129	-0.003
15.500	108.352	79.992	19.995	102.694	20.431	-0.073	-0.000
16.000	108.328	79.991	19.996	102.698	20.429	0.093	0.004
16.500	108.349	79.992	19.996	102.702	20.431	-0.100	0.000
17.000	108.374	79.991	19.995	102.706	20.431	-0.056	0.022
17.500	108.348	79.992	19.996	102.709	20.428	0.116	0.023
18.000	108.337	79.992	19.995	102.708	20.428	0.118	-0.019
18.500	108.351	79.993	19.996	102.708	20.427	0.182	-0.017
19.000	108.334	79.993	19.997	102.708	20.429	0.058	0.001
19.500	108.346	79.992	19.996	102.708	20.430	-0.012	-0.004
20.000	108.311	79.993	19.995	102.706	20.429	0.100	-0.014
20.500	108.337	79.992	19.997	102.700	20.432	-0.112	-0.017
21.000	108.317	79.992	19.995	102.699	20.430	0.025	-0.002
21.500	108.305	79.990	19.996	102.698	20.426	0.284	-0.013
22.000	108.309	79.991	19.997	102.700	20.430	0.012	-0.020
22.500	108.314	79.992	19.997	102.702	20.427	0.203	0.001
23.000	108.341	79.993	19.996	102.709	20.425	0.342	0.021
23.500	108.333	79.991	19.997	102.715	20.428	0.114	0.025
24.000	108.314	79.992	19.997	102.722	20.426	0.261	-0.004
24.500	108.355	79.993	19.996	102.729	20.427	0.184	-0.002
25.000	108.354	79.992	19.997	102.734	20.426	0.300	0.031
25.500	108.378	79.993	19.997	102.738	20.424	0.389	0.031
26.000	108.350	79.992	19.997	102.740	20.424	0.427	0.010
26.500	108.337	79.992	19.996	102.742	20.428	0.170	-0.022
27.001	108.375	79.993	19.997	102.742	20.424	0.435	-0.008
27.500	108.370	79.993	19.997	102.740	20.421	0.605	0.028
28.000	108.401	79.992	19.996	102.742	20.423	0.504	0.030
28.500	108.426	79.993	19.997	102.742	20.423	0.489	0.041
29.000	108.424	79.993	19.995	102.741	20.423	0.518	0.039
29.500	108.434	79.993	19.995	102.743	20.421	0.609	0.016
30.000	108.452	79.994	19.995	102.747	20.422	0.551	0.018
30.500	108.448	79.994	19.995	102.747	20.421	0.624	0.021
31.000	108.462	79.993	19.996	102.747	20.421	0.630	0.012
31.500	108.480	79.995	19.995	102.744	20.424	0.435	0.021
32.000	108.502	79.994	19.996	102.739	20.419	0.744	0.036
32.500	108.489	79.994	19.995	102.741	20.420	0.679	0.025
33.000	108.530	79.994	19.995	102.729	20.419	0.779	0.018
33.500	108.526	79.995	19.995	102.717	20.418	0.804	0.033
34.000	108.553	79.994	19.995	102.713	20.417	0.918	0.031
34.500	108.600	79.995	19.995	102.717	20.416	0.957	0.049
35.000	108.622	79.995	19.996	102.715	20.418	0.826	0.071
35.500	108.626	79.994	19.996	102.735	20.417	0.901	0.047
36.000	108.654	79.993	19.995	102.785	20.417	0.880	0.029
36.500	108.699	79.995	19.995	102.825	20.415	1.067	0.052
37.001	108.716	79.995	19.996	102.840	20.415	1.048	0.067
37.501	108.745	79.994	19.995	102.848	20.415	1.027	0.054
38.000	108.775	79.995	19.994	102.850	20.414	1.137	0.053
38.500	108.793	79.995	19.994	102.824	20.413	1.205	0.053
39.000	108.836	79.994	19.994	102.800	20.410	1.369	0.054
39.500	108.826	79.995	19.995	102.792	20.412	1.243	0.047
40.000	108.888	79.994	19.995	102.791	20.411	1.323	0.042
40.500	108.916	79.996	19.996	102.789	20.409	1.468	0.071
41.000	108.974	79.992	19.994	102.788	20.412	1.243	0.088
41.500	108.976	79.993	19.995	102.788	20.409	1.483	0.073
42.000	109.031	79.994	19.995	102.794	20.411	1.325	0.059
42.500	109.080	79.994	19.995	102.802	20.410	1.377	0.080
43.000	109.119	79.995	19.995	102.810	20.407	1.578	0.096
43.500	109.182	79.994	19.995	102.817	20.407	1.627	0.095
44.000	109.219	79.994	19.995	102.825	20.406	1.700	0.102
44.500	109.258	79.994	19.995	102.828	20.407	1.625	0.088
45.000	109.344	79.994	19.996	102.828	20.406	1.650	0.100
45.500	109.356	79.994	19.995	102.826	20.406	1.675	0.111
46.000	109.409	79.992	19.996	102.826	20.405	1.716	0.082
46.500	109.472	79.994	19.996	102.822	20.402	1.921	0.091
47.000	109.481	79.993	19.995	102.821	20.406	1.681	0.093
47.500	109.558	79.994	19.995	102.821	20.406	1.647	0.079
48.000	109.610	79.992	19.995	102.823	20.405	1.780	0.108
48.500	109.662	79.994	19.996	102.823	20.403	1.904	0.117
49.000	109.736	79.992	19.996	102.827	20.404	1.786	0.115
49.500	109.735	79.993	19.996	102.830	20.405	1.765	0.099
50.000	109.781	79.995	19.995	102.830	20.404	1.825	0.059
50.500	109.882	79.994	19.996	102.831	20.405	1.775	0.096
51.000	109.931	79.994	19.996	102.835	20.398	2.230	0.149
51.500	110.014	79.994	19.995	102.839	20.403	1.916	0.141
52.000	110.026	79.994	19.996	102.844	20.402	1.988	0.113
52.500	110.132	79.993	19.996	102.850	20.400	2.067	0.107
53.000	110.153	79.993	19.995	102.858	20.399	2.180	0.123
53.500	110.250	79.993	19.995	102.863	20.398	2.212	0.122
54.000	110.313	79.994	19.995	102.867	20.400	2.089	0.139
54.500	110.386	79.993	19.996	102.869	20.399	2.143	0.148
55.000	110.479	79.993	19.996	102.878	20.398	2.232	0.151
55.500	110.570	79.994	19.995	102.884	20.399	2.191	0.175
56.000	110.627	79.995	19.995	102.891	20.395	2.462	0.166
56.500	110.703	79.994	19.994	102.894	20.394	2.497	0.140
57.000	110.766	79.995	19.994	102.899	20.394	2.513	0.136
57.500	110.815	79.994	19.994	102.900	20.393	2.584	0.126
58.000	110.930	79.995	19.994	102.903	20.393	2.602	0.138
58.500	111.025	79.995	19.995	102.907	20.390	2.822	0.187
59.000	111.096	79.995	19.994	102.916	20.390	2.803	0.188
59.500	111.209	79.993	19.995	102.924	20.390	2.807	0.176
60.000	111.326	79.995	19.995	102.927	20.387	2.971	0.207
60.500	111.379	79.994	19.996	102.932	20.388	2.966	0.199
61.000	111.501	79.995	19.995	102.936	20.389	2.832	0.172
61.500	111.624	79.995	19.995	102.939	20.387	3.008	0.210
62.000	111.679	79.996	19.995	102.941	20.387	3.022	0.212
62.500	111.812	79.995	19.994	102.945	20.388	2.906	0.183
63.000	111.906	79.995	19.995	102.947	20.384	3.204	0.207
63.500	112.018	79.996	19.994	102.946	20.388	2.966	0.216
64.000	112.130	79.996	19.994	102.947	20.386	3.059	0.215
64.500	112.229	79.995	19.994	102.947	20.387	3.024	0.217
65.000	112.375	79.995	19.994	102.946	20.384	3.188	0.228
65.500	112.473	79.995	19.994	102.947	20.383	3.291	0.244
66.000	112.567	79.993	19.994	102.948	20.380	3.486	0.219
66.500	112.702	79.994	19.994	102.950	20.381	3.388	0.211
67.000	112.830	79.995	19.994	102.953	20.381	3.430	0.246
67.500	112.947	79.994	19.994	102.953	20.382	3.324	0.254
68.000	113.067	79.994	19.994	102.954	20.383	3.264	0.241
68.500	113.212	79.993	19.995	102.954	20.386	3.098	0.251
69.000	113.359	79.993	19.995	102.952	20.383	3.303	0.278
69.500	113.499	79.992	19.994	102.950	20.382	3.324	0.289
70.000	113.576	79.994	19.994	102.952	20.383	3.268	0.252
70.500	113.763	79.992	19.995	102.952	20.380	3.477	0.240
71.000	113.868	79.993	19.995	102.957	20.384	3.239	0.278
71.500	113.984	79.992	19.995	102.957	20.382	3.344	0.257
72.000	114.159	79.993	19.994	102.957	20.382	3.382	0.257
72.500	114.304	79.992	19.995	102.958	20.383	3.297	0.306
73.000	114.465	79.992	19.994	102.957	20.386	3.050	0.313
73.500	114.618	79.992	19.994	102.954	20.386	3.108	0.310
74.000	114.751	79.993	19.995	102.954	20.383	3.303	0.300
74.500	114.917	79.991	19.994	102.954	20.382	3.326	0.292
75.000	115.031	79.993	19.995	102.956	20.381	3.388	0.289
75.500	115.216	79.992	19.994	102.957	20.384	3.198	0.290
76.000	115.365	79.991	19.996	102.958	20.381	3.387	0.317
76.500	115.525	79.992	19.995	102.958	20.383	3.254	0.322
77.000	115.657	79.993	19.995	102.959	20.386	3.097	0.300
77.500	115.840	79.992	19.995	102.956	20.382	3.384	0.303
78.000	116.003	79.992	19.995	102.960	20.384	3.214	0.331
78.500	116.171	79.991	19.995	102.965	20.381	3.388	0.339
79.000	116.339	79.991	19.996	102.971	20.384	3.218	0.333
79.500	116.493	79.993	19.995	102.972	20.384	3.216	0.329
80.000	116.644	79.991	19.996	102.978	20.383	3.268	0.314
80.500	116.824	79.992	19.994	102.977	20.383	3.274	0.318
81.000	116.995	79.993	19.994	102.971	20.383	3.312	0.341
81.500	117.172	79.992	19.995	102.966	20.380	3.460	0.350
82.000	117.372	79.991	19.995	102.969	20.381	3.406	0.363
82.500	117.569	79.992	19.995	102.969	20.382	3.365	0.387
83.000	117.712	79.992	19.995	102.969	20.382	3.356	0.368
83.500	117.898	79.992	19.996	102.973	20.382	3.367	0.334
84.000	118.083	79.993	19.995	102.979	20.380	3.462	0.350
84.500	118.261	79.992	19.996	102.978	20.381	3.417	0.367
85.000	118.438	79.994	19.995	102.973	20.380	3.458	0.359
85.500	118.619	79.993	19.996	102.966	20.381	3.388	0.357
86.000	118.835	79.991	19.996	102.960	20.378	3.654	0.377
86.500	119.012	79.992	19.996	102.952	20.379	3.540	0.395
87.000	119.201	79.993	19.996	102.949	20.376	3.760	0.380
87.500	119.368	79.994	19.995	102.948	20.380	3.482	0.361
88.000	119.575	79.992	19.996	102.954	20.377	3.731	0.365
88.500	119.761	79.993	19.995	102.959	20.380	3.458	0.384
89.000	119.945	79.993	19.996	102.964	20.380	3.460	0.381
89.500	120.144	79.992	19.995	102.969	20.380	3.479	0.376
90.000	120.359	79.992	19.994	102.972	20.379	3.590	0.399
90.500	120.543	79.992	19.996	102.968	20.382	3.386	0.407
91.000	120.753	79.992	19.995	102.966	20.384	3.212	0.396
91.500	120.935	79.994	19.995	102.964	20.380	3.520	0.393
92.000	121.112	79.993	19.995	102.964	20.381	3.439	0.376
92.500	121.306	79.992	19.995	102.966	20.381	3.456	0.365
93.000	121.525	79.992	19.995	102.971	20.381	3.418	0.392
93.500	121.737	79.993	19.995	102.976	20.379	3.569	0.422
94.000	121.910	79.992	19.995	102.981	20.381	3.402	0.408
94.500	122.127	79.992	19.996	102.977	20.378	3.658	0.388
95.000	122.357	79.992	19.996	102.975	20.379	3.570	0.419
95.500	122.555	79.993	19.996	102.975	20.380	3.512	0.437
96.000	122.777	79.993	19.996	102.975	20.375	3.847	0.424
96.500	122.986	79.991	19.995	102.975	20.380	3.505	0.425
97.000	123.162	79.991	19.996	102.979	20.377	3.737	0.408
97.500	123.432	79.991	19.996	102.983	20.381	3.402	0.416
98.000	123.624	79.991	19.995	102.984	20.378	3.659	0.454
98.500	123.798	79.993	19.995	102.985	20.377	3.685	0.414
99.000	124.040	79.992	19.995	102.985	20.376	3.777	0.390
99.500	124.239	79.991	19.995	102.983	20.378	3.599	0.428
100.000	124.412	79.992	19.996	102.981	20.377	3.686	0.407
100.500	124.611	79.991	19.995	102.980	20.379	3.586	0.372
101.000	124.885	79.990	19.996	102.979	20.379	3.568	0.422
101.500	125.086	79.992	19.996	102.975	20.377	3.735	0.474
102.000	125.296	79.991	19.996	102.975	20.377	3.680	0.443
102.500	125.533	79.992	19.995	102.976	20.373	3.979	0.429
103.000	125.784	79.990	19.996	102.978	20.380	3.462	0.467
103.500	125.963	79.991	19.996	102.978	20.376	3.806	0.459
104.000	126.200	79.992	19.996	102.983	20.377	3.701	0.423
104.500	126.433	79.991	19.996	102.983	20.378	3.624	0.443
105.001	126.658	79.992	19.996	102.981	20.377	3.693	0.464
105.501	126.860	79.991	19.996	102.980	20.375	3.817	0.442
106.000	127.075	79.992	19.997	102.978	20.379	3.595	0.422
106.500	127.337	79.992	19.997	102.978	20.377	3.690	0.447
107.000	127.563	79.991	19.996	102.979	20.381	3.450	0.483
107.500	127.775	79.991	19.996	102.979	20.378	3.645	0.463
108.000	127.995	79.992	19.996	102.978	20.378	3.616	0.435
108.500	128.210	79.992	19.997	102.978	20.378	3.657	0.434
109.000	128.472	79.992	19.996	102.977	20.380	3.483	0.456
109.500	128.744	79.993	19.996	102.975	20.380	3.515	0.506
110.000	128.930	79.993	19.996	102.975	20.378	3.641	0.496
110.500	129.137	79.992	19.997	102.975	20.379	3.591	0.425
111.000	129.393	79.992	19.997	102.975	20.375	3.821	0.428
111.500	129.633	79.991	19.997	102.972	20.378	3.643	0.479
112.000	129.872	79.993	19.996	102.972	20.379	3.591	0.487
112.500	130.103	79.994	19.995	102.971	20.378	3.647	0.475
113.000	130.344	79.992	19.997	102.968	20.379	3.575	0.472
113.500	130.544	79.993	19.997	102.968	20.378	3.599	0.456
114.000	130.813	79.992	19.997	102.967	20.381	3.401	0.455
114.500	131.023	79.992	19.997	102.964	20.379	3.566	0.475
115.000	131.239	79.992	19.998	102.958	20.383	3.250	0.452
115.500	131.474	79.992	19.997	102.955	20.379	3.591	0.438
116.000	131.713	79.992	19.996	102.950	20.380	3.500	0.463
116.500	131.966	79.991	19.997	102.951	20.379	3.583	0.483
117.000	132.224	79.994	19.996	102.952	20.379	3.589	0.501
117.500	132.459	79.992	19.997	102.953	20.379	3.541	0.502
118.000	132.687	79.992	19.997	102.957	20.380	3.510	0.478
118.500	132.938	79.993	19.996	102.961	20.379	3.569	0.471
119.000	133.182	79.992	19.995	102.959	20.379	3.540	0.487
119.500	133.439	79.993	19.997	102.957	20.377	3.678	0.498
120.000	133.661	79.993	19.996	102.958	20.379	3.585	0.489
120.500	133.926	79.993	19.995	102.955	20.381	3.434	0.483
121.001	134.179	79.992	19.995	102.952	20.381	3.455	0.503
121.501	134.403	79.992	19.995	102.951	20.381	3.389	0.498
122.000	134.693	79.992	19.995	102.955	20.380	3.505	0.496
122.500	134.922	79.993	19.995	102.957	20.380	3.473	0.517
123.000	135.149	79.993	19.995	102.955	20.380	3.484	0.488
123.500	135.399	79.992	19.995	102.957	20.380	3.468	0.466
124.000	135.647	79.993	19.995	102.958	20.382	3.326	0.487
124.500	135.890	79.993	19.995	102.953	20.381	3.415	0.495
125.000	136.151	79.993	19.996	102.950	20.384	3.239	0.498
125.500	136.413	79.993	19.996	102.950	20.383	3.308	0.514
126.000	136.663	79.992	19.995	102.948	20.383	3.260	0.517
126.500	136.945	79.994	19.995	102.948	20.383	3.296	0.522
127.000	137.145	79.993	19.994	102.952	20.386	3.085	0.507
127.500	137.405	79.993	19.994	102.952	20.383	3.259	0.471
128.000	137.688	79.993	19.994	102.954	20.382	3.324	0.501
128.500	137.955	79.992	19.995	102.955	20.384	3.196	0.546
129.000	138.187	79.991	19.995	102.954	20.386	3.049	0.525
129.500	138.401	79.993	19.995	102.950	20.382	3.333	0.473
130.000	138.678	79.993	19.995	102.949	20.381	3.393	0.468
130.500	138.905	79.992	19.995	102.947	20.383	3.302	0.497
131.000	139.187	79.994	19.995	102.947	20.384	3.192	0.507
131.500	139.430	79.991	19.995	102.946	20.385	3.169	0.517
132.000	139.663	79.993	19.995	102.947	20.384	3.200	0.501
132.500	139.949	79.993	19.994	102.946	20.384	3.227	0.498
133.000	140.237	79.994	19.995	102.946	20.384	3.207	0.546
133.500	140.464	79.993	19.995	102.953	20.383	3.304	0.545
134.000	140.718	79.993	19.995	102.945	20.385	3.147	0.498
134.500	140.961	79.994	19.994	102.922	20.380	3.465	0.488
135.000	141.213	79.993	19.995	102.905	20.382	3.354	0.496
135.500	141.477	79.994	19.994	102.897	20.387	3.022	0.506
136.000	141.747	79.994	19.994	102.897	20.387	3.031	0.525
136.500	141.977	79.994	19.994	102.934	20.382	3.358	0.517
137.000	142.245	79.995	19.994	102.972	20.385	3.130	0.500
137.500	142.537	79.993	19.994	102.996	20.383	3.283	0.529
138.000	142.755	79.995	19.994	103.006	20.383	3.273	0.534
138.500	143.052	79.992	19.995	102.999	20.385	3.130	0.512
139.000	143.299	79.994	19.995	102.969	20.384	3.209	0.530
139.500	143.558	79.994	19.995	102.956	20.386	3.101	0.525
140.000	143.850	79.994	19.996	102.949	20.387	3.033	0.529
140.500	144.089	79.995	19.994	102.947	20.386	3.046	0.540
141.000	144.355	79.994	19.995	102.948	20.386	3.085	0.517
141.500	144.604	79.995	19.995	102.948	20.383	3.261	0.510
142.000	144.888	79.996	19.995	102.947	20.384	3.197	0.524
142.500	145.125	79.994	19.995	102.947	20.385	3.149	0.527
143.000	145.382	79.995	19.994	102.947	20.386	3.105	0.508
143.500	145.620	79.994	19.995	102.946	20.384	3.194	0.494
144.000	145.900	79.994	19.995	102.947	20.382	3.335	0.506
144.500	146.157	79.993	19.995	102.950	20.387	3.027	0.528
145.000	146.439	79.994	19.996	102.950	20.385	3.147	0.538
145.500	146.647	79.993	19.995	102.949	20.386	3.046	0.514
146.000	146.899	79.994	19.996	102.948	20.384	3.246	0.475
146.500	147.207	79.994	19.995	102.947	20.384	3.232	0.510
147.000	147.450	79.993	19.996	102.944	20.388	2.930	0.555
147.500	147.725	79.992	19.996	102.942	20.387	3.031	0.534
148.000	147.945	79.992	19.995	102.942	20.386	3.075	0.507
148.500	148.218	79.992	19.995	102.942	20.386	3.046	0.494
149.000	148.499	79.993	19.995	102.942	20.385	3.162	0.523
149.500	148.761	79.992	19.995	102.943	20.384	3.201	0.548
150.000	149.003	79.992	19.995	102.942	20.384	3.218	0.523
150.500	149.215	79.992	19.995	102.942	20.386	3.056	0.479
151.000	149.485	79.993	19.995	102.942	20.387	2.996	0.469
151.500	149.735	79.992	19.995	102.938	20.385	3.174	0.501
152.000	150.004	79.992	19.996	102.938	20.383	3.250	0.519
152.500	150.300	79.993	19.995	102.937	20.384	3.232	0.542
153.000	150.544	79.992	19.996	102.936	20.385	3.147	0.553
153.500	150.817	79.993	19.995	102.935	20.387	3.006	0.528
154.000	151.074	79.993	19.995	102.940	20.386	3.100	0.523
154.500	151.295	79.993	19.996	102.940	20.386	3.071	0.505
155.000	151.538	79.993	19.995	102.939	20.387	3.031	0.471
155.500	151.791	79.991	19.996	102.939	20.388	2.965	0.480
156.000	152.036	79.992	19.995	102.937	20.386	3.062	0.497
156.500	152.325	79.992	19.995	102.935	20.386	3.102	0.516
157.000	152.603	79.991	19.995	102.932	20.386	3.044	0.550
157.500	152.819	79.991	19.995	102.930	20.388	2.916	0.530
158.000	153.028	79.991	19.995	102.932	20.387	3.007	0.460
158.500	153.361	79.992	19.995	102.934	20.389	2.853	0.484
159.000	153.628	79.993	19.995	102.930	20.388	2.924	0.571
159.500	153.858	79.992	19.994	102.931	20.390	2.808	0.549
160.000	154.117	79.991	19.996	102.932	20.387	3.023	0.493
160.500	154.329	79.993	19.995	102.927	20.389	2.852	0.480
161.000	154.620	79.992	19.995	102.926	20.388	2.941	0.487
161.500	154.868	79.991	19.996	102.930	20.389	2.856	0.521
162.000	155.103	79.992	19.995	102.930	20.388	2.914	0.511
162.500	155.392	79.992	19.996	102.931	20.389	2.887	0.504
163.000	155.655	79.993	19.996	102.934	20.390	2.811	0.538
163.500	155.843	79.993	19.996	102.934	20.387	2.970	0.501
164.000	156.137	79.992	19.996	102.930	20.391	2.719	0.467
164.500	156.410	79.992	19.995	102.932	20.391	2.732	0.525
165.000	156.693	79.993	19.995	102.932	20.390	2.767	0.561
165.500	156.899	79.994	19.996	102.930	20.392	2.661	0.522
166.000	157.173	79.993	19.995	102.928	20.390	2.819	0.484
166.500	157.411	79.992	19.996	102.929	20.391	2.719	0.496
167.000	157.646	79.993	19.995	102.928	20.387	2.990	0.493
167.500	157.909	79.991	19.994	102.929	20.391	2.744	0.486
168.000	158.200	79.991	19.996	102.930	20.388	2.933	0.526
168.500	158.431	79.993	19.995	102.928	20.390	2.767	0.537
169.000	158.705	79.993	19.996	102.929	20.387	2.997	0.513
169.500	158.950	79.992	19.997	102.931	20.385	3.119	0.512
170.000	159.192	79.992	19.995	102.928	20.390	2.821	0.504
170.500	159.442	79.990	19.995	102.924	20.388	2.943	0.490
171.000	159.691	79.992	19.995	102.924	20.389	2.864	0.495
171.500	159.979	79.992	19.996	102.921	20.387	2.997	0.518
172.000	160.236	79.994	19.995	102.917	20.388	2.918	0.541
172.500	160.483	79.992	19.996	102.914	20.387	2.968	0.525
173.000	160.724	79.993	19.996	102.913	20.390	2.804	0.497
173.500	160.998	79.992	19.996	102.911	20.390	2.821	0.501
174.000	161.217	79.991	19.996	102.908	20.387	2.976	0.504
174.500	161.492	79.991	19.996	102.906	20.390	2.804	0.494
175.000	161.729	79.991	19.996	102.907	20.390	2.798	0.503
175.500	162.017	79.992	19.996	102.909	20.387	2.993	0.518
176.000	162.246	79.991	19.996	102.911	20.391	2.738	0.521
176.500	162.546	79.991	19.997	102.912	20.384	3.198	0.524
177.000	162.779	79.991	19.995	102.913	20.389	2.842	0.531
177.500	163.003	79.991	19.996	102.912	20.389	2.868	0.495
178.000	163.289	79.991	19.995	102.911	20.389	2.871	0.483
178.500	163.527	79.991	19.996	102.909	20.391	2.728	0.517
179.000	163.794	79.991	19.996	102.908	20.389	2.891	0.514
179.500	163.974	79.991	19.995	102.908	20.389	2.829	0.476
180.000	164.244	79.991	19.996	102.907	20.390	2.782	0.448
180.500	164.506	79.990	19.996	102.907	20.393	2.614	0.491
181.000	164.802	79.991	19.996	102.907	20.390	2.767	0.545
181.500	165.035	79.990	19.997	102.907	20.390	2.786	0.543
182.000	165.307	79.989	19.996	102.907	20.391	2.715	0.516
182.500	165.526	79.991	19.995	102.908	20.390	2.779	0.498
183.000	165.811	79.991	19.996	102.909	20.389	2.842	0.498
183.500	166.047	79.991	19.996	102.909	20.390	2.761	0.513
184.000	166.243	79.991	19.996	102.909	20.390	2.784	0.477
184.500	166.530	79.992	19.995	102.910	20.392	2.676	0.458
185.000	166.795	79.991	19.996	102.909	20.391	2.732	0.518
185.500	167.037	79.992	19.995	102.909	20.390	2.802	0.529
186.000	167.268	79.992	19.995	102.909	20.393	2.587	0.490
186.500	167.526	79.992	19.995	102.909	20.391	2.736	0.481
187.000	167.766	79.991	19.996	102.909	20.392	2.655	0.493
187.500	168.019	79.992	19.995	102.909	20.391	2.715	0.496
188.000	168.276	79.992	19.996	102.910	20.390	2.790	0.502
188.500	168.555	79.992	19.996	102.909	20.392	2.686	0.523
189.000	168.783	79.992	19.995	102.910	20.391	2.697	0.521
189.500	169.020	79.993	19.996	102.913	20.391	2.707	0.486
190.000	169.296	79.993	19.996	102.913	20.390	2.769	0.489
190.500	169.523	79.993	19.996	102.912	20.389	2.869	0.508
191.000	169.782	79.993	19.996	102.912	20.390	2.769	0.495
191.500	170.058	79.994	19.995	102.911	20.395	2.473	0.510
192.000	170.320	79.993	19.996	102.907	20.390	2.780	0.536
192.500	170.562	79.993	19.995	102.907	20.389	2.871	0.521
193.000	170.813	79.993	19.996	102.907	20.392	2.664	0.498
193.500	171.015	79.994	19.995	102.908	20.390	2.825	0.473
194.000	171.283	79.993	19.995	102.910	20.390	2.761	0.461
194.500	171.559	79.992	19.996	102.911	20.392	2.684	0.507
195.000	171.786	79.993	19.996	102.910	20.391	2.730	0.524
195.500	172.070	79.994	19.996	102.908	20.388	2.910	0.507
196.000	172.293	79.993	19.996	102.908	20.390	2.776	0.509
196.500	172.601	79.993	19.996	102.904	20.394	2.540	0.519
197.000	172.800	79.993	19.996	102.903	20.389	2.834	0.519
197.500	173.057	79.994	19.996	102.903	20.389	2.831	0.482
198.000	173.295	79.992	19.997	102.903	20.393	2.554	0.475
198.500	173.575	79.993	19.996	102.903	20.389	2.895	0.507
199.000	173.752	79.993	19.996	102.905	20.389	2.873	0.487
199.500	174.055	79.991	19.996	102.905	20.391	2.738	0.468
200.000	174.341	79.994	19.995	102.906	20.389	2.885	0.535
200.500	174.536	79.991	19.996	102.903	20.391	2.714	0.535
201.000	174.804	79.992	19.995	102.900	20.392	2.650	0.472
201.500	175.045	79.993	19.996	102.900	20.390	2.788	0.486
202.000	175.303	79.991	19.997	102.898	20.391	2.701	0.504
202.500	175.540	79.991	19.996	102.896	20.391	2.740	0.497
203.000	175.812	79.992	19.996	102.897	20.390	2.770	0.502
203.500	175.999	79.991	19.996	102.900	20.389	2.881	0.484
204.000	176.304	79.992	19.996	102.900	20.387	2.973	0.476
204.500	176.512	79.992	19.996	102.902	20.389	2.873	0.503
205.000	176.757	79.990	19.996	102.905	20.386	3.041	0.483
205.500	177.033	79.992	19.996	102.909	20.387	3.033	0.487
206.000	177.250	79.991	19.995	102.906	20.384	3.210	0.507
206.500	177.514	79.993	19.997	102.904	20.387	2.989	0.486
207.000	177.748	79.993	19.996	102.903	20.390	2.827	0.489
207.500	177.995	79.993	19.996	102.903	20.387	2.987	0.490
208.000	178.243	79.993	19.996	102.901	20.389	2.848	0.488
208.500	178.502	79.993	19.996	102.904	20.392	2.660	0.501
209.000	178.737	79.994	19.996	102.906	20.394	2.492	0.500
209.500	178.992	79.993	19.996	102.906	20.389	2.842	0.492
210.000	179.220	79.994	19.996	102.903	20.390	2.803	0.487
210.500	179.473	79.993	19.995	102.900	20.391	2.747	0.482
211.000	179.713	79.995	19.996	102.899	20.388	2.939	0.487
211.500	179.888	79.994	19.996	102.896	20.390	2.780	0.454
212.000	180.224	79.994	19.995	102.895	20.386	3.092	0.463
212.500	180.443	79.994	19.995	102.897	20.385	3.111	0.533
213.000	180.683	79.993	19.996	102.900	20.389	2.871	0.507
213.500	180.972	79.994	19.995	102.901	20.391	2.757	0.494
214.000	181.204	79.996	19.994	102.897	20.390	2.795	0.525
214.500	181.474	79.995	19.994	102.892	20.389	2.857	0.512
215.000	181.702	79.995	19.995	102.888	20.389	2.879	0.500
215.500	181.927	79.995	19.995	102.887	20.389	2.846	0.475
216.000	182.132	79.994	19.996	102.883	20.391	2.741	0.441
216.500	182.412	79.994	19.995	102.889	20.398	2.215	0.458
217.000	182.637	79.996	19.995	102.895	20.393	2.585	0.495
217.500	182.921	79.995	19.995	102.899	20.400	2.122	0.507
218.000	183.130	79.994	19.995	102.901	20.387	2.981	0.501
218.500	183.345	79.995	19.995	102.903	20.390	2.788	0.459
219.000	183.627	79.994	19.995	102.902	20.392	2.619	0.460
219.500	183.858	79.994	19.995	102.901	20.387	2.985	0.505
220.000	184.112	79.995	19.994	102.898	20.388	2.954	0.499
220.500	184.352	79.995	19.994	102.893	20.388	2.964	0.489
221.000	184.577	79.995	19.995	102.892	20.389	2.871	0.479
221.500	184.862	79.994	19.995	102.891	20.389	2.869	0.487
222.000	185.069	79.995	19.994	102.892	20.386	3.066	0.501
222.500	185.317	79.995	19.995	102.893	20.391	2.753	0.474
223.000	185.595	79.994	19.995	102.893	20.387	2.977	0.491
223.500	185.825	79.994	19.995	102.888	20.387	2.969	0.516
224.000	186.134	79.993	19.995	102.883	20.391	2.739	0.523
224.500	186.392	79.994	19.996	102.881	20.389	2.875	0.553
225.000	186.611	79.993	19.995	102.879	20.388	2.919	0.522
225.500	186.835	79.994	19.996	102.882	20.401	2.054	0.460
226.000	187.130	79.994	19.996	102.886	20.397	2.306	0.481
226.500	187.327	79.994	19.995	102.892	20.402	1.969	0.505
227.000	187.672	79.993	19.995	102.894	20.392	2.664	0.517
227.500	187.866	79.992	19.996	102.895	20.395	2.467	0.541
228.000	188.138	79.992	19.996	102.893	20.404	1.797	0.503
228.500	188.366	79.993	19.995	102.890	20.402	1.950	0.483
229.000	188.576	79.994	19.995	102.889	20.397	2.283	0.469
229.500	188.842	79.992	19.996	102.891	20.389	2.845	0.457
230.000	189.053	79.992	19.995	102.888	20.392	2.629	0.476
230.500	189.291	79.991	19.995	102.891	20.398	2.267	0.463
231.000	189.534	79.992	19.995	102.895	20.390	2.797	0.465
231.500	189.804	79.993	19.995	102.893	20.387	2.995	0.497
232.000	190.062	79.991	19.995	102.887	20.389	2.857	0.521
232.500	190.300	79.993	19.996	102.884	20.390	2.797	0.512
233.000	190.513	79.993	19.995	102.881	20.390	2.762	0.473
233.500	190.812	79.992	19.996	102.877	20.385	3.112	0.481
234.000	191.031	79.993	19.995	102.878	20.385	3.138	0.515
234.500	191.298	79.992	19.995	102.881	20.388	2.962	0.502
235.000	191.544	79.991	19.996	102.885	20.385	3.155	0.500
235.500	191.776	79.992	19.997	102.888	20.387	2.998	0.495
236.000	192.061	79.993	19.996	102.889	20.384	3.186	0.497
236.500	192.260	79.992	19.996	102.889	20.385	3.116	0.501
237.000	192.558	79.991	19.995	102.892	20.393	2.553	0.490
237.500	192.812	79.993	19.996	102.891	20.386	3.039	0.524
238.000	193.039	79.992	19.996	102.893	20.392	2.644	0.517
238.500	193.290	79.994	19.996	102.895	20.393	2.567	0.479
239.000	193.547	79.992	19.997	102.890	20.388	2.962	0.493
239.500	193.777	79.993	19.996	102.884	20.384	3.236	0.498
240.000	194.009	79.992	19.995	102.881	20.386	3.047	0.474
240.500	194.261	79.993	19.995	102.878	20.385	3.120	0.473
241.000	194.518	79.991	19.995	102.879	20.385	3.122	0.496
241.500	194.761	79.992	19.995	102.886	20.387	3.013	0.505
242.000	194.965	79.993	19.994	102.890	20.388	2.961	0.474
242.500	195.255	79.992	19.996	102.891	20.388	2.950	0.470
243.000	195.511	79.992	19.995	102.887	20.389	2.853	0.520
243.500	195.737	79.995	19.995	102.886	20.389	2.884	0.514
244.000	196.020	79.994	19.994	102.883	20.386	3.050	0.495
244.500	196.218	79.993	19.995	102.880	20.390	2.778	0.495
245.000	196.520	79.992	19.995	102.882	20.389	2.894	0.491
245.500	196.747	79.992	19.995	102.885	20.389	2.882	0.515
246.000	196.999	79.992	19.995	102.886	20.387	3.000	0.504
246.500	197.197	79.992	19.995	102.882	20.388	2.921	0.465
247.000	197.417	79.994	19.994	102.883	20.389	2.832	0.434
247.500	197.661	79.993	19.994	102.881	20.386	3.052	0.441
248.000	198.026	79.993	19.995	102.880	20.391	2.725	0.536
248.500	198.195	79.993	19.995	102.880	20.390	2.768	0.572
249.000	198.419	79.993	19.994	102.884	20.389	2.844	0.464
249.500	198.756	79.993	19.995	102.882	20.390	2.795	0.477
250.000	198.898	79.993	19.995	102.882	20.390	2.813	0.519
250.500	199.171	79.993	19.995	102.880	20.388	2.954	0.447
251.000	199.360	79.992	19.996	102.876	20.391	2.706	0.439
251.500	199.621	79.993	19.995	102.871	20.391	2.704	0.456
252.000	199.878	79.993	19.995	102.871	20.391	2.721	0.484
252.500	200.091	79.994	19.995	102.870	20.393	2.594	0.494
253.000	200.360	79.991	19.995	102.869	20.389	2.849	0.476
253.500	200.618	79.993	19.995	102.870	20.392	2.629	0.505
254.000	200.895	79.992	19.995	102.871	20.391	2.712	0.531
254.500	201.140	79.992	19.994	102.871	20.391	2.692	0.528
255.000	201.384	79.992	19.995	102.872	20.395	2.460	0.505
255.500	201.622	79.992	19.995	102.872	20.392	2.656	0.486
256.000	201.878	79.992	19.996	102.873	20.393	2.609	0.488
256.500	202.144	79.991	19.994	102.873	20.394	2.514	0.508
257.000	202.387	79.992	19.995	102.874	20.391	2.737	0.515
257.500	202.607	79.991	19.995	102.874	20.390	2.791	0.485
258.000	202.848	79.991	19.996	102.874	20.392	2.652	0.462
258.500	203.106	79.991	19.995	102.874	20.391	2.731	0.480
259.000	203.346	79.991	19.995	102.878	20.392	2.619	0.498
259.500	203.572	79.991	19.996	102.882	20.391	2.704	0.482
260.000	203.816	79.990	19.996	102.887	20.392	2.623	0.469
260.500	204.079	79.991	19.996	102.891	20.392	2.634	0.489
261.000	204.307	79.992	19.995	102.890	20.392	2.646	0.499
261.500	204.560	79.991	19.996	102.883	20.392	2.654	0.486
262.000	204.795	79.990	19.996	102.878	20.392	2.632	0.485
262.500	205.064	79.992	19.996	102.873	20.394	2.478	0.496
263.000	205.321	79.992	19.996	102.870	20.391	2.739	0.515
263.500	205.534	79.991	19.996	102.872	20.390	2.793	0.498
264.000	205.791	79.992	19.996	102.876	20.390	2.773	0.470
264.500	206.037	79.993	19.996	102.876	20.390	2.814	0.486
265.000	206.289	79.991	19.996	102.875	20.393	2.559	0.500
265.500	206.559	79.990	19.995	102.874	20.391	2.719	0.510
266.000	206.812	79.994	19.996	102.872	20.393	2.615	0.523
266.500	207.026	79.992	19.996	102.869	20.393	2.586	0.495
267.000	207.293	79.992	19.995	102.869	20.393	2.551	0.474
267.500	207.529	79.993	19.996	102.870	20.393	2.586	0.492
268.000	207.768	79.993	19.995	102.871	20.390	2.775	0.489
268.500	208.039	79.992	19.996	102.871	20.393	2.551	0.493
269.000	208.280	79.993	19.995	102.871	20.391	2.700	0.511
269.500	208.510	79.994	19.995	102.868	20.391	2.688	0.491
270.000	208.748	79.993	19.995	102.866	20.389	2.841	0.469
270.500	209.005	79.994	19.995	102.866	20.392	2.638	0.482
271.000	209.246	79.994	19.996	102.866	20.389	2.834	0.497
271.500	209.489	79.993	19.996	102.866	20.392	2.648	0.491
272.000	209.720	79.992	19.995	102.868	20.392	2.673	0.479
272.500	209.954	79.993	19.995	102.868	20.390	2.762	0.470
273.000	210.243	79.995	19.995	102.864	20.391	2.721	0.494
273.500	210.453	79.993	19.995	102.864	20.393	2.576	0.511
274.000	210.707	79.993	19.995	102.861	20.394	2.493	0.481
274.500	210.932	79.993	19.996	102.860	20.393	2.551	0.471
275.000	211.187	79.995	19.995	102.860	20.391	2.740	0.480
275.500	211.405	79.996	19.996	102.862	20.394	2.539	0.477
276.000	211.640	79.994	19.996	102.861	20.395	2.435	0.463
276.500	211.901	79.993	19.995	102.864	20.391	2.690	0.474
277.000	212.104	79.993	19.995	102.863	20.394	2.543	0.480
277.500	212.346	79.995	19.995	102.865	20.393	2.584	0.455
278.000	212.588	79.994	19.995	102.865	20.395	2.421	0.465
278.500	212.823	79.993	19.995	102.865	20.394	2.522	0.480
279.000	213.072	79.994	19.995	102.864	20.393	2.603	0.480
279.500	213.314	79.994	19.995	102.864	20.391	2.717	0.487
280.000	213.603	79.994	19.996	102.863	20.392	2.681	0.511
280.500	213.826	79.994	19.996	102.864	20.391	2.733	0.521
281.000	214.050	79.993	19.996	102.864	20.391	2.727	0.479
281.500	214.299	79.992	19.995	102.865	20.392	2.679	0.460
282.000	214.533	79.993	19.995	102.868	20.390	2.822	0.478
282.500	214.795	79.992	19.995	102.870	20.393	2.549	0.490
283.000	215.033	79.994	19.995	102.866	20.392	2.659	0.498
283.500	215.263	79.994	19.996	102.863	20.391	2.744	0.484
284.000	215.482	79.993	19.995	102.862	20.393	2.588	0.458
284.500	215.766	79.994	19.996	102.860	20.391	2.748	0.476
285.000	215.974	79.993	19.995	102.853	20.390	2.793	0.498
285.500	216.190	79.993	19.996	102.851	20.390	2.797	0.458
286.000	216.463	79.993	19.996	102.854	20.389	2.893	0.456
286.500	216.676	79.993	19.995	102.854	20.393	2.555	0.487
287.000	216.908	79.993	19.997	102.854	20.394	2.493	0.465
287.500	217.175	79.993	19.996	102.859	20.393	2.561	0.472
288.000	217.413	79.992	19.996	102.865	20.393	2.617	0.502
288.500	217.682	79.994	19.996	102.865	20.390	2.812	0.506
289.000	217.875	79.993	19.996	102.864	20.391	2.742	0.484
289.500	218.116	79.994	19.996	102.864	20.389	2.847	0.448
290.000	218.373	79.993	19.997	102.862	20.389	2.851	0.466
290.500	218.623	79.994	19.996	102.861	20.390	2.812	0.503
291.000	218.840	79.994	19.997	102.861	20.390	2.783	0.487
291.500	219.084	79.993	19.996	102.863	20.387	2.974	0.464
292.000	219.357	79.992	19.997	102.865	20.389	2.870	0.489
292.500	219.548	79.993	19.997	102.867	20.390	2.822	0.491
293.000	219.802	79.994	19.996	102.867	20.390	2.783	0.455
293.500	220.070	79.995	19.996	102.867	20.388	2.940	0.483
294.000	220.290	79.993	19.996	102.866	20.390	2.785	0.505
294.500	220.462	79.994	19.996	102.864	20.387	2.996	0.440
295.000	220.725	79.995	19.996	102.864	20.389	2.828	0.413
295.500	220.972	79.995	19.996	102.864	20.392	2.679	0.472
296.000	221.250	79.994	19.996	102.861	20.391	2.712	0.518
296.500	221.488	79.993	19.996	102.861	20.392	2.642	0.521
297.000	221.712	79.995	19.996	102.861	20.390	2.768	0.489
297.500	221.935	79.995	19.996	102.861	20.395	2.466	0.454
298.000	222.221	79.995	19.995	102.862	20.390	2.785	0.478
298.500	222.386	79.995	19.996	102.865	20.393	2.615	0.480
299.000	222.643	79.996	19.995	102.864	20.391	2.716	0.436
299.500	222.886	79.994	19.996	102.864	20.394	2.501	0.461
300.000	223.142	79.996	19.996	102.864	20.393	2.571	0.500
300.500	223.393	79.995	19.996	102.863	20.393	2.567	0.503
301.000	223.645	79.996	19.995	102.862	20.392	2.677	0.505
301.500	223.873	79.995	19.996	102.861	20.391	2.708	0.491
302.000	224.105	79.996	19.995	102.861	20.390	2.810	0.470
302.500	224.325	79.994	19.995	102.858	20.392	2.654	0.456
303.000	224.567	79.995	19.994	102.856	20.393	2.559	0.457
303.500	224.779	79.995	19.995	102.856	20.393	2.599	0.458
304.000	225.023	79.995	19.995	102.857	20.392	2.619	0.455
304.500	225.308	79.996	19.995	102.858	20.392	2.638	0.493
305.000	225.534	79.994	19.994	102.862	20.392	2.663	0.520
305.500	225.801	79.993	19.996	102.864	20.391	2.745	0.502
306.000	225.950	79.993	19.994	102.864	20.390	2.774	0.455
306.500	226.257	79.994	19.994	102.865	20.392	2.638	0.436
307.000	226.518	79.993	19.994	102.864	20.389	2.863	0.512
307.500	226.714	79.993	19.994	102.865	20.391	2.716	0.513
308.000	226.946	79.994	19.995	102.866	20.387	2.996	0.442
308.500	227.201	79.992	19.996	102.866	20.390	2.768	0.457
309.000	227.435	79.993	19.995	102.867	20.391	2.723	0.488
309.500	227.695	79.991	19.996	102.869	20.392	2.658	0.492
310.000	227.952	79.993	19.995	102.869	20.393	2.596	0.506
310.500	228.198	79.992	19.994	102.869	20.389	2.855	0.510
311.000	228.502	79.993	19.995	102.870	20.393	2.570	0.527
311.500	228.701	79.994	19.995	102.870	20.392	2.623	0.527
312.000	228.935	79.993	19.996	102.869	20.386	3.083	0.468
312.500	229.194	79.993	19.995	102.870	20.391	2.706	0.463
313.000	229.444	79.993	19.996	102.870	20.389	2.891	0.501
313.500	229.684	79.993	19.995	102.869	20.387	3.000	0.499
314.000	229.942	79.993	19.995	102.867	20.387	2.969	0.494
314.500	230.163	79.992	19.995	102.866	20.385	3.160	0.489
315.000	230.472	79.991	19.995	102.866	20.387	3.010	0.505
315.500	230.676	79.992	19.996	102.866	20.383	3.290	0.522
316.000	230.883	79.993	19.995	102.868	20.384	3.184	0.462
316.500	231.158	79.992	19.996	102.869	20.383	3.263	0.446
317.000	231.414	79.993	19.996	102.870	20.383	3.302	0.507
317.500	231.639	79.992	19.995	102.869	20.383	3.269	0.506
318.000	231.837	79.992	19.996	102.869	20.384	3.234	0.452
318.500	232.079	79.991	19.996	102.869	20.381	3.441	0.432
319.000	232.313	79.991	19.996	102.869	20.382	3.377	0.458
319.500	232.543	79.992	19.996	102.868	20.382	3.342	0.469
320.000	232.804	79.993	19.995	102.868	20.383	3.247	0.477
320.500	233.069	79.991	19.996	102.868	20.381	3.387	0.509
321.000	233.294	79.991	19.996	102.869	20.382	3.344	0.508
321.500	233.570	79.992	19.995	102.869	20.379	3.538	0.495
322.000	233.779	79.992	19.995	102.869	20.383	3.305	0.493
322.500	234.020	79.992	19.995	102.868	20.380	3.458	0.468
323.000	234.324	79.993	19.996	102.867	20.384	3.226	0.497
323.500	234.510	79.993	19.996	102.866	20.380	3.485	0.517
324.000	234.784	79.993	19.995	102.865	20.381	3.398	0.475
324.500	235.028	79.992	19.995	102.866	20.378	3.619	0.490
325.000	235.253	79.993	19.995	102.866	20.376	3.801	0.493
325.500	235.501	79.993	19.995	102.868	20.377	3.725	0.470
326.000	235.815	79.992	19.995	102.869	20.378	3.644	0.517
326.500	235.966	79.993	19.994	102.869	20.377	3.685	0.513
327.000	236.194	79.992	19.994	102.869	20.376	3.747	0.422
327.500	236.560	79.993	19.994	102.869	20.376	3.787	0.487
328.000	236.703	79.993	19.995	102.869	20.375	3.847	0.552
328.500	236.956	79.991	19.995	102.869	20.374	3.884	0.453
329.000	237.190	79.992	19.995	102.869	20.374	3.892	0.442
329.500	237.443	79.992	19.995	102.869	20.373	3.975	0.487
330.000	237.638	79.992	19.995	102.870	20.370	4.170	0.467
330.500	237.902	79.993	19.995	102.870	20.372	4.037	0.453
331.000	238.161	79.993	19.994	102.870	20.372	4.031	0.491
331.500	238.406	79.993	19.994	102.870	20.370	4.193	0.514
332.000	238.611	79.993	19.995	102.869	20.369	4.277	0.477
332.500	238.949	79.994	19.994	102.868	20.369	4.244	0.497
333.000	239.299	79.994	19.994	102.867	20.367	4.412	0.615
333.500	239.318	79.993	19.995	102.865	20.368	4.300	0.528
334.000	239.562	79.993	19.996	102.865	20.369	4.226	0.316
334.500	239.843	79.992	19.995	102.866	20.367	4.424	0.394
335.000	240.072	79.993	19.995	102.866	20.368	4.315	0.517
335.500	240.339	79.992	19.995	102.867	20.365	4.528	0.503
336.000	240.587	79.992	19.995	102.869	20.366	4.441	0.506
336.500	240.792	79.993	19.994	102.870	20.364	4.578	0.484
337.000	241.051	79.993	19.995	102.869	20.365	4.528	0.459
337.500	241.316	79.993	19.995	102.870	20.362	4.735	0.493
338.000	241.541	79.992	19.996	102.870	20.364	4.633	0.506
338.500	241.819	79.993	19.996	102.872	20.359	4.962	0.496
339.000	242.042	79.993	19.996	102.873	20.356	5.142	0.502
339.500	242.272	79.992	19.994	102.874	20.359	4.943	0.477
340.000	242.557	79.992	19.994	102.873	20.354	5.314	0.485
340.500	242.844	79.992	19.995	102.873	20.352	5.420	0.544
341.000	243.048	79.993	19.995	102.870	20.356	5.133	0.531
341.500	243.326	79.992	19.995	102.869	20.351	5.479	0.486
342.000	243.538	79.992	19.995	102.872	20.351	5.508	0.486
342.500	243.780	79.992	19.995	102.873	20.352	5.454	0.472
343.000	244.043	79.993	19.996	102.873	20.347	5.785	0.480
343.500	244.295	79.992	19.995	102.873	20.346	5.876	0.510
344.000	244.501	79.992	19.995	102.873	20.349	5.623	0.486
344.500	244.832	79.994	19.995	102.870	20.346	5.830	0.497
345.000	245.037	79.993	19.995	102.871	20.347	5.764	0.536
345.500	245.304	79.994	19.996	102.871	20.345	5.907	0.504
346.000	245.541	79.992	19.996	102.870	20.342	6.133	0.488
346.500	245.769	79.993	19.995	102.871	20.339	6.319	0.484
347.000	246.045	79.992	19.995	102.870	20.338	6.454	0.484
347.500	246.301	79.993	19.995	102.869	20.341	6.230	0.518
348.000	246.550	79.992	19.995	102.873	20.342	6.116	0.519
