Repository: ulfsri/fsri_materials_database

# Materials and Products Database

## 01_Data

Raw data generated from each apparatus are included here in plain-text format. The data is organized first by material, next by the short name of test apparatus used, and where applicable additional filtering by test settings.

### material.json

Each material directory contains a json file of the same name as the material. This file links the data stored in the repository as well as data and graphs produced by the accompanying scripts (__02_Scripts__) to the respective landing page for the material on the front-end website.

File: 01_Data/PVC_R06/MCC/PVC_R06_MCC_30K_min_211014_R2.txt (part 2 of 4)
T Correction Coefficients:	0	1.024463	0
Time Shift (s):	14
*
Time (s)	Temperature (C)	N2 flow rate (cc/min)	O2 flow rate (cc/min)	Flow Rate (cc/min)	Oxygen (%)	HRR (W/g)	Heating rate (C/s)
348.500	250.511	79.994	19.995	102.909	20.285	9.856	0.507
349.000	250.791	79.996	19.994	102.909	20.285	9.803	0.515
349.500	251.053	79.994	19.996	102.909	20.282	10.062	0.538
350.000	251.321	79.993	19.996	102.909	20.278	10.316	0.536
350.500	251.578	79.995	19.996	102.909	20.277	10.391	0.528
351.000	251.849	79.994	19.996	102.908	20.278	10.355	0.526
351.500	252.079	79.994	19.995	102.908	20.275	10.553	0.514
352.000	252.371	79.994	19.995	102.907	20.276	10.506	0.512
352.500	252.613	79.993	19.995	102.907	20.274	10.612	0.529
353.000	252.856	79.994	19.996	102.906	20.269	10.979	0.510
353.500	253.146	79.993	19.995	102.906	20.272	10.758	0.509
354.000	253.426	79.993	19.995	102.907	20.269	11.001	0.552
354.500	253.666	79.994	19.995	102.908	20.268	11.039	0.545
355.000	253.931	79.992	19.996	102.908	20.265	11.279	0.512
355.500	254.205	79.994	19.995	102.908	20.264	11.325	0.522
356.000	254.457	79.992	19.995	102.908	20.260	11.654	0.533
356.500	254.717	79.993	19.996	102.908	20.259	11.715	0.519
357.000	254.995	79.993	19.995	102.907	20.256	11.944	0.525
357.500	255.241	79.993	19.995	102.907	20.257	11.835	0.531
358.000	255.511	79.993	19.995	102.909	20.257	11.880	0.520
358.500	255.792	79.991	19.996	102.909	20.256	11.924	0.534
359.000	256.039	79.992	19.996	102.909	20.254	12.066	0.540
359.500	256.315	79.991	19.995	102.909	20.255	12.042	0.525
360.000	256.593	79.993	19.995	102.909	20.253	12.161	0.538
360.500	256.843	79.991	19.996	102.909	20.253	12.170	0.541
361.000	257.104	79.992	19.995	102.910	20.250	12.349	0.520
361.500	257.322	79.993	19.996	102.910	20.248	12.496	0.495
362.000	257.639	79.992	19.995	102.911	20.249	12.447	0.507
362.500	257.919	79.992	19.995	102.911	20.246	12.689	0.566
363.000	258.134	79.991	19.995	102.910	20.244	12.790	0.546
363.500	258.420	79.991	19.996	102.909	20.243	12.914	0.498
364.000	258.679	79.992	19.996	102.908	20.244	12.786	0.523
364.500	258.961	79.993	19.996	102.907	20.244	12.842	0.543
365.000	259.225	79.992	19.995	102.907	20.241	13.014	0.544
365.501	259.496	79.992	19.995	102.908	20.244	12.785	0.541
366.000	259.778	79.991	19.995	102.908	20.238	13.255	0.544
366.500	260.026	79.991	19.995	102.908	20.237	13.302	0.541
367.000	260.326	79.992	19.995	102.908	20.238	13.233	0.539
367.500	260.534	79.991	19.996	102.908	20.234	13.533	0.528
368.000	260.806	79.992	19.996	102.908	20.235	13.505	0.494
368.500	261.071	79.993	19.996	102.912	20.238	13.229	0.508
369.000	261.312	79.993	19.996	102.915	20.238	13.296	0.521
369.500	261.571	79.992	19.996	102.915	20.236	13.377	0.504
370.000	261.843	79.992	19.996	102.913	20.233	13.594	0.516
370.500	262.100	79.993	19.995	102.912	20.235	13.446	0.530
371.000	262.380	79.993	19.996	102.909	20.234	13.549	0.533
371.500	262.654	79.992	19.996	102.905	20.235	13.462	0.545
372.000	262.844	79.992	19.995	102.904	20.234	13.561	0.509
372.500	263.170	79.992	19.997	102.902	20.231	13.765	0.490
373.000	263.431	79.992	19.997	102.899	20.235	13.484	0.552
373.500	263.704	79.990	19.996	102.898	20.235	13.468	0.561
374.000	263.938	79.992	19.997	102.899	20.236	13.425	0.521
374.500	264.240	79.994	19.996	102.899	20.240	13.113	0.521
375.000	264.522	79.991	19.997	102.903	20.237	13.355	0.560
375.500	264.752	79.992	19.996	102.906	20.237	13.361	0.548
376.000	264.980	79.991	19.997	102.906	20.234	13.582	0.485
376.500	265.254	79.992	19.997	102.906	20.235	13.478	0.480
377.000	265.535	79.991	19.997	102.905	20.233	13.631	0.528
377.500	265.765	79.991	19.996	102.905	20.238	13.241	0.533
378.000	266.058	79.991	19.998	102.905	20.236	13.436	0.517
378.500	266.288	79.991	19.996	102.905	20.236	13.442	0.523
379.000	266.533	79.992	19.996	102.905	20.235	13.450	0.499
379.500	266.826	79.992	19.997	102.906	20.236	13.387	0.507
380.000	267.045	79.992	19.997	102.907	20.237	13.314	0.525
380.500	267.342	79.992	19.997	102.907	20.240	13.134	0.514
381.000	267.584	79.991	19.997	102.906	20.237	13.334	0.528
381.500	267.796	79.993	19.997	102.904	20.240	13.132	0.497
382.000	268.118	79.991	19.996	102.903	20.236	13.410	0.494
382.500	268.346	79.992	19.996	102.903	20.239	13.223	0.542
383.000	268.620	79.992	19.996	102.902	20.239	13.189	0.526
383.500	268.917	79.993	19.996	102.901	20.240	13.134	0.536
384.000	269.148	79.991	19.996	102.902	20.239	13.199	0.549
384.500	269.377	79.992	19.995	102.901	20.242	13.005	0.494
385.000	269.693	79.992	19.996	102.902	20.241	13.061	0.502
385.500	269.931	79.991	19.996	102.904	20.242	12.966	0.549
386.000	270.217	79.991	19.995	102.907	20.245	12.778	0.539
386.500	270.455	79.991	19.995	102.906	20.245	12.784	0.524
387.000	270.683	79.992	19.995	102.907	20.244	12.828	0.495
387.500	270.989	79.992	19.996	102.908	20.241	13.017	0.500
388.000	271.249	79.993	19.995	102.908	20.244	12.816	0.549
388.500	271.539	79.991	19.995	102.907	20.242	12.978	0.558
389.000	271.801	79.991	19.996	102.908	20.244	12.819	0.551
389.500	272.044	79.992	19.995	102.909	20.244	12.795	0.528
390.000	272.273	79.991	19.996	102.908	20.246	12.691	0.489
390.500	272.565	79.992	19.996	102.908	20.243	12.890	0.496
391.000	272.819	79.991	19.996	102.906	20.245	12.730	0.534
391.500	273.062	79.992	19.996	102.906	20.244	12.788	0.522
392.000	273.259	79.992	19.995	102.907	20.244	12.786	0.468
392.500	273.566	79.991	19.995	102.908	20.242	12.982	0.472
393.000	273.811	79.993	19.996	102.909	20.247	12.611	0.528
393.500	274.047	79.991	19.995	102.911	20.247	12.600	0.516
394.000	274.316	79.991	19.995	102.911	20.244	12.842	0.493
394.500	274.578	79.991	19.994	102.912	20.247	12.605	0.518
395.000	274.832	79.991	19.995	102.912	20.247	12.592	0.524
395.500	275.089	79.991	19.995	102.912	20.245	12.724	0.513
396.000	275.335	79.992	19.996	102.912	20.247	12.581	0.507
396.500	275.565	79.990	19.995	102.912	20.247	12.607	0.490
397.000	275.874	79.990	19.995	102.912	20.241	13.064	0.507
397.500	276.122	79.990	19.995	102.912	20.249	12.436	0.548
398.000	276.335	79.991	19.995	102.912	20.250	12.405	0.509
398.500	276.650	79.991	19.995	102.912	20.246	12.692	0.494
399.000	276.830	79.991	19.995	102.913	20.240	13.153	0.511
399.500	277.094	79.992	19.995	102.913	20.248	12.534	0.469
400.000	277.423	79.992	19.995	102.918	20.248	12.547	0.519
400.500	277.655	79.992	19.995	102.919	20.247	12.623	0.577
401.000	277.905	79.992	19.994	102.919	20.245	12.734	0.521
401.500	278.140	79.992	19.994	102.919	20.252	12.244	0.484
402.000	278.418	79.993	19.996	102.919	20.251	12.299	0.499
402.500	278.613	79.991	19.995	102.915	20.251	12.286	0.493
403.000	278.916	79.993	19.995	102.918	20.251	12.323	0.485
403.500	279.157	79.992	19.995	102.923	20.246	12.697	0.521
404.000	279.426	79.993	19.995	102.930	20.249	12.494	0.528
404.500	279.634	79.992	19.995	102.938	20.247	12.609	0.494
405.000	279.940	79.994	19.995	102.945	20.246	12.711	0.495
405.500	280.131	79.993	19.994	102.948	20.245	12.778	0.505
406.000	280.389	79.992	19.996	102.950	20.245	12.751	0.474
406.500	280.595	79.992	19.995	102.952	20.242	12.962	0.456
407.000	280.910	79.993	19.995	102.931	20.245	12.778	0.492
407.500	281.097	79.993	19.995	102.912	20.243	12.875	0.511
408.000	281.412	79.994	19.995	102.903	20.243	12.926	0.502
408.500	281.655	79.994	19.995	102.901	20.245	12.766	0.530
409.000	281.842	79.993	19.995	102.899	20.243	12.906	0.494
409.500	282.099	79.995	19.995	102.927	20.242	12.984	0.437
410.000	282.350	79.993	19.995	102.977	20.243	12.915	0.476
410.500	282.705	79.994	19.994	103.009	20.242	12.961	0.557
411.000	282.826	79.993	19.995	103.020	20.240	13.128	0.541
411.500	283.378	79.995	19.995	103.025	20.243	12.886	0.574
412.000	283.569	79.992	19.996	103.022	20.240	13.113	0.708
412.500	283.814	79.993	19.996	102.993	20.241	13.038	0.589
413.000	283.658	79.995	19.996	102.976	20.241	13.036	0.262
413.500	284.173	79.994	19.997	102.973	20.238	13.274	0.224
414.000	284.348	79.993	19.995	102.975	20.239	13.232	0.525
414.500	284.570	79.993	19.997	102.979	20.235	13.502	0.544
415.000	284.886	79.994	19.996	102.984	20.235	13.487	0.467
415.500	285.175	79.994	19.996	102.991	20.236	13.451	0.572
416.000	285.276	79.993	19.995	102.994	20.232	13.697	0.498
416.500	285.577	79.994	19.996	102.998	20.230	13.870	0.396
417.000	285.908	79.993	19.996	103.006	20.230	13.871	0.517
417.500	286.077	79.993	19.996	103.011	20.228	14.003	0.566
418.000	286.410	79.993	19.995	103.015	20.224	14.281	0.501
418.500	286.559	79.994	19.995	103.023	20.225	14.236	0.492
419.000	286.829	79.994	19.995	103.027	20.222	14.457	0.451
419.500	287.148	79.994	19.995	103.029	20.221	14.517	0.504
420.000	287.384	79.993	19.995	103.032	20.225	14.259	0.572
420.500	287.639	79.994	19.996	103.037	20.216	14.860	0.523
421.000	287.845	79.992	19.995	103.042	20.219	14.651	0.476
421.500	288.122	79.993	19.995	103.050	20.211	15.236	0.471
422.000	288.340	79.993	19.995	103.056	20.212	15.186	0.489
422.500	288.628	79.994	19.995	103.062	20.211	15.260	0.501
423.000	288.853	79.995	19.995	103.064	20.211	15.278	0.510
423.500	289.099	79.994	19.995	103.064	20.208	15.449	0.492
424.000	289.318	79.995	19.995	103.064	20.207	15.520	0.468
424.500	289.522	79.995	19.995	103.065	20.204	15.786	0.444
425.000	289.851	79.994	19.995	103.069	20.203	15.810	0.478
425.500	290.089	79.994	19.994	103.073	20.200	16.044	0.550
426.000	290.322	79.994	19.995	103.078	20.202	15.910	0.519
426.500	290.595	79.993	19.994	103.084	20.198	16.169	0.488
427.000	290.889	79.996	19.995	103.090	20.192	16.634	0.536
427.500	291.097	79.995	19.994	103.093	20.192	16.619	0.535
428.000	291.389	79.994	19.995	103.096	20.186	17.098	0.502
428.500	291.642	79.994	19.994	103.095	20.186	17.034	0.523
429.000	291.851	79.994	19.995	103.097	20.184	17.214	0.503
429.500	292.102	79.995	19.995	103.096	20.184	17.189	0.461
430.000	292.388	79.996	19.995	103.091	20.181	17.427	0.499
430.500	292.645	79.996	19.995	103.085	20.176	17.775	0.540
431.000	292.863	79.997	19.995	103.081	20.177	17.726	0.509
431.500	293.076	79.995	19.995	103.069	20.175	17.879	0.453
432.000	293.370	79.995	19.995	103.055	20.174	17.960	0.469
432.500	293.600	79.996	19.995	103.046	20.171	18.152	0.515
433.000	293.847	79.995	19.995	103.036	20.169	18.267	0.501
433.500	294.069	79.995	19.995	103.025	20.169	18.297	0.473
434.000	294.342	79.994	19.996	103.013	20.171	18.168	0.482
434.500	294.571	79.996	19.995	103.002	20.166	18.520	0.498
435.000	294.837	79.995	19.996	102.988	20.166	18.494	0.499
435.500	295.077	79.994	19.994	102.973	20.162	18.776	0.501
436.000	295.356	79.995	19.995	102.959	20.162	18.832	0.513
436.500	295.592	79.995	19.995	102.951	20.163	18.749	0.517
437.000	295.830	79.995	19.995	102.941	20.165	18.618	0.494
437.500	296.069	79.994	19.997	102.931	20.162	18.802	0.475
438.000	296.325	79.993	19.996	102.923	20.158	19.102	0.486
438.500	296.565	79.994	19.994	102.918	20.159	19.019	0.495
439.000	296.828	79.993	19.996	102.908	20.159	19.031	0.499
439.500	297.084	79.994	19.996	102.905	20.157	19.171	0.511
440.000	297.361	79.993	19.996	102.900	20.155	19.351	0.526
440.500	297.606	79.992	19.995	102.895	20.152	19.535	0.527
441.000	297.787	79.994	19.996	102.892	20.153	19.483	0.474
441.500	298.072	79.993	19.996	102.888	20.153	19.476	0.446
442.000	298.300	79.992	19.996	102.882	20.153	19.453	0.490
442.500	298.561	79.992	19.996	102.880	20.153	19.447	0.501
443.000	298.832	79.991	19.996	102.878	20.152	19.553	0.511
443.500	299.062	79.993	19.997	102.874	20.154	19.386	0.516
444.000	299.294	79.993	19.996	102.873	20.150	19.694	0.481
444.500	299.571	79.993	19.995	102.872	20.151	19.647	0.485
445.000	299.790	79.992	19.995	102.871	20.150	19.702	0.502
445.500	300.065	79.993	19.996	102.871	20.153	19.456	0.495
446.000	300.271	79.990	19.996	102.871	20.153	19.475	0.487
446.500	300.555	79.992	19.996	102.871	20.149	19.750	0.486
447.000	300.787	79.991	19.996	102.871	20.152	19.566	0.503
447.500	301.050	79.991	19.997	102.871	20.154	19.385	0.506
448.000	301.337	79.992	19.996	102.872	20.154	19.382	0.523
448.500	301.570	79.992	19.997	102.872	20.152	19.565	0.535
449.000	301.858	79.992	19.996	102.871	20.156	19.274	0.520
449.500	302.032	79.992	19.996	102.871	20.151	19.594	0.491
450.000	302.274	79.992	19.996	102.871	20.154	19.432	0.439
450.501	302.543	79.992	19.995	102.871	20.154	19.426	0.464
451.000	302.803	79.993	19.996	102.870	20.157	19.198	0.520
451.500	303.080	79.992	19.995	102.869	20.158	19.121	0.533
452.000	303.303	79.993	19.995	102.869	20.155	19.316	0.518
452.500	303.531	79.994	19.996	102.867	20.157	19.176	0.475
453.000	303.774	79.992	19.995	102.864	20.158	19.142	0.460
453.500	304.040	79.994	19.995	102.865	20.161	18.918	0.490
454.000	304.302	79.993	19.996	102.865	20.157	19.213	0.519
454.500	304.533	79.993	19.996	102.862	20.161	18.871	0.511
455.000	304.800	79.993	19.996	102.861	20.160	18.987	0.495
455.500	305.022	79.991	19.996	102.859	20.158	19.080	0.493
456.000	305.280	79.992	19.995	102.853	20.159	19.070	0.485
456.500	305.518	79.991	19.996	102.848	20.161	18.855	0.488
457.000	305.760	79.992	19.996	102.849	20.161	18.882	0.488
457.500	306.019	79.992	19.995	102.846	20.160	18.941	0.491
458.000	306.271	79.993	19.995	102.852	20.163	18.745	0.506
458.500	306.567	79.994	19.996	102.857	20.162	18.833	0.529
459.000	306.801	79.992	19.996	102.862	20.165	18.623	0.539
459.500	307.054	79.993	19.996	102.865	20.162	18.797	0.508
460.000	307.293	79.992	19.996	102.871	20.164	18.686	0.489
460.500	307.543	79.992	19.997	102.871	20.163	18.756	0.490
461.000	307.788	79.993	19.995	102.872	20.166	18.556	0.492
461.500	308.036	79.991	19.995	102.872	20.165	18.573	0.494
462.000	308.269	79.993	19.996	102.873	20.169	18.283	0.487
462.500	308.539	79.994	19.996	102.876	20.165	18.612	0.492
463.000	308.799	79.992	19.996	102.876	20.168	18.354	0.516
463.500	309.040	79.992	19.996	102.877	20.168	18.391	0.516
464.000	309.288	79.992	19.996	102.882	20.165	18.588	0.495
464.500	309.555	79.992	19.995	102.885	20.167	18.445	0.502
465.000	309.822	79.991	19.996	102.891	20.170	18.222	0.525
465.500	310.070	79.992	19.996	102.895	20.166	18.508	0.525
466.000	310.287	79.992	19.997	102.897	20.169	18.308	0.490
466.500	310.555	79.992	19.996	102.895	20.171	18.178	0.475
467.000	310.828	79.991	19.996	102.896	20.169	18.271	0.513
467.500	311.072	79.991	19.997	102.896	20.169	18.306	0.529
468.000	311.318	79.991	19.997	102.899	20.168	18.354	0.503
468.500	311.581	79.992	19.997	102.898	20.169	18.285	0.500
469.000	311.835	79.992	19.998	102.901	20.171	18.175	0.513
469.500	312.074	79.992	19.997	102.897	20.167	18.421	0.505
470.000	312.317	79.991	19.996	102.891	20.172	18.065	0.487
470.500	312.606	79.992	19.997	102.890	20.173	18.042	0.507
471.000	312.845	79.992	19.997	102.892	20.170	18.247	0.530
471.500	313.090	79.992	19.996	102.895	20.174	17.921	0.506
472.000	313.338	79.991	19.997	102.900	20.173	17.997	0.488
472.500	313.584	79.992	19.996	102.905	20.171	18.149	0.493
473.000	313.854	79.992	19.997	102.907	20.174	17.925	0.505
473.500	314.120	79.992	19.997	102.906	20.173	18.012	0.526
474.000	314.339	79.992	19.997	102.902	20.177	17.694	0.511
474.500	314.586	79.993	19.996	102.898	20.177	17.690	0.475
475.000	314.835	79.992	19.997	102.896	20.176	17.757	0.481
475.500	315.099	79.991	19.996	102.892	20.178	17.655	0.505
476.000	315.345	79.993	19.997	102.891	20.181	17.446	0.512
476.500	315.564	79.993	19.996	102.893	20.178	17.636	0.488
477.000	315.819	79.992	19.997	102.895	20.180	17.492	0.470
477.500	316.046	79.993	19.996	102.893	20.179	17.540	0.478
478.000	316.316	79.993	19.996	102.895	20.179	17.586	0.489
478.500	316.536	79.992	19.996	102.897	20.181	17.421	0.493
479.000	316.838	79.993	19.996	102.895	20.183	17.308	0.506
479.500	317.037	79.993	19.996	102.892	20.181	17.450	0.511
480.000	317.313	79.992	19.997	102.889	20.180	17.476	0.488
480.500	317.582	79.993	19.995	102.884	20.183	17.273	0.510
481.000	317.822	79.992	19.995	102.878	20.181	17.405	0.527
481.500	318.061	79.992	19.996	102.874	20.180	17.496	0.494
482.000	318.294	79.993	19.996	102.871	20.182	17.377	0.475
482.500	318.547	79.994	19.996	102.872	20.183	17.292	0.479
483.000	318.796	79.992	19.996	102.871	20.180	17.486	0.495
483.500	319.078	79.992	19.996	102.872	20.182	17.360	0.516
484.000	319.275	79.994	19.994	102.872	20.181	17.406	0.505
484.500	319.519	79.994	19.994	102.875	20.183	17.253	0.460
485.000	319.792	79.993	19.995	102.873	20.183	17.270	0.479
485.500	320.028	79.994	19.995	102.874	20.186	17.058	0.513
486.000	320.314	79.994	19.995	102.877	20.187	16.970	0.515
486.500	320.542	79.993	19.995	102.881	20.187	16.980	0.518
487.000	320.753	79.994	19.996	102.880	20.191	16.672	0.477
487.500	321.014	79.993	19.996	102.879	20.189	16.834	0.455
488.000	321.289	79.993	19.996	102.879	20.187	17.010	0.504
488.500	321.538	79.994	19.995	102.875	20.188	16.892	0.530
489.000	321.781	79.994	19.996	102.870	20.186	17.066	0.508
489.500	322.042	79.994	19.995	102.869	20.185	17.123	0.498
490.000	322.318	79.995	19.995	102.869	20.189	16.839	0.520
490.500	322.548	79.995	19.996	102.868	20.188	16.934	0.521
491.000	322.774	79.995	19.996	102.868	20.188	16.915	0.481
491.500	323.047	79.994	19.996	102.868	20.188	16.932	0.478
492.000	323.289	79.996	19.995	102.868	20.189	16.851	0.507
492.500	323.541	79.995	19.994	102.868	20.190	16.731	0.504
493.000	323.770	79.997	19.995	102.868	20.191	16.658	0.487
493.500	324.003	79.995	19.995	102.868	20.191	16.681	0.472
494.000	324.257	79.994	19.995	102.867	20.193	16.539	0.475
494.500	324.485	79.993	19.995	102.866	20.191	16.651	0.484
495.000	324.779	79.993	19.996	102.862	20.192	16.624	0.502
495.500	324.996	79.992	19.995	102.855	20.192	16.630	0.516
496.000	325.282	79.993	19.995	102.850	20.194	16.439	0.507
496.500	325.488	79.994	19.994	102.851	20.194	16.483	0.498
497.000	325.749	79.993	19.995	102.849	20.194	16.440	0.479
497.500	326.043	79.994	19.995	102.846	20.195	16.395	0.511
498.000	326.260	79.994	19.996	102.846	20.194	16.474	0.533
498.500	326.490	79.992	19.995	102.845	20.197	16.265	0.479
499.000	326.744	79.995	19.997	102.844	20.197	16.257	0.466
499.500	327.023	79.994	19.996	102.842	20.196	16.351	0.509
500.000	327.240	79.994	19.996	102.842	20.199	16.104	0.514
500.500	327.499	79.992	19.996	102.842	20.197	16.282	0.485
501.000	327.769	79.994	19.996	102.841	20.195	16.422	0.502
501.500	328.038	79.994	19.996	102.837	20.200	15.997	0.534
502.000	328.227	79.993	19.995	102.836	20.199	16.110	0.499
502.500	328.489	79.994	19.995	102.837	20.202	15.917	0.455
503.000	328.725	79.994	19.995	102.836	20.198	16.187	0.474
503.500	328.949	79.993	19.995	102.837	20.198	16.146	0.478
504.000	329.230	79.995	19.995	102.838	20.203	15.813	0.483
504.500	329.483	79.994	19.995	102.841	20.204	15.698	0.520
505.000	329.713	79.994	19.995	102.840	20.202	15.898	0.508
505.500	329.975	79.994	19.996	102.841	20.202	15.900	0.487
506.000	330.205	79.993	19.995	102.839	20.203	15.796	0.492
506.500	330.505	79.994	19.995	102.836	20.200	16.019	0.511
507.000	330.708	79.994	19.994	102.832	20.203	15.796	0.516
507.500	330.978	79.993	19.995	102.832	20.200	16.031	0.488
508.000	331.220	79.994	19.995	102.831	20.201	15.936	0.493
508.500	331.477	79.993	19.994	102.827	20.204	15.750	0.505
509.000	331.747	79.995	19.995	102.827	20.200	16.007	0.513
509.500	331.957	79.996	19.995	102.825	20.203	15.797	0.503
510.000	332.206	79.995	19.994	102.825	20.208	15.463	0.470
510.500	332.471	79.995	19.995	102.826	20.202	15.876	0.487
511.000	332.714	79.995	19.995	102.830	20.204	15.710	0.511
511.500	332.964	79.997	19.995	102.831	20.207	15.518	0.500
512.000	333.233	79.994	19.994	102.831	20.204	15.723	0.506
512.500	333.463	79.996	19.994	102.831	20.205	15.656	0.509
513.000	333.730	79.995	19.995	102.829	20.207	15.542	0.498
513.500	334.003	79.994	19.995	102.827	20.209	15.329	0.518
514.001	334.225	79.995	19.995	102.826	20.209	15.377	0.518
514.500	334.476	79.996	19.995	102.825	20.208	15.430	0.484
515.000	334.719	79.996	19.995	102.820	20.208	15.402	0.483
515.500	334.991	79.995	19.995	102.814	20.212	15.144	0.505
516.000	335.227	79.995	19.995	102.810	20.213	15.053	0.512
516.500	335.459	79.998	19.994	102.805	20.210	15.288	0.488
517.000	335.703	79.995	19.994	102.805	20.210	15.282	0.472
517.500	335.960	79.995	19.995	102.804	20.211	15.195	0.489
518.000	336.227	79.995	19.994	102.804	20.213	15.060	0.512
518.500	336.459	79.995	19.995	102.804	20.214	15.009	0.512
519.000	336.758	79.994	19.995	102.801	20.214	14.965	0.515
519.500	336.953	79.995	19.994	102.796	20.213	15.078	0.512
520.000	337.209	79.994	19.994	102.793	20.214	14.973	0.473
520.500	337.472	79.995	19.994	102.793	20.216	14.859	0.485
521.000	337.707	79.994	19.994	102.797	20.215	14.954	0.508
521.500	337.962	79.994	19.994	102.799	20.215	14.908	0.494
522.000	338.171	79.993	19.995	102.799	20.214	14.997	0.477
522.500	338.440	79.993	19.995	102.801	20.220	14.595	0.471
523.000	338.693	79.994	19.996	102.802	20.213	15.071	0.499
523.500	338.934	79.993	19.995	102.798	20.215	14.939	0.508
524.000	339.177	79.993	19.995	102.796	20.217	14.757	0.489
524.500	339.431	79.992	19.996	102.795	20.218	14.671	0.490
525.000	339.689	79.994	19.995	102.794	20.218	14.697	0.504
525.500	339.940	79.993	19.995	102.793	20.220	14.576	0.511
526.000	340.175	79.993	19.995	102.793	20.220	14.539	0.497
526.500	340.466	79.993	19.995	102.793	20.224	14.250	0.506
527.000	340.672	79.991	19.994	102.793	20.225	14.175	0.512
527.500	340.966	79.993	19.995	102.793	20.224	14.242	0.499
528.000	341.187	79.993	19.995	102.793	20.224	14.244	0.508
528.500	341.452	79.992	19.995	102.794	20.225	14.199	0.501
529.000	341.704	79.992	19.995	102.798	20.223	14.361	0.501
529.500	341.968	79.992	19.996	102.798	20.226	14.156	0.516
530.000	342.244	79.993	19.996	102.799	20.225	14.223	0.528
530.500	342.455	79.991	19.995	102.800	20.226	14.145	0.514
531.000	342.712	79.991	19.996	102.799	20.226	14.111	0.478
531.500	342.931	79.992	19.996	102.796	20.228	13.983	0.472
532.000	343.175	79.992	19.996	102.796	20.227	14.036	0.470
532.500	343.424	79.991	19.996	102.796	20.226	14.092	0.478
533.000	343.697	79.991	19.996	102.797	20.230	13.833	0.507
533.500	343.949	79.990	19.996	102.800	20.231	13.759	0.523
534.000	344.187	79.994	19.996	102.800	20.228	13.998	0.508
534.500	344.452	79.992	19.997	102.801	20.232	13.717	0.497
535.000	344.699	79.993	19.996	102.800	20.233	13.628	0.508
535.500	344.921	79.992	19.997	102.800	20.233	13.646	0.490
536.000	345.205	79.991	19.996	102.797	20.232	13.701	0.488
536.500	345.448	79.991	19.995	102.798	20.236	13.377	0.517
537.000	345.678	79.993	19.997	102.797	20.233	13.594	0.500
537.500	345.953	79.993	19.996	102.797	20.233	13.617	0.489
538.000	346.191	79.993	19.996	102.797	20.234	13.561	0.509
538.500	346.457	79.992	19.996	102.797	20.233	13.592	0.509
539.000	346.677	79.994	19.996	102.796	20.237	13.357	0.495
539.500	346.938	79.992	19.995	102.794	20.238	13.282	0.483
540.000	347.228	79.993	19.996	102.794	20.236	13.389	0.515
540.500	347.485	79.992	19.996	102.793	20.237	13.312	0.549
541.000	347.735	79.992	19.995	102.795	20.236	13.365	0.527
541.500	347.964	79.992	19.996	102.799	20.238	13.215	0.493
542.000	348.218	79.993	19.995	102.800	20.239	13.173	0.481
542.500	348.508	79.992	19.996	102.801	20.237	13.304	0.514
543.000	348.731	79.994	19.996	102.803	20.240	13.120	0.529
543.500	348.983	79.993	19.996	102.800	20.241	13.012	0.494
544.000	349.250	79.993	19.996	102.797	20.240	13.118	0.497
544.500	349.504	79.992	19.995	102.795	20.243	12.875	0.520
545.000	349.752	79.993	19.996	102.795	20.242	12.974	0.511
545.500	350.021	79.993	19.996	102.795	20.243	12.905	0.509
546.000	350.277	79.993	19.995	102.797	20.241	13.067	0.521
546.500	350.490	79.993	19.995	102.797	20.237	13.333	0.497
547.000	350.771	79.992	19.996	102.799	20.243	12.877	0.481
547.500	351.030	79.993	19.995	102.801	20.244	12.810	0.517
548.000	351.296	79.992	19.996	102.801	20.245	12.706	0.533
548.500	351.573	79.994	19.995	102.806	20.248	12.548	0.534
549.000	351.824	79.992	19.996	102.811	20.246	12.664	0.535
549.500	352.060	79.992	19.996	102.812	20.246	12.676	0.507
550.000	352.312	79.992	19.995	102.813	20.248	12.543	0.488
550.500	352.581	79.992	19.996	102.816	20.248	12.531	0.505
551.000	352.830	79.993	19.998	102.810	20.249	12.413	0.519
551.500	353.102	79.993	19.996	102.810	20.246	12.679	0.519
552.000	353.347	79.992	19.996	102.812	20.245	12.754	0.519
552.500	353.612	79.992	19.995	102.816	20.250	12.410	0.514
553.000	353.859	79.992	19.996	102.819	20.248	12.536	0.511
553.500	354.151	79.993	19.996	102.825	20.251	12.327	0.525
554.000	354.363	79.992	19.996	102.827	20.250	12.370	0.521
554.500	354.645	79.991	19.996	102.829	20.251	12.325	0.499
555.000	354.895	79.992	19.996	102.830	20.250	12.380	0.513
555.500	355.146	79.992	19.997	102.830	20.247	12.573	0.516
556.000	355.396	79.992	19.996	102.830	20.251	12.284	0.501
556.500	355.661	79.992	19.996	102.830	20.253	12.128	0.508
557.000	355.885	79.991	19.996	102.830	20.255	12.037	0.502
557.500	356.142	79.991	19.996	102.830	20.256	11.922	0.485
558.000	356.387	79.990	19.996	102.829	20.253	12.185	0.492
558.500	356.686	79.991	19.996	102.829	20.252	12.261	0.523
559.000	356.950	79.990	19.996	102.829	20.256	11.963	0.554
559.500	357.191	79.992	19.997	102.829	20.255	11.986	0.534
560.000	357.451	79.991	19.997	102.829	20.255	11.985	0.503
560.500	357.663	79.992	19.996	102.830	20.256	11.926	0.487
561.000	357.935	79.992	19.996	102.831	20.259	11.713	0.478
561.500	358.174	79.991	19.997	102.833	20.258	11.801	0.498
562.000	358.447	79.991	19.996	102.835	20.258	11.785	0.512
562.500	358.698	79.993	19.997	102.835	20.258	11.801	0.518
563.000	358.940	79.992	19.997	102.840	20.257	11.893	0.508
563.500	359.227	79.992	19.997	102.843	20.254	12.092	0.511
564.000	359.479	79.991	19.997	102.841	20.258	11.765	0.534
564.500	359.696	79.993	19.997	102.839	20.258	11.774	0.504
565.000	359.967	79.992	19.996	102.842	20.258	11.769	0.479
565.500	360.233	79.991	19.996	102.840	20.257	11.850	0.512
566.000	360.460	79.993	19.996	102.841	20.257	11.834	0.515
566.500	360.740	79.993	19.996	102.846	20.259	11.705	0.500
567.000	360.982	79.994	19.997	102.852	20.260	11.643	0.514
567.500	361.264	79.994	19.995	102.855	20.255	11.996	0.523
568.000	361.488	79.993	19.996	102.853	20.257	11.887	0.515
568.500	361.768	79.993	19.995	102.860	20.255	12.035	0.505
569.000	361.980	79.993	19.995	102.859	20.256	11.914	0.498
569.500	362.226	79.994	19.996	102.830	20.256	11.934	0.475
570.000	362.485	79.994	19.995	102.812	20.255	11.989	0.481
570.500	362.761	79.994	19.996	102.805	20.255	11.991	0.520
571.000	363.009	79.995	19.995	102.792	20.257	11.857	0.530
571.500	363.268	79.994	19.996	102.791	20.257	11.865	0.516
572.000	363.533	79.994	19.995	102.820	20.255	12.017	0.515
572.500	363.793	79.995	19.995	102.865	20.255	11.992	0.524
573.000	364.036	79.993	19.996	102.905	20.257	11.879	0.514
573.500	364.298	79.994	19.995	102.923	20.255	12.021	0.504
574.000	364.547	79.993	19.995	102.929	20.257	11.872	0.508
574.500	364.821	79.995	19.994	102.930	20.258	11.790	0.517
575.000	365.046	79.994	19.995	102.906	20.258	11.812	0.511
575.500	365.335	79.993	19.995	102.880	20.256	11.947	0.506
576.000	365.594	79.994	19.995	102.873	20.258	11.829	0.531
576.500	365.833	79.995	19.995	102.873	20.257	11.842	0.523
577.000	366.067	79.993	19.996	102.873	20.258	11.759	0.486
577.500	366.322	79.994	19.995	102.878	20.256	11.970	0.481
578.000	366.573	79.992	19.995	102.881	20.260	11.634	0.497
578.500	366.834	79.994	19.995	102.885	20.257	11.904	0.509
579.000	367.052	79.991	19.995	102.889	20.259	11.744	0.496
579.500	367.321	79.991	19.994	102.895	20.260	11.626	0.483
580.000	367.545	79.993	19.994	102.893	20.259	11.711	0.490
580.500	367.821	79.994	19.995	102.894	20.259	11.746	0.496
581.000	368.059	79.994	19.996	102.895	20.259	11.708	0.507
581.500	368.363	79.994	19.995	102.893	20.258	11.797	0.529
582.000	368.566	79.993	19.995	102.891	20.257	11.860	0.525
582.500	368.816	79.994	19.995	102.894	20.257	11.886	0.480
583.000	369.059	79.993	19.996	102.890	20.253	12.142	0.473
583.500	369.308	79.992	19.995	102.890	20.255	12.041	0.493
584.000	369.555	79.994	19.995	102.892	20.255	12.049	0.494
584.500	369.798	79.992	19.995	102.890	20.255	11.996	0.493
585.000	370.032	79.994	19.996	102.886	20.254	12.099	0.484
585.500	370.342	79.993	19.994	102.890	20.254	12.122	0.511
586.000	370.543	79.994	19.995	102.888	20.252	12.241	0.527
586.500	370.794	79.993	19.995	102.882	20.250	12.367	0.481
587.000	371.050	79.993	19.996	102.881	20.252	12.211	0.480
587.500	371.285	79.994	19.995	102.883	20.251	12.331	0.499
588.000	371.530	79.993	19.996	102.886	20.251	12.282	0.486
588.500	371.820	79.993	19.995	102.888	20.250	12.382	0.507
589.000	372.052	79.994	19.994	102.893	20.249	12.441	0.528
589.500	372.287	79.994	19.995	102.893	20.251	12.311	0.494
590.000	372.575	79.994	19.995	102.895	20.251	12.305	0.495
590.500	372.825	79.995	19.996	102.894	20.250	12.400	0.530
591.000	373.089	79.994	19.995	102.896	20.251	12.278	0.526
591.500	373.346	79.995	19.995	102.898	20.253	12.175	0.518
592.000	373.572	79.993	19.996	102.902	20.252	12.233	0.502
592.500	373.845	79.994	19.995	102.902	20.253	12.173	0.491
593.000	374.102	79.996	19.996	102.902	20.255	12.012	0.514
593.500	374.370	79.994	19.996	102.903	20.252	12.233	0.528
594.000	374.597	79.996	19.995	102.902	20.250	12.389	0.510
594.500	374.856	79.995	19.994	102.905	20.252	12.245	0.491
595.000	375.085	79.995	19.995	102.906	20.251	12.341	0.487
595.500	375.305	79.994	19.995	102.904	20.249	12.465	0.468
596.000	375.558	79.995	19.995	102.903	20.250	12.404	0.461
596.500	375.845	79.997	19.995	102.903	20.248	12.505	0.507
597.000	376.045	79.994	19.995	102.903	20.248	12.509	0.514
597.500	376.288	79.995	19.994	102.903	20.246	12.667	0.465
598.000	376.571	79.995	19.994	102.906	20.245	12.753	0.485
598.500	376.789	79.994	19.995	102.907	20.245	12.726	0.513
599.000	377.085	79.994	19.994	102.909	20.244	12.832	0.507
599.500	377.298	79.995	19.994	102.910	20.244	12.844	0.511
600.000	377.526	79.994	19.994	102.910	20.248	12.542	0.476
600.500	377.800	79.994	19.994	102.909	20.245	12.727	0.472
601.000	378.018	79.994	19.995	102.907	20.241	13.014	0.497
601.500	378.275	79.993	19.995	102.907	20.246	12.694	0.483
602.000	378.509	79.993	19.994	102.906	20.244	12.818	0.483
602.500	378.770	79.993	19.996	102.907	20.243	12.891	0.493
603.000	379.034	79.994	19.996	102.906	20.248	12.524	0.510
603.500	379.254	79.993	19.995	102.907	20.245	12.761	0.505
604.000	379.558	79.992	19.995	102.906	20.242	12.954	0.504
604.500	379.789	79.992	19.995	102.905	20.242	12.988	0.530
605.000	380.023	79.992	19.995	102.903	20.243	12.880	0.500
605.500	380.295	79.993	19.995	102.904	20.244	12.845	0.485
606.000	380.531	79.991	19.994	102.904	20.243	12.915	0.506
606.500	380.765	79.994	19.995	102.906	20.242	12.961	0.489
607.000	381.043	79.993	19.996	102.906	20.241	13.070	0.491
607.500	381.302	79.993	19.995	102.907	20.238	13.271	0.525
608.000	381.521	79.992	19.995	102.907	20.240	13.100	0.508
608.500	381.761	79.992	19.995	102.907	20.236	13.415	0.469
609.000	382.032	79.992	19.995	102.907	20.239	13.166	0.485
609.500	382.274	79.992	19.995	102.906	20.236	13.386	0.512
610.000	382.499	79.993	19.995	102.908	20.235	13.445	0.490
610.500	382.762	79.993	19.994	102.909	20.235	13.507	0.478
611.000	383.033	79.992	19.995	102.910	20.235	13.515	0.511
611.500	383.229	79.994	19.995	102.910	20.238	13.284	0.500
612.000	383.477	79.994	19.995	102.910	20.236	13.412	0.455
612.500	383.747	79.992	19.994	102.909	20.236	13.371	0.481
613.000	383.993	79.993	19.994	102.909	20.231	13.739	0.517
613.500	384.251	79.993	19.995	102.909	20.233	13.648	0.510
614.000	384.498	79.992	19.996	102.909	20.230	13.814	0.505
614.500	384.745	79.992	19.995	102.909	20.232	13.672	0.500
615.000	385.007	79.993	19.995	102.909	20.231	13.753	0.502
615.500	385.227	79.994	19.995	102.908	20.230	13.842	0.495
616.000	385.508	79.993	19.996	102.906	20.227	14.046	0.491
616.500	385.769	79.991	19.995	102.901	20.229	13.924	0.522
617.000	386.010	79.993	19.995	102.896	20.224	14.251	0.522
617.500	386.279	79.994	19.997	102.892	20.226	14.166	0.506
618.000	386.486	79.992	19.995	102.888	20.225	14.192	0.493
618.500	386.699	79.993	19.995	102.884	20.225	14.205	0.448
619.000	386.991	79.993	19.995	102.883	20.224	14.310	0.463
619.500	387.284	79.992	19.995	102.886	20.222	14.464	0.545
620.000	387.522	79.994	19.996	102.891	20.218	14.754	0.558
620.500	387.744	79.992	19.996	102.896	20.222	14.416	0.495
621.000	388.019	79.993	19.996	102.901	20.217	14.776	0.479
621.500	388.283	79.994	19.996	102.906	20.217	14.815	0.518
622.000	388.521	79.993	19.996	102.907	20.220	14.612	0.520
622.500	388.741	79.995	19.995	102.907	20.216	14.879	0.480
623.000	389.009	79.993	19.997	102.908	20.218	14.757	0.473
623.500	389.221	79.994	19.995	102.910	20.214	14.985	0.484
624.000	389.475	79.993	19.996	102.913	20.216	14.835	0.474
624.500	389.743	79.994	19.996	102.916	20.214	15.006	0.495
625.000	390.031	79.993	19.996	102.917	20.211	15.241	0.539
625.500	390.259	79.993	19.996	102.916	20.209	15.411	0.536
626.000	390.524	79.994	19.996	102.914	20.211	15.238	0.505
626.500	390.797	79.994	19.996	102.911	20.210	15.315	0.515
627.000	391.019	79.993	19.995	102.907	20.207	15.526	0.517
627.500	391.272	79.993	19.996	102.906	20.210	15.301	0.485
628.000	391.533	79.994	19.996	102.907	20.206	15.599	0.494
628.500	391.788	79.991	19.997	102.907	20.205	15.692	0.515
629.000	392.065	79.992	19.997	102.908	20.206	15.593	0.524
629.500	392.316	79.992	19.996	102.911	20.204	15.741	0.530
630.000	392.586	79.992	19.997	102.911	20.203	15.808	0.525
630.500	392.813	79.994	19.997	102.910	20.202	15.895	0.509
631.000	393.071	79.994	19.997	102.910	20.196	16.323	0.490
631.500	393.303	79.993	19.996	102.910	20.198	16.153	0.487
632.000	393.566	79.994	19.995	102.908	20.198	16.190	0.493
632.500	393.820	79.994	19.997	102.908	20.195	16.398	0.506
633.000	394.116	79.994	19.997	102.907	20.196	16.350	0.534
633.500	394.357	79.992	19.996	102.907	20.192	16.619	0.544
634.000	394.611	79.993	19.995	102.903	20.188	16.883	0.516
634.500	394.855	79.991	19.995	102.898	20.186	17.035	0.496
635.000	395.104	79.993	19.996	102.895	20.186	17.080	0.495
635.500	395.386	79.992	19.995	102.896	20.184	17.199	0.512
636.000	395.620	79.993	19.996	102.896	20.183	17.284	0.524
636.500	395.885	79.993	19.995	102.900	20.183	17.248	0.508
637.000	396.162	79.993	19.997	102.906	20.182	17.369	0.520
637.500	396.372	79.993	19.996	102.907	20.178	17.645	0.514
638.000	396.685	79.994	19.996	102.906	20.176	17.809	0.505
638.500	396.910	79.991	19.995	102.907	20.175	17.848	0.531
639.000	397.173	79.993	19.996	102.907	20.176	17.793	0.513
639.500	397.445	79.991	19.996	102.906	20.173	18.024	0.512
640.000	397.715	79.992	19.996	102.906	20.170	18.206	0.538
640.500	397.955	79.992	19.996	102.908	20.170	18.209	0.526
641.000	398.190	79.992	19.997	102.908	20.168	18.355	0.493
641.500	398.469	79.992	19.996	102.909	20.162	18.833	0.494
642.000	398.722	79.992	19.995	102.910	20.163	18.762	0.523
642.500	398.989	79.992	19.995	102.911	20.162	18.805	0.526
643.000	399.265	79.991	19.996	102.910	20.162	18.852	0.531
643.500	399.518	79.992	19.997	102.910	20.156	19.262	0.535
644.000	399.777	79.993	19.996	102.910	20.154	19.439	0.521
644.500	400.039	79.992	19.996	102.910	20.157	19.149	0.517
645.000	400.289	79.992	19.996	102.910	20.154	19.437	0.516
645.500	400.540	79.993	19.995	102.911	20.152	19.518	0.506
646.000	400.800	79.993	19.997	102.909	20.151	19.589	0.506
646.500	401.056	79.993	19.996	102.909	20.148	19.853	0.514
647.000	401.315	79.992	19.996	102.909	20.144	20.145	0.516
647.500	401.595	79.992	19.996	102.909	20.146	20.009	0.527
648.000	401.822	79.993	19.996	102.909	20.139	20.487	0.522
648.500	402.072	79.992	19.996	102.910	20.139	20.510	0.492
649.000	402.314	79.994	19.995	102.909	20.138	20.589	0.485
649.500	402.568	79.993	19.996	102.909	20.136	20.727	0.494
650.000	402.845	79.995	19.997	102.909	20.130	21.124	0.514
650.500	403.102	79.993	19.996	102.909	20.130	21.175	0.533
651.000	403.330	79.991	19.996	102.906	20.127	21.349	0.510
651.500	403.575	79.993	19.996	102.901	20.128	21.315	0.479
652.000	403.844	79.993	19.995	102.896	20.123	21.639	0.493
652.500	404.113	79.993	19.997	102.894	20.124	21.609	0.526
653.000	404.366	79.994	19.997	102.894	20.117	22.084	0.530
653.500	404.631	79.994	19.996	102.897	20.115	22.234	0.520
654.000	404.888	79.994	19.997	102.902	20.114	22.329	0.520
654.500	405.121	79.992	19.996	102.906	20.108	22.749	0.506
655.000	405.387	79.993	19.996	102.908	20.110	22.645	0.495
655.500	405.644	79.993	19.996	102.907	20.108	22.743	0.511
656.000	405.892	79.993	19.996	102.908	20.105	23.002	0.514
656.500	406.132	79.993	19.996	102.908	20.102	23.208	0.496
657.000	406.391	79.994	19.997	102.909	20.100	23.342	0.494
657.500	406.628	79.992	19.996	102.909	20.098	23.502	0.497
658.000	406.902	79.993	19.996	102.908	20.094	23.816	0.503
658.500	407.147	79.992	19.996	102.908	20.090	24.078	0.515
659.000	407.413	79.993	19.996	102.907	20.090	24.090	0.515
659.500	407.675	79.994	19.996	102.907	20.086	24.389	0.519
660.000	407.907	79.993	19.996	102.907	20.079	24.894	0.511
660.500	408.186	79.994	19.996	102.909	20.078	24.989	0.503
661.000	408.406	79.992	19.996	102.909	20.077	25.056	0.505
661.500	408.678	79.994	19.997	102.910	20.074	25.271	0.495
662.000	408.901	79.994	19.996	102.910	20.071	25.509	0.494
662.500	409.212	79.993	19.996	102.910	20.071	25.446	0.514
663.000	409.443	79.993	19.997	102.910	20.067	25.748	0.538
663.500	409.708	79.993	19.996	102.910	20.062	26.125	0.519
664.000	409.936	79.991	19.996	102.911	20.062	26.165	0.494
664.500	410.170	79.993	19.997	102.911	20.058	26.401	0.477
665.000	410.425	79.993	19.996	102.911	20.055	26.640	0.475
665.500	410.678	79.993	19.995	102.911	20.048	27.141	0.499
666.000	410.936	79.993	19.996	102.911	20.050	27.032	0.510
666.500	411.215	79.991	19.995	102.911	20.045	27.393	0.524
667.000	411.445	79.992	19.995	102.909	20.041	27.651	0.523
667.500	411.706	79.992	19.994	102.909	20.040	27.724	0.500
668.000	411.926	79.994	19.994	102.908	20.034	28.148	0.486
668.500	412.193	79.993	19.995	102.908	20.031	28.399	0.484
669.000	412.456	79.993	19.996	102.907	20.030	28.490	0.509
669.500	412.703	79.993	19.996	102.908	20.025	28.805	0.521
670.000	412.956	79.993	19.995	102.905	20.022	29.042	0.505
670.500	413.221	79.993	19.995	102.904	20.016	29.519	0.509
671.000	413.437	79.993	19.995	102.903	20.016	29.475	0.499
671.500	413.704	79.994	19.996	102.903	20.012	29.784	0.482
672.000	413.921	79.993	19.995	102.903	20.005	30.319	0.483
672.500	414.158	79.995	19.995	102.905	20.004	30.346	0.469
673.000	414.410	79.995	19.995	102.905	20.000	30.639	0.472
673.500	414.647	79.994	19.995	102.906	19.997	30.910	0.489
674.000	414.881	79.995	19.995	102.903	19.993	31.198	0.480
674.500	415.137	79.995	19.995	102.903	19.990	31.379	0.481
675.000	415.350	79.994	19.995	102.901	19.983	31.883	0.479
675.500	415.592	79.997	19.995	102.900	19.980	32.108	0.462
676.000	415.847	79.996	19.995	102.898	19.983	31.911	0.476
676.500	416.116	79.996	19.996	102.900	19.973	32.640	0.510
677.000	416.379	79.995	19.995	102.900	19.973	32.640	0.528
677.500	416.603	79.995	19.996	102.902	19.968	33.007	0.510
678.000	416.842	79.996	19.996	102.903	19.962	33.454	0.475
678.500	417.077	79.995	19.994	102.904	19.961	33.547	0.469
679.000	417.342	79.996	19.996	102.903	19.954	34.008	0.487
679.500	417.589	79.996	19.995	102.902	19.954	33.998	0.506
680.000	417.831	79.995	19.996	102.903	19.948	34.466	0.500
680.500	418.098	79.994	19.997	102.904	19.944	34.757	0.499
681.000	418.295	79.994	19.996	102.905	19.939	35.099	0.487
681.500	418.577	79.996	19.995	102.906	19.938	35.174	0.471
682.000	418.807	79.996	19.996	102.907	19.934	35.486	0.495
682.500	419.024	79.994	19.994	102.905	19.931	35.726	0.480
683.000	419.284	79.994	19.995	102.903	19.927	35.993	0.462
683.500	419.518	79.994	19.995	102.898	19.921	36.431	0.486
684.000	419.750	79.994	19.995	102.896	19.919	36.603	0.480
684.500	419.989	79.994	19.996	102.894	19.913	37.039	0.468
685.000	420.232	79.995	19.995	102.894	19.909	37.296	0.477
685.500	420.468	79.994	19.995	102.896	19.904	37.686	0.480
686.000	420.749	79.993	19.995	102.899	19.904	37.702	0.497
686.500	420.975	79.993	19.996	102.898	19.897	38.190	0.512
687.000	421.184	79.992	19.995	102.899	19.893	38.476	0.471
687.500	421.425	79.994	19.995	102.900	19.890	38.709	0.443
688.000	421.650	79.993	19.995	102.901	19.885	39.087	0.458
688.500	421.920	79.992	19.997	102.903	19.879	39.486	0.481
689.000	422.196	79.992	19.996	102.904	19.875	39.774	0.520
689.500	422.383	79.992	19.996	102.905	19.873	39.948	0.504
690.000	422.648	79.992	19.995	102.906	19.870	40.163	0.457
690.500	422.890	79.994	19.994	102.906	19.863	40.692	0.479
691.000	423.141	79.992	19.995	102.906	19.859	40.972	0.500
691.500	423.345	79.993	19.996	102.908	19.853	41.371	0.474
692.000	423.607	79.992	19.995	102.908	19.848	41.758	0.461
692.500	423.863	79.993	19.996	102.907	19.847	41.797	0.492
