Repository: ulfsri/fsri_materials_database

# Materials and Products Database

## 01_Data

Raw data generated from each apparatus are included here in plain-text format. The data is organized first by material, next by the short name of test apparatus used, and where applicable additional filtering by test settings.

### material.json

Each material directory contains a json file of the same name as the material. This file links the data stored in the repository as well as data and graphs produced by the accompanying scripts (__02_Scripts__) to the respective landing page for the material on the front-end website.

File: 01_Data/PVC_R06/MCC/PVC_R06_MCC_30K_min_211014_R1.txt (part 3 of 4)
T Correction Coefficients:	0	1.024463	0
Time Shift (s):	14
*
Time (s)	Temperature (C)	N2 flow rate (cc/min)	O2 flow rate (cc/min)	Flow Rate (cc/min)	Oxygen (%)	HRR (W/g)	Heating rate (C/s)
697.500	421.173	79.993	19.997	102.868	19.950	24.724	0.508
698.000	421.422	79.992	19.998	102.869	19.945	25.020	0.527
698.500	421.669	79.993	19.997	102.869	19.945	25.024	0.511
699.000	421.912	79.992	19.997	102.870	19.942	25.254	0.493
699.500	422.148	79.993	19.997	102.870	19.934	25.740	0.484
700.000	422.384	79.993	19.998	102.872	19.926	26.329	0.475
700.500	422.668	79.992	19.996	102.872	19.921	26.626	0.496
701.000	422.930	79.993	19.999	102.875	19.918	26.861	0.534
701.500	423.163	79.990	19.997	102.875	19.911	27.279	0.521
702.000	423.444	79.993	19.997	102.876	19.912	27.257	0.505
702.500	423.688	79.992	19.997	102.874	19.904	27.759	0.519
703.000	423.875	79.992	19.996	102.874	19.898	28.148	0.478
703.500	424.196	79.991	19.997	102.872	19.899	28.122	0.469
704.000	424.402	79.992	19.997	102.873	19.886	28.990	0.517
704.500	424.679	79.993	19.997	102.873	19.887	28.897	0.505
705.000	424.915	79.992	19.997	102.873	19.882	29.221	0.498
705.500	425.166	79.992	19.996	102.873	19.877	29.579	0.500
706.000	425.445	79.993	19.997	102.873	19.867	30.269	0.508
706.500	425.731	79.993	19.999	102.873	19.859	30.804	0.547
707.000	425.953	79.993	19.997	102.874	19.858	30.838	0.536
707.500	426.163	79.991	19.997	102.873	19.853	31.151	0.470
708.000	426.434	79.993	19.999	102.872	19.846	31.656	0.457
708.500	426.700	79.993	19.997	102.872	19.839	32.136	0.509
709.000	426.943	79.992	19.997	102.871	19.834	32.477	0.523
709.500	427.222	79.993	19.996	102.870	19.828	32.820	0.515
710.000	427.436	79.994	19.997	102.871	19.819	33.423	0.508
710.500	427.719	79.993	19.998	102.872	19.820	33.414	0.495
711.000	427.958	79.993	19.997	102.873	19.810	34.023	0.509
711.500	428.186	79.992	19.996	102.874	19.799	34.774	0.495
712.000	428.418	79.991	19.996	102.874	19.804	34.438	0.464
712.500	428.731	79.992	19.996	102.870	19.797	34.937	0.502
713.000	428.923	79.993	19.996	102.869	19.792	35.285	0.525
713.500	429.178	79.993	19.998	102.870	19.783	35.878	0.476
714.000	429.438	79.993	19.996	102.869	19.781	35.979	0.481
714.500	429.686	79.993	19.996	102.867	19.777	36.252	0.512
715.000	429.970	79.992	19.996	102.869	19.769	36.772	0.520
715.500	430.225	79.992	19.996	102.869	19.760	37.416	0.535
716.000	430.476	79.992	19.997	102.867	19.752	37.915	0.523
716.500	430.690	79.992	19.995	102.867	19.751	38.018	0.486
717.000	430.925	79.991	19.997	102.870	19.746	38.351	0.457
717.500	431.179	79.992	19.995	102.872	19.738	38.842	0.468
718.000	431.430	79.992	19.996	102.874	19.734	39.148	0.497
718.500	431.677	79.993	19.996	102.876	19.728	39.565	0.502
719.000	431.948	79.991	19.996	102.877	19.722	39.969	0.508
719.500	432.212	79.992	19.996	102.877	19.717	40.276	0.526
720.000	432.392	79.993	19.997	102.877	19.708	40.871	0.490
720.500	432.643	79.992	19.995	102.877	19.704	41.119	0.438
721.000	432.937	79.992	19.997	102.877	19.695	41.735	0.488
721.500	433.206	79.992	19.996	102.874	19.693	41.864	0.554
722.000	433.412	79.991	19.996	102.872	19.690	42.057	0.519
722.500	433.669	79.992	19.995	102.872	19.685	42.392	0.469
723.000	433.907	79.993	19.997	102.871	19.674	43.133	0.479
723.500	434.157	79.993	19.996	102.872	19.665	43.719	0.491
724.000	434.442	79.992	19.996	102.875	19.664	43.848	0.512
724.500	434.685	79.993	19.995	102.875	19.656	44.384	0.532
725.000	434.941	79.993	19.997	102.873	19.653	44.582	0.514
725.500	435.224	79.991	19.995	102.873	19.644	45.147	0.519
726.000	435.475	79.993	19.995	102.872	19.640	45.415	0.536
726.500	435.710	79.993	19.996	102.872	19.636	45.708	0.510
727.000	435.957	79.994	19.998	102.875	19.630	46.075	0.484
727.500	436.225	79.992	19.995	102.876	19.625	46.435	0.499
728.000	436.432	79.993	19.996	102.876	19.619	46.833	0.495
728.500	436.689	79.993	19.996	102.875	19.616	47.056	0.470
729.000	436.970	79.993	19.997	102.874	19.605	47.727	0.501
729.500	437.191	79.995	19.996	102.875	19.599	48.146	0.520
730.000	437.430	79.993	19.995	102.874	19.591	48.697	0.481
730.500	437.677	79.993	19.995	102.873	19.591	48.708	0.473
731.000	437.938	79.995	19.996	102.872	19.585	49.079	0.497
731.500	438.178	79.994	19.996	102.868	19.580	49.413	0.505
732.000	438.433	79.994	19.996	102.864	19.574	49.824	0.498
732.500	438.671	79.994	19.995	102.862	19.574	49.825	0.494
733.000	438.907	79.994	19.996	102.862	19.566	50.358	0.483
733.500	439.184	79.995	19.997	102.862	19.557	51.000	0.493
734.000	439.426	79.994	19.997	102.866	19.551	51.367	0.516
734.500	439.648	79.994	19.996	102.871	19.545	51.802	0.492
735.000	439.926	79.994	19.995	102.874	19.541	52.039	0.482
735.500	440.215	79.994	19.996	102.873	19.536	52.368	0.533
736.000	440.458	79.993	19.998	102.873	19.528	52.891	0.549
736.500	440.681	79.994	19.995	102.873	19.526	53.054	0.499
737.000	440.967	79.993	19.995	102.871	19.522	53.332	0.488
737.500	441.181	79.994	19.996	102.871	19.515	53.807	0.504
738.000	441.457	79.995	19.996	102.871	19.511	54.018	0.494
738.500	441.706	79.994	19.996	102.870	19.513	53.942	0.508
739.000	441.979	79.993	19.996	102.871	19.503	54.609	0.524
739.500	442.211	79.994	19.996	102.871	19.497	54.992	0.514
740.000	442.504	79.992	19.996	102.871	19.486	55.695	0.514
740.500	442.727	79.994	19.997	102.873	19.489	55.486	0.520
741.000	443.004	79.993	19.995	102.874	19.481	56.027	0.508
741.500	443.255	79.994	19.996	102.873	19.476	56.361	0.514
742.000	443.550	79.993	19.995	102.873	19.469	56.838	0.537
742.500	443.770	79.994	19.997	102.873	19.464	57.202	0.531
743.000	444.030	79.993	19.996	102.872	19.457	57.640	0.498
743.500	444.288	79.995	19.996	102.871	19.455	57.816	0.499
744.000	444.539	79.994	19.995	102.869	19.445	58.470	0.514
744.500	444.779	79.995	19.997	102.870	19.438	58.934	0.500
745.000	445.060	79.995	19.997	102.870	19.431	59.363	0.506
745.500	445.320	79.994	19.996	102.874	19.427	59.647	0.531
746.000	445.598	79.993	19.995	102.876	19.419	60.210	0.539
746.500	445.845	79.994	19.996	102.881	19.417	60.305	0.532
747.000	446.078	79.995	19.996	102.882	19.405	61.112	0.502
747.500	446.328	79.993	19.995	102.881	19.405	61.150	0.482
748.000	446.556	79.995	19.995	102.877	19.399	61.559	0.480
748.500	446.840	79.994	19.995	102.876	19.391	62.041	0.495
749.000	447.088	79.995	19.996	102.871	19.388	62.286	0.522
749.500	447.328	79.996	19.996	102.871	19.380	62.815	0.511
750.000	447.607	79.994	19.995	102.871	19.379	62.900	0.503
750.500	447.876	79.997	19.996	102.869	19.372	63.327	0.533
751.000	448.115	79.997	19.996	102.869	19.366	63.755	0.528
751.500	448.385	79.996	19.996	102.870	19.365	63.779	0.508
752.000	448.650	79.996	19.996	102.871	19.359	64.195	0.522
752.500	448.900	79.996	19.996	102.871	19.351	64.720	0.525
753.000	449.129	79.996	19.995	102.869	19.344	65.205	0.497
753.500	449.404	79.996	19.995	102.867	19.341	65.416	0.492
754.000	449.633	79.996	19.995	102.865	19.334	65.841	0.504
754.500	449.890	79.997	19.996	102.864	19.332	66.000	0.495
755.000	450.169	79.996	19.995	102.864	19.325	66.487	0.511
755.500	450.461	79.995	19.995	102.868	19.314	67.183	0.554
756.000	450.675	79.996	19.996	102.869	19.304	67.854	0.539
756.500	450.942	79.996	19.995	102.874	19.306	67.773	0.493
757.000	451.157	79.995	19.995	102.879	19.302	68.011	0.482
757.500	451.461	79.997	19.997	102.883	19.293	68.639	0.500
758.000	451.710	79.995	19.996	102.886	19.290	68.798	0.535
758.500	451.941	79.996	19.995	102.888	19.290	68.815	0.516
759.000	452.207	79.996	19.996	102.884	19.289	68.897	0.488
759.500	452.414	79.996	19.997	102.879	19.280	69.481	0.485
760.000	452.662	79.994	19.996	102.875	19.278	69.634	0.464
760.500	452.951	79.994	19.997	102.871	19.279	69.570	0.496
761.000	453.212	79.994	19.998	102.870	19.275	69.809	0.544
761.500	453.456	79.993	19.997	102.868	19.273	69.942	0.528
762.000	453.690	79.992	19.995	102.862	19.275	69.851	0.491
762.500	453.947	79.993	19.996	102.855	19.280	69.486	0.485
763.000	454.217	79.992	19.996	102.848	19.274	69.918	0.509
763.500	454.501	79.993	19.997	102.841	19.274	69.918	0.540
764.000	454.738	79.992	19.996	102.837	19.280	69.476	0.537
764.500	455.032	79.993	19.995	102.842	19.281	69.414	0.526
765.000	455.300	79.991	19.997	102.849	19.283	69.271	0.547
765.500	455.541	79.992	19.997	102.852	19.291	68.757	0.535
766.000	455.763	79.993	19.996	102.853	19.292	68.680	0.486
766.500	456.051	79.991	19.996	102.861	19.297	68.378	0.486
767.000	456.323	79.992	19.998	102.863	19.300	68.138	0.535
767.500	456.539	79.993	19.996	102.864	19.296	68.449	0.524
768.000	456.817	79.992	19.996	102.868	19.307	67.715	0.491
768.500	457.066	79.993	19.997	102.876	19.302	68.032	0.511
769.000	457.307	79.992	19.997	102.876	19.307	67.693	0.509
769.500	457.532	79.993	19.997	102.876	19.314	67.263	0.478
770.000	457.794	79.993	19.996	102.876	19.311	67.416	0.476
770.500	458.065	79.992	19.995	102.877	19.320	66.833	0.510
771.000	458.321	79.994	19.997	102.876	19.318	66.994	0.530
771.500	458.609	79.992	19.997	102.877	19.327	66.384	0.535
772.000	458.875	79.992	19.997	102.880	19.331	66.104	0.549
772.500	459.158	79.992	19.997	102.881	19.338	65.594	0.552
773.000	459.431	79.993	19.997	102.881	19.343	65.259	0.552
773.500	459.653	79.992	19.996	102.881	19.348	64.918	0.525
774.000	459.903	79.993	19.996	102.879	19.352	64.678	0.484
774.500	460.161	79.993	19.996	102.878	19.360	64.125	0.490
775.000	460.390	79.993	19.996	102.878	19.362	64.037	0.498
775.500	460.651	79.994	19.996	102.877	19.370	63.461	0.489
776.000	460.917	79.993	19.996	102.874	19.370	63.441	0.509
776.500	461.163	79.993	19.996	102.875	19.376	63.089	0.519
777.000	461.395	79.993	19.996	102.873	19.381	62.750	0.494
777.500	461.633	79.993	19.997	102.876	19.379	62.854	0.474
778.000	461.934	79.993	19.996	102.885	19.388	62.292	0.505
778.500	462.208	79.993	19.997	102.890	19.391	62.050	0.557
779.000	462.469	79.992	19.996	102.889	19.395	61.810	0.555
779.500	462.718	79.993	19.995	102.892	19.399	61.568	0.522
780.000	462.998	79.993	19.996	102.892	19.406	61.052	0.519
780.500	463.237	79.993	19.996	102.890	19.402	61.301	0.524
781.000	463.478	79.993	19.995	102.891	19.412	60.624	0.499
781.500	463.760	79.994	19.996	102.893	19.416	60.389	0.501
782.000	464.024	79.993	19.997	102.890	19.420	60.121	0.535
782.500	464.257	79.992	19.996	102.887	19.426	59.709	0.522
783.000	464.521	79.992	19.996	102.883	19.424	59.814	0.497
783.500	464.752	79.994	19.997	102.879	19.428	59.586	0.496
784.000	465.009	79.993	19.996	102.878	19.434	59.153	0.492
784.500	465.295	79.993	19.996	102.878	19.438	58.930	0.516
785.000	465.499	79.992	19.996	102.877	19.438	58.911	0.517
785.500	465.775	79.992	19.996	102.873	19.440	58.758	0.485
786.000	466.031	79.992	19.997	102.872	19.447	58.324	0.506
786.500	466.271	79.992	19.995	102.872	19.447	58.327	0.514
787.000	466.548	79.993	19.997	102.872	19.446	58.409	0.506
787.500	466.794	79.993	19.997	102.873	19.446	58.361	0.520
788.000	467.033	79.993	19.996	102.880	19.455	57.761	0.504
788.500	467.304	79.992	19.996	102.883	19.452	58.017	0.498
789.000	467.566	79.993	19.997	102.882	19.465	57.150	0.522
789.500	467.851	79.993	19.997	102.881	19.461	57.413	0.540
790.000	468.091	79.992	19.996	102.880	19.470	56.768	0.536
790.500	468.341	79.993	19.997	102.874	19.472	56.636	0.508
791.000	468.595	79.991	19.998	102.867	19.480	56.091	0.497
791.500	468.884	79.992	19.997	102.863	19.483	55.910	0.524
792.000	469.140	79.993	19.998	102.855	19.488	55.576	0.544
792.500	469.371	79.992	19.997	102.850	19.497	54.949	0.516
793.000	469.622	79.992	19.997	102.848	19.502	54.605	0.484
793.500	469.876	79.993	19.998	102.846	19.508	54.253	0.494
794.000	470.138	79.992	19.998	102.841	19.515	53.753	0.511
794.500	470.369	79.991	19.997	102.843	19.518	53.581	0.505
795.000	470.669	79.991	19.997	102.840	19.522	53.321	0.512
795.500	470.926	79.992	19.997	102.839	19.528	52.928	0.544
796.000	471.161	79.992	19.998	102.841	19.528	52.920	0.525
796.500	471.418	79.991	19.998	102.849	19.536	52.369	0.492
797.000	471.679	79.991	19.998	102.855	19.540	52.137	0.505
797.500	471.912	79.992	19.997	102.861	19.543	51.893	0.506
798.000	472.185	79.992	19.998	102.864	19.549	51.529	0.500
798.500	472.429	79.992	19.997	102.875	19.548	51.597	0.511
799.000	472.670	79.993	19.997	102.879	19.556	51.065	0.502
799.500	472.935	79.992	19.997	102.880	19.564	50.523	0.496
800.000	473.202	79.991	19.997	102.881	19.566	50.395	0.519
800.500	473.490	79.992	19.998	102.884	19.573	49.894	0.543
801.000	473.729	79.991	19.997	102.880	19.575	49.795	0.541
801.500	473.983	79.993	19.997	102.876	19.587	48.987	0.510
802.000	474.259	79.994	19.997	102.876	19.593	48.573	0.512
802.500	474.523	79.992	19.997	102.873	19.597	48.288	0.535
803.000	474.786	79.992	19.996	102.863	19.603	47.863	0.534
803.500	475.053	79.992	19.997	102.854	19.608	47.539	0.528
804.000	475.279	79.993	19.996	102.849	19.610	47.442	0.511
804.500	475.560	79.993	19.996	102.846	19.611	47.363	0.500
805.000	475.798	79.992	19.997	102.846	19.620	46.718	0.513
805.500	476.040	79.994	19.997	102.853	19.620	46.773	0.500
806.000	476.274	79.992	19.996	102.861	19.626	46.369	0.478
806.500	476.561	79.993	19.996	102.868	19.630	46.065	0.498
807.000	476.773	79.993	19.996	102.873	19.639	45.458	0.510
807.500	477.056	79.995	19.995	102.876	19.636	45.701	0.497
808.000	477.323	79.994	19.996	102.877	19.639	45.487	0.523
808.500	477.552	79.993	19.995	102.877	19.641	45.346	0.523
809.000	477.820	79.994	19.996	102.876	19.640	45.403	0.497
809.500	478.053	79.995	19.995	102.875	19.642	45.278	0.499
810.000	478.348	79.995	19.997	102.874	19.649	44.787	0.515
810.500	478.594	79.994	19.996	102.873	19.651	44.653	0.534
811.000	478.853	79.995	19.996	102.873	19.653	44.547	0.523
811.500	479.114	79.994	19.995	102.872	19.661	44.036	0.513
812.000	479.343	79.995	19.996	102.871	19.655	44.399	0.505
812.500	479.620	79.994	19.995	102.868	19.662	43.949	0.498
813.000	479.841	79.994	19.997	102.861	19.664	43.795	0.502
813.500	480.121	79.994	19.996	102.854	19.665	43.759	0.499
814.000	480.354	79.994	19.996	102.848	19.662	43.963	0.507
814.500	480.629	79.994	19.995	102.841	19.667	43.605	0.511
815.000	480.885	79.994	19.995	102.837	19.675	43.103	0.520
815.500	481.104	79.995	19.996	102.838	19.679	42.775	0.503
816.000	481.380	79.993	19.996	102.837	19.686	42.359	0.484
816.500	481.629	79.993	19.996	102.836	19.687	42.260	0.510
817.000	481.926	79.994	19.997	102.836	19.689	42.161	0.536
817.500	482.183	79.994	19.997	102.836	19.698	41.507	0.551
818.000	482.378	79.993	19.996	102.841	19.699	41.458	0.503
818.500	482.645	79.993	19.996	102.847	19.702	41.255	0.457
819.000	482.907	79.993	19.997	102.849	19.703	41.174	0.495
819.500	483.157	79.993	19.996	102.849	19.710	40.726	0.521
820.000	483.408	79.993	19.995	102.847	19.717	40.268	0.507
820.500	483.658	79.993	19.996	102.846	19.710	40.693	0.501
821.000	483.899	79.992	19.997	102.846	19.717	40.245	0.496
821.500	484.181	79.993	19.996	102.852	19.716	40.340	0.507
822.000	484.401	79.992	19.996	102.856	19.718	40.186	0.512
822.500	484.638	79.992	19.997	102.858	19.723	39.829	0.480
823.000	484.898	79.993	19.997	102.857	19.722	39.951	0.477
823.500	485.162	79.993	19.995	102.859	19.725	39.726	0.510
824.000	485.398	79.992	19.996	102.857	19.731	39.354	0.512
824.500	485.652	79.992	19.996	102.859	19.731	39.304	0.495
825.000	485.941	79.994	19.996	102.863	19.736	38.959	0.517
825.500	486.129	79.994	19.996	102.863	19.737	38.943	0.510
826.000	486.392	79.992	19.996	102.857	19.741	38.655	0.464
826.500	486.600	79.994	19.997	102.855	19.739	38.782	0.461
827.000	486.831	79.994	19.996	102.853	19.741	38.623	0.455
827.500	487.102	79.995	19.997	102.852	19.742	38.592	0.471
828.000	487.326	79.993	19.996	102.849	19.746	38.312	0.498
828.500	487.558	79.994	19.996	102.849	19.747	38.228	0.476
829.000	487.750	79.995	19.996	102.849	19.751	37.983	0.440
829.500	488.027	79.994	19.996	102.846	19.749	38.119	0.446
830.000	488.240	79.993	19.996	102.842	19.754	37.816	0.479
830.500	488.491	79.995	19.995	102.843	19.754	37.794	0.477
831.000	488.727	79.996	19.996	102.843	19.752	37.908	0.475
831.500	488.982	79.994	19.996	102.839	19.757	37.572	0.489
832.000	489.221	79.995	19.995	102.846	19.764	37.148	0.493
832.500	489.471	79.997	19.996	102.852	19.768	36.842	0.492
833.000	489.718	79.996	19.995	102.850	19.775	36.372	0.493
833.500	489.959	79.994	19.996	102.849	19.778	36.218	0.492
834.000	490.192	79.994	19.995	102.852	19.785	35.733	0.480
834.500	490.470	79.994	19.995	102.844	19.791	35.315	0.492
835.000	490.679	79.996	19.995	102.837	19.798	34.864	0.499
835.500	490.908	79.994	19.995	102.836	19.803	34.521	0.462
836.000	491.131	79.995	19.995	102.835	19.808	34.165	0.445
836.500	491.392	79.993	19.996	102.833	19.817	33.599	0.468
837.000	491.643	79.994	19.996	102.832	19.818	33.501	0.498
837.500	491.833	79.994	19.995	102.833	19.823	33.196	0.477
838.000	492.096	79.994	19.995	102.834	19.827	32.880	0.447
838.500	492.320	79.995	19.996	102.835	19.831	32.669	0.470
839.000	492.589	79.994	19.994	102.836	19.838	32.190	0.490
839.500	492.781	79.994	19.995	102.844	19.847	31.599	0.477
840.000	493.053	79.994	19.996	102.853	19.844	31.776	0.463
840.500	493.272	79.994	19.995	102.860	19.851	31.312	0.478
841.000	493.493	79.992	19.996	102.867	19.856	30.999	0.466
841.500	493.718	79.992	19.995	102.874	19.858	30.822	0.443
842.000	493.983	79.992	19.996	102.874	19.860	30.677	0.468
842.500	494.223	79.993	19.995	102.875	19.863	30.482	0.497
843.000	494.448	79.992	19.995	102.875	19.873	29.818	0.485
843.500	494.695	79.992	19.996	102.875	19.878	29.530	0.469
844.000	494.958	79.993	19.996	102.873	19.881	29.276	0.491
844.500	495.155	79.992	19.995	102.865	19.888	28.813	0.485
845.000	495.379	79.992	19.995	102.858	19.892	28.539	0.440
845.500	495.635	79.993	19.996	102.849	19.898	28.148	0.450
846.000	495.866	79.994	19.997	102.842	19.900	28.039	0.484
846.500	496.089	79.992	19.996	102.837	19.906	27.633	0.471
847.000	496.366	79.992	19.996	102.837	19.911	27.294	0.477
847.500	496.559	79.991	19.996	102.838	19.912	27.229	0.485
848.000	496.804	79.992	19.996	102.839	19.919	26.764	0.453
848.500	497.043	79.992	19.996	102.842	19.926	26.305	0.461
849.000	497.271	79.993	19.996	102.850	19.925	26.359	0.476
849.500	497.503	79.991	19.995	102.858	19.932	25.870	0.464
850.000	497.770	79.993	19.997	102.865	19.935	25.699	0.479
850.500	498.004	79.994	19.996	102.872	19.946	24.983	0.499
851.000	498.214	79.992	19.997	102.876	19.949	24.765	0.472
851.500	498.466	79.994	19.997	102.874	19.950	24.718	0.453
852.000	498.685	79.993	19.997	102.867	19.952	24.583	0.467
852.500	498.934	79.993	19.996	102.859	19.955	24.383	0.470
853.000	499.170	79.994	19.997	102.850	19.966	23.635	0.477
853.500	499.443	79.993	19.998	102.850	19.966	23.583	0.497
854.000	499.658	79.994	19.995	102.847	19.972	23.211	0.499
854.500	499.924	79.993	19.997	102.846	19.972	23.198	0.485
855.000	500.153	79.993	19.996	102.846	19.980	22.659	0.488
855.500	500.426	79.994	19.997	102.847	19.981	22.612	0.498
856.000	500.631	79.992	19.995	102.841	19.988	22.115	0.490
856.500	500.898	79.993	19.996	102.841	19.991	21.925	0.475
857.000	501.102	79.993	19.997	102.841	19.995	21.659	0.471
857.500	501.341	79.993	19.997	102.842	19.996	21.600	0.457
858.000	501.594	79.994	19.996	102.843	20.002	21.244	0.467
858.500	501.829	79.994	19.998	102.842	20.004	21.055	0.490
859.000	502.086	79.992	19.996	102.840	20.006	20.926	0.490
859.500	502.344	79.994	19.997	102.844	20.012	20.527	0.503
860.000	502.545	79.994	19.996	102.846	20.016	20.245	0.487
860.500	502.787	79.993	19.996	102.844	20.017	20.181	0.451
861.000	503.046	79.994	19.997	102.844	20.026	19.620	0.472
861.500	503.299	79.993	19.996	102.849	20.027	19.517	0.506
862.000	503.519	79.993	19.997	102.851	20.028	19.489	0.492
862.500	503.765	79.992	19.997	102.850	20.029	19.426	0.469
863.000	504.016	79.992	19.996	102.850	20.037	18.896	0.482
863.500	504.274	79.993	19.997	102.849	20.042	18.542	0.503
864.000	504.509	79.992	19.996	102.845	20.043	18.482	0.501
864.500	504.769	79.995	19.997	102.838	20.053	17.774	0.494
865.000	505.006	79.994	19.998	102.838	20.051	17.932	0.496
865.500	505.276	79.992	19.996	102.839	20.053	17.816	0.502
866.000	505.468	79.995	19.997	102.839	20.057	17.543	0.484
866.500	505.767	79.994	19.996	102.838	20.059	17.398	0.477
867.000	505.980	79.993	19.998	102.844	20.060	17.342	0.502
867.500	506.233	79.994	19.996	102.849	20.067	16.880	0.489
868.000	506.493	79.993	19.997	102.852	20.072	16.498	0.489
868.500	506.746	79.993	19.997	102.855	20.069	16.729	0.513
869.000	507.001	79.994	19.997	102.863	20.076	16.286	0.511
869.500	507.233	79.992	19.996	102.859	20.082	15.842	0.498
870.000	507.485	79.992	19.996	102.854	20.083	15.794	0.485
870.500	507.713	79.994	19.996	102.851	20.087	15.556	0.481
871.000	507.932	79.992	19.997	102.851	20.089	15.409	0.463
871.500	508.205	79.993	19.998	102.848	20.089	15.366	0.470
872.000	508.432	79.993	19.996	102.847	20.091	15.235	0.496
872.500	508.683	79.992	19.997	102.845	20.099	14.733	0.489
873.000	508.927	79.993	19.996	102.844	20.099	14.701	0.487
873.500	509.203	79.992	19.997	102.841	20.099	14.703	0.508
874.000	509.426	79.993	19.998	102.840	20.104	14.388	0.510
874.500	509.666	79.992	19.997	102.841	20.108	14.150	0.481
875.000	509.901	79.992	19.998	102.847	20.117	13.535	0.468
875.500	510.185	79.993	19.996	102.849	20.115	13.659	0.497
876.000	510.386	79.993	19.997	102.849	20.118	13.455	0.502
876.500	510.666	79.993	19.997	102.846	20.121	13.225	0.483
877.000	510.908	79.994	19.997	102.841	20.121	13.225	0.501
877.500	511.162	79.992	19.997	102.836	20.126	12.891	0.509
878.000	511.413	79.992	19.998	102.837	20.127	12.833	0.500
878.500	511.667	79.991	19.998	102.841	20.129	12.696	0.505
879.000	511.922	79.992	19.997	102.845	20.137	12.166	0.507
879.500	512.170	79.992	19.997	102.848	20.137	12.181	0.506
880.000	512.416	79.992	19.998	102.848	20.139	12.078	0.498
880.500	512.593	79.990	19.997	102.844	20.142	11.842	0.459
881.000	512.854	79.992	19.997	102.841	20.142	11.818	0.431
881.500	513.137	79.993	19.998	102.837	20.148	11.435	0.491
882.000	513.370	79.992	19.997	102.834	20.147	11.529	0.530
882.500	513.633	79.993	19.997	102.834	20.150	11.340	0.506
883.000	513.888	79.993	19.997	102.834	20.150	11.327	0.507
883.500	514.175	79.994	19.998	102.835	20.156	10.933	0.530
884.000	514.459	79.994	19.997	102.836	20.156	10.946	0.557
884.500	514.684	79.994	19.997	102.836	20.161	10.588	0.540
885.000	514.915	79.993	19.998	102.836	20.157	10.874	0.482
885.500	515.185	79.993	19.998	102.838	20.163	10.451	0.478
886.000	515.423	79.994	19.998	102.839	20.163	10.425	0.504
886.500	515.693	79.993	19.998	102.838	20.171	9.928	0.509
887.000	515.943	79.994	19.997	102.838	20.168	10.116	0.514
887.500	516.240	79.993	19.997	102.837	20.170	9.983	0.533
888.000	516.478	79.993	19.997	102.835	20.171	9.916	0.541
888.500	516.724	79.993	19.997	102.832	20.173	9.786	0.510
889.000	516.990	79.995	19.998	102.831	20.174	9.732	0.498
889.500	517.246	79.995	19.997	102.832	20.174	9.726	0.516
890.000	517.515	79.994	19.996	102.833	20.177	9.541	0.524
890.500	517.748	79.994	19.997	102.833	20.180	9.308	0.514
891.000	517.992	79.994	19.996	102.835	20.184	9.072	0.489
891.500	518.224	79.994	19.996	102.836	20.182	9.187	0.476
892.000	518.522	79.995	19.997	102.836	20.188	8.756	0.503
892.500	518.766	79.993	19.997	102.836	20.186	8.901	0.536
893.000	519.041	79.995	19.997	102.836	20.192	8.540	0.530
893.500	519.306	79.992	19.996	102.836	20.191	8.590	0.529
894.000	519.549	79.994	19.996	102.836	20.195	8.338	0.524
894.500	519.811	79.993	19.995	102.836	20.198	8.074	0.507
895.000	520.058	79.994	19.995	102.836	20.199	8.071	0.507
895.500	520.332	79.993	19.996	102.837	20.200	7.974	0.515
896.000	520.597	79.994	19.996	102.845	20.203	7.755	0.530
896.500	520.823	79.994	19.995	102.851	20.204	7.681	0.515
897.000	521.116	79.994	19.996	102.856	20.204	7.675	0.505
897.500	521.342	79.993	19.997	102.857	20.208	7.438	0.519
898.000	521.587	79.993	19.996	102.858	20.207	7.488	0.495
898.500	521.859	79.995	19.996	102.850	20.208	7.420	0.494
899.000	522.101	79.994	19.996	102.843	20.213	7.103	0.515
899.500	522.366	79.994	19.997	102.838	20.214	7.042	0.511
900.000	522.596	79.995	19.996	102.838	20.212	7.175	0.502
900.500	522.855	79.993	19.997	102.836	20.221	6.536	0.492
901.000	523.131	79.994	19.996	102.836	20.217	6.819	0.512
901.500	523.382	79.994	19.996	102.837	20.222	6.502	0.531
902.000	523.672	79.993	19.996	102.837	20.225	6.269	0.534
902.500	523.916	79.994	19.996	102.837	20.224	6.360	0.538
903.000	524.190	79.993	19.995	102.845	20.229	6.048	0.526
903.500	524.438	79.993	19.996	102.848	20.226	6.230	0.520
904.000	524.700	79.994	19.996	102.850	20.230	5.945	0.515
904.500	524.989	79.994	19.995	102.853	20.229	6.002	0.531
905.000	525.231	79.994	19.996	102.856	20.228	6.104	0.542
905.500	525.492	79.994	19.996	102.849	20.233	5.778	0.517
906.000	525.759	79.994	19.995	102.846	20.233	5.739	0.515
906.500	526.027	79.993	19.996	102.843	20.232	5.839	0.531
907.000	526.282	79.993	19.996	102.843	20.235	5.648	0.529
907.500	526.536	79.994	19.994	102.840	20.239	5.364	0.516
908.000	526.812	79.992	19.995	102.839	20.242	5.194	0.519
908.500	527.039	79.994	19.997	102.840	20.243	5.101	0.516
909.000	527.336	79.995	19.996	102.840	20.247	4.797	0.514
909.500	527.601	79.995	19.996	102.839	20.245	4.958	0.543
910.000	527.878	79.994	19.995	102.840	20.248	4.792	0.552
910.500	528.135	79.994	19.995	102.840	20.250	4.629	0.538
911.000	528.427	79.994	19.995	102.840	20.249	4.686	0.541
911.500	528.668	79.994	19.996	102.838	20.249	4.721	0.541
912.000	528.915	79.995	19.995	102.837	20.255	4.277	0.511
912.500	529.214	79.995	19.995	102.835	20.253	4.421	0.517
913.000	529.461	79.995	19.995	102.838	20.258	4.110	0.546
913.500	529.764	79.995	19.996	102.842	20.255	4.303	0.548
914.000	529.995	79.995	19.995	102.842	20.263	3.780	0.542
914.500	530.256	79.995	19.997	102.842	20.258	4.090	0.514
915.000	530.576	79.994	19.995	102.842	20.260	3.973	0.537
915.500	530.816	79.995	19.996	102.838	20.260	3.975	0.570
916.000	531.053	79.994	19.996	102.835	20.260	3.938	0.518
916.500	531.328	79.995	19.995	102.836	20.266	3.541	0.495
917.000	531.589	79.995	19.996	102.838	20.263	3.737	0.524
917.500	531.857	79.995	19.996	102.837	20.268	3.400	0.532
918.000	532.150	79.993	19.996	102.837	20.270	3.276	0.545
918.500	532.383	79.995	19.996	102.836	20.266	3.547	0.544
919.000	532.655	79.994	19.996	102.835	20.268	3.450	0.515
919.500	532.905	79.993	19.996	102.833	20.265	3.660	0.513
920.000	533.189	79.992	19.996	102.833	20.267	3.493	0.528
920.500	533.420	79.991	19.995	102.833	20.271	3.252	0.525
921.000	533.715	79.993	19.996	102.833	20.274	3.046	0.520
921.500	534.009	79.993	19.996	102.835	20.275	2.948	0.557
922.000	534.280	79.992	19.996	102.836	20.269	3.330	0.577
922.500	534.555	79.994	19.995	102.837	20.277	2.854	0.556
923.000	534.801	79.993	19.997	102.837	20.277	2.828	0.534
923.500	535.074	79.993	19.996	102.841	20.277	2.798	0.520
924.000	535.345	79.993	19.996	102.839	20.278	2.744	0.532
924.500	535.627	79.993	19.996	102.838	20.274	3.024	0.549
925.000	535.908	79.993	19.996	102.839	20.276	2.896	0.558
925.500	536.164	79.994	19.996	102.839	20.281	2.581	0.550
926.000	536.427	79.993	19.997	102.837	20.278	2.757	0.528
926.500	536.705	79.993	19.995	102.837	20.279	2.705	0.530
927.000	536.973	79.993	19.996	102.837	20.280	2.639	0.544
927.500	537.221	79.993	19.995	102.836	20.278	2.787	0.531
928.000	537.477	79.991	19.995	102.835	20.280	2.616	0.510
928.500	537.766	79.994	19.996	102.835	20.281	2.539	0.524
929.000	538.020	79.993	19.995	102.833	20.286	2.244	0.544
929.500	538.280	79.993	19.996	102.833	20.285	2.261	0.529
930.000	538.596	79.994	19.997	102.833	20.285	2.307	0.546
930.500	538.784	79.994	19.996	102.833	20.286	2.240	0.540
931.000	539.105	79.995	19.996	102.833	20.284	2.366	0.506
931.500	539.374	79.992	19.996	102.834	20.284	2.350	0.549
932.000	539.647	79.993	19.997	102.835	20.284	2.366	0.566
932.500	539.868	79.992	19.995	102.837	20.284	2.346	0.518
933.000	540.115	79.994	19.995	102.838	20.289	2.010	0.481
933.500	540.384	79.994	19.995	102.839	20.288	2.094	0.492
934.000	540.664	79.993	19.996	102.841	20.289	2.031	0.532
934.500	540.907	79.993	19.997	102.841	20.291	1.910	0.536
935.000	541.202	79.992	19.995	102.838	20.296	1.562	0.531
935.500	541.460	79.992	19.996	102.837	20.290	1.948	0.545
936.000	541.726	79.993	19.996	102.835	20.293	1.725	0.538
936.500	542.004	79.993	19.996	102.833	20.293	1.747	0.534
937.000	542.255	79.994	19.997	102.833	20.296	1.569	0.536
937.500	542.508	79.993	19.996	102.834	20.294	1.701	0.516
938.000	542.795	79.993	19.996	102.835	20.297	1.499	0.522
938.500	543.020	79.992	19.996	102.835	20.297	1.477	0.526
939.000	543.287	79.992	19.996	102.835	20.299	1.327	0.502
939.500	543.555	79.993	19.996	102.834	20.299	1.338	0.513
940.000	543.852	79.993	19.997	102.834	20.301	1.190	0.550
940.500	544.090	79.993	19.997	102.834	20.299	1.332	0.550
941.000	544.353	79.991	19.996	102.834	20.296	1.579	0.518
941.500	544.604	79.992	19.997	102.834	20.301	1.195	0.508
942.000	544.894	79.993	19.996	102.835	20.301	1.253	0.528
942.500	545.150	79.993	19.997	102.835	20.299	1.332	0.543
943.000	545.407	79.992	19.997	102.834	20.301	1.201	0.530
943.500	545.636	79.994	19.997	102.829	20.302	1.173	0.500
944.000	545.917	79.991	19.998	102.823	20.300	1.308	0.498
944.500	546.182	79.993	19.996	102.822	20.304	0.993	0.527
945.000	546.426	79.992	19.996	102.825	20.304	1.042	0.527
945.500	546.686	79.993	19.998	102.829	20.300	1.281	0.507
946.000	546.949	79.993	19.997	102.833	20.300	1.299	0.513
946.500	547.204	79.993	19.997	102.839	20.301	1.192	0.520
947.000	547.461	79.994	19.997	102.838	20.304	0.993	0.515
947.500	547.761	79.993	19.997	102.835	20.304	0.990	0.535
948.000	548.004	79.991	19.996	102.833	20.307	0.827	0.550
948.500	548.253	79.991	19.998	102.834	20.308	0.745	0.517
949.000	548.515	79.992	19.996	102.834	20.304	1.023	0.502
949.500	548.762	79.991	19.997	102.835	20.307	0.814	0.510
950.000	549.031	79.994	19.997	102.835	20.303	1.086	0.512
950.500	549.300	79.994	19.997	102.835	20.301	1.236	0.527
951.000	549.525	79.992	19.997	102.834	20.304	1.038	0.517
951.500	549.810	79.993	19.997	102.835	20.306	0.869	0.502
952.000	550.098	79.991	19.997	102.835	20.307	0.812	0.541
952.500	550.329	79.993	19.997	102.835	20.309	0.680	0.546
953.000	550.615	79.992	19.996	102.839	20.309	0.702	0.518
953.500	550.848	79.993	19.997	102.842	20.308	0.721	0.518
954.000	551.091	79.991	19.997	102.846	20.307	0.795	0.497
954.500	551.378	79.992	19.997	102.851	20.307	0.814	0.503
955.000	551.624	79.991	19.996	102.856	20.312	0.515	0.531
955.500	551.877	79.991	19.997	102.852	20.310	0.593	0.516
956.000	552.149	79.992	19.998	102.856	20.309	0.665	0.512
956.500	552.424	79.992	19.996	102.860	20.313	0.424	0.536
957.000	552.690	79.993	19.996	102.859	20.316	0.235	0.544
957.500	552.973	79.992	19.997	102.854	20.315	0.259	0.545
958.000	553.246	79.992	19.997	102.857	20.315	0.298	0.553
958.500	553.500	79.993	19.996	102.852	20.314	0.347	0.542
959.000	553.733	79.992	19.996	102.846	20.312	0.495	0.507
959.500	554.033	79.991	19.996	102.844	20.313	0.397	0.509
960.000	554.302	79.991	19.996	102.848	20.313	0.395	0.551
960.500	554.564	79.991	19.996	102.851	20.316	0.213	0.551
961.000	554.871	79.993	19.997	102.853	20.318	0.117	0.550
961.500	555.155	79.992	19.996	102.854	20.320	-0.039	0.579
962.000	555.407	79.992	19.997	102.856	20.320	-0.041	0.563
962.500	555.681	79.994	19.997	102.855	20.316	0.228	0.531
963.000	555.965	79.992	19.996	102.851	20.315	0.313	0.542
963.500	556.235	79.992	19.997	102.852	20.315	0.311	0.556
964.000	556.508	79.994	19.996	102.849	20.319	0.011	0.549
964.500	556.788	79.995	19.997	102.845	20.318	0.080	0.548
965.000	557.054	79.994	19.995	102.843	20.316	0.232	0.549
965.500	557.346	79.994	19.996	102.844	20.318	0.057	0.552
966.000	557.607	79.992	19.996	102.840	20.315	0.254	0.556
966.500	557.886	79.993	19.996	102.840	20.319	0.013	0.547
967.000	558.191	79.994	19.997	102.840	20.319	-0.006	0.562
967.500	558.432	79.993	19.997	102.840	20.319	0.032	0.565
968.000	558.703	79.994	19.996	102.836	20.322	-0.195	0.529
968.500	558.979	79.993	19.996	102.835	20.323	-0.246	0.529
969.000	559.269	79.994	19.996	102.836	20.320	-0.056	0.556
969.500	559.526	79.992	19.997	102.836	20.324	-0.348	0.556
970.000	559.836	79.993	19.997	102.837	20.322	-0.169	0.557
970.500	560.125	79.992	19.997	102.839	20.322	-0.178	0.583
971.000	560.392	79.992	19.996	102.844	20.321	-0.120	0.577
971.500	560.691	79.993	19.998	102.844	20.325	-0.400	0.561
972.000	560.948	79.991	19.998	102.844	20.322	-0.193	0.561
972.500	561.237	79.992	19.996	102.844	20.327	-0.530	0.551
973.000	561.545	79.992	19.996	102.843	20.322	-0.208	0.572
973.500	561.838	79.992	19.997	102.838	20.325	-0.380	0.599
974.000	562.063	79.994	19.997	102.837	20.321	-0.141	0.559
974.500	562.375	79.992	19.997	102.836	20.319	0.039	0.527
975.000	562.629	79.992	19.996	102.836	20.324	-0.341	0.551
975.500	562.917	79.993	19.996	102.836	20.325	-0.356	0.554
976.000	563.226	79.992	19.996	102.836	20.324	-0.302	0.569
976.500	563.472	79.993	19.997	102.836	20.326	-0.419	0.577
977.000	563.713	79.993	19.997	102.836	20.322	-0.198	0.521
977.500	564.046	79.993	19.997	102.839	20.322	-0.215	0.530
978.000	564.296	79.992	19.996	102.840	20.323	-0.263	0.578
978.500	564.593	79.993	19.997	102.838	20.322	-0.191	0.565
979.000	564.841	79.993	19.996	102.836	20.324	-0.298	0.547
979.500	565.124	79.992	19.997	102.836	20.325	-0.393	0.538
980.000	565.396	79.992	19.997	102.833	20.325	-0.352	0.542
980.500	565.640	79.992	19.997	102.832	20.323	-0.282	0.536
981.000	565.983	79.993	19.997	102.833	20.325	-0.402	0.552
981.500	566.272	79.994	19.996	102.835	20.321	-0.102	0.609
982.000	566.549	79.993	19.995	102.834	20.326	-0.461	0.599
982.500	566.839	79.992	19.995	102.833	20.327	-0.485	0.566
983.000	567.091	79.993	19.996	102.833	20.324	-0.285	0.555
983.500	567.373	79.992	19.996	102.833	20.323	-0.237	0.538
984.000	567.622	79.996	19.995	102.833	20.325	-0.361	0.532
984.500	567.927	79.994	19.995	102.833	20.324	-0.343	0.542
985.000	568.216	79.994	19.995	102.833	20.324	-0.345	0.574
985.500	568.493	79.994	19.995	102.833	20.330	-0.700	0.580
986.000	568.758	79.994	19.995	102.833	20.323	-0.222	0.554
986.500	569.048	79.994	19.995	102.833	20.329	-0.673	0.548
987.000	569.351	79.994	19.996	102.833	20.326	-0.447	0.574
987.500	569.612	79.994	19.995	102.833	20.324	-0.348	0.579
988.000	569.869	79.995	19.995	102.833	20.325	-0.415	0.541
988.500	570.194	79.993	19.995	102.833	20.332	-0.834	0.550
989.000	570.467	79.994	19.996	102.832	20.324	-0.345	0.590
989.500	570.731	79.995	19.996	102.831	20.326	-0.469	0.568
990.000	570.978	79.994	19.996	102.832	20.330	-0.695	0.524
990.500	571.215	79.994	19.996	102.832	20.323	-0.239	0.498
991.000	571.507	79.995	19.997	102.833	20.329	-0.636	0.506
991.500	571.762	79.995	19.995	102.837	20.329	-0.639	0.538
992.000	572.082	79.995	19.995	102.840	20.326	-0.456	0.561
992.500	572.357	79.994	19.995	102.840	20.327	-0.493	0.585
993.000	572.634	79.994	19.995	102.839	20.327	-0.548	0.573
993.500	572.878	79.994	19.995	102.839	20.332	-0.828	0.537
994.000	573.178	79.994	19.996	102.836	20.327	-0.545	0.532
994.500	573.449	79.994	19.996	102.833	20.330	-0.713	0.557
995.000	573.749	79.993	19.995	102.833	20.330	-0.728	0.571
995.500	574.049	79.993	19.995	102.835	20.331	-0.813	0.585
996.000	574.343	79.993	19.995	102.835	20.330	-0.699	0.597
996.500	574.624	79.993	19.996	102.833	20.331	-0.760	0.585
997.000	574.869	79.993	19.996	102.834	20.328	-0.615	0.551
997.500	575.178	79.993	19.996	102.835	20.329	-0.624	0.540
998.000	575.443	79.991	19.996	102.834	20.331	-0.754	0.564
998.500	575.700	79.991	19.995	102.833	20.329	-0.671	0.549
999.000	575.996	79.991	19.997	102.833	20.328	-0.587	0.538
999.500	576.266	79.993	19.998	102.833	20.334	-0.982	0.559
1000.000	576.535	79.991	19.996	102.832	20.330	-0.695	0.552
1000.500	576.804	79.992	19.996	102.833	20.333	-0.941	0.538
1001.000	577.064	79.991	19.996	102.834	20.333	-0.939	0.534
1001.500	577.354	79.991	19.996	102.836	20.332	-0.865	0.540
1002.000	577.603	79.992	19.996	102.835	20.333	-0.917	0.545
1002.500	577.904	79.992	19.997	102.836	20.331	-0.773	0.545
1003.000	578.166	79.992	19.995	102.835	20.333	-0.947	0.556
1003.500	578.420	79.992	19.996	102.835	20.329	-0.678	0.539
1004.000	578.694	79.993	19.997	102.834	20.334	-1.001	0.522
1004.500	578.983	79.990	19.997	102.834	20.331	-0.786	0.546
1005.000	579.245	79.991	19.996	102.832	20.334	-1.004	0.557
1005.500	579.528	79.992	19.996	102.830	20.330	-0.736	0.548
1006.000	579.808	79.994	19.996	102.830	20.336	-1.114	0.554
1006.500	580.040	79.993	19.996	102.831	20.334	-0.956	0.537
1007.000	580.361	79.993	19.996	102.829	20.333	-0.906	0.533
1007.500	580.614	79.993	19.996	102.827	20.332	-0.856	0.564
1008.000	580.869	79.993	19.996	102.829	20.332	-0.862	0.541
1008.500	581.119	79.993	19.995	102.830	20.331	-0.813	0.507
1009.000	581.412	79.992	19.997	102.828	20.335	-1.019	0.524
1009.500	581.720	79.992	19.996	102.830	20.334	-1.014	0.572
1010.000	581.974	79.993	19.996	102.834	20.333	-0.889	0.581
1010.500	582.226	79.993	19.996	102.834	20.332	-0.841	0.534
1011.000	582.478	79.992	19.996	102.834	20.330	-0.704	0.505
1011.500	582.756	79.992	19.997	102.834	20.331	-0.769	0.517
1012.000	583.019	79.993	19.996	102.835	20.331	-0.786	0.536
1012.500	583.290	79.993	19.995	102.835	20.332	-0.880	0.537
1013.000	583.589	79.991	19.995	102.835	20.332	-0.832	0.552
1013.500	583.822	79.993	19.995	102.835	20.333	-0.893	0.551
1014.000	584.092	79.991	19.994	102.835	20.334	-1.008	0.518
1014.500	584.364	79.992	19.995	102.835	20.336	-1.099	0.522
1015.000	584.624	79.993	19.997	102.835	20.332	-0.819	0.537
1015.500	584.883	79.994	19.996	102.836	20.337	-1.201	0.526
1016.000	585.167	79.993	19.995	102.836	20.335	-1.049	0.531
1016.500	585.391	79.993	19.995	102.837	20.335	-1.065	0.525
1017.000	585.679	79.994	19.996	102.837	20.335	-1.067	0.510
1017.500	585.939	79.993	19.994	102.837	20.336	-1.145	0.530
1018.000	586.206	79.992	19.996	102.837	20.334	-0.954	0.538
1018.500	586.476	79.994	19.995	102.836	20.337	-1.217	0.532
1019.000	586.726	79.994	19.995	102.835	20.339	-1.343	0.528
1019.500	587.008	79.992	19.995	102.835	20.336	-1.136	0.526
1020.000	587.275	79.993	19.996	102.835	20.339	-1.325	0.540
1020.500	587.500	79.994	19.996	102.836	20.338	-1.264	0.521
1021.000	587.764	79.991	19.995	102.836	20.334	-0.962	0.491
1021.500	588.056	79.992	19.996	102.835	20.337	-1.206	0.522
1022.000	588.284	79.993	19.994	102.828	20.336	-1.125	0.538
1022.500	588.540	79.993	19.995	102.827	20.337	-1.175	0.502
1023.000	588.850	79.992	19.997	102.826	20.337	-1.188	0.525
1023.500	589.070	79.993	19.996	102.828	20.339	-1.308	0.548
1024.000	589.368	79.992	19.996	102.830	20.338	-1.229	0.524
1024.499	589.609	79.992	19.995	102.837	20.335	-1.084	0.528
1024.999	589.894	79.991	19.995	102.838	20.339	-1.312	0.533
1025.499	590.128	79.991	19.996	102.837	20.339	-1.343	0.523
1025.999	590.385	79.991	19.995	102.836	20.336	-1.141	0.505
1026.499	590.665	79.992	19.996	102.835	20.338	-1.260	0.514
1026.999	590.915	79.992	19.996	102.835	20.342	-1.516	0.534
1027.499	591.190	79.992	19.995	102.835	20.336	-1.147	0.527
1027.999	591.435	79.990	19.994	102.835	20.339	-1.317	0.522
1028.499	591.721	79.992	19.995	102.835	20.341	-1.447	0.525
1028.999	591.989	79.991	19.996	102.835	20.335	-1.067	0.543
1029.499	592.233	79.990	19.996	102.834	20.339	-1.310	0.533
1029.999	592.491	79.990	19.996	102.833	20.341	-1.427	0.507
1030.499	592.795	79.992	19.996	102.833	20.341	-1.455	0.532
1030.999	593.042	79.991	19.996	102.834	20.339	-1.342	0.556
1031.499	593.306	79.991	19.997	102.835	20.341	-1.438	0.531
1031.999	593.536	79.991	19.997	102.837	20.342	-1.492	0.503
1032.499	593.816	79.991	19.997	102.838	20.343	-1.616	0.502
1033.000	594.088	79.990	19.997	102.837	20.339	-1.345	0.531
1033.500	594.362	79.991	19.997	102.836	20.341	-1.441	0.549
1033.999	594.625	79.992	19.996	102.836	20.340	-1.369	0.541
1034.499	594.866	79.991	19.997	102.837	20.344	-1.642	0.520
1034.999	595.146	79.994	19.996	102.839	20.342	-1.530	0.513
1035.499	595.394	79.991	19.996	102.840	20.344	-1.670	0.524
1035.999	595.647	79.991	19.996	102.840	20.338	-1.241	0.514
1036.499	595.897	79.992	19.996	102.839	20.340	-1.397	0.503
1036.999	596.146	79.993	19.997	102.838	20.338	-1.254	0.501
1037.499	596.460	79.992	19.996	102.838	20.339	-1.299	0.530
1037.999	596.706	79.991	19.996	102.838	20.338	-1.219	0.562
1038.499	597.003	79.993	19.996	102.838	20.343	-1.564	0.552
1038.999	597.213	79.993	19.996	102.838	20.340	-1.360	0.525
1039.499	597.472	79.992	19.995	102.837	20.340	-1.380	0.488
1039.999	597.708	79.994	19.996	102.837	20.341	-1.436	0.482
1040.499	597.985	79.995	19.997	102.838	20.344	-1.671	0.504
1040.999	598.221	79.993	19.996	102.838	20.339	-1.304	0.514
1041.499	598.482	79.995	19.996	102.838	20.338	-1.232	0.505
1041.999	598.721	79.995	19.996	102.837	20.344	-1.636	0.498
