Repository: ulfsri/fsri_materials_database

# Materials and Products Database

## 01_Data

Raw data generated from each apparatus are included here in plain-text format. The data is organized first by material, next by the short name of test apparatus used, and where applicable additional filtering by test settings.

### material.json

Each material directory contains a json file of the same name as the material. This file links the data stored in the repository as well as data and graphs produced by the accompanying scripts (__02_Scripts__) to the respective landing page for the material on the front-end website.

File: 01_Data/PVC_R06/MCC/PVC_R06_MCC_30K_min_211014_R2.txt (part 3 of 4)
T Correction Coefficients:	0	1.024463	0
Time Shift (s):	14
*
Time (s)	Temperature (C)	N2 flow rate (cc/min)	O2 flow rate (cc/min)	Flow Rate (cc/min)	Oxygen (%)	HRR (W/g)	Heating rate (C/s)
693.000	424.106	79.992	19.994	102.907	19.845	42.017	0.508
693.500	424.345	79.993	19.996	102.908	19.838	42.492	0.491
694.000	424.570	79.993	19.995	102.907	19.832	42.999	0.473
694.500	424.856	79.993	19.996	102.908	19.828	43.232	0.488
695.000	425.083	79.993	19.994	102.911	19.821	43.753	0.512
695.500	425.326	79.993	19.995	102.912	19.821	43.762	0.492
696.000	425.605	79.992	19.995	102.912	19.814	44.251	0.496
696.500	425.864	79.993	19.995	102.912	19.809	44.612	0.530
697.000	426.097	79.992	19.995	102.913	19.806	44.881	0.515
697.500	426.337	79.992	19.994	102.911	19.801	45.209	0.482
698.000	426.587	79.993	19.995	102.910	19.797	45.531	0.481
698.501	426.836	79.992	19.996	102.910	19.790	46.051	0.495
699.000	427.106	79.992	19.995	102.911	19.783	46.548	0.509
699.500	427.298	79.994	19.995	102.912	19.781	46.701	0.491
700.000	427.599	79.992	19.995	102.912	19.774	47.213	0.478
700.500	427.832	79.992	19.995	102.911	19.770	47.515	0.513
701.000	428.079	79.993	19.995	102.911	19.764	47.900	0.507
701.500	428.342	79.994	19.994	102.900	19.759	48.306	0.495
702.000	428.569	79.993	19.995	102.871	19.756	48.532	0.500
702.500	428.811	79.993	19.995	102.855	19.748	49.101	0.479
703.000	429.092	79.994	19.995	102.849	19.746	49.266	0.496
703.500	429.359	79.992	19.996	102.846	19.744	49.381	0.536
704.000	429.599	79.993	19.996	102.858	19.738	49.854	0.528
704.500	429.830	79.993	19.995	102.913	19.735	50.018	0.489
705.000	430.082	79.994	19.995	102.948	19.725	50.772	0.477
705.500	430.344	79.994	19.995	102.958	19.720	51.163	0.498
706.000	430.605	79.992	19.995	102.961	19.718	51.270	0.519
706.500	430.869	79.992	19.995	102.959	19.716	51.420	0.524
707.000	431.107	79.994	19.995	102.932	19.711	51.799	0.514
707.500	431.371	79.993	19.994	102.913	19.705	52.277	0.502
708.000	431.614	79.993	19.995	102.910	19.700	52.632	0.504
708.500	431.935	79.993	19.995	102.910	19.696	52.914	0.536
709.000	432.198	79.993	19.995	102.910	19.690	53.354	0.574
709.500	432.408	79.993	19.995	102.910	19.683	53.873	0.528
710.000	432.664	79.994	19.996	102.911	19.680	54.070	0.469
710.500	432.893	79.993	19.994	102.909	19.679	54.151	0.476
711.000	433.166	79.992	19.995	102.907	19.670	54.784	0.494
711.500	433.418	79.992	19.994	102.907	19.669	54.869	0.514
712.000	433.671	79.993	19.995	102.907	19.658	55.692	0.515
712.500	433.930	79.993	19.994	102.908	19.656	55.839	0.509
713.000	434.184	79.993	19.995	102.911	19.652	56.133	0.513
713.500	434.472	79.992	19.996	102.913	19.646	56.575	0.527
714.000	434.735	79.993	19.995	102.913	19.641	56.892	0.546
714.500	434.979	79.992	19.996	102.913	19.635	57.349	0.529
715.000	435.227	79.992	19.995	102.914	19.630	57.720	0.499
715.500	435.493	79.992	19.996	102.913	19.629	57.815	0.503
716.000	435.750	79.992	19.995	102.913	19.621	58.372	0.519
716.500	436.001	79.992	19.995	102.913	19.615	58.787	0.516
717.000	436.249	79.992	19.996	102.912	19.610	59.217	0.504
717.500	436.543	79.993	19.997	102.911	19.606	59.463	0.521
718.000	436.804	79.991	19.995	102.911	19.596	60.200	0.548
718.500	437.058	79.993	19.996	102.911	19.590	60.671	0.535
719.000	437.299	79.991	19.995	102.911	19.584	61.057	0.505
719.500	437.543	79.991	19.995	102.911	19.580	61.380	0.490
720.000	437.824	79.993	19.996	102.911	19.573	61.855	0.505
720.500	438.068	79.991	19.998	102.912	19.568	62.255	0.525
721.000	438.356	79.991	19.997	102.915	19.561	62.727	0.529
721.500	438.585	79.990	19.997	102.916	19.556	63.143	0.525
722.000	438.889	79.990	19.996	102.916	19.549	63.612	0.525
722.500	439.118	79.992	19.996	102.916	19.544	63.979	0.533
723.000	439.348	79.991	19.997	102.916	19.537	64.541	0.496
723.500	439.631	79.991	19.996	102.913	19.530	65.052	0.486
724.000	439.878	79.992	19.996	102.910	19.525	65.436	0.521
724.500	440.139	79.992	19.996	102.910	19.515	66.103	0.519
725.000	440.425	79.992	19.995	102.911	19.513	66.257	0.527
725.500	440.659	79.990	19.995	102.912	19.511	66.418	0.533
726.000	440.923	79.991	19.996	102.911	19.501	67.169	0.509
726.500	441.185	79.991	19.995	102.911	19.496	67.495	0.512
727.000	441.414	79.991	19.996	102.911	19.489	68.034	0.509
727.500	441.653	79.992	19.995	102.906	19.490	67.983	0.480
728.000	441.950	79.990	19.996	102.900	19.482	68.563	0.502
728.500	442.236	79.992	19.997	102.893	19.479	68.782	0.559
729.000	442.470	79.992	19.996	102.888	19.475	69.087	0.551
729.500	442.700	79.992	19.996	102.882	19.469	69.490	0.492
730.000	442.981	79.993	19.995	102.882	19.467	69.663	0.488
730.500	443.249	79.992	19.996	102.883	19.463	69.911	0.530
731.000	443.483	79.992	19.997	102.883	19.454	70.576	0.526
731.500	443.748	79.994	19.995	102.882	19.455	70.503	0.501
732.000	444.026	79.994	19.994	102.880	19.450	70.931	0.521
732.500	444.254	79.994	19.995	102.879	19.446	71.187	0.524
733.000	444.519	79.994	19.996	102.883	19.443	71.406	0.500
733.500	444.770	79.996	19.996	102.890	19.437	71.848	0.505
734.000	445.061	79.993	19.996	102.896	19.436	71.884	0.529
734.500	445.290	79.993	19.996	102.903	19.433	72.165	0.531
735.000	445.560	79.994	19.995	102.908	19.432	72.179	0.509
735.500	445.812	79.994	19.995	102.908	19.429	72.430	0.510
736.000	446.086	79.993	19.996	102.907	19.428	72.484	0.524
736.500	446.352	79.994	19.996	102.906	19.426	72.666	0.533
737.000	446.591	79.994	19.994	102.904	19.424	72.821	0.522
737.500	446.855	79.993	19.997	102.903	19.422	72.910	0.504
738.000	447.115	79.994	19.996	102.903	19.424	72.823	0.514
738.500	447.380	79.994	19.995	102.902	19.419	73.123	0.525
739.000	447.671	79.993	19.996	102.903	19.422	72.946	0.541
739.500	447.914	79.994	19.995	102.906	19.420	73.102	0.545
740.000	448.166	79.993	19.996	102.907	19.420	73.051	0.515
740.500	448.386	79.994	19.997	102.907	19.416	73.364	0.483
741.000	448.694	79.993	19.996	102.908	19.414	73.496	0.500
741.500	448.884	79.992	19.996	102.908	19.412	73.662	0.513
742.000	449.178	79.992	19.996	102.908	19.410	73.833	0.491
742.500	449.452	79.992	19.996	102.908	19.405	74.182	0.526
743.000	449.685	79.993	19.997	102.912	19.405	74.185	0.537
743.500	449.982	79.992	19.996	102.912	19.402	74.415	0.518
744.000	450.220	79.993	19.996	102.912	19.401	74.456	0.533
744.500	450.486	79.992	19.997	102.912	19.401	74.482	0.520
745.000	450.749	79.993	19.997	102.911	19.395	74.888	0.517
745.500	450.982	79.994	19.996	102.908	19.395	74.927	0.513
746.000	451.242	79.994	19.996	102.908	19.397	74.801	0.494
746.500	451.474	79.993	19.997	102.909	19.396	74.879	0.492
747.000	451.758	79.992	19.997	102.911	19.394	75.003	0.504
747.500	452.009	79.993	19.997	102.911	19.394	75.000	0.526
748.000	452.283	79.992	19.998	102.909	19.393	75.043	0.530
748.500	452.497	79.993	19.997	102.909	19.395	74.886	0.506
749.000	452.773	79.994	19.997	102.907	19.393	75.046	0.489
749.500	453.034	79.994	19.998	102.904	19.391	75.147	0.513
750.000	453.273	79.992	19.997	102.903	19.394	74.970	0.518
750.500	453.589	79.994	19.996	102.902	19.390	75.285	0.527
751.000	453.801	79.993	19.997	102.902	19.390	75.314	0.541
751.500	454.059	79.994	19.996	102.903	19.392	75.164	0.499
752.000	454.335	79.992	19.996	102.903	19.394	75.060	0.502
752.500	454.581	79.993	19.997	102.904	19.395	74.929	0.528
753.000	454.864	79.994	19.996	102.904	19.389	75.324	0.526
753.500	455.126	79.994	19.996	102.904	19.393	75.028	0.537
754.000	455.419	79.993	19.996	102.906	19.391	75.163	0.550
754.500	455.670	79.993	19.996	102.907	19.393	75.030	0.550
755.000	455.944	79.995	19.997	102.907	19.393	75.024	0.534
755.500	456.187	79.994	19.997	102.908	19.395	74.910	0.520
756.000	456.422	79.993	19.996	102.908	19.392	75.114	0.498
756.500	456.661	79.995	19.997	102.906	19.388	75.393	0.476
757.000	456.892	79.994	19.995	102.906	19.389	75.343	0.472
757.500	457.154	79.995	19.997	102.909	19.388	75.381	0.481
758.000	457.366	79.994	19.995	102.921	19.380	76.001	0.483
758.500	457.671	79.995	19.995	102.911	19.375	76.343	0.496
759.000	457.918	79.994	19.995	102.889	19.372	76.564	0.535
759.500	458.173	79.995	19.994	102.877	19.373	76.488	0.527
760.000	458.444	79.996	19.996	102.872	19.369	76.814	0.514
760.500	458.743	79.995	19.996	102.874	19.370	76.757	0.548
761.000	459.003	79.994	19.995	102.920	19.367	76.994	0.565
761.500	459.279	79.995	19.996	102.958	19.367	76.981	0.548
762.000	459.515	79.993	19.995	102.974	19.367	76.934	0.524
762.500	459.790	79.994	19.995	102.978	19.367	76.969	0.511
763.000	460.013	79.994	19.995	102.963	19.365	77.088	0.505
763.500	460.236	79.994	19.995	102.928	19.373	76.498	0.472
764.000	460.513	79.993	19.995	102.911	19.369	76.783	0.473
764.500	460.769	79.993	19.995	102.903	19.370	76.742	0.516
765.000	461.039	79.993	19.995	102.893	19.371	76.617	0.529
765.500	461.306	79.992	19.996	102.885	19.372	76.564	0.532
766.000	461.563	79.994	19.995	102.878	19.368	76.848	0.531
766.500	461.830	79.995	19.995	102.871	19.371	76.696	0.524
767.001	462.077	79.992	19.995	102.871	19.370	76.776	0.519
767.501	462.365	79.993	19.995	102.878	19.372	76.613	0.525
768.000	462.607	79.992	19.995	102.886	19.376	76.287	0.533
768.500	462.872	79.992	19.996	102.894	19.381	75.961	0.518
769.000	463.128	79.993	19.995	102.902	19.386	75.612	0.514
769.500	463.387	79.992	19.994	102.909	19.386	75.594	0.518
770.001	463.676	79.993	19.996	102.910	19.395	74.905	0.532
770.500	463.894	79.993	19.994	102.909	19.398	74.714	0.527
771.000	464.161	79.991	19.997	102.908	19.406	74.163	0.496
771.500	464.476	79.992	19.995	102.908	19.412	73.667	0.534
772.000	464.702	79.992	19.995	102.904	19.419	73.193	0.562
772.500	464.946	79.994	19.996	102.901	19.427	72.612	0.506
773.000	465.210	79.992	19.995	102.900	19.438	71.749	0.489
773.500	465.498	79.992	19.995	102.901	19.448	71.041	0.530
774.000	465.724	79.993	19.995	102.894	19.460	70.179	0.533
774.500	466.033	79.993	19.995	102.883	19.466	69.695	0.525
775.000	466.287	79.993	19.995	102.877	19.480	68.684	0.549
775.500	466.535	79.993	19.994	102.873	19.485	68.309	0.532
776.000	466.790	79.993	19.995	102.866	19.490	67.967	0.502
776.500	467.078	79.992	19.995	102.874	19.499	67.328	0.523
777.000	467.343	79.993	19.996	102.886	19.505	66.836	0.548
777.500	467.601	79.992	19.996	102.897	19.511	66.413	0.539
778.000	467.829	79.993	19.994	102.911	19.521	65.685	0.504
778.500	468.082	79.992	19.994	102.926	19.528	65.175	0.483
779.000	468.368	79.994	19.996	102.932	19.535	64.682	0.510
779.500	468.579	79.992	19.995	102.936	19.542	64.189	0.519
780.000	468.883	79.992	19.996	102.936	19.549	63.657	0.506
780.500	469.111	79.993	19.995	102.934	19.552	63.452	0.523
781.000	469.394	79.992	19.996	102.932	19.559	62.888	0.521
781.500	469.657	79.992	19.994	102.933	19.564	62.571	0.528
782.000	469.938	79.992	19.995	102.937	19.569	62.202	0.545
782.500	470.181	79.993	19.995	102.941	19.573	61.879	0.534
783.000	470.465	79.993	19.995	102.940	19.577	61.583	0.525
783.500	470.718	79.992	19.996	102.935	19.582	61.234	0.533
784.000	470.975	79.994	19.996	102.927	19.585	61.001	0.524
784.500	471.231	79.993	19.995	102.916	19.592	60.449	0.511
785.000	471.493	79.994	19.996	102.906	19.600	59.928	0.516
785.500	471.753	79.993	19.995	102.894	19.605	59.552	0.520
786.000	472.010	79.993	19.995	102.887	19.607	59.432	0.519
786.500	472.242	79.993	19.995	102.887	19.612	59.009	0.503
787.000	472.529	79.993	19.995	102.891	19.618	58.598	0.504
787.500	472.791	79.993	19.995	102.895	19.623	58.268	0.534
788.000	473.028	79.992	19.994	102.903	19.628	57.878	0.524
788.500	473.334	79.993	19.995	102.907	19.630	57.729	0.520
789.000	473.570	79.995	19.995	102.907	19.635	57.356	0.542
789.500	473.833	79.993	19.995	102.905	19.641	56.948	0.520
790.000	474.083	79.994	19.995	102.905	19.647	56.497	0.506
790.500	474.386	79.994	19.996	102.901	19.657	55.784	0.533
791.000	474.627	79.992	19.995	102.900	19.667	55.007	0.548
791.500	474.911	79.994	19.995	102.899	19.675	54.416	0.535
792.000	475.185	79.996	19.995	102.892	19.693	53.106	0.542
792.500	475.411	79.992	19.996	102.884	19.702	52.450	0.529
793.000	475.672	79.992	19.996	102.880	19.716	51.431	0.493
793.500	475.946	79.993	19.995	102.872	19.727	50.649	0.511
794.000	476.189	79.993	19.995	102.862	19.735	50.029	0.526
794.500	476.448	79.996	19.995	102.862	19.741	49.611	0.510
795.000	476.691	79.992	19.995	102.862	19.747	49.115	0.502
795.500	476.988	79.993	19.995	102.865	19.752	48.794	0.521
796.000	477.223	79.993	19.995	102.871	19.754	48.624	0.536
796.500	477.458	79.993	19.995	102.883	19.759	48.269	0.501
797.000	477.702	79.994	19.994	102.893	19.759	48.305	0.475
797.500	477.987	79.993	19.994	102.908	19.760	48.222	0.503
798.000	478.261	79.993	19.996	102.923	19.763	47.958	0.544
798.500	478.530	79.992	19.994	102.935	19.765	47.810	0.552
799.000	478.787	79.992	19.995	102.948	19.767	47.730	0.534
799.500	479.045	79.993	19.996	102.953	19.769	47.529	0.521
800.000	479.288	79.992	19.996	102.954	19.766	47.760	0.508
800.500	479.561	79.994	19.996	102.954	19.773	47.279	0.508
801.000	479.838	79.992	19.996	102.952	19.775	47.129	0.533
801.500	480.100	79.993	19.996	102.939	19.777	46.961	0.544
802.000	480.322	79.993	19.996	102.931	19.779	46.801	0.512
802.500	480.613	79.993	19.995	102.918	19.781	46.684	0.499
803.000	480.855	79.991	19.996	102.903	19.781	46.682	0.523
803.500	481.146	79.994	19.996	102.888	19.786	46.291	0.533
804.000	481.400	79.992	19.995	102.880	19.791	45.957	0.539
804.500	481.668	79.993	19.997	102.870	19.795	45.656	0.533
805.000	481.905	79.992	19.996	102.860	19.798	45.443	0.514
805.500	482.168	79.993	19.996	102.852	19.804	45.004	0.503
806.000	482.441	79.992	19.995	102.844	19.809	44.622	0.518
806.500	482.667	79.994	19.995	102.842	19.814	44.268	0.518
807.000	482.947	79.993	19.996	102.842	19.819	43.845	0.503
807.500	483.203	79.992	19.996	102.850	19.820	43.788	0.521
808.000	483.446	79.993	19.996	102.858	19.824	43.546	0.517
808.500	483.695	79.994	19.996	102.867	19.824	43.478	0.496
809.000	483.954	79.993	19.996	102.874	19.826	43.364	0.500
809.500	484.247	79.993	19.996	102.883	19.828	43.247	0.530
810.000	484.440	79.992	19.996	102.890	19.830	43.053	0.518
810.500	484.681	79.993	19.996	102.897	19.828	43.256	0.460
811.000	484.948	79.994	19.997	102.902	19.830	43.101	0.471
811.500	485.205	79.993	19.997	102.905	19.829	43.185	0.516
812.000	485.498	79.994	19.997	102.905	19.828	43.221	0.537
812.500	485.717	79.993	19.997	102.906	19.831	43.039	0.531
813.000	485.976	79.994	19.996	102.906	19.832	42.967	0.495
813.500	486.229	79.993	19.996	102.907	19.834	42.818	0.495
814.000	486.439	79.994	19.997	102.907	19.839	42.452	0.488
814.500	486.752	79.995	19.996	102.903	19.843	42.121	0.493
815.000	486.982	79.994	19.996	102.896	19.848	41.768	0.533
815.500	487.255	79.995	19.996	102.885	19.856	41.198	0.523
816.000	487.489	79.995	19.997	102.870	19.862	40.712	0.505
816.500	487.720	79.994	19.996	102.854	19.870	40.158	0.486
817.000	487.992	79.995	19.995	102.842	19.870	40.180	0.484
817.500	488.250	79.994	19.996	102.834	19.873	39.904	0.517
818.000	488.526	79.994	19.995	102.831	19.879	39.466	0.532
818.500	488.763	79.994	19.995	102.835	19.878	39.568	0.523
819.000	489.002	79.995	19.995	102.842	19.885	39.034	0.494
819.500	489.271	79.994	19.995	102.850	19.884	39.123	0.492
820.000	489.537	79.996	19.996	102.857	19.883	39.196	0.521
820.500	489.780	79.995	19.996	102.868	19.886	38.981	0.522
821.000	490.048	79.994	19.996	102.879	19.888	38.840	0.510
821.500	490.318	79.993	19.996	102.889	19.892	38.530	0.525
822.000	490.564	79.994	19.997	102.897	19.894	38.402	0.527
822.500	490.820	79.994	19.995	102.905	19.897	38.163	0.509
823.000	491.043	79.994	19.996	102.908	19.901	37.893	0.490
823.500	491.333	79.994	19.996	102.908	19.905	37.580	0.496
824.000	491.593	79.995	19.996	102.907	19.907	37.425	0.531
824.500	491.845	79.995	19.995	102.899	19.911	37.198	0.531
825.000	492.110	79.994	19.996	102.892	19.917	36.763	0.515
825.500	492.344	79.994	19.994	102.884	19.920	36.519	0.508
826.000	492.602	79.994	19.996	102.874	19.920	36.475	0.495
826.500	492.856	79.993	19.996	102.863	19.925	36.178	0.501
827.000	493.128	79.995	19.995	102.859	19.931	35.696	0.519
827.500	493.406	79.993	19.995	102.858	19.929	35.812	0.538
828.000	493.599	79.992	19.995	102.856	19.931	35.709	0.510
828.500	493.883	79.994	19.996	102.860	19.934	35.475	0.474
829.000	494.160	79.993	19.995	102.864	19.938	35.206	0.519
829.500	494.414	79.993	19.995	102.867	19.947	34.503	0.546
830.000	494.658	79.993	19.995	102.868	19.947	34.533	0.515
830.500	494.938	79.993	19.997	102.869	19.949	34.349	0.511
831.000	495.215	79.994	19.995	102.869	19.955	33.955	0.540
831.500	495.434	79.994	19.995	102.869	19.958	33.693	0.527
832.000	495.660	79.994	19.996	102.870	19.963	33.379	0.471
832.500	495.932	79.994	19.997	102.870	19.967	33.075	0.472
833.000	496.204	79.993	19.996	102.870	19.966	33.128	0.521
833.500	496.453	79.993	19.995	102.870	19.974	32.577	0.532
834.000	496.706	79.993	19.995	102.870	19.975	32.484	0.512
834.500	496.947	79.994	19.996	102.871	19.974	32.551	0.498
835.000	497.217	79.995	19.996	102.876	19.976	32.382	0.502
835.500	497.464	79.993	19.997	102.882	19.981	32.058	0.514
836.000	497.726	79.994	19.994	102.883	19.983	31.922	0.514
836.500	498.018	79.995	19.996	102.887	19.985	31.752	0.531
837.000	498.258	79.995	19.996	102.888	19.993	31.204	0.543
837.500	498.483	79.993	19.996	102.885	19.994	31.107	0.499
838.000	498.755	79.994	19.996	102.880	19.999	30.728	0.481
838.500	499.020	79.993	19.996	102.876	20.004	30.383	0.517
839.000	499.294	79.995	19.996	102.871	20.010	29.940	0.538
839.500	499.540	79.994	19.996	102.868	20.013	29.737	0.529
840.000	499.752	79.994	19.996	102.865	20.019	29.264	0.488
840.500	500.033	79.995	19.996	102.860	20.021	29.088	0.475
841.000	500.309	79.994	19.997	102.859	20.025	28.826	0.525
841.500	500.553	79.996	19.996	102.860	20.027	28.659	0.539
842.000	500.786	79.995	19.997	102.861	20.029	28.534	0.499
842.500	501.057	79.995	19.996	102.861	20.038	27.862	0.491
843.000	501.309	79.995	19.995	102.866	20.042	27.596	0.513
843.500	501.554	79.995	19.997	102.869	20.044	27.450	0.510
844.000	501.797	79.996	19.997	102.869	20.047	27.231	0.493
844.500	502.052	79.994	19.996	102.870	20.048	27.117	0.493
845.000	502.331	79.994	19.996	102.870	20.052	26.826	0.516
845.500	502.558	79.994	19.997	102.872	20.059	26.366	0.520
846.000	502.809	79.995	19.995	102.874	20.060	26.266	0.492
846.500	503.052	79.994	19.996	102.876	20.059	26.343	0.486
847.000	503.329	79.992	19.996	102.876	20.065	25.940	0.507
847.500	503.572	79.993	19.997	102.875	20.068	25.658	0.520
848.000	503.839	79.993	19.996	102.873	20.071	25.472	0.515
848.500	504.073	79.992	19.996	102.868	20.075	25.186	0.506
849.000	504.323	79.993	19.996	102.866	20.075	25.162	0.493
849.500	504.540	79.993	19.996	102.865	20.081	24.761	0.476
850.000	504.820	79.992	19.995	102.862	20.082	24.647	0.481
850.500	505.084	79.992	19.995	102.861	20.082	24.661	0.520
851.000	505.355	79.991	19.995	102.863	20.088	24.189	0.540
851.500	505.585	79.992	19.995	102.864	20.089	24.166	0.519
852.000	505.859	79.992	19.995	102.865	20.089	24.144	0.503
852.500	506.099	79.992	19.996	102.869	20.094	23.775	0.509
853.000	506.373	79.993	19.995	102.872	20.099	23.417	0.514
853.500	506.614	79.992	19.994	102.871	20.100	23.321	0.515
854.000	506.926	79.991	19.996	102.870	20.104	23.033	0.534
854.500	507.158	79.992	19.995	102.871	20.107	22.822	0.549
855.000	507.394	79.991	19.995	102.872	20.108	22.776	0.506
855.500	507.651	79.992	19.996	102.871	20.109	22.666	0.480
856.000	507.900	79.992	19.994	102.871	20.115	22.248	0.499
856.500	508.142	79.993	19.994	102.872	20.116	22.146	0.499
857.000	508.411	79.992	19.995	102.871	20.118	22.032	0.501
857.500	508.656	79.992	19.996	102.870	20.124	21.561	0.512
858.000	508.908	79.992	19.996	102.871	20.125	21.497	0.505
858.500	509.158	79.993	19.996	102.870	20.124	21.609	0.500
859.000	509.414	79.993	19.995	102.871	20.129	21.203	0.504
859.500	509.668	79.992	19.996	102.872	20.135	20.820	0.508
860.000	509.910	79.992	19.996	102.872	20.132	21.000	0.502
860.500	510.180	79.991	19.995	102.872	20.134	20.858	0.504
861.000	510.377	79.992	19.995	102.872	20.139	20.516	0.490
861.500	510.683	79.994	19.996	102.872	20.142	20.269	0.485
862.000	510.911	79.992	19.995	102.871	20.145	20.075	0.519
862.500	511.185	79.993	19.994	102.869	20.144	20.130	0.518
863.000	511.430	79.993	19.995	102.870	20.148	19.817	0.511
863.500	511.677	79.993	19.995	102.870	20.148	19.816	0.505
864.000	511.929	79.993	19.996	102.870	20.148	19.848	0.495
864.500	512.159	79.993	19.995	102.868	20.153	19.474	0.491
865.000	512.371	79.993	19.997	102.867	20.152	19.544	0.462
865.500	512.658	79.992	19.996	102.866	20.158	19.124	0.470
866.000	512.932	79.992	19.996	102.862	20.157	19.203	0.530
866.500	513.165	79.995	19.997	102.859	20.160	18.935	0.534
867.000	513.440	79.993	19.995	102.856	20.161	18.846	0.508
867.500	513.682	79.993	19.996	102.854	20.163	18.742	0.513
868.000	513.949	79.993	19.995	102.851	20.163	18.739	0.513
868.500	514.192	79.993	19.995	102.854	20.167	18.478	0.510
869.000	514.455	79.993	19.995	102.857	20.169	18.280	0.508
869.500	514.695	79.994	19.995	102.862	20.171	18.177	0.504
870.000	515.006	79.992	19.995	102.866	20.172	18.073	0.527
870.500	515.223	79.992	19.996	102.868	20.175	17.885	0.539
871.000	515.456	79.992	19.996	102.868	20.173	17.990	0.489
871.500	515.730	79.992	19.995	102.868	20.173	18.010	0.479
872.000	515.993	79.993	19.997	102.867	20.181	17.428	0.522
872.500	516.256	79.992	19.995	102.860	20.180	17.456	0.531
873.000	516.511	79.994	19.996	102.853	20.181	17.446	0.522
873.500	516.769	79.994	19.997	102.852	20.180	17.490	0.516
874.000	517.023	79.993	19.995	102.847	20.183	17.239	0.512
874.500	517.253	79.994	19.996	102.841	20.187	17.005	0.498
875.000	517.534	79.993	19.996	102.842	20.188	16.944	0.497
875.500	517.794	79.993	19.996	102.844	20.189	16.863	0.526
876.000	518.023	79.994	19.997	102.839	20.192	16.650	0.515
876.500	518.295	79.994	19.996	102.838	20.192	16.596	0.495
877.000	518.515	79.993	19.995	102.838	20.194	16.452	0.496
877.500	518.794	79.993	19.995	102.843	20.195	16.432	0.496
878.000	519.049	79.992	19.996	102.847	20.192	16.592	0.517
878.500	519.288	79.993	19.995	102.852	20.197	16.277	0.514
879.000	519.556	79.994	19.996	102.857	20.196	16.330	0.501
879.500	519.777	79.992	19.996	102.859	20.196	16.301	0.499
880.000	520.036	79.993	19.995	102.855	20.199	16.093	0.485
880.500	520.319	79.993	19.995	102.854	20.200	16.061	0.511
881.000	520.563	79.992	19.997	102.854	20.202	15.874	0.534
881.500	520.787	79.990	19.996	102.854	20.202	15.897	0.497
882.000	521.071	79.993	19.995	102.852	20.206	15.597	0.488
882.500	521.298	79.991	19.994	102.853	20.207	15.524	0.510
883.000	521.583	79.991	19.996	102.850	20.206	15.557	0.511
883.500	521.832	79.992	19.995	102.846	20.207	15.526	0.523
884.000	522.085	79.992	19.994	102.846	20.207	15.510	0.518
884.500	522.305	79.995	19.995	102.853	20.206	15.605	0.487
885.000	522.573	79.993	19.994	102.859	20.210	15.327	0.481
885.500	522.847	79.992	19.995	102.862	20.210	15.292	0.515
886.000	523.091	79.992	19.996	102.864	20.209	15.363	0.530
886.500	523.352	79.993	19.996	102.863	20.213	15.056	0.511
887.000	523.595	79.992	19.996	102.858	20.212	15.135	0.504
887.500	523.851	79.993	19.995	102.852	20.217	14.752	0.501
888.000	524.101	79.993	19.995	102.852	20.216	14.892	0.503
888.500	524.374	79.993	19.995	102.854	20.216	14.888	0.515
889.000	524.577	79.994	19.996	102.852	20.220	14.547	0.499
889.500	524.840	79.994	19.995	102.849	20.219	14.673	0.471
890.000	525.126	79.993	19.995	102.848	20.221	14.483	0.507
890.500	525.333	79.994	19.995	102.844	20.217	14.761	0.521
891.000	525.609	79.993	19.996	102.840	20.221	14.469	0.488
891.500	525.851	79.994	19.995	102.837	20.224	14.303	0.500
892.000	526.092	79.996	19.995	102.837	20.223	14.322	0.501
892.500	526.326	79.994	19.996	102.838	20.223	14.347	0.480
893.000	526.614	79.995	19.995	102.840	20.223	14.332	0.499
893.500	526.856	79.995	19.995	102.841	20.224	14.274	0.526
894.000	527.090	79.994	19.996	102.844	20.226	14.163	0.503
894.500	527.304	79.993	19.995	102.851	20.232	13.672	0.462
895.000	527.587	79.995	19.995	102.857	20.228	13.985	0.473
895.500	527.850	79.993	19.995	102.853	20.232	13.702	0.521
896.000	528.090	79.996	19.995	102.851	20.230	13.805	0.524
896.500	528.328	79.995	19.996	102.848	20.230	13.846	0.490
897.000	528.570	79.994	19.995	102.844	20.227	14.069	0.479
897.500	528.849	79.995	19.995	102.838	20.233	13.627	0.501
898.000	529.055	79.995	19.995	102.839	20.231	13.786	0.503
898.500	529.315	79.995	19.995	102.841	20.234	13.524	0.475
899.000	529.575	79.995	19.995	102.840	20.233	13.597	0.493
899.500	529.809	79.994	19.996	102.839	20.236	13.414	0.507
900.000	530.060	79.994	19.996	102.838	20.236	13.372	0.490
900.500	530.344	79.994	19.995	102.840	20.237	13.313	0.510
901.000	530.557	79.994	19.996	102.840	20.240	13.104	0.516
901.500	530.838	79.994	19.996	102.844	20.243	12.920	0.496
902.000	531.094	79.995	19.995	102.846	20.241	13.016	0.515
902.500	531.387	79.995	19.996	102.848	20.240	13.127	0.542
903.000	531.638	79.994	19.995	102.849	20.245	12.763	0.546
903.500	531.817	79.994	19.995	102.853	20.239	13.208	0.487
904.000	532.092	79.994	19.996	102.852	20.244	12.836	0.442
904.500	532.333	79.993	19.995	102.853	20.246	12.676	0.485
905.000	532.594	79.993	19.995	102.856	20.245	12.745	0.509
905.500	532.831	79.994	19.995	102.854	20.251	12.293	0.501
906.000	533.044	79.994	19.997	102.848	20.247	12.623	0.474
906.500	533.324	79.994	19.996	102.849	20.253	12.185	0.471
907.000	533.558	79.994	19.996	102.849	20.248	12.501	0.504
907.500	533.837	79.994	19.995	102.848	20.255	12.030	0.513
908.000	534.082	79.993	19.995	102.849	20.251	12.320	0.518
908.500	534.343	79.994	19.997	102.848	20.252	12.227	0.515
909.000	534.588	79.993	19.996	102.845	20.247	12.590	0.506
909.500	534.808	79.993	19.997	102.840	20.252	12.254	0.485
910.000	535.072	79.995	19.996	102.837	20.253	12.146	0.474
910.500	535.325	79.995	19.996	102.833	20.252	12.203	0.500
911.000	535.568	79.993	19.995	102.833	20.258	11.790	0.506
911.500	535.816	79.994	19.996	102.833	20.255	12.043	0.494
912.000	536.051	79.994	19.996	102.835	20.258	11.808	0.487
912.500	536.291	79.993	19.997	102.835	20.259	11.713	0.479
913.000	536.586	79.994	19.995	102.838	20.258	11.780	0.506
913.500	536.805	79.994	19.996	102.840	20.256	11.962	0.525
914.000	537.059	79.994	19.997	102.842	20.261	11.587	0.493
914.500	537.277	79.993	19.996	102.842	20.257	11.883	0.472
915.000	537.549	79.993	19.996	102.844	20.257	11.844	0.481
915.500	537.788	79.993	19.995	102.846	20.258	11.801	0.500
916.000	538.020	79.994	19.995	102.847	20.260	11.650	0.491
916.500	538.273	79.994	19.995	102.846	20.260	11.640	0.479
917.000	538.515	79.995	19.995	102.844	20.261	11.587	0.490
917.500	538.746	79.993	19.996	102.842	20.264	11.383	0.483
918.000	538.976	79.995	19.995	102.837	20.261	11.563	0.467
918.500	539.273	79.993	19.996	102.834	20.265	11.281	0.494
919.000	539.480	79.995	19.995	102.834	20.264	11.374	0.516
919.500	539.740	79.996	19.996	102.835	20.261	11.593	0.486
920.000	540.000	79.995	19.995	102.837	20.266	11.169	0.494
920.500	540.195	79.996	19.995	102.837	20.264	11.353	0.488
921.000	540.463	79.995	19.995	102.838	20.263	11.396	0.459
921.500	540.724	79.995	19.996	102.838	20.265	11.252	0.496
922.000	540.948	79.995	19.995	102.839	20.267	11.137	0.507
922.500	541.142	79.995	19.995	102.837	20.266	11.195	0.451
923.000	541.445	79.995	19.995	102.840	20.267	11.159	0.458
923.500	541.664	79.995	19.995	102.842	20.263	11.396	0.509
924.000	541.892	79.996	19.996	102.842	20.264	11.364	0.485
924.500	542.156	79.994	19.995	102.840	20.269	10.983	0.470
925.000	542.411	79.994	19.995	102.841	20.271	10.838	0.506
925.500	542.678	79.996	19.994	102.838	20.274	10.617	0.520
926.000	542.903	79.994	19.996	102.835	20.267	11.124	0.506
926.500	543.161	79.994	19.995	102.835	20.270	10.919	0.488
927.000	543.401	79.995	19.996	102.836	20.272	10.794	0.491
927.500	543.626	79.994	19.996	102.836	20.269	10.999	0.482
928.000	543.913	79.995	19.996	102.837	20.269	10.960	0.488
928.500	544.105	79.994	19.996	102.839	20.273	10.723	0.495
929.000	544.344	79.994	19.996	102.840	20.271	10.846	0.455
929.500	544.587	79.993	19.996	102.837	20.271	10.872	0.456
930.000	544.851	79.993	19.996	102.835	20.273	10.686	0.495
930.500	545.084	79.994	19.996	102.836	20.274	10.634	0.502
931.000	545.342	79.993	19.996	102.833	20.271	10.814	0.494
931.500	545.595	79.994	19.996	102.831	20.274	10.609	0.501
932.000	545.811	79.993	19.995	102.832	20.275	10.569	0.490
932.500	546.095	79.993	19.997	102.831	20.270	10.885	0.485
933.000	546.329	79.992	19.997	102.831	20.274	10.605	0.509
933.500	546.591	79.992	19.997	102.831	20.272	10.783	0.507
934.000	546.823	79.993	19.996	102.831	20.273	10.668	0.495
934.500	547.083	79.992	19.997	102.832	20.273	10.678	0.493
935.000	547.348	79.992	19.997	102.838	20.272	10.745	0.509
935.500	547.594	79.993	19.998	102.838	20.275	10.527	0.518
936.000	547.865	79.991	19.996	102.841	20.278	10.360	0.513
936.500	548.110	79.992	19.997	102.842	20.276	10.508	0.516
937.000	548.348	79.993	19.996	102.846	20.277	10.376	0.500
937.500	548.596	79.994	19.997	102.843	20.278	10.307	0.484
938.000	548.863	79.991	19.997	102.846	20.278	10.302	0.501
938.500	549.109	79.992	19.996	102.847	20.277	10.367	0.514
939.000	549.377	79.992	19.997	102.846	20.273	10.692	0.513
939.500	549.646	79.993	19.997	102.843	20.280	10.198	0.525
940.000	549.869	79.992	19.995	102.843	20.277	10.398	0.514
940.500	550.116	79.993	19.997	102.842	20.282	10.069	0.481
941.000	550.383	79.994	19.996	102.839	20.275	10.529	0.492
941.500	550.677	79.992	19.996	102.845	20.277	10.394	0.538
942.000	550.931	79.993	19.996	102.846	20.278	10.357	0.555
942.500	551.158	79.994	19.996	102.843	20.280	10.158	0.514
943.000	551.425	79.993	19.996	102.847	20.278	10.347	0.487
943.500	551.647	79.993	19.996	102.849	20.280	10.209	0.492
944.000	551.912	79.995	19.996	102.842	20.274	10.618	0.488
944.500	552.142	79.993	19.995	102.845	20.276	10.480	0.491
945.000	552.409	79.993	19.995	102.849	20.277	10.408	0.495
945.500	552.652	79.993	19.996	102.847	20.282	10.049	0.503
946.000	552.959	79.993	19.995	102.845	20.282	10.062	0.530
946.500	553.168	79.994	19.995	102.849	20.283	9.948	0.533
947.000	553.444	79.993	19.997	102.849	20.283	9.954	0.500
947.500	553.713	79.994	19.994	102.845	20.282	10.019	0.515
948.000	553.984	79.994	19.995	102.843	20.284	9.925	0.542
948.500	554.250	79.992	19.995	102.845	20.280	10.146	0.539
949.000	554.530	79.994	19.996	102.848	20.279	10.247	0.542
949.500	554.767	79.994	19.996	102.852	20.281	10.142	0.532
950.000	555.048	79.993	19.996	102.858	20.286	9.749	0.517
950.500	555.310	79.994	19.996	102.863	20.281	10.098	0.530
951.000	555.581	79.993	19.995	102.861	20.280	10.203	0.538
951.500	555.841	79.995	19.995	102.855	20.283	9.994	0.532
952.000	556.123	79.994	19.995	102.850	20.280	10.203	0.536
952.500	556.365	79.993	19.996	102.843	20.287	9.700	0.533
953.000	556.628	79.993	19.994	102.836	20.286	9.778	0.515
953.500	556.904	79.994	19.997	102.835	20.283	9.992	0.522
954.000	557.180	79.992	19.995	102.833	20.288	9.595	0.545
954.500	557.430	79.993	19.995	102.832	20.288	9.616	0.539
955.000	557.685	79.993	19.995	102.832	20.283	9.928	0.516
955.500	557.958	79.993	19.995	102.834	20.285	9.842	0.517
956.000	558.197	79.993	19.996	102.835	20.285	9.822	0.520
956.500	558.472	79.995	19.996	102.838	20.285	9.810	0.513
957.000	558.730	79.994	19.995	102.840	20.284	9.911	0.524
957.500	559.002	79.993	19.995	102.839	20.280	10.163	0.532
958.000	559.229	79.993	19.994	102.837	20.283	9.985	0.514
958.500	559.520	79.992	19.995	102.837	20.285	9.817	0.508
959.000	559.780	79.993	19.994	102.834	20.285	9.802	0.535
959.500	560.038	79.993	19.996	102.832	20.287	9.654	0.534
960.000	560.329	79.992	19.996	102.831	20.288	9.622	0.534
960.500	560.559	79.992	19.996	102.832	20.285	9.796	0.535
961.000	560.834	79.993	19.996	102.835	20.287	9.683	0.513
961.500	561.061	79.993	19.996	102.836	20.287	9.663	0.504
962.000	561.325	79.992	19.996	102.836	20.289	9.507	0.497
962.500	561.649	79.991	19.995	102.836	20.290	9.462	0.539
963.000	561.866	79.990	19.995	102.836	20.288	9.568	0.564
963.500	562.140	79.991	19.997	102.833	20.290	9.419	0.516
964.000	562.419	79.992	19.995	102.834	20.289	9.559	0.522
964.500	562.670	79.993	19.996	102.836	20.290	9.446	0.541
965.000	562.916	79.993	19.995	102.837	20.294	9.168	0.513
965.500	563.207	79.992	19.995	102.838	20.291	9.385	0.517
966.000	563.478	79.993	19.994	102.838	20.292	9.328	0.550
966.500	563.721	79.992	19.995	102.835	20.294	9.170	0.538
967.000	563.990	79.991	19.996	102.836	20.293	9.239	0.513
967.500	564.256	79.990	19.994	102.837	20.295	9.077	0.524
968.000	564.518	79.991	19.996	102.837	20.293	9.201	0.532
968.500	564.765	79.991	19.995	102.838	20.291	9.348	0.519
969.000	565.020	79.992	19.994	102.839	20.293	9.235	0.505
969.500	565.275	79.992	19.996	102.840	20.292	9.328	0.506
970.000	565.490	79.991	19.995	102.839	20.295	9.097	0.490
970.500	565.798	79.992	19.996	102.840	20.293	9.265	0.497
971.000	566.058	79.991	19.995	102.840	20.294	9.123	0.545
971.500	566.288	79.993	19.995	102.839	20.292	9.273	0.529
972.000	566.551	79.992	19.994	102.842	20.292	9.290	0.492
972.500	566.814	79.993	19.994	102.843	20.292	9.290	0.510
973.000	567.104	79.992	19.995	102.842	20.291	9.361	0.539
973.500	567.328	79.992	19.995	102.842	20.296	9.047	0.533
974.000	567.623	79.992	19.996	102.842	20.291	9.387	0.516
974.500	567.842	79.992	19.996	102.838	20.296	9.013	0.516
975.000	568.078	79.992	19.994	102.838	20.296	9.019	0.485
975.500	568.362	79.992	19.995	102.839	20.295	9.060	0.488
976.000	568.613	79.994	19.995	102.839	20.298	8.898	0.527
976.500	568.884	79.993	19.995	102.839	20.296	9.001	0.528
977.000	569.141	79.993	19.994	102.839	20.294	9.145	0.525
977.500	569.406	79.993	19.995	102.836	20.296	9.010	0.525
978.000	569.664	79.993	19.994	102.838	20.299	8.812	0.523
978.500	569.979	79.993	19.994	102.839	20.294	9.168	0.548
979.000	570.186	79.994	19.994	102.839	20.295	9.085	0.547
979.500	570.419	79.994	19.996	102.838	20.297	8.945	0.481
980.000	570.675	79.995	19.996	102.837	20.299	8.824	0.465
980.500	570.928	79.995	19.996	102.835	20.297	8.905	0.499
981.000	571.207	79.994	19.996	102.834	20.297	8.960	0.521
981.500	571.437	79.995	19.995	102.834	20.299	8.783	0.521
982.000	571.704	79.995	19.995	102.835	20.299	8.781	0.503
982.500	571.986	79.994	19.994	102.836	20.302	8.563	0.523
983.000	572.199	79.995	19.995	102.840	20.299	8.785	0.522
983.500	572.459	79.993	19.994	102.842	20.296	9.014	0.485
984.000	572.703	79.994	19.995	102.842	20.300	8.696	0.489
984.500	572.959	79.992	19.993	102.841	20.299	8.821	0.502
985.000	573.242	79.995	19.995	102.842	20.299	8.756	0.519
985.500	573.504	79.993	19.995	102.846	20.294	9.131	0.542
986.000	573.753	79.994	19.995	102.850	20.300	8.750	0.528
986.500	573.978	79.994	19.995	102.851	20.301	8.633	0.493
987.000	574.260	79.993	19.994	102.853	20.298	8.851	0.490
987.500	574.520	79.993	19.996	102.855	20.300	8.738	0.524
988.000	574.786	79.992	19.995	102.850	20.299	8.804	0.534
988.500	575.031	79.994	19.994	102.843	20.300	8.689	0.519
989.000	575.291	79.993	19.995	102.842	20.299	8.808	0.508
989.500	575.587	79.993	19.995	102.840	20.299	8.773	0.530
990.000	575.819	79.993	19.996	102.836	20.298	8.840	0.542
990.500	576.076	79.994	19.995	102.838	20.296	9.003	0.509
991.000	576.344	79.993	19.995	102.839	20.300	8.749	0.507
991.500	576.547	79.993	19.996	102.843	20.299	8.780	0.498
992.000	576.802	79.994	19.996	102.843	20.296	9.003	0.465
992.500	577.069	79.993	19.995	102.842	20.300	8.733	0.490
993.000	577.328	79.992	19.995	102.842	20.299	8.773	0.524
993.500	577.597	79.993	19.996	102.843	20.302	8.591	0.527
994.000	577.858	79.992	19.996	102.838	20.302	8.562	0.529
994.500	578.080	79.993	19.996	102.838	20.299	8.785	0.506
995.000	578.345	79.994	19.996	102.837	20.303	8.475	0.485
995.500	578.634	79.994	19.997	102.834	20.304	8.412	0.521
996.000	578.904	79.993	19.996	102.830	20.302	8.582	0.556
996.500	579.139	79.994	19.996	102.831	20.302	8.605	0.532
997.000	579.396	79.993	19.995	102.834	20.301	8.625	0.499
997.500	579.650	79.992	19.996	102.840	20.296	9.049	0.501
998.000	579.884	79.994	19.996	102.848	20.302	8.604	0.500
998.500	580.143	79.995	19.996	102.851	20.300	8.703	0.491
999.000	580.396	79.995	19.997	102.851	20.299	8.774	0.503
999.500	580.636	79.995	19.995	102.848	20.304	8.437	0.502
1000.000	580.908	79.994	19.996	102.844	20.298	8.852	0.503
1000.500	581.144	79.995	19.996	102.841	20.298	8.852	0.510
1001.000	581.412	79.994	19.997	102.843	20.298	8.832	0.505
1001.500	581.691	79.997	19.996	102.846	20.299	8.814	0.525
1002.000	581.904	79.996	19.996	102.847	20.302	8.589	0.520
1002.500	582.200	79.995	19.996	102.849	20.304	8.441	0.500
1003.000	582.460	79.995	19.996	102.847	20.301	8.631	0.532
1003.500	582.683	79.995	19.996	102.843	20.301	8.611	0.520
1004.000	582.946	79.994	19.995	102.840	20.304	8.459	0.485
1004.500	583.203	79.995	19.995	102.837	20.301	8.611	0.503
1005.000	583.457	79.996	19.996	102.834	20.302	8.568	0.516
1005.500	583.677	79.994	19.995	102.834	20.300	8.706	0.492
1006.000	583.950	79.994	19.995	102.833	20.301	8.645	0.483
1006.500	584.209	79.995	19.995	102.834	20.303	8.530	0.513
1007.000	584.473	79.995	19.996	102.835	20.304	8.459	0.528
1007.500	584.718	79.995	19.995	102.835	20.300	8.698	0.516
1008.000	584.978	79.996	19.995	102.836	20.306	8.279	0.507
1008.500	585.227	79.994	19.995	102.843	20.300	8.701	0.507
1009.000	585.499	79.994	19.995	102.848	20.302	8.565	0.514
1009.500	585.726	79.995	19.996	102.848	20.303	8.509	0.509
1010.000	586.014	79.996	19.996	102.847	20.299	8.817	0.507
1010.500	586.250	79.994	19.996	102.845	20.303	8.516	0.519
1011.000	586.494	79.995	19.996	102.839	20.300	8.706	0.502
1011.500	586.759	79.994	19.995	102.836	20.303	8.493	0.495
1012.000	587.000	79.994	19.996	102.838	20.306	8.286	0.507
1012.500	587.247	79.993	19.995	102.842	20.302	8.586	0.497
1013.000	587.505	79.993	19.995	102.843	20.304	8.440	0.497
1013.500	587.774	79.992	19.996	102.844	20.304	8.460	0.516
1014.000	588.022	79.993	19.995	102.841	20.300	8.692	0.522
1014.500	588.259	79.991	19.995	102.837	20.306	8.279	0.501
1015.000	588.514	79.992	19.996	102.838	20.299	8.768	0.488
1015.500	588.774	79.992	19.996	102.837	20.304	8.409	0.503
1016.000	589.020	79.992	19.997	102.838	20.307	8.188	0.511
1016.500	589.285	79.992	19.995	102.838	20.305	8.346	0.509
1017.000	589.538	79.993	19.996	102.839	20.309	8.050	0.515
1017.500	589.800	79.993	19.997	102.837	20.305	8.360	0.516
1018.000	590.057	79.993	19.996	102.839	20.303	8.471	0.517
1018.500	590.281	79.992	19.996	102.840	20.304	8.411	0.501
1019.000	590.574	79.993	19.997	102.844	20.303	8.469	0.499
1019.500	590.827	79.993	19.997	102.848	20.308	8.157	0.531
1020.000	591.065	79.991	19.996	102.852	20.302	8.607	0.518
1020.500	591.369	79.993	19.996	102.852	20.300	8.700	0.517
1021.000	591.576	79.992	19.996	102.852	20.303	8.469	0.527
1021.500	591.831	79.992	19.997	102.848	20.302	8.597	0.486
1022.000	592.048	79.992	19.997	102.843	20.303	8.500	0.467
1022.500	592.328	79.990	19.995	102.838	20.303	8.508	0.485
1023.000	592.581	79.991	19.997	102.835	20.308	8.151	0.515
1023.500	592.840	79.992	19.997	102.833	20.301	8.656	0.522
1024.000	593.092	79.991	19.998	102.832	20.302	8.603	0.511
1024.500	593.354	79.991	19.996	102.832	20.300	8.688	0.512
1025.000	593.568	79.991	19.997	102.836	20.302	8.553	0.495
1025.500	593.854	79.991	19.997	102.842	20.305	8.345	0.488
1026.000	594.147	79.993	19.997	102.847	20.313	7.797	0.540
1026.500	594.427	79.992	19.997	102.851	20.305	8.322	0.576
1027.000	594.643	79.993	19.997	102.850	20.308	8.128	0.534
1027.501	594.924	79.993	19.998	102.847	20.306	8.271	0.496
1028.001	595.151	79.992	19.997	102.845	20.310	7.963	0.503
1028.500	595.411	79.992	19.997	102.843	20.307	8.228	0.498
1029.000	595.642	79.993	19.998	102.842	20.306	8.291	0.489
1029.500	595.932	79.994	19.997	102.844	20.303	8.481	0.506
1030.000	596.187	79.992	19.997	102.843	20.304	8.425	0.533
1030.500	596.432	79.993	19.997	102.841	20.302	8.603	0.522
1031.000	596.697	79.993	19.996	102.840	20.306	8.283	0.505
1031.500	596.938	79.991	19.998	102.843	20.302	8.603	0.509
1032.000	597.209	79.993	19.996	102.843	20.304	8.395	0.509
1032.500	597.470	79.994	19.997	102.843	20.307	8.197	0.522
1033.000	597.694	79.994	19.996	102.842	20.300	8.753	0.509
1033.500	597.950	79.993	19.996	102.840	20.301	8.682	0.483
1034.001	598.213	79.993	19.996	102.838	20.306	8.308	0.500
1034.501	598.453	79.994	19.995	102.840	20.306	8.308	0.511
1035.000	598.727	79.992	19.996	102.841	20.306	8.308	0.508
1035.500	598.985	79.992	19.996	102.844	20.302	8.541	0.523
1036.000	599.203	79.993	19.996	102.850	20.304	8.438	0.504
1036.500	599.459	79.992	19.995	102.852	20.300	8.707	0.475
1037.000	599.708	79.995	19.997	102.853	20.306	8.311	0.490
1037.500	599.960	79.994	19.995	102.853	20.305	8.341	0.504
1038.001	600.227	79.993	19.994	102.851	20.305	8.376	0.510
