Repository: ulfsri/fsri_materials_database

#Database of Contemporary Material Properties for Fire Investigation Analysis
This project was supported by Award No. 2019-DU-BX-0018, awarded by the National Institute of Justice, Office of Justice Programs, U.S. Department of Justice. 

***
***

## Database Structure

## 01_Data/
Raw data generated from each apparatus are included here in plain-text format. The data is organized first by material, next by the short name of test apparatus used, and where applicable additional filtering by test settings.

### Test Apparatus and Data File Structure
- __Cone Calorimeter__ (Cone)
    + Data file structure is the material test, the short name for the apparatus, heat flux setting and scan/scalar, date of test, and replicate number. Scan is for the raw output data and scalar is for the initial conditions and high-level test parameters. 
        * Example: __MDF_Cone_HF25scalar_210323_R1__ stands for the first replicate of scalar data generated from a medium density fiber board test in cone calorimeter exposed to 25 kW/m<sup>2</sup> on March 23, 2021.
- __Heat Flow Meter__ (HFM)
    + Data file structure is the material test, the short name for the apparatus, whether test was dry or wet, whether test was for thermal conductivity or heat capacity, date of test, and replicate number. Scan is for the raw output data and scalar is for the initial conditions and high-level test parameters. 
        * Example: __OSB_HFM_Dry_Conductivity_210315_R3.tst__ stands for the third replicate of the data generated from an oriented strand board test in the heat flow meter tested dry for thermal conductivity on March 15, 2021.
- __Simultaneous Thermal Analyzer__ (STA)
    + Data file structure is the material test, the short name for the apparatus, the atmosphere tested in, the heating rate in Kelvin per minute and data/meta, date of test, and replicate number. Data is for the raw output data and meta is for the initial conditions and high-level test parameters. 
        * Example: __Polyester_Batting_STA_N2_3KData_210215_R1.csv__ stands for the first replicate of the data generated from a polyester batting board test in the simultaneous thermal analyzer tested in nitrogen with a heating rate of 3 Kelvin per minute on March 15, 2021.

# Materials and Products Database

## 01_Data

Raw data generated from each apparatus are included here in plain-text format. The data is organized first by material, next by the short name of test apparatus used, and where applicable additional filtering by test settings.

### material.json

Each material directory contains a json file of the same name as the material. This file links the data stored in the repository as well as data and graphs produced by the accompanying scripts (__02_Scripts__) to the respective landing page for the material on the front-end website.

File: 01_Data/Particleboard/Cone/Particleboard_Cone_HF25Scalar_230705_R1.csv
LABORATORY,FSRI 
TEST IDENT,Part_Board_HF25_R1
OPERATOR,Marino
MATERIAL,Particle Board
ORIENTATION,Horizontal
HEAT FLUX,25
SURF AREA,0.009999999776482582
C FACTOR,0.0396592803299427
SPEC HOLDER DIFF,-566
SPECIMEN MASS,134.80999755859375
SCAN TIME,0.25
O2 DELAY TIME,11
CO DELAY TIME,11
CO2 DELAY TIME,8
FLOW FACTOR,1
SCAN COUNT,7108
TIME TO IGN,138.5
END OF TEST SCAN,6628
END OF TEST TIME,1657
TEST STATUS,1
PRE TEST CMT,Dimensions: 101.91 x 101.47 x 19.37 mm
POST TEST CMT,"Load cell bumped ~30 seconds. Momentary ignition occured 2 seconds before sustained ignition. Sample charred, warped, and reduced in surface area."

File: 01_Data/Particleboard/Cone/Particleboard_Cone_HF25Scalar_230705_R2.csv
LABORATORY,FSRI 
TEST IDENT,Part_Board_HF25_R2
OPERATOR,Marino
MATERIAL,Particle Board
ORIENTATION,Horizontal
HEAT FLUX,25
SURF AREA,0.009999999776482582
C FACTOR,0.0396592803299427
SPEC HOLDER DIFF,-566
SPECIMEN MASS,137.63999938964844
SCAN TIME,0.25
O2 DELAY TIME,11
CO DELAY TIME,11
CO2 DELAY TIME,8
FLOW FACTOR,1
SCAN COUNT,7235
TIME TO IGN,150.5
END OF TEST SCAN,6755
END OF TEST TIME,1688.75
TEST STATUS,1
PRE TEST CMT,Dimensions: 101.83 x 101.78 x 19.41 mm; with tie wires
POST TEST CMT,Momentary ignition occured ~2 seconds before sustained ignition. Sample charred and reduced in surface area.

File: 01_Data/Particleboard/Cone/Particleboard_Cone_HF25Scalar_230705_R3.csv
LABORATORY,FSRI 
TEST IDENT,Part_Board_HF25_R3
OPERATOR,Marino
MATERIAL,Particle Board
ORIENTATION,Horizontal
HEAT FLUX,25
SURF AREA,0.009999999776482582
C FACTOR,0.0396592803299427
SPEC HOLDER DIFF,-566
SPECIMEN MASS,136.1199951171875
SCAN TIME,0.25
O2 DELAY TIME,11
CO DELAY TIME,11
CO2 DELAY TIME,8
FLOW FACTOR,1
SCAN COUNT,7396
TIME TO IGN,147.5
END OF TEST SCAN,6916
END OF TEST TIME,1729
TEST STATUS,1
PRE TEST CMT,Dimensions: 101.83 x 101.83 x 19.37 mm; with tie wires
POST TEST CMT,"Momentary ignition occured ~2 seconds before sustained ignition. Sample charred and reduced in surface area. Sample self-extinguished ~10 minutes after ignition. Spark ignitor was re-inserted 30-60 seconds later and sample reignited at ~16:20, see reference photos (6602 and 6603)."

File: 01_Data/Particleboard/Cone/Particleboard_Cone_HF25Scalar_230705_R4.csv
LABORATORY,FSRI 
TEST IDENT,Part_Board_HF25_R4
OPERATOR,Marino
MATERIAL,Particle Board
ORIENTATION,Horizontal
HEAT FLUX,25
SURF AREA,0.009999999776482582
C FACTOR,0.03871383145451546
SPEC HOLDER DIFF,-566
SPECIMEN MASS,136.1699981689453
SCAN TIME,0.25
O2 DELAY TIME,11
CO DELAY TIME,11
CO2 DELAY TIME,8
FLOW FACTOR,1
SCAN COUNT,7217
TIME TO IGN,140.5
END OF TEST SCAN,6737
END OF TEST TIME,1684.25
TEST STATUS,1
PRE TEST CMT,Dimensions: 101.32 x 101.85 x 19.44 mm; with tie wires
POST TEST CMT,Momentary ignition occured ~2 seconds before sustained ignition. Sample charred and reduced in surface area.

File: 01_Data/Particleboard/Cone/Particleboard_Cone_HF50Scalar_230705_R1.csv
LABORATORY,FSRI 
TEST IDENT,Part_Board_HF50_R1
OPERATOR,Marino
MATERIAL,Particle Board
ORIENTATION,Horizontal
HEAT FLUX,50
SURF AREA,0.009999999776482582
C FACTOR,0.03871383145451546
SPEC HOLDER DIFF,-566
SPECIMEN MASS,137.85000610351562
SCAN TIME,0.25
O2 DELAY TIME,11
CO DELAY TIME,11
CO2 DELAY TIME,8
FLOW FACTOR,1
SCAN COUNT,5612
TIME TO IGN,35.75
END OF TEST SCAN,5132
END OF TEST TIME,1283
TEST STATUS,1
PRE TEST CMT,Dimensions: 101.84 x 101.73 x 19.40 mm; with tie wires
POST TEST CMT,Sample charred and reduced in surface area. Surface of sample fractured.

File: 01_Data/Particleboard/Cone/Particleboard_Cone_HF50Scalar_230705_R2.csv
LABORATORY,FSRI 
TEST IDENT,Part_Board_HF50_R2
OPERATOR,Marino
MATERIAL,Particle Board
ORIENTATION,Horizontal
HEAT FLUX,50
SURF AREA,0.009999999776482582
C FACTOR,0.03871383145451546
SPEC HOLDER DIFF,-566
SPECIMEN MASS,136.42999267578125
SCAN TIME,0.25
O2 DELAY TIME,11
CO DELAY TIME,11
CO2 DELAY TIME,8
FLOW FACTOR,1
SCAN COUNT,5948
TIME TO IGN,31.75
END OF TEST SCAN,5468
END OF TEST TIME,1367
TEST STATUS,1
PRE TEST CMT,Dimensions: 101.88 x 101.47 x 19.36 mm; with tie wires
POST TEST CMT,Mass loss spiked at begining of test due to closing of hood. Sample charred and reduced in surface area. Surface of sample fractured. Smoke measurement laser was out of alignment during test.

File: 01_Data/Particleboard/Cone/Particleboard_Cone_HF50Scalar_230705_R3.csv
LABORATORY,FSRI 
TEST IDENT,Part_Board_HF50_R3
OPERATOR,Marino
MATERIAL,Particle Board
ORIENTATION,Horizontal
HEAT FLUX,50
SURF AREA,0.009999999776482582
C FACTOR,0.03871383145451546
SPEC HOLDER DIFF,-566
SPECIMEN MASS,137.60000610351562
SCAN TIME,0.25
O2 DELAY TIME,11
CO DELAY TIME,11
CO2 DELAY TIME,8
FLOW FACTOR,1
SCAN COUNT,5890
TIME TO IGN,33.25
END OF TEST SCAN,5410
END OF TEST TIME,1352.5
TEST STATUS,1
PRE TEST CMT,Dimensions: 101.95 x 101.53 x 19.43 mm; with tie wires
POST TEST CMT,"Sample charred and reduced in surface area. Surface of sample fractured.
"

File: 01_Data/Particleboard/Cone/Particleboard_Cone_HF75Scalar_230705_R1.csv
LABORATORY,FSRI 
TEST IDENT,Part_Board_HF75_R1
OPERATOR,Marino
MATERIAL,Particle Board
ORIENTATION,Horizontal
HEAT FLUX,75
SURF AREA,0.009999999776482582
C FACTOR,0.03871383145451546
SPEC HOLDER DIFF,-566
SPECIMEN MASS,137.1999969482422
SCAN TIME,0.25
O2 DELAY TIME,11
CO DELAY TIME,11
CO2 DELAY TIME,8
FLOW FACTOR,1
SCAN COUNT,5581
TIME TO IGN,15.5
END OF TEST SCAN,5101
END OF TEST TIME,1275.25
TEST STATUS,1
PRE TEST CMT,Dimensions: 101.93 x 101.51 x 19.43 mm; with tie wires
POST TEST CMT,Sample charred and reduced in surface area. Surface of sample fractured. Weigh table bumped around 4 minutes.

File: 01_Data/Particleboard/Cone/Particleboard_Cone_HF75Scalar_230705_R2.csv
LABORATORY,FSRI 
TEST IDENT,Part_Board_HF75_R2
OPERATOR,Marino
MATERIAL,Particle Board
ORIENTATION,Horizontal
HEAT FLUX,75
SURF AREA,0.009999999776482582
C FACTOR,0.03871383145451546
SPEC HOLDER DIFF,-566
SPECIMEN MASS,135.41000366210938
SCAN TIME,0.25
O2 DELAY TIME,11
CO DELAY TIME,11
CO2 DELAY TIME,8
FLOW FACTOR,1
SCAN COUNT,5596
TIME TO IGN,14.5
END OF TEST SCAN,5116
END OF TEST TIME,1279
TEST STATUS,1
PRE TEST CMT,Dimensions: 101.83 x 101.86 x 19.40 mm; with tie wires
POST TEST CMT,"Sample charred and reduced in surface area. Test was ended after the average mass loss rate over 1 minute was less than 150 g/m^2 despite ongoing flaming combustion, in accordance with ASTM 1354."

File: 01_Data/Particleboard/Cone/Particleboard_Cone_HF75Scalar_230705_R3.csv
LABORATORY,FSRI 
TEST IDENT,Part_Board_HF75_R3
OPERATOR,Marino
MATERIAL,Particle Board
ORIENTATION,Horizontal
HEAT FLUX,75
SURF AREA,0.009999999776482582
C FACTOR,0.03833641856908798
SPEC HOLDER DIFF,-566
SPECIMEN MASS,136.42999267578125
SCAN TIME,0.25
O2 DELAY TIME,11
CO DELAY TIME,11
CO2 DELAY TIME,8
FLOW FACTOR,1
SCAN COUNT,5619
TIME TO IGN,15.75
END OF TEST SCAN,5139
END OF TEST TIME,1284.75
TEST STATUS,1
PRE TEST CMT,Dimensions: 101.81 x 101.89 x 19.39 mm; with tie wires
POST TEST CMT,Sample charred and reduced in surface area. Surface of sample fractured.
