Repository: ulfsri/fsri_materials_database

# Materials and Products Database

## 01_Data

Raw data generated from each apparatus are included here in plain-text format. The data is organized first by material, next by the short name of test apparatus used, and where applicable additional filtering by test settings.

### material.json

Each material directory contains a json file of the same name as the material. This file links the data stored in the repository as well as data and graphs produced by the accompanying scripts (__02_Scripts__) to the respective landing page for the material on the front-end website.

File: 01_Data/Particleboard/MCC/Particleboard_MCC_30K_min_211006_R3.txt (part 1 of 4)
Sample ID:	C:\MCC\MCC Cal\Test\Particleboard_MCC_30K_min_211006_R3.txt
Sample Weight (mg):	4.51
Heating Rate (C/s):	0.5
Combustor Temp (C):	900
N2 Flow Rate (cc/min):	80
O2 Flow Rate (cc/min):	20
Calibration File:	C:\MCC\MCC Cal\Coeff1 JN10440_30_210304.txt.txt
T Correction Coefficients:	0	1.024463	0
Time Shift (s):	14
*
Time (s)	Temperature (C)	N2 flow rate (cc/min)	O2 flow rate (cc/min)	Flow Rate (cc/min)	Oxygen (%)	HRR (W/g)	Heating rate (C/s)
0.000	107.175	79.998	19.996	100.748	20.031	-0.279	0.010
0.500	107.183	79.998	19.996	100.748	20.027	-0.036	0.028
1.000	107.153	79.999	19.997	100.746	20.030	-0.230	0.003
1.500	107.184	79.998	19.995	100.744	20.031	-0.247	-0.010
2.000	107.211	79.998	19.995	100.746	20.028	-0.064	0.029
2.500	107.144	79.998	19.997	100.746	20.027	0.000	0.009
3.000	107.176	79.997	19.996	100.748	20.032	-0.332	-0.037
3.500	107.171	79.998	19.995	100.753	20.027	-0.023	-0.004
4.000	107.148	79.998	19.995	100.754	20.029	-0.132	-0.000
4.500	107.134	79.999	19.995	100.757	20.025	0.113	-0.032
5.000	107.186	79.999	19.994	100.763	20.030	-0.188	0.001
5.500	107.171	79.998	19.996	100.766	20.026	0.087	0.037
6.000	107.164	79.999	19.995	100.765	20.027	0.021	0.008
6.500	107.134	79.999	19.995	100.767	20.025	0.124	-0.029
7.000	107.149	79.999	19.995	100.764	20.029	-0.143	-0.026
7.500	107.135	79.998	19.995	100.761	20.028	-0.073	-0.007
8.000	107.142	79.998	19.995	100.763	20.029	-0.162	-0.003
8.500	107.128	80.000	19.995	100.765	20.026	0.089	-0.007
9.000	107.146	79.999	19.995	100.766	20.026	0.100	-0.002
9.500	107.155	79.999	19.995	100.767	20.027	-0.030	0.015
10.000	107.161	80.000	19.995	100.769	20.025	0.156	0.021
10.500	107.155	79.999	19.995	100.768	20.028	-0.090	0.008
11.000	107.164	80.000	19.994	100.768	20.025	0.162	0.001
11.500	107.142	80.000	19.996	100.767	20.026	0.092	-0.005
12.000	107.134	80.000	19.994	100.769	20.025	0.138	-0.022
12.500	107.121	80.000	19.996	100.770	20.027	0.004	-0.025
13.000	107.145	80.001	19.995	100.772	20.023	0.264	-0.005
13.500	107.141	80.000	19.995	100.774	20.025	0.160	0.016
14.000	107.156	80.000	19.995	100.780	20.027	0.024	0.016
14.501	107.129	80.001	19.994	100.788	20.022	0.324	-0.001
15.001	107.137	80.000	19.995	100.791	20.023	0.309	-0.016
15.500	107.148	80.000	19.994	100.791	20.023	0.281	0.000
16.000	107.179	80.000	19.995	100.794	20.024	0.232	0.030
16.500	107.131	80.000	19.995	100.791	20.021	0.450	0.012
17.000	107.143	80.000	19.995	100.791	20.023	0.288	-0.027
17.500	107.155	79.998	19.995	100.796	20.024	0.215	-0.006
18.000	107.165	79.999	19.995	100.803	20.018	0.645	0.023
18.500	107.181	79.998	19.996	100.808	20.021	0.437	0.024
19.000	107.135	79.998	19.995	100.816	20.021	0.388	-0.002
19.500	107.172	79.998	19.994	100.819	20.021	0.385	-0.020
20.000	107.164	79.998	19.995	100.818	20.022	0.326	0.010
20.500	107.181	79.999	19.996	100.817	20.018	0.598	0.019
21.000	107.182	79.999	19.996	100.816	20.020	0.505	0.014
21.500	107.216	79.999	19.996	100.816	20.020	0.513	0.027
22.000	107.230	79.997	19.996	100.816	20.018	0.598	0.041
22.500	107.199	79.998	19.996	100.816	20.018	0.603	0.015
23.000	107.258	79.998	19.996	100.818	20.016	0.756	0.006
23.500	107.202	79.997	19.996	100.819	20.015	0.836	0.016
24.000	107.235	79.997	19.995	100.819	20.014	0.915	-0.010
24.500	107.271	79.997	19.996	100.817	20.014	0.892	0.023
25.000	107.300	79.998	19.996	100.818	20.014	0.898	0.067
25.500	107.331	79.996	19.996	100.819	20.013	0.958	0.063
26.000	107.277	79.997	19.995	100.823	20.013	0.947	0.019
26.500	107.328	79.998	19.996	100.825	20.014	0.926	-0.013
27.000	107.334	79.997	19.996	100.827	20.013	0.964	0.027
27.500	107.348	79.997	19.995	100.828	20.012	1.025	0.038
28.000	107.345	79.998	19.995	100.832	20.010	1.215	0.016
28.500	107.393	79.997	19.996	100.836	20.011	1.094	0.028
29.000	107.439	79.997	19.994	100.840	20.009	1.223	0.069
29.500	107.453	80.000	19.996	100.847	20.010	1.170	0.077
30.000	107.495	79.997	19.996	100.854	20.010	1.174	0.058
30.500	107.509	79.997	19.996	100.857	20.006	1.493	0.056
31.000	107.492	79.999	19.995	100.858	20.007	1.364	0.027
31.500	107.537	79.997	19.996	100.860	20.004	1.625	0.013
32.000	107.566	79.997	19.996	100.861	20.006	1.436	0.051
32.500	107.604	79.997	19.995	100.865	20.004	1.570	0.070
33.000	107.635	79.998	19.995	100.873	20.002	1.727	0.068
33.500	107.668	79.998	19.995	100.883	20.000	1.887	0.066
34.001	107.712	79.997	19.995	100.898	20.002	1.717	0.070
34.501	107.732	79.998	19.995	100.913	19.996	2.187	0.070
35.000	107.737	79.998	19.995	100.925	19.997	2.101	0.044
35.501	107.810	79.998	19.995	100.932	19.993	2.378	0.052
36.001	107.865	79.998	19.995	100.938	19.995	2.216	0.103
36.500	107.864	79.998	19.995	100.937	19.994	2.291	0.091
37.000	107.941	79.999	19.995	100.938	19.996	2.191	0.065
37.500	107.975	79.999	19.995	100.942	19.994	2.269	0.093
38.000	108.021	79.999	19.994	100.944	19.991	2.480	0.096
38.500	108.024	79.999	19.995	100.948	19.993	2.344	0.065
39.001	108.082	79.999	19.995	100.955	19.989	2.627	0.055
39.501	108.155	79.999	19.994	100.961	19.989	2.629	0.096
40.000	108.233	79.998	19.996	100.964	19.992	2.412	0.141
40.500	108.288	79.997	19.996	100.968	19.990	2.587	0.142
41.000	108.313	79.998	19.996	100.972	19.988	2.729	0.107
41.500	108.401	79.998	19.994	100.973	19.990	2.604	0.097
42.000	108.456	79.998	19.996	100.973	19.990	2.565	0.128
42.500	108.533	79.998	19.995	100.974	19.992	2.429	0.137
43.000	108.592	79.998	19.996	100.976	19.985	2.897	0.134
43.500	108.690	79.998	19.995	100.976	19.984	3.027	0.147
44.000	108.755	80.000	19.996	100.976	19.988	2.748	0.161
44.500	108.816	79.996	19.996	100.976	19.986	2.870	0.144
45.000	108.939	79.999	19.995	100.977	19.984	3.006	0.154
45.500	108.940	79.997	19.997	100.978	19.984	3.026	0.154
46.000	109.072	79.998	19.995	100.978	19.986	2.858	0.129
46.500	109.135	79.998	19.995	100.976	19.986	2.892	0.164
47.000	109.239	79.997	19.996	100.975	19.987	2.784	0.181
47.500	109.340	79.998	19.995	100.974	19.986	2.879	0.186
48.000	109.386	79.997	19.995	100.977	19.989	2.678	0.176
48.500	109.453	79.997	19.995	100.978	19.984	2.975	0.130
49.000	109.537	79.997	19.996	100.980	19.984	3.034	0.132
49.500	109.625	79.997	19.997	100.981	19.983	3.095	0.162
50.000	109.713	79.998	19.995	100.982	19.982	3.142	0.174
50.501	109.865	79.998	19.997	100.977	19.982	3.144	0.208
51.001	109.970	79.998	19.995	100.977	19.981	3.186	0.249
51.500	110.030	79.996	19.996	100.976	19.982	3.171	0.211
52.000	110.144	79.998	19.996	100.976	19.980	3.295	0.169
52.500	110.220	79.997	19.995	100.975	19.982	3.152	0.182
53.000	110.336	79.997	19.996	100.976	19.980	3.273	0.191
53.500	110.430	79.997	19.996	100.974	19.978	3.388	0.201
54.000	110.558	79.997	19.996	100.975	19.980	3.277	0.216
54.500	110.648	79.998	19.998	100.975	19.979	3.373	0.220
55.000	110.765	79.997	19.998	100.977	19.980	3.286	0.212
55.500	110.917	79.998	19.996	100.967	19.978	3.434	0.238
56.000	111.016	79.999	19.996	100.952	19.978	3.421	0.260
56.500	111.123	79.998	19.997	100.938	19.977	3.462	0.229
57.000	111.254	79.998	19.996	100.928	19.976	3.549	0.222
57.500	111.364	79.996	19.996	100.919	19.978	3.434	0.239
58.000	111.501	79.998	19.996	100.928	19.977	3.509	0.244
58.500	111.570	79.996	19.996	100.944	19.978	3.417	0.227
59.000	111.736	79.997	19.998	100.970	19.978	3.398	0.221
59.500	111.841	79.997	19.997	101.011	19.978	3.408	0.253
60.000	111.958	79.997	19.996	101.031	19.981	3.238	0.246
60.500	112.056	79.998	19.995	101.033	19.981	3.224	0.218
61.000	112.222	79.999	19.996	101.034	19.980	3.306	0.240
61.501	112.326	79.998	19.996	101.021	19.980	3.298	0.267
62.001	112.420	79.997	19.996	100.994	19.977	3.496	0.234
62.500	112.574	79.997	19.996	100.983	19.978	3.387	0.223
63.000	112.678	79.997	19.996	100.982	19.980	3.264	0.253
63.500	112.807	79.998	19.996	100.982	19.979	3.347	0.246
64.000	112.926	79.999	19.996	100.982	19.978	3.440	0.241
64.500	113.057	79.997	19.997	100.980	19.978	3.438	0.249
65.000	113.190	79.999	19.996	100.984	19.977	3.457	0.257
65.500	113.357	79.999	19.997	100.987	19.976	3.534	0.282
66.000	113.461	79.998	19.996	100.993	19.979	3.334	0.285
66.500	113.603	79.999	19.995	101.001	19.977	3.489	0.258
67.001	113.770	79.998	19.996	101.006	19.978	3.430	0.278
67.501	113.872	79.999	19.996	101.009	19.979	3.366	0.290
68.001	114.013	79.998	19.995	101.010	19.979	3.347	0.256
68.501	114.147	79.998	19.995	101.007	19.978	3.404	0.259
69.001	114.260	79.999	19.997	101.006	19.977	3.521	0.261
69.500	114.424	79.999	19.997	101.007	19.980	3.308	0.262
70.000	114.581	79.999	19.997	101.007	19.979	3.349	0.299
70.500	114.703	79.997	19.996	101.006	19.979	3.385	0.300
71.000	114.916	79.999	19.995	101.009	19.977	3.459	0.307
71.500	115.022	79.999	19.994	101.007	19.977	3.487	0.327
72.000	115.160	79.999	19.996	101.004	19.980	3.283	0.282
72.500	115.327	79.998	19.997	101.001	19.977	3.463	0.275
73.000	115.485	79.998	19.996	101.003	19.979	3.353	0.315
73.500	115.620	79.998	19.996	101.000	19.978	3.415	0.308
74.000	115.776	79.999	19.997	101.000	19.980	3.298	0.292
74.500	115.936	79.999	19.995	101.004	19.975	3.621	0.304
75.000	116.092	79.997	19.997	101.005	19.975	3.597	0.316
75.500	116.196	79.999	19.997	101.005	19.980	3.304	0.288
76.000	116.395	79.999	19.996	101.009	19.977	3.512	0.281
76.500	116.554	79.998	19.998	101.011	19.976	3.587	0.331
77.000	116.706	79.997	19.996	101.008	19.976	3.533	0.334
77.500	116.871	79.999	19.996	101.010	19.976	3.559	0.314
78.000	117.046	79.999	19.997	101.007	19.976	3.569	0.328
78.501	117.194	79.998	19.997	101.006	19.976	3.574	0.332
79.001	117.338	79.998	19.996	101.008	19.976	3.574	0.308
79.501	117.510	79.998	19.998	101.008	19.974	3.693	0.304
80.000	117.688	79.999	19.996	101.007	19.978	3.406	0.333
80.500	117.824	79.997	19.996	101.010	19.978	3.425	0.332
81.000	118.003	79.998	19.996	101.012	19.978	3.417	0.315
81.500	118.186	79.998	19.997	101.013	19.979	3.359	0.339
82.000	118.330	79.997	19.997	101.015	19.978	3.395	0.345
82.500	118.519	79.997	19.996	101.015	19.978	3.408	0.330
83.000	118.672	79.998	19.997	101.015	19.979	3.334	0.337
83.500	118.872	79.997	19.999	101.015	19.976	3.533	0.347
84.000	118.990	79.997	19.998	101.013	19.975	3.606	0.336
84.500	119.205	79.997	19.997	101.012	19.976	3.595	0.326
85.000	119.366	79.999	19.996	101.012	19.977	3.468	0.354
85.500	119.538	79.998	19.997	101.013	19.976	3.534	0.354
86.000	119.706	79.997	19.997	101.013	19.976	3.534	0.336
86.500	119.885	79.998	19.996	101.015	19.976	3.559	0.344
87.001	120.039	79.998	19.996	101.016	19.973	3.769	0.340
87.501	120.233	79.998	19.996	101.019	19.974	3.704	0.340
88.000	120.440	79.998	19.995	101.020	19.972	3.827	0.374
88.500	120.595	79.998	19.996	101.020	19.974	3.676	0.381
89.001	120.818	79.997	19.997	101.020	19.977	3.484	0.370
89.501	120.986	79.999	19.996	101.020	19.975	3.655	0.384
90.001	121.136	79.998	19.996	101.017	19.975	3.610	0.355
90.501	121.298	80.000	19.995	101.016	19.974	3.719	0.316
91.000	121.497	79.999	19.996	101.016	19.976	3.576	0.337
91.500	121.709	79.998	19.996	101.016	19.977	3.506	0.386
92.000	121.861	80.000	19.995	101.016	19.979	3.376	0.387
92.500	122.088	79.998	19.996	101.017	19.976	3.533	0.372
93.000	122.271	79.999	19.994	101.017	19.976	3.574	0.395
93.500	122.444	80.000	19.995	101.019	19.978	3.438	0.383
94.000	122.677	80.000	19.994	101.019	19.976	3.580	0.380
94.500	122.854	80.001	19.996	101.020	19.976	3.583	0.408
95.000	123.084	79.998	19.995	101.019	19.977	3.523	0.409
95.500	123.235	80.000	19.995	101.019	19.975	3.638	0.394
96.000	123.431	80.000	19.995	101.018	19.974	3.710	0.364
96.500	123.594	80.000	19.995	101.019	19.974	3.682	0.353
97.000	123.827	80.001	19.996	101.019	19.975	3.642	0.377
97.500	123.982	79.999	19.995	101.019	19.975	3.659	0.392
98.000	124.193	80.000	19.995	101.019	19.972	3.865	0.377
98.500	124.396	80.000	19.996	101.021	19.974	3.706	0.390
99.000	124.587	80.000	19.995	101.020	19.975	3.650	0.404
99.500	124.780	79.999	19.996	101.020	19.974	3.684	0.389
100.000	124.960	80.001	19.994	101.020	19.975	3.646	0.378
100.501	125.172	80.002	19.994	101.019	19.973	3.761	0.383
101.001	125.364	80.001	19.995	101.017	19.974	3.670	0.398
101.500	125.567	80.001	19.995	101.018	19.972	3.816	0.399
102.000	125.735	79.999	19.995	101.017	19.974	3.699	0.383
102.500	125.942	79.999	19.995	101.017	19.973	3.754	0.373
103.000	126.150	80.000	19.995	101.017	19.976	3.559	0.395
103.500	126.350	79.999	19.995	101.017	19.971	3.933	0.412
104.000	126.568	80.000	19.997	101.016	19.975	3.653	0.413
104.500	126.799	79.998	19.996	101.015	19.973	3.761	0.434
105.001	126.963	79.999	19.996	101.014	19.970	3.978	0.422
105.501	127.175	79.998	19.996	101.015	19.972	3.812	0.386
106.000	127.413	79.999	19.995	101.015	19.979	3.321	0.413
106.500	127.606	79.998	19.994	101.014	19.975	3.631	0.440
107.000	127.801	79.998	19.994	101.014	19.970	3.955	0.409
107.500	128.016	79.999	19.996	101.013	19.972	3.848	0.398
108.000	128.249	79.999	19.995	101.013	19.971	3.901	0.429
108.501	128.444	79.997	19.995	101.012	19.971	3.884	0.438
109.001	128.654	79.998	19.995	101.013	19.975	3.659	0.416
109.500	128.878	79.997	19.996	101.014	19.973	3.763	0.419
110.000	129.065	79.998	19.996	101.016	19.974	3.702	0.423
110.500	129.238	79.998	19.996	101.016	19.973	3.753	0.386
111.000	129.463	79.998	19.996	101.017	19.974	3.702	0.379
111.500	129.679	79.998	19.995	101.017	19.972	3.820	0.420
112.000	129.880	79.998	19.995	101.020	19.974	3.714	0.429
112.500	130.099	79.998	19.994	101.020	19.975	3.652	0.419
113.000	130.308	79.997	19.996	101.020	19.974	3.674	0.424
113.500	130.540	79.999	19.997	101.020	19.973	3.741	0.435
114.000	130.723	79.998	19.997	101.019	19.975	3.609	0.428
114.500	130.932	79.998	19.995	101.017	19.973	3.786	0.403
115.000	131.140	79.999	19.997	101.014	19.972	3.816	0.404
115.500	131.378	79.998	19.996	101.014	19.974	3.725	0.431
116.000	131.579	79.999	19.995	101.015	19.974	3.714	0.442
116.501	131.807	79.999	19.995	101.015	19.976	3.589	0.434
117.001	132.013	79.999	19.998	101.014	19.974	3.672	0.432
117.500	132.234	79.998	19.996	101.014	19.974	3.676	0.430
118.000	132.444	79.999	19.996	101.015	19.972	3.821	0.428
118.500	132.619	79.998	19.995	101.015	19.972	3.844	0.408
119.000	132.876	79.999	19.996	101.014	19.972	3.846	0.408
119.500	133.072	79.998	19.996	101.014	19.973	3.768	0.443
120.001	133.318	79.997	19.995	101.014	19.976	3.570	0.448
120.501	133.532	79.999	19.995	101.016	19.973	3.751	0.451
121.000	133.764	79.999	19.996	101.017	19.975	3.614	0.453
121.500	133.965	80.000	19.995	101.018	19.972	3.842	0.440
122.000	134.179	79.998	19.997	101.017	19.973	3.799	0.424
122.500	134.401	79.998	19.996	101.017	19.973	3.769	0.425
123.000	134.599	79.999	19.996	101.015	19.973	3.774	0.428
123.500	134.883	80.000	19.996	101.020	19.973	3.763	0.451
124.000	135.065	79.999	19.995	101.025	19.972	3.859	0.474
124.500	135.240	79.999	19.995	101.026	19.970	3.976	0.412
125.000	135.496	79.999	19.995	101.030	19.974	3.712	0.394
125.500	135.701	79.999	19.995	101.031	19.973	3.802	0.446
126.000	135.937	80.000	19.996	101.024	19.970	3.980	0.451
126.500	136.193	79.998	19.995	101.019	19.973	3.765	0.466
127.000	136.400	80.000	19.996	101.018	19.974	3.687	0.477
127.500	136.657	80.000	19.995	101.014	19.975	3.665	0.464
128.000	136.844	79.999	19.997	101.013	19.969	4.025	0.454
128.500	137.060	79.998	19.996	101.013	19.975	3.654	0.423
129.000	137.280	79.998	19.996	101.013	19.971	3.925	0.419
129.501	137.555	80.000	19.996	101.014	19.972	3.827	0.465
130.000	137.750	79.999	19.997	101.014	19.974	3.714	0.483
130.500	137.978	79.999	19.997	101.015	19.972	3.846	0.447
131.000	138.207	79.998	19.995	101.015	19.973	3.786	0.440
131.500	138.415	79.996	19.997	101.015	19.972	3.839	0.447
132.000	138.616	79.998	19.996	101.014	19.970	4.005	0.423
132.500	138.872	79.999	19.997	101.015	19.970	4.005	0.433
133.000	139.091	79.999	19.998	101.019	19.969	4.080	0.466
133.500	139.294	79.999	19.997	101.020	19.971	3.925	0.448
134.000	139.542	79.998	19.996	101.020	19.971	3.939	0.436
134.500	139.762	79.999	19.996	101.021	19.968	4.114	0.460
135.000	139.967	79.998	19.996	101.021	19.970	3.946	0.447
135.500	140.223	79.998	19.996	101.016	19.969	4.029	0.443
136.000	140.432	79.997	19.996	101.015	19.970	3.950	0.463
136.500	140.693	79.998	19.995	101.016	19.970	3.986	0.468
137.000	140.927	79.998	19.996	101.017	19.969	4.059	0.483
137.500	141.146	79.999	19.996	101.017	19.969	4.058	0.474
138.000	141.377	79.998	19.996	101.020	19.967	4.167	0.451
138.500	141.577	79.997	19.995	101.021	19.967	4.158	0.441
139.000	141.820	79.998	19.996	101.020	19.969	4.054	0.437
139.500	142.072	79.999	19.995	101.021	19.969	4.025	0.469
140.000	142.270	79.997	19.995	101.022	19.967	4.197	0.472
140.500	142.535	79.998	19.996	101.021	19.967	4.205	0.456
141.000	142.795	79.998	19.997	101.021	19.969	4.048	0.494
141.500	143.021	79.997	19.996	101.024	19.970	4.008	0.505
142.000	143.229	79.997	19.996	101.024	19.968	4.086	0.460
142.500	143.440	79.997	19.996	101.023	19.970	3.991	0.427
143.000	143.698	79.998	19.996	101.023	19.968	4.118	0.444
143.501	143.935	79.998	19.996	101.022	19.968	4.105	0.482
144.000	144.152	79.999	19.997	101.019	19.966	4.284	0.474
144.500	144.384	79.998	19.997	101.019	19.965	4.307	0.451
145.000	144.601	79.998	19.997	101.019	19.969	4.054	0.449
145.500	144.862	79.999	19.996	101.020	19.968	4.137	0.464
146.000	145.083	79.997	19.995	101.021	19.966	4.266	0.480
146.500	145.305	79.998	19.996	101.021	19.967	4.169	0.462
147.000	145.544	79.997	19.996	101.021	19.968	4.143	0.452
147.500	145.770	79.998	19.997	101.021	19.966	4.241	0.462
148.000	145.974	79.998	19.996	101.022	19.967	4.167	0.447
148.500	146.221	79.998	19.996	101.022	19.966	4.263	0.441
149.000	146.485	79.999	19.996	101.021	19.966	4.282	0.481
149.500	146.726	79.998	19.996	101.021	19.966	4.267	0.508
150.000	146.928	79.999	19.997	101.020	19.965	4.318	0.474
150.500	147.179	79.998	19.995	101.018	19.964	4.418	0.448
151.000	147.389	79.998	19.996	101.017	19.962	4.514	0.457
151.500	147.612	79.998	19.996	101.017	19.962	4.556	0.447
152.000	147.846	79.999	19.995	101.017	19.963	4.447	0.445
152.500	148.116	79.999	19.995	101.017	19.966	4.267	0.481
153.000	148.314	79.998	19.996	101.016	19.961	4.590	0.486
153.500	148.567	80.000	19.996	101.016	19.966	4.229	0.459
154.000	148.831	79.998	19.997	101.016	19.963	4.452	0.484
154.500	149.050	79.999	19.996	101.016	19.964	4.367	0.500
155.000	149.286	79.999	19.997	101.017	19.964	4.433	0.470
155.500	149.518	79.999	19.996	101.022	19.964	4.429	0.462
156.000	149.762	80.000	19.996	101.027	19.963	4.447	0.472
156.500	150.005	79.998	19.996	101.027	19.966	4.296	0.481
157.000	150.250	79.999	19.994	101.027	19.961	4.596	0.487
157.500	150.464	79.999	19.995	101.028	19.965	4.318	0.474
158.000	150.752	79.998	19.995	101.023	19.964	4.394	0.481
158.500	150.949	79.998	19.995	101.019	19.963	4.466	0.493
159.000	151.175	79.998	19.996	101.019	19.961	4.641	0.454
159.500	151.413	79.997	19.995	101.019	19.965	4.331	0.443
160.000	151.668	79.997	19.996	101.018	19.967	4.210	0.479
160.500	151.918	79.998	19.995	101.020	19.965	4.339	0.499
161.000	152.120	79.998	19.995	101.019	19.962	4.524	0.478
161.500	152.398	79.999	19.996	101.019	19.964	4.427	0.466
162.000	152.602	79.999	19.996	101.020	19.963	4.473	0.481
162.500	152.842	79.998	19.995	101.022	19.966	4.289	0.463
163.000	153.076	79.999	19.996	101.023	19.966	4.235	0.459
163.500	153.360	79.999	19.996	101.023	19.968	4.120	0.496
164.000	153.567	79.998	19.996	101.022	19.966	4.273	0.505
164.500	153.787	79.999	19.996	101.021	19.963	4.461	0.459
165.000	154.017	79.999	19.995	101.019	19.963	4.495	0.438
165.500	154.250	79.998	19.995	101.017	19.964	4.390	0.456
166.000	154.525	79.998	19.996	101.018	19.963	4.501	0.485
166.500	154.764	79.998	19.997	101.019	19.963	4.456	0.511
167.000	154.982	79.999	19.996	101.023	19.963	4.461	0.485
167.500	155.213	79.998	19.997	101.025	19.965	4.359	0.453
168.000	155.485	79.998	19.997	101.027	19.964	4.414	0.476
168.500	155.691	79.997	19.997	101.028	19.963	4.463	0.491
169.000	155.974	79.999	19.996	101.029	19.964	4.433	0.483
169.500	156.224	79.998	19.998	101.025	19.963	4.484	0.511
170.000	156.453	79.998	19.997	101.022	19.963	4.458	0.506
170.500	156.710	79.998	19.996	101.018	19.960	4.688	0.483
171.000	156.907	79.999	19.995	101.016	19.963	4.459	0.470
171.500	157.160	79.997	19.996	101.013	19.961	4.593	0.452
172.000	157.425	79.998	19.996	101.014	19.963	4.497	0.484
172.500	157.640	79.999	19.998	101.013	19.963	4.463	0.498
173.000	157.910	79.998	19.997	101.013	19.963	4.501	0.483
173.500	158.146	79.998	19.998	101.013	19.962	4.544	0.496
174.000	158.421	79.999	19.997	101.013	19.965	4.357	0.508
174.501	158.609	79.999	19.996	101.013	19.961	4.576	0.487
175.000	158.863	80.000	19.996	101.015	19.962	4.571	0.453
175.500	159.144	79.998	19.997	101.014	19.964	4.393	0.488
176.000	159.375	79.999	19.998	101.014	19.962	4.542	0.524
176.500	159.629	80.000	19.998	101.014	19.963	4.495	0.499
177.000	159.911	80.000	19.997	101.014	19.962	4.537	0.510
177.500	160.131	80.000	19.996	101.011	19.965	4.365	0.519
178.000	160.388	79.999	19.997	101.012	19.963	4.471	0.489
178.500	160.638	80.000	19.996	101.012	19.964	4.393	0.492
179.000	160.860	79.999	19.995	101.013	19.963	4.478	0.490
179.500	161.094	80.000	19.996	101.013	19.965	4.327	0.464
180.000	161.316	80.001	19.995	101.015	19.962	4.569	0.456
180.500	161.562	80.000	19.996	101.014	19.963	4.463	0.462
181.000	161.837	80.001	19.995	101.013	19.961	4.609	0.495
181.500	162.074	79.999	19.996	101.014	19.958	4.816	0.517
182.000	162.328	80.000	19.996	101.014	19.960	4.679	0.501
182.500	162.562	80.000	19.996	101.012	19.961	4.626	0.489
183.000	162.813	80.000	19.996	101.012	19.960	4.671	0.486
183.500	163.036	79.999	19.996	101.013	19.961	4.598	0.480
184.000	163.250	80.000	19.997	101.014	19.958	4.840	0.456
184.501	163.512	80.000	19.996	101.014	19.960	4.707	0.456
185.001	163.757	79.999	19.995	101.014	19.960	4.707	0.491
185.500	164.063	79.999	19.997	101.014	19.959	4.736	0.529
186.000	164.302	80.000	19.995	101.013	19.959	4.775	0.548
186.500	164.554	79.999	19.995	101.011	19.956	4.939	0.518
187.000	164.774	79.999	19.996	101.014	19.956	4.943	0.482
187.500	165.050	79.999	19.995	101.014	19.961	4.616	0.484
188.000	165.296	79.998	19.996	101.015	19.958	4.828	0.509
188.500	165.548	79.998	19.996	101.016	19.956	4.932	0.510
189.000	165.805	79.998	19.996	101.016	19.959	4.739	0.503
189.500	166.070	79.997	19.995	101.013	19.959	4.737	0.515
190.000	166.289	79.997	19.996	101.013	19.957	4.896	0.503
190.500	166.551	79.999	19.995	101.013	19.955	5.035	0.483
191.000	166.793	79.998	19.995	101.014	19.960	4.713	0.492
191.500	167.057	79.998	19.995	101.013	19.956	4.949	0.504
192.000	167.327	79.998	19.996	101.015	19.957	4.890	0.520
192.500	167.531	79.998	19.996	101.016	19.956	4.977	0.504
193.000	167.814	79.999	19.995	101.018	19.959	4.734	0.480
193.500	168.016	79.998	19.996	101.018	19.957	4.911	0.486
194.000	168.272	79.997	19.996	101.019	19.957	4.914	0.471
194.500	168.524	79.999	19.996	101.022	19.960	4.696	0.483
195.000	168.773	79.998	19.995	101.028	19.958	4.842	0.505
195.500	169.006	79.998	19.997	101.027	19.960	4.674	0.492
196.000	169.246	79.998	19.996	101.026	19.956	4.991	0.477
196.500	169.513	79.999	19.995	101.026	19.955	5.038	0.490
197.000	169.760	79.997	19.997	101.021	19.956	4.932	0.510
197.500	170.012	79.996	19.996	101.015	19.958	4.796	0.506
198.000	170.270	79.999	19.996	101.015	19.959	4.741	0.505
198.500	170.478	79.997	19.996	101.015	19.959	4.762	0.488
199.000	170.767	79.999	19.996	101.015	19.952	5.213	0.482
199.500	170.979	79.997	19.996	101.016	19.956	4.926	0.499
200.000	171.225	79.998	19.996	101.016	19.953	5.173	0.480
200.500	171.471	79.998	19.997	101.016	19.954	5.083	0.475
201.000	171.745	79.998	19.996	101.017	19.953	5.143	0.506
201.500	171.990	79.998	19.996	101.018	19.956	4.945	0.519
202.000	172.244	79.997	19.996	101.019	19.955	5.017	0.509
202.500	172.468	79.998	19.996	101.020	19.956	4.994	0.489
203.000	172.786	79.997	19.996	101.024	19.954	5.119	0.510
203.500	173.029	79.998	19.996	101.028	19.952	5.217	0.551
204.000	173.248	79.998	19.995	101.029	19.955	5.013	0.511
204.500	173.471	79.998	19.996	101.030	19.953	5.196	0.452
205.000	173.769	79.998	19.996	101.036	19.955	5.024	0.482
205.500	173.993	79.998	19.996	101.036	19.952	5.266	0.521
206.000	174.244	79.997	19.996	101.035	19.954	5.119	0.498
206.500	174.486	79.998	19.997	101.034	19.953	5.187	0.484
207.000	174.718	79.999	19.997	101.030	19.952	5.264	0.484
207.501	175.007	79.997	19.996	101.023	19.954	5.068	0.497
208.000	175.243	79.998	19.995	101.019	19.952	5.220	0.523
208.500	175.522	79.999	19.996	101.017	19.953	5.192	0.520
209.000	175.714	79.999	19.997	101.017	19.952	5.219	0.493
209.500	175.966	79.999	19.997	101.017	19.949	5.445	0.457
210.000	176.233	79.999	19.995	101.018	19.953	5.200	0.481
210.500	176.470	79.998	19.995	101.018	19.952	5.258	0.512
211.000	176.745	79.999	19.996	101.017	19.951	5.275	0.508
211.500	176.974	79.997	19.996	101.017	19.950	5.396	0.508
212.000	177.231	79.999	19.996	101.020	19.952	5.224	0.495
212.500	177.490	79.998	19.996	101.023	19.952	5.223	0.501
213.000	177.739	79.998	19.995	101.023	19.950	5.411	0.512
213.500	177.971	80.000	19.995	101.023	19.950	5.400	0.494
214.000	178.235	79.998	19.997	101.023	19.949	5.457	0.489
214.500	178.479	79.998	19.996	101.019	19.952	5.258	0.502
215.000	178.724	79.997	19.995	101.016	19.950	5.406	0.499
215.500	179.006	79.999	19.996	101.017	19.948	5.498	0.508
216.000	179.242	79.999	19.995	101.020	19.948	5.512	0.523
216.500	179.492	79.999	19.995	101.020	19.946	5.625	0.503
217.000	179.747	79.998	19.995	101.020	19.947	5.616	0.496
217.500	179.969	79.998	19.995	101.020	19.945	5.714	0.491
218.000	180.218	79.998	19.995	101.020	19.947	5.613	0.474
218.500	180.490	79.999	19.996	101.018	19.947	5.572	0.496
219.000	180.754	79.998	19.996	101.018	19.943	5.889	0.529
219.500	180.982	79.998	19.996	101.018	19.944	5.832	0.514
220.000	181.212	79.997	19.995	101.018	19.942	5.949	0.475
220.500	181.503	79.998	19.995	101.017	19.943	5.842	0.489
221.000	181.737	79.996	19.995	101.017	19.942	5.923	0.523
221.500	181.999	79.998	19.995	101.018	19.942	5.966	0.511
222.000	182.216	79.997	19.996	101.018	19.944	5.811	0.488
222.500	182.498	79.997	19.995	101.021	19.944	5.804	0.488
223.000	182.758	79.998	19.996	101.022	19.943	5.898	0.520
223.500	182.985	79.998	19.996	101.022	19.942	5.906	0.515
224.000	183.251	79.998	19.997	101.022	19.943	5.875	0.491
224.500	183.495	79.998	19.995	101.022	19.942	5.942	0.502
225.000	183.745	79.997	19.996	101.020	19.941	6.034	0.502
225.500	184.033	79.997	19.996	101.019	19.942	5.915	0.516
226.000	184.279	79.998	19.996	101.023	19.941	5.976	0.536
226.500	184.469	79.998	19.996	101.024	19.938	6.202	0.485
227.000	184.757	79.998	19.995	101.026	19.942	5.964	0.457
227.500	184.973	79.998	19.996	101.026	19.941	5.989	0.490
228.000	185.207	79.998	19.996	101.026	19.941	6.025	0.477
228.500	185.492	79.998	19.996	101.023	19.942	5.940	0.485
229.000	185.723	79.999	19.996	101.023	19.940	6.109	0.518
229.500	186.005	79.998	19.996	101.020	19.940	6.077	0.515
230.000	186.261	80.000	19.997	101.021	19.941	5.973	0.525
230.500	186.534	80.001	19.996	101.022	19.940	6.060	0.533
231.000	186.767	79.998	19.996	101.021	19.939	6.119	0.518
231.500	187.019	79.999	19.997	101.020	19.940	6.060	0.496
232.000	187.284	79.999	19.995	101.019	19.937	6.289	0.501
232.500	187.554	80.000	19.996	101.014	19.934	6.506	0.526
233.000	187.769	80.000	19.995	101.013	19.935	6.438	0.510
233.500	188.038	80.000	19.997	101.013	19.934	6.527	0.484
234.000	188.262	80.000	19.995	101.013	19.934	6.463	0.488
234.500	188.495	80.000	19.996	101.012	19.935	6.447	0.475
235.000	188.745	79.999	19.995	101.014	19.936	6.345	0.470
235.500	188.958	80.000	19.996	101.014	19.936	6.325	0.474
236.000	189.257	80.001	19.995	101.014	19.932	6.621	0.487
236.500	189.523	80.002	19.996	101.014	19.932	6.646	0.538
237.000	189.776	80.001	19.997	101.014	19.934	6.517	0.542
237.500	190.006	80.000	19.996	101.014	19.935	6.412	0.501
238.000	190.246	80.000	19.995	101.015	19.934	6.474	0.476
238.500	190.503	79.999	19.995	101.015	19.934	6.497	0.483
239.000	190.744	80.000	19.996	101.014	19.932	6.665	0.498
239.500	191.003	80.000	19.996	101.014	19.931	6.699	0.499
240.000	191.202	80.000	19.997	101.012	19.932	6.666	0.479
240.500	191.468	80.000	19.997	101.012	19.933	6.572	0.462
241.000	191.697	80.000	19.997	101.011	19.930	6.759	0.480
241.501	191.929	80.000	19.996	101.012	19.930	6.746	0.478
242.000	192.213	79.999	19.996	101.011	19.930	6.755	0.488
242.500	192.462	79.998	19.996	101.013	19.931	6.685	0.524
243.000	192.718	80.000	19.997	101.013	19.927	7.004	0.519
243.500	192.963	79.999	19.996	101.013	19.929	6.836	0.503
244.000	193.215	80.001	19.996	101.013	19.933	6.576	0.499
244.500	193.454	79.999	19.996	101.013	19.928	6.910	0.494
245.000	193.725	79.999	19.996	101.013	19.929	6.829	0.500
245.500	193.999	79.999	19.997	101.013	19.931	6.738	0.527
246.000	194.177	79.999	19.997	101.013	19.929	6.872	0.499
246.500	194.416	79.999	19.997	101.013	19.926	7.029	0.435
247.000	194.716	79.999	19.996	101.013	19.926	7.036	0.478
247.500	194.903	79.999	19.996	101.013	19.926	7.053	0.513
248.000	195.204	79.999	19.997	101.013	19.927	6.970	0.488
248.500	195.455	79.998	19.997	101.013	19.928	6.946	0.520
249.000	195.646	80.001	19.996	101.013	19.925	7.101	0.497
249.500	195.924	80.000	19.996	101.014	19.928	6.893	0.455
250.000	196.143	80.000	19.997	101.014	19.926	7.023	0.483
250.500	196.411	80.000	19.997	101.014	19.928	6.910	0.492
251.000	196.676	80.000	19.998	101.014	19.926	7.042	0.510
251.500	196.912	80.000	19.995	101.014	19.924	7.176	0.517
252.000	197.160	79.999	19.998	101.014	19.926	7.072	0.492
252.500	197.398	80.001	19.997	101.014	19.927	7.019	0.485
253.000	197.653	80.000	19.997	101.012	19.929	6.880	0.490
253.501	197.891	80.000	19.997	101.012	19.925	7.144	0.493
254.000	198.115	80.000	19.996	101.012	19.924	7.187	0.477
254.500	198.363	79.998	19.998	101.011	19.923	7.299	0.467
255.000	198.614	80.001	19.997	101.012	19.927	7.012	0.486
255.500	198.874	79.999	19.997	101.013	19.925	7.153	0.505
256.000	199.110	80.002	19.997	101.013	19.926	7.034	0.503
256.500	199.378	80.000	19.996	101.013	19.924	7.221	0.500
257.000	199.566	80.001	19.996	101.013	19.923	7.280	0.480
257.500	199.881	80.002	19.996	101.013	19.922	7.342	0.479
258.000	200.105	80.000	19.996	101.012	19.922	7.333	0.521
258.500	200.356	80.001	19.996	101.013	19.923	7.256	0.507
259.000	200.574	80.002	19.997	101.013	19.920	7.482	0.473
259.500	200.850	80.002	19.997	101.013	19.920	7.465	0.482
260.000	201.105	80.001	19.997	101.013	19.922	7.331	0.512
260.500	201.318	80.003	19.996	101.013	19.919	7.563	0.499
261.000	201.565	80.000	19.996	101.012	19.920	7.508	0.464
261.500	201.830	80.000	19.997	101.013	19.919	7.525	0.486
262.000	202.083	80.001	19.996	101.012	19.923	7.278	0.515
262.500	202.372	80.001	19.997	101.012	19.920	7.472	0.530
263.000	202.555	80.001	19.996	101.012	19.921	7.382	0.507
263.500	202.845	80.000	19.996	101.012	19.919	7.563	0.472
264.000	203.112	80.000	19.995	101.012	19.920	7.501	0.515
264.500	203.355	80.001	19.997	101.010	19.922	7.303	0.533
265.000	203.586	80.002	19.996	101.010	19.919	7.535	0.492
265.500	203.813	80.000	19.996	101.010	19.920	7.461	0.466
266.000	204.065	80.000	19.996	101.010	19.924	7.221	0.468
266.500	204.328	79.999	19.996	101.010	19.921	7.389	0.497
267.000	204.526	79.998	19.997	101.012	19.922	7.368	0.488
267.500	204.796	79.999	19.996	101.013	19.918	7.595	0.464
268.000	205.036	79.999	19.996	101.013	19.922	7.317	0.489
268.500	205.298	79.999	19.996	101.014	19.920	7.461	0.506
269.000	205.518	79.998	19.996	101.014	19.916	7.754	0.492
269.500	205.758	79.998	19.996	101.014	19.920	7.452	0.471
270.000	206.036	79.997	19.997	101.014	19.915	7.790	0.489
270.500	206.267	79.999	19.996	101.015	19.913	7.935	0.514
271.000	206.466	79.998	19.997	101.014	19.914	7.888	0.470
271.500	206.745	79.997	19.997	101.011	19.915	7.820	0.454
272.000	207.000	79.996	19.996	101.008	19.915	7.846	0.506
272.500	207.235	79.997	19.995	101.007	19.915	7.839	0.512
273.000	207.560	79.999	19.997	101.007	19.915	7.790	0.525
273.500	207.765	79.998	19.997	101.007	19.917	7.673	0.545
274.000	208.044	79.997	19.998	101.011	19.914	7.869	0.507
274.500	208.277	79.997	19.997	101.014	19.916	7.786	0.498
275.000	208.497	79.998	19.998	101.015	19.916	7.724	0.482
275.500	208.702	79.999	19.996	101.014	19.917	7.718	0.439
276.000	209.004	79.997	19.997	101.014	19.918	7.601	0.466
276.500	209.213	79.998	19.996	101.012	19.916	7.771	0.509
277.000	209.475	79.998	19.997	101.011	19.918	7.597	0.491
277.500	209.760	79.998	19.997	101.009	19.915	7.830	0.509
278.000	209.970	79.997	19.997	101.007	19.916	7.764	0.521
278.500	210.229	79.997	19.996	101.007	19.918	7.645	0.482
279.000	210.502	79.997	19.995	101.008	19.917	7.654	0.501
279.500	210.731	79.998	19.996	101.008	19.916	7.758	0.517
280.000	211.018	79.997	19.997	101.010	19.916	7.731	0.509
280.500	211.273	79.997	19.996	101.012	19.918	7.609	0.529
281.000	211.478	79.997	19.996	101.013	19.914	7.894	0.501
281.500	211.655	79.997	19.995	101.013	19.913	7.992	0.421
282.000	211.925	79.997	19.995	101.015	19.916	7.758	0.415
282.500	212.188	79.998	19.995	101.015	19.913	7.952	0.490
283.000	212.462	79.996	19.996	101.014	19.912	8.024	0.535
283.500	212.678	79.996	19.996	101.013	19.914	7.884	0.514
284.000	212.937	79.998	19.996	101.011	19.913	7.962	0.483
284.501	213.168	79.995	19.996	101.011	19.912	8.043	0.483
285.000	213.394	79.998	19.996	101.012	19.911	8.120	0.473
285.500	213.593	79.998	19.996	101.011	19.912	8.035	0.441
286.000	213.922	79.998	19.996	101.011	19.912	8.001	0.477
286.500	214.155	79.997	19.996	101.013	19.912	8.001	0.545
287.001	214.359	79.997	19.997	101.012	19.913	7.945	0.499
287.500	214.663	79.998	19.996	101.012	19.913	7.986	0.473
288.000	214.867	79.998	19.996	101.014	19.911	8.122	0.508
288.500	215.122	79.997	19.996	101.015	19.913	7.975	0.483
289.000	215.363	79.998	19.996	101.016	19.911	8.081	0.478
289.500	215.633	79.997	19.995	101.016	19.913	7.962	0.504
290.000	215.862	79.997	19.995	101.015	19.911	8.096	0.505
290.500	216.118	79.998	19.995	101.017	19.910	8.175	0.492
291.000	216.369	79.998	19.997	101.016	19.908	8.296	0.496
291.500	216.602	79.997	19.996	101.016	19.910	8.152	0.495
292.000	216.848	79.997	19.996	101.016	19.911	8.133	0.481
292.500	217.119	79.997	19.997	101.017	19.908	8.337	0.498
293.000	217.357	79.998	19.995	101.016	19.909	8.233	0.513
293.500	217.611	79.998	19.995	101.016	19.910	8.148	0.501
294.000	217.855	79.998	19.995	101.016	19.908	8.286	0.495
294.500	218.101	79.998	19.996	101.015	19.907	8.352	0.493
295.000	218.311	79.998	19.996	101.015	19.909	8.250	0.473
295.500	218.572	79.997	19.997	101.015	19.909	8.264	0.464
296.000	218.843	79.998	19.997	101.014	19.907	8.385	0.502
296.500	219.034	79.998	19.996	101.014	19.907	8.409	0.497
297.000	219.295	79.998	19.996	101.015	19.909	8.231	0.457
297.500	219.540	79.999	19.997	101.015	19.909	8.220	0.479
298.000	219.788	79.998	19.995	101.015	19.909	8.252	0.500
298.500	220.013	79.998	19.995	101.015	19.907	8.350	0.483
299.000	220.280	79.998	19.996	101.015	19.906	8.426	0.483
299.500	220.498	79.998	19.995	101.015	19.907	8.393	0.488
300.000	220.757	79.997	19.995	101.015	19.905	8.507	0.481
300.500	221.041	79.998	19.996	101.015	19.908	8.327	0.510
301.000	221.266	79.996	19.996	101.015	19.908	8.327	0.526
301.500	221.506	79.999	19.996	101.015	19.905	8.499	0.488
302.000	221.758	79.997	19.996	101.014	19.907	8.356	0.479
302.500	221.983	79.996	19.996	101.012	19.906	8.470	0.485
303.000	222.247	79.997	19.996	101.011	19.905	8.553	0.483
303.500	222.514	79.998	19.996	101.009	19.904	8.566	0.510
304.000	222.740	79.998	19.997	101.009	19.909	8.247	0.511
304.500	222.987	79.998	19.996	101.008	19.905	8.500	0.483
305.000	223.246	79.998	19.996	101.011	19.906	8.486	0.489
305.500	223.468	79.998	19.996	101.011	19.907	8.383	0.493
306.000	223.749	79.998	19.997	101.013	19.902	8.738	0.492
306.501	223.972	79.998	19.996	101.013	19.901	8.809	0.504
307.001	224.248	79.997	19.996	101.013	19.900	8.860	0.501
307.500	224.482	79.998	19.996	101.012	19.902	8.760	0.504
308.000	224.706	79.997	19.997	101.012	19.903	8.690	0.484
308.500	224.961	79.998	19.996	101.012	19.902	8.702	0.469
309.000	225.168	79.999	19.996	101.012	19.904	8.598	0.471
309.500	225.422	79.998	19.997	101.012	19.903	8.666	0.462
310.000	225.696	79.999	19.997	101.012	19.903	8.637	0.495
310.500	225.950	79.999	19.997	101.007	19.905	8.528	0.528
311.000	226.190	79.999	19.996	101.005	19.901	8.811	0.511
311.500	226.487	79.998	19.996	101.005	19.905	8.518	0.516
312.000	226.710	79.998	19.996	101.006	19.901	8.820	0.528
312.500	226.948	79.999	19.997	101.007	19.901	8.805	0.490
313.000	227.164	79.999	19.995	101.012	19.902	8.758	0.458
313.500	227.416	79.999	19.996	101.014	19.905	8.547	0.461
314.000	227.669	80.000	19.996	101.013	19.901	8.781	0.486
314.500	227.938	79.999	19.997	101.013	19.902	8.766	0.513
315.000	228.191	79.999	19.996	101.013	19.901	8.781	0.522
315.500	228.447	79.999	19.996	101.014	19.900	8.879	0.516
316.000	228.721	80.000	19.997	101.014	19.900	8.894	0.520
316.500	228.953	80.000	19.996	101.014	19.900	8.881	0.518
317.000	229.192	80.001	19.996	101.014	19.901	8.815	0.489
317.500	229.489	80.000	19.995	101.013	19.899	8.955	0.503
318.000	229.739	79.999	19.996	101.013	19.901	8.834	0.541
318.500	229.978	80.001	19.997	101.012	19.900	8.873	0.518
319.000	230.224	80.000	19.995	101.012	19.897	9.053	0.487
319.500	230.481	80.000	19.996	101.012	19.897	9.068	0.494
320.000	230.714	80.000	19.995	101.013	19.898	9.028	0.497
320.500	230.941	80.000	19.997	101.013	19.898	9.000	0.475
321.000	231.184	80.000	19.995	101.012	19.898	8.988	0.465
321.500	231.479	79.999	19.996	101.011	19.897	9.060	0.504
322.000	231.696	79.998	19.996	101.009	19.897	9.059	0.525
322.500	231.938	80.001	19.995	101.005	19.897	9.081	0.485
323.000	232.214	80.000	19.996	101.006	19.898	9.028	0.489
323.500	232.421	80.000	19.997	101.007	19.898	8.994	0.501
324.000	232.651	80.000	19.997	101.008	19.898	9.032	0.460
324.500	232.918	79.999	19.996	101.010	19.896	9.166	0.467
325.000	233.191	80.000	19.996	101.013	19.896	9.166	0.518
325.500	233.427	79.999	19.996	101.013	19.895	9.219	0.525
326.000	233.720	80.000	19.996	101.013	19.895	9.206	0.519
326.500	233.948	79.998	19.995	101.013	19.894	9.268	0.525
327.001	234.207	79.999	19.997	101.013	19.896	9.144	0.504
327.500	234.468	79.998	19.997	101.013	19.895	9.208	0.504
328.000	234.704	79.999	19.995	101.014	19.895	9.244	0.509
328.500	234.936	80.000	19.995	101.014	19.894	9.287	0.482
329.000	235.207	79.997	19.996	101.014	19.895	9.240	0.485
329.500	235.437	80.001	19.996	101.013	19.894	9.308	0.502
330.001	235.661	79.998	19.995	101.010	19.889	9.667	0.478
330.501	235.891	79.997	19.996	101.009	19.891	9.514	0.454
331.001	236.149	79.998	19.995	101.010	19.891	9.472	0.471
331.500	236.415	79.997	19.997	101.010	19.889	9.648	0.506
332.000	236.679	79.999	19.996	101.011	19.887	9.771	0.527
332.500	236.924	79.998	19.996	101.014	19.888	9.708	0.519
333.000	237.172	79.998	19.997	101.015	19.888	9.689	0.501
333.500	237.403	79.999	19.996	101.015	19.889	9.642	0.486
334.001	237.685	79.999	19.996	101.015	19.887	9.799	0.497
334.500	237.901	79.999	19.996	101.015	19.887	9.801	0.506
335.000	238.159	79.998	19.997	101.016	19.886	9.863	0.486
335.500	238.395	79.998	19.996	101.017	19.887	9.805	0.484
336.000	238.670	79.998	19.996	101.017	19.883	10.044	0.502
336.500	238.898	79.999	19.997	101.018	19.884	9.975	0.507
337.000	239.125	79.998	19.997	101.018	19.885	9.935	0.479
337.500	239.420	79.998	19.996	101.017	19.886	9.875	0.488
338.000	239.628	79.998	19.996	101.017	19.883	10.053	0.512
338.500	239.879	79.999	19.996	101.017	19.885	9.951	0.481
339.000	240.139	79.999	19.997	101.017	19.881	10.200	0.485
339.500	240.368	80.000	19.997	101.016	19.888	9.730	0.500
340.000	240.646	79.999	19.996	101.016	19.882	10.111	0.498
340.500	240.911	80.000	19.997	101.015	19.880	10.253	0.525
341.000	241.113	79.999	19.996	101.015	19.881	10.232	0.505
341.500	241.408	79.999	19.996	101.015	19.881	10.211	0.482
342.000	241.626	80.000	19.995	101.015	19.882	10.136	0.505
342.500	241.874	80.000	19.996	101.016	19.881	10.204	0.490
343.000	242.094	80.002	19.996	101.017	19.883	10.055	0.467
343.500	242.374	80.000	19.995	101.017	19.881	10.210	0.484
344.000	242.647	80.001	19.995	101.017	19.879	10.325	0.527
344.500	242.853	80.001	19.997	101.017	19.881	10.184	0.516
345.000	243.103	80.000	19.995	101.017	19.883	10.057	0.467
345.500	243.321	80.001	19.996	101.018	19.877	10.471	0.462
346.000	243.578	80.002	19.996	101.017	19.878	10.401	0.471
346.500	243.838	80.000	19.995	101.017	19.880	10.267	0.496
347.000	244.060	80.001	19.995	101.017	19.880	10.245	0.500
347.500	244.357	79.999	19.997	101.017	19.876	10.522	0.500
