Repository: ulfsri/fsri_materials_database

# Materials and Products Database

## 01_Data

Raw data generated from each apparatus are included here in plain-text format. The data is organized first by material, next by the short name of test apparatus used, and where applicable additional filtering by test settings.

### material.json

Each material directory contains a json file of the same name as the material. This file links the data stored in the repository as well as data and graphs produced by the accompanying scripts (__02_Scripts__) to the respective landing page for the material on the front-end website.

File: 01_Data/Particleboard/MCC/Particleboard_MCC_30K_min_211018_R4.txt (part 1 of 4)
Sample ID:	C:\MCC\MCC Cal\Test\Particleboard\Particleboard_MCC_30K_min_211018_R4.txt
Sample Weight (mg):	4.81
Heating Rate (C/s):	0.5
Combustor Temp (C):	900
N2 Flow Rate (cc/min):	80
O2 Flow Rate (cc/min):	20
Calibration File:	C:\MCC\MCC Cal\Coeff1 JN10440_30_210304.txt.txt
T Correction Coefficients:	0	1.024463	0
Time Shift (s):	14
*
Time (s)	Temperature (C)	N2 flow rate (cc/min)	O2 flow rate (cc/min)	Flow Rate (cc/min)	Oxygen (%)	HRR (W/g)	Heating rate (C/s)
0.000	108.576	79.996	19.995	102.937	20.151	-0.115	-0.017
0.500	108.619	79.996	19.994	102.936	20.154	-0.302	-0.038
1.000	108.630	79.997	19.995	102.934	20.150	-0.053	0.016
1.500	108.614	79.996	19.995	102.933	20.149	-0.020	0.025
2.000	108.604	79.996	19.995	102.934	20.148	0.053	-0.015
2.500	108.616	79.996	19.994	102.935	20.152	-0.161	-0.012
3.000	108.598	79.996	19.996	102.935	20.152	-0.167	-0.002
3.500	108.600	79.998	19.995	102.936	20.151	-0.132	-0.011
4.000	108.588	79.995	19.995	102.936	20.149	0.027	-0.014
4.500	108.609	79.997	19.995	102.936	20.150	-0.081	-0.001
5.000	108.583	79.995	19.995	102.935	20.151	-0.097	0.003
5.500	108.576	79.995	19.995	102.935	20.151	-0.128	-0.019
6.000	108.621	79.996	19.996	102.933	20.149	0.026	0.002
6.500	108.603	79.996	19.995	102.937	20.148	0.077	0.032
7.000	108.625	79.995	19.996	102.937	20.148	0.104	0.015
7.500	108.616	79.996	19.996	102.939	20.147	0.128	0.009
8.000	108.618	79.995	19.995	102.941	20.147	0.128	0.003
8.500	108.622	79.995	19.996	102.940	20.146	0.238	-0.001
9.000	108.640	79.996	19.996	102.936	20.145	0.282	0.014
9.500	108.628	79.996	19.995	102.936	20.146	0.224	0.015
10.000	108.614	79.997	19.996	102.934	20.146	0.216	-0.010
10.500	108.623	79.996	19.995	102.934	20.145	0.273	-0.016
11.000	108.644	79.995	19.995	102.936	20.144	0.357	0.013
11.500	108.623	79.997	19.995	102.942	20.146	0.220	0.015
12.000	108.633	79.997	19.996	102.955	20.144	0.348	-0.006
12.501	108.619	79.996	19.996	102.970	20.145	0.288	-0.008
13.001	108.643	79.996	19.996	102.985	20.149	0.038	0.003
13.500	108.633	79.998	19.996	103.000	20.143	0.425	0.012
14.000	108.633	79.996	19.996	103.010	20.142	0.482	0.002
14.500	108.650	79.996	19.995	103.013	20.141	0.561	0.004
15.000	108.649	79.996	19.996	103.019	20.143	0.421	0.017
15.500	108.645	79.996	19.997	103.026	20.140	0.612	0.005
16.000	108.685	79.996	19.996	103.036	20.140	0.621	0.015
16.500	108.678	79.997	19.996	103.044	20.138	0.729	0.035
17.000	108.697	79.996	19.995	103.051	20.136	0.915	0.023
17.500	108.707	79.996	19.996	103.053	20.135	0.948	0.020
18.000	108.721	79.998	19.995	103.056	20.136	0.902	0.027
18.500	108.749	79.998	19.995	103.058	20.135	0.947	0.033
19.000	108.780	79.998	19.995	103.065	20.133	1.096	0.050
19.500	108.777	79.998	19.995	103.075	20.133	1.107	0.043
20.000	108.798	79.999	19.995	103.090	20.130	1.278	0.023
20.500	108.809	79.998	19.994	103.101	20.131	1.191	0.025
21.000	108.817	79.999	19.995	103.108	20.129	1.343	0.025
21.500	108.854	79.998	19.994	103.108	20.129	1.375	0.032
22.000	108.886	79.998	19.993	103.105	20.129	1.354	0.057
22.500	108.915	79.999	19.994	103.097	20.125	1.596	0.065
23.000	108.919	79.998	19.995	103.091	20.128	1.417	0.047
23.500	108.961	79.999	19.994	103.089	20.127	1.472	0.040
24.000	109.003	79.999	19.995	103.090	20.125	1.622	0.065
24.500	109.031	79.998	19.994	103.093	20.125	1.607	0.076
25.000	109.061	79.999	19.995	103.098	20.127	1.492	0.064
25.500	109.100	79.998	19.995	103.105	20.124	1.660	0.064
26.000	109.141	79.998	19.994	103.115	20.123	1.743	0.075
26.500	109.225	79.998	19.995	103.137	20.123	1.737	0.103
27.000	109.241	79.998	19.995	103.146	20.120	1.972	0.112
27.500	109.290	79.998	19.995	103.149	20.120	1.983	0.083
28.000	109.321	79.999	19.994	103.149	20.119	2.005	0.073
28.500	109.385	79.998	19.994	103.147	20.121	1.919	0.087
29.000	109.404	79.998	19.995	103.132	20.119	2.007	0.089
29.500	109.507	79.998	19.995	103.135	20.120	1.936	0.103
30.001	109.521	79.998	19.995	103.144	20.117	2.161	0.119
30.500	109.568	79.998	19.995	103.149	20.116	2.192	0.089
31.000	109.628	79.996	19.995	103.152	20.117	2.136	0.084
31.500	109.688	80.000	19.996	103.156	20.118	2.104	0.113
32.000	109.743	79.998	19.995	103.149	20.118	2.088	0.117
32.500	109.817	79.999	19.995	103.141	20.114	2.350	0.122
33.000	109.849	79.998	19.994	103.136	20.115	2.304	0.118
33.500	109.958	79.998	19.994	103.132	20.117	2.178	0.124
34.000	109.979	79.997	19.995	103.129	20.115	2.283	0.135
34.500	110.092	79.999	19.995	103.130	20.113	2.422	0.132
35.000	110.176	79.998	19.995	103.132	20.112	2.464	0.165
35.500	110.238	79.998	19.994	103.134	20.114	2.389	0.172
36.000	110.322	79.999	19.994	103.138	20.112	2.479	0.146
36.500	110.377	79.998	19.995	103.139	20.113	2.453	0.143
37.001	110.475	79.999	19.996	103.140	20.116	2.240	0.146
37.501	110.595	79.999	19.994	103.141	20.111	2.534	0.186
38.001	110.653	79.998	19.994	103.143	20.113	2.427	0.198
38.500	110.736	79.998	19.995	103.145	20.109	2.708	0.160
39.000	110.815	80.000	19.995	103.151	20.108	2.745	0.152
39.500	110.913	79.999	19.994	103.155	20.110	2.640	0.169
40.000	110.994	79.998	19.994	103.156	20.110	2.637	0.178
40.500	111.059	79.997	19.993	103.160	20.110	2.591	0.162
41.000	111.192	79.998	19.995	103.161	20.108	2.761	0.172
41.500	111.270	79.999	19.995	103.161	20.105	2.959	0.205
42.000	111.330	80.001	19.997	103.163	20.109	2.688	0.175
42.500	111.412	79.999	19.996	103.165	20.108	2.748	0.140
43.000	111.542	79.999	19.995	103.162	20.109	2.694	0.177
43.500	111.662	79.999	19.995	103.166	20.107	2.819	0.231
44.000	111.754	79.998	19.995	103.171	20.112	2.523	0.231
44.500	111.892	80.000	19.995	103.174	20.107	2.826	0.221
45.000	111.975	79.999	19.995	103.177	20.107	2.813	0.225
45.500	112.073	79.999	19.993	103.181	20.107	2.809	0.201
46.000	112.145	79.999	19.995	103.177	20.106	2.886	0.176
46.501	112.263	79.999	19.993	103.173	20.108	2.735	0.180
47.001	112.370	79.998	19.994	103.173	20.106	2.874	0.207
47.501	112.510	79.998	19.994	103.171	20.108	2.731	0.236
48.001	112.625	79.999	19.994	103.172	20.106	2.908	0.251
48.500	112.717	79.999	19.995	103.176	20.108	2.742	0.231
49.000	112.872	79.999	19.995	103.180	20.104	3.003	0.227
49.500	112.978	79.999	19.994	103.184	20.109	2.717	0.254
50.001	113.103	79.999	19.996	103.188	20.107	2.836	0.246
50.501	113.189	79.999	19.995	103.194	20.107	2.858	0.221
51.000	113.361	80.000	19.995	103.191	20.107	2.822	0.235
51.500	113.487	80.000	19.994	103.187	20.105	2.946	0.278
52.000	113.554	79.999	19.994	103.182	20.107	2.800	0.245
52.500	113.701	79.999	19.994	103.180	20.107	2.805	0.203
53.000	113.841	79.999	19.995	103.180	20.108	2.787	0.250
53.500	113.944	79.999	19.994	103.186	20.111	2.567	0.265
54.000	114.074	79.999	19.994	103.192	20.106	2.906	0.238
54.500	114.219	79.999	19.996	103.199	20.106	2.912	0.254
55.001	114.354	79.999	19.994	103.203	20.104	3.002	0.277
55.501	114.480	79.999	19.995	103.204	20.108	2.730	0.270
56.000	114.594	79.997	19.994	103.205	20.106	2.870	0.251
56.500	114.735	79.998	19.995	103.189	20.104	3.000	0.247
57.000	114.843	79.997	19.994	103.173	20.106	2.881	0.252
57.500	115.012	79.998	19.995	103.164	20.105	2.965	0.264
58.001	115.182	79.998	19.995	103.156	20.107	2.796	0.308
58.501	115.292	79.997	19.994	103.152	20.107	2.797	0.309
59.000	115.429	79.997	19.994	103.173	20.106	2.874	0.264
59.500	115.588	79.996	19.995	103.212	20.107	2.809	0.271
60.000	115.742	79.996	19.994	103.232	20.108	2.742	0.305
60.501	115.894	79.996	19.994	103.239	20.105	2.954	0.309
61.001	116.026	79.997	19.994	103.239	20.105	2.940	0.294
61.501	116.177	79.996	19.995	103.231	20.108	2.736	0.283
62.000	116.327	79.997	19.994	103.203	20.108	2.791	0.292
62.500	116.447	79.996	19.996	103.186	20.106	2.925	0.286
63.000	116.620	79.996	19.995	103.179	20.105	2.929	0.281
63.500	116.755	79.996	19.995	103.176	20.104	3.006	0.301
64.000	116.911	79.997	19.995	103.177	20.105	2.976	0.300
64.500	117.084	79.997	19.995	103.180	20.107	2.843	0.310
65.000	117.228	79.996	19.994	103.184	20.106	2.890	0.323
65.500	117.367	79.996	19.994	103.190	20.107	2.808	0.300
66.000	117.540	79.997	19.994	103.196	20.106	2.898	0.298
66.500	117.698	79.997	19.996	103.199	20.105	2.929	0.321
67.000	117.860	79.997	19.994	103.197	20.104	3.004	0.325
67.500	118.028	79.996	19.996	103.197	20.103	3.092	0.325
68.000	118.140	79.996	19.995	103.198	20.104	3.026	0.305
68.500	118.328	79.996	19.995	103.197	20.102	3.187	0.290
69.000	118.502	79.997	19.995	103.198	20.104	3.057	0.331
69.500	118.639	79.996	19.995	103.201	20.106	2.888	0.337
70.000	118.820	79.997	19.995	103.205	20.107	2.853	0.314
70.500	119.006	79.996	19.995	103.205	20.106	2.894	0.343
71.000	119.144	79.996	19.996	103.208	20.105	2.940	0.346
71.501	119.318	79.995	19.995	103.209	20.104	2.995	0.318
72.001	119.508	79.996	19.995	103.210	20.105	2.960	0.338
72.500	119.671	79.995	19.994	103.211	20.104	3.053	0.358
73.000	119.844	79.996	19.994	103.211	20.103	3.064	0.345
73.500	120.025	79.997	19.995	103.210	20.104	3.039	0.345
74.000	120.191	79.996	19.995	103.209	20.105	2.986	0.350
74.500	120.343	79.997	19.995	103.209	20.103	3.120	0.332
75.000	120.543	79.997	19.995	103.209	20.103	3.087	0.335
75.500	120.701	79.996	19.993	103.209	20.104	3.033	0.355
76.000	120.889	79.996	19.996	103.208	20.103	3.099	0.352
76.500	121.090	79.997	19.996	103.210	20.104	3.008	0.368
77.001	121.256	79.998	19.995	103.216	20.101	3.222	0.379
77.501	121.450	79.996	19.995	103.216	20.101	3.235	0.364
78.000	121.612	79.998	19.995	103.215	20.103	3.121	0.358
78.501	121.843	79.996	19.994	103.216	20.102	3.152	0.374
79.001	122.035	79.998	19.995	103.214	20.102	3.143	0.408
79.501	122.206	79.996	19.994	103.207	20.104	3.033	0.393
80.001	122.353	79.996	19.995	103.205	20.106	2.909	0.340
80.501	122.551	79.998	19.996	103.203	20.104	2.998	0.332
81.001	122.768	79.999	19.995	103.202	20.104	3.026	0.380
81.500	122.948	79.996	19.995	103.201	20.103	3.090	0.406
82.000	123.167	79.997	19.995	103.200	20.101	3.251	0.398
82.500	123.333	79.996	19.995	103.201	20.102	3.140	0.392
83.000	123.512	79.998	19.995	103.202	20.102	3.151	0.365
83.500	123.684	79.998	19.995	103.202	20.101	3.246	0.348
84.000	123.924	79.996	19.994	103.205	20.100	3.312	0.381
84.500	124.131	79.997	19.996	103.211	20.100	3.270	0.429
85.000	124.276	79.997	19.994	103.211	20.101	3.215	0.400
85.501	124.516	79.996	19.996	103.212	20.100	3.296	0.369
86.001	124.700	79.996	19.995	103.212	20.099	3.334	0.404
86.500	124.862	79.996	19.994	103.209	20.101	3.235	0.385
87.000	125.063	79.997	19.995	103.204	20.102	3.138	0.355
87.500	125.244	79.997	19.995	103.204	20.101	3.198	0.373
88.000	125.444	79.997	19.994	103.202	20.105	2.963	0.381
88.500	125.683	79.997	19.995	103.202	20.102	3.143	0.410
89.000	125.861	79.997	19.995	103.204	20.107	2.835	0.428
89.500	126.120	79.997	19.995	103.204	20.103	3.081	0.427
90.000	126.264	79.997	19.995	103.205	20.102	3.140	0.420
90.500	126.491	79.996	19.995	103.205	20.103	3.118	0.387
91.000	126.653	79.997	19.995	103.205	20.105	2.929	0.380
91.501	126.881	79.996	19.994	103.205	20.104	3.020	0.389
92.001	127.108	79.996	19.993	103.204	20.104	3.039	0.422
92.500	127.281	79.997	19.994	103.204	20.102	3.189	0.427
93.000	127.499	79.997	19.995	103.206	20.102	3.158	0.396
93.500	127.719	79.996	19.996	103.206	20.105	2.965	0.415
94.000	127.899	79.997	19.995	103.208	20.105	2.987	0.419
94.500	128.110	79.996	19.995	103.210	20.104	3.041	0.395
95.000	128.332	79.996	19.996	103.212	20.105	2.943	0.412
95.500	128.536	79.995	19.995	103.212	20.100	3.294	0.430
96.000	128.742	79.995	19.995	103.212	20.103	3.085	0.418
96.500	128.962	79.997	19.995	103.211	20.104	3.013	0.418
97.000	129.165	79.997	19.996	103.209	20.103	3.073	0.425
97.500	129.385	79.996	19.996	103.206	20.104	3.028	0.423
98.000	129.611	79.998	19.995	103.203	20.100	3.288	0.435
98.500	129.818	79.997	19.997	103.203	20.100	3.310	0.439
99.000	129.983	79.997	19.996	103.203	20.102	3.167	0.402
99.500	130.216	79.997	19.995	103.203	20.100	3.299	0.385
100.000	130.496	79.998	19.995	103.203	20.104	3.057	0.455
100.500	130.688	79.997	19.995	103.203	20.103	3.090	0.492
101.000	130.880	79.998	19.995	103.203	20.105	2.969	0.428
101.500	131.116	79.997	19.996	103.203	20.105	2.945	0.406
102.000	131.324	79.997	19.996	103.202	20.103	3.123	0.436
102.501	131.516	79.998	19.996	103.202	20.102	3.175	0.423
103.001	131.769	79.997	19.996	103.202	20.104	3.015	0.422
103.500	131.983	79.997	19.996	103.204	20.103	3.125	0.456
104.000	132.217	79.996	19.996	103.203	20.101	3.235	0.457
104.500	132.437	79.999	19.997	103.203	20.101	3.220	0.451
105.000	132.660	79.997	19.996	103.204	20.105	2.945	0.449
105.500	132.884	79.998	19.996	103.207	20.106	2.887	0.445
106.001	133.086	79.998	19.995	103.204	20.101	3.224	0.436
106.501	133.322	79.998	19.997	103.204	20.102	3.169	0.432
107.000	133.558	79.998	19.994	103.204	20.100	3.299	0.455
107.500	133.766	79.997	19.995	103.204	20.101	3.208	0.458
108.000	134.007	79.998	19.996	103.201	20.097	3.496	0.446
108.500	134.242	80.000	19.995	103.201	20.101	3.223	0.463
109.000	134.434	79.997	19.995	103.201	20.104	3.014	0.452
109.500	134.631	79.996	19.996	103.201	20.102	3.146	0.408
110.000	134.896	79.997	19.995	103.202	20.100	3.295	0.426
110.500	135.132	79.997	19.994	103.204	20.098	3.442	0.482
111.000	135.350	79.998	19.995	103.204	20.100	3.328	0.478
111.500	135.561	79.999	19.996	103.204	20.100	3.262	0.441
112.000	135.789	79.998	19.995	103.206	20.098	3.403	0.434
112.500	136.017	79.997	19.994	103.211	20.100	3.295	0.447
113.000	136.250	79.998	19.995	103.214	20.101	3.223	0.458
113.501	136.479	79.998	19.994	103.215	20.101	3.247	0.461
114.001	136.715	79.997	19.995	103.215	20.102	3.151	0.463
114.501	136.962	79.998	19.995	103.214	20.100	3.280	0.474
115.000	137.184	79.998	19.996	103.212	20.101	3.219	0.476
115.500	137.419	79.998	19.994	103.211	20.102	3.167	0.463
116.000	137.677	79.997	19.995	103.211	20.101	3.196	0.475
116.501	137.880	79.998	19.994	103.213	20.098	3.459	0.477
117.001	138.124	79.998	19.995	103.213	20.102	3.174	0.454
117.501	138.354	79.998	19.996	103.211	20.101	3.224	0.460
118.001	138.587	79.999	19.994	103.209	20.099	3.365	0.468
118.501	138.837	79.997	19.995	103.215	20.102	3.176	0.473
119.000	139.059	79.998	19.994	103.218	20.100	3.323	0.478
119.500	139.277	79.999	19.995	103.223	20.102	3.140	0.456
120.000	139.494	79.998	19.994	103.231	20.098	3.406	0.438
120.500	139.747	79.998	19.996	103.237	20.102	3.149	0.453
121.000	139.987	79.998	19.994	103.239	20.098	3.399	0.481
121.500	140.258	79.996	19.994	103.242	20.101	3.257	0.502
122.000	140.477	79.997	19.995	103.247	20.099	3.377	0.500
122.501	140.715	79.998	19.995	103.248	20.100	3.311	0.474
123.001	140.948	79.999	19.994	103.248	20.100	3.311	0.465
123.500	141.203	79.995	19.994	103.246	20.098	3.434	0.480
124.000	141.415	79.998	19.994	103.243	20.099	3.356	0.478
124.500	141.654	79.999	19.994	103.239	20.099	3.343	0.459
125.000	141.905	79.998	19.994	103.232	20.100	3.314	0.470
125.500	142.128	79.998	19.994	103.224	20.099	3.345	0.482
126.000	142.343	79.998	19.994	103.218	20.097	3.523	0.456
126.500	142.592	79.999	19.994	103.212	20.099	3.383	0.450
127.000	142.868	80.000	19.994	103.206	20.098	3.450	0.494
127.500	143.122	79.998	19.994	103.204	20.096	3.586	0.528
128.000	143.368	80.000	19.996	103.204	20.097	3.470	0.515
128.500	143.616	79.999	19.994	103.205	20.098	3.419	0.497
129.000	143.825	80.000	19.994	103.204	20.094	3.677	0.476
129.500	144.082	79.999	19.995	103.204	20.094	3.663	0.462
130.000	144.304	80.000	19.995	103.205	20.096	3.573	0.472
130.500	144.578	79.999	19.994	103.207	20.098	3.417	0.487
131.000	144.810	79.999	19.995	103.211	20.099	3.369	0.501
131.500	145.055	79.998	19.994	103.214	20.094	3.675	0.492
132.000	145.274	80.000	19.993	103.216	20.099	3.370	0.471
132.500	145.521	79.999	19.993	103.217	20.094	3.671	0.465
133.000	145.787	79.998	19.993	103.218	20.097	3.496	0.489
133.500	146.041	79.998	19.994	103.221	20.100	3.317	0.516
134.000	146.264	79.999	19.994	103.227	20.101	3.225	0.499
134.500	146.500	79.998	19.994	103.237	20.099	3.358	0.468
135.000	146.802	79.999	19.994	103.251	20.102	3.154	0.499
135.500	147.036	79.998	19.995	103.263	20.102	3.165	0.537
136.000	147.227	79.997	19.995	103.267	20.103	3.061	0.481
136.500	147.489	79.996	19.994	103.265	20.101	3.226	0.439
137.000	147.712	79.997	19.994	103.258	20.101	3.196	0.469
137.500	147.986	79.997	19.995	103.243	20.102	3.187	0.491
138.000	148.247	79.996	19.995	103.229	20.099	3.354	0.516
138.500	148.532	79.998	19.995	103.227	20.103	3.110	0.540
139.000	148.755	79.998	19.995	103.221	20.100	3.327	0.527
139.500	148.999	79.997	19.995	103.217	20.101	3.230	0.488
140.000	149.240	79.997	19.995	103.222	20.100	3.274	0.476
140.500	149.468	79.998	19.995	103.223	20.099	3.389	0.477
141.000	149.708	79.997	19.994	103.217	20.098	3.449	0.468
141.500	149.946	79.999	19.995	103.214	20.097	3.501	0.473
142.000	150.243	79.998	19.994	103.211	20.102	3.132	0.507
142.500	150.444	79.997	19.996	103.201	20.097	3.499	0.516
143.000	150.689	79.997	19.995	103.189	20.100	3.303	0.472
143.500	150.931	79.998	19.995	103.181	20.099	3.374	0.466
144.000	151.175	79.999	19.995	103.180	20.101	3.196	0.486
144.500	151.444	79.998	19.995	103.181	20.098	3.400	0.499
145.000	151.676	79.998	19.994	103.188	20.098	3.426	0.507
145.500	151.923	79.999	19.995	103.195	20.099	3.376	0.490
146.000	152.194	79.998	19.995	103.202	20.095	3.607	0.498
146.500	152.408	79.999	19.996	103.205	20.098	3.438	0.502
147.000	152.702	79.998	19.995	103.206	20.095	3.612	0.497
147.500	152.967	79.998	19.995	103.204	20.098	3.401	0.533
148.000	153.221	79.997	19.994	103.205	20.098	3.427	0.539
148.500	153.440	79.998	19.993	103.207	20.099	3.346	0.496
149.000	153.707	79.998	19.995	103.211	20.097	3.502	0.480
149.500	153.946	79.999	19.994	103.212	20.098	3.438	0.496
150.000	154.186	79.999	19.995	103.212	20.098	3.447	0.493
150.500	154.419	79.997	19.994	103.211	20.098	3.400	0.476
151.000	154.688	79.996	19.995	103.209	20.100	3.303	0.487
151.500	154.932	79.997	19.994	103.205	20.098	3.404	0.507
152.000	155.184	79.997	19.995	103.204	20.096	3.574	0.504
152.500	155.415	79.998	19.995	103.204	20.094	3.684	0.490
153.000	155.665	80.000	19.994	103.204	20.097	3.499	0.482
153.500	155.861	79.997	19.996	103.204	20.098	3.426	0.463
154.000	156.162	79.999	19.996	103.204	20.096	3.551	0.472
154.500	156.396	79.997	19.994	103.204	20.096	3.532	0.516
155.000	156.651	79.998	19.994	103.203	20.098	3.430	0.512
155.500	156.938	79.997	19.995	103.203	20.095	3.613	0.515
156.000	157.173	79.998	19.996	103.202	20.096	3.580	0.532
156.500	157.435	79.998	19.994	103.202	20.094	3.679	0.510
157.000	157.692	79.998	19.995	103.198	20.098	3.448	0.508
157.500	157.939	79.997	19.995	103.197	20.096	3.554	0.512
158.000	158.197	79.999	19.994	103.196	20.095	3.646	0.505
158.500	158.438	79.997	19.993	103.193	20.097	3.479	0.502
159.000	158.657	79.997	19.994	103.189	20.097	3.475	0.480
159.500	158.919	79.999	19.995	103.190	20.095	3.618	0.470
160.000	159.171	79.997	19.996	103.191	20.097	3.521	0.497
160.500	159.435	79.997	19.995	103.191	20.098	3.403	0.515
161.000	159.640	79.998	19.995	103.195	20.095	3.629	0.493
161.500	159.887	79.998	19.994	103.199	20.097	3.517	0.461
162.000	160.182	79.996	19.996	103.204	20.095	3.651	0.497
162.500	160.408	79.998	19.996	103.206	20.095	3.654	0.531
163.000	160.661	79.998	19.996	103.207	20.097	3.475	0.500
163.500	160.913	79.997	19.995	103.208	20.094	3.689	0.492
164.000	161.188	79.998	19.995	103.209	20.092	3.827	0.516
164.500	161.426	79.997	19.995	103.210	20.093	3.754	0.520
165.000	161.649	79.997	19.995	103.211	20.091	3.908	0.487
165.500	161.933	79.997	19.995	103.213	20.091	3.875	0.484
166.000	162.123	79.997	19.995	103.211	20.094	3.726	0.491
166.500	162.406	79.997	19.996	103.211	20.094	3.725	0.474
167.000	162.698	79.997	19.996	103.208	20.091	3.926	0.524
167.500	162.924	79.996	19.996	103.205	20.090	3.957	0.546
168.000	163.165	79.996	19.995	103.203	20.090	3.954	0.492
168.500	163.430	79.997	19.995	103.202	20.090	3.945	0.487
169.000	163.693	79.996	19.996	103.202	20.090	3.981	0.517
169.500	163.930	79.998	19.995	103.202	20.093	3.732	0.514
170.000	164.168	79.996	19.996	103.200	20.092	3.833	0.487
170.500	164.447	79.996	19.995	103.199	20.089	4.051	0.496
171.000	164.713	79.997	19.995	103.199	20.089	4.040	0.531
171.500	164.977	79.997	19.996	103.199	20.089	4.001	0.538
172.000	165.199	79.996	19.995	103.193	20.092	3.855	0.508
172.500	165.487	79.996	19.996	103.192	20.091	3.902	0.498
173.000	165.717	79.996	19.995	103.191	20.090	3.959	0.514
173.500	165.947	79.996	19.995	103.190	20.093	3.781	0.489
174.000	166.222	79.995	19.996	103.190	20.090	3.978	0.482
174.500	166.514	79.997	19.995	103.196	20.090	3.938	0.536
175.000	166.746	79.996	19.995	103.199	20.088	4.103	0.546
175.500	167.010	79.998	19.995	103.203	20.091	3.914	0.510
176.000	167.200	79.997	19.996	103.204	20.094	3.727	0.475
176.500	167.463	79.998	19.996	103.204	20.093	3.766	0.454
177.000	167.735	79.996	19.994	103.204	20.091	3.910	0.494
177.500	167.965	79.998	19.996	103.203	20.090	3.936	0.518
178.000	168.225	79.996	19.995	103.202	20.088	4.081	0.496
178.500	168.423	79.997	19.995	103.202	20.091	3.903	0.474
179.000	168.699	79.997	19.996	103.202	20.088	4.121	0.466
179.500	168.931	79.997	19.996	103.202	20.089	4.015	0.491
180.000	169.215	79.998	19.995	103.202	20.089	4.029	0.512
180.500	169.462	79.998	19.995	103.203	20.087	4.189	0.524
181.000	169.695	79.998	19.994	103.204	20.089	4.040	0.505
181.500	169.963	79.998	19.994	103.204	20.083	4.418	0.490
182.000	170.237	80.000	19.994	103.204	20.085	4.270	0.522
182.500	170.453	79.998	19.994	103.204	20.081	4.560	0.516
183.000	170.684	79.997	19.995	103.198	20.084	4.357	0.468
183.500	170.934	79.998	19.996	103.192	20.084	4.382	0.464
184.000	171.247	79.999	19.995	103.190	20.082	4.520	0.522
184.500	171.474	79.999	19.996	103.183	20.083	4.443	0.551
185.000	171.724	80.000	19.996	103.176	20.081	4.562	0.509
185.500	171.937	79.998	19.995	103.177	20.080	4.610	0.470
186.000	172.242	79.996	19.995	103.180	20.084	4.364	0.490
186.500	172.477	80.000	19.996	103.174	20.080	4.625	0.529
187.000	172.743	79.997	19.995	103.171	20.083	4.449	0.521
187.500	172.968	79.998	19.995	103.172	20.083	4.406	0.496
188.000	173.215	79.999	19.995	103.170	20.080	4.661	0.482
188.500	173.452	79.999	19.995	103.167	20.080	4.609	0.478
189.000	173.751	79.999	19.995	103.170	20.079	4.682	0.510
189.500	174.037	79.998	19.994	103.172	20.080	4.646	0.560
190.000	174.253	79.998	19.996	103.170	20.081	4.547	0.543
190.500	174.521	79.997	19.996	103.170	20.078	4.791	0.493
191.000	174.734	79.998	19.996	103.168	20.080	4.644	0.483
191.500	174.944	79.997	19.995	103.165	20.082	4.521	0.452
192.000	175.193	79.997	19.995	103.166	20.081	4.536	0.441
192.500	175.449	79.996	19.995	103.166	20.083	4.451	0.482
193.000	175.709	79.997	19.997	103.172	20.079	4.684	0.511
193.500	175.972	79.997	19.996	103.179	20.079	4.666	0.519
194.000	176.210	79.996	19.995	103.187	20.082	4.475	0.512
194.500	176.451	79.997	19.997	103.193	20.080	4.653	0.490
195.000	176.691	79.996	19.996	103.198	20.078	4.794	0.481
195.500	176.958	79.998	19.995	103.201	20.078	4.747	0.494
196.000	177.164	79.996	19.995	103.201	20.080	4.620	0.490
196.500	177.407	79.996	19.995	103.199	20.078	4.756	0.461
197.000	177.648	79.996	19.996	103.198	20.080	4.605	0.466
197.500	177.930	79.997	19.995	103.201	20.078	4.788	0.503
198.000	178.169	79.996	19.994	103.201	20.079	4.691	0.522
198.500	178.424	79.996	19.995	103.195	20.078	4.763	0.507
199.000	178.663	79.995	19.995	103.191	20.077	4.841	0.494
199.500	178.913	79.997	19.996	103.184	20.075	4.951	0.492
200.000	179.198	79.996	19.995	103.178	20.076	4.889	0.512
200.500	179.396	79.996	19.995	103.172	20.076	4.880	0.509
201.000	179.670	79.996	19.995	103.175	20.075	4.994	0.477
201.500	179.925	79.998	19.995	103.175	20.073	5.128	0.501
202.000	180.160	79.997	19.995	103.175	20.076	4.921	0.510
202.500	180.406	79.998	19.995	103.175	20.073	5.120	0.485
203.000	180.639	79.998	19.995	103.175	20.075	4.961	0.479
203.500	180.906	79.998	19.995	103.170	20.076	4.915	0.489
204.000	181.200	79.999	19.994	103.170	20.076	4.886	0.531
204.501	181.405	79.997	19.995	103.171	20.076	4.876	0.530
205.000	181.665	79.997	19.994	103.175	20.075	4.986	0.482
205.500	181.922	80.000	19.994	103.178	20.074	5.059	0.491
206.000	182.148	79.999	19.994	103.180	20.075	4.980	0.500
206.500	182.397	79.999	19.995	103.178	20.072	5.168	0.479
207.000	182.665	80.000	19.994	103.177	20.073	5.109	0.496
207.500	182.896	79.999	19.995	103.171	20.072	5.174	0.508
208.000	183.158	80.000	19.994	103.169	20.071	5.211	0.496
208.500	183.419	80.000	19.995	103.168	20.071	5.223	0.508
209.000	183.642	80.001	19.995	103.167	20.070	5.321	0.503
209.500	183.882	80.001	19.995	103.167	20.069	5.337	0.473
210.000	184.147	79.999	19.994	103.168	20.070	5.284	0.484
210.500	184.349	80.000	19.994	103.166	20.068	5.434	0.486
211.000	184.606	80.000	19.994	103.168	20.069	5.389	0.463
211.500	184.871	80.000	19.995	103.173	20.072	5.148	0.490
212.000	185.134	80.000	19.995	103.176	20.066	5.570	0.525
212.500	185.413	79.999	19.995	103.176	20.070	5.298	0.535
213.000	185.616	80.000	19.995	103.176	20.069	5.344	0.512
213.500	185.942	80.001	19.995	103.173	20.069	5.371	0.506
214.000	186.158	79.999	19.994	103.176	20.068	5.429	0.536
214.500	186.406	79.999	19.994	103.178	20.066	5.549	0.503
215.000	186.692	79.998	19.994	103.186	20.066	5.576	0.499
215.500	186.918	79.999	19.995	103.190	20.067	5.511	0.523
216.000	187.172	79.998	19.995	103.192	20.066	5.535	0.496
216.500	187.441	79.996	19.995	103.185	20.068	5.439	0.501
217.000	187.677	79.997	19.994	103.179	20.067	5.509	0.514
217.500	187.901	79.998	19.995	103.173	20.064	5.723	0.483
218.000	188.155	79.996	19.996	103.173	20.065	5.639	0.469
218.500	188.441	79.998	19.995	103.177	20.064	5.710	0.509
219.000	188.628	79.997	19.996	103.180	20.063	5.771	0.507
219.500	188.896	79.996	19.996	103.180	20.063	5.765	0.464
220.000	189.190	79.997	19.996	103.181	20.065	5.609	0.508
220.500	189.445	79.998	19.996	103.175	20.065	5.611	0.556
221.000	189.659	79.998	19.995	103.175	20.066	5.584	0.510
221.500	189.943	79.995	19.994	103.180	20.066	5.542	0.484
222.000	190.166	79.998	19.996	103.189	20.064	5.718	0.502
222.500	190.418	79.997	19.995	103.202	20.064	5.729	0.491
223.000	190.649	79.997	19.996	103.218	20.063	5.755	0.479
223.500	190.924	79.998	19.995	103.236	20.066	5.577	0.494
224.000	191.195	79.998	19.995	103.243	20.062	5.861	0.526
224.500	191.414	79.997	19.996	103.239	20.064	5.723	0.518
225.000	191.701	79.998	19.995	103.223	20.066	5.588	0.498
225.500	191.936	79.997	19.996	103.206	20.065	5.610	0.514
226.000	192.188	79.997	19.995	103.188	20.063	5.762	0.504
226.500	192.427	79.996	19.995	103.177	20.065	5.626	0.489
227.000	192.695	79.997	19.995	103.170	20.060	6.002	0.500
227.500	192.954	79.997	19.996	103.173	20.060	5.973	0.517
228.000	193.158	79.997	19.996	103.175	20.060	5.963	0.495
228.500	193.431	79.997	19.996	103.172	20.059	6.057	0.470
229.000	193.671	79.999	19.995	103.167	20.059	6.011	0.495
229.500	193.941	79.997	19.995	103.167	20.060	5.956	0.512
230.000	194.173	79.997	19.995	103.165	20.061	5.896	0.506
230.500	194.432	79.998	19.995	103.163	20.060	6.003	0.497
231.000	194.646	79.997	19.996	103.161	20.063	5.785	0.482
231.500	194.888	79.997	19.994	103.161	20.064	5.734	0.465
232.000	195.140	79.998	19.995	103.161	20.061	5.896	0.475
232.501	195.396	79.998	19.994	103.164	20.059	6.046	0.501
233.000	195.628	79.998	19.995	103.169	20.058	6.119	0.498
233.500	195.864	79.998	19.995	103.170	20.061	5.902	0.478
234.000	196.137	79.998	19.996	103.172	20.058	6.113	0.489
234.500	196.377	79.997	19.996	103.173	20.057	6.201	0.511
235.000	196.595	79.997	19.994	103.170	20.058	6.087	0.485
235.500	196.888	79.996	19.996	103.166	20.055	6.309	0.485
236.000	197.113	79.997	19.995	103.170	20.056	6.246	0.515
236.500	197.368	79.999	19.996	103.174	20.054	6.369	0.499
237.000	197.629	79.997	19.994	103.174	20.058	6.114	0.498
237.500	197.880	79.997	19.995	103.174	20.054	6.354	0.514
238.000	198.146	79.999	19.995	103.174	20.058	6.130	0.515
238.500	198.343	79.998	19.995	103.170	20.056	6.258	0.490
239.000	198.652	79.998	19.994	103.165	20.056	6.233	0.484
239.500	198.884	79.998	19.995	103.165	20.055	6.275	0.523
240.000	199.121	79.997	19.995	103.165	20.056	6.230	0.505
240.500	199.338	79.997	19.994	103.165	20.053	6.412	0.461
241.000	199.625	79.999	19.994	103.172	20.055	6.309	0.479
241.500	199.830	79.997	19.994	103.180	20.057	6.171	0.498
242.000	200.123	79.997	19.995	103.188	20.054	6.342	0.494
242.500	200.337	79.998	19.994	103.193	20.055	6.324	0.502
243.000	200.635	79.997	19.993	103.200	20.053	6.446	0.510
243.500	200.883	79.998	19.994	103.201	20.057	6.181	0.529
244.000	201.145	79.997	19.995	103.196	20.057	6.164	0.528
244.500	201.425	79.999	19.995	103.188	20.055	6.331	0.526
245.000	201.639	79.997	19.994	103.184	20.055	6.328	0.518
245.500	201.881	79.997	19.994	103.184	20.054	6.360	0.475
246.000	202.119	79.998	19.994	103.184	20.053	6.416	0.468
246.500	202.366	79.997	19.994	103.189	20.056	6.204	0.482
247.000	202.616	79.997	19.994	103.197	20.055	6.326	0.491
247.500	202.873	79.998	19.994	103.205	20.054	6.381	0.502
248.000	203.128	79.998	19.995	103.205	20.054	6.358	0.510
248.500	203.349	79.997	19.995	103.203	20.054	6.385	0.494
249.000	203.622	79.997	19.995	103.199	20.052	6.519	0.485
249.500	203.859	79.996	19.995	103.194	20.053	6.433	0.501
250.000	204.116	79.996	19.996	103.193	20.049	6.681	0.502
250.500	204.362	79.997	19.994	103.191	20.052	6.494	0.499
251.001	204.589	79.997	19.995	103.187	20.052	6.539	0.488
251.500	204.854	79.998	19.995	103.183	20.051	6.583	0.483
252.000	205.112	79.996	19.995	103.177	20.050	6.626	0.508
252.500	205.340	79.997	19.994	103.170	20.046	6.878	0.504
253.000	205.613	79.997	19.995	103.161	20.049	6.676	0.493
253.500	205.842	79.996	19.996	103.161	20.050	6.672	0.501
254.000	206.073	79.997	19.996	103.173	20.048	6.799	0.482
254.500	206.340	79.996	19.996	103.184	20.048	6.777	0.479
255.000	206.607	79.996	19.995	103.186	20.052	6.536	0.516
255.500	206.851	79.997	19.995	103.188	20.049	6.723	0.523
256.000	207.115	79.996	19.994	103.189	20.052	6.504	0.509
256.500	207.343	79.995	19.995	103.177	20.048	6.800	0.500
257.000	207.601	79.997	19.996	103.168	20.051	6.569	0.490
257.500	207.848	79.996	19.995	103.167	20.051	6.548	0.496
258.000	208.127	79.997	19.995	103.167	20.052	6.482	0.515
258.500	208.341	79.998	19.996	103.168	20.050	6.652	0.509
259.000	208.621	79.997	19.996	103.168	20.053	6.465	0.494
259.500	208.869	79.998	19.996	103.170	20.049	6.706	0.511
260.000	209.111	79.997	19.995	103.170	20.049	6.702	0.509
260.500	209.359	79.997	19.995	103.170	20.050	6.643	0.490
261.000	209.620	79.998	19.995	103.176	20.050	6.634	0.499
261.500	209.832	79.998	19.995	103.182	20.050	6.647	0.491
262.000	210.065	79.997	19.996	103.189	20.050	6.653	0.460
262.500	210.334	79.998	19.995	103.197	20.047	6.843	0.474
263.000	210.525	79.997	19.995	103.201	20.049	6.717	0.480
263.500	210.810	79.999	19.995	103.194	20.045	6.942	0.468
264.000	211.077	79.998	19.994	103.187	20.047	6.847	0.514
264.500	211.335	79.999	19.995	103.180	20.048	6.799	0.539
265.000	211.547	79.999	19.996	103.167	20.044	7.013	0.498
265.500	211.819	79.999	19.996	103.155	20.047	6.839	0.477
266.000	212.065	80.000	19.996	103.148	20.043	7.076	0.501
266.500	212.263	80.000	19.996	103.142	20.047	6.812	0.481
267.000	212.545	79.999	19.995	103.143	20.046	6.920	0.462
267.500	212.804	79.999	19.995	103.146	20.044	7.019	0.510
268.000	213.004	79.998	19.995	103.150	20.044	7.055	0.500
268.500	213.294	79.999	19.995	103.157	20.048	6.786	0.475
269.000	213.579	80.000	19.995	103.162	20.042	7.142	0.533
269.500	213.807	80.000	19.996	103.162	20.042	7.147	0.544
270.000	214.061	80.000	19.995	103.163	20.043	7.124	0.497
270.500	214.321	79.999	19.995	103.166	20.042	7.157	0.498
271.000	214.520	80.000	19.995	103.166	20.045	6.961	0.486
271.500	214.819	79.998	19.995	103.165	20.041	7.248	0.479
272.000	215.050	79.999	19.995	103.165	20.044	7.034	0.514
272.500	215.262	79.999	19.995	103.165	20.041	7.217	0.486
273.000	215.570	79.999	19.996	103.165	20.042	7.144	0.482
273.500	215.797	79.998	19.995	103.165	20.040	7.309	0.528
274.000	216.035	79.998	19.995	103.165	20.041	7.238	0.500
274.500	216.286	79.999	19.995	103.165	20.040	7.315	0.477
275.000	216.533	79.997	19.994	103.164	20.041	7.258	0.493
275.500	216.804	79.999	19.996	103.163	20.044	7.043	0.508
276.000	217.040	79.997	19.995	103.161	20.038	7.408	0.513
276.500	217.254	79.998	19.996	103.161	20.039	7.364	0.479
277.000	217.525	79.997	19.996	103.161	20.040	7.295	0.467
277.500	217.774	79.998	19.995	103.161	20.037	7.530	0.503
278.000	218.017	79.998	19.995	103.160	20.042	7.191	0.506
278.500	218.292	79.998	19.996	103.159	20.040	7.281	0.505
279.000	218.554	79.998	19.995	103.159	20.040	7.286	0.527
279.500	218.773	79.998	19.995	103.159	20.040	7.301	0.509
280.000	218.998	79.998	19.996	103.160	20.042	7.149	0.462
280.500	219.237	79.997	19.995	103.162	20.041	7.213	0.454
281.000	219.533	79.997	19.995	103.165	20.040	7.318	0.500
281.500	219.738	79.998	19.995	103.166	20.039	7.363	0.518
282.000	220.011	79.998	19.996	103.165	20.041	7.224	0.490
282.500	220.266	79.998	19.995	103.165	20.041	7.266	0.503
283.000	220.507	79.997	19.996	103.164	20.039	7.403	0.511
283.500	220.753	79.998	19.996	103.164	20.040	7.288	0.492
284.000	220.989	79.998	19.996	103.166	20.039	7.358	0.485
284.500	221.241	79.998	19.996	103.168	20.039	7.396	0.485
285.000	221.471	79.999	19.996	103.170	20.039	7.394	0.485
285.500	221.718	80.000	19.996	103.174	20.040	7.283	0.479
286.000	221.968	79.999	19.996	103.175	20.038	7.429	0.487
286.500	222.253	79.998	19.996	103.169	20.039	7.346	0.516
287.000	222.497	79.998	19.996	103.165	20.040	7.294	0.532
287.500	222.727	80.000	19.996	103.163	20.036	7.567	0.502
288.000	223.000	80.000	19.996	103.156	20.036	7.564	0.488
288.500	223.214	79.999	19.995	103.153	20.035	7.644	0.494
289.000	223.480	80.000	19.996	103.156	20.035	7.630	0.484
289.500	223.738	80.000	19.995	103.157	20.036	7.570	0.502
290.000	223.974	80.000	19.996	103.157	20.039	7.391	0.509
290.500	224.225	80.000	19.995	103.158	20.035	7.649	0.491
291.000	224.469	80.000	19.995	103.158	20.034	7.720	0.491
291.500	224.700	80.000	19.996	103.159	20.034	7.695	0.485
292.000	224.927	79.999	19.995	103.158	20.035	7.671	0.466
292.500	225.211	80.000	19.995	103.158	20.033	7.768	0.484
293.000	225.491	79.999	19.995	103.160	20.033	7.748	0.537
293.500	225.788	80.001	19.995	103.157	20.035	7.672	0.570
294.000	226.029	80.000	19.995	103.153	20.034	7.707	0.557
294.500	226.250	79.999	19.995	103.154	20.033	7.777	0.500
295.000	226.493	79.999	19.995	103.156	20.028	8.113	0.463
295.500	226.739	79.998	19.995	103.155	20.030	7.969	0.477
296.000	226.977	80.000	19.995	103.155	20.030	7.949	0.486
296.500	227.221	79.999	19.996	103.157	20.026	8.228	0.483
297.000	227.503	79.998	19.995	103.154	20.028	8.099	0.504
297.500	227.768	79.999	19.994	103.151	20.027	8.152	0.536
298.000	227.990	79.998	19.994	103.144	20.028	8.122	0.517
298.500	228.278	79.998	19.994	103.140	20.030	7.989	0.498
299.000	228.521	79.998	19.994	103.139	20.026	8.219	0.520
299.500	228.767	79.997	19.994	103.141	20.027	8.157	0.510
300.000	229.047	79.998	19.994	103.143	20.029	8.058	0.507
300.500	229.300	79.997	19.995	103.150	20.028	8.110	0.530
301.000	229.537	79.997	19.994	103.157	20.027	8.145	0.512
301.500	229.768	79.998	19.993	103.158	20.026	8.269	0.479
302.000	230.038	79.996	19.994	103.154	20.027	8.166	0.485
302.500	230.288	79.996	19.994	103.155	20.025	8.311	0.511
303.000	230.505	79.996	19.994	103.155	20.027	8.200	0.494
303.500	230.775	79.997	19.995	103.155	20.026	8.227	0.477
304.000	231.040	79.997	19.995	103.159	20.025	8.286	0.511
304.500	231.280	79.997	19.995	103.164	20.024	8.361	0.520
305.001	231.522	79.998	19.994	103.164	20.026	8.253	0.493
305.500	231.761	79.996	19.995	103.172	20.027	8.175	0.481
306.000	232.040	79.997	19.995	103.181	20.027	8.183	0.499
306.500	232.275	79.998	19.994	103.190	20.027	8.188	0.516
307.001	232.522	79.997	19.995	103.198	20.027	8.144	0.498
307.500	232.761	79.997	19.995	103.199	20.021	8.552	0.484
308.000	232.990	79.997	19.994	103.191	20.024	8.383	0.477
308.500	233.245	79.996	19.995	103.183	20.023	8.438	0.476
309.000	233.470	79.997	19.995	103.175	20.023	8.412	0.482
309.500	233.708	79.997	19.994	103.170	20.026	8.240	0.472
310.000	234.008	79.998	19.994	103.177	20.020	8.629	0.500
310.500	234.223	79.997	19.994	103.182	20.022	8.542	0.527
311.000	234.480	79.997	19.994	103.179	20.023	8.415	0.493
311.500	234.755	79.997	19.994	103.171	20.020	8.650	0.502
312.000	235.006	79.997	19.995	103.168	20.022	8.546	0.529
312.500	235.234	79.997	19.994	103.160	20.020	8.674	0.503
313.000	235.510	79.996	19.994	103.155	20.016	8.923	0.491
313.500	235.729	79.998	19.995	103.158	20.021	8.573	0.499
314.000	236.029	79.999	19.994	103.166	20.020	8.654	0.506
314.500	236.255	79.997	19.995	103.168	20.016	8.894	0.523
315.000	236.482	79.998	19.994	103.170	20.017	8.834	0.490
315.500	236.769	79.998	19.994	103.168	20.020	8.659	0.484
316.000	237.004	79.996	19.995	103.160	20.018	8.800	0.518
316.500	237.233	79.997	19.995	103.158	20.016	8.923	0.493
317.000	237.493	79.996	19.995	103.158	20.020	8.671	0.476
317.500	237.718	79.998	19.995	103.157	20.017	8.818	0.487
318.000	237.996	79.997	19.995	103.158	20.017	8.857	0.494
318.500	238.254	79.996	19.995	103.165	20.016	8.901	0.520
319.000	238.495	79.996	19.994	103.164	20.017	8.842	0.517
319.500	238.727	79.996	19.995	103.161	20.016	8.923	0.486
320.000	239.030	79.997	19.994	103.159	20.014	9.054	0.504
320.500	239.257	79.996	19.994	103.162	20.015	8.959	0.533
321.000	239.490	79.997	19.994	103.169	20.016	8.910	0.495
321.500	239.743	79.998	19.996	103.176	20.015	8.953	0.472
322.000	239.929	79.996	19.995	103.180	20.015	8.956	0.462
322.500	240.212	79.996	19.994	103.183	20.015	9.009	0.455
323.000	240.492	79.998	19.995	103.180	20.014	9.048	0.516
323.500	240.715	79.997	19.995	103.177	20.014	9.051	0.533
324.000	240.933	79.998	19.994	103.179	20.015	8.995	0.472
324.500	241.185	79.998	19.995	103.183	20.011	9.241	0.455
325.000	241.442	79.995	19.994	103.186	20.011	9.219	0.489
325.500	241.713	79.997	19.994	103.186	20.013	9.090	0.519
326.000	241.920	79.996	19.995	103.183	20.013	9.104	0.503
326.500	242.199	79.996	19.994	103.177	20.007	9.519	0.481
327.000	242.447	79.997	19.994	103.174	20.009	9.391	0.506
327.500	242.728	79.997	19.995	103.172	20.008	9.420	0.528
328.000	242.935	79.997	19.995	103.172	20.011	9.276	0.509
328.500	243.176	79.996	19.995	103.172	20.009	9.357	0.468
329.000	243.448	79.998	19.994	103.173	20.004	9.696	0.480
329.500	243.692	79.998	19.995	103.171	20.005	9.621	0.514
330.000	243.932	79.998	19.994	103.174	20.006	9.562	0.500
330.500	244.202	79.997	19.995	103.182	20.008	9.458	0.497
331.000	244.430	79.998	19.995	103.188	20.004	9.723	0.504
331.500	244.700	79.998	19.994	103.191	20.003	9.761	0.498
332.000	244.943	79.997	19.995	103.191	20.002	9.831	0.505
332.500	245.199	79.998	19.994	103.188	20.001	9.895	0.506
333.000	245.426	79.997	19.994	103.179	19.998	10.101	0.492
333.500	245.703	79.998	19.994	103.172	20.001	9.900	0.493
334.000	245.953	79.997	19.994	103.161	19.998	10.107	0.516
334.500	246.167	79.999	19.995	103.154	19.997	10.155	0.495
335.000	246.471	79.998	19.994	103.146	20.000	9.997	0.491
335.500	246.744	79.998	19.995	103.145	19.996	10.226	0.548
336.000	246.954	79.998	19.994	103.147	19.999	10.043	0.530
336.500	247.209	79.997	19.994	103.157	19.997	10.216	0.474
337.000	247.431	79.999	19.995	103.167	19.996	10.274	0.471
337.500	247.681	79.998	19.995	103.175	19.994	10.397	0.474
338.000	247.940	79.998	19.994	103.178	19.994	10.396	0.491
338.500	248.181	79.999	19.995	103.176	19.992	10.508	0.505
339.000	248.464	80.000	19.994	103.170	19.994	10.359	0.512
339.500	248.684	79.998	19.995	103.170	19.988	10.759	0.514
340.000	248.939	79.999	19.995	103.170	19.989	10.691	0.489
340.500	249.242	80.000	19.996	103.170	19.990	10.624	0.516
341.000	249.457	79.998	19.994	103.169	19.987	10.881	0.538
341.500	249.753	79.999	19.994	103.169	19.990	10.646	0.514
342.000	249.985	80.001	19.995	103.168	19.986	10.892	0.519
342.500	250.261	80.000	19.995	103.174	19.986	10.901	0.518
343.000	250.480	79.999	19.995	103.178	19.987	10.884	0.502
343.500	250.737	79.999	19.994	103.184	19.988	10.792	0.486
344.000	250.998	79.999	19.995	103.190	19.983	11.137	0.497
344.500	251.211	80.000	19.995	103.189	19.984	11.057	0.496
345.000	251.526	79.999	19.994	103.189	19.984	11.077	0.501
345.500	251.754	79.999	19.996	103.191	19.985	10.970	0.535
346.000	251.989	80.000	19.995	103.193	19.982	11.195	0.503
346.500	252.268	80.000	19.995	103.194	19.980	11.298	0.488
347.000	252.518	80.001	19.995	103.199	19.980	11.355	0.522
347.500	252.760	80.000	19.995	103.196	19.980	11.300	0.511
