Repository: ulfsri/fsri_materials_database

# Materials and Products Database

## 01_Data

Raw data generated from each apparatus are included here in plain-text format. The data is organized first by material, next by the short name of test apparatus used, and where applicable additional filtering by test settings.

### material.json

Each material directory contains a json file of the same name as the material. This file links the data stored in the repository as well as data and graphs produced by the accompanying scripts (__02_Scripts__) to the respective landing page for the material on the front-end website.

File: 01_Data/PineLap_SidingA/MCC/PineLap_SidingA_MCC_30K_min_211122_O2.txt (part 2 of 4)
T Correction Coefficients:	0	1.024463	0
Time Shift (s):	14
*
Time (s)	Temperature (C)	N2 flow rate (cc/min)	O2 flow rate (cc/min)	Flow Rate (cc/min)	Oxygen (%)	HRR (W/g)	Heating rate (C/s)
348.000	245.906	80.005	19.996	103.334	19.933	4.904	0.485
348.500	246.156	80.009	19.992	103.335	19.931	5.096	0.524
349.000	246.382	80.007	19.993	103.334	19.932	4.975	0.507
349.500	246.649	80.006	19.996	103.334	19.932	5.011	0.484
350.000	246.923	80.004	19.995	103.334	19.933	4.909	0.517
350.500	247.171	80.005	19.993	103.334	19.930	5.111	0.532
351.000	247.397	80.006	19.995	103.333	19.933	4.924	0.498
351.500	247.642	80.008	19.998	103.333	19.932	4.978	0.473
352.000	247.899	80.005	19.994	103.333	19.936	4.699	0.486
352.500	248.123	80.007	19.995	103.333	19.932	5.006	0.491
353.000	248.343	80.004	20.004	103.336	19.933	4.957	0.463
353.500	248.612	80.001	20.000	103.334	19.935	4.782	0.467
354.000	248.875	80.007	19.997	103.334	19.932	5.018	0.511
354.500	249.136	80.007	19.995	103.335	19.931	5.043	0.528
355.000	249.400	80.003	19.996	103.335	19.934	4.894	0.524
355.500	249.657	80.007	19.992	103.330	19.932	5.020	0.523
356.000	249.892	80.006	19.992	103.332	19.928	5.240	0.507
356.500	250.178	80.005	19.997	103.332	19.933	4.909	0.506
357.000	250.418	80.001	20.001	103.331	19.931	5.087	0.523
357.500	250.652	80.011	19.996	103.330	19.930	5.103	0.500
358.000	250.908	80.006	19.992	103.331	19.928	5.234	0.482
358.500	251.159	80.002	19.991	103.331	19.930	5.158	0.499
359.000	251.427	80.011	19.993	103.331	19.931	5.080	0.513
359.500	251.662	80.000	19.997	103.331	19.935	4.816	0.511
360.000	251.907	80.003	19.998	103.332	19.931	5.087	0.491
360.500	252.175	80.004	20.000	103.331	19.929	5.192	0.496
361.000	252.439	80.003	19.994	103.330	19.933	4.945	0.523
361.500	252.683	80.006	19.991	103.330	19.931	5.096	0.520
362.000	252.894	80.006	19.993	103.332	19.932	4.978	0.481
362.500	253.178	80.009	19.995	103.336	19.930	5.161	0.475
363.000	253.383	80.004	20.001	103.337	19.933	4.927	0.492
363.500	253.643	80.006	20.004	103.338	19.933	4.909	0.477
364.000	253.911	80.007	19.999	103.335	19.931	5.039	0.497
364.500	254.207	80.006	19.986	103.332	19.929	5.172	0.546
365.000	254.439	80.008	19.997	103.331	19.931	5.038	0.546
365.500	254.667	80.003	20.007	103.328	19.927	5.362	0.494
366.000	254.917	80.002	20.002	103.325	19.927	5.353	0.469
366.500	255.209	80.010	19.990	103.324	19.928	5.263	0.510
367.000	255.474	80.008	19.996	103.327	19.930	5.158	0.549
367.500	255.694	80.011	19.994	103.324	19.928	5.296	0.520
368.000	255.925	80.001	20.001	103.324	19.930	5.143	0.468
368.500	256.193	80.006	19.990	103.326	19.928	5.230	0.475
369.000	256.457	80.012	19.996	103.328	19.931	5.092	0.516
369.500	256.675	80.004	19.996	103.326	19.930	5.152	0.507
370.000	256.919	80.004	19.998	103.325	19.924	5.521	0.472
370.500	257.197	80.012	19.993	103.325	19.928	5.290	0.492
371.000	257.431	80.004	19.997	103.328	19.929	5.207	0.517
371.500	257.740	80.007	19.998	103.326	19.927	5.336	0.528
372.000	257.931	80.007	19.995	103.327	19.929	5.176	0.522
372.500	258.198	80.008	19.999	103.329	19.928	5.252	0.479
373.000	258.441	80.006	20.000	103.325	19.927	5.363	0.484
373.500	258.676	80.008	19.996	103.320	19.928	5.291	0.494
374.000	258.932	80.008	19.997	103.320	19.924	5.502	0.485
374.500	259.193	80.008	19.997	103.320	19.926	5.392	0.504
375.000	259.444	80.006	19.998	103.320	19.927	5.312	0.514
375.500	259.716	80.007	19.994	103.325	19.928	5.276	0.517
376.000	259.923	80.004	19.999	103.330	19.925	5.455	0.501
376.500	260.210	80.005	19.999	103.329	19.929	5.172	0.487
377.000	260.437	80.012	19.992	103.330	19.927	5.328	0.504
377.500	260.682	80.002	19.997	103.329	19.928	5.261	0.493
378.000	260.941	80.004	19.997	103.327	19.929	5.183	0.489
378.500	261.171	80.006	19.997	103.325	19.928	5.258	0.497
379.000	261.435	80.004	19.995	103.326	19.927	5.310	0.492
379.500	261.665	80.004	19.994	103.322	19.925	5.448	0.494
380.000	261.932	80.005	19.997	103.319	19.928	5.245	0.495
380.500	262.144	80.012	19.994	103.319	19.929	5.212	0.487
381.000	262.441	80.010	19.997	103.319	19.928	5.241	0.494
381.500	262.671	80.006	19.997	103.320	19.930	5.161	0.519
382.000	262.929	80.008	19.995	103.323	19.930	5.126	0.507
382.500	263.205	80.007	19.996	103.326	19.928	5.286	0.511
383.000	263.450	80.006	19.995	103.326	19.932	5.010	0.528
383.500	263.726	80.006	19.995	103.328	19.930	5.150	0.521
384.000	263.943	80.005	19.995	103.328	19.926	5.370	0.507
384.500	264.211	80.008	19.995	103.329	19.931	5.085	0.489
385.000	264.449	80.009	19.995	103.330	19.933	4.951	0.496
385.500	264.679	80.009	19.995	103.330	19.936	4.722	0.487
386.000	264.945	80.008	19.996	103.326	19.931	5.096	0.482
386.500	265.204	80.007	19.996	103.324	19.931	5.063	0.511
387.000	265.454	80.007	19.995	103.318	19.932	4.998	0.517
387.500	265.710	80.004	19.995	103.317	19.931	5.068	0.507
388.000	265.972	80.009	19.994	103.318	19.931	5.056	0.512
388.500	266.193	80.006	19.995	103.321	19.932	4.981	0.500
389.000	266.450	80.009	19.995	103.323	19.931	5.043	0.480
389.500	266.731	80.005	19.997	103.325	19.932	5.010	0.509
390.000	266.947	80.009	19.993	103.323	19.930	5.108	0.518
390.500	267.152	80.004	19.997	103.323	19.929	5.201	0.459
391.000	267.435	80.012	19.993	103.320	19.930	5.148	0.454
391.500	267.706	80.013	19.990	103.318	19.930	5.141	0.521
392.000	267.961	80.006	20.000	103.318	19.932	5.025	0.540
392.500	268.172	80.006	19.996	103.319	19.932	5.011	0.496
393.000	268.453	80.005	19.995	103.316	19.930	5.151	0.479
393.500	268.723	80.005	19.993	103.315	19.930	5.113	0.521
394.000	268.911	80.008	19.997	103.319	19.929	5.182	0.504
394.500	269.190	80.008	19.994	103.321	19.931	5.043	0.462
395.000	269.475	80.003	19.992	103.324	19.931	5.082	0.516
395.500	269.684	80.007	19.996	103.327	19.934	4.873	0.529
396.000	269.961	80.007	19.994	103.333	19.933	4.940	0.490
396.500	270.188	80.007	19.999	103.328	19.934	4.831	0.494
397.000	270.464	80.008	19.993	103.327	19.934	4.860	0.504
397.500	270.723	80.006	19.995	103.322	19.931	5.065	0.520
398.000	271.012	80.009	19.995	103.319	19.936	4.736	0.542
398.500	271.243	80.007	19.993	103.318	19.932	4.978	0.534
399.000	271.503	80.005	19.995	103.322	19.933	4.927	0.505
399.500	271.748	80.007	19.996	103.323	19.934	4.882	0.498
400.000	272.000	80.011	19.997	103.321	19.934	4.838	0.501
400.500	272.275	80.005	19.990	103.318	19.935	4.820	0.512
401.000	272.482	80.006	19.997	103.317	19.937	4.697	0.505
401.500	272.761	80.006	19.993	103.316	19.934	4.831	0.484
402.000	273.006	80.008	19.994	103.317	19.936	4.726	0.505
402.500	273.273	80.007	19.994	103.323	19.937	4.685	0.518
403.000	273.507	80.004	19.992	103.329	19.934	4.840	0.507
403.500	273.755	80.006	19.994	103.329	19.937	4.656	0.491
404.000	273.986	80.010	19.995	103.330	19.936	4.745	0.480
404.500	274.234	80.003	20.001	103.330	19.935	4.812	0.479
405.000	274.479	80.006	19.992	103.327	19.937	4.636	0.486
405.500	274.744	80.007	19.994	103.325	19.936	4.761	0.502
406.000	274.955	80.008	19.994	103.327	19.933	4.935	0.493
406.500	275.219	80.008	19.993	103.326	19.938	4.566	0.475
407.000	275.496	80.005	19.994	103.326	19.937	4.635	0.508
407.500	275.785	80.008	19.994	103.328	19.936	4.717	0.554
408.000	276.012	80.003	19.994	103.329	19.939	4.501	0.541
408.500	276.267	80.002	19.993	103.328	19.939	4.557	0.499
409.000	276.537	80.008	19.994	103.329	19.939	4.551	0.504
409.500	276.762	80.004	19.993	103.331	19.937	4.642	0.510
410.000	277.018	80.002	19.993	103.333	19.940	4.495	0.488
410.500	277.290	80.005	19.993	103.333	19.942	4.336	0.505
411.000	277.549	80.007	19.996	103.336	19.940	4.472	0.529
411.500	277.768	80.005	19.995	103.336	19.940	4.494	0.504
412.000	278.025	80.006	19.994	103.336	19.942	4.325	0.478
412.500	278.278	80.005	19.995	103.332	19.942	4.354	0.493
413.000	278.528	80.004	19.997	103.331	19.938	4.570	0.506
413.500	278.800	80.006	19.994	103.329	19.941	4.388	0.512
414.000	279.053	80.008	19.995	103.327	19.941	4.424	0.523
414.500	279.307	80.003	19.994	103.324	19.935	4.791	0.516
415.000	279.531	80.007	19.994	103.323	19.937	4.664	0.493
415.500	279.785	80.005	19.994	103.321	19.937	4.661	0.478
416.000	280.055	80.005	19.992	103.315	19.939	4.552	0.501
416.500	280.325	80.008	19.993	103.310	19.939	4.514	0.532
417.000	280.542	80.006	19.995	103.306	19.937	4.654	0.513
417.500	280.806	80.005	19.994	103.302	19.939	4.520	0.484
418.000	281.050	80.006	19.995	103.299	19.941	4.402	0.495
418.500	281.246	80.005	19.994	103.299	19.942	4.335	0.474
419.000	281.553	80.006	19.994	103.298	19.941	4.393	0.471
419.500	281.788	80.004	19.996	103.300	19.938	4.589	0.522
420.000	282.065	80.007	19.995	103.300	19.941	4.412	0.527
420.500	282.306	80.006	19.995	103.303	19.940	4.439	0.515
421.000	282.555	80.007	19.994	103.304	19.938	4.602	0.504
421.500	282.823	80.006	19.996	103.308	19.942	4.333	0.503
422.000	283.080	80.009	19.994	103.309	19.938	4.602	0.521
422.500	283.316	80.006	19.995	103.316	19.939	4.553	0.509
423.000	283.558	80.007	19.994	103.315	19.942	4.320	0.485
423.500	283.825	80.008	19.994	103.313	19.940	4.488	0.494
424.000	284.070	80.008	19.994	103.310	19.944	4.206	0.511
424.500	284.291	80.008	19.994	103.307	19.942	4.335	0.489
425.000	284.617	80.008	19.995	103.300	19.939	4.548	0.506
425.500	284.835	80.008	19.994	103.296	19.944	4.168	0.546
426.000	285.099	80.005	19.994	103.296	19.940	4.475	0.514
426.500	285.323	80.006	19.995	103.303	19.940	4.470	0.485
427.000	285.585	80.005	19.995	103.310	19.941	4.382	0.487
427.500	285.858	80.006	19.995	103.317	19.941	4.364	0.510
428.000	286.076	80.007	19.993	103.325	19.941	4.401	0.513
428.500	286.325	80.008	19.994	103.332	19.941	4.372	0.478
429.000	286.565	80.007	19.995	103.332	19.941	4.366	0.478
429.500	286.849	80.006	19.994	103.330	19.940	4.430	0.507
430.000	287.069	80.006	19.994	103.329	19.942	4.362	0.514
430.500	287.305	80.006	19.995	103.322	19.940	4.491	0.480
431.000	287.577	80.006	19.993	103.315	19.941	4.420	0.482
431.500	287.849	80.007	19.996	103.308	19.941	4.409	0.526
432.000	288.096	80.004	19.995	103.302	19.938	4.617	0.532
432.500	288.344	80.004	19.997	103.295	19.939	4.510	0.507
433.000	288.587	80.006	19.996	103.294	19.939	4.541	0.492
433.500	288.843	80.006	19.995	103.294	19.941	4.377	0.495
434.000	289.067	80.005	19.996	103.294	19.941	4.379	0.490
434.500	289.352	80.006	19.994	103.293	19.939	4.521	0.495
435.000	289.591	80.005	19.995	103.294	19.937	4.635	0.517
435.500	289.841	80.006	19.996	103.295	19.938	4.610	0.507
436.000	290.140	80.007	19.996	103.294	19.938	4.597	0.519
436.500	290.363	80.005	19.996	103.294	19.936	4.750	0.535
437.000	290.638	80.007	19.994	103.297	19.936	4.730	0.510
437.500	290.887	80.004	19.995	103.298	19.937	4.635	0.511
438.000	291.179	80.004	19.995	103.298	19.938	4.585	0.533
438.500	291.423	80.006	19.996	103.300	19.936	4.717	0.539
439.000	291.657	80.005	19.996	103.303	19.936	4.732	0.507
439.500	291.904	80.003	19.995	103.304	19.939	4.521	0.480
440.000	292.187	80.007	19.996	103.308	19.941	4.390	0.506
440.500	292.406	80.004	19.996	103.315	19.938	4.584	0.516
441.000	292.654	80.005	19.996	103.320	19.938	4.579	0.485
441.500	292.913	80.004	19.996	103.322	19.940	4.476	0.487
442.000	293.194	80.004	19.996	103.323	19.940	4.485	0.523
442.500	293.422	80.003	19.995	103.319	19.938	4.625	0.524
443.000	293.658	80.004	19.997	103.312	19.939	4.551	0.486
443.500	293.941	80.005	19.996	103.306	19.936	4.740	0.491
444.000	294.193	80.006	19.994	103.302	19.937	4.634	0.527
444.500	294.444	80.003	19.997	103.297	19.938	4.597	0.519
445.000	294.695	80.007	19.994	103.297	19.941	4.392	0.502
445.500	294.955	80.005	19.995	103.302	19.938	4.610	0.506
446.000	295.192	80.005	19.996	103.301	19.938	4.589	0.504
446.500	295.419	80.007	19.995	103.305	19.935	4.825	0.480
447.000	295.708	80.006	19.996	103.306	19.937	4.638	0.490
447.500	295.925	80.004	19.994	103.306	19.935	4.798	0.511
448.000	296.217	80.008	19.994	103.305	19.939	4.554	0.508
448.500	296.455	80.007	19.995	103.309	19.936	4.763	0.520
449.000	296.692	80.008	19.995	103.307	19.934	4.875	0.503
449.500	296.950	80.009	19.994	103.308	19.937	4.632	0.485
450.000	297.209	80.005	19.996	103.307	19.936	4.699	0.506
450.500	297.488	80.010	19.994	103.305	19.935	4.826	0.527
451.000	297.731	80.006	19.994	103.303	19.935	4.817	0.530
451.500	297.971	80.009	19.995	103.304	19.936	4.730	0.503
452.000	298.248	80.007	19.995	103.307	19.935	4.778	0.500
452.500	298.476	80.007	19.995	103.313	19.934	4.845	0.511
453.000	298.731	80.007	19.995	103.316	19.932	4.998	0.494
453.500	299.013	80.007	19.995	103.319	19.936	4.727	0.510
454.000	299.260	80.006	19.995	103.322	19.937	4.678	0.533
454.500	299.550	80.007	19.994	103.320	19.934	4.873	0.533
455.000	299.761	80.007	19.994	103.315	19.935	4.815	0.519
455.500	300.050	80.007	19.996	103.313	19.933	4.907	0.501
456.000	300.275	80.009	19.994	103.309	19.933	4.939	0.507
456.500	300.527	80.007	19.996	103.312	19.935	4.785	0.496
457.000	300.812	80.007	19.994	103.318	19.933	4.936	0.507
457.500	301.030	80.005	19.993	103.320	19.931	5.065	0.520
458.000	301.285	80.007	19.995	103.323	19.932	5.021	0.488
458.500	301.541	80.011	19.994	103.326	19.931	5.065	0.492
459.000	301.772	80.007	19.994	103.320	19.933	4.916	0.499
459.500	302.063	80.006	19.996	103.313	19.933	4.924	0.505
460.000	302.323	80.007	19.994	103.310	19.931	5.058	0.536
460.500	302.538	80.006	19.995	103.311	19.929	5.225	0.513
461.000	302.813	80.006	19.994	103.311	19.929	5.194	0.483
461.500	303.085	80.005	19.996	103.309	19.929	5.171	0.519
462.000	303.323	80.005	19.996	103.312	19.927	5.329	0.529
462.500	303.592	80.007	19.995	103.318	19.931	5.094	0.508
463.000	303.855	80.008	19.995	103.317	19.927	5.300	0.519
463.500	304.113	80.005	19.993	103.318	19.927	5.301	0.527
464.000	304.360	80.007	19.996	103.323	19.930	5.140	0.513
464.500	304.595	80.005	19.997	103.328	19.927	5.336	0.493
465.000	304.830	80.006	19.995	103.327	19.926	5.410	0.476
465.500	305.088	80.005	19.995	103.330	19.927	5.339	0.482
466.000	305.332	80.004	19.996	103.331	19.929	5.181	0.497
466.500	305.603	80.006	19.997	103.325	19.929	5.211	0.508
467.000	305.882	80.004	19.997	103.320	19.925	5.451	0.532
467.500	306.141	80.005	19.995	103.317	19.923	5.598	0.544
468.000	306.386	80.004	19.996	103.316	19.925	5.489	0.521
468.500	306.645	80.005	19.997	103.318	19.924	5.550	0.505
469.000	306.907	80.005	19.997	103.324	19.922	5.695	0.513
469.500	307.143	80.007	19.995	103.328	19.925	5.443	0.509
470.000	307.409	80.004	19.997	103.332	19.926	5.425	0.500
470.500	307.690	80.006	19.995	103.330	19.922	5.634	0.525
471.000	307.914	80.004	19.992	103.329	19.921	5.697	0.526
471.500	308.178	80.005	19.997	103.329	19.925	5.446	0.496
472.000	308.399	80.006	19.994	103.327	19.920	5.813	0.486
472.500	308.647	80.006	19.995	103.325	19.921	5.702	0.477
473.000	308.900	80.006	19.995	103.325	19.922	5.659	0.485
473.500	309.169	80.005	19.996	103.326	19.921	5.737	0.512
474.000	309.425	80.006	19.995	103.325	19.925	5.484	0.524
474.500	309.647	80.008	19.996	103.327	19.922	5.663	0.502
475.000	309.886	80.006	19.997	103.328	19.917	5.981	0.470
475.500	310.165	80.007	19.994	103.327	19.919	5.882	0.490
476.000	310.403	80.007	19.996	103.323	19.920	5.762	0.518
476.500	310.665	80.006	19.995	103.321	19.919	5.831	0.508
477.000	310.897	80.008	19.993	103.315	19.916	6.047	0.497
477.500	311.188	80.009	19.994	103.308	19.916	6.069	0.509
478.000	311.421	80.006	19.995	103.305	19.914	6.170	0.523
478.500	311.664	80.009	19.995	103.303	19.915	6.123	0.500
479.000	311.949	80.011	19.995	103.306	19.913	6.286	0.502
479.500	312.205	80.008	19.994	103.312	19.915	6.159	0.534
480.000	312.466	80.005	19.994	103.318	19.912	6.341	0.529
480.500	312.706	80.007	19.994	103.318	19.915	6.107	0.509
481.000	312.944	80.009	19.996	103.321	19.910	6.467	0.490
481.500	313.217	80.009	19.995	103.319	19.910	6.442	0.495
482.000	313.467	80.010	19.994	103.316	19.910	6.440	0.517
482.500	313.694	80.006	19.993	103.311	19.912	6.300	0.500
483.000	313.968	80.008	19.994	103.310	19.911	6.426	0.489
483.500	314.184	80.008	19.991	103.309	19.910	6.435	0.496
484.000	314.458	80.015	19.991	103.311	19.908	6.568	0.490
484.500	314.715	80.010	19.994	103.313	19.907	6.674	0.511
485.000	314.939	80.007	19.995	103.316	19.906	6.703	0.506
485.500	315.232	80.006	19.995	103.321	19.904	6.892	0.499
486.000	315.413	80.004	19.996	103.318	19.907	6.656	0.495
486.500	315.715	80.007	19.995	103.313	19.904	6.848	0.478
487.000	315.960	80.001	19.996	103.311	19.905	6.763	0.515
487.500	316.233	80.007	19.994	103.307	19.903	6.895	0.533
488.000	316.457	80.001	19.994	103.301	19.905	6.828	0.508
488.500	316.724	80.005	19.996	103.298	19.904	6.832	0.494
489.000	316.985	80.009	19.992	103.297	19.902	7.010	0.509
489.500	317.234	80.003	19.995	103.294	19.903	6.959	0.519
490.000	317.463	80.005	19.994	103.295	19.902	7.016	0.494
490.500	317.737	80.005	19.994	103.297	19.901	7.068	0.490
491.000	317.988	80.007	19.996	103.305	19.898	7.234	0.514
491.500	318.216	80.005	19.994	103.310	19.900	7.108	0.502
492.000	318.472	80.008	19.996	103.312	19.896	7.384	0.481
492.500	318.765	80.005	19.994	103.315	19.898	7.252	0.516
493.000	318.979	80.009	19.994	103.316	19.898	7.246	0.528
493.500	319.229	79.995	19.995	103.316	19.895	7.467	0.485
494.000	319.481	80.004	19.994	103.317	19.896	7.406	0.483
494.500	319.733	80.007	19.994	103.322	19.895	7.484	0.503
495.000	319.935	80.011	19.994	103.326	19.895	7.447	0.479
495.500	320.182	80.001	19.996	103.332	19.896	7.416	0.452
496.000	320.455	80.006	19.995	103.334	19.893	7.622	0.485
496.500	320.701	80.005	19.995	103.336	19.892	7.653	0.519
497.000	320.966	80.004	19.992	103.333	19.891	7.742	0.515
497.500	321.229	80.004	19.997	103.333	19.890	7.770	0.520
498.000	321.500	80.006	19.994	103.331	19.887	7.997	0.531
498.500	321.746	80.009	19.993	103.329	19.895	7.470	0.525
499.000	321.963	80.007	19.992	103.329	19.889	7.891	0.490
499.500	322.198	80.006	19.994	103.333	19.888	7.911	0.457
500.000	322.461	80.006	19.999	103.333	19.891	7.739	0.475
500.500	322.726	80.006	19.995	103.332	19.891	7.728	0.513
501.000	322.958	80.006	19.996	103.332	19.884	8.166	0.513
501.500	323.212	80.006	19.994	103.332	19.884	8.175	0.491
502.000	323.474	80.006	19.994	103.332	19.889	7.886	0.501
502.500	323.745	80.002	19.996	103.332	19.884	8.210	0.525
503.000	323.992	80.006	19.989	103.328	19.887	7.992	0.525
503.500	324.231	80.008	19.996	103.328	19.884	8.201	0.502
504.000	324.476	80.006	19.995	103.325	19.885	8.138	0.485
504.500	324.738	80.007	19.993	103.320	19.883	8.280	0.495
505.000	324.931	80.007	19.993	103.320	19.880	8.431	0.481
505.500	325.170	80.006	19.996	103.323	19.879	8.518	0.444
506.000	325.448	80.007	19.995	103.320	19.884	8.200	0.475
506.500	325.715	80.008	19.995	103.320	19.881	8.388	0.531
507.000	325.908	80.006	19.995	103.324	19.881	8.399	0.503
507.500	326.192	80.007	19.991	103.324	19.879	8.495	0.468
508.000	326.432	80.006	19.996	103.326	19.878	8.618	0.500
508.500	326.693	80.007	19.994	103.328	19.877	8.635	0.513
509.000	326.941	80.007	19.994	103.329	19.875	8.789	0.505
509.500	327.164	80.008	19.994	103.330	19.873	8.935	0.490
510.000	327.407	80.004	19.994	103.329	19.873	8.910	0.469
510.500	327.657	80.006	19.995	103.329	19.871	9.088	0.479
511.000	327.923	80.010	19.993	103.329	19.871	9.079	0.504
511.500	328.129	80.006	19.995	103.329	19.872	8.983	0.494
512.000	328.389	80.009	19.990	103.328	19.872	8.970	0.469
512.500	328.681	80.013	19.993	103.331	19.876	8.699	0.509
513.000	328.920	80.008	19.994	103.332	19.877	8.679	0.541
513.500	329.205	80.007	19.994	103.333	19.874	8.873	0.527
514.000	329.456	80.007	19.994	103.333	19.870	9.112	0.530
514.500	329.689	80.005	19.993	103.333	19.871	9.092	0.510
515.000	329.962	80.009	19.994	103.327	19.870	9.150	0.495
515.500	330.186	80.003	19.996	103.325	19.870	9.148	0.501
516.000	330.440	80.007	19.995	103.325	19.869	9.204	0.487
516.500	330.724	80.008	19.994	103.326	19.870	9.142	0.508
517.000	330.947	80.007	19.994	103.328	19.870	9.125	0.523
517.500	331.162	80.007	19.995	103.331	19.870	9.132	0.473
518.000	331.390	80.006	19.995	103.331	19.869	9.165	0.440
518.500	331.669	80.005	19.994	103.327	19.868	9.232	0.474
519.000	331.920	80.004	19.997	103.327	19.867	9.340	0.519
519.500	332.183	80.004	19.993	103.327	19.863	9.579	0.523
520.000	332.436	80.003	19.995	103.331	19.868	9.276	0.515
520.500	332.697	80.007	19.992	103.331	19.863	9.577	0.515
521.000	332.988	80.006	19.994	103.336	19.864	9.544	0.533
521.500	333.180	80.006	19.991	103.336	19.866	9.379	0.517
522.000	333.460	80.004	19.998	103.338	19.864	9.519	0.477
522.500	333.659	80.009	19.998	103.337	19.867	9.346	0.476
523.000	333.953	80.007	19.995	103.337	19.866	9.368	0.487
523.500	334.200	80.007	19.992	103.337	19.863	9.570	0.517
524.000	334.425	80.001	19.998	103.338	19.866	9.385	0.506
524.500	334.746	80.004	19.989	103.336	19.868	9.277	0.509
525.000	334.972	80.005	19.991	103.338	19.864	9.498	0.546
525.500	335.207	80.006	19.998	103.338	19.867	9.343	0.503
526.000	335.450	80.004	19.995	103.337	19.863	9.611	0.469
526.500	335.747	80.009	19.994	103.332	19.864	9.512	0.509
527.000	335.994	80.010	19.993	103.333	19.867	9.296	0.542
527.500	336.189	80.011	19.994	103.327	19.871	9.076	0.493
528.000	336.458	80.007	19.996	103.324	19.868	9.290	0.453
528.500	336.736	80.000	19.999	103.322	19.867	9.338	0.505
529.000	336.954	80.007	19.993	103.323	19.866	9.423	0.521
529.500	337.210	80.013	19.995	103.321	19.866	9.421	0.485
530.000	337.468	80.007	19.999	103.326	19.867	9.319	0.494
530.500	337.739	80.006	19.996	103.324	19.867	9.323	0.521
531.000	337.970	80.004	19.993	103.321	19.870	9.119	0.516
531.500	338.210	80.009	19.997	103.316	19.869	9.210	0.487
532.000	338.432	80.010	19.996	103.310	19.870	9.158	0.467
532.500	338.686	80.007	19.995	103.302	19.866	9.359	0.469
533.000	338.969	80.005	19.996	103.300	19.869	9.216	0.506
533.500	339.177	80.003	19.989	103.298	19.868	9.227	0.514
534.000	339.451	80.005	19.996	103.299	19.868	9.288	0.486
534.500	339.695	80.013	19.994	103.298	19.868	9.253	0.499
535.000	339.930	80.012	19.991	103.299	19.864	9.546	0.498
535.500	340.223	80.019	19.993	103.301	19.864	9.526	0.504
536.000	340.464	80.021	19.993	103.303	19.868	9.274	0.531
536.500	340.704	80.011	19.997	103.306	19.869	9.166	0.507
537.000	340.927	80.003	19.997	103.307	19.866	9.414	0.472
537.500	341.158	79.995	20.001	103.304	19.866	9.377	0.458
538.000	341.413	80.019	19.994	103.301	19.868	9.282	0.470
538.500	341.661	80.015	19.994	103.301	19.867	9.342	0.495
539.000	341.908	80.002	19.999	103.303	19.869	9.196	0.499
539.500	342.171	80.000	20.000	103.303	19.870	9.147	0.502
540.000	342.457	80.004	20.001	103.303	19.872	8.997	0.530
540.500	342.675	80.009	19.994	103.303	19.867	9.335	0.527
541.000	342.935	80.010	19.995	103.302	19.869	9.186	0.491
541.500	343.167	80.012	19.997	103.298	19.871	9.076	0.485
542.000	343.431	80.007	19.995	103.297	19.871	9.043	0.494
542.500	343.696	80.014	19.995	103.299	19.874	8.878	0.513
543.000	343.857	80.006	19.996	103.302	19.874	8.889	0.478
543.500	344.150	79.997	20.000	103.302	19.873	8.956	0.440
544.000	344.411	80.011	19.994	103.302	19.871	9.067	0.504
544.500	344.659	80.016	19.994	103.311	19.876	8.699	0.532
545.000	344.900	80.016	19.997	103.321	19.875	8.788	0.499
545.500	345.143	80.007	19.995	103.328	19.873	8.933	0.486
546.000	345.428	80.014	19.996	103.333	19.872	8.964	0.506
546.500	345.629	80.014	19.994	103.333	19.879	8.518	0.507
547.000	345.925	80.005	19.996	103.325	19.877	8.677	0.491
547.500	346.167	80.014	19.995	103.313	19.877	8.666	0.517
548.000	346.394	79.996	19.997	103.303	19.878	8.610	0.504
548.500	346.620	79.995	19.999	103.294	19.875	8.781	0.461
549.000	346.874	80.003	19.998	103.289	19.877	8.679	0.466
549.500	347.156	80.000	19.997	103.287	19.878	8.610	0.508
550.000	347.366	80.004	19.996	103.288	19.879	8.497	0.514
550.500	347.662	80.015	19.995	103.286	19.880	8.471	0.499
551.000	347.895	80.012	19.993	103.290	19.879	8.549	0.517
551.500	348.119	80.006	19.995	103.294	19.880	8.424	0.493
552.000	348.399	80.017	19.993	103.295	19.886	8.077	0.480
552.500	348.630	80.006	19.996	103.298	19.880	8.463	0.508
553.000	348.868	80.003	19.996	103.300	19.882	8.346	0.490
553.500	349.185	80.007	19.996	103.301	19.883	8.282	0.512
554.000	349.410	80.003	19.996	103.300	19.887	8.013	0.548
554.500	349.650	80.017	19.995	103.299	19.886	8.082	0.504
555.000	349.896	80.013	19.994	103.304	19.886	8.068	0.476
555.500	350.167	80.015	19.995	103.309	19.882	8.302	0.502
556.000	350.364	79.991	19.996	103.311	19.884	8.195	0.492
556.500	350.607	80.009	19.996	103.306	19.888	7.913	0.454
557.000	350.891	80.021	19.992	103.307	19.886	8.025	0.483
557.500	351.163	79.999	19.997	103.303	19.887	7.990	0.542
558.000	351.355	80.003	19.995	103.296	19.887	7.970	0.510
558.500	351.641	80.004	19.993	103.291	19.889	7.862	0.471
559.000	351.910	80.014	19.993	103.293	19.888	7.948	0.516
559.500	352.168	80.002	19.994	103.296	19.887	8.010	0.541
560.000	352.389	80.004	19.996	103.293	19.886	8.029	0.503
560.500	352.633	80.006	19.996	103.293	19.885	8.102	0.472
561.000	352.902	80.002	19.996	103.293	19.890	7.762	0.489
561.500	353.190	80.016	19.993	103.288	19.891	7.734	0.535
562.000	353.370	79.999	19.997	103.286	19.890	7.783	0.512
562.500	353.659	80.000	19.995	103.280	19.891	7.749	0.469
563.000	353.913	80.010	19.997	103.279	19.887	7.974	0.506
563.500	354.165	80.009	19.991	103.277	19.890	7.804	0.524
564.000	354.410	79.999	19.996	103.284	19.890	7.767	0.501
564.500	354.680	80.011	19.997	103.281	19.891	7.702	0.506
565.000	354.928	80.002	19.997	103.284	19.892	7.682	0.517
565.500	355.163	80.006	19.996	103.283	19.893	7.568	0.501
566.000	355.416	80.018	19.996	103.286	19.894	7.536	0.485
566.500	355.640	80.006	19.995	103.282	19.895	7.434	0.483
567.000	355.906	80.003	19.996	103.282	19.895	7.429	0.484
567.500	356.145	80.007	19.997	103.277	19.893	7.600	0.497
568.000	356.401	80.009	19.995	103.272	19.893	7.569	0.500
568.500	356.688	80.007	19.995	103.267	19.898	7.257	0.519
569.000	356.931	80.015	19.995	103.267	19.892	7.659	0.537
569.500	357.185	80.009	19.995	103.271	19.894	7.559	0.514
570.000	357.455	80.007	19.995	103.279	19.891	7.751	0.510
570.500	357.695	80.020	19.994	103.288	19.895	7.434	0.516
571.000	357.978	80.007	19.996	103.295	19.892	7.646	0.517
571.500	358.202	80.008	19.996	103.298	19.897	7.308	0.515
572.000	358.459	80.010	19.996	103.296	19.900	7.139	0.494
572.500	358.706	80.005	19.996	103.295	19.896	7.371	0.492
573.000	358.944	80.004	19.996	103.291	19.893	7.619	0.495
573.500	359.196	80.005	19.996	103.289	19.898	7.265	0.487
574.000	359.401	80.008	19.996	103.289	19.895	7.473	0.473
574.500	359.710	80.003	19.996	103.296	19.898	7.264	0.486
575.000	359.931	80.007	19.997	103.299	19.896	7.363	0.522
575.500	360.193	80.006	19.996	103.301	19.893	7.623	0.506
576.000	360.465	80.008	19.996	103.300	19.895	7.472	0.509
576.500	360.689	80.007	19.995	103.300	19.897	7.359	0.515
577.000	360.941	80.003	19.996	103.295	19.896	7.402	0.486
577.500	361.225	79.998	19.997	103.291	19.895	7.449	0.507
578.000	361.487	80.013	19.994	103.293	19.895	7.456	0.541
578.500	361.700	80.000	19.996	103.298	19.894	7.527	0.510
579.000	361.971	79.999	19.996	103.299	19.893	7.607	0.479
579.500	362.203	80.012	19.994	103.302	19.895	7.475	0.494
580.000	362.463	80.007	19.995	103.306	19.898	7.248	0.497
580.500	362.687	80.008	19.995	103.306	19.894	7.547	0.488
581.000	362.961	80.005	19.995	103.298	19.896	7.422	0.491
581.500	363.226	80.004	19.995	103.290	19.892	7.673	0.518
582.000	363.448	80.002	19.995	103.278	19.894	7.515	0.513
582.500	363.712	80.013	19.995	103.274	19.894	7.538	0.487
583.000	363.941	79.993	19.997	103.271	19.896	7.395	0.489
583.500	364.217	79.999	19.994	103.272	19.896	7.406	0.499
584.000	364.475	80.001	19.996	103.280	19.894	7.513	0.520
584.500	364.713	80.004	19.995	103.290	19.894	7.505	0.515
585.000	364.958	79.996	19.996	103.296	19.894	7.509	0.489
585.500	365.221	80.006	19.994	103.304	19.896	7.361	0.496
586.000	365.509	80.009	19.994	103.312	19.892	7.641	0.530
586.500	365.704	80.012	19.995	103.313	19.893	7.623	0.517
587.000	365.965	79.998	19.993	103.311	19.889	7.856	0.469
587.500	366.229	80.003	19.997	103.306	19.889	7.831	0.491
588.000	366.489	80.011	19.995	103.299	19.891	7.756	0.525
588.500	366.709	79.996	19.996	103.295	19.894	7.555	0.502
589.000	366.982	80.010	19.994	103.292	19.890	7.787	0.487
589.500	367.214	79.994	19.996	103.294	19.892	7.683	0.499
590.000	367.466	80.014	19.993	103.291	19.890	7.822	0.494
590.500	367.722	80.017	19.993	103.295	19.888	7.916	0.496
591.000	367.964	80.007	19.994	103.297	19.889	7.852	0.503
591.500	368.215	80.012	19.993	103.296	19.888	7.934	0.496
592.000	368.408	80.007	19.995	103.293	19.890	7.823	0.469
592.500	368.726	80.014	19.994	103.296	19.889	7.841	0.478
593.000	368.963	80.008	19.994	103.296	19.888	7.921	0.533
593.500	369.241	80.015	19.995	103.291	19.890	7.820	0.535
594.000	369.494	80.007	19.995	103.295	19.887	7.963	0.523
594.500	369.719	80.009	19.995	103.296	19.885	8.098	0.505
595.000	369.948	80.000	19.997	103.294	19.889	7.879	0.466
595.500	370.182	80.005	19.994	103.291	19.885	8.141	0.458
596.000	370.476	80.007	19.996	103.292	19.885	8.095	0.495
596.500	370.729	79.988	19.996	103.288	19.884	8.191	0.537
597.000	370.958	79.998	19.994	103.285	19.883	8.269	0.514
597.500	371.212	80.013	19.994	103.286	19.883	8.265	0.482
598.000	371.454	80.001	19.996	103.292	19.887	7.987	0.489
598.500	371.732	79.996	19.996	103.293	19.884	8.215	0.508
599.000	371.935	79.999	19.995	103.292	19.881	8.394	0.500
599.500	372.241	80.009	19.994	103.295	19.882	8.322	0.495
600.000	372.507	80.010	19.994	103.296	19.881	8.410	0.541
600.500	372.730	80.010	19.996	103.293	19.879	8.534	0.531
601.000	372.971	80.002	19.996	103.294	19.884	8.214	0.476
601.500	373.247	80.001	19.996	103.291	19.883	8.241	0.490
602.000	373.501	80.007	19.995	103.291	19.881	8.369	0.524
602.500	373.756	80.006	19.995	103.291	19.882	8.343	0.520
603.000	374.017	79.998	19.996	103.290	19.879	8.490	0.512
603.500	374.276	79.999	19.996	103.288	19.879	8.526	0.518
604.000	374.496	80.010	19.994	103.292	19.877	8.648	0.499
604.500	374.722	80.005	19.996	103.294	19.877	8.626	0.462
605.000	374.956	80.005	19.994	103.293	19.875	8.772	0.453
605.500	375.250	80.007	19.995	103.293	19.877	8.683	0.494
606.000	375.502	80.008	19.994	103.288	19.874	8.825	0.537
606.500	375.736	80.005	19.996	103.285	19.877	8.680	0.516
607.000	376.001	80.005	19.996	103.281	19.875	8.806	0.492
607.500	376.267	80.005	19.995	103.280	19.870	9.144	0.515
608.000	376.510	80.007	19.996	103.277	19.872	8.977	0.520
608.500	376.735	79.998	19.996	103.278	19.870	9.141	0.488
609.000	376.986	80.006	19.995	103.276	19.871	9.041	0.472
609.500	377.242	80.006	19.995	103.278	19.870	9.113	0.492
610.000	377.477	80.010	19.994	103.279	19.869	9.220	0.499
610.500	377.737	80.004	19.995	103.284	19.866	9.391	0.493
611.000	377.983	80.008	19.996	103.289	19.870	9.148	0.500
611.500	378.224	80.008	19.994	103.295	19.866	9.364	0.497
612.000	378.429	80.007	19.995	103.292	19.869	9.197	0.466
612.500	378.751	80.005	19.996	103.285	19.864	9.547	0.486
613.000	378.979	80.005	19.995	103.276	19.867	9.320	0.539
613.500	379.274	80.010	19.995	103.268	19.862	9.665	0.536
614.000	379.511	80.004	19.994	103.266	19.863	9.609	0.527
614.500	379.745	80.009	19.995	103.268	19.864	9.551	0.502
615.000	379.993	80.006	19.995	103.268	19.865	9.483	0.477
615.500	380.223	80.011	19.994	103.268	19.865	9.428	0.480
616.000	380.485	80.008	19.995	103.271	19.864	9.503	0.485
616.500	380.734	80.006	19.995	103.273	19.864	9.546	0.501
617.000	380.990	80.008	19.994	103.276	19.862	9.629	0.508
617.500	381.251	80.007	19.994	103.283	19.862	9.660	0.511
618.000	381.483	80.009	19.997	103.290	19.861	9.739	0.505
618.500	381.733	80.007	19.994	103.295	19.860	9.808	0.487
619.000	381.982	80.009	19.994	103.295	19.856	10.029	0.491
619.500	382.184	80.008	19.997	103.294	19.860	9.783	0.475
620.000	382.470	80.012	19.993	103.293	19.857	9.982	0.469
620.500	382.710	80.010	19.993	103.294	19.853	10.282	0.507
621.000	382.981	80.009	19.994	103.293	19.855	10.135	0.519
621.500	383.210	80.009	19.997	103.293	19.853	10.263	0.505
622.000	383.494	80.005	19.996	103.292	19.853	10.246	0.506
622.500	383.718	80.008	19.995	103.291	19.851	10.407	0.511
623.000	383.959	80.005	19.995	103.290	19.852	10.348	0.487
623.500	384.266	80.010	19.995	103.291	19.848	10.556	0.507
624.000	384.466	80.009	19.995	103.291	19.850	10.480	0.527
624.500	384.718	80.008	19.995	103.291	19.850	10.454	0.479
625.000	384.987	80.002	19.996	103.293	19.848	10.621	0.486
625.500	385.247	80.002	19.994	103.291	19.848	10.612	0.526
626.000	385.484	80.004	19.995	103.284	19.844	10.846	0.513
626.500	385.761	80.006	19.996	103.282	19.844	10.832	0.505
627.000	386.003	80.008	19.995	103.280	19.841	11.053	0.517
627.500	386.274	80.008	19.995	103.276	19.842	10.990	0.516
628.000	386.508	80.006	19.995	103.270	19.841	11.037	0.508
628.500	386.753	80.006	19.995	103.270	19.838	11.284	0.492
629.000	386.985	80.002	19.996	103.267	19.837	11.320	0.479
629.500	387.274	80.007	19.997	103.261	19.836	11.418	0.499
630.000	387.520	80.001	19.997	103.261	19.836	11.387	0.528
630.500	387.793	80.007	19.995	103.265	19.834	11.503	0.526
631.000	388.038	79.996	19.997	103.272	19.833	11.566	0.518
631.500	388.306	80.006	19.994	103.276	19.831	11.695	0.516
632.000	388.548	80.010	19.995	103.283	19.833	11.590	0.511
632.500	388.784	80.007	19.996	103.286	19.832	11.663	0.494
633.000	389.048	80.005	19.997	103.285	19.831	11.721	0.489
633.500	389.326	80.008	19.995	103.281	19.832	11.642	0.521
634.000	389.550	80.008	19.993	103.281	19.832	11.675	0.522
634.500	389.805	80.008	19.995	103.281	19.828	11.888	0.490
635.000	390.070	80.006	19.996	103.283	19.832	11.684	0.499
635.500	390.319	80.008	19.996	103.288	19.825	12.151	0.517
636.000	390.584	80.008	19.995	103.291	19.826	12.051	0.514
636.500	390.830	80.007	19.995	103.292	19.824	12.171	0.513
637.000	391.094	80.009	19.995	103.291	19.823	12.240	0.511
637.500	391.368	80.010	19.995	103.291	19.824	12.182	0.524
638.000	391.611	80.007	19.996	103.291	19.825	12.122	0.527
638.500	391.877	80.005	19.996	103.291	19.823	12.265	0.513
639.000	392.134	80.008	19.997	103.290	19.822	12.340	0.516
639.500	392.349	80.007	19.998	103.289	19.818	12.598	0.498
640.000	392.605	80.009	19.996	103.287	19.819	12.548	0.471
640.500	392.878	80.008	19.995	103.283	19.818	12.588	0.500
641.000	393.131	80.008	19.996	103.281	19.814	12.875	0.528
641.500	393.365	80.009	19.996	103.280	19.815	12.807	0.507
642.000	393.621	80.008	19.996	103.277	19.814	12.843	0.489
642.500	393.898	80.007	19.994	103.280	19.813	12.953	0.511
643.000	394.185	80.007	19.995	103.281	19.813	12.925	0.548
643.500	394.404	80.007	19.995	103.284	19.813	12.903	0.534
644.000	394.683	80.019	19.999	103.286	19.813	12.912	0.502
644.500	394.924	80.024	19.999	103.291	19.810	13.125	0.509
645.000	395.213	80.029	19.996	103.291	19.815	12.817	0.525
645.500	395.426	80.020	19.995	103.293	19.811	13.056	0.516
646.000	395.697	80.012	19.998	103.293	19.808	13.225	0.493
646.500	395.985	80.009	19.996	103.293	19.809	13.170	0.522
647.000	396.245	80.012	19.994	103.292	19.806	13.379	0.554
647.500	396.509	80.008	19.995	103.294	19.807	13.334	0.536
648.000	396.773	80.010	19.996	103.291	19.806	13.413	0.526
648.500	396.968	80.007	19.997	103.291	19.804	13.503	0.494
649.000	397.247	80.006	19.995	103.293	19.806	13.383	0.467
649.500	397.484	80.009	19.993	103.293	19.805	13.455	0.495
650.000	397.749	80.016	19.992	103.292	19.807	13.320	0.509
650.500	398.011	80.009	19.997	103.297	19.803	13.605	0.514
651.000	398.247	80.010	19.994	103.298	19.801	13.701	0.512
651.500	398.482	80.005	19.996	103.299	19.804	13.537	0.485
652.000	398.771	80.004	19.997	103.298	19.801	13.687	0.498
652.500	399.041	80.002	19.997	103.297	19.801	13.698	0.542
653.000	399.316	80.007	19.994	103.295	19.801	13.719	0.552
653.500	399.574	80.008	19.996	103.296	19.799	13.819	0.539
654.000	399.797	80.010	19.997	103.291	19.798	13.926	0.507
654.500	400.071	80.011	19.994	103.292	19.800	13.795	0.489
655.000	400.309	79.995	19.993	103.293	19.796	14.047	0.504
655.500	400.569	80.002	20.000	103.292	19.795	14.114	0.505
656.000	400.821	80.001	19.995	103.290	19.800	13.798	0.505
656.500	401.083	80.007	19.998	103.295	19.796	14.019	0.513
657.000	401.305	79.997	19.997	103.295	19.802	13.626	0.499
657.500	401.603	79.999	20.003	103.290	19.800	13.781	0.502
658.000	401.865	80.008	19.996	103.290	19.799	13.881	0.540
658.500	402.140	80.005	19.995	103.291	19.796	14.075	0.549
659.000	402.416	80.015	19.996	103.291	19.795	14.147	0.544
659.500	402.620	80.013	19.997	103.292	19.793	14.247	0.516
660.000	402.893	80.001	19.997	103.296	19.794	14.176	0.479
660.500	403.173	80.006	19.996	103.293	19.796	14.047	0.515
661.000	403.388	80.003	20.000	103.289	19.794	14.162	0.524
661.500	403.698	80.007	19.995	103.282	19.794	14.214	0.510
662.000	403.906	80.005	19.997	103.281	19.792	14.316	0.521
662.500	404.184	80.005	19.997	103.279	19.795	14.149	0.502
663.000	404.457	80.006	19.996	103.283	19.793	14.247	0.518
663.500	404.666	80.009	19.997	103.287	19.795	14.127	0.516
664.000	404.964	80.010	19.998	103.295	19.791	14.417	0.495
664.500	405.221	80.006	19.995	103.292	19.790	14.453	0.532
665.000	405.475	80.004	19.996	103.290	19.790	14.468	0.533
665.500	405.744	80.004	19.996	103.290	19.787	14.647	0.517
666.000	406.027	80.006	19.998	103.288	19.788	14.567	0.538
666.500	406.260	80.009	19.996	103.287	19.791	14.378	0.534
667.000	406.558	80.005	19.995	103.290	19.791	14.371	0.523
667.500	406.807	80.005	19.996	103.293	19.790	14.469	0.539
668.000	407.030	80.007	19.995	103.293	19.789	14.520	0.510
668.500	407.302	80.006	19.996	103.295	19.788	14.599	0.483
669.000	407.579	79.997	19.995	103.293	19.788	14.593	0.522
669.500	407.852	79.991	19.996	103.289	19.789	14.525	0.549
670.000	408.100	80.014	19.994	103.286	19.786	14.718	0.536
670.500	408.359	80.001	19.997	103.287	19.788	14.612	0.515
671.000	408.655	80.008	19.995	103.287	19.785	14.779	0.531
671.500	408.883	80.007	19.995	103.289	19.787	14.675	0.539
672.000	409.175	80.010	19.994	103.293	19.786	14.747	0.522
672.500	409.438	80.006	19.994	103.298	19.788	14.591	0.537
673.000	409.634	80.005	19.996	103.298	19.788	14.574	0.507
673.500	409.931	80.008	19.994	103.299	19.788	14.600	0.477
674.000	410.210	80.009	19.995	103.299	19.789	14.542	0.535
674.500	410.458	80.004	19.995	103.299	19.788	14.560	0.551
675.000	410.708	80.004	19.995	103.297	19.785	14.765	0.512
675.500	410.949	80.007	19.994	103.295	19.788	14.566	0.494
676.000	411.242	80.010	19.995	103.295	19.787	14.629	0.512
676.500	411.501	80.014	19.994	103.293	19.788	14.570	0.543
677.000	411.764	80.008	19.994	103.292	19.791	14.412	0.537
677.500	412.023	80.007	19.994	103.291	19.791	14.362	0.522
678.000	412.261	80.001	19.996	103.292	19.787	14.657	0.510
678.500	412.524	80.009	19.992	103.291	19.793	14.272	0.499
679.000	412.772	80.013	19.994	103.289	19.794	14.186	0.506
679.500	413.034	80.009	19.995	103.288	19.794	14.173	0.511
680.000	413.256	80.007	19.994	103.280	19.792	14.290	0.497
680.500	413.550	80.010	19.994	103.278	19.795	14.119	0.500
681.000	413.796	80.019	19.993	103.279	19.792	14.330	0.528
681.500	414.047	80.011	19.995	103.284	19.794	14.179	0.519
682.000	414.308	80.007	19.995	103.285	19.796	14.023	0.504
682.500	414.522	79.999	19.996	103.293	19.797	13.953	0.493
683.000	414.822	80.006	19.995	103.292	19.796	14.075	0.494
683.500	415.054	80.010	19.994	103.292	19.800	13.797	0.523
684.000	415.303	80.005	19.995	103.291	19.802	13.637	0.507
684.500	415.589	80.012	19.994	103.291	19.801	13.707	0.508
685.000	415.835	80.008	19.994	103.292	19.800	13.768	0.534
685.500	416.086	80.006	19.996	103.295	19.803	13.577	0.515
686.000	416.337	80.011	19.994	103.289	19.801	13.721	0.499
686.500	416.636	80.011	19.994	103.282	19.801	13.743	0.526
687.000	416.866	80.001	19.995	103.279	19.805	13.442	0.539
687.500	417.118	80.005	19.995	103.276	19.800	13.779	0.505
688.000	417.383	80.004	19.995	103.276	19.803	13.601	0.499
688.500	417.646	80.006	19.995	103.282	19.804	13.540	0.523
689.000	417.888	80.002	19.996	103.284	19.801	13.692	0.517
689.500	418.153	80.002	19.996	103.285	19.803	13.610	0.506
690.000	418.422	80.008	19.995	103.282	19.806	13.353	0.521
690.500	418.637	79.996	19.995	103.279	19.808	13.243	0.509
691.000	418.894	79.988	19.998	103.272	19.808	13.258	0.478
691.500	419.184	80.004	19.996	103.267	19.808	13.271	0.509
692.000	419.442	80.001	19.995	103.268	19.809	13.160	0.548
692.500	419.691	80.005	19.995	103.270	19.808	13.236	0.527
693.000	419.942	80.005	19.996	103.269	19.806	13.409	0.503
693.500	420.222	80.011	19.995	103.274	19.810	13.091	0.516
694.000	420.472	80.004	19.995	103.281	19.812	13.012	0.531
694.500	420.736	80.009	19.996	103.280	19.815	12.817	0.522
695.000	420.980	80.001	19.995	103.276	19.816	12.724	0.511
695.500	421.232	80.013	19.994	103.270	19.815	12.763	0.502
696.000	421.460	80.004	19.996	103.269	19.816	12.695	0.489
696.500	421.727	80.011	19.994	103.261	19.815	12.762	0.488
697.000	421.990	80.006	19.995	103.264	19.816	12.690	0.512
