Repository: ulfsri/fsri_materials_database

# Materials and Products Database

## 01_Data

Raw data generated from each apparatus are included here in plain-text format. The data is organized first by material, next by the short name of test apparatus used, and where applicable additional filtering by test settings.

### material.json

Each material directory contains a json file of the same name as the material. This file links the data stored in the repository as well as data and graphs produced by the accompanying scripts (__02_Scripts__) to the respective landing page for the material on the front-end website.

File: 01_Data/PineLap_SidingC/MCC/PineLap_SidingC_MCC_30K_min_211124_R3.txt (part 1 of 4)
Sample ID:	C:\MCC\MCC Cal\Test\PineLap_SidingC_MCC_30K_min_211124_R3.txt
Sample Weight (mg):	4.43
Heating Rate (C/s):	0.5
Combustor Temp (C):	900
N2 Flow Rate (cc/min):	80
O2 Flow Rate (cc/min):	20
Calibration File:	C:\MCC\MCC Cal\Coeff1 JN10440_30_210304.txt.txt
T Correction Coefficients:	0	1.024463	0
Time Shift (s):	14
*
Time (s)	Temperature (C)	N2 flow rate (cc/min)	O2 flow rate (cc/min)	Flow Rate (cc/min)	Oxygen (%)	HRR (W/g)	Heating rate (C/s)
-0.001	109.555	80.007	19.994	103.124	19.991	-0.104	0.019
0.499	109.560	80.008	19.996	103.121	19.990	-0.014	0.042
1.000	109.517	80.005	19.995	103.117	19.990	-0.033	0.000
1.500	109.556	80.010	19.995	103.114	19.994	-0.325	-0.021
2.000	109.542	80.011	19.995	103.115	19.991	-0.096	0.011
2.500	109.540	80.010	19.995	103.116	19.990	-0.051	0.005
3.000	109.523	80.008	19.995	103.120	19.989	0.002	-0.017
3.500	109.521	80.009	19.995	103.124	19.994	-0.296	-0.019
4.000	109.507	80.010	19.995	103.127	19.990	-0.029	-0.018
4.500	109.526	80.007	19.995	103.125	19.993	-0.274	-0.006
5.000	109.535	80.008	19.995	103.125	19.991	-0.104	0.017
5.500	109.541	80.009	19.995	103.124	19.991	-0.118	0.022
6.000	109.533	80.010	19.994	103.124	19.989	0.063	0.007
6.500	109.508	80.009	19.996	103.125	19.991	-0.106	-0.017
7.000	109.521	80.010	19.995	103.126	19.990	-0.012	-0.023
7.500	109.520	80.007	19.995	103.126	19.988	0.122	-0.000
8.000	109.531	80.009	19.994	103.127	19.989	0.002	0.011
8.500	109.509	80.009	19.995	103.126	19.990	-0.033	0.000
9.000	109.523	80.007	19.994	103.128	19.989	-0.002	-0.009
9.500	109.542	80.012	19.995	103.134	19.989	0.033	0.012
10.000	109.502	80.006	19.995	103.142	19.991	-0.127	0.006
10.500	109.510	80.005	19.998	103.149	19.988	0.078	-0.026
11.000	109.526	80.009	19.995	103.155	19.984	0.390	-0.004
11.500	109.497	80.013	19.995	103.160	19.984	0.406	0.005
12.000	109.504	80.007	19.996	103.163	19.981	0.626	-0.017
12.500	109.519	80.011	19.995	103.165	19.985	0.326	-0.000
13.000	109.538	80.007	19.997	103.170	19.984	0.383	0.028
13.500	109.510	80.020	19.993	103.177	19.984	0.381	0.013
14.000	109.569	80.007	19.995	103.185	19.984	0.414	0.011
14.500	109.553	79.993	19.998	103.187	19.983	0.457	0.037
15.000	109.557	80.012	19.995	103.181	19.982	0.506	0.015
15.500	109.558	80.006	19.995	103.183	19.984	0.386	-0.004
16.000	109.546	80.009	19.994	103.184	19.983	0.437	-0.003
16.500	109.585	80.006	19.994	103.177	19.977	0.887	0.008
17.000	109.584	80.010	19.994	103.181	19.977	0.938	0.032
17.500	109.621	80.012	19.995	103.193	19.977	0.873	0.037
18.000	109.618	80.007	19.996	103.197	19.974	1.112	0.035
18.500	109.636	80.008	19.995	103.205	19.976	0.987	0.024
19.000	109.679	80.010	19.994	103.217	19.976	1.003	0.038
19.500	109.659	80.009	19.996	103.221	19.978	0.840	0.042
20.000	109.695	80.006	19.994	103.222	19.970	1.385	0.019
20.500	109.749	80.007	19.994	103.224	19.976	0.944	0.053
21.000	109.703	80.010	19.993	103.226	19.971	1.364	0.049
21.500	109.749	80.008	19.995	103.227	19.975	1.079	0.004
22.000	109.747	80.011	19.995	103.231	19.973	1.217	0.022
22.500	109.782	80.012	19.994	103.240	19.972	1.238	0.039
23.000	109.813	80.009	19.993	103.244	19.971	1.321	0.050
23.500	109.831	80.006	19.993	103.250	19.968	1.582	0.057
24.000	109.886	80.024	19.993	103.258	19.971	1.325	0.061
24.500	109.945	80.008	19.993	103.267	19.968	1.529	0.093
25.000	109.935	80.004	19.994	103.271	19.967	1.615	0.081
25.500	109.958	80.012	19.995	103.269	19.970	1.429	0.031
26.000	109.956	79.994	19.996	103.264	19.968	1.574	0.017
26.500	109.991	80.005	19.997	103.252	19.969	1.468	0.027
27.000	110.058	80.009	19.996	103.242	19.968	1.555	0.067
27.500	110.084	80.009	19.994	103.235	19.968	1.527	0.098
28.000	110.146	80.016	19.994	103.242	19.970	1.433	0.091
28.500	110.176	80.006	19.996	103.251	19.965	1.767	0.090
29.000	110.240	80.009	19.995	103.263	19.963	1.951	0.093
29.500	110.289	80.010	19.995	103.273	19.962	2.008	0.103
30.000	110.311	80.007	19.996	103.279	19.965	1.741	0.092
30.500	110.347	80.007	19.997	103.280	19.967	1.612	0.064
31.000	110.404	80.011	19.994	103.276	19.962	1.975	0.075
31.500	110.431	80.007	19.995	103.277	19.961	2.065	0.088
32.000	110.502	80.010	19.994	103.277	19.959	2.199	0.091
32.499	110.549	80.005	19.994	103.282	19.958	2.279	0.108
32.999	110.596	80.003	19.996	103.286	19.960	2.160	0.106
33.499	110.658	80.006	19.996	103.288	19.960	2.160	0.101
33.999	110.707	80.010	19.994	103.292	19.956	2.434	0.110
34.499	110.772	80.007	20.002	103.298	19.957	2.372	0.113
34.999	110.810	80.006	19.995	103.301	19.955	2.482	0.109
35.499	110.886	80.010	19.996	103.303	19.957	2.380	0.108
35.999	110.950	80.009	19.996	103.311	19.956	2.450	0.127
36.499	111.003	80.010	20.001	103.315	19.956	2.468	0.129
37.000	111.121	80.017	19.991	103.316	19.957	2.376	0.144
37.500	111.186	80.000	19.997	103.323	19.958	2.292	0.177
37.999	111.260	80.005	19.996	103.326	19.956	2.435	0.160
38.499	111.318	80.015	19.998	103.324	19.955	2.476	0.135
38.999	111.379	79.998	19.996	103.327	19.954	2.604	0.126
39.499	111.452	80.008	19.996	103.323	19.950	2.869	0.127
40.000	111.542	80.008	19.996	103.318	19.954	2.614	0.148
40.501	111.610	80.006	19.996	103.317	19.952	2.726	0.160
41.000	111.720	80.009	19.996	103.319	19.949	2.950	0.168
41.499	111.777	80.008	19.997	103.316	19.952	2.698	0.172
41.999	111.893	80.008	19.997	103.319	19.951	2.799	0.170
42.500	111.938	80.009	19.994	103.319	19.953	2.630	0.167
43.000	112.028	80.009	19.996	103.322	19.956	2.463	0.148
43.500	112.123	80.005	19.995	103.325	19.952	2.694	0.160
44.000	112.171	80.012	19.996	103.327	19.953	2.636	0.164
44.499	112.319	80.002	19.995	103.328	19.952	2.738	0.170
44.999	112.406	80.019	19.993	103.328	19.950	2.856	0.215
45.499	112.487	80.008	19.995	103.332	19.949	2.946	0.201
46.000	112.589	80.009	19.995	103.334	19.952	2.718	0.176
46.500	112.692	80.007	19.996	103.338	19.947	3.087	0.195
46.999	112.792	80.009	19.994	103.342	19.948	3.012	0.204
47.500	112.902	80.009	19.995	103.349	19.950	2.839	0.206
48.000	112.950	80.010	19.993	103.349	19.951	2.788	0.184
48.499	113.067	80.007	19.996	103.350	19.949	2.973	0.162
49.000	113.167	80.008	19.994	103.351	19.949	2.916	0.191
49.500	113.279	80.010	19.994	103.354	19.949	2.909	0.215
49.999	113.374	80.008	19.995	103.355	19.948	3.040	0.209
50.499	113.483	80.009	19.995	103.357	19.949	2.967	0.205
51.000	113.624	80.010	19.994	103.359	19.947	3.064	0.227
51.501	113.734	80.005	19.994	103.361	19.948	3.007	0.250
52.001	113.919	80.011	19.995	103.361	19.951	2.814	0.273
52.500	114.005	80.007	19.994	103.362	19.947	3.083	0.283
52.999	114.145	80.004	19.996	103.361	19.947	3.066	0.249
53.499	114.249	80.010	19.992	103.361	19.948	3.036	0.235
53.999	114.373	80.003	19.995	103.362	19.942	3.435	0.236
54.499	114.476	80.010	19.994	103.361	19.948	3.042	0.227
55.000	114.643	80.014	19.993	103.361	19.944	3.301	0.248
55.500	114.745	80.016	19.994	103.363	19.948	2.991	0.269
56.000	114.861	80.001	19.995	103.365	19.947	3.081	0.243
56.501	114.991	80.009	19.993	103.360	19.946	3.142	0.232
57.001	115.126	80.006	19.996	103.363	19.948	3.006	0.255
57.500	115.254	80.002	19.995	103.356	19.946	3.158	0.264
57.999	115.359	80.010	19.995	103.349	19.946	3.140	0.249
58.500	115.512	80.011	19.993	103.348	19.948	3.042	0.246
59.001	115.645	80.009	19.994	103.352	19.946	3.126	0.272
59.500	115.840	80.013	19.994	103.351	19.942	3.417	0.307
59.999	115.935	80.017	19.994	103.357	19.945	3.215	0.309
60.499	116.069	80.009	19.994	103.363	19.942	3.484	0.259
61.000	116.205	80.014	19.993	103.363	19.948	3.044	0.250
61.500	116.342	80.014	19.995	103.363	19.944	3.276	0.272
62.000	116.495	80.017	19.994	103.363	19.946	3.162	0.282
62.501	116.637	80.007	19.996	103.364	19.942	3.431	0.293
63.000	116.797	80.019	19.992	103.361	19.949	2.911	0.298
63.499	116.923	80.012	19.993	103.365	19.946	3.142	0.294
63.999	117.098	80.012	19.994	103.364	19.947	3.068	0.293
64.499	117.253	80.008	19.995	103.364	19.942	3.474	0.316
64.999	117.393	80.010	19.995	103.363	19.942	3.441	0.313
65.499	117.489	80.001	19.996	103.364	19.944	3.339	0.265
65.999	117.645	80.016	19.995	103.359	19.944	3.327	0.244
66.500	117.806	80.000	19.997	103.358	19.944	3.321	0.285
67.000	117.984	80.004	19.996	103.353	19.939	3.683	0.328
67.500	118.150	80.007	19.996	103.351	19.947	3.111	0.341
68.000	118.266	80.006	19.994	103.350	19.944	3.318	0.313
68.499	118.409	79.999	19.996	103.351	19.942	3.420	0.270
69.000	118.590	80.009	19.993	103.350	19.941	3.551	0.291
69.500	118.759	80.002	19.995	103.355	19.946	3.188	0.337
69.999	118.921	80.009	19.994	103.356	19.943	3.376	0.341
70.499	119.064	80.008	19.995	103.357	19.945	3.233	0.319
71.000	119.223	80.009	19.994	103.362	19.946	3.184	0.304
71.501	119.388	80.014	19.994	103.369	19.942	3.451	0.313
72.001	119.584	80.000	19.996	103.371	19.941	3.503	0.342
72.500	119.697	79.999	19.998	103.373	19.940	3.612	0.335
72.999	119.905	80.010	19.994	103.370	19.944	3.320	0.315
73.499	120.067	80.003	19.996	103.368	19.943	3.359	0.346
73.999	120.244	80.009	19.995	103.365	19.947	3.105	0.354
74.499	120.404	80.012	19.992	103.361	19.940	3.616	0.338
74.999	120.572	80.011	19.995	103.365	19.942	3.480	0.333
75.499	120.730	80.005	19.995	103.370	19.939	3.665	0.327
75.999	120.904	80.009	19.995	103.367	19.945	3.217	0.329
76.499	121.087	80.002	19.994	103.372	19.941	3.541	0.345
76.999	121.277	80.026	19.993	103.375	19.943	3.375	0.365
77.500	121.466	80.005	19.995	103.378	19.941	3.528	0.376
78.000	121.606	80.025	19.995	103.380	19.944	3.290	0.354
78.499	121.801	80.012	19.994	103.385	19.945	3.251	0.332
78.999	121.970	80.010	19.994	103.380	19.940	3.605	0.350
79.500	122.127	80.000	19.995	103.384	19.946	3.186	0.345
80.001	122.329	80.005	19.995	103.379	19.942	3.440	0.342
80.500	122.498	80.002	19.996	103.377	19.944	3.283	0.365
81.000	122.693	80.005	19.994	103.377	19.941	3.505	0.367
81.500	122.884	80.009	19.995	103.381	19.941	3.548	0.375
81.999	123.074	80.015	19.993	103.381	19.937	3.829	0.383
82.499	123.277	80.000	19.994	103.387	19.943	3.381	0.387
82.999	123.394	79.997	19.996	103.391	19.937	3.787	0.357
83.499	123.631	80.006	19.995	103.387	19.940	3.608	0.337
83.999	123.807	80.011	19.994	103.385	19.943	3.412	0.384
84.499	124.008	80.013	19.994	103.379	19.940	3.579	0.395
84.999	124.178	80.007	19.995	103.371	19.944	3.276	0.374
85.500	124.372	80.012	19.993	103.367	19.939	3.665	0.368
86.001	124.566	80.006	19.993	103.369	19.941	3.553	0.377
86.501	124.739	80.000	19.994	103.369	19.941	3.528	0.378
87.001	124.941	80.011	19.993	103.372	19.941	3.557	0.371
87.501	125.133	80.012	19.994	103.378	19.938	3.769	0.384
88.000	125.307	80.018	19.995	103.382	19.939	3.684	0.379
88.500	125.526	80.007	19.994	103.383	19.941	3.539	0.379
89.000	125.748	80.016	19.993	103.385	19.939	3.667	0.417
89.499	125.907	80.006	19.995	103.390	19.937	3.806	0.411
89.999	126.090	80.010	19.995	103.388	19.937	3.830	0.362
90.499	126.285	80.009	19.994	103.390	19.940	3.618	0.360
90.999	126.490	80.012	19.993	103.394	19.938	3.768	0.389
91.499	126.688	80.004	19.994	103.398	19.938	3.760	0.402
92.000	126.918	80.019	19.992	103.397	19.940	3.608	0.415
92.500	127.084	80.011	19.995	103.397	19.937	3.834	0.412
93.000	127.256	80.007	19.994	103.394	19.940	3.608	0.367
93.500	127.482	80.010	19.995	103.391	19.937	3.824	0.368
93.999	127.677	80.007	19.994	103.387	19.939	3.640	0.409
94.499	127.921	80.017	19.993	103.386	19.942	3.439	0.430
94.999	128.073	80.006	19.994	103.387	19.945	3.251	0.417
95.499	128.317	80.004	19.995	103.387	19.938	3.762	0.396
95.999	128.517	80.005	19.994	103.384	19.938	3.767	0.420
96.499	128.728	80.010	19.994	103.382	19.942	3.459	0.428
96.999	128.932	79.998	19.996	103.382	19.938	3.738	0.413
97.499	129.138	79.998	19.994	103.378	19.940	3.573	0.412
97.999	129.320	79.999	19.997	103.375	19.943	3.400	0.399
98.500	129.524	79.996	19.995	103.370	19.938	3.711	0.387
99.000	129.747	80.012	19.994	103.368	19.941	3.554	0.406
99.499	129.930	79.988	19.998	103.368	19.941	3.521	0.417
99.999	130.142	79.994	19.996	103.368	19.939	3.705	0.401
100.499	130.375	80.011	19.993	103.371	19.938	3.766	0.420
100.999	130.611	80.006	19.995	103.382	19.936	3.864	0.457
101.500	130.815	80.009	19.995	103.384	19.939	3.672	0.455
102.000	131.036	80.008	19.996	103.383	19.937	3.829	0.432
102.500	131.220	80.010	19.995	103.383	19.934	4.033	0.415
103.001	131.434	80.006	19.994	103.382	19.937	3.809	0.401
103.500	131.632	80.009	19.997	103.377	19.940	3.601	0.405
103.999	131.867	80.008	19.994	103.372	19.938	3.727	0.423
104.499	132.112	80.011	19.995	103.372	19.935	3.933	0.456
104.999	132.311	80.004	19.996	103.375	19.938	3.709	0.462
105.499	132.499	80.013	19.994	103.380	19.936	3.909	0.416
105.999	132.742	80.009	19.995	103.381	19.936	3.905	0.409
106.499	132.932	79.999	19.996	103.381	19.937	3.811	0.432
107.000	133.175	79.998	20.003	103.381	19.942	3.485	0.433
107.500	133.360	80.013	19.995	103.375	19.937	3.850	0.430
107.999	133.633	80.017	19.994	103.372	19.937	3.797	0.442
108.499	133.860	80.010	19.996	103.378	19.940	3.583	0.479
108.999	134.049	80.011	19.995	103.387	19.937	3.816	0.458
109.499	134.281	80.015	19.995	103.390	19.937	3.791	0.418
109.999	134.509	80.006	19.993	103.398	19.932	4.148	0.441
110.499	134.711	80.008	19.995	103.402	19.939	3.665	0.446
111.000	134.928	80.009	19.992	103.396	19.939	3.656	0.425
111.500	135.166	80.007	19.995	103.395	19.940	3.620	0.436
112.000	135.392	80.000	19.995	103.394	19.936	3.919	0.459
112.500	135.617	80.012	19.993	103.390	19.938	3.748	0.457
113.000	135.822	80.005	19.999	103.392	19.939	3.660	0.441
113.500	136.081	79.994	19.998	103.397	19.934	4.049	0.447
113.999	136.290	80.007	19.995	103.394	19.937	3.846	0.466
114.500	136.534	80.014	19.994	103.392	19.939	3.652	0.461
115.000	136.754	80.009	19.997	103.393	19.940	3.606	0.459
115.499	136.956	80.009	19.991	103.391	19.941	3.553	0.443
116.000	137.190	80.016	19.992	103.390	19.942	3.483	0.429
116.501	137.426	80.016	19.995	103.394	19.934	4.048	0.453
117.001	137.597	80.012	19.994	103.395	19.940	3.595	0.438
117.500	137.872	80.003	19.994	103.394	19.941	3.518	0.427
117.999	138.074	80.005	19.994	103.393	19.938	3.734	0.462
118.499	138.334	80.011	19.993	103.391	19.937	3.805	0.469
118.999	138.557	80.007	19.995	103.385	19.935	3.998	0.472
119.499	138.792	80.010	19.994	103.382	19.937	3.805	0.470
120.000	139.033	80.010	19.993	103.380	19.940	3.587	0.468
120.500	139.249	80.008	19.995	103.378	19.938	3.736	0.467
120.999	139.483	80.016	19.994	103.378	19.937	3.797	0.453
121.499	139.728	80.006	19.994	103.380	19.938	3.710	0.464
121.999	139.945	80.010	19.995	103.383	19.936	3.891	0.471
122.499	140.144	80.010	19.995	103.385	19.935	3.974	0.439
122.999	140.417	80.009	19.994	103.389	19.941	3.522	0.444
123.499	140.636	80.010	19.995	103.390	19.938	3.779	0.482
123.999	140.873	80.009	19.994	103.389	19.939	3.693	0.474
124.499	141.133	80.012	19.994	103.390	19.939	3.652	0.477
125.000	141.341	80.011	19.994	103.391	19.941	3.540	0.483
125.500	141.552	80.012	19.995	103.388	19.938	3.744	0.444
125.999	141.781	80.012	19.993	103.384	19.940	3.614	0.429
126.499	142.026	80.013	19.994	103.383	19.936	3.912	0.457
127.000	142.237	80.010	19.995	103.384	19.940	3.612	0.465
127.500	142.520	80.011	19.993	103.383	19.936	3.867	0.475
127.999	142.708	80.005	19.997	103.385	19.936	3.895	0.483
128.500	142.974	80.010	19.995	103.387	19.936	3.891	0.462
129.000	143.252	80.009	19.994	103.390	19.937	3.785	0.499
129.500	143.489	80.009	19.995	103.389	19.935	3.962	0.529
130.000	143.720	80.007	19.995	103.390	19.936	3.877	0.492
130.500	143.946	80.011	19.995	103.389	19.938	3.773	0.463
131.000	144.230	80.008	19.995	103.387	19.934	4.029	0.484
131.500	144.456	80.006	19.996	103.385	19.936	3.915	0.510
132.000	144.682	80.008	19.995	103.385	19.936	3.903	0.481
132.500	144.933	80.012	19.995	103.380	19.937	3.844	0.464
133.000	145.158	80.008	19.995	103.377	19.936	3.899	0.477
133.500	145.443	80.006	19.995	103.378	19.935	3.960	0.493
134.000	145.680	80.013	19.996	103.381	19.937	3.826	0.516
134.500	145.904	80.008	19.996	103.382	19.939	3.659	0.491
135.000	146.121	80.006	19.996	103.387	19.940	3.596	0.451
135.500	146.354	80.009	19.997	103.391	19.939	3.636	0.446
136.000	146.618	80.010	19.996	103.389	19.938	3.763	0.473
136.500	146.868	80.008	19.996	103.383	19.937	3.791	0.505
137.000	147.078	80.011	19.996	103.377	19.934	4.017	0.487
137.500	147.350	80.013	19.994	103.372	19.939	3.704	0.471
138.000	147.587	80.009	19.995	103.369	19.936	3.875	0.496
138.500	147.834	80.013	19.995	103.373	19.937	3.795	0.496
139.000	148.083	80.003	20.000	103.376	19.936	3.883	0.489
139.500	148.310	80.013	19.994	103.375	19.940	3.588	0.486
140.000	148.550	80.012	19.997	103.377	19.938	3.720	0.472
140.500	148.798	80.010	19.998	103.378	19.938	3.751	0.478
141.000	149.025	80.012	19.995	103.377	19.936	3.920	0.482
141.500	149.289	80.008	20.001	103.379	19.938	3.761	0.483
142.000	149.539	80.011	19.995	103.383	19.937	3.836	0.502
142.500	149.776	80.012	19.993	103.384	19.938	3.722	0.500
143.000	150.028	80.013	19.995	103.382	19.934	4.068	0.488
143.500	150.261	80.003	19.995	103.380	19.934	4.001	0.487
144.000	150.491	80.014	19.996	103.375	19.937	3.797	0.474
144.500	150.738	80.013	19.994	103.373	19.937	3.847	0.471
145.000	151.001	80.015	19.994	103.373	19.935	3.932	0.494
145.500	151.234	80.007	19.994	103.376	19.935	3.948	0.503
146.000	151.489	80.019	19.990	103.375	19.936	3.895	0.492
146.500	151.737	80.013	19.996	103.378	19.938	3.769	0.495
147.000	151.987	80.017	19.994	103.376	19.937	3.842	0.501
147.500	152.237	80.012	19.995	103.378	19.937	3.844	0.500
148.000	152.469	80.013	19.996	103.378	19.939	3.671	0.491
148.500	152.732	80.004	19.995	103.379	19.935	3.951	0.488
149.000	152.968	80.013	19.994	103.379	19.937	3.794	0.497
149.500	153.229	80.011	19.996	103.381	19.936	3.871	0.498
150.000	153.458	80.014	19.993	103.375	19.935	3.973	0.494
150.500	153.718	80.015	19.992	103.371	19.936	3.887	0.490
151.000	153.919	80.014	19.993	103.368	19.935	3.987	0.475
151.500	154.202	80.004	19.994	103.367	19.937	3.785	0.472
152.000	154.447	80.027	19.992	103.364	19.935	3.936	0.506
152.500	154.686	80.009	19.994	103.369	19.934	4.048	0.506
153.000	154.931	80.019	19.996	103.371	19.936	3.897	0.484
153.500	155.172	80.016	19.990	103.373	19.934	4.063	0.485
154.000	155.399	80.010	19.994	103.372	19.936	3.855	0.477
154.500	155.661	80.016	19.994	103.375	19.936	3.871	0.478
155.000	155.874	80.003	19.996	103.371	19.934	4.001	0.482
155.500	156.172	80.022	19.993	103.367	19.933	4.087	0.493
156.000	156.440	80.024	19.991	103.366	19.938	3.714	0.538
156.500	156.647	80.004	19.992	103.372	19.939	3.643	0.520
157.000	156.930	80.008	19.993	103.369	19.935	3.981	0.482
157.500	157.147	80.010	19.995	103.369	19.940	3.612	0.495
158.000	157.441	80.007	19.991	103.371	19.935	3.957	0.506
158.500	157.639	80.011	19.994	103.370	19.935	3.951	0.501
159.000	157.909	80.006	19.990	103.362	19.938	3.757	0.480
159.500	158.144	80.009	19.991	103.366	19.940	3.625	0.487
160.000	158.377	80.015	19.992	103.365	19.937	3.826	0.486
160.500	158.665	80.017	19.993	103.366	19.941	3.549	0.495
161.000	158.904	80.006	19.995	103.369	19.938	3.720	0.525
161.500	159.150	80.012	19.994	103.368	19.938	3.739	0.506
162.000	159.385	80.008	19.998	103.368	19.940	3.563	0.483
162.500	159.660	80.009	19.986	103.368	19.943	3.360	0.495
163.000	159.902	80.015	19.993	103.368	19.940	3.600	0.513
163.500	160.122	80.006	19.997	103.368	19.939	3.655	0.490
164.000	160.389	80.014	19.994	103.367	19.938	3.731	0.475
164.500	160.632	80.019	19.994	103.365	19.934	4.046	0.498
165.000	160.890	80.013	19.993	103.369	19.940	3.580	0.505
165.500	161.167	80.010	19.995	103.370	19.939	3.692	0.518
166.000	161.365	80.008	19.993	103.368	19.941	3.553	0.505
166.500	161.636	80.008	19.992	103.371	19.943	3.394	0.472
167.000	161.890	80.008	19.994	103.371	19.944	3.303	0.496
167.500	162.166	80.006	19.994	103.369	19.943	3.348	0.528
168.000	162.399	80.007	20.000	103.365	19.940	3.568	0.520
168.500	162.657	80.011	19.991	103.364	19.939	3.665	0.500
169.000	162.918	80.011	19.996	103.365	19.944	3.337	0.505
169.500	163.149	80.006	19.991	103.365	19.943	3.386	0.505
170.000	163.417	80.006	19.999	103.363	19.941	3.492	0.495
170.500	163.648	80.009	20.002	103.363	19.942	3.449	0.499
171.000	163.930	80.013	19.990	103.362	19.941	3.513	0.506
171.500	164.215	80.012	19.993	103.363	19.945	3.229	0.540
172.000	164.447	80.005	19.998	103.364	19.944	3.333	0.542
172.500	164.711	80.008	19.995	103.363	19.943	3.358	0.506
173.000	164.942	80.009	19.992	103.363	19.939	3.635	0.495
173.500	165.222	80.011	19.994	103.364	19.939	3.696	0.503
174.000	165.479	80.008	19.990	103.364	19.938	3.775	0.524
174.500	165.752	80.012	19.993	103.363	19.939	3.645	0.534
175.000	166.020	80.007	19.995	103.365	19.944	3.272	0.536
175.500	166.235	80.013	19.992	103.365	19.941	3.543	0.512
176.000	166.464	80.001	19.997	103.367	19.941	3.560	0.463
176.500	166.743	80.008	19.997	103.365	19.941	3.529	0.476
177.000	167.018	80.010	19.995	103.364	19.943	3.402	0.531
177.500	167.238	80.016	19.993	103.364	19.940	3.629	0.525
178.000	167.474	80.006	19.997	103.365	19.939	3.682	0.475
178.500	167.756	80.009	19.993	103.361	19.943	3.362	0.487
179.000	167.979	80.011	19.994	103.362	19.946	3.177	0.512
179.500	168.277	80.007	19.994	103.363	19.942	3.446	0.512
180.000	168.505	80.011	19.994	103.362	19.944	3.283	0.523
180.500	168.775	80.011	19.994	103.362	19.946	3.148	0.512
181.000	169.046	80.010	19.995	103.363	19.946	3.187	0.520
181.500	169.314	80.010	19.993	103.363	19.944	3.291	0.540
182.000	169.541	80.009	19.993	103.364	19.946	3.142	0.517
182.500	169.786	80.013	19.992	103.364	19.948	2.997	0.483
183.000	170.061	80.011	19.994	103.366	19.950	2.850	0.496
183.500	170.279	80.011	19.993	103.366	19.944	3.337	0.506
184.000	170.527	80.013	19.992	103.367	19.946	3.128	0.480
184.500	170.825	80.012	19.998	103.366	19.944	3.291	0.506
185.000	171.074	80.011	19.991	103.364	19.945	3.254	0.546
185.500	171.272	80.014	19.994	103.362	19.943	3.364	0.497
186.000	171.571	80.013	19.997	103.362	19.945	3.268	0.472
186.500	171.781	80.010	19.995	103.361	19.950	2.871	0.503
187.000	172.064	80.010	19.993	103.361	19.946	3.183	0.501
187.500	172.286	80.009	19.993	103.364	19.945	3.230	0.498
188.000	172.553	80.006	19.992	103.364	19.947	3.065	0.497
188.500	172.809	80.004	19.994	103.363	19.946	3.144	0.507
189.000	173.068	80.010	19.994	103.362	19.945	3.216	0.519
189.500	173.321	80.010	19.994	103.362	19.942	3.477	0.514
190.000	173.553	80.008	19.995	103.359	19.945	3.240	0.499
190.500	173.820	80.010	19.994	103.355	19.947	3.106	0.492
191.000	174.089	80.011	19.995	103.356	19.944	3.295	0.517
191.500	174.298	80.010	19.993	103.358	19.949	2.953	0.507
192.000	174.549	80.011	19.993	103.357	19.950	2.906	0.469
192.500	174.831	80.010	19.991	103.357	19.945	3.269	0.497
193.000	175.095	80.012	19.995	103.362	19.951	2.818	0.540
193.500	175.321	80.012	19.994	103.362	19.945	3.245	0.518
194.000	175.611	80.011	19.995	103.360	19.944	3.283	0.503
194.500	175.811	80.009	19.993	103.360	19.945	3.214	0.503
195.000	176.054	80.008	19.996	103.360	19.948	3.002	0.466
195.500	176.327	80.010	19.995	103.357	19.954	2.588	0.479
196.000	176.561	80.011	19.995	103.357	19.945	3.217	0.512
196.500	176.808	80.008	19.999	103.357	19.945	3.207	0.494
197.000	177.076	80.010	19.996	103.354	19.949	2.920	0.498
197.500	177.306	80.009	19.995	103.353	19.943	3.411	0.507
198.000	177.569	80.012	19.995	103.352	19.942	3.425	0.495
198.500	177.819	80.010	19.995	103.351	19.947	3.097	0.503
199.000	178.037	80.011	19.994	103.348	19.945	3.226	0.491
199.500	178.305	80.009	19.994	103.348	19.947	3.090	0.477
200.000	178.587	80.007	19.995	103.349	19.943	3.367	0.518
200.500	178.826	80.012	19.995	103.343	19.941	3.530	0.536
201.000	179.053	80.011	19.996	103.342	19.943	3.361	0.493
201.500	179.350	80.009	19.996	103.344	19.944	3.312	0.495
202.000	179.591	80.011	19.994	103.348	19.944	3.283	0.531
202.500	179.845	80.013	19.996	103.346	19.945	3.199	0.517
203.000	180.057	80.011	19.995	103.348	19.944	3.315	0.481
203.500	180.330	80.010	19.994	103.345	19.948	3.010	0.476
204.000	180.577	80.008	19.996	103.339	19.947	3.114	0.502
204.500	180.794	80.011	19.996	103.335	19.942	3.438	0.492
205.000	181.094	80.012	19.993	103.337	19.948	3.016	0.491
205.500	181.302	80.011	19.995	103.337	19.945	3.246	0.512
206.000	181.563	80.013	19.994	103.341	19.949	2.957	0.488
206.500	181.825	80.009	19.994	103.347	19.946	3.171	0.496
207.000	182.127	80.011	19.995	103.351	19.948	3.030	0.544
207.500	182.343	80.015	19.994	103.351	19.944	3.283	0.541
208.000	182.592	80.010	19.994	103.355	19.948	3.040	0.492
208.500	182.817	80.013	19.996	103.356	19.948	2.981	0.469
209.000	183.075	80.005	19.998	103.350	19.942	3.417	0.478
209.500	183.313	80.012	19.996	103.345	19.943	3.401	0.490
210.000	183.529	80.011	19.995	103.343	19.947	3.100	0.475
210.500	183.823	80.008	19.996	103.340	19.946	3.183	0.482
211.000	184.019	80.004	19.994	103.333	19.947	3.081	0.500
211.500	184.319	80.010	19.996	103.336	19.943	3.353	0.493
212.000	184.518	80.012	19.993	103.341	19.943	3.414	0.497
212.500	184.780	80.013	19.995	103.344	19.943	3.391	0.480
213.000	185.065	80.010	19.994	103.347	19.942	3.460	0.504
213.500	185.264	80.015	19.994	103.353	19.943	3.406	0.516
214.000	185.522	80.012	19.994	103.356	19.945	3.218	0.471
214.500	185.828	79.996	19.996	103.353	19.948	2.988	0.511
215.000	186.027	80.014	19.995	103.350	19.944	3.316	0.535
215.500	186.314	80.016	19.994	103.350	19.943	3.357	0.495
216.000	186.520	80.016	19.995	103.350	19.948	3.047	0.489
216.500	186.772	80.017	19.993	103.343	19.944	3.304	0.475
217.000	187.028	80.013	19.993	103.346	19.946	3.155	0.483
217.500	187.295	80.008	19.994	103.346	19.943	3.402	0.516
218.000	187.571	80.013	19.995	103.342	19.941	3.550	0.533
218.500	187.814	80.010	19.996	103.342	19.944	3.336	0.531
219.000	188.044	80.008	19.994	103.347	19.947	3.116	0.496
219.500	188.302	80.011	19.995	103.346	19.952	2.741	0.480
220.000	188.528	80.014	19.996	103.347	19.948	2.988	0.486
220.500	188.801	80.011	19.995	103.348	19.945	3.267	0.492
221.000	189.032	80.009	19.994	103.342	19.942	3.471	0.502
221.500	189.279	80.020	19.994	103.335	19.944	3.324	0.491
222.000	189.529	80.017	19.994	103.336	19.943	3.361	0.487
222.500	189.744	80.006	19.996	103.333	19.942	3.457	0.481
223.000	190.031	80.008	19.995	103.333	19.941	3.530	0.483
223.500	190.304	80.007	19.993	103.336	19.946	3.169	0.531
224.000	190.499	80.012	19.995	103.339	19.945	3.259	0.514
224.500	190.774	80.015	19.994	103.335	19.942	3.424	0.469
225.000	190.981	80.009	19.994	103.332	19.946	3.155	0.476
225.500	191.240	80.009	19.996	103.329	19.937	3.823	0.475
226.000	191.485	80.011	19.994	103.325	19.938	3.758	0.485
226.500	191.790	80.006	19.995	103.324	19.949	2.909	0.526
227.000	191.979	80.011	19.994	103.324	19.947	3.102	0.522
227.500	192.254	80.014	19.994	103.329	19.943	3.348	0.479
228.000	192.481	80.015	19.998	103.332	19.944	3.285	0.483
228.500	192.720	80.008	19.994	103.333	19.948	3.039	0.484
229.000	192.982	80.018	19.991	103.331	19.950	2.835	0.484
229.500	193.211	80.007	19.992	103.333	19.946	3.136	0.496
230.000	193.482	80.007	19.994	103.328	19.946	3.169	0.495
230.500	193.731	80.010	19.993	103.325	19.941	3.489	0.510
231.000	193.974	80.011	19.994	103.326	19.948	3.004	0.506
231.500	194.236	80.007	19.991	103.328	19.943	3.357	0.499
232.000	194.467	80.002	19.995	103.326	19.943	3.367	0.499
232.500	194.722	80.009	19.995	103.330	19.948	3.049	0.490
233.000	194.978	80.012	19.995	103.335	19.943	3.391	0.498
233.500	195.222	80.013	19.996	103.335	19.942	3.487	0.505
234.000	195.458	80.011	19.996	103.335	19.946	3.132	0.490
234.500	195.679	80.015	19.995	103.337	19.940	3.583	0.469
235.000	195.946	80.015	19.995	103.335	19.947	3.106	0.473
235.500	196.190	80.002	19.995	103.331	19.944	3.271	0.500
236.000	196.446	80.015	19.995	103.328	19.942	3.471	0.506
236.500	196.707	80.008	19.996	103.330	19.941	3.554	0.508
237.000	196.923	80.009	19.994	103.329	19.938	3.709	0.497
237.500	197.171	80.012	19.993	103.327	19.945	3.226	0.470
238.000	197.391	80.016	19.994	103.333	19.941	3.526	0.466
238.500	197.605	80.009	19.995	103.339	19.949	2.965	0.451
239.000	197.875	80.009	19.996	103.339	19.943	3.408	0.459
239.500	198.139	80.005	19.994	103.340	19.942	3.432	0.509
240.000	198.420	80.011	19.992	103.343	19.943	3.392	0.539
240.500	198.628	80.008	19.997	103.340	19.939	3.691	0.517
241.000	198.896	80.014	19.995	103.336	19.941	3.526	0.482
241.500	199.146	80.014	19.993	103.335	19.941	3.556	0.497
242.000	199.419	80.004	19.994	103.335	19.947	3.092	0.521
242.500	199.630	80.008	19.994	103.331	19.945	3.257	0.504
243.000	199.880	80.000	19.996	103.331	19.945	3.228	0.472
243.500	200.129	80.011	19.994	103.331	19.944	3.273	0.480
244.000	200.378	80.009	19.993	103.333	19.942	3.446	0.498
244.500	200.570	79.995	19.996	103.335	19.942	3.416	0.470
245.000	200.880	80.010	19.993	103.335	19.943	3.367	0.472
245.500	201.131	80.006	19.993	103.340	19.948	2.984	0.531
246.000	201.368	80.010	19.995	103.339	19.944	3.296	0.524
246.500	201.621	80.022	19.992	103.338	19.947	3.110	0.489
247.000	201.872	80.029	19.991	103.338	19.942	3.424	0.497
247.500	202.082	80.007	19.993	103.344	19.945	3.206	0.483
248.000	202.363	80.008	19.994	103.336	19.946	3.169	0.476
248.500	202.608	80.014	19.994	103.340	19.943	3.373	0.508
249.000	202.855	80.011	19.995	103.338	19.948	3.051	0.509
249.500	203.078	80.001	19.994	103.335	19.945	3.245	0.481
250.000	203.329	80.012	19.992	103.328	19.944	3.298	0.472
250.500	203.557	80.007	19.992	103.330	19.942	3.433	0.476
251.000	203.829	80.007	19.993	103.326	19.941	3.524	0.489
251.500	204.041	79.998	19.997	103.329	19.941	3.549	0.492
252.000	204.305	80.021	19.990	103.328	19.941	3.537	0.480
252.500	204.532	80.016	19.994	103.332	19.942	3.433	0.483
253.000	204.811	80.012	19.995	103.334	19.946	3.170	0.499
253.500	205.040	80.004	19.994	103.339	19.943	3.394	0.507
254.000	205.261	80.016	19.995	103.339	19.944	3.327	0.479
254.500	205.518	79.991	19.991	103.340	19.942	3.455	0.464
255.000	205.773	80.007	19.995	103.338	19.947	3.106	0.494
255.500	206.041	80.007	19.991	103.336	19.941	3.547	0.517
256.000	206.285	80.006	19.995	103.331	19.942	3.426	0.518
256.500	206.532	80.016	19.994	103.329	19.945	3.222	0.502
257.000	206.825	80.005	19.996	103.331	19.946	3.143	0.515
257.500	207.044	80.016	19.993	103.327	19.945	3.251	0.526
258.000	207.361	80.014	19.993	103.329	19.947	3.122	0.525
258.500	207.562	80.017	19.994	103.331	19.944	3.334	0.527
259.000	207.811	80.004	19.996	103.331	19.946	3.141	0.484
259.500	208.058	80.012	19.994	103.327	19.938	3.722	0.473
260.000	208.275	80.015	19.996	103.330	19.945	3.261	0.480
260.500	208.555	80.011	19.994	103.328	19.942	3.453	0.480
261.000	208.775	79.996	19.997	103.325	19.938	3.716	0.498
261.500	209.045	79.997	19.995	103.321	19.942	3.469	0.495
262.000	209.298	80.010	19.995	103.321	19.941	3.518	0.507
262.500	209.550	80.007	19.995	103.318	19.938	3.750	0.514
263.000	209.794	80.009	19.994	103.317	19.939	3.681	0.501
263.500	210.025	80.010	19.997	103.316	19.944	3.337	0.486
264.000	210.259	80.007	19.995	103.321	19.943	3.408	0.470
264.500	210.520	80.011	19.994	103.322	19.938	3.742	0.480
265.000	210.747	80.003	19.996	103.322	19.940	3.603	0.491
265.500	211.021	80.001	19.996	103.321	19.936	3.862	0.494
266.000	211.249	80.007	19.994	103.321	19.934	4.025	0.501
266.500	211.502	80.010	19.996	103.319	19.939	3.677	0.492
267.000	211.756	80.010	19.996	103.325	19.936	3.910	0.494
267.500	212.046	80.007	19.995	103.327	19.940	3.575	0.525
268.000	212.256	80.011	19.995	103.328	19.931	4.268	0.523
268.500	212.504	80.008	19.995	103.329	19.935	3.952	0.479
269.000	212.772	80.015	19.994	103.330	19.941	3.502	0.487
269.500	213.023	80.007	19.995	103.326	19.939	3.704	0.517
270.000	213.230	80.021	19.994	103.325	19.938	3.756	0.489
270.500	213.515	80.015	19.992	103.327	19.938	3.716	0.475
271.000	213.776	80.024	19.993	103.328	19.934	4.038	0.519
271.500	214.011	80.011	19.994	103.331	19.937	3.840	0.521
272.000	214.224	80.021	19.995	103.330	19.934	4.046	0.472
272.500	214.519	80.014	19.993	103.331	19.940	3.630	0.478
273.000	214.758	80.014	19.995	103.332	19.935	3.997	0.521
273.500	214.980	80.002	19.996	103.332	19.941	3.500	0.497
274.000	215.187	80.003	19.996	103.327	19.938	3.748	0.445
274.500	215.473	80.009	19.994	103.328	19.938	3.708	0.461
275.000	215.726	80.011	19.993	103.328	19.942	3.420	0.516
275.500	215.967	80.022	19.992	103.326	19.934	4.011	0.516
276.000	216.208	80.009	19.993	103.328	19.933	4.073	0.488
276.500	216.453	80.002	19.994	103.330	19.941	3.500	0.484
277.000	216.716	79.997	19.996	103.330	19.938	3.712	0.497
277.500	216.921	80.008	19.994	103.321	19.931	4.238	0.488
278.000	217.210	80.007	19.994	103.320	19.932	4.166	0.481
278.500	217.436	80.014	19.994	103.316	19.938	3.718	0.504
279.000	217.689	80.012	19.993	103.317	19.936	3.871	0.497
279.500	217.888	80.013	19.992	103.316	19.935	3.955	0.465
280.000	218.168	80.009	19.994	103.323	19.931	4.222	0.466
280.500	218.443	80.008	19.995	103.323	19.933	4.140	0.517
281.000	218.633	80.008	19.994	103.324	19.933	4.134	0.509
281.500	218.881	80.013	19.994	103.322	19.937	3.816	0.451
282.000	219.159	80.008	19.992	103.322	19.933	4.112	0.482
282.500	219.378	80.015	19.993	103.321	19.930	4.311	0.512
283.000	219.646	80.007	19.995	103.323	19.939	3.689	0.492
283.500	219.901	80.013	19.994	103.322	19.934	4.030	0.504
284.000	220.172	80.011	19.993	103.323	19.933	4.074	0.524
284.500	220.397	80.007	19.994	103.323	19.932	4.146	0.511
285.000	220.637	80.012	19.993	103.321	19.940	3.618	0.480
285.500	220.917	80.009	19.993	103.320	19.932	4.150	0.492
286.000	221.146	80.006	19.993	103.321	19.934	4.044	0.515
286.500	221.354	80.017	19.995	103.320	19.935	3.950	0.473
287.000	221.655	80.010	19.994	103.320	19.936	3.899	0.473
287.500	221.844	80.018	19.996	103.323	19.941	3.502	0.500
288.000	222.088	80.009	19.995	103.320	19.937	3.818	0.462
288.500	222.374	80.010	19.994	103.319	19.931	4.230	0.481
289.000	222.586	80.007	19.996	103.320	19.935	3.954	0.514
289.500	222.840	80.012	19.995	103.318	19.930	4.293	0.482
290.000	223.123	80.009	19.994	103.314	19.933	4.085	0.502
290.500	223.350	80.005	19.996	103.316	19.928	4.484	0.524
291.000	223.588	80.004	19.995	103.315	19.937	3.834	0.488
291.500	223.839	79.989	19.994	103.314	19.929	4.413	0.477
292.000	224.131	80.001	19.993	103.312	19.936	3.899	0.516
292.500	224.361	80.014	19.994	103.315	19.931	4.282	0.533
293.000	224.587	80.019	19.994	103.314	19.937	3.846	0.490
293.500	224.845	80.022	19.992	103.318	19.933	4.121	0.470
294.000	225.096	80.005	19.993	103.322	19.930	4.340	0.496
294.500	225.347	80.002	19.993	103.325	19.931	4.223	0.506
295.000	225.546	80.014	19.995	103.325	19.931	4.225	0.476
295.500	225.837	80.007	19.995	103.327	19.931	4.233	0.470
296.000	226.074	80.005	19.999	103.325	19.932	4.213	0.509
296.500	226.282	80.010	19.995	103.322	19.929	4.409	0.486
297.000	226.557	80.016	19.995	103.321	19.932	4.205	0.464
297.500	226.767	80.003	19.997	103.323	19.926	4.588	0.484
298.000	226.982	80.007	19.996	103.320	19.928	4.437	0.455
298.500	227.291	80.011	19.993	103.320	19.929	4.425	0.474
299.000	227.479	79.999	19.997	103.321	19.924	4.725	0.511
299.500	227.764	80.015	19.995	103.318	19.923	4.802	0.485
300.000	228.002	80.000	19.994	103.318	19.932	4.150	0.498
300.500	228.288	80.006	19.994	103.319	19.929	4.411	0.523
301.000	228.592	80.011	19.995	103.319	19.931	4.231	0.557
301.500	228.772	80.018	19.999	103.319	19.923	4.810	0.537
302.000	229.047	80.020	19.992	103.327	19.926	4.627	0.469
302.500	229.268	80.012	19.994	103.326	19.925	4.659	0.475
303.000	229.488	80.014	19.996	103.327	19.926	4.637	0.468
303.500	229.782	80.017	19.992	103.328	19.926	4.580	0.478
304.000	229.997	80.010	19.994	103.329	19.927	4.554	0.512
304.500	230.227	79.996	19.997	103.326	19.928	4.446	0.477
305.000	230.489	80.019	19.995	103.323	19.927	4.574	0.468
305.500	230.756	79.995	19.995	103.323	19.927	4.566	0.510
306.000	230.999	80.020	20.000	103.321	19.927	4.572	0.519
306.500	231.251	80.003	19.995	103.322	19.926	4.614	0.502
307.000	231.495	80.009	19.995	103.321	19.920	5.016	0.496
307.500	231.744	80.011	19.994	103.322	19.918	5.197	0.495
308.000	231.983	80.010	19.993	103.322	19.921	5.000	0.491
308.500	232.225	80.019	19.993	103.323	19.914	5.525	0.485
309.000	232.478	80.013	19.993	103.323	19.922	4.879	0.488
309.500	232.666	80.002	19.996	103.327	19.920	5.022	0.467
310.000	232.981	80.017	19.992	103.326	19.919	5.133	0.472
310.500	233.191	80.004	19.995	103.329	19.919	5.108	0.514
311.000	233.464	80.019	19.992	103.328	19.923	4.823	0.504
311.500	233.680	79.995	19.992	103.326	19.918	5.208	0.486
312.000	233.946	80.012	19.995	103.323	19.920	5.065	0.486
312.500	234.168	80.014	19.994	103.327	19.916	5.359	0.485
313.000	234.431	80.007	19.995	103.324	19.915	5.438	0.486
313.500	234.665	80.007	19.995	103.323	19.917	5.251	0.491
314.000	234.934	80.015	19.999	103.321	19.912	5.658	0.500
314.500	235.145	80.016	19.994	103.319	19.911	5.728	0.491
315.000	235.441	80.024	19.993	103.317	19.914	5.509	0.494
315.500	235.667	80.008	19.995	103.322	19.913	5.591	0.515
316.000	235.925	80.020	19.988	103.322	19.913	5.527	0.503
316.500	236.173	80.006	19.994	103.328	19.918	5.199	0.495
317.000	236.385	80.003	19.992	103.330	19.911	5.721	0.483
317.500	236.651	80.015	19.994	103.330	19.916	5.377	0.469
318.000	236.893	80.016	19.994	103.328	19.909	5.862	0.494
318.500	237.205	80.021	19.992	103.331	19.908	5.901	0.531
319.000	237.382	79.998	19.997	103.331	19.916	5.349	0.521
319.500	237.638	80.013	19.996	103.327	19.908	5.956	0.461
320.000	237.887	80.001	19.996	103.326	19.914	5.522	0.469
320.500	238.153	80.014	19.995	103.322	19.911	5.716	0.510
321.000	238.421	80.000	19.993	103.321	19.908	5.948	0.525
321.500	238.602	79.992	19.998	103.318	19.911	5.687	0.492
322.000	238.867	80.016	19.995	103.318	19.906	6.035	0.447
322.500	239.124	80.005	19.995	103.320	19.912	5.619	0.484
323.000	239.333	80.002	19.997	103.321	19.910	5.790	0.494
323.500	239.547	80.005	19.996	103.319	19.911	5.700	0.445
324.000	239.815	79.992	19.996	103.316	19.910	5.747	0.453
324.500	240.066	80.017	19.993	103.316	19.907	6.024	0.500
325.000	240.329	80.025	19.995	103.319	19.909	5.882	0.516
325.500	240.535	80.003	19.994	103.322	19.905	6.135	0.491
326.000	240.810	80.019	19.993	103.324	19.907	6.015	0.475
326.500	241.059	80.006	19.997	103.330	19.905	6.137	0.503
327.000	241.276	80.004	19.994	103.332	19.905	6.178	0.495
327.500	241.516	80.002	19.996	103.328	19.905	6.125	0.461
328.000	241.788	80.008	19.992	103.324	19.902	6.396	0.484
328.500	242.015	80.013	19.997	103.326	19.910	5.778	0.505
329.000	242.263	80.000	19.998	103.324	19.898	6.624	0.488
329.500	242.517	80.006	19.995	103.320	19.901	6.402	0.489
330.000	242.772	80.002	19.995	103.318	19.901	6.408	0.505
330.500	243.000	80.011	19.997	103.320	19.905	6.178	0.495
331.000	243.257	80.004	19.996	103.316	19.901	6.459	0.484
331.500	243.502	80.011	19.988	103.315	19.900	6.522	0.494
332.000	243.720	80.005	19.991	103.322	19.898	6.624	0.482
332.500	243.981	80.004	19.994	103.325	19.900	6.541	0.471
333.000	244.287	80.027	19.987	103.325	19.897	6.708	0.523
333.500	244.517	80.005	19.996	103.333	19.903	6.294	0.551
334.000	244.731	80.013	19.999	103.333	19.903	6.313	0.490
334.500	244.978	80.015	19.993	103.332	19.899	6.563	0.453
335.000	245.205	80.003	19.996	103.336	19.896	6.824	0.468
335.500	245.517	80.014	19.996	103.335	19.903	6.258	0.506
336.000	245.711	79.995	19.997	103.327	19.905	6.129	0.522
336.500	246.000	80.015	19.993	103.325	19.901	6.455	0.495
337.000	246.226	80.016	19.993	103.326	19.895	6.879	0.499
337.500	246.442	80.002	19.996	103.324	19.897	6.706	0.478
338.000	246.675	80.010	19.995	103.325	19.898	6.641	0.446
338.500	246.910	79.994	19.995	103.325	19.886	7.558	0.458
339.000	247.204	80.000	19.995	103.325	19.892	7.061	0.498
339.500	247.415	80.012	19.994	103.323	19.889	7.303	0.517
340.000	247.688	80.018	19.992	103.321	19.894	6.967	0.495
340.500	247.973	80.024	19.991	103.324	19.889	7.331	0.522
341.000	248.133	80.011	19.997	103.328	19.888	7.368	0.502
341.500	248.435	80.010	19.994	103.329	19.895	6.873	0.453
342.000	248.707	80.023	19.993	103.331	19.894	6.975	0.518
342.500	248.903	80.009	19.994	103.331	19.889	7.321	0.522
343.000	249.117	80.005	19.994	103.330	19.892	7.083	0.439
343.500	249.439	80.009	19.992	103.326	19.885	7.586	0.473
344.000	249.634	80.012	19.990	103.327	19.895	6.869	0.526
344.500	249.860	79.999	19.997	103.326	19.886	7.521	0.468
345.000	250.119	80.013	19.995	103.322	19.887	7.458	0.453
345.500	250.438	80.009	19.994	103.319	19.891	7.193	0.532
346.000	250.621	80.012	19.994	103.319	19.887	7.484	0.540
346.500	250.820	80.013	19.995	103.318	19.886	7.556	0.442
347.000	251.106	80.012	19.998	103.319	19.885	7.596	0.434
347.500	251.388	80.012	19.994	103.320	19.879	8.027	0.527
348.000	251.691	80.005	19.996	103.322	19.880	7.927	0.577
