Repository: ulfsri/fsri_materials_database

# Materials and Products Database

## 01_Data

Raw data generated from each apparatus are included here in plain-text format. The data is organized first by material, next by the short name of test apparatus used, and where applicable additional filtering by test settings.

### material.json

Each material directory contains a json file of the same name as the material. This file links the data stored in the repository as well as data and graphs produced by the accompanying scripts (__02_Scripts__) to the respective landing page for the material on the front-end website.

File: 01_Data/PineLap_SidingC/MCC/PineLap_SidingC_MCC_30K_min_211123_R2.txt (part 2 of 4)
T Correction Coefficients:	0	1.024463	0
Time Shift (s):	14
*
Time (s)	Temperature (C)	N2 flow rate (cc/min)	O2 flow rate (cc/min)	Flow Rate (cc/min)	Oxygen (%)	HRR (W/g)	Heating rate (C/s)
348.000	248.106	80.004	19.995	103.212	19.788	7.508	0.566
348.500	248.361	80.005	19.995	103.212	19.781	8.049	0.553
349.000	248.480	80.004	19.994	103.215	19.783	7.922	0.429
349.500	248.780	80.004	19.994	103.218	19.782	7.982	0.396
350.000	249.072	80.004	19.995	103.219	19.781	8.012	0.506
350.500	249.395	80.004	19.995	103.220	19.781	8.022	0.604
351.000	249.482	80.004	19.994	103.225	19.779	8.176	0.512
351.500	249.870	80.003	19.995	103.226	19.782	7.985	0.442
352.000	250.073	80.004	19.994	103.224	19.781	8.063	0.533
352.500	250.330	80.003	19.996	103.223	19.780	8.139	0.526
353.000	250.601	80.003	19.995	103.223	19.776	8.409	0.495
353.500	250.778	80.001	19.994	103.220	19.778	8.244	0.488
354.000	251.097	80.003	19.993	103.216	19.775	8.513	0.472
354.500	251.385	80.002	19.994	103.214	19.777	8.334	0.552
355.000	251.575	80.002	19.995	103.216	19.777	8.351	0.543
355.500	251.769	80.002	19.994	103.221	19.777	8.345	0.430
356.000	251.979	80.002	19.994	103.224	19.778	8.279	0.394
356.500	252.385	80.002	19.995	103.228	19.776	8.402	0.510
357.000	252.573	80.001	19.994	103.234	19.776	8.459	0.605
357.500	252.696	80.002	19.994	103.238	19.773	8.629	0.453
358.000	253.105	80.003	19.994	103.234	19.771	8.824	0.421
358.500	253.217	80.002	19.995	103.231	19.771	8.780	0.526
359.000	253.542	80.002	19.994	103.231	19.775	8.530	0.479
359.500	253.701	80.003	19.994	103.231	19.772	8.743	0.460
360.000	254.106	80.003	19.995	103.232	19.767	9.106	0.524
360.500	254.243	80.001	19.995	103.234	19.772	8.708	0.553
361.000	254.471	80.002	19.994	103.235	19.770	8.852	0.454
361.500	254.719	80.002	19.994	103.233	19.769	8.997	0.420
362.000	254.992	80.001	19.995	103.226	19.770	8.885	0.498
362.500	255.166	80.001	19.995	103.224	19.768	9.020	0.484
363.000	255.592	80.002	19.995	103.225	19.767	9.136	0.524
363.500	255.725	80.002	19.994	103.228	19.762	9.484	0.579
364.000	255.928	80.001	19.994	103.230	19.769	8.982	0.447
364.500	256.270	80.001	19.995	103.234	19.762	9.465	0.440
365.000	256.422	80.002	19.996	103.237	19.765	9.238	0.519
365.500	256.804	80.002	19.995	103.239	19.762	9.506	0.514
366.000	256.907	80.003	19.996	103.241	19.762	9.529	0.510
366.500	257.227	80.003	19.995	103.243	19.764	9.355	0.455
367.000	257.357	80.001	19.995	103.243	19.762	9.480	0.437
367.500	257.784	80.002	19.996	103.242	19.759	9.717	0.503
368.000	257.876	80.001	19.995	103.240	19.758	9.781	0.538
368.500	258.119	80.004	19.996	103.237	19.759	9.709	0.427
369.000	258.479	80.001	19.995	103.233	19.760	9.685	0.468
369.500	258.611	80.002	19.996	103.231	19.757	9.863	0.547
370.000	258.912	80.002	19.995	103.231	19.757	9.894	0.463
370.500	259.247	80.002	19.995	103.229	19.758	9.797	0.535
371.000	259.349	80.002	19.994	103.226	19.758	9.830	0.537
371.500	259.704	80.003	19.995	103.226	19.757	9.841	0.447
372.000	259.805	80.003	19.995	103.225	19.755	10.027	0.457
372.501	260.142	80.003	19.995	103.227	19.752	10.269	0.447
373.000	260.361	80.002	19.995	103.229	19.751	10.351	0.497
373.500	260.576	80.001	19.994	103.233	19.751	10.337	0.495
374.000	260.857	80.002	19.994	103.238	19.747	10.630	0.465
374.500	261.132	80.002	19.995	103.241	19.749	10.460	0.526
375.000	261.313	80.001	19.994	103.239	19.752	10.249	0.506
375.500	261.472	80.003	19.994	103.236	19.751	10.331	0.398
376.000	261.815	80.002	19.995	103.237	19.749	10.507	0.421
376.500	262.066	80.003	19.993	103.235	19.750	10.417	0.548
377.000	262.369	80.003	19.995	103.234	19.745	10.774	0.573
377.500	262.473	80.002	19.994	103.235	19.746	10.709	0.480
378.000	262.815	80.003	19.995	103.237	19.741	11.125	0.427
378.500	262.984	80.002	19.994	103.235	19.746	10.713	0.478
379.000	263.271	80.003	19.995	103.237	19.747	10.655	0.483
379.500	263.540	80.003	19.995	103.238	19.744	10.844	0.506
380.000	263.725	80.003	19.994	103.236	19.743	10.977	0.505
380.500	264.070	80.003	19.994	103.235	19.739	11.278	0.492
381.000	264.205	80.003	19.996	103.236	19.740	11.194	0.505
381.500	264.477	80.003	19.995	103.236	19.742	11.022	0.444
382.000	264.771	80.003	19.993	103.235	19.738	11.319	0.486
382.500	264.932	80.002	19.995	103.240	19.737	11.383	0.510
383.000	265.229	80.003	19.995	103.241	19.738	11.342	0.457
383.500	265.423	80.003	19.995	103.241	19.737	11.426	0.474
384.000	265.731	80.002	19.995	103.240	19.737	11.414	0.497
384.500	265.910	80.003	19.994	103.241	19.735	11.557	0.495
385.000	266.218	80.002	19.996	103.240	19.737	11.440	0.487
385.500	266.488	80.003	19.994	103.240	19.732	11.797	0.532
386.000	266.665	80.003	19.994	103.242	19.732	11.815	0.512
386.500	266.877	80.002	19.995	103.245	19.730	11.917	0.418
387.000	267.235	80.002	19.995	103.246	19.732	11.782	0.480
387.500	267.330	80.002	19.996	103.248	19.729	11.989	0.512
388.000	267.717	80.001	19.996	103.250	19.730	11.952	0.467
388.500	267.841	80.002	19.995	103.250	19.728	12.112	0.497
389.000	268.133	80.001	19.996	103.250	19.726	12.276	0.463
389.500	268.431	80.002	19.994	103.251	19.724	12.415	0.503
390.000	268.608	80.002	19.996	103.251	19.722	12.512	0.533
390.500	268.958	80.002	19.995	103.250	19.723	12.455	0.502
391.000	269.050	80.001	19.995	103.250	19.722	12.565	0.485
391.500	269.435	80.001	19.995	103.249	19.722	12.580	0.459
392.000	269.534	80.002	19.995	103.249	19.720	12.699	0.480
392.500	269.913	80.002	19.996	103.249	19.721	12.621	0.481
393.000	270.057	80.003	19.995	103.249	19.719	12.789	0.501
393.500	270.357	80.002	19.996	103.250	19.721	12.596	0.484
394.000	270.717	80.001	19.996	103.250	19.718	12.871	0.552
394.500	270.821	80.001	19.994	103.250	19.716	13.037	0.562
395.000	271.123	80.002	19.995	103.250	19.715	13.082	0.435
395.500	271.426	80.002	19.996	103.250	19.714	13.123	0.506
396.000	271.614	80.001	19.995	103.249	19.713	13.252	0.548
396.500	271.867	80.002	19.996	103.248	19.713	13.217	0.466
397.000	272.121	80.002	19.995	103.248	19.713	13.215	0.474
397.500	272.357	80.003	19.995	103.247	19.715	13.053	0.499
398.000	272.624	80.003	19.996	103.247	19.713	13.209	0.496
398.501	272.852	80.002	19.995	103.246	19.710	13.498	0.499
399.001	273.121	80.004	19.995	103.246	19.707	13.732	0.496
399.500	273.380	80.002	19.995	103.246	19.711	13.422	0.513
400.000	273.568	80.003	19.995	103.247	19.709	13.535	0.488
400.500	273.871	80.004	19.994	103.247	19.706	13.762	0.469
401.000	274.080	80.002	19.994	103.249	19.708	13.615	0.501
401.500	274.310	80.003	19.995	103.249	19.703	14.002	0.475
402.000	274.602	80.002	19.996	103.249	19.705	13.861	0.481
402.501	274.843	80.002	19.994	103.250	19.705	13.883	0.528
403.000	275.051	80.004	19.995	103.251	19.700	14.219	0.491
403.500	275.250	80.003	19.995	103.250	19.698	14.408	0.427
404.000	275.540	80.003	19.995	103.250	19.698	14.394	0.448
404.500	275.835	80.003	19.995	103.251	19.695	14.590	0.538
405.000	276.037	80.003	19.994	103.250	19.694	14.678	0.541
405.500	276.353	80.003	19.995	103.250	19.699	14.340	0.507
406.000	276.584	80.004	19.994	103.250	19.696	14.537	0.532
406.500	276.793	80.003	19.995	103.250	19.693	14.792	0.494
407.000	277.002	80.003	19.995	103.249	19.691	14.892	0.429
407.500	277.273	80.003	19.995	103.250	19.689	15.102	0.449
408.000	277.530	80.003	19.995	103.250	19.691	14.911	0.504
408.500	277.809	80.002	19.995	103.250	19.687	15.224	0.532
409.000	278.003	80.004	19.994	103.250	19.686	15.319	0.504
409.500	278.289	80.002	19.995	103.249	19.685	15.354	0.477
410.000	278.527	80.003	19.995	103.249	19.684	15.458	0.502
410.500	278.713	80.005	19.994	103.249	19.680	15.747	0.474
411.000	278.986	80.003	19.995	103.250	19.679	15.813	0.442
411.500	279.268	80.003	19.995	103.250	19.680	15.735	0.507
412.000	279.540	80.003	19.995	103.251	19.679	15.817	0.554
412.500	279.767	80.001	19.995	103.251	19.679	15.852	0.526
413.000	280.005	80.003	19.995	103.251	19.678	15.888	0.482
413.500	280.208	80.003	19.994	103.250	19.674	16.225	0.453
414.000	280.466	80.003	19.994	103.250	19.678	15.925	0.451
414.500	280.751	80.002	19.994	103.249	19.674	16.227	0.502
415.000	281.023	80.003	19.994	103.250	19.674	16.196	0.549
415.500	281.211	80.003	19.994	103.250	19.671	16.434	0.508
416.000	281.415	80.003	19.996	103.250	19.671	16.432	0.426
416.500	281.712	80.003	19.994	103.250	19.673	16.305	0.447
417.000	281.947	80.002	19.995	103.253	19.665	16.886	0.517
417.500	282.109	80.003	19.995	103.254	19.668	16.704	0.465
418.000	282.444	80.003	19.995	103.254	19.669	16.633	0.447
418.500	282.679	80.002	19.994	103.256	19.663	17.017	0.534
419.000	282.913	80.002	19.995	103.257	19.665	16.935	0.519
419.500	283.215	80.002	19.995	103.255	19.665	16.881	0.502
420.000	283.419	80.002	19.995	103.258	19.662	17.113	0.521
420.500	283.631	80.003	19.995	103.258	19.660	17.265	0.461
421.001	283.849	80.002	19.995	103.257	19.659	17.398	0.423
421.501	284.090	80.003	19.994	103.258	19.658	17.437	0.444
422.000	284.370	80.002	19.996	103.258	19.655	17.630	0.490
422.500	284.632	80.003	19.995	103.256	19.654	17.757	0.531
423.000	284.840	80.003	19.995	103.255	19.655	17.661	0.506
423.500	285.075	80.003	19.995	103.255	19.655	17.684	0.457
424.000	285.359	80.002	19.994	103.255	19.653	17.842	0.481
424.500	285.560	80.004	19.996	103.255	19.651	18.000	0.502
425.000	285.796	80.003	19.995	103.256	19.646	18.352	0.461
425.500	286.092	80.003	19.995	103.257	19.650	18.079	0.485
426.000	286.296	80.004	19.996	103.257	19.648	18.204	0.516
426.500	286.531	80.003	19.995	103.258	19.649	18.130	0.470
427.000	286.782	80.004	19.996	103.257	19.640	18.831	0.462
427.500	287.052	80.003	19.996	103.256	19.645	18.412	0.503
428.000	287.296	80.005	19.995	103.254	19.641	18.751	0.518
428.500	287.569	80.003	19.996	103.252	19.638	18.946	0.516
429.000	287.803	80.004	19.995	103.249	19.637	19.031	0.512
429.500	288.047	80.004	19.994	103.251	19.637	19.040	0.492
430.000	288.268	80.004	19.995	103.253	19.633	19.329	0.472
430.500	288.562	80.005	19.996	103.257	19.632	19.458	0.490
431.000	288.723	80.003	19.996	103.260	19.630	19.571	0.485
431.500	288.960	80.004	19.996	103.263	19.629	19.687	0.427
432.000	289.282	80.003	19.996	103.261	19.628	19.706	0.479
432.500	289.468	80.005	19.995	103.261	19.624	20.028	0.534
433.000	289.725	80.004	19.995	103.261	19.628	19.704	0.475
433.500	290.015	80.004	19.995	103.261	19.627	19.815	0.495
434.000	290.186	80.004	19.995	103.263	19.625	19.961	0.504
434.500	290.446	80.005	19.996	103.268	19.623	20.143	0.446
435.000	290.765	80.005	19.995	103.270	19.617	20.543	0.505
435.500	290.953	80.003	19.995	103.271	19.616	20.615	0.543
436.000	291.181	80.003	19.995	103.268	19.616	20.673	0.462
436.500	291.468	80.003	19.995	103.266	19.613	20.908	0.466
437.000	291.680	80.002	19.995	103.266	19.613	20.865	0.507
437.500	291.966	80.003	19.994	103.263	19.608	21.226	0.499
438.000	292.167	80.002	19.994	103.262	19.610	21.109	0.492
438.500	292.461	80.001	19.994	103.269	19.612	20.993	0.491
439.000	292.709	80.002	19.995	103.273	19.608	21.275	0.518
439.500	292.995	80.002	19.995	103.275	19.602	21.696	0.538
440.000	293.186	80.004	19.995	103.280	19.605	21.521	0.506
440.500	293.432	80.001	19.995	103.284	19.602	21.684	0.457
441.000	293.640	80.002	19.994	103.285	19.600	21.876	0.445
441.500	293.903	80.003	19.994	103.283	19.601	21.819	0.462
442.000	294.144	80.002	19.994	103.282	19.597	22.086	0.487
442.500	294.401	80.002	19.995	103.282	19.596	22.200	0.501
443.000	294.674	80.002	19.994	103.282	19.594	22.298	0.514
443.500	294.937	80.002	19.995	103.282	19.596	22.151	0.533
444.000	295.115	80.003	19.995	103.285	19.598	22.034	0.489
444.500	295.407	80.002	19.995	103.286	19.592	22.495	0.455
445.000	295.562	80.002	19.995	103.286	19.592	22.506	0.458
445.500	295.871	80.002	19.994	103.287	19.589	22.686	0.455
446.000	296.128	80.002	19.995	103.287	19.588	22.797	0.515
446.500	296.350	80.003	19.995	103.287	19.585	23.028	0.523
447.000	296.597	80.003	19.995	103.288	19.586	22.934	0.475
447.500	296.879	80.002	19.994	103.288	19.585	23.024	0.499
448.000	297.066	80.003	19.994	103.288	19.582	23.250	0.499
448.500	297.393	80.002	19.994	103.288	19.582	23.266	0.491
449.000	297.615	80.004	19.995	103.289	19.578	23.560	0.531
449.500	297.790	80.002	19.994	103.288	19.576	23.689	0.473
450.000	298.139	80.004	19.994	103.288	19.577	23.627	0.460
450.500	298.335	80.002	19.995	103.288	19.573	23.956	0.535
451.000	298.565	80.001	19.994	103.288	19.567	24.358	0.486
451.500	298.818	80.003	19.995	103.289	19.571	24.102	0.454
452.000	299.152	80.002	19.994	103.289	19.569	24.203	0.534
452.500	299.344	80.004	19.995	103.290	19.568	24.349	0.557
453.000	299.534	80.002	19.994	103.290	19.566	24.485	0.454
453.500	299.858	80.004	19.995	103.289	19.565	24.549	0.448
454.000	300.107	80.002	19.996	103.288	19.560	24.926	0.543
454.500	300.290	80.001	19.995	103.288	19.558	25.082	0.502
455.000	300.632	80.003	19.995	103.287	19.555	25.293	0.478
455.500	300.842	80.002	19.995	103.287	19.553	25.433	0.539
456.000	301.106	80.002	19.993	103.289	19.550	25.671	0.514
456.500	301.296	80.004	19.994	103.289	19.544	26.142	0.464
457.000	301.612	80.003	19.995	103.291	19.547	25.952	0.480
457.500	301.904	80.002	19.994	103.294	19.543	26.223	0.557
458.000	302.159	80.002	19.995	103.296	19.543	26.211	0.577
458.500	302.344	80.003	19.995	103.296	19.544	26.180	0.493
459.000	302.682	80.004	19.995	103.296	19.541	26.422	0.482
459.500	302.888	80.002	19.995	103.295	19.538	26.634	0.534
460.000	303.138	80.002	19.994	103.292	19.539	26.558	0.500
460.500	303.354	80.002	19.995	103.290	19.534	26.932	0.461
461.000	303.669	80.002	19.994	103.289	19.533	26.973	0.499
461.500	303.864	80.003	19.994	103.291	19.530	27.220	0.520
462.000	304.193	80.003	19.994	103.293	19.527	27.479	0.517
462.500	304.351	80.002	19.995	103.294	19.525	27.635	0.505
463.000	304.680	80.002	19.995	103.296	19.522	27.840	0.487
463.500	304.854	80.003	19.996	103.298	19.522	27.813	0.495
464.001	305.160	80.004	19.994	103.300	19.517	28.186	0.491
464.501	305.414	80.001	19.995	103.304	19.517	28.205	0.520
465.000	305.663	80.002	19.994	103.311	19.510	28.757	0.532
465.500	305.933	80.003	19.994	103.311	19.513	28.525	0.511
466.000	306.163	80.002	19.994	103.310	19.515	28.382	0.509
466.500	306.425	80.002	19.994	103.311	19.505	29.107	0.496
467.000	306.711	80.001	19.994	103.311	19.510	28.760	0.521
467.500	306.932	80.001	19.994	103.308	19.504	29.179	0.528
468.000	307.180	80.003	19.995	103.314	19.506	29.060	0.488
468.500	307.474	80.000	19.994	103.320	19.502	29.355	0.505
469.000	307.658	80.002	19.994	103.322	19.502	29.396	0.510
469.500	307.943	80.002	19.994	103.323	19.497	29.757	0.473
470.000	308.224	80.003	19.994	103.322	19.492	30.142	0.517
470.500	308.426	80.002	19.996	103.318	19.492	30.167	0.524
471.000	308.746	80.001	19.994	103.318	19.486	30.598	0.503
471.500	308.917	80.002	19.995	103.320	19.482	30.879	0.507
472.000	309.205	80.002	19.994	103.320	19.482	30.896	0.475
472.500	309.494	80.001	19.994	103.324	19.482	30.927	0.518
473.000	309.689	80.002	19.995	103.326	19.475	31.462	0.530
473.500	309.973	80.002	19.993	103.325	19.477	31.241	0.482
474.000	310.256	80.001	19.994	103.325	19.476	31.362	0.523
474.500	310.460	80.002	19.994	103.323	19.471	31.759	0.527
475.000	310.772	80.001	19.993	103.322	19.468	31.993	0.501
475.500	310.955	80.001	19.994	103.323	19.467	32.070	0.506
476.000	311.251	80.002	19.994	103.324	19.467	32.022	0.487
476.501	311.562	80.002	19.994	103.325	19.463	32.371	0.543
477.001	311.750	80.003	19.995	103.327	19.460	32.588	0.553
477.500	311.986	80.003	19.994	103.329	19.455	32.923	0.461
478.000	312.286	80.003	19.994	103.330	19.453	33.079	0.480
478.500	312.562	80.003	19.994	103.330	19.455	32.990	0.556
479.000	312.768	80.002	19.993	103.329	19.448	33.493	0.530
479.500	313.090	80.003	19.994	103.329	19.448	33.496	0.505
480.000	313.252	80.004	19.994	103.330	19.443	33.851	0.506
480.500	313.570	80.002	19.993	103.329	19.443	33.881	0.482
481.000	313.832	80.002	19.994	103.329	19.442	33.980	0.530
481.500	314.091	80.003	19.995	103.330	19.437	34.321	0.551
482.000	314.364	80.004	19.994	103.330	19.439	34.207	0.527
482.500	314.547	80.003	19.994	103.330	19.432	34.715	0.494
483.000	314.823	80.003	19.994	103.331	19.435	34.523	0.457
483.500	315.109	80.003	19.994	103.332	19.429	34.950	0.510
484.000	315.369	80.003	19.994	103.332	19.427	35.133	0.554
484.500	315.568	80.002	19.994	103.333	19.424	35.344	0.503
485.000	315.858	80.002	19.996	103.335	19.416	35.929	0.474
485.500	316.071	80.003	19.994	103.337	19.417	35.845	0.496
486.000	316.351	80.005	19.994	103.338	19.414	36.092	0.498
486.500	316.599	80.003	19.995	103.340	19.416	35.977	0.511
487.000	316.838	80.004	19.995	103.340	19.411	36.339	0.507
487.500	317.156	80.004	19.995	103.338	19.407	36.600	0.522
488.000	317.330	80.004	19.994	103.337	19.405	36.823	0.525
488.500	317.626	80.004	19.996	103.341	19.408	36.556	0.481
489.000	317.855	80.003	19.995	103.346	19.402	37.014	0.498
489.500	318.131	80.004	19.994	103.350	19.405	36.806	0.515
490.000	318.415	80.004	19.996	103.353	19.396	37.440	0.532
490.500	318.639	80.003	19.994	103.354	19.394	37.612	0.534
491.000	318.855	80.002	19.995	103.355	19.392	37.784	0.474
491.500	319.200	80.003	19.995	103.354	19.389	37.985	0.500
492.000	319.365	80.004	19.995	103.354	19.386	38.225	0.536
492.500	319.721	80.003	19.995	103.355	19.384	38.402	0.515
493.000	319.887	80.004	19.996	103.352	19.384	38.373	0.521
493.500	320.192	80.003	19.996	103.348	19.381	38.617	0.497
494.000	320.377	80.004	19.996	103.346	19.378	38.878	0.481
494.500	320.700	80.003	19.996	103.347	19.374	39.150	0.499
495.000	320.990	80.002	19.995	103.347	19.371	39.377	0.560
495.500	321.185	80.003	19.995	103.352	19.369	39.578	0.548
496.000	321.446	80.002	19.996	103.354	19.364	39.935	0.470
496.500	321.716	80.004	19.995	103.355	19.364	39.943	0.494
497.000	322.002	80.004	19.995	103.356	19.362	40.050	0.544
497.500	322.244	80.002	19.995	103.357	19.358	40.345	0.543
498.000	322.459	80.002	19.995	103.360	19.358	40.364	0.493
498.500	322.738	80.003	19.994	103.361	19.355	40.628	0.475
499.000	322.935	80.003	19.996	103.359	19.353	40.790	0.485
499.500	323.243	80.002	19.996	103.359	19.347	41.211	0.490
500.000	323.449	80.002	19.994	103.359	19.350	40.971	0.509
500.500	323.743	80.003	19.996	103.358	19.344	41.422	0.507
501.000	323.974	80.004	19.995	103.358	19.340	41.788	0.512
501.500	324.199	80.003	19.995	103.361	19.340	41.736	0.491
502.000	324.511	80.004	19.994	103.361	19.341	41.642	0.497
502.500	324.774	80.003	19.994	103.360	19.337	41.991	0.556
503.000	325.023	80.004	19.995	103.360	19.335	42.102	0.543
503.500	325.268	80.004	19.994	103.361	19.331	42.424	0.503
504.000	325.469	80.004	19.996	103.362	19.327	42.715	0.470
504.500	325.802	80.003	19.994	103.362	19.328	42.645	0.490
505.000	326.002	80.005	19.995	103.363	19.322	43.123	0.534
505.500	326.256	80.004	19.994	103.364	19.322	43.142	0.493
506.000	326.608	80.004	19.994	103.364	19.317	43.499	0.530
506.500	326.768	80.005	19.994	103.364	19.320	43.261	0.559
507.000	327.052	80.005	19.994	103.364	19.317	43.549	0.478
507.500	327.297	80.006	19.995	103.364	19.318	43.445	0.487
508.000	327.518	80.005	19.994	103.364	19.310	44.020	0.498
508.500	327.872	80.005	19.995	103.363	19.308	44.180	0.520
509.000	328.002	80.004	19.994	103.363	19.308	44.222	0.529
509.500	328.344	80.005	19.995	103.363	19.306	44.357	0.478
510.000	328.517	80.005	19.994	103.363	19.298	44.969	0.494
510.500	328.853	80.005	19.995	103.362	19.298	44.977	0.512
511.000	329.012	80.006	19.995	103.362	19.298	44.954	0.503
511.500	329.296	80.005	19.996	103.363	19.299	44.919	0.469
512.000	329.572	80.005	19.996	103.363	19.294	45.289	0.501
512.500	329.854	80.005	19.995	103.363	19.292	45.434	0.559
513.000	330.081	80.005	19.995	103.363	19.287	45.771	0.533
513.500	330.260	80.005	19.994	103.363	19.289	45.689	0.457
514.000	330.585	80.006	19.995	103.363	19.283	46.120	0.455
514.500	330.814	80.005	19.995	103.363	19.281	46.246	0.529
515.000	331.019	80.003	19.995	103.363	19.279	46.445	0.494
515.500	331.333	80.002	19.995	103.363	19.282	46.209	0.476
516.000	331.582	80.005	19.995	103.363	19.278	46.513	0.541
516.500	331.837	80.002	19.996	103.363	19.272	46.935	0.534
517.000	332.062	80.003	19.995	103.363	19.272	46.964	0.492
517.500	332.353	80.004	19.996	103.364	19.270	47.139	0.498
518.000	332.590	80.002	19.995	103.366	19.267	47.322	0.521
518.500	332.824	80.003	19.996	103.366	19.267	47.327	0.499
519.000	333.068	80.000	19.996	103.367	19.267	47.349	0.475
519.500	333.320	80.002	19.996	103.367	19.266	47.423	0.487
520.000	333.580	80.003	19.996	103.366	19.262	47.726	0.503
520.500	333.876	80.001	19.996	103.365	19.267	47.374	0.533
521.000	334.105	80.001	19.997	103.365	19.260	47.887	0.540
521.500	334.335	80.002	19.995	103.364	19.259	47.986	0.492
522.000	334.586	80.001	19.996	103.365	19.259	47.929	0.470
522.500	334.831	80.001	19.995	103.365	19.259	47.924	0.488
523.000	335.116	80.002	19.996	103.365	19.253	48.422	0.512
523.500	335.364	80.002	19.995	103.365	19.250	48.649	0.531
524.001	335.608	80.001	19.995	103.365	19.253	48.380	0.513
524.500	335.866	80.002	19.996	103.365	19.251	48.554	0.497
525.000	336.107	80.002	19.995	103.367	19.250	48.682	0.501
525.500	336.364	80.003	19.996	103.368	19.248	48.810	0.499
526.000	336.582	80.002	19.995	103.371	19.246	48.957	0.486
526.500	336.847	80.002	19.995	103.372	19.244	49.068	0.479
527.000	337.098	80.002	19.995	103.372	19.241	49.351	0.499
527.500	337.368	80.003	19.995	103.372	19.239	49.450	0.518
528.000	337.585	80.002	19.995	103.373	19.237	49.625	0.504
528.500	337.836	80.001	19.995	103.373	19.239	49.450	0.478
529.000	338.091	80.003	19.995	103.374	19.235	49.821	0.487
529.500	338.309	80.002	19.995	103.377	19.232	50.025	0.489
530.000	338.538	80.002	19.995	103.378	19.234	49.894	0.460
530.500	338.811	80.003	19.995	103.379	19.228	50.310	0.475
531.000	339.098	80.002	19.995	103.379	19.228	50.300	0.531
531.500	339.284	80.003	19.994	103.380	19.232	50.043	0.516
532.000	339.577	80.002	19.995	103.381	19.228	50.309	0.476
532.500	339.821	80.003	19.993	103.381	19.229	50.251	0.508
533.000	340.095	80.004	19.994	103.381	19.224	50.666	0.527
533.500	340.331	80.002	19.995	103.379	19.223	50.699	0.514
534.000	340.592	80.003	19.994	103.378	19.222	50.760	0.503
534.500	340.843	80.003	19.994	103.377	19.224	50.627	0.505
535.000	341.121	80.003	19.995	103.380	19.220	50.956	0.521
535.500	341.350	80.004	19.994	103.383	19.220	50.961	0.518
536.000	341.634	80.003	19.994	103.387	19.220	50.976	0.509
536.500	341.869	80.003	19.994	103.388	19.218	51.081	0.516
537.000	342.118	80.003	19.995	103.386	19.215	51.297	0.502
537.500	342.400	80.002	19.995	103.382	19.212	51.523	0.508
538.000	342.573	80.002	19.994	103.377	19.211	51.604	0.493
538.500	342.903	80.002	19.996	103.375	19.209	51.824	0.479
539.000	343.033	80.003	19.994	103.374	19.212	51.543	0.482
539.500	343.367	80.003	19.995	103.375	19.205	52.095	0.462
540.000	343.615	80.003	19.995	103.378	19.211	51.639	0.522
540.500	343.891	80.003	19.994	103.379	19.207	51.931	0.553
541.000	344.117	80.004	19.994	103.380	19.207	51.915	0.513
541.500	344.347	80.004	19.994	103.382	19.203	52.238	0.479
542.000	344.626	80.004	19.995	103.383	19.202	52.318	0.483
542.501	344.856	80.003	19.996	103.382	19.198	52.596	0.509
543.001	345.102	80.004	19.994	103.386	19.198	52.625	0.492
543.500	345.333	80.002	19.995	103.388	19.200	52.457	0.477
544.000	345.639	80.003	19.993	103.389	19.195	52.833	0.507
544.500	345.868	80.003	19.995	103.393	19.194	52.928	0.536
545.000	346.113	80.003	19.996	103.396	19.194	52.942	0.504
545.500	346.366	80.002	19.994	103.394	19.192	53.092	0.486
546.000	346.632	80.002	19.994	103.391	19.188	53.377	0.509
546.500	346.842	80.003	19.995	103.391	19.188	53.379	0.498
547.000	347.118	80.002	19.993	103.389	19.184	53.705	0.481
547.500	347.334	80.002	19.993	103.390	19.184	53.695	0.489
548.000	347.649	80.002	19.995	103.395	19.182	53.882	0.512
548.500	347.902	80.002	19.994	103.400	19.183	53.759	0.550
549.000	348.134	80.002	19.994	103.403	19.177	54.208	0.527
549.501	348.409	80.001	19.994	103.402	19.177	54.262	0.496
550.000	348.651	80.003	19.995	103.398	19.173	54.576	0.512
550.500	348.927	80.003	19.995	103.398	19.175	54.404	0.517
551.000	349.172	80.002	19.994	103.395	19.172	54.607	0.520
551.500	349.430	80.002	19.994	103.394	19.173	54.553	0.512
552.000	349.667	80.001	19.995	103.397	19.167	55.031	0.499
552.500	349.929	80.003	19.993	103.401	19.165	55.176	0.497
553.000	350.205	80.001	19.995	103.401	19.163	55.338	0.518
553.500	350.409	80.002	19.995	103.403	19.158	55.692	0.509
554.000	350.686	80.003	19.994	103.404	19.157	55.741	0.481
554.500	350.931	80.000	19.995	103.404	19.157	55.754	0.502
555.001	351.184	80.002	19.995	103.405	19.156	55.882	0.510
555.500	351.477	80.003	19.995	103.405	19.157	55.788	0.522
556.000	351.672	80.002	19.995	103.405	19.148	56.451	0.517
556.500	351.887	80.000	19.995	103.405	19.146	56.593	0.449
557.000	352.214	80.002	19.994	103.405	19.147	56.514	0.477
557.500	352.493	80.002	19.994	103.405	19.144	56.739	0.574
558.000	352.690	80.002	19.996	103.405	19.140	57.054	0.541
558.500	353.025	80.003	19.993	103.406	19.145	56.703	0.504
559.000	353.242	80.002	19.995	103.405	19.136	57.411	0.542
559.501	353.445	80.003	19.995	103.405	19.136	57.375	0.486
560.000	353.728	80.003	19.994	103.405	19.131	57.778	0.453
560.500	354.014	80.002	19.995	103.405	19.129	57.889	0.527
561.000	354.236	80.003	19.993	103.405	19.127	58.053	0.538
561.501	354.523	80.003	19.993	103.406	19.122	58.442	0.509
562.001	354.795	80.004	19.994	103.407	19.121	58.520	0.534
562.500	355.011	80.005	19.994	103.409	19.120	58.596	0.523
563.000	355.244	80.003	19.994	103.408	19.118	58.793	0.469
563.500	355.526	80.004	19.994	103.411	19.110	59.347	0.482
564.000	355.773	80.006	19.995	103.413	19.112	59.237	0.522
564.500	355.990	80.004	19.994	103.412	19.109	59.436	0.496
565.000	356.318	80.005	19.994	103.412	19.106	59.653	0.504
565.500	356.525	80.003	19.994	103.417	19.098	60.296	0.540
566.000	356.731	80.005	19.993	103.414	19.098	60.284	0.474
566.500	357.022	80.004	19.994	103.414	19.098	60.280	0.455
567.001	357.264	80.004	19.994	103.418	19.094	60.623	0.515
567.500	357.505	80.005	19.994	103.423	19.093	60.715	0.508
568.000	357.779	80.005	19.994	103.426	19.092	60.762	0.499
568.500	357.977	80.004	19.993	103.431	19.085	61.296	0.494
569.000	358.308	80.004	19.995	103.436	19.084	61.395	0.501
569.501	358.572	80.004	19.994	103.440	19.077	61.869	0.562
570.000	358.834	80.004	19.994	103.440	19.072	62.324	0.560
570.500	359.031	80.003	19.994	103.441	19.075	62.069	0.492
571.000	359.283	80.005	19.995	103.442	19.070	62.431	0.454
571.500	359.566	80.005	19.994	103.443	19.069	62.509	0.492
572.000	359.819	80.005	19.994	103.443	19.063	62.992	0.535
572.500	360.033	80.005	19.994	103.443	19.059	63.252	0.502
573.000	360.271	80.005	19.994	103.443	19.059	63.252	0.460
573.500	360.520	80.006	19.994	103.443	19.052	63.845	0.470
574.000	360.782	80.005	19.994	103.443	19.053	63.704	0.499
574.501	361.020	80.004	19.995	103.443	19.045	64.343	0.505
575.000	361.270	80.004	19.994	103.444	19.045	64.385	0.494
575.500	361.561	80.004	19.994	103.443	19.036	65.052	0.515
576.000	361.816	80.003	19.994	103.444	19.036	65.066	0.543
576.500	362.041	80.003	19.995	103.443	19.035	65.117	0.513
577.000	362.278	80.004	19.996	103.444	19.030	65.506	0.471
577.500	362.493	80.005	19.995	103.443	19.029	65.609	0.457
578.000	362.802	80.003	19.995	103.443	19.024	65.961	0.488
578.500	363.008	80.003	19.995	103.444	19.021	66.226	0.520
579.000	363.243	80.003	19.995	103.444	19.019	66.344	0.478
579.500	363.524	80.003	19.994	103.443	19.011	66.930	0.478
580.000	363.783	80.004	19.995	103.443	19.011	66.938	0.528
580.500	364.054	80.004	19.994	103.444	19.011	66.998	0.535
581.000	364.235	80.004	19.994	103.445	19.005	67.448	0.491
581.500	364.509	80.003	19.996	103.445	18.998	67.930	0.454
582.000	364.854	80.002	19.996	103.446	18.995	68.176	0.537
582.500	365.037	80.004	19.996	103.446	18.995	68.220	0.573
583.000	365.326	80.003	19.995	103.446	18.993	68.302	0.500
583.500	365.518	80.003	19.995	103.446	18.987	68.767	0.476
584.000	365.843	80.003	19.995	103.445	18.982	69.216	0.499
584.500	366.036	80.005	19.996	103.445	18.982	69.163	0.518
585.000	366.330	80.004	19.995	103.445	18.979	69.442	0.502
585.500	366.570	80.004	19.994	103.449	18.976	69.636	0.511
586.000	366.754	80.005	19.995	103.454	18.972	69.942	0.480
586.500	367.080	80.004	19.995	103.457	18.968	70.232	0.467
587.000	367.315	80.004	19.996	103.460	18.970	70.123	0.535
587.500	367.563	80.003	19.995	103.462	18.965	70.457	0.522
588.000	367.831	80.003	19.995	103.464	18.961	70.787	0.500
588.500	368.019	80.005	19.995	103.462	18.958	70.972	0.486
589.000	368.352	80.004	19.995	103.463	18.959	70.904	0.488
589.500	368.566	80.005	19.994	103.465	18.954	71.312	0.534
590.000	368.788	80.004	19.995	103.468	18.954	71.292	0.491
590.500	369.069	80.004	19.996	103.464	18.950	71.643	0.469
591.000	369.362	80.005	19.995	103.465	18.946	71.918	0.538
591.500	369.585	80.004	19.994	103.463	18.947	71.879	0.545
592.000	369.826	80.006	19.994	103.460	18.946	71.947	0.490
592.500	370.135	80.005	19.996	103.456	18.941	72.288	0.507
593.000	370.353	80.004	19.995	103.458	18.939	72.451	0.539
593.500	370.589	80.005	19.995	103.456	18.936	72.712	0.491
594.000	370.874	80.004	19.995	103.460	18.936	72.648	0.487
594.500	371.095	80.006	19.995	103.460	18.932	72.980	0.513
595.000	371.392	80.005	19.994	103.459	18.935	72.730	0.512
595.500	371.577	80.003	19.995	103.457	18.931	73.033	0.500
596.000	371.883	80.005	19.996	103.456	18.930	73.148	0.486
596.500	372.137	80.005	19.994	103.452	18.928	73.244	0.526
597.000	372.382	80.004	19.996	103.449	18.932	73.005	0.530
597.500	372.666	80.004	19.995	103.449	18.929	73.231	0.514
598.000	372.902	80.005	19.995	103.446	18.931	73.046	0.525
598.500	373.162	80.002	19.995	103.445	18.929	73.209	0.508
599.000	373.400	80.003	19.994	103.444	18.924	73.547	0.497
599.500	373.686	80.004	19.995	103.444	18.928	73.245	0.511
600.000	373.949	80.003	19.995	103.444	18.926	73.392	0.537
600.500	374.180	80.004	19.994	103.444	18.925	73.477	0.522
601.000	374.403	80.002	19.995	103.444	18.929	73.164	0.474
601.500	374.681	80.001	19.994	103.443	18.928	73.284	0.477
602.000	374.979	80.001	19.994	103.443	18.927	73.322	0.539
602.500	375.212	80.002	19.994	103.443	18.934	72.786	0.554
603.000	375.471	80.001	19.995	103.444	18.930	73.113	0.511
603.500	375.731	80.003	19.995	103.442	18.935	72.716	0.505
604.000	375.935	80.001	19.994	103.439	18.934	72.823	0.492
604.500	376.185	80.001	19.997	103.436	18.940	72.319	0.459
605.000	376.473	80.000	19.996	103.437	18.937	72.571	0.496
605.500	376.703	80.001	19.996	103.433	18.946	71.900	0.528
606.000	376.961	80.002	19.997	103.430	18.950	71.585	0.503
606.500	377.211	80.002	19.996	103.429	18.953	71.348	0.498
607.000	377.474	80.001	19.995	103.426	18.951	71.482	0.510
607.500	377.719	80.001	19.996	103.419	18.960	70.800	0.510
608.000	377.961	80.002	19.995	103.415	18.964	70.487	0.497
608.500	378.232	80.003	19.997	103.412	18.968	70.176	0.500
609.000	378.468	80.001	19.997	103.409	18.971	69.957	0.510
609.500	378.725	80.002	19.995	103.408	18.972	69.830	0.500
610.000	378.974	80.001	19.995	103.407	18.977	69.498	0.500
610.500	379.196	80.001	19.996	103.407	18.983	69.030	0.489
611.000	379.466	80.001	19.995	103.402	18.986	68.751	0.482
611.500	379.736	80.001	19.996	103.396	18.993	68.203	0.516
612.000	379.987	80.000	19.995	103.388	19.002	67.574	0.530
612.500	380.240	80.001	19.995	103.381	19.006	67.236	0.512
613.000	380.462	80.001	19.996	103.374	19.012	66.740	0.490
613.500	380.707	80.001	19.996	103.370	19.012	66.743	0.471
614.000	380.996	80.000	19.996	103.368	19.024	65.891	0.500
614.500	381.227	80.001	19.996	103.367	19.028	65.524	0.527
615.000	381.457	80.001	19.996	103.366	19.033	65.155	0.491
615.500	381.737	80.002	19.996	103.366	19.044	64.285	0.485
616.000	381.986	80.002	19.996	103.365	19.050	63.885	0.520
616.500	382.181	80.003	19.997	103.359	19.054	63.567	0.487
617.000	382.438	80.004	19.997	103.354	19.060	63.066	0.448
617.500	382.686	80.003	19.996	103.346	19.071	62.280	0.479
618.000	382.960	80.004	19.997	103.339	19.077	61.780	0.514
618.500	383.215	80.003	19.996	103.331	19.090	60.796	0.525
619.000	383.458	80.003	19.997	103.329	19.098	60.204	0.513
619.500	383.740	80.002	19.995	103.325	19.105	59.618	0.512
620.000	383.978	80.002	19.998	103.322	19.117	58.727	0.523
620.500	384.238	80.003	19.996	103.319	19.123	58.282	0.509
621.000	384.464	80.002	19.994	103.314	19.134	57.450	0.492
621.500	384.724	80.002	19.996	103.309	19.140	56.943	0.486
622.000	385.010	80.003	19.995	103.306	19.151	56.131	0.516
622.500	385.242	80.003	19.995	103.303	19.161	55.341	0.532
623.000	385.453	80.003	19.995	103.301	19.167	54.878	0.480
623.500	385.727	80.003	19.993	103.298	19.182	53.755	0.464
624.000	385.953	80.005	19.995	103.295	19.188	53.325	0.493
624.500	386.259	80.004	19.994	103.291	19.196	52.670	0.516
625.000	386.478	80.003	19.994	103.285	19.206	51.905	0.528
625.500	386.737	80.004	19.994	103.279	19.218	50.980	0.502
626.000	387.014	80.003	19.993	103.272	19.223	50.589	0.507
626.500	387.221	80.002	19.994	103.264	19.237	49.586	0.510
627.000	387.488	80.002	19.994	103.257	19.244	49.050	0.479
627.500	387.748	80.003	19.995	103.254	19.256	48.086	0.501
628.000	387.944	80.003	19.995	103.249	19.265	47.399	0.492
628.500	388.227	80.001	19.994	103.247	19.279	46.327	0.468
629.000	388.457	80.003	19.994	103.247	19.287	45.752	0.496
629.500	388.732	80.003	19.995	103.247	19.296	45.078	0.509
630.000	388.975	80.002	19.993	103.244	19.306	44.269	0.512
630.500	389.234	80.003	19.994	103.241	19.315	43.563	0.510
631.000	389.446	80.002	19.995	103.237	19.327	42.645	0.486
631.500	389.688	80.003	19.996	103.233	19.335	42.045	0.462
632.000	389.940	80.003	19.994	103.228	19.347	41.124	0.474
632.500	390.194	80.002	19.995	103.227	19.357	40.371	0.500
633.000	390.455	80.002	19.995	103.227	19.368	39.535	0.511
633.500	390.724	80.002	19.995	103.224	19.377	38.856	0.523
634.000	390.990	80.002	19.995	103.220	19.389	37.936	0.532
634.500	391.235	80.003	19.996	103.217	19.400	37.079	0.523
635.000	391.477	80.002	19.994	103.213	19.409	36.393	0.499
635.500	391.734	80.002	19.995	103.210	19.414	36.026	0.493
636.000	392.009	80.002	19.996	103.209	19.425	35.230	0.515
636.500	392.241	80.002	19.996	103.210	19.435	34.394	0.519
637.000	392.466	80.001	19.995	103.211	19.446	33.595	0.483
637.500	392.755	80.001	19.994	103.208	19.457	32.762	0.486
638.000	393.025	80.003	19.995	103.206	19.463	32.277	0.537
638.500	393.275	80.001	19.996	103.203	19.473	31.521	0.540
639.000	393.477	80.001	19.995	103.198	19.479	31.044	0.486
639.500	393.750	80.001	19.995	103.192	19.493	29.973	0.463
640.000	394.050	80.001	19.995	103.188	19.495	29.864	0.524
640.500	394.271	80.002	19.994	103.183	19.507	28.957	0.547
641.000	394.544	80.002	19.995	103.179	19.517	28.207	0.508
641.500	394.834	80.003	19.995	103.183	19.524	27.667	0.529
642.000	395.040	80.002	19.996	103.184	19.537	26.630	0.529
642.500	395.271	80.003	19.995	103.184	19.539	26.462	0.466
643.000	395.541	80.003	19.994	103.184	19.544	26.130	0.469
643.500	395.829	80.002	19.996	103.183	19.554	25.318	0.529
644.000	396.068	80.003	19.996	103.176	19.561	24.806	0.543
644.501	396.309	80.003	19.994	103.172	19.568	24.252	0.503
645.000	396.557	80.004	19.995	103.171	19.574	23.826	0.484
645.500	396.748	80.003	19.996	103.170	19.584	23.098	0.464
646.000	397.057	80.003	19.996	103.169	19.589	22.702	0.470
646.500	397.334	80.005	19.994	103.169	19.596	22.133	0.543
647.000	397.561	80.003	19.993	103.169	19.602	21.672	0.545
647.500	397.815	80.004	19.995	103.169	19.606	21.375	0.493
648.000	398.047	80.004	19.995	103.169	19.613	20.816	0.484
648.500	398.340	80.003	19.995	103.169	19.619	20.393	0.506
649.000	398.565	80.005	19.994	103.169	19.624	20.046	0.521
649.500	398.838	80.005	19.994	103.169	19.627	19.800	0.508
650.000	399.106	80.005	19.995	103.169	19.635	19.139	0.520
650.500	399.336	80.005	19.995	103.169	19.635	19.208	0.520
651.000	399.613	80.004	19.994	103.168	19.644	18.515	0.502
651.500	399.813	80.004	19.995	103.168	19.649	18.075	0.492
652.000	400.111	80.003	19.995	103.168	19.654	17.710	0.488
652.500	400.374	80.004	19.993	103.168	19.654	17.706	0.530
653.000	400.597	80.005	19.995	103.166	19.660	17.307	0.523
653.500	400.868	80.004	19.994	103.167	19.665	16.852	0.490
654.000	401.074	80.004	19.993	103.164	19.670	16.510	0.486
654.500	401.363	80.002	19.994	103.162	19.674	16.222	0.486
655.000	401.597	80.005	19.995	103.162	19.676	16.076	0.508
655.500	401.835	80.003	19.994	103.164	19.677	15.947	0.497
656.000	402.096	80.004	19.995	103.164	19.680	15.724	0.486
656.500	402.359	80.004	19.994	103.167	19.688	15.140	0.512
657.000	402.582	80.003	19.994	103.166	19.690	14.981	0.505
657.500	402.849	80.004	19.994	103.166	19.692	14.857	0.488
658.000	403.113	80.005	19.994	103.166	19.696	14.521	0.510
658.500	403.317	80.003	19.994	103.166	19.695	14.603	0.500
659.000	403.574	80.004	19.995	103.165	19.698	14.366	0.465
659.500	403.852	80.004	19.995	103.168	19.700	14.249	0.498
660.000	404.115	80.001	19.995	103.168	19.706	13.755	0.538
660.500	404.353	80.003	19.995	103.165	19.707	13.667	0.521
661.000	404.598	80.003	19.994	103.165	19.708	13.631	0.492
661.500	404.855	80.004	19.994	103.165	19.710	13.491	0.492
662.000	405.080	80.003	19.994	103.167	19.710	13.469	0.492
662.500	405.340	80.002	19.995	103.169	19.715	13.059	0.484
663.000	405.596	80.004	19.995	103.170	19.721	12.633	0.500
663.500	405.840	80.001	19.994	103.171	19.718	12.813	0.508
664.000	406.082	80.001	19.994	103.171	19.721	12.639	0.493
664.500	406.274	80.003	19.995	103.171	19.717	12.887	0.460
665.000	406.563	80.002	19.995	103.171	19.722	12.550	0.458
665.500	406.864	80.003	19.996	103.171	19.722	12.519	0.536
666.000	407.044	80.003	19.995	103.172	19.725	12.339	0.536
666.500	407.316	80.005	19.994	103.172	19.725	12.304	0.466
667.000	407.575	80.004	19.995	103.172	19.729	12.009	0.492
667.500	407.828	80.003	19.995	103.171	19.727	12.167	0.521
668.000	408.062	80.003	19.995	103.172	19.727	12.167	0.499
668.500	408.316	80.004	19.994	103.170	19.730	11.958	0.488
669.000	408.594	80.005	19.994	103.168	19.727	12.195	0.510
669.500	408.789	80.004	19.996	103.169	19.728	12.103	0.502
670.000	409.053	80.004	19.994	103.169	19.732	11.753	0.466
670.500	409.327	80.004	19.995	103.166	19.729	12.017	0.499
671.000	409.533	80.005	19.995	103.166	19.732	11.747	0.509
671.500	409.819	80.005	19.994	103.167	19.732	11.783	0.486
672.000	410.035	80.004	19.994	103.168	19.733	11.689	0.497
672.500	410.323	80.006	19.994	103.166	19.736	11.470	0.503
673.000	410.529	80.005	19.994	103.166	19.731	11.829	0.499
673.500	410.826	80.004	19.996	103.165	19.734	11.642	0.499
674.000	411.067	80.004	19.994	103.165	19.733	11.665	0.521
674.500	411.306	80.003	19.994	103.165	19.733	11.665	0.509
675.000	411.533	80.004	19.995	103.167	19.732	11.755	0.473
675.500	411.848	80.005	19.993	103.170	19.736	11.493	0.504
676.000	412.071	80.005	19.995	103.172	19.735	11.515	0.540
676.500	412.292	80.004	19.996	103.172	19.741	11.075	0.491
677.001	412.542	80.002	19.995	103.172	19.740	11.163	0.457
677.500	412.795	80.004	19.997	103.172	19.739	11.241	0.487
678.000	413.076	80.004	19.995	103.172	19.738	11.294	0.518
678.500	413.349	80.004	19.995	103.172	19.738	11.343	0.544
679.000	413.542	80.005	19.996	103.172	19.738	11.300	0.510
679.500	413.804	80.003	19.995	103.172	19.735	11.583	0.461
680.000	414.039	80.003	19.994	103.171	19.739	11.268	0.476
680.500	414.272	80.003	19.997	103.171	19.741	11.089	0.483
681.000	414.517	80.003	19.996	103.170	19.741	11.120	0.473
681.500	414.749	80.003	19.995	103.170	19.743	10.903	0.477
682.000	415.026	80.002	19.996	103.170	19.738	11.315	0.493
682.500	415.307	80.002	19.995	103.169	19.743	10.962	0.533
683.000	415.546	80.004	19.996	103.168	19.744	10.858	0.539
683.500	415.814	80.003	19.995	103.169	19.741	11.077	0.514
684.000	416.022	80.003	19.996	103.169	19.744	10.850	0.491
684.500	416.294	80.003	19.995	103.169	19.740	11.184	0.478
685.000	416.520	80.001	19.995	103.170	19.746	10.745	0.489
685.500	416.780	80.004	19.996	103.171	19.744	10.844	0.492
686.000	417.040	80.004	19.995	103.171	19.742	11.044	0.503
686.500	417.290	80.001	19.994	103.171	19.741	11.073	0.515
687.000	417.562	80.004	19.996	103.171	19.742	11.005	0.516
687.500	417.807	80.004	19.995	103.171	19.743	10.956	0.519
688.000	418.057	80.003	19.996	103.170	19.747	10.603	0.506
688.500	418.344	80.004	19.995	103.170	19.743	10.957	0.516
689.000	418.581	80.002	19.996	103.170	19.744	10.849	0.531
689.500	418.843	80.004	19.996	103.170	19.746	10.675	0.512
690.000	419.117	80.005	19.994	103.170	19.742	11.050	0.517
690.500	419.363	80.004	19.995	103.170	19.750	10.419	0.528
691.000	419.646	80.003	19.996	103.170	19.749	10.489	0.524
691.500	419.880	80.003	19.996	103.169	19.748	10.532	0.523
692.000	420.134	80.003	19.994	103.169	19.751	10.315	0.503
692.500	420.366	80.003	19.995	103.169	19.750	10.389	0.488
