Repository: ulfsri/fsri_materials_database

# Materials and Products Database

## 01_Data

Raw data generated from each apparatus are included here in plain-text format. The data is organized first by material, next by the short name of test apparatus used, and where applicable additional filtering by test settings.

### material.json

Each material directory contains a json file of the same name as the material. This file links the data stored in the repository as well as data and graphs produced by the accompanying scripts (__02_Scripts__) to the respective landing page for the material on the front-end website.

File: 01_Data/Pine_Lap_Siding/MCC/Pine_Lap_Siding_MCC_30K_min_211123_R1.txt (part 2 of 4)
T Correction Coefficients:	0	1.024463	0
Time Shift (s):	14
*
Time (s)	Temperature (C)	N2 flow rate (cc/min)	O2 flow rate (cc/min)	Flow Rate (cc/min)	Oxygen (%)	HRR (W/g)	Heating rate (C/s)
348.500	251.166	80.004	19.989	103.257	19.891	8.593	0.498
349.000	251.424	80.001	19.996	103.259	19.893	8.417	0.539
349.501	251.663	80.003	19.998	103.261	19.892	8.489	0.529
350.000	251.933	80.008	19.987	103.261	19.890	8.665	0.503
350.500	252.143	80.005	19.994	103.260	19.886	8.943	0.495
351.000	252.379	80.002	19.989	103.262	19.885	8.996	0.463
351.500	252.613	79.999	19.992	103.261	19.888	8.775	0.458
352.000	252.888	80.001	19.989	103.258	19.887	8.869	0.490
352.500	253.121	80.001	19.992	103.261	19.887	8.854	0.509
353.000	253.375	80.005	19.996	103.260	19.887	8.844	0.497
353.500	253.629	80.004	19.993	103.259	19.885	9.013	0.497
354.000	253.893	79.997	19.999	103.260	19.885	9.020	0.513
354.500	254.140	80.004	19.990	103.264	19.884	9.095	0.515
355.000	254.398	79.999	19.996	103.262	19.884	9.099	0.508
355.500	254.626	80.009	19.991	103.259	19.883	9.155	0.495
356.000	254.870	80.006	19.990	103.262	19.882	9.208	0.479
356.500	255.122	79.999	19.994	103.260	19.883	9.167	0.484
357.000	255.371	80.003	19.992	103.255	19.882	9.223	0.499
357.500	255.604	80.003	19.998	103.255	19.879	9.454	0.491
358.000	255.849	80.009	19.992	103.257	19.881	9.311	0.480
358.500	256.111	80.003	19.997	103.256	19.882	9.215	0.492
359.000	256.364	80.004	19.993	103.260	19.879	9.415	0.511
359.500	256.626	80.005	19.992	103.260	19.877	9.584	0.515
360.000	256.848	80.007	19.991	103.260	19.879	9.409	0.500
360.500	257.078	80.003	19.993	103.259	19.877	9.605	0.468
361.000	257.335	80.004	19.998	103.258	19.879	9.417	0.469
361.500	257.586	80.004	19.994	103.255	19.875	9.699	0.497
362.000	257.838	80.010	19.988	103.255	19.875	9.740	0.505
362.500	258.055	80.000	19.999	103.260	19.875	9.732	0.486
363.000	258.310	80.006	19.995	103.261	19.874	9.765	0.471
363.500	258.565	80.005	19.997	103.263	19.876	9.684	0.491
364.000	258.850	80.007	19.992	103.267	19.873	9.842	0.525
364.500	259.054	80.001	19.994	103.273	19.874	9.795	0.514
365.000	259.314	80.000	19.997	103.270	19.872	9.910	0.476
365.500	259.579	80.000	19.998	103.271	19.873	9.846	0.495
366.001	259.818	80.006	19.992	103.271	19.872	9.924	0.515
366.501	260.040	80.006	19.988	103.267	19.870	10.091	0.483
367.000	260.260	80.001	19.998	103.264	19.867	10.277	0.452
367.500	260.546	80.004	19.995	103.264	19.866	10.403	0.474
368.000	260.767	80.006	19.995	103.262	19.866	10.383	0.506
368.500	261.001	80.004	19.997	103.260	19.867	10.314	0.481
369.000	261.244	80.007	19.994	103.261	19.864	10.559	0.466
369.500	261.482	79.999	20.000	103.262	19.864	10.491	0.479
370.000	261.755	80.003	19.997	103.261	19.864	10.556	0.496
370.500	261.969	80.004	19.992	103.264	19.866	10.352	0.499
371.000	262.225	80.006	19.998	103.264	19.863	10.616	0.479
371.500	262.464	80.001	19.996	103.263	19.864	10.514	0.482
372.000	262.724	79.999	19.999	103.260	19.862	10.659	0.497
372.500	262.960	80.003	19.997	103.260	19.863	10.631	0.497
373.000	263.211	80.002	19.996	103.259	19.860	10.853	0.492
373.500	263.464	80.001	19.992	103.261	19.863	10.626	0.495
374.000	263.709	80.009	19.992	103.263	19.856	11.086	0.501
374.500	263.954	80.004	19.992	103.267	19.860	10.843	0.494
375.000	264.204	79.999	19.998	103.267	19.856	11.123	0.493
375.500	264.472	80.002	19.994	103.264	19.854	11.272	0.506
376.000	264.699	80.003	19.993	103.264	19.851	11.442	0.506
376.500	265.004	80.000	19.997	103.266	19.856	11.109	0.513
377.000	265.223	79.997	19.995	103.265	19.850	11.516	0.528
377.500	265.469	80.002	19.996	103.267	19.849	11.630	0.495
378.000	265.717	80.002	19.996	103.272	19.846	11.814	0.480
378.500	265.944	80.001	19.997	103.274	19.847	11.740	0.485
379.000	266.212	80.002	19.996	103.273	19.849	11.630	0.485
379.500	266.464	80.003	19.995	103.273	19.846	11.863	0.507
380.000	266.702	80.003	19.995	103.276	19.846	11.812	0.505
380.500	266.955	80.004	19.995	103.277	19.843	12.049	0.491
381.000	267.169	80.002	19.996	103.279	19.841	12.239	0.479
381.500	267.423	80.001	19.995	103.278	19.838	12.416	0.467
382.000	267.669	79.997	19.996	103.280	19.839	12.381	0.484
382.500	267.927	80.004	19.994	103.276	19.836	12.547	0.502
383.000	268.172	80.002	19.994	103.273	19.837	12.492	0.503
383.500	268.412	80.004	19.993	103.273	19.838	12.441	0.494
384.000	268.674	80.002	19.996	103.273	19.836	12.592	0.493
384.500	268.943	80.003	19.999	103.273	19.837	12.504	0.516
385.000	269.192	80.000	19.999	103.275	19.837	12.520	0.525
385.500	269.430	80.002	19.998	103.277	19.834	12.708	0.502
386.000	269.686	79.999	19.999	103.279	19.833	12.764	0.491
386.500	269.932	80.003	19.997	103.278	19.833	12.764	0.498
387.000	270.207	80.000	19.997	103.276	19.833	12.776	0.512
387.500	270.497	80.002	20.001	103.277	19.830	12.976	0.543
388.000	270.711	80.006	19.994	103.275	19.829	13.072	0.534
388.500	270.994	80.004	19.995	103.275	19.828	13.160	0.500
389.000	271.230	80.001	19.995	103.277	19.827	13.227	0.508
389.500	271.456	80.005	19.995	103.279	19.827	13.236	0.490
390.000	271.725	80.002	19.992	103.277	19.824	13.457	0.479
390.500	271.966	80.005	19.993	103.280	19.824	13.473	0.503
391.000	272.230	80.005	19.994	103.280	19.820	13.741	0.507
391.500	272.467	80.004	19.995	103.280	19.824	13.469	0.503
392.000	272.683	80.002	19.995	103.281	19.821	13.645	0.477
392.500	272.925	80.004	19.995	103.284	19.820	13.734	0.456
393.000	273.182	80.002	19.994	103.285	19.820	13.749	0.479
393.500	273.442	80.003	19.994	103.285	19.816	14.025	0.508
394.000	273.696	80.005	19.995	103.285	19.817	13.955	0.515
394.500	273.929	80.004	19.993	103.285	19.815	14.092	0.501
395.000	274.172	80.003	19.994	103.286	19.815	14.068	0.482
395.500	274.429	80.002	19.995	103.286	19.814	14.200	0.488
396.000	274.686	80.005	19.994	103.286	19.815	14.131	0.507
396.500	274.933	80.004	19.993	103.287	19.808	14.583	0.509
397.000	275.190	80.007	19.994	103.285	19.809	14.561	0.504
397.500	275.448	80.002	19.994	103.286	19.810	14.489	0.510
398.000	275.681	80.009	19.989	103.286	19.804	14.884	0.503
398.500	275.937	80.002	19.996	103.288	19.805	14.859	0.490
399.000	276.176	80.005	19.996	103.287	19.801	15.110	0.492
399.500	276.435	80.006	19.994	103.287	19.806	14.791	0.496
400.000	276.694	80.001	19.994	103.287	19.799	15.294	0.509
400.500	276.945	80.004	19.990	103.287	19.801	15.155	0.515
401.000	277.182	80.008	19.991	103.287	19.802	15.039	0.499
401.501	277.432	79.997	20.003	103.288	19.797	15.438	0.487
402.001	277.698	80.008	19.993	103.287	19.800	15.198	0.501
402.501	277.955	80.002	19.997	103.287	19.795	15.532	0.520
403.000	278.191	80.013	19.990	103.287	19.795	15.567	0.508
403.500	278.436	79.996	19.998	103.288	19.793	15.724	0.487
404.000	278.704	80.005	19.989	103.286	19.794	15.667	0.497
404.501	278.969	80.009	19.988	103.288	19.791	15.838	0.523
405.000	279.185	80.008	19.992	103.289	19.792	15.758	0.507
405.500	279.424	80.004	19.998	103.290	19.790	15.932	0.468
406.000	279.679	80.005	19.997	103.287	19.788	16.104	0.474
406.500	279.981	80.004	19.993	103.288	19.788	16.083	0.525
407.000	280.209	80.005	19.993	103.287	19.790	15.913	0.544
407.500	280.426	80.003	19.994	103.285	19.784	16.361	0.488
408.000	280.680	80.011	19.991	103.285	19.781	16.568	0.458
408.500	280.941	80.003	19.998	103.288	19.781	16.597	0.493
409.000	281.190	80.008	19.993	103.287	19.779	16.748	0.513
409.500	281.457	80.006	19.993	103.287	19.779	16.730	0.513
410.000	281.670	80.001	20.001	103.289	19.777	16.879	0.498
410.500	281.944	80.007	19.992	103.288	19.778	16.767	0.483
411.000	282.192	80.005	19.997	103.287	19.776	16.955	0.504
411.500	282.457	80.004	19.993	103.288	19.775	17.014	0.518
412.000	282.654	79.997	19.996	103.287	19.772	17.254	0.487
412.500	282.916	80.002	20.001	103.287	19.771	17.303	0.460
413.000	283.198	80.002	19.998	103.286	19.771	17.291	0.502
413.500	283.424	80.004	20.000	103.286	19.770	17.368	0.526
414.001	283.676	80.003	19.997	103.285	19.766	17.645	0.493
414.501	283.959	80.005	19.993	103.285	19.766	17.637	0.506
415.000	284.204	80.007	19.993	103.285	19.766	17.680	0.532
415.500	284.471	80.002	19.991	103.286	19.762	17.938	0.520
416.000	284.703	80.002	19.998	103.288	19.758	18.275	0.505
416.500	284.976	80.002	19.989	103.288	19.764	17.849	0.502
417.000	285.205	80.001	19.993	103.290	19.760	18.118	0.504
417.500	285.432	80.002	19.998	103.289	19.760	18.141	0.478
418.000	285.706	80.002	19.993	103.290	19.754	18.525	0.478
418.500	285.953	80.004	19.990	103.289	19.752	18.711	0.511
419.000	286.207	80.004	19.995	103.290	19.754	18.532	0.511
419.500	286.489	80.002	19.996	103.287	19.754	18.542	0.518
420.000	286.736	80.007	19.995	103.286	19.754	18.542	0.532
420.500	286.978	80.005	19.995	103.285	19.748	18.953	0.509
421.000	287.198	80.004	19.994	103.285	19.747	19.028	0.476
421.500	287.458	80.003	19.995	103.284	19.748	19.013	0.471
422.000	287.732	80.006	19.994	103.284	19.746	19.121	0.507
422.500	287.966	80.005	19.993	103.288	19.744	19.309	0.521
423.000	288.217	80.006	19.994	103.290	19.743	19.340	0.497
423.500	288.443	80.003	19.994	103.292	19.741	19.512	0.481
424.001	288.727	80.004	19.993	103.293	19.740	19.598	0.493
424.500	288.994	80.006	19.993	103.293	19.740	19.572	0.530
425.000	289.191	80.002	19.996	103.290	19.738	19.750	0.507
425.500	289.458	80.002	19.994	103.289	19.736	19.867	0.464
426.000	289.687	80.004	19.993	103.288	19.734	19.990	0.480
426.500	289.950	80.003	19.996	103.288	19.733	20.071	0.494
427.000	290.207	80.003	19.994	103.289	19.733	20.117	0.506
427.500	290.444	80.005	19.993	103.294	19.729	20.347	0.507
428.000	290.708	80.002	19.994	103.296	19.727	20.498	0.497
428.500	290.964	80.001	19.993	103.297	19.727	20.535	0.510
429.000	291.266	80.001	19.998	103.298	19.725	20.685	0.539
429.500	291.509	80.000	19.992	103.296	19.725	20.666	0.551
430.000	291.760	80.000	19.990	103.292	19.723	20.826	0.519
430.501	292.005	80.005	19.994	103.290	19.721	20.958	0.495
431.000	292.233	80.002	19.992	103.291	19.720	21.009	0.485
431.500	292.474	80.005	19.994	103.292	19.719	21.080	0.472
432.000	292.742	80.001	19.995	103.297	19.714	21.483	0.489
432.500	293.004	80.004	19.994	103.300	19.715	21.397	0.519
433.000	293.287	80.002	19.994	103.302	19.709	21.858	0.537
433.500	293.527	80.002	19.998	103.303	19.710	21.752	0.535
434.000	293.792	80.007	19.990	103.301	19.706	22.070	0.514
434.500	294.039	79.997	19.988	103.298	19.709	21.862	0.508
435.000	294.281	80.006	19.994	103.296	19.706	22.019	0.500
435.501	294.524	80.002	19.993	103.295	19.705	22.144	0.486
436.000	294.759	80.005	19.994	103.296	19.703	22.285	0.481
436.500	295.035	80.003	19.994	103.302	19.701	22.401	0.495
437.000	295.245	80.004	19.995	103.309	19.701	22.446	0.499
437.500	295.549	80.006	19.996	103.315	19.697	22.677	0.500
438.000	295.770	80.002	19.995	103.320	19.696	22.762	0.520
438.500	296.035	80.004	19.995	103.322	19.692	23.075	0.505
439.000	296.303	80.001	19.993	103.316	19.698	22.613	0.509
439.500	296.556	80.003	19.994	103.314	19.691	23.123	0.527
440.000	296.790	80.006	19.993	103.311	19.691	23.164	0.504
440.501	297.018	80.007	19.997	103.311	19.687	23.406	0.475
441.001	297.288	80.008	19.993	103.311	19.688	23.354	0.480
441.500	297.544	80.005	19.991	103.315	19.684	23.691	0.511
442.000	297.772	80.005	19.996	103.314	19.683	23.706	0.505
442.500	298.020	80.001	19.996	103.315	19.685	23.612	0.480
443.000	298.270	80.002	19.992	103.315	19.681	23.897	0.487
443.500	298.559	80.006	19.992	103.316	19.679	24.033	0.518
444.000	298.776	80.006	19.994	103.317	19.675	24.342	0.522
444.500	299.052	80.006	19.996	103.319	19.674	24.411	0.500
445.000	299.272	80.004	19.998	103.320	19.674	24.354	0.494
445.500	299.532	80.001	19.995	103.320	19.670	24.654	0.488
446.000	299.745	80.001	19.998	103.321	19.670	24.647	0.477
446.500	300.018	80.004	19.995	103.320	19.670	24.650	0.480
447.000	300.265	80.000	19.994	103.321	19.665	25.066	0.503
447.500	300.481	80.002	19.992	103.321	19.663	25.221	0.491
448.000	300.744	80.003	19.992	103.323	19.662	25.262	0.471
448.500	300.986	80.008	19.993	103.324	19.661	25.350	0.492
449.000	301.247	80.003	19.994	103.326	19.661	25.352	0.504
449.500	301.494	80.002	19.991	103.325	19.655	25.763	0.506
450.000	301.752	80.002	19.997	103.324	19.654	25.837	0.507
450.501	301.969	80.003	19.994	103.319	19.654	25.867	0.490
451.000	302.235	80.001	19.995	103.318	19.651	26.096	0.479
451.500	302.476	79.999	19.998	103.317	19.651	26.043	0.495
452.000	302.712	80.005	19.988	103.318	19.650	26.159	0.492
452.500	302.963	80.002	19.999	103.320	19.646	26.466	0.482
453.000	303.254	80.006	19.997	103.325	19.645	26.477	0.515
453.500	303.497	80.000	19.999	103.325	19.641	26.779	0.538
454.000	303.748	80.004	19.992	103.324	19.639	26.959	0.514
454.500	303.974	80.007	19.994	103.325	19.636	27.183	0.485
455.001	304.243	80.002	19.996	103.325	19.636	27.129	0.486
455.500	304.464	80.008	19.990	103.325	19.637	27.068	0.492
456.000	304.694	80.009	19.992	103.327	19.632	27.475	0.470
456.500	304.968	80.003	19.997	103.329	19.628	27.717	0.478
457.000	305.197	80.001	19.998	103.330	19.627	27.816	0.504
457.500	305.466	80.008	19.990	103.329	19.625	27.972	0.501
458.000	305.728	80.004	19.993	103.331	19.624	28.070	0.514
458.500	305.936	80.000	19.994	103.330	19.622	28.166	0.500
459.000	306.180	80.001	19.994	103.330	19.619	28.417	0.461
459.500	306.401	79.999	19.993	103.330	19.619	28.404	0.459
460.000	306.699	80.001	19.994	103.330	19.615	28.712	0.492
460.500	306.928	80.003	19.996	103.329	19.614	28.765	0.522
461.000	307.156	80.000	19.995	103.329	19.609	29.157	0.492
461.500	307.441	80.008	19.994	103.330	19.608	29.237	0.486
462.000	307.677	80.002	19.993	103.330	19.606	29.341	0.517
462.500	307.915	80.002	19.997	103.331	19.605	29.445	0.498
463.000	308.189	80.002	19.995	103.331	19.601	29.716	0.493
463.500	308.399	80.003	19.995	103.330	19.599	29.897	0.498
464.000	308.685	80.002	19.995	103.329	19.597	30.046	0.490
464.500	308.921	79.996	19.999	103.328	19.596	30.109	0.509
465.000	309.178	80.006	19.992	103.327	19.593	30.338	0.507
465.500	309.474	80.003	19.993	103.331	19.592	30.353	0.523
466.000	309.706	80.001	19.995	103.334	19.591	30.471	0.541
466.500	309.948	80.004	19.995	103.335	19.588	30.671	0.501
467.000	310.191	80.009	19.996	103.340	19.584	30.930	0.479
467.500	310.434	79.999	19.997	103.343	19.584	30.998	0.485
468.000	310.687	80.000	19.995	103.338	19.581	31.202	0.491
468.500	310.929	80.001	19.995	103.339	19.578	31.411	0.496
469.000	311.189	80.003	19.991	103.339	19.574	31.662	0.498
469.500	311.452	80.005	19.995	103.339	19.572	31.826	0.512
470.000	311.739	80.006	19.993	103.338	19.572	31.830	0.537
470.500	311.931	80.004	19.995	103.340	19.567	32.188	0.515
471.000	312.210	80.004	19.996	103.342	19.562	32.584	0.475
471.500	312.440	80.001	19.995	103.345	19.564	32.451	0.489
472.000	312.716	80.004	19.996	103.347	19.562	32.571	0.507
472.500	312.953	80.003	19.995	103.350	19.559	32.810	0.509
473.000	313.226	80.004	19.993	103.352	19.557	32.928	0.511
473.500	313.487	80.009	19.994	103.352	19.555	33.073	0.522
474.000	313.770	80.002	19.998	103.355	19.554	33.183	0.539
474.500	313.963	80.001	19.997	103.356	19.551	33.383	0.510
475.000	314.230	80.001	19.997	103.358	19.547	33.646	0.468
475.500	314.502	80.002	19.991	103.360	19.544	33.913	0.499
476.000	314.758	80.006	19.995	103.364	19.544	33.903	0.534
476.500	315.021	80.003	19.994	103.364	19.542	34.052	0.524
477.000	315.229	80.001	19.995	103.365	19.539	34.283	0.495
477.500	315.511	80.008	19.990	103.365	19.541	34.138	0.480
478.000	315.791	80.007	19.995	103.367	19.537	34.430	0.526
478.500	315.990	80.004	19.994	103.365	19.532	34.753	0.521
479.000	316.243	80.005	19.996	103.364	19.528	35.025	0.465
479.500	316.516	80.005	20.000	103.364	19.526	35.178	0.489
480.000	316.766	80.003	19.995	103.363	19.523	35.423	0.524
480.500	317.022	80.003	19.999	103.363	19.520	35.628	0.514
481.000	317.283	80.000	19.995	103.362	19.520	35.659	0.511
481.500	317.497	80.004	19.993	103.363	19.517	35.882	0.496
482.000	317.760	80.006	19.993	103.363	19.516	35.916	0.476
482.500	318.012	80.004	19.994	103.364	19.512	36.220	0.496
483.000	318.281	80.005	19.995	103.363	19.509	36.421	0.519
483.500	318.524	80.008	19.992	103.364	19.510	36.350	0.517
484.000	318.791	80.007	19.992	103.365	19.504	36.831	0.511
484.500	319.019	80.003	19.991	103.365	19.501	37.050	0.502
485.000	319.259	80.001	19.991	103.366	19.499	37.180	0.481
485.500	319.517	80.004	19.993	103.367	19.497	37.296	0.483
486.001	319.763	80.008	19.992	103.369	19.492	37.703	0.501
486.500	320.028	80.010	19.991	103.372	19.491	37.790	0.508
487.000	320.259	80.007	19.990	103.375	19.489	37.920	0.503
487.500	320.535	80.007	19.993	103.377	19.484	38.280	0.501
488.000	320.798	80.006	19.994	103.377	19.482	38.416	0.523
488.500	321.011	80.005	19.996	103.375	19.480	38.577	0.508
489.000	321.300	80.009	19.995	103.371	19.478	38.704	0.489
489.500	321.563	80.002	19.992	103.369	19.476	38.850	0.527
490.000	321.830	80.004	19.989	103.367	19.473	39.110	0.541
490.500	322.056	80.005	19.995	103.370	19.469	39.393	0.511
491.000	322.337	80.003	19.993	103.371	19.463	39.765	0.500
491.500	322.593	80.002	19.998	103.374	19.460	40.000	0.522
492.000	322.856	80.003	19.994	103.377	19.460	39.992	0.528
492.500	323.100	80.003	19.996	103.377	19.457	40.258	0.513
493.000	323.353	80.004	19.995	103.373	19.453	40.549	0.502
493.500	323.598	80.006	19.993	103.375	19.452	40.643	0.497
494.000	323.823	80.006	19.994	103.377	19.449	40.831	0.484
494.500	324.100	80.009	19.994	103.381	19.447	40.942	0.486
495.000	324.380	80.008	19.994	103.384	19.443	41.261	0.529
495.500	324.589	80.009	19.993	103.388	19.440	41.485	0.523
496.000	324.847	80.007	19.996	103.390	19.441	41.404	0.478
496.500	325.093	80.005	19.994	103.391	19.435	41.820	0.486
497.000	325.371	80.005	19.994	103.389	19.432	42.036	0.513
497.500	325.606	80.005	19.994	103.388	19.434	41.912	0.518
498.000	325.882	80.008	19.994	103.390	19.429	42.275	0.512
498.500	326.104	80.005	19.990	103.393	19.428	42.365	0.505
499.000	326.355	80.006	19.993	103.395	19.421	42.878	0.486
499.500	326.591	80.008	19.997	103.397	19.421	42.853	0.480
500.000	326.894	80.007	19.993	103.399	19.416	43.204	0.513
500.500	327.108	80.003	19.997	103.398	19.413	43.461	0.527
501.000	327.358	79.999	19.999	103.390	19.412	43.567	0.490
501.500	327.630	80.009	19.987	103.382	19.409	43.714	0.493
502.000	327.896	80.009	19.995	103.381	19.410	43.685	0.530
502.500	328.145	80.003	19.995	103.383	19.407	43.908	0.527
503.000	328.425	80.006	19.994	103.382	19.404	44.142	0.522
503.500	328.662	80.004	19.994	103.386	19.402	44.246	0.523
504.000	328.870	80.004	19.994	103.392	19.397	44.593	0.481
504.500	329.133	80.002	19.999	103.392	19.396	44.733	0.459
505.000	329.436	80.001	19.997	103.392	19.394	44.867	0.519
505.500	329.642	80.002	19.993	103.396	19.389	45.220	0.537
506.000	329.902	80.002	19.995	103.400	19.389	45.189	0.487
506.500	330.156	80.003	19.994	103.401	19.388	45.316	0.490
507.000	330.392	80.005	19.993	103.400	19.383	45.641	0.502
507.500	330.692	80.002	19.993	103.402	19.384	45.559	0.513
508.000	330.909	80.003	19.991	103.401	19.378	46.008	0.526
508.500	331.194	80.004	19.995	103.401	19.376	46.155	0.509
509.000	331.420	80.003	19.995	103.401	19.376	46.161	0.507
509.500	331.660	80.000	19.997	103.401	19.373	46.347	0.488
510.000	331.951	80.001	19.996	103.400	19.371	46.500	0.499
510.500	332.206	80.009	19.992	103.402	19.370	46.615	0.539
511.000	332.447	80.007	19.993	103.403	19.368	46.747	0.521
511.500	332.739	80.004	19.997	103.403	19.364	47.069	0.514
512.000	332.979	80.005	19.995	103.404	19.362	47.186	0.532
512.500	333.203	80.003	19.996	103.404	19.361	47.233	0.498
513.000	333.505	80.004	19.991	103.404	19.356	47.621	0.495
513.500	333.750	80.005	19.993	103.404	19.353	47.820	0.537
514.000	333.982	80.003	19.993	103.404	19.354	47.781	0.513
514.500	334.268	80.004	19.992	103.405	19.352	47.899	0.498
515.000	334.471	80.005	19.993	103.405	19.349	48.108	0.503
515.500	334.765	80.003	19.997	103.407	19.346	48.376	0.493
516.000	335.022	80.004	19.994	103.405	19.345	48.399	0.524
516.500	335.277	80.007	19.992	103.405	19.342	48.629	0.532
517.000	335.536	80.002	19.997	103.406	19.343	48.602	0.513
517.500	335.749	80.007	19.991	103.405	19.337	49.026	0.493
518.000	336.062	80.001	19.993	103.404	19.336	49.045	0.499
518.500	336.267	80.004	19.992	103.406	19.334	49.213	0.522
519.000	336.533	80.005	19.994	103.406	19.334	49.253	0.495
519.500	336.790	80.004	19.996	103.406	19.329	49.615	0.497
520.000	337.041	80.004	19.994	103.406	19.333	49.313	0.515
520.500	337.284	80.005	19.996	103.406	19.327	49.736	0.501
521.000	337.552	80.000	19.995	103.406	19.327	49.748	0.503
521.500	337.816	80.003	20.000	103.404	19.325	49.899	0.521
522.000	338.080	80.001	19.995	103.403	19.323	50.032	0.530
522.500	338.351	80.003	19.995	103.403	19.322	50.075	0.532
523.000	338.552	80.005	19.995	103.402	19.321	50.162	0.504
523.500	338.826	80.002	19.997	103.402	19.322	50.127	0.474
524.000	339.088	80.001	19.996	103.403	19.318	50.378	0.505
524.500	339.323	80.003	19.995	103.404	19.317	50.452	0.516
525.000	339.593	80.004	19.996	103.404	19.319	50.336	0.501
525.501	339.782	80.002	19.997	103.405	19.315	50.648	0.482
526.000	340.077	80.000	19.998	103.404	19.313	50.761	0.472
526.500	340.319	80.000	19.999	103.403	19.310	50.958	0.510
527.000	340.607	80.004	19.991	103.402	19.308	51.154	0.533
527.500	340.814	80.007	19.990	103.404	19.308	51.115	0.512
528.000	341.082	80.005	19.993	103.405	19.306	51.241	0.485
528.500	341.337	80.003	19.994	103.407	19.306	51.255	0.499
529.000	341.582	80.000	19.999	103.408	19.304	51.413	0.511
529.500	341.872	80.001	19.998	103.408	19.298	51.888	0.518
530.000	342.104	80.002	19.997	103.405	19.301	51.660	0.529
530.500	342.362	80.003	19.995	103.404	19.300	51.718	0.506
531.000	342.568	80.006	19.993	103.403	19.294	52.186	0.477
531.500	342.817	79.999	19.989	103.402	19.294	52.147	0.460
532.000	343.066	80.001	19.999	103.404	19.295	52.068	0.477
532.500	343.314	79.997	19.997	103.404	19.293	52.200	0.497
533.000	343.582	80.002	19.997	103.403	19.289	52.519	0.506
533.500	343.809	80.005	19.991	103.403	19.289	52.514	0.505
534.000	344.040	80.000	19.994	103.405	19.288	52.609	0.477
534.500	344.316	80.001	19.996	103.405	19.284	52.867	0.483
535.000	344.579	80.004	19.991	103.406	19.282	53.015	0.523
535.500	344.803	80.000	20.000	103.409	19.283	52.931	0.513
536.000	345.059	80.002	19.992	103.408	19.286	52.742	0.484
536.500	345.318	79.996	20.003	103.408	19.284	52.897	0.498
537.000	345.608	80.004	19.996	103.406	19.281	53.072	0.532
537.500	345.828	80.000	19.994	103.406	19.278	53.303	0.530
538.000	346.076	80.001	19.995	103.406	19.277	53.391	0.489
538.500	346.347	80.004	19.993	103.406	19.278	53.313	0.493
539.000	346.553	80.004	19.999	103.407	19.273	53.663	0.498
539.500	346.851	80.005	19.992	103.408	19.273	53.657	0.490
540.000	347.123	80.001	19.996	103.410	19.273	53.702	0.537
540.500	347.336	80.004	19.997	103.411	19.271	53.876	0.528
541.000	347.574	80.005	19.993	103.414	19.269	54.010	0.468
541.500	347.833	80.009	19.989	103.413	19.268	54.056	0.474
542.000	348.085	80.000	19.997	103.415	19.268	54.042	0.504
542.500	348.342	80.002	19.995	103.415	19.265	54.291	0.510
543.000	348.617	79.998	19.993	103.414	19.262	54.480	0.521
543.500	348.827	80.000	19.994	103.412	19.261	54.577	0.508
544.000	349.071	80.003	19.997	103.411	19.258	54.771	0.470
544.500	349.324	80.004	19.994	103.409	19.258	54.790	0.476
545.000	349.573	80.005	19.993	103.407	19.254	55.059	0.500
545.500	349.800	80.002	19.994	103.406	19.252	55.210	0.489
546.000	350.063	80.005	19.996	103.407	19.253	55.157	0.483
546.500	350.336	80.002	19.995	103.408	19.250	55.366	0.513
547.000	350.585	80.001	19.991	103.407	19.252	55.218	0.529
547.500	350.805	80.006	19.993	103.411	19.246	55.697	0.496
548.001	351.068	80.003	19.996	103.416	19.245	55.769	0.476
548.500	351.293	79.996	19.995	103.416	19.244	55.795	0.486
549.000	351.542	80.003	19.994	103.418	19.241	56.004	0.481
549.500	351.794	80.004	19.994	103.426	19.239	56.187	0.488
550.000	352.084	80.006	19.995	103.425	19.239	56.211	0.522
550.500	352.315	80.004	19.995	103.426	19.236	56.383	0.532
551.000	352.596	80.008	19.996	103.432	19.235	56.502	0.516
551.500	352.847	80.004	19.996	103.435	19.231	56.794	0.521
552.000	353.078	80.007	19.993	103.433	19.228	56.957	0.507
552.500	353.346	79.999	20.004	103.434	19.231	56.797	0.490
553.000	353.605	80.007	19.992	103.434	19.229	56.918	0.513
553.500	353.836	80.007	19.993	103.435	19.225	57.238	0.509
554.000	354.132	80.004	19.995	103.436	19.222	57.446	0.509
554.500	354.311	80.001	19.987	103.438	19.220	57.551	0.501
555.000	354.604	80.005	19.995	103.441	19.218	57.752	0.473
555.500	354.879	80.006	19.992	103.443	19.216	57.890	0.520
556.000	355.116	80.003	19.994	103.441	19.215	57.969	0.540
556.500	355.357	80.005	19.997	103.442	19.212	58.153	0.495
557.000	355.562	80.001	20.000	103.442	19.208	58.486	0.462
557.500	355.827	80.007	19.989	103.440	19.205	58.655	0.458
558.000	356.062	80.006	19.990	103.441	19.204	58.772	0.485
558.500	356.315	80.004	19.995	103.442	19.202	58.881	0.494
559.000	356.555	80.006	19.994	103.442	19.201	58.974	0.490
559.500	356.817	80.005	19.994	103.443	19.198	59.188	0.497
560.000	357.066	80.001	19.992	103.444	19.193	59.536	0.507
560.500	357.277	80.003	19.994	103.443	19.189	59.880	0.486
561.000	357.558	80.001	19.999	103.442	19.189	59.872	0.476
561.500	357.771	80.001	19.994	103.441	19.184	60.218	0.493
562.000	358.040	80.001	19.994	103.442	19.180	60.489	0.488
562.500	358.256	80.003	19.998	103.442	19.177	60.722	0.484
563.001	358.548	80.002	19.998	103.442	19.174	60.920	0.496
563.500	358.793	80.002	19.994	103.442	19.174	60.941	0.523
564.000	359.055	80.005	19.992	103.445	19.170	61.257	0.523
564.500	359.272	80.002	19.996	103.446	19.164	61.657	0.493
565.000	359.506	80.001	20.000	103.447	19.162	61.836	0.465
565.500	359.772	79.998	19.993	103.449	19.159	62.017	0.476
566.000	360.025	79.997	19.996	103.455	19.158	62.107	0.510
566.500	360.274	80.006	19.998	103.455	19.153	62.499	0.510
567.000	360.523	80.005	19.997	103.457	19.154	62.441	0.500
567.500	360.779	80.002	19.997	103.460	19.148	62.824	0.501
568.000	360.987	80.000	19.997	103.462	19.146	62.995	0.484
568.500	361.278	80.005	19.989	103.463	19.137	63.645	0.482
569.000	361.486	80.005	19.992	103.465	19.136	63.758	0.499
569.500	361.745	80.001	19.998	103.471	19.134	63.868	0.483
570.000	361.966	80.002	19.996	103.472	19.131	64.077	0.474
570.500	362.263	80.010	19.993	103.475	19.129	64.279	0.499
571.000	362.481	80.000	19.999	103.478	19.124	64.596	0.516
571.500	362.714	80.001	19.999	103.479	19.120	64.909	0.483
572.000	362.992	80.006	19.994	103.475	19.119	64.940	0.481
572.500	363.227	80.005	19.994	103.477	19.114	65.310	0.512
573.000	363.478	80.004	19.996	103.477	19.111	65.584	0.500
573.500	363.770	80.008	19.990	103.476	19.105	65.970	0.514
574.000	363.992	80.010	19.992	103.479	19.104	66.050	0.529
574.500	364.236	80.009	19.992	103.482	19.101	66.268	0.490
575.000	364.501	80.010	19.995	103.483	19.095	66.700	0.488
575.500	364.752	80.003	19.993	103.483	19.093	66.834	0.512
576.000	364.970	80.002	19.996	103.483	19.089	67.144	0.492
576.500	365.279	80.002	19.996	103.482	19.086	67.408	0.498
577.000	365.488	80.011	19.987	103.481	19.080	67.814	0.523
577.500	365.760	80.005	19.995	103.484	19.079	67.887	0.499
578.000	366.013	80.009	19.993	103.485	19.074	68.230	0.503
578.500	366.251	80.005	19.995	103.486	19.070	68.544	0.508
579.000	366.502	80.007	19.987	103.486	19.069	68.640	0.490
579.500	366.749	80.008	19.991	103.491	19.061	69.172	0.493
580.000	366.970	80.003	19.996	103.491	19.061	69.203	0.483
580.500	367.234	80.003	19.999	103.491	19.054	69.731	0.477
581.000	367.509	80.012	19.995	103.491	19.053	69.800	0.512
581.500	367.706	80.000	20.001	103.493	19.051	69.919	0.505
582.000	367.971	80.013	19.991	103.487	19.048	70.189	0.467
582.500	368.247	80.003	19.994	103.486	19.046	70.321	0.501
583.000	368.498	80.003	19.988	103.485	19.042	70.580	0.534
583.500	368.752	80.003	19.995	103.485	19.043	70.542	0.516
584.000	368.999	80.004	19.993	103.484	19.038	70.858	0.502
584.500	369.265	80.003	19.995	103.486	19.033	71.228	0.507
585.000	369.529	80.004	19.995	103.486	19.029	71.564	0.522
585.500	369.753	80.004	19.992	103.487	19.029	71.537	0.509
586.000	370.022	80.004	19.991	103.487	19.024	71.891	0.490
586.500	370.249	79.999	19.997	103.488	19.024	71.924	0.495
587.000	370.523	80.002	19.990	103.488	19.018	72.335	0.499
587.500	370.764	79.999	19.996	103.488	19.017	72.405	0.508
588.000	371.009	80.006	19.991	103.488	19.012	72.776	0.501
588.500	371.266	80.008	19.995	103.488	19.013	72.723	0.494
589.000	371.481	80.001	19.997	103.487	19.012	72.801	0.487
589.500	371.759	80.004	19.994	103.488	19.012	72.808	0.482
590.000	371.981	80.002	19.992	103.487	19.010	72.952	0.496
590.500	372.242	80.003	19.995	103.486	19.006	73.185	0.492
591.000	372.493	80.004	19.996	103.485	19.008	73.063	0.498
591.500	372.758	80.005	19.993	103.485	19.007	73.090	0.514
592.000	373.038	80.003	19.993	103.485	19.007	73.132	0.530
592.500	373.270	80.004	19.995	103.485	19.003	73.385	0.528
593.000	373.503	80.004	19.995	103.487	19.003	73.379	0.488
593.500	373.765	79.998	19.997	103.485	19.002	73.514	0.480
594.000	374.056	80.003	19.993	103.485	19.003	73.444	0.524
594.500	374.280	80.000	19.995	103.484	19.003	73.450	0.534
595.000	374.523	80.004	19.991	103.484	19.003	73.391	0.491
595.500	374.757	80.000	19.992	103.483	19.005	73.264	0.472
596.000	375.023	80.002	19.995	103.484	19.005	73.243	0.489
596.500	375.259	79.998	19.998	103.485	19.003	73.441	0.501
597.000	375.547	80.011	19.991	103.484	19.003	73.374	0.513
597.500	375.817	80.009	19.997	103.486	19.004	73.314	0.541
598.000	376.048	80.001	19.997	103.484	19.002	73.445	0.530
598.500	376.284	80.001	19.993	103.482	19.005	73.278	0.484
599.000	376.516	80.000	19.995	103.479	19.008	73.040	0.467
599.500	376.787	80.007	19.995	103.478	19.007	73.070	0.485
600.000	377.064	80.000	19.997	103.476	19.009	72.943	0.526
600.500	377.300	79.999	19.995	103.471	19.012	72.748	0.531
601.000	377.591	80.002	19.993	103.466	19.010	72.862	0.521
601.500	377.777	79.999	19.998	103.461	19.011	72.806	0.502
602.000	378.078	80.003	19.992	103.455	19.017	72.352	0.481
602.500	378.323	80.000	19.995	103.449	19.023	71.941	0.516
603.000	378.562	80.007	19.988	103.448	19.024	71.825	0.515
603.500	378.806	80.008	19.992	103.447	19.027	71.619	0.484
604.000	379.074	80.002	19.995	103.447	19.029	71.440	0.498
604.500	379.356	80.006	19.990	103.447	19.034	71.062	0.531
605.000	379.645	80.007	19.994	103.447	19.039	70.743	0.561
605.500	379.863	80.009	19.986	103.447	19.042	70.518	0.539
606.000	380.087	80.001	19.997	103.447	19.047	70.139	0.474
606.500	380.369	80.001	19.996	103.442	19.049	69.987	0.474
607.000	380.677	79.998	20.002	103.441	19.056	69.512	0.548
607.500	380.926	80.005	19.996	103.434	19.061	69.130	0.574
608.000	381.180	80.000	19.998	103.429	19.066	68.719	0.530
608.500	381.410	80.006	19.996	103.419	19.073	68.198	0.493
609.000	381.713	80.002	19.998	103.416	19.077	67.963	0.508
609.500	381.941	80.004	19.994	103.410	19.081	67.624	0.532
610.000	382.211	80.004	19.994	103.408	19.090	66.958	0.515
610.500	382.459	79.999	19.996	103.404	19.095	66.595	0.508
611.001	382.742	80.011	19.991	103.403	19.101	66.195	0.524
611.500	382.980	80.003	19.991	103.403	19.110	65.525	0.526
612.000	383.239	80.002	19.993	103.400	19.113	65.297	0.509
612.501	383.466	79.999	19.994	103.393	19.123	64.576	0.491
613.000	383.800	80.004	19.992	103.386	19.132	63.924	0.523
613.500	383.967	79.998	19.997	103.381	19.138	63.494	0.531
614.000	384.258	80.007	19.991	103.372	19.147	62.771	0.480
614.500	384.561	80.005	19.992	103.368	19.154	62.285	0.526
615.000	384.787	80.000	19.995	103.367	19.159	61.911	0.562
615.500	385.069	80.002	19.983	103.367	19.171	61.054	0.518
616.000	385.324	80.001	19.995	103.368	19.178	60.510	0.522
616.500	385.580	80.007	19.994	103.369	19.188	59.777	0.524
617.000	385.828	80.003	19.996	103.368	19.197	59.125	0.508
617.500	386.088	80.000	19.993	103.362	19.210	58.158	0.506
618.000	386.350	80.006	19.991	103.355	19.213	57.967	0.514
618.500	386.611	80.004	19.992	103.351	19.226	56.990	0.522
619.000	386.927	80.002	19.997	103.344	19.239	56.109	0.550
619.500	387.158	80.005	19.995	103.335	19.246	55.598	0.562
620.000	387.399	80.002	19.994	103.332	19.252	55.126	0.510
620.500	387.693	80.004	19.994	103.331	19.266	54.123	0.503
621.000	387.955	80.002	19.994	103.325	19.276	53.362	0.545
621.500	388.195	80.002	19.994	103.324	19.286	52.614	0.529
622.000	388.447	80.003	19.995	103.323	19.299	51.709	0.497
622.500	388.758	80.003	19.997	103.319	19.306	51.188	0.527
623.000	389.001	79.999	19.997	103.312	19.319	50.247	0.558
623.500	389.302	80.004	19.991	103.305	19.327	49.684	0.549
624.000	389.545	80.002	19.995	103.299	19.340	48.721	0.544
624.500	389.773	80.003	19.993	103.293	19.347	48.200	0.508
625.000	390.017	80.004	19.994	103.289	19.361	47.137	0.472
625.500	390.314	80.008	19.994	103.288	19.368	46.676	0.506
626.000	390.581	80.003	19.995	103.289	19.383	45.547	0.552
626.500	390.838	80.004	19.996	103.285	19.393	44.841	0.544
627.000	391.083	80.002	19.997	103.278	19.403	44.101	0.513
627.500	391.403	80.005	19.992	103.271	19.412	43.414	0.534
628.000	391.623	80.005	19.996	103.267	19.426	42.421	0.553
628.500	391.908	80.003	19.993	103.259	19.437	41.658	0.523
629.000	392.206	80.005	19.996	103.254	19.446	40.932	0.544
629.500	392.434	80.003	19.995	103.253	19.456	40.250	0.554
630.000	392.707	80.004	19.996	103.252	19.469	39.292	0.513
630.501	392.974	80.006	19.991	103.248	19.477	38.704	0.521
631.001	393.205	80.001	20.000	103.248	19.491	37.714	0.519
631.500	393.546	80.004	19.996	103.245	19.497	37.233	0.535
632.000	393.782	80.002	19.995	103.245	19.513	36.057	0.575
632.500	394.086	80.003	19.994	103.244	19.520	35.602	0.559
633.000	394.267	80.005	19.995	103.242	19.531	34.756	0.513
633.500	394.596	80.007	19.992	103.240	19.543	33.924	0.497
634.000	394.877	80.003	19.997	103.238	19.553	33.164	0.559
634.500	395.089	80.003	19.999	103.230	19.563	32.462	0.551
635.000	395.393	80.006	19.995	103.224	19.575	31.562	0.505
635.500	395.648	80.005	19.993	103.220	19.583	30.968	0.538
636.000	395.884	80.007	19.996	103.214	19.600	29.776	0.525
636.500	396.133	80.008	19.996	103.210	19.596	30.028	0.488
637.000	396.443	80.008	19.995	103.210	19.608	29.158	0.522
637.500	396.678	80.006	19.993	103.209	19.617	28.505	0.552
638.000	396.915	80.000	19.995	103.208	19.626	27.821	0.508
638.500	397.206	80.002	19.994	103.208	19.633	27.314	0.499
639.000	397.457	80.007	19.999	103.208	19.646	26.363	0.535
639.500	397.662	80.000	19.996	103.204	19.660	25.363	0.500
640.000	397.944	80.003	19.999	103.198	19.658	25.500	0.472
640.500	398.249	80.004	19.993	103.193	19.665	24.974	0.537
641.001	398.459	80.003	19.993	103.189	19.672	24.531	0.551
641.501	398.729	79.996	19.995	103.186	19.677	24.139	0.497
642.000	398.993	80.001	19.996	103.190	19.687	23.434	0.507
642.500	399.251	80.000	19.999	103.194	19.693	22.953	0.528
643.000	399.483	80.004	19.991	103.193	19.699	22.562	0.506
643.500	399.732	80.004	19.994	103.196	19.707	21.931	0.486
644.000	399.973	80.006	19.999	103.192	19.710	21.747	0.485
644.500	400.275	80.001	19.993	103.184	19.714	21.449	0.516
645.000	400.524	80.005	19.995	103.180	19.722	20.835	0.547
645.500	400.762	80.009	19.991	103.179	19.729	20.346	0.519
646.000	401.026	79.998	20.000	103.179	19.731	20.173	0.495
646.500	401.278	80.004	19.992	103.179	19.741	19.489	0.509
647.000	401.559	80.002	19.994	103.184	19.751	18.732	0.524
647.500	401.787	80.002	19.996	103.182	19.752	18.683	0.521
648.000	402.053	79.998	20.001	103.181	19.757	18.278	0.502
648.500	402.328	80.003	19.997	103.175	19.763	17.904	0.517
649.000	402.523	80.006	19.995	103.177	19.764	17.784	0.505
649.500	402.758	80.006	19.997	103.175	19.773	17.144	0.450
650.000	403.016	80.002	20.001	103.178	19.776	16.900	0.462
650.500	403.278	79.999	19.996	103.177	19.780	16.640	0.507
651.000	403.541	79.997	20.001	103.178	19.781	16.595	0.522
651.500	403.780	79.996	20.002	103.175	19.783	16.391	0.513
652.000	404.055	80.008	19.995	103.172	19.786	16.191	0.508
652.500	404.313	80.004	19.996	103.170	19.792	15.740	0.523
653.000	404.514	80.004	20.000	103.171	19.793	15.669	0.496
653.500	404.757	80.008	19.996	103.174	19.798	15.321	0.452
654.000	405.070	80.006	19.993	103.180	19.802	15.057	0.500
654.500	405.399	80.006	19.992	103.184	19.801	15.116	0.599
655.000	405.606	80.000	20.000	103.182	19.802	15.024	0.589
655.500	405.813	80.009	19.993	103.180	19.804	14.897	0.475
656.000	406.027	80.014	19.992	103.180	19.810	14.426	0.418
656.500	406.315	79.997	19.997	103.179	19.810	14.440	0.462
657.000	406.555	80.001	19.995	103.175	19.813	14.256	0.515
657.500	406.825	80.005	19.998	103.174	19.816	14.014	0.519
658.000	407.072	80.006	19.996	103.175	19.817	13.941	0.514
658.500	407.321	79.997	19.992	103.173	19.819	13.826	0.507
659.000	407.562	80.007	19.995	103.170	19.823	13.531	0.493
659.501	407.798	80.013	19.993	103.172	19.818	13.832	0.484
660.000	408.149	79.994	19.996	103.177	19.820	13.710	0.532
660.500	408.344	80.006	19.992	103.175	19.822	13.558	0.566
661.000	408.529	80.004	19.996	103.174	19.826	13.292	0.463
661.500	408.841	79.999	19.993	103.173	19.828	13.157	0.438
662.000	409.073	80.002	19.992	103.174	19.826	13.288	0.520
662.500	409.321	80.002	20.001	103.170	19.830	12.998	0.512
663.000	409.561	80.006	19.994	103.171	19.839	12.305	0.484
663.500	409.825	80.002	20.000	103.171	19.840	12.278	0.496
664.000	410.087	79.996	20.002	103.171	19.834	12.686	0.515
664.501	410.303	80.003	19.994	103.167	19.836	12.555	0.502
665.001	410.590	80.000	19.996	103.168	19.847	11.782	0.491
665.500	410.851	79.996	20.002	103.169	19.840	12.251	0.525
666.000	411.075	79.996	20.002	103.169	19.838	12.417	0.516
666.500	411.340	80.004	19.990	103.169	19.834	12.707	0.487
667.000	411.558	80.007	19.992	103.172	19.840	12.296	0.486
667.500	411.810	80.004	19.989	103.173	19.841	12.169	0.476
668.000	412.073	80.002	19.996	103.174	19.846	11.856	0.492
668.500	412.259	79.999	19.999	103.174	19.841	12.195	0.482
669.000	412.513	80.001	19.993	103.174	19.838	12.387	0.444
669.500	412.850	80.004	19.994	103.173	19.842	12.139	0.516
670.001	413.064	80.005	19.993	103.173	19.841	12.165	0.571
670.500	413.282	80.001	19.993	103.172	19.842	12.134	0.491
671.000	413.567	79.997	20.003	103.173	19.844	11.982	0.467
671.500	413.833	80.001	19.998	103.171	19.840	12.276	0.527
672.000	414.097	80.005	19.996	103.169	19.842	12.154	0.541
672.500	414.295	80.000	19.996	103.169	19.847	11.757	0.496
673.000	414.550	80.002	19.992	103.170	19.847	11.768	0.457
673.500	414.790	80.005	19.994	103.170	19.843	12.020	0.474
674.000	415.014	80.002	19.999	103.175	19.840	12.269	0.480
674.500	415.286	80.000	19.995	103.176	19.843	12.027	0.480
675.000	415.524	80.001	19.994	103.175	19.846	11.801	0.503
675.500	415.791	80.005	19.998	103.173	19.841	12.157	0.508
676.000	416.126	80.006	19.992	103.172	19.848	11.669	0.554
676.500	416.251	79.997	19.997	103.169	19.845	11.909	0.531
677.000	416.515	80.000	19.993	103.168	19.848	11.665	0.425
677.500	416.749	80.004	19.993	103.169	19.849	11.620	0.443
678.000	417.012	80.006	19.993	103.170	19.850	11.530	0.498
678.500	417.236	79.998	20.002	103.170	19.846	11.845	0.492
679.000	417.501	80.007	19.994	103.167	19.846	11.837	0.488
679.500	417.749	80.006	19.991	103.169	19.847	11.754	0.501
680.000	418.028	80.001	20.001	103.173	19.851	11.491	0.520
680.500	418.303	80.008	19.991	103.175	19.852	11.378	0.540
681.000	418.494	80.009	19.995	103.180	19.853	11.348	0.510
681.500	418.747	80.000	19.993	103.187	19.850	11.561	0.456
682.000	419.004	79.998	19.998	103.192	19.855	11.172	0.478
682.500	419.224	79.998	20.000	103.193	19.851	11.446	0.494
683.001	419.542	80.007	19.992	103.189	19.854	11.279	0.507
683.500	419.747	80.001	19.997	103.187	19.853	11.293	0.530
684.000	420.014	80.005	19.993	103.182	19.853	11.286	0.497
684.500	420.270	80.005	19.993	103.176	19.853	11.303	0.498
685.000	420.543	80.006	19.991	103.171	19.857	11.018	0.526
685.500	420.772	80.014	19.993	103.175	19.856	11.090	0.515
686.000	421.104	80.023	20.003	103.179	19.858	10.963	0.531
686.500	421.224	80.019	19.998	103.185	19.860	10.791	0.506
687.000	421.451	80.023	20.000	103.192	19.863	10.619	0.399
687.500	421.711	80.023	19.995	103.198	19.856	11.115	0.417
688.000	421.994	80.012	20.001	103.206	19.855	11.166	0.515
688.500	422.237	80.008	19.995	103.207	19.859	10.906	0.535
689.000	422.476	80.005	19.996	103.208	19.858	10.928	0.504
689.500	422.699	80.001	19.996	103.208	19.870	10.097	0.472
690.000	423.030	80.002	19.998	103.205	19.866	10.383	0.508
690.500	423.302	80.001	19.996	103.197	19.868	10.257	0.579
691.000	423.508	80.002	19.995	103.193	19.859	10.914	0.541
691.500	423.778	80.003	19.995	103.190	19.862	10.680	0.477
692.000	423.986	80.000	19.996	103.184	19.860	10.842	0.477
692.500	424.210	80.001	19.994	103.184	19.865	10.416	0.455
693.000	424.470	80.003	19.995	103.186	19.861	10.748	0.458
