Repository: ulfsri/fsri_materials_database

# Materials and Products Database

## 01_Data

Raw data generated from each apparatus are included here in plain-text format. The data is organized first by material, next by the short name of test apparatus used, and where applicable additional filtering by test settings.

### material.json

Each material directory contains a json file of the same name as the material. This file links the data stored in the repository as well as data and graphs produced by the accompanying scripts (__02_Scripts__) to the respective landing page for the material on the front-end website.

File: 01_Data/Pine_Lap_Siding_Paint/MCC/Pine_Lap_Siding_Paint_MCC_30K_min_211122_R3.txt (part 1 of 4)
Sample ID:	C:\MCC\MCC Cal\Test\PineLap_SidingA_MCC_30K_min_211122_R3.txt
Sample Weight (mg):	4.83
Heating Rate (C/s):	0.5
Combustor Temp (C):	900
N2 Flow Rate (cc/min):	80
O2 Flow Rate (cc/min):	20
Calibration File:	C:\MCC\MCC Cal\Coeff1 JN10440_30_210304.txt.txt
T Correction Coefficients:	0	1.024463	0
Time Shift (s):	14
*
Time (s)	Temperature (C)	N2 flow rate (cc/min)	O2 flow rate (cc/min)	Flow Rate (cc/min)	Oxygen (%)	HRR (W/g)	Heating rate (C/s)
0.000	108.766	80.004	19.994	103.137	20.044	0.331	0.005
0.500	108.746	80.003	19.996	103.137	20.046	0.207	-0.010
1.001	108.728	80.004	19.996	103.137	20.046	0.165	-0.032
1.500	108.729	80.004	19.995	103.136	20.043	0.384	-0.027
2.000	108.766	80.006	19.995	103.139	20.048	0.056	0.011
2.500	108.754	80.004	19.995	103.141	20.046	0.191	0.032
3.000	108.746	80.004	19.994	103.143	20.047	0.125	0.003
3.500	108.751	80.005	19.994	103.143	20.046	0.164	-0.011
4.000	108.765	80.005	19.994	103.143	20.043	0.373	0.008
4.500	108.757	80.004	19.993	103.142	20.042	0.429	0.012
5.000	108.747	80.005	19.994	103.141	20.044	0.296	-0.006
5.500	108.750	80.003	19.995	103.140	20.045	0.227	-0.012
6.000	108.731	80.005	19.994	103.140	20.045	0.215	-0.011
6.500	108.770	80.004	19.996	103.140	20.042	0.414	0.002
7.000	108.734	80.005	19.993	103.140	20.046	0.169	0.012
7.500	108.732	80.005	19.995	103.140	20.044	0.324	-0.017
8.000	108.768	80.005	19.994	103.140	20.045	0.242	-0.002
8.500	108.758	80.005	19.995	103.140	20.044	0.336	0.030
9.000	108.736	80.005	19.994	103.140	20.043	0.398	-0.003
9.500	108.736	80.004	19.995	103.140	20.042	0.474	-0.028
10.000	108.750	80.005	19.995	103.140	20.041	0.496	-0.004
10.500	108.730	80.005	19.995	103.140	20.044	0.282	0.004
11.000	108.707	80.004	19.994	103.137	20.043	0.365	-0.025
11.500	108.729	80.004	19.994	103.135	20.043	0.355	-0.022
12.001	108.719	80.003	19.995	103.131	20.039	0.618	0.006
12.501	108.749	80.006	19.995	103.128	20.039	0.633	0.016
13.000	108.740	80.006	19.996	103.122	20.042	0.464	0.020
13.500	108.738	80.006	19.995	103.120	20.042	0.435	0.005
14.000	108.730	80.005	19.996	103.122	20.045	0.225	-0.011
14.500	108.708	80.004	19.995	103.126	20.038	0.700	-0.021
15.000	108.753	80.004	19.995	103.129	20.043	0.393	-0.004
15.500	108.699	80.006	19.995	103.135	20.042	0.475	0.007
16.000	108.715	80.004	19.996	103.139	20.042	0.469	-0.023
16.500	108.735	80.005	19.995	103.139	20.041	0.515	-0.001
17.000	108.713	80.006	19.996	103.139	20.040	0.575	0.017
17.500	108.727	80.004	19.996	103.138	20.038	0.687	-0.005
18.000	108.726	80.005	19.995	103.138	20.039	0.647	0.002
18.500	108.715	80.005	19.995	103.139	20.037	0.778	0.000
19.000	108.758	80.006	19.994	103.142	20.043	0.395	0.010
19.500	108.752	80.002	19.995	103.141	20.039	0.671	0.034
20.000	108.728	80.003	19.996	103.142	20.040	0.577	0.004
20.500	108.759	80.006	19.994	103.142	20.039	0.662	-0.011
21.000	108.741	80.004	19.995	103.141	20.036	0.843	0.010
21.500	108.754	80.005	19.995	103.140	20.034	0.943	0.004
22.000	108.774	80.004	19.995	103.147	20.039	0.615	0.014
22.500	108.799	80.004	19.995	103.152	20.037	0.784	0.039
23.000	108.760	80.005	19.995	103.158	20.037	0.755	0.015
23.500	108.771	80.004	19.995	103.166	20.034	0.995	-0.021
24.000	108.759	80.006	19.994	103.170	20.041	0.526	-0.014
24.500	108.814	80.007	19.994	103.171	20.039	0.650	0.021
25.000	108.804	80.005	19.995	103.174	20.036	0.835	0.044
25.500	108.833	80.005	19.994	103.176	20.038	0.693	0.032
26.000	108.823	80.005	19.996	103.176	20.034	0.953	0.019
26.500	108.826	80.007	19.995	103.176	20.034	0.988	0.006
27.000	108.801	80.004	19.995	103.176	20.035	0.884	-0.015
27.500	108.882	80.006	19.995	103.177	20.032	1.101	0.017
28.000	108.874	80.006	19.995	103.179	20.033	1.070	0.065
28.500	108.875	80.003	19.995	103.179	20.031	1.159	0.033
29.000	108.927	80.006	19.995	103.183	20.030	1.221	0.023
29.500	108.949	80.006	19.995	103.190	20.027	1.416	0.064
30.000	108.929	80.004	19.995	103.202	20.027	1.417	0.038
30.500	108.968	80.008	19.995	103.216	20.028	1.385	0.010
31.000	108.965	80.003	19.995	103.230	20.026	1.492	0.028
31.500	109.014	80.007	19.995	103.242	20.023	1.685	0.041
32.000	109.031	80.007	19.995	103.251	20.024	1.649	0.056
32.501	109.050	80.006	19.995	103.252	20.022	1.803	0.051
33.001	109.131	80.008	19.995	103.252	20.021	1.813	0.068
33.501	109.116	80.007	19.994	103.252	20.020	1.887	0.083
34.001	109.142	80.008	19.995	103.252	20.021	1.842	0.039
34.501	109.144	80.008	19.995	103.250	20.022	1.807	0.020
35.001	109.198	80.006	19.995	103.246	20.022	1.746	0.041
35.500	109.218	80.006	19.994	103.239	20.022	1.784	0.065
36.001	109.240	80.007	19.994	103.231	20.020	1.904	0.058
36.501	109.292	80.007	19.994	103.223	20.018	2.017	0.058
37.000	109.363	80.006	19.995	103.219	20.018	2.075	0.099
37.500	109.363	80.007	19.995	103.223	20.018	2.070	0.097
38.000	109.437	80.008	19.995	103.221	20.018	2.044	0.072
38.500	109.464	80.007	19.995	103.221	20.016	2.156	0.088
39.000	109.488	80.009	19.996	103.221	20.018	2.050	0.076
39.500	109.541	80.005	19.995	103.225	20.018	2.066	0.064
40.001	109.579	80.006	19.996	103.225	20.019	2.006	0.084
40.501	109.599	80.005	19.996	103.229	20.018	2.044	0.074
41.000	109.622	80.006	19.996	103.238	20.018	2.065	0.051
41.500	109.704	80.004	19.995	103.245	20.018	2.059	0.074
42.000	109.716	80.007	19.996	103.247	20.015	2.236	0.099
42.500	109.802	80.007	19.996	103.248	20.016	2.190	0.096
43.000	109.791	80.003	19.996	103.251	20.016	2.170	0.087
43.500	109.886	80.004	19.996	103.251	20.014	2.282	0.080
44.001	109.941	80.004	19.995	103.251	20.014	2.296	0.117
44.501	109.942	80.005	19.995	103.257	20.014	2.309	0.103
45.000	110.024	80.003	19.996	103.265	20.013	2.380	0.069
45.500	110.038	80.004	19.996	103.272	20.011	2.483	0.089
46.001	110.137	80.005	19.996	103.274	20.009	2.645	0.105
46.501	110.164	80.005	19.996	103.276	20.010	2.578	0.119
47.001	110.249	80.004	19.995	103.272	20.010	2.555	0.119
47.501	110.283	80.007	19.995	103.271	20.008	2.702	0.115
48.000	110.384	80.008	19.995	103.273	20.008	2.681	0.127
48.500	110.402	80.005	19.996	103.280	20.010	2.575	0.127
49.000	110.480	80.007	19.996	103.287	20.008	2.694	0.107
49.500	110.529	80.005	19.996	103.292	20.012	2.437	0.111
50.000	110.599	80.005	19.995	103.293	20.008	2.732	0.123
50.500	110.659	80.005	19.995	103.293	20.010	2.590	0.124
51.000	110.754	80.006	19.995	103.292	20.009	2.648	0.143
51.500	110.810	80.004	19.994	103.291	20.007	2.774	0.153
52.000	110.862	80.006	19.995	103.293	20.005	2.887	0.130
52.500	110.964	80.005	19.994	103.295	20.008	2.687	0.131
53.000	111.030	80.006	19.994	103.297	20.006	2.815	0.161
53.500	111.110	80.004	19.994	103.303	20.007	2.800	0.157
54.000	111.209	80.008	19.994	103.308	20.005	2.912	0.162
54.500	111.239	80.005	19.995	103.307	20.004	2.959	0.154
55.000	111.383	80.008	19.994	103.305	20.004	2.985	0.152
55.500	111.463	80.006	19.995	103.304	20.007	2.806	0.199
56.000	111.527	80.008	19.994	103.299	20.005	2.923	0.184
56.500	111.645	80.008	19.993	103.295	20.006	2.824	0.163
57.000	111.730	80.006	19.994	103.297	20.007	2.788	0.193
57.500	111.819	80.009	19.993	103.305	20.004	2.990	0.188
58.000	111.900	80.006	19.994	103.313	20.006	2.863	0.172
58.500	111.968	80.009	19.994	103.320	20.005	2.934	0.160
59.000	112.070	80.006	19.994	103.328	20.003	3.080	0.159
59.500	112.183	80.007	19.993	103.336	20.004	2.959	0.193
60.000	112.222	80.006	19.993	103.340	20.002	3.111	0.184
60.500	112.376	80.007	19.994	103.339	20.005	2.912	0.173
61.000	112.460	80.008	19.994	103.340	20.004	2.983	0.215
61.500	112.558	80.008	19.994	103.339	20.003	3.076	0.210
62.000	112.677	80.008	19.994	103.337	19.998	3.379	0.199
62.500	112.772	80.006	19.993	103.340	19.998	3.372	0.215
63.000	112.871	80.007	19.994	103.345	20.000	3.255	0.204
63.500	113.008	80.006	19.994	103.352	20.003	3.037	0.216
64.000	113.086	80.008	19.994	103.362	19.998	3.354	0.226
64.500	113.201	80.005	19.994	103.371	19.999	3.322	0.204
65.000	113.312	80.006	19.994	103.376	19.998	3.375	0.210
65.500	113.452	80.004	19.994	103.381	19.997	3.421	0.239
66.000	113.542	80.006	19.994	103.385	19.996	3.542	0.240
66.500	113.691	80.006	19.994	103.384	19.998	3.409	0.235
67.000	113.775	80.005	19.994	103.384	19.993	3.697	0.236
67.500	113.882	80.005	19.994	103.383	19.997	3.420	0.212
68.000	114.071	80.004	19.994	103.382	19.994	3.661	0.243
68.500	114.165	80.007	19.994	103.380	19.993	3.690	0.289
69.000	114.290	80.005	19.995	103.379	19.995	3.602	0.251
69.500	114.427	80.005	19.994	103.384	19.996	3.486	0.240
70.001	114.550	80.005	19.994	103.386	19.993	3.684	0.261
70.501	114.696	80.005	19.994	103.390	19.996	3.542	0.265
71.000	114.793	80.004	19.994	103.395	19.995	3.602	0.256
71.500	114.914	80.004	19.995	103.397	19.994	3.678	0.231
72.000	115.096	80.005	19.995	103.396	19.993	3.689	0.261
72.501	115.194	80.005	19.994	103.401	19.997	3.467	0.291
73.001	115.320	80.006	19.994	103.403	19.994	3.640	0.252
73.500	115.526	80.006	19.994	103.405	19.997	3.436	0.278
74.000	115.693	80.004	19.994	103.409	19.994	3.680	0.352
74.500	115.756	80.004	19.993	103.411	19.993	3.741	0.301
75.000	115.983	80.004	19.994	103.406	19.996	3.531	0.260
75.500	116.071	80.005	19.995	103.401	19.996	3.485	0.302
76.000	116.260	80.003	19.994	103.396	19.996	3.493	0.296
76.500	116.386	80.007	19.994	103.391	19.998	3.380	0.296
77.000	116.577	80.008	19.995	103.387	19.999	3.331	0.316
77.501	116.693	80.005	19.996	103.384	19.994	3.628	0.312
78.001	116.866	80.007	19.996	103.383	19.997	3.435	0.298
78.501	117.044	80.005	19.996	103.385	19.996	3.513	0.320
79.000	117.165	80.004	19.996	103.386	19.997	3.428	0.325
79.500	117.279	80.004	19.995	103.385	19.997	3.473	0.267
80.000	117.506	80.005	19.995	103.383	19.994	3.632	0.288
80.500	117.649	80.005	19.995	103.378	19.998	3.371	0.356
81.000	117.830	80.008	19.995	103.373	19.994	3.643	0.347
81.500	117.989	80.006	19.995	103.370	19.996	3.542	0.332
82.000	118.168	80.007	19.995	103.368	19.996	3.517	0.339
82.500	118.304	80.005	19.994	103.369	19.990	3.883	0.326
83.000	118.474	80.005	19.993	103.371	19.993	3.715	0.310
83.500	118.650	80.008	19.994	103.371	19.994	3.668	0.326
84.000	118.805	80.004	19.994	103.371	19.994	3.620	0.338
84.500	118.993	80.004	19.994	103.371	19.990	3.914	0.337
85.000	119.141	80.004	19.995	103.372	19.993	3.717	0.340
85.500	119.323	80.005	19.995	103.371	19.993	3.732	0.333
86.000	119.480	80.004	19.994	103.371	19.992	3.784	0.334
86.500	119.689	80.007	19.994	103.372	19.991	3.832	0.352
87.000	119.803	80.006	19.995	103.372	19.993	3.737	0.345
87.500	120.038	80.005	19.995	103.373	19.990	3.928	0.337
88.000	120.167	80.005	19.995	103.373	19.994	3.659	0.357
88.500	120.400	80.006	19.994	103.376	19.989	3.970	0.363
89.000	120.577	80.005	19.994	103.379	19.990	3.894	0.386
89.500	120.771	80.007	19.993	103.381	19.990	3.927	0.390
90.000	120.911	80.006	19.994	103.385	19.991	3.816	0.352
90.500	121.131	80.006	19.994	103.390	19.994	3.665	0.347
91.000	121.299	80.006	19.994	103.388	19.990	3.948	0.374
91.500	121.480	80.007	19.993	103.386	19.991	3.850	0.369
92.000	121.692	80.007	19.995	103.384	19.989	3.979	0.370
92.500	121.897	80.006	19.995	103.379	19.989	3.981	0.405
93.000	122.034	80.009	19.992	103.375	19.991	3.820	0.380
93.500	122.259	80.008	19.994	103.373	19.989	3.957	0.352
94.000	122.450	80.007	19.995	103.372	19.989	3.977	0.389
94.500	122.623	80.007	19.994	103.372	19.989	3.952	0.390
95.000	122.847	80.007	19.994	103.372	19.995	3.611	0.380
95.500	123.025	80.005	19.993	103.372	19.991	3.860	0.399
96.000	123.195	80.006	19.993	103.373	19.989	3.973	0.375
96.501	123.389	80.004	19.994	103.374	19.991	3.827	0.356
97.001	123.630	80.004	19.995	103.378	19.990	3.910	0.400
97.501	123.814	80.007	19.994	103.379	19.993	3.714	0.430
98.000	124.039	80.007	19.995	103.379	19.993	3.734	0.417
98.500	124.206	80.006	19.995	103.379	19.988	4.019	0.401
99.000	124.406	80.006	19.994	103.378	19.989	3.987	0.379
99.500	124.568	80.005	19.995	103.374	19.991	3.864	0.365
100.000	124.795	80.004	19.995	103.374	19.992	3.808	0.376
100.500	124.991	80.007	19.995	103.380	19.992	3.802	0.406
101.000	125.172	80.006	19.995	103.388	19.991	3.877	0.400
101.500	125.380	80.007	19.994	103.396	19.989	3.992	0.382
102.000	125.609	80.004	19.995	103.403	19.992	3.786	0.413
102.500	125.810	80.008	19.994	103.411	19.991	3.817	0.434
103.001	126.029	80.005	19.994	103.415	19.991	3.826	0.425
103.501	126.195	80.007	19.994	103.415	19.990	3.924	0.402
104.000	126.433	80.005	19.995	103.415	19.991	3.828	0.395
104.500	126.651	80.006	19.995	103.417	19.990	3.944	0.430
105.000	126.872	80.006	19.995	103.420	19.991	3.823	0.447
105.500	127.061	80.006	19.994	103.415	19.990	3.949	0.424
106.000	127.266	80.004	19.995	103.409	19.995	3.584	0.402
106.500	127.460	80.005	19.995	103.402	19.990	3.887	0.396
107.000	127.655	80.005	19.994	103.392	19.992	3.774	0.394
107.500	127.881	80.006	19.994	103.383	19.987	4.130	0.405
108.000	128.126	80.003	19.995	103.384	19.997	3.470	0.446
108.500	128.350	80.005	19.995	103.392	19.988	4.039	0.470
109.000	128.559	80.006	19.995	103.406	19.992	3.767	0.451
109.500	128.789	80.006	19.994	103.416	19.990	3.911	0.436
110.000	128.965	80.006	19.995	103.421	19.994	3.622	0.422
110.500	129.217	80.004	19.995	103.422	19.994	3.678	0.417
111.001	129.386	80.005	19.995	103.421	19.991	3.840	0.425
111.501	129.639	80.007	19.995	103.415	19.992	3.760	0.421
112.000	129.859	80.003	19.995	103.413	19.991	3.875	0.447
112.500	130.078	80.008	19.995	103.413	19.993	3.738	0.455
113.001	130.282	80.005	19.995	103.413	19.994	3.632	0.431
113.501	130.525	80.006	19.995	103.411	19.992	3.787	0.435
114.000	130.737	80.005	19.995	103.415	19.991	3.840	0.451
114.500	130.946	80.004	19.994	103.417	19.989	3.954	0.438
115.000	131.178	80.005	19.994	103.416	19.990	3.925	0.432
115.500	131.381	80.006	19.996	103.408	19.993	3.738	0.438
116.000	131.625	80.007	19.995	103.398	19.988	4.073	0.440
116.500	131.824	80.007	19.994	103.388	19.989	3.964	0.445
117.000	132.101	80.008	19.995	103.385	19.992	3.785	0.460
117.501	132.318	80.006	19.994	103.381	19.992	3.767	0.485
118.001	132.537	80.007	19.994	103.388	19.990	3.891	0.465
118.500	132.806	80.007	19.995	103.397	19.991	3.842	0.462
119.001	133.017	80.009	19.994	103.402	19.989	3.955	0.484
119.501	133.228	80.008	19.994	103.402	19.991	3.837	0.452
120.000	133.523	80.007	19.994	103.406	19.993	3.709	0.464
120.500	133.655	80.005	19.995	103.406	19.990	3.908	0.466
121.000	133.903	80.008	19.995	103.407	19.988	4.048	0.403
121.500	134.155	80.006	19.995	103.406	19.989	4.000	0.440
122.000	134.416	80.006	19.994	103.407	19.988	4.015	0.506
122.500	134.599	80.005	19.994	103.409	19.990	3.933	0.479
123.000	134.849	80.006	19.994	103.411	19.987	4.125	0.439
123.500	135.090	80.005	19.996	103.410	19.989	3.980	0.462
124.000	135.354	80.006	19.994	103.405	19.986	4.154	0.498
124.500	135.563	80.005	19.995	103.400	19.987	4.139	0.489
125.001	135.815	80.005	19.994	103.396	19.989	3.996	0.467
125.501	136.046	80.005	19.994	103.390	19.984	4.290	0.472
126.001	136.290	80.005	19.994	103.384	19.988	4.082	0.479
126.501	136.481	80.006	19.994	103.389	19.987	4.138	0.455
127.001	136.756	80.002	19.994	103.395	19.987	4.088	0.450
127.500	136.968	80.004	19.997	103.398	19.986	4.203	0.477
128.000	137.210	80.005	19.995	103.405	19.988	4.071	0.470
128.500	137.483	80.006	19.996	103.411	19.987	4.102	0.484
129.000	137.692	80.004	19.994	103.412	19.987	4.113	0.499
129.500	137.925	80.003	19.995	103.413	19.991	3.840	0.462
130.000	138.153	80.004	19.995	103.410	19.991	3.860	0.451
130.500	138.479	80.005	19.995	103.406	19.988	4.028	0.508
131.000	138.667	80.006	19.995	103.404	19.989	3.980	0.534
131.500	138.880	80.005	19.995	103.405	19.987	4.104	0.457
132.000	139.176	80.004	19.995	103.406	19.989	3.982	0.455
132.500	139.404	80.005	19.995	103.380	19.989	4.004	0.517
133.000	139.657	80.004	19.995	103.358	19.992	3.807	0.503
133.500	139.923	80.003	19.995	103.343	19.989	3.965	0.500
134.000	140.144	80.005	19.995	103.332	19.988	4.047	0.503
134.500	140.429	80.005	19.995	103.337	19.992	3.786	0.496
135.000	140.679	80.005	19.995	103.406	19.990	3.912	0.521
135.500	140.829	80.005	19.995	103.450	19.991	3.816	0.468
136.000	141.099	80.006	19.995	103.472	19.992	3.801	0.410
136.500	141.362	80.006	19.996	103.481	19.989	3.985	0.477
137.000	141.591	80.004	19.995	103.475	19.992	3.750	0.512
137.500	141.823	80.007	19.995	103.432	19.988	4.021	0.477
138.000	142.087	80.006	19.994	103.407	19.990	3.917	0.478
138.500	142.324	80.005	19.995	103.397	19.990	3.939	0.498
139.000	142.563	80.005	19.995	103.397	19.991	3.844	0.488
139.500	142.810	80.006	19.995	103.393	19.990	3.917	0.481
140.000	143.043	80.006	19.995	103.391	19.991	3.867	0.483
140.501	143.320	80.006	19.995	103.393	19.988	4.036	0.495
141.001	143.596	80.006	19.995	103.396	19.989	3.993	0.532
141.500	143.787	80.007	19.995	103.396	19.990	3.938	0.510
142.000	144.028	80.006	19.994	103.399	19.989	3.978	0.449
142.500	144.306	80.006	19.995	103.398	19.991	3.832	0.475
143.000	144.585	80.005	19.995	103.396	19.989	3.968	0.538
143.500	144.799	80.007	19.995	103.393	19.986	4.165	0.525
144.000	145.081	80.007	19.995	103.386	19.988	4.037	0.495
144.500	145.341	80.007	19.995	103.379	19.990	3.932	0.518
145.000	145.562	80.007	19.996	103.378	19.988	4.029	0.511
145.500	145.796	80.006	19.995	103.378	19.990	3.894	0.468
146.000	146.100	80.007	19.995	103.377	19.987	4.087	0.497
146.500	146.303	80.007	19.995	103.379	19.988	4.065	0.522
147.000	146.578	80.006	19.994	103.379	19.986	4.210	0.492
147.500	146.792	80.005	19.995	103.376	19.988	4.046	0.483
148.000	147.088	80.006	19.994	103.374	19.986	4.208	0.500
148.500	147.338	80.007	19.995	103.371	19.985	4.234	0.528
149.000	147.548	80.007	19.995	103.368	19.991	3.878	0.503
149.500	147.799	80.007	19.995	103.368	19.987	4.138	0.460
150.000	148.050	80.006	19.995	103.370	19.987	4.101	0.481
150.500	148.327	80.007	19.995	103.376	19.991	3.875	0.515
151.000	148.580	80.005	19.995	103.384	19.990	3.912	0.529
151.500	148.836	80.006	19.994	103.392	19.989	3.983	0.519
152.000	149.068	80.005	19.994	103.398	19.990	3.939	0.498
152.500	149.352	80.006	19.994	103.397	19.987	4.145	0.502
153.000	149.577	80.005	19.994	103.391	19.988	4.039	0.513
153.500	149.859	80.005	19.994	103.383	19.988	4.066	0.508
154.000	150.087	80.005	19.995	103.375	19.988	4.015	0.508
154.500	150.352	80.006	19.994	103.370	19.988	4.028	0.501
155.000	150.624	80.004	19.994	103.369	19.986	4.174	0.515
155.500	150.846	80.007	19.994	103.370	19.987	4.094	0.516
156.000	151.066	80.005	19.994	103.376	19.991	3.877	0.468
156.500	151.326	80.004	19.994	103.377	19.989	3.985	0.461
157.000	151.559	80.005	19.994	103.380	19.987	4.118	0.486
157.500	151.855	80.005	19.994	103.386	19.989	3.981	0.511
158.000	152.099	80.005	19.995	103.393	19.993	3.733	0.535
158.500	152.382	80.004	19.994	103.397	19.985	4.218	0.533
159.000	152.610	80.005	19.994	103.399	19.987	4.134	0.519
159.500	152.890	80.004	19.994	103.399	19.991	3.854	0.510
160.000	153.117	80.004	19.995	103.392	19.991	3.843	0.508
160.500	153.380	80.004	19.995	103.384	19.991	3.867	0.498
161.000	153.583	80.005	19.996	103.376	19.990	3.941	0.478
161.500	153.869	80.003	19.995	103.373	19.992	3.784	0.478
162.000	154.108	80.005	19.993	103.371	19.987	4.099	0.507
162.500	154.346	80.005	19.994	103.371	19.987	4.107	0.501
163.000	154.606	80.005	19.995	103.368	19.988	4.068	0.487
163.500	154.866	80.005	19.994	103.362	19.991	3.855	0.509
164.000	155.134	80.006	19.994	103.359	19.989	4.001	0.524
164.500	155.375	80.005	19.995	103.360	19.988	4.028	0.518
165.000	155.655	80.004	19.994	103.362	19.990	3.897	0.515
165.500	155.872	80.005	19.994	103.365	19.989	3.997	0.509
166.000	156.130	80.004	19.994	103.371	19.991	3.846	0.486
166.500	156.402	80.005	19.995	103.373	19.993	3.735	0.503
167.000	156.640	80.006	19.994	103.373	19.991	3.871	0.520
167.500	156.869	80.006	19.995	103.371	19.992	3.807	0.488
168.000	157.135	80.005	19.994	103.371	19.988	4.051	0.481
168.500	157.397	80.004	19.995	103.371	19.989	3.964	0.512
169.000	157.655	80.005	19.996	103.372	19.990	3.882	0.524
169.500	157.905	80.004	19.995	103.377	19.989	3.953	0.514
170.000	158.196	80.007	19.995	103.381	19.988	4.053	0.525
170.500	158.408	80.005	19.995	103.384	19.993	3.681	0.522
171.000	158.647	80.006	19.994	103.383	19.993	3.729	0.477
171.500	158.940	80.005	19.994	103.382	19.992	3.804	0.492
172.000	159.185	80.007	19.995	103.378	19.991	3.819	0.535
172.500	159.449	80.005	19.994	103.374	19.993	3.728	0.523
173.000	159.647	80.005	19.994	103.371	19.993	3.704	0.486
173.500	159.934	80.006	19.995	103.371	19.996	3.507	0.474
174.000	160.228	80.006	19.995	103.371	19.989	3.986	0.533
174.500	160.437	80.005	19.995	103.371	19.990	3.945	0.542
175.000	160.667	80.008	19.995	103.371	19.992	3.778	0.471
175.500	160.980	80.006	19.995	103.370	19.992	3.780	0.490
176.000	161.234	80.005	19.994	103.371	19.990	3.938	0.555
176.500	161.454	80.006	19.994	103.370	19.991	3.827	0.521
177.000	161.742	80.006	19.995	103.367	19.992	3.780	0.491
177.500	161.961	80.006	19.994	103.361	19.991	3.831	0.508
178.000	162.200	80.006	19.996	103.356	19.994	3.649	0.482
178.500	162.451	80.006	19.995	103.352	19.990	3.910	0.474
179.000	162.650	80.006	19.996	103.348	19.989	3.970	0.470
179.500	162.942	80.005	19.994	103.343	19.991	3.848	0.471
180.000	163.181	80.006	19.994	103.341	19.992	3.786	0.511
180.500	163.421	80.003	19.993	103.340	19.989	4.008	0.504
181.000	163.734	80.005	19.995	103.343	19.991	3.833	0.515
181.500	163.967	80.004	19.996	103.347	19.990	3.937	0.550
182.000	164.234	80.005	19.996	103.354	19.993	3.727	0.523
182.500	164.458	80.004	19.996	103.362	19.990	3.906	0.495
183.000	164.744	80.005	19.996	103.367	19.993	3.747	0.501
183.500	164.969	80.006	19.994	103.367	19.990	3.929	0.511
184.000	165.232	80.005	19.995	103.360	19.989	3.955	0.499
184.500	165.520	80.004	19.994	103.354	19.989	4.004	0.519
185.000	165.755	80.004	19.995	103.346	19.991	3.826	0.537
185.500	165.990	80.004	19.993	103.341	19.991	3.835	0.497
186.000	166.287	80.005	19.994	103.338	19.990	3.938	0.501
186.500	166.517	80.004	19.995	103.342	19.992	3.754	0.529
187.000	166.778	80.004	19.995	103.347	19.995	3.603	0.509
187.500	167.014	80.006	19.995	103.354	19.992	3.765	0.494
188.000	167.283	80.006	19.996	103.360	19.993	3.736	0.501
188.500	167.544	80.006	19.995	103.363	19.994	3.627	0.518
189.000	167.733	80.005	19.995	103.367	19.993	3.700	0.490
189.500	168.032	80.005	19.994	103.369	19.993	3.727	0.469
190.000	168.241	80.004	19.995	103.369	19.995	3.574	0.498
190.500	168.498	80.006	19.995	103.369	19.993	3.685	0.487
191.000	168.722	80.005	19.996	103.370	19.993	3.723	0.473
191.500	169.029	80.005	19.996	103.369	19.994	3.631	0.506
192.000	169.292	80.005	19.997	103.367	19.996	3.527	0.551
192.500	169.512	80.005	19.996	103.360	19.997	3.461	0.527
193.000	169.773	80.004	19.995	103.358	19.995	3.577	0.482
193.500	170.007	80.006	19.995	103.357	19.997	3.466	0.488
194.000	170.273	80.007	19.994	103.354	19.994	3.618	0.497
194.500	170.506	80.007	19.995	103.356	19.996	3.514	0.499
195.000	170.735	80.006	19.994	103.358	19.994	3.680	0.481
195.500	170.992	80.005	19.994	103.359	19.994	3.669	0.474
196.000	171.255	80.005	19.995	103.359	19.995	3.570	0.503
196.500	171.461	80.006	19.994	103.358	19.994	3.619	0.494
197.000	171.757	80.006	19.994	103.352	19.994	3.634	0.485
197.500	171.990	80.006	19.994	103.349	19.994	3.652	0.515
198.000	172.257	80.006	19.994	103.348	19.991	3.840	0.515
198.500	172.479	80.007	19.994	103.349	19.992	3.772	0.495
199.000	172.727	80.004	19.995	103.350	19.993	3.688	0.480
199.500	172.963	80.007	19.994	103.354	19.993	3.708	0.477
200.000	173.214	80.006	19.995	103.355	19.991	3.818	0.486
200.500	173.509	80.006	19.994	103.353	19.994	3.672	0.517
201.000	173.757	80.006	19.995	103.351	19.991	3.821	0.545
201.500	173.996	80.007	19.995	103.351	19.994	3.661	0.515
202.000	174.216	80.007	19.995	103.350	19.994	3.666	0.473
202.500	174.474	80.006	19.995	103.352	19.993	3.699	0.469
203.000	174.736	80.005	19.993	103.351	19.994	3.623	0.499
203.500	174.973	80.007	19.993	103.350	19.992	3.774	0.509
204.000	175.240	80.007	19.995	103.346	19.992	3.752	0.502
204.501	175.477	80.006	19.995	103.345	19.993	3.745	0.504
205.000	175.715	80.005	19.995	103.345	19.994	3.672	0.490
205.500	175.934	80.006	19.996	103.347	19.994	3.643	0.466
206.000	176.188	80.005	19.995	103.350	19.994	3.613	0.465
206.500	176.441	80.006	19.994	103.351	19.996	3.541	0.490
207.000	176.740	80.005	19.995	103.349	19.993	3.694	0.530
207.500	176.964	80.005	19.995	103.345	19.997	3.477	0.537
208.000	177.202	80.005	19.996	103.343	19.994	3.648	0.492
208.500	177.478	80.004	19.995	103.339	19.996	3.531	0.488
209.000	177.732	80.004	19.995	103.339	19.995	3.606	0.522
209.500	177.927	80.006	19.995	103.339	19.992	3.804	0.489
210.000	178.182	80.005	19.995	103.338	19.995	3.595	0.449
210.500	178.435	80.007	19.995	103.337	19.994	3.673	0.479
211.000	178.692	80.005	19.995	103.336	19.994	3.653	0.509
211.500	178.937	80.006	19.995	103.333	19.993	3.712	0.506
212.000	179.159	80.007	19.995	103.333	19.992	3.785	0.485
212.500	179.374	80.005	19.996	103.333	19.996	3.526	0.452
213.000	179.649	80.009	19.994	103.333	19.995	3.608	0.463
213.500	179.911	80.006	19.995	103.332	19.995	3.602	0.513
214.000	180.139	80.005	19.994	103.332	19.994	3.653	0.513
214.501	180.398	80.007	19.994	103.330	19.991	3.821	0.489
215.000	180.614	80.007	19.995	103.330	19.991	3.834	0.481
215.500	180.870	80.006	19.995	103.330	19.993	3.730	0.473
216.000	181.109	80.007	19.995	103.331	19.992	3.783	0.484
216.500	181.380	80.007	19.994	103.331	19.993	3.712	0.503
217.000	181.636	80.006	19.995	103.332	19.997	3.440	0.518
217.500	181.874	80.007	19.994	103.332	19.995	3.564	0.511
218.000	182.144	80.007	19.996	103.331	19.995	3.573	0.501
218.500	182.381	80.007	19.995	103.331	19.993	3.724	0.507
219.000	182.614	80.008	19.993	103.331	19.994	3.668	0.488
219.500	182.874	80.007	19.995	103.329	19.993	3.682	0.482
220.000	183.136	80.008	19.995	103.327	19.997	3.479	0.508
220.500	183.355	80.006	19.995	103.325	19.994	3.653	0.501
221.000	183.588	80.007	19.995	103.325	19.993	3.712	0.466
221.500	183.805	80.008	19.995	103.325	19.994	3.637	0.451
222.000	184.079	80.007	19.994	103.326	19.994	3.670	0.470
222.500	184.330	80.008	19.995	103.328	19.991	3.841	0.508
223.000	184.568	80.009	19.995	103.330	19.999	3.340	0.507
223.500	184.795	80.007	19.995	103.330	19.993	3.686	0.477
224.000	185.082	80.009	19.994	103.330	19.993	3.692	0.489
224.500	185.314	80.009	19.996	103.330	19.992	3.794	0.517
225.000	185.546	80.008	19.995	103.330	19.990	3.881	0.492
225.500	185.815	80.009	19.994	103.329	19.992	3.785	0.483
226.000	186.043	80.008	19.995	103.330	19.991	3.825	0.499
226.500	186.307	80.010	19.995	103.329	19.992	3.794	0.494
227.000	186.530	80.008	19.995	103.330	19.991	3.876	0.489
227.500	186.784	80.009	19.995	103.329	19.990	3.925	0.482
228.000	187.035	80.007	19.995	103.329	19.990	3.888	0.491
228.500	187.297	80.008	19.994	103.327	19.990	3.894	0.509
229.000	187.517	80.009	19.995	103.326	19.990	3.928	0.497
229.500	187.801	80.007	19.995	103.325	19.991	3.832	0.494
230.000	188.012	80.009	19.995	103.325	19.992	3.801	0.500
230.500	188.227	80.009	19.994	103.326	19.990	3.923	0.460
231.000	188.457	80.006	19.995	103.328	19.994	3.648	0.436
231.500	188.738	80.007	19.995	103.330	19.991	3.839	0.478
232.000	188.963	80.006	19.996	103.331	19.994	3.677	0.508
232.500	189.202	80.007	19.994	103.331	19.993	3.726	0.485
233.000	189.468	80.007	19.996	103.330	19.993	3.712	0.484
233.500	189.695	80.006	19.995	103.330	19.991	3.857	0.499
234.000	189.920	80.006	19.995	103.329	19.991	3.823	0.473
234.500	190.216	80.005	19.996	103.333	19.992	3.774	0.487
235.000	190.402	80.005	19.995	103.335	19.991	3.870	0.501
235.500	190.638	80.006	19.995	103.337	19.991	3.817	0.452
236.000	190.935	80.004	19.996	103.337	19.992	3.765	0.477
236.500	191.171	80.006	19.996	103.337	19.994	3.659	0.533
237.000	191.394	80.006	19.995	103.333	19.993	3.725	0.496
237.500	191.654	80.006	19.995	103.331	19.994	3.637	0.471
238.000	191.843	80.004	19.996	103.329	19.993	3.730	0.466
238.500	192.073	80.004	19.995	103.328	19.991	3.834	0.434
239.000	192.341	80.004	19.995	103.328	19.992	3.765	0.458
239.500	192.548	80.006	19.995	103.327	19.989	3.989	0.487
240.000	192.832	80.003	19.995	103.327	19.990	3.934	0.483
240.500	193.047	80.006	19.996	103.328	19.988	4.023	0.495
241.000	193.318	80.005	19.996	103.331	19.990	3.899	0.492
241.500	193.508	80.005	19.994	103.331	19.990	3.932	0.474
242.000	193.813	80.005	19.996	103.331	19.991	3.850	0.478
242.500	194.037	80.005	19.996	103.332	19.990	3.923	0.512
243.000	194.228	80.005	19.996	103.331	19.993	3.719	0.472
243.500	194.481	80.006	19.996	103.329	19.990	3.908	0.430
244.000	194.724	80.005	19.994	103.329	19.987	4.112	0.470
244.500	194.952	80.004	19.995	103.329	19.989	3.994	0.484
245.000	195.227	80.006	19.995	103.330	19.987	4.125	0.487
245.500	195.472	80.006	19.995	103.330	19.986	4.168	0.511
246.000	195.696	80.005	19.995	103.331	19.987	4.081	0.495
246.500	195.923	80.005	19.994	103.332	19.986	4.152	0.460
247.000	196.206	80.005	19.994	103.331	19.990	3.913	0.481
247.500	196.459	80.005	19.995	103.331	19.991	3.839	0.523
248.000	196.675	80.006	19.995	103.331	19.989	3.988	0.502
248.500	196.913	80.006	19.994	103.332	19.988	4.050	0.461
249.000	197.155	80.005	19.994	103.332	19.988	4.045	0.467
249.500	197.427	80.005	19.995	103.333	19.990	3.936	0.497
250.000	197.686	80.006	19.995	103.334	19.991	3.832	0.523
250.500	197.894	80.005	19.994	103.331	19.989	4.003	0.499
251.000	198.147	80.005	19.993	103.327	19.984	4.320	0.463
251.500	198.377	80.006	19.994	103.327	19.991	3.855	0.472
252.000	198.637	80.004	19.995	103.327	19.988	4.074	0.487
252.500	198.901	80.006	19.994	103.327	19.991	3.868	0.507
253.000	199.124	80.006	19.994	103.330	19.990	3.941	0.506
253.500	199.375	80.005	19.994	103.331	19.990	3.919	0.481
254.000	199.591	80.005	19.994	103.332	19.992	3.752	0.470
254.500	199.845	80.005	19.994	103.332	19.988	4.025	0.469
255.000	200.099	80.006	19.994	103.329	19.990	3.916	0.489
255.500	200.330	80.004	19.995	103.323	19.987	4.091	0.496
256.000	200.582	80.005	19.994	103.321	19.988	4.029	0.484
256.500	200.848	80.005	19.994	103.319	19.986	4.209	0.501
257.000	201.059	80.006	19.994	103.316	19.988	4.049	0.497
257.500	201.317	80.005	19.994	103.314	19.989	3.949	0.473
258.000	201.525	80.005	19.994	103.316	19.989	3.965	0.467
258.500	201.790	80.006	19.994	103.319	19.989	4.001	0.470
259.000	202.037	80.006	19.994	103.320	19.989	3.983	0.493
259.500	202.249	80.006	19.993	103.321	19.988	4.078	0.485
260.000	202.536	80.006	19.994	103.322	19.990	3.943	0.479
260.500	202.751	80.005	19.994	103.325	19.992	3.779	0.500
261.000	203.002	80.005	19.995	103.325	19.990	3.894	0.484
261.500	203.245	80.005	19.994	103.322	19.988	4.018	0.481
262.000	203.512	80.005	19.995	103.321	19.990	3.916	0.502
262.500	203.771	80.004	19.994	103.322	19.987	4.136	0.518
263.000	203.957	80.005	19.995	103.323	19.991	3.850	0.485
263.500	204.251	80.006	19.995	103.325	19.990	3.890	0.462
264.000	204.490	80.006	19.995	103.326	19.989	3.969	0.506
264.500	204.709	80.006	19.994	103.328	19.987	4.104	0.496
265.000	204.959	80.005	19.994	103.330	19.996	3.506	0.463
265.500	205.218	80.006	19.994	103.331	19.991	3.821	0.489
266.000	205.463	80.004	19.994	103.332	19.991	3.854	0.507
266.500	205.696	80.005	19.995	103.336	19.992	3.788	0.491
267.000	205.981	80.004	19.994	103.337	19.989	4.001	0.498
267.500	206.207	80.005	19.993	103.337	19.993	3.723	0.515
268.000	206.456	80.004	19.994	103.337	19.991	3.837	0.493
268.500	206.708	80.003	19.995	103.337	19.991	3.843	0.488
269.000	206.976	80.005	19.995	103.335	19.992	3.752	0.511
269.500	207.231	80.004	19.995	103.335	19.988	4.043	0.522
270.000	207.450	80.004	19.995	103.336	19.988	4.080	0.499
270.500	207.690	80.004	19.995	103.337	19.993	3.706	0.466
271.000	207.975	80.004	19.996	103.337	19.991	3.816	0.491
271.500	208.228	80.005	19.996	103.339	19.994	3.655	0.532
272.000	208.444	80.005	19.995	103.339	19.992	3.803	0.504
272.500	208.713	80.004	19.994	103.339	19.993	3.715	0.477
273.000	208.939	80.005	19.995	103.338	19.991	3.815	0.490
273.500	209.194	80.005	19.994	103.339	19.994	3.677	0.488
274.000	209.429	80.004	19.994	103.337	19.992	3.768	0.485
274.500	209.688	80.005	19.995	103.336	19.992	3.771	0.492
275.000	209.932	80.005	19.995	103.336	19.991	3.831	0.498
275.500	210.154	80.006	19.995	103.336	19.995	3.608	0.484
276.000	210.431	80.005	19.994	103.335	19.991	3.824	0.483
276.500	210.671	80.005	19.994	103.334	19.992	3.773	0.508
277.000	210.897	80.005	19.994	103.334	19.995	3.577	0.491
277.500	211.176	80.005	19.995	103.333	19.994	3.637	0.486
278.000	211.447	80.006	19.994	103.332	19.992	3.788	0.527
278.500	211.665	80.007	19.994	103.331	19.992	3.806	0.519
279.000	211.915	80.006	19.994	103.330	19.993	3.690	0.479
279.500	212.182	80.006	19.994	103.330	19.993	3.697	0.493
280.001	212.403	80.007	19.994	103.330	19.991	3.853	0.503
280.500	212.667	80.007	19.994	103.331	19.995	3.577	0.486
281.000	212.911	80.007	19.994	103.331	19.991	3.879	0.496
281.500	213.166	80.007	19.993	103.331	19.991	3.840	0.504
282.000	213.424	80.007	19.994	103.331	19.989	3.962	0.506
282.500	213.603	80.007	19.994	103.331	19.993	3.739	0.475
283.000	213.866	80.006	19.994	103.330	19.995	3.558	0.439
283.500	214.148	80.007	19.994	103.329	19.992	3.791	0.493
284.000	214.368	80.007	19.995	103.325	19.991	3.877	0.524
284.500	214.584	80.008	19.993	103.321	19.992	3.804	0.469
285.000	214.897	80.007	19.993	103.319	19.992	3.812	0.482
285.500	215.133	80.008	19.994	103.318	19.992	3.810	0.539
286.000	215.368	80.007	19.994	103.317	19.990	3.896	0.511
286.500	215.634	80.007	19.994	103.320	19.993	3.719	0.486
287.000	215.909	80.007	19.993	103.321	19.988	4.063	0.521
287.500	216.111	80.008	19.994	103.320	19.990	3.923	0.509
288.000	216.379	80.007	19.995	103.320	19.991	3.861	0.473
288.500	216.606	80.008	19.994	103.321	19.991	3.826	0.483
289.000	216.887	80.007	19.994	103.320	19.991	3.854	0.502
289.500	217.111	80.007	19.995	103.322	19.989	4.012	0.506
290.000	217.365	80.007	19.994	103.324	19.991	3.837	0.492
290.500	217.599	80.007	19.993	103.323	19.988	4.036	0.483
291.000	217.886	80.007	19.995	103.319	19.988	4.052	0.504
291.500	218.114	80.005	19.994	103.319	19.988	4.016	0.518
292.000	218.391	80.006	19.994	103.316	19.988	4.039	0.510
292.500	218.563	80.006	19.994	103.311	19.990	3.914	0.477
293.000	218.842	80.007	19.994	103.309	19.993	3.717	0.450
293.500	219.094	80.006	19.994	103.316	19.991	3.853	0.491
294.000	219.335	80.007	19.995	103.317	19.989	3.962	0.513
294.500	219.570	80.005	19.994	103.319	19.992	3.755	0.485
295.000	219.819	80.005	19.995	103.324	19.988	4.033	0.480
295.500	220.054	80.006	19.995	103.327	19.991	3.870	0.484
296.000	220.328	80.006	19.994	103.327	19.990	3.908	0.496
296.500	220.577	80.008	19.995	103.325	19.988	4.077	0.516
297.000	220.806	80.008	19.995	103.327	19.989	4.006	0.501
297.500	221.061	80.007	19.995	103.327	19.992	3.806	0.481
298.000	221.321	80.007	19.995	103.328	19.992	3.801	0.500
298.500	221.565	80.006	19.995	103.328	19.991	3.877	0.509
299.000	221.817	80.006	19.994	103.330	19.990	3.932	0.500
299.500	222.062	80.006	19.995	103.330	19.991	3.837	0.497
300.000	222.306	80.007	19.996	103.331	19.989	4.008	0.493
300.500	222.541	80.007	19.995	103.329	19.990	3.887	0.483
301.000	222.780	80.006	19.995	103.328	19.989	3.967	0.476
301.500	223.057	80.006	19.994	103.327	19.990	3.891	0.495
302.000	223.277	80.008	19.994	103.325	19.989	4.002	0.507
302.500	223.535	80.008	19.995	103.322	19.990	3.922	0.488
303.000	223.752	80.008	19.995	103.323	19.992	3.803	0.476
303.500	224.038	80.008	19.996	103.322	19.993	3.721	0.489
304.000	224.289	80.006	19.995	103.316	19.992	3.788	0.520
304.500	224.536	80.008	19.995	103.314	19.992	3.771	0.518
305.000	224.790	80.009	19.997	103.310	19.991	3.833	0.500
305.500	225.025	80.009	19.995	103.307	19.991	3.847	0.495
306.000	225.287	80.008	19.996	103.309	19.992	3.756	0.493
306.500	225.540	80.008	19.995	103.316	19.994	3.676	0.506
307.000	225.767	80.009	19.994	103.317	19.990	3.918	0.497
307.500	226.038	80.008	19.994	103.317	19.991	3.875	0.489
308.000	226.284	80.008	19.995	103.318	19.993	3.744	0.507
308.500	226.538	80.008	19.996	103.318	19.990	3.887	0.508
309.000	226.789	80.008	19.995	103.318	19.990	3.885	0.503
309.500	227.018	80.009	19.994	103.318	19.989	3.964	0.493
310.000	227.251	80.009	19.994	103.318	19.991	3.829	0.471
310.500	227.467	80.009	19.994	103.314	19.990	3.931	0.455
311.000	227.735	80.007	19.994	103.307	19.992	3.758	0.466
311.500	228.040	80.007	19.995	103.301	19.990	3.911	0.529
312.000	228.264	80.007	19.995	103.298	19.994	3.633	0.551
312.500	228.498	80.008	19.995	103.304	19.990	3.884	0.493
313.000	228.788	80.007	19.994	103.311	19.989	3.966	0.491
313.500	229.041	80.006	19.994	103.317	19.989	3.995	0.534
314.000	229.286	80.007	19.994	103.324	19.990	3.916	0.520
314.500	229.559	80.007	19.994	103.327	19.989	3.965	0.508
315.000	229.809	80.006	19.994	103.323	19.989	3.996	0.520
315.500	230.037	80.006	19.995	103.316	19.983	4.391	0.500
316.000	230.271	80.005	19.995	103.313	19.984	4.299	0.470
316.500	230.604	80.006	19.994	103.306	19.986	4.206	0.514
317.000	230.797	80.005	19.994	103.303	19.987	4.131	0.547
317.500	231.043	80.005	19.995	103.303	19.989	3.964	0.483
318.000	231.288	80.005	19.996	103.303	19.987	4.139	0.465
318.500	231.560	80.004	19.995	103.301	19.987	4.110	0.504
319.000	231.852	80.005	19.995	103.303	19.987	4.128	0.541
319.500	232.035	80.005	19.995	103.301	19.986	4.153	0.520
320.000	232.288	80.005	19.995	103.299	19.986	4.162	0.456
320.500	232.553	80.006	19.995	103.302	19.989	3.977	0.477
321.000	232.793	80.004	19.995	103.303	19.990	3.928	0.512
321.500	233.039	80.004	19.995	103.304	19.982	4.421	0.495
322.000	233.282	80.006	19.995	103.309	19.985	4.245	0.487
322.500	233.557	80.005	19.995	103.310	19.988	4.025	0.503
323.000	233.777	80.005	19.995	103.307	19.983	4.355	0.507
323.501	234.050	80.006	19.995	103.305	19.989	3.952	0.494
324.000	234.269	80.004	19.994	103.302	19.981	4.531	0.493
324.500	234.542	80.005	19.995	103.296	19.982	4.449	0.492
325.000	234.798	80.004	19.994	103.295	19.982	4.426	0.511
325.500	235.066	80.004	19.994	103.294	19.981	4.511	0.526
326.000	235.277	80.005	19.996	103.294	19.986	4.156	0.502
326.500	235.520	80.004	19.995	103.295	19.987	4.116	0.467
327.000	235.805	80.004	19.995	103.295	19.988	4.052	0.491
327.500	236.026	80.003	19.995	103.296	19.984	4.291	0.517
328.000	236.237	80.003	19.994	103.297	19.984	4.347	0.469
328.500	236.507	80.003	19.996	103.302	19.982	4.418	0.456
329.000	236.730	80.004	19.995	103.305	19.984	4.314	0.487
329.500	236.971	80.004	19.996	103.306	19.984	4.289	0.479
330.000	237.241	80.004	19.995	103.305	19.987	4.140	0.488
330.500	237.481	80.004	19.996	103.304	19.988	4.032	0.510
331.000	237.784	80.004	19.995	103.300	19.985	4.223	0.526
331.500	237.982	80.004	19.996	103.301	19.988	4.051	0.522
332.001	238.263	80.003	19.995	103.308	19.986	4.177	0.490
332.501	238.528	80.004	19.995	103.317	19.985	4.230	0.513
333.000	238.770	80.005	19.995	103.324	19.984	4.330	0.526
333.500	239.027	80.005	19.995	103.331	19.987	4.144	0.503
334.000	239.258	80.004	19.994	103.332	19.990	3.918	0.494
334.500	239.534	80.004	19.995	103.332	19.987	4.115	0.498
335.000	239.746	80.005	19.996	103.331	19.987	4.080	0.497
335.500	239.986	80.006	19.995	103.332	19.989	4.004	0.470
336.000	240.238	80.005	19.995	103.331	19.986	4.206	0.472
336.500	240.444	80.004	19.996	103.332	19.986	4.155	0.475
337.000	240.730	80.005	19.995	103.332	19.983	4.408	0.475
337.500	240.965	80.004	19.996	103.331	19.992	3.780	0.507
338.000	241.262	80.003	19.994	103.329	19.989	4.009	0.526
338.500	241.486	80.004	19.994	103.325	19.983	4.395	0.526
339.000	241.757	80.005	19.995	103.324	19.986	4.186	0.508
339.500	241.927	80.003	19.994	103.325	19.986	4.182	0.468
340.001	242.236	80.006	19.995	103.326	19.985	4.248	0.460
340.500	242.465	80.005	19.995	103.327	19.989	3.998	0.508
341.000	242.741	80.005	19.994	103.328	19.987	4.089	0.522
341.500	243.023	80.005	19.994	103.322	19.986	4.198	0.532
342.000	243.220	80.006	19.994	103.315	19.984	4.311	0.518
342.500	243.503	80.004	19.994	103.309	19.985	4.273	0.479
343.000	243.787	80.006	19.994	103.304	19.985	4.271	0.523
343.500	244.024	80.005	19.994	103.303	19.989	3.997	0.544
344.000	244.234	80.005	19.993	103.307	19.986	4.184	0.484
344.500	244.495	80.005	19.995	103.307	19.988	4.076	0.460
345.000	244.757	80.004	19.994	103.307	19.988	4.029	0.497
345.500	244.972	80.005	19.994	103.306	19.982	4.424	0.499
346.000	245.259	80.005	19.995	103.305	19.989	3.998	0.490
346.500	245.502	80.005	19.994	103.306	19.988	4.036	0.516
347.000	245.753	80.005	19.995	103.305	19.990	3.922	0.512
347.501	246.007	80.005	19.994	103.302	19.990	3.925	0.500
348.000	246.223	80.006	19.995	103.302	19.992	3.758	0.488
