Repository: ulfsri/fsri_materials_database

# Materials and Products Database

## 01_Data

Raw data generated from each apparatus are included here in plain-text format. The data is organized first by material, next by the short name of test apparatus used, and where applicable additional filtering by test settings.

### material.json

Each material directory contains a json file of the same name as the material. This file links the data stored in the repository as well as data and graphs produced by the accompanying scripts (__02_Scripts__) to the respective landing page for the material on the front-end website.

File: 01_Data/Pine_Lap_Siding_Paint/MCC/Pine_Lap_Siding_Paint_MCC_30K_min_211122_R3.txt (part 2 of 4)
T Correction Coefficients:	0	1.024463	0
Time Shift (s):	14
*
Time (s)	Temperature (C)	N2 flow rate (cc/min)	O2 flow rate (cc/min)	Flow Rate (cc/min)	Oxygen (%)	HRR (W/g)	Heating rate (C/s)
348.500	246.528	80.005	19.995	103.302	19.984	4.308	0.495
349.000	246.727	80.004	19.995	103.301	19.985	4.253	0.512
349.500	247.001	80.006	19.993	103.300	19.989	3.960	0.489
350.000	247.236	80.003	19.994	103.300	19.987	4.142	0.491
350.500	247.506	80.005	19.995	103.300	19.979	4.630	0.507
351.000	247.762	80.004	19.995	103.296	19.982	4.440	0.516
351.500	247.956	80.004	19.995	103.293	19.983	4.388	0.488
352.000	248.225	80.006	19.995	103.292	19.984	4.313	0.457
352.500	248.483	80.005	19.995	103.297	19.980	4.575	0.495
353.000	248.755	80.005	19.994	103.299	19.983	4.369	0.528
353.500	249.004	80.005	19.994	103.299	19.989	3.998	0.525
354.000	249.245	80.004	19.994	103.301	19.982	4.466	0.506
354.500	249.533	80.004	19.995	103.301	19.988	4.065	0.510
355.000	249.779	80.005	19.995	103.297	19.983	4.391	0.531
355.500	250.073	80.006	19.994	103.295	19.983	4.369	0.537
356.000	250.327	80.004	19.994	103.296	19.984	4.304	0.544
356.500	250.581	80.005	19.994	103.295	19.986	4.154	0.528
357.000	250.832	80.004	19.995	103.295	19.988	4.069	0.507
357.500	251.091	80.005	19.994	103.294	19.983	4.391	0.508
358.000	251.264	80.005	19.994	103.293	19.979	4.644	0.471
358.500	251.636	80.006	19.995	103.292	19.985	4.265	0.488
359.000	251.771	80.004	19.994	103.292	19.983	4.362	0.526
359.500	252.095	80.006	19.994	103.293	19.983	4.347	0.483
360.000	252.307	80.006	19.994	103.293	19.984	4.338	0.498
360.500	252.719	80.006	19.995	103.293	19.983	4.382	0.580
361.000	252.936	80.004	19.995	103.293	19.978	4.688	0.626
361.500	252.983	80.005	19.995	103.292	19.978	4.682	0.446
362.000	253.223	80.005	19.995	103.292	19.983	4.362	0.275
362.500	253.333	80.006	19.994	103.291	19.983	4.351	0.319
363.000	253.918	80.005	19.994	103.291	19.979	4.675	0.523
363.500	254.286	80.006	19.993	103.290	19.983	4.391	0.824
364.000	254.195	80.006	19.994	103.289	19.981	4.533	0.615
364.500	254.319	80.006	19.993	103.289	19.984	4.331	0.155
365.000	254.564	80.007	19.995	103.289	19.979	4.646	0.201
365.500	254.849	80.007	19.995	103.290	19.980	4.608	0.450
366.000	255.092	80.008	19.994	103.291	19.978	4.683	0.529
366.500	255.296	80.005	19.994	103.292	19.985	4.219	0.487
367.000	255.553	80.007	19.995	103.286	19.978	4.683	0.454
367.500	256.020	80.007	19.995	103.283	19.983	4.401	0.592
368.000	256.280	80.007	19.994	103.283	19.983	4.362	0.725
368.500	256.593	80.008	19.995	103.282	19.980	4.557	0.650
369.000	256.720	80.007	19.994	103.282	19.984	4.313	0.507
369.500	256.977	80.006	19.995	103.287	19.985	4.242	0.412
370.000	257.223	80.007	19.994	103.291	19.980	4.561	0.443
370.500	257.575	80.007	19.995	103.290	19.979	4.644	0.551
371.000	257.804	80.007	19.995	103.290	19.980	4.557	0.590
371.500	258.031	80.007	19.994	103.289	19.981	4.526	0.518
372.000	258.186	80.005	19.994	103.289	19.983	4.389	0.419
372.500	258.540	80.006	19.995	103.289	19.982	4.473	0.445
373.000	258.660	80.007	19.994	103.285	19.985	4.277	0.491
373.500	258.951	80.005	19.994	103.282	19.985	4.238	0.442
374.000	259.282	80.007	19.993	103.282	19.982	4.435	0.517
374.500	259.434	80.005	19.995	103.281	19.982	4.479	0.552
375.000	259.765	80.006	19.994	103.282	19.980	4.599	0.483
375.500	259.964	80.006	19.994	103.285	19.981	4.491	0.506
376.000	260.165	80.006	19.994	103.288	19.980	4.568	0.465
376.500	260.422	80.006	19.994	103.291	19.981	4.504	0.429
377.000	260.703	80.005	19.993	103.295	19.978	4.739	0.498
377.500	260.884	80.006	19.993	103.297	19.982	4.451	0.500
378.000	261.177	80.005	19.994	103.299	19.978	4.701	0.468
378.500	261.392	80.006	19.994	103.300	19.980	4.606	0.491
379.000	261.617	80.005	19.993	103.298	19.977	4.777	0.474
379.500	261.882	80.005	19.994	103.295	19.981	4.517	0.465
380.000	262.088	80.006	19.992	103.292	19.982	4.464	0.480
380.500	262.332	80.006	19.995	103.292	19.983	4.377	0.460
381.000	262.601	80.005	19.993	103.291	19.984	4.304	0.482
381.500	262.847	80.006	19.994	103.291	19.983	4.393	0.514
382.000	263.105	80.006	19.994	103.292	19.983	4.349	0.510
382.500	263.336	80.007	19.994	103.293	19.980	4.568	0.496
383.000	263.557	80.007	19.994	103.293	19.980	4.557	0.470
383.500	263.817	80.006	19.995	103.294	19.982	4.431	0.467
384.000	264.054	80.005	19.995	103.295	19.982	4.444	0.489
384.500	264.298	80.005	19.993	103.295	19.982	4.428	0.489
385.000	264.531	80.007	19.994	103.295	19.985	4.253	0.479
385.500	264.788	80.007	19.994	103.294	19.982	4.439	0.483
386.000	265.014	80.007	19.994	103.293	19.983	4.391	0.487
386.500	265.277	80.007	19.994	103.292	19.984	4.287	0.486
387.000	265.498	80.007	19.994	103.292	19.980	4.608	0.486
387.501	265.754	80.007	19.994	103.292	19.981	4.500	0.481
388.000	265.961	80.008	19.994	103.292	19.983	4.404	0.470
388.500	266.213	80.006	19.994	103.293	19.978	4.680	0.461
389.000	266.420	80.008	19.995	103.294	19.984	4.324	0.459
389.500	266.680	80.006	19.994	103.294	19.984	4.327	0.463
390.000	266.903	80.007	19.994	103.294	19.983	4.395	0.475
390.500	267.199	80.006	19.994	103.294	19.984	4.320	0.501
391.000	267.441	80.008	19.993	103.293	19.980	4.602	0.529
391.500	267.667	80.010	19.996	103.290	19.981	4.493	0.503
392.000	267.902	80.009	19.994	103.290	19.984	4.289	0.465
392.500	268.146	80.006	19.994	103.289	19.979	4.673	0.470
393.000	268.369	80.006	19.994	103.287	19.983	4.391	0.473
393.500	268.618	80.007	19.993	103.287	19.985	4.217	0.469
394.000	268.879	80.007	19.995	103.290	19.982	4.479	0.491
394.500	269.126	80.007	19.994	103.289	19.981	4.532	0.509
395.000	269.335	80.007	19.994	103.290	19.982	4.453	0.482
395.500	269.593	80.007	19.995	103.291	19.984	4.304	0.462
396.000	269.858	80.005	19.994	103.291	19.978	4.699	0.495
396.500	270.079	80.007	19.994	103.291	19.983	4.386	0.504
397.000	270.318	80.005	19.994	103.292	19.983	4.387	0.473
397.500	270.593	80.006	19.995	103.292	19.982	4.438	0.488
398.000	270.830	80.006	19.994	103.291	19.986	4.196	0.513
398.500	271.087	80.006	19.994	103.290	19.982	4.477	0.503
399.000	271.331	80.006	19.995	103.287	19.978	4.704	0.497
399.500	271.598	80.007	19.996	103.284	19.980	4.564	0.506
400.000	271.799	80.006	19.995	103.283	19.982	4.451	0.489
400.500	272.068	80.003	19.995	103.286	19.985	4.273	0.468
401.000	272.318	80.004	19.994	103.287	19.985	4.225	0.494
401.500	272.527	80.005	19.995	103.290	19.981	4.531	0.489
402.000	272.750	80.005	19.995	103.293	19.981	4.544	0.446
402.500	272.988	80.006	19.995	103.293	19.981	4.535	0.447
403.000	273.247	80.005	19.996	103.292	19.984	4.325	0.479
403.500	273.475	80.007	19.995	103.292	19.980	4.562	0.492
404.000	273.711	80.004	19.994	103.293	19.984	4.287	0.476
404.500	273.950	80.006	19.995	103.293	19.984	4.346	0.469
405.000	274.211	80.004	19.995	103.294	19.980	4.591	0.487
405.500	274.442	80.005	19.994	103.294	19.980	4.555	0.496
406.000	274.661	80.005	19.994	103.294	19.982	4.415	0.471
406.500	274.918	80.005	19.994	103.293	19.984	4.286	0.463
407.000	275.152	80.004	19.995	103.293	19.985	4.267	0.484
407.500	275.381	80.004	19.995	103.291	19.979	4.622	0.477
408.000	275.596	80.005	19.995	103.288	19.983	4.398	0.454
408.500	275.867	80.005	19.994	103.288	19.982	4.449	0.465
409.000	276.084	80.005	19.995	103.288	19.978	4.693	0.487
409.500	276.313	80.005	19.995	103.285	19.980	4.611	0.467
410.000	276.567	80.005	19.994	103.287	19.981	4.528	0.465
410.500	276.815	80.006	19.996	103.289	19.978	4.732	0.493
411.000	277.054	80.007	19.995	103.289	19.979	4.624	0.494
411.500	277.311	80.004	19.995	103.287	19.980	4.568	0.491
412.000	277.532	80.006	19.995	103.287	19.979	4.619	0.487
412.500	277.791	80.005	19.995	103.286	19.977	4.768	0.479
413.000	278.043	80.005	19.995	103.286	19.978	4.697	0.495
413.500	278.272	80.004	19.995	103.286	19.979	4.666	0.495
414.000	278.498	80.006	19.994	103.286	19.982	4.468	0.468
414.500	278.742	80.005	19.995	103.287	19.982	4.475	0.463
415.000	279.004	80.004	19.996	103.289	19.979	4.648	0.488
415.500	279.237	80.004	19.995	103.289	19.982	4.419	0.500
416.000	279.509	80.006	19.994	103.289	19.984	4.340	0.500
416.500	279.741	80.005	19.994	103.291	19.978	4.693	0.505
417.000	279.989	80.005	19.994	103.290	19.981	4.544	0.492
417.500	280.224	80.004	19.994	103.290	19.980	4.604	0.481
418.000	280.449	80.005	19.996	103.287	19.981	4.522	0.471
418.500	280.687	80.005	19.997	103.287	19.978	4.704	0.462
419.000	280.948	80.005	19.995	103.288	19.977	4.774	0.481
419.500	281.194	80.006	19.995	103.289	19.974	4.954	0.503
420.000	281.460	80.005	19.996	103.289	19.975	4.903	0.509
420.500	281.690	80.005	19.996	103.290	19.980	4.582	0.504
421.000	281.891	80.005	19.995	103.290	19.976	4.863	0.464
421.500	282.203	80.005	19.994	103.289	19.976	4.813	0.472
422.000	282.431	80.005	19.996	103.289	19.980	4.609	0.526
422.500	282.702	80.005	19.996	103.290	19.978	4.701	0.520
423.000	282.889	80.006	19.996	103.291	19.974	4.952	0.479
423.500	283.157	80.005	19.996	103.291	19.980	4.553	0.457
424.000	283.423	80.005	19.996	103.291	19.979	4.670	0.494
424.500	283.656	80.003	19.995	103.291	19.978	4.730	0.516
425.000	283.925	80.005	19.995	103.291	19.979	4.657	0.500
425.500	284.156	80.005	19.996	103.291	19.980	4.564	0.501
426.000	284.418	80.005	19.996	103.291	19.982	4.424	0.497
426.500	284.635	80.004	19.995	103.292	19.979	4.675	0.486
427.000	284.908	80.005	19.995	103.292	19.980	4.555	0.485
427.500	285.150	80.004	19.996	103.291	19.982	4.431	0.502
428.000	285.401	80.006	19.997	103.291	19.981	4.535	0.504
428.500	285.629	80.006	19.997	103.291	19.978	4.704	0.486
429.000	285.908	80.004	19.997	103.291	19.978	4.721	0.493
429.500	286.142	80.006	19.997	103.291	19.980	4.599	0.509
430.000	286.383	80.005	19.997	103.291	19.977	4.784	0.494
430.500	286.659	80.005	19.996	103.291	19.980	4.581	0.497
431.000	286.912	80.004	19.995	103.289	19.976	4.843	0.523
431.500	287.166	80.004	19.996	103.287	19.974	4.988	0.517
432.000	287.385	80.005	19.996	103.287	19.975	4.927	0.490
432.500	287.668	80.003	19.996	103.287	19.978	4.697	0.488
433.000	287.900	80.003	19.996	103.287	19.978	4.714	0.509
433.500	288.143	80.004	19.995	103.289	19.977	4.746	0.495
434.000	288.412	80.005	19.995	103.290	19.975	4.894	0.494
434.500	288.667	80.005	19.996	103.290	19.977	4.794	0.518
435.000	288.903	80.006	19.994	103.290	19.977	4.774	0.507
435.500	289.156	80.004	19.995	103.291	19.976	4.850	0.490
436.000	289.409	80.003	19.995	103.291	19.977	4.759	0.498
436.500	289.641	80.004	19.995	103.291	19.978	4.739	0.496
437.000	289.901	80.005	19.995	103.292	19.979	4.670	0.488
437.500	290.184	80.004	19.995	103.291	19.974	4.972	0.517
438.000	290.436	80.005	19.996	103.291	19.976	4.839	0.539
438.500	290.693	80.005	19.994	103.292	19.976	4.871	0.522
439.000	290.943	80.004	19.994	103.292	19.977	4.786	0.508
439.500	291.171	80.005	19.995	103.292	19.980	4.598	0.493
440.000	291.432	80.005	19.995	103.292	19.977	4.762	0.483
440.500	291.679	80.005	19.994	103.291	19.977	4.806	0.499
441.000	291.950	80.004	19.995	103.291	19.976	4.837	0.513
441.500	292.214	80.005	19.994	103.291	19.975	4.913	0.526
442.000	292.433	80.005	19.994	103.291	19.978	4.724	0.509
442.500	292.711	80.004	19.994	103.291	19.976	4.860	0.490
443.000	292.955	80.005	19.994	103.293	19.975	4.920	0.509
443.500	293.221	80.006	19.994	103.293	19.975	4.886	0.516
444.000	293.421	80.006	19.993	103.293	19.979	4.626	0.488
444.500	293.696	80.006	19.995	103.293	19.977	4.782	0.471
445.000	293.978	80.006	19.994	103.294	19.974	5.005	0.516
445.500	294.183	80.006	19.994	103.293	19.975	4.928	0.522
446.000	294.448	80.006	19.993	103.292	19.972	5.136	0.479
446.500	294.766	80.005	19.994	103.290	19.976	4.848	0.527
447.000	294.994	80.006	19.994	103.290	19.976	4.863	0.564
447.500	295.262	80.006	19.994	103.290	19.977	4.786	0.521
448.000	295.511	80.007	19.994	103.291	19.978	4.694	0.506
448.500	295.739	80.007	19.993	103.292	19.976	4.872	0.497
449.000	296.017	80.007	19.994	103.287	19.977	4.754	0.491
449.500	296.253	80.007	19.993	103.282	19.974	4.947	0.510
450.000	296.515	80.006	19.994	103.282	19.978	4.714	0.506
450.500	296.766	80.006	19.993	103.282	19.976	4.823	0.505
451.000	297.020	80.007	19.994	103.283	19.975	4.890	0.509
451.500	297.296	80.007	19.995	103.287	19.975	4.907	0.518
452.000	297.529	80.006	19.996	103.289	19.976	4.834	0.520
452.500	297.818	80.008	19.994	103.286	19.977	4.792	0.515
453.000	298.087	80.006	19.994	103.281	19.975	4.945	0.540
453.500	298.329	80.007	19.995	103.278	19.976	4.850	0.535
454.000	298.603	80.005	19.994	103.280	19.975	4.942	0.514
454.500	298.827	80.006	19.994	103.279	19.974	5.011	0.507
455.000	299.113	80.006	19.994	103.282	19.977	4.778	0.504
455.500	299.347	80.004	19.994	103.285	19.979	4.654	0.515
456.000	299.584	80.006	19.994	103.288	19.974	4.998	0.495
456.500	299.861	80.004	19.994	103.290	19.976	4.875	0.493
457.000	300.120	80.004	19.994	103.293	19.972	5.121	0.526
457.500	300.331	80.006	19.995	103.293	19.976	4.835	0.503
458.000	300.616	80.005	19.995	103.294	19.977	4.808	0.483
458.500	300.877	80.005	19.995	103.294	19.979	4.614	0.520
459.000	301.150	80.005	19.994	103.294	19.979	4.653	0.540
459.500	301.415	80.005	19.994	103.294	19.977	4.784	0.536
460.000	301.656	80.005	19.994	103.295	19.978	4.742	0.522
460.500	301.909	80.005	19.993	103.295	19.976	4.878	0.500
461.000	302.148	80.006	19.996	103.295	19.978	4.683	0.493
461.500	302.437	80.006	19.994	103.295	19.975	4.940	0.510
462.000	302.652	80.005	19.995	103.295	19.972	5.082	0.516
462.500	302.918	80.005	19.994	103.294	19.979	4.678	0.493
463.000	303.184	80.005	19.994	103.294	19.976	4.873	0.506
463.500	303.476	80.005	19.993	103.295	19.976	4.841	0.545
464.000	303.742	80.005	19.994	103.296	19.977	4.772	0.558
464.500	303.972	80.004	19.995	103.300	19.978	4.695	0.527
465.000	304.231	80.004	19.994	103.303	19.977	4.777	0.493
465.500	304.446	80.005	19.994	103.302	19.974	4.952	0.482
466.000	304.741	80.006	19.995	103.300	19.971	5.198	0.492
466.500	305.001	80.005	19.994	103.298	19.974	5.008	0.533
467.000	305.287	80.005	19.994	103.293	19.975	4.923	0.550
467.500	305.536	80.006	19.994	103.287	19.973	5.072	0.540
468.000	305.795	80.007	19.994	103.285	19.972	5.136	0.522
468.500	306.066	80.007	19.994	103.284	19.972	5.129	0.519
469.000	306.324	80.007	19.993	103.278	19.974	4.963	0.529
469.500	306.571	80.008	19.994	103.274	19.972	5.141	0.517
470.000	306.831	80.007	19.994	103.273	19.970	5.255	0.506
470.500	307.080	80.007	19.994	103.272	19.972	5.101	0.508
471.000	307.341	80.006	19.994	103.270	19.971	5.202	0.509
471.500	307.595	80.008	19.994	103.273	19.970	5.275	0.512
472.000	307.887	80.007	19.995	103.272	19.973	5.050	0.531
472.501	308.164	80.008	19.995	103.274	19.971	5.186	0.558
473.001	308.397	80.007	19.994	103.277	19.971	5.183	0.540
473.500	308.642	80.007	19.995	103.281	19.970	5.252	0.494
474.000	308.909	80.008	19.994	103.284	19.966	5.532	0.495
474.500	309.150	80.007	19.994	103.289	19.967	5.461	0.509
475.000	309.436	80.008	19.994	103.291	19.968	5.407	0.517
475.500	309.670	80.008	19.994	103.291	19.969	5.330	0.524
476.000	309.946	80.008	19.994	103.291	19.967	5.432	0.515
476.500	310.203	80.008	19.994	103.289	19.969	5.308	0.522
477.000	310.459	80.008	19.993	103.287	19.969	5.321	0.523
477.500	310.744	80.008	19.994	103.288	19.970	5.256	0.527
478.000	311.002	80.009	19.995	103.288	19.964	5.627	0.542
478.500	311.245	80.008	19.994	103.288	19.967	5.421	0.522
479.000	311.499	80.007	19.993	103.290	19.971	5.181	0.499
479.500	311.770	80.007	19.992	103.291	19.966	5.510	0.511
480.000	312.074	80.007	19.993	103.290	19.966	5.495	0.550
480.500	312.256	80.006	19.994	103.285	19.967	5.435	0.530
481.000	312.551	80.006	19.995	103.282	19.964	5.619	0.481
481.500	312.823	80.007	19.994	103.278	19.965	5.550	0.522
482.000	313.064	80.006	19.993	103.277	19.965	5.594	0.540
482.500	313.341	80.006	19.994	103.277	19.965	5.612	0.515
483.000	313.599	80.005	19.994	103.278	19.965	5.563	0.527
483.500	313.899	80.004	19.994	103.278	19.963	5.682	0.547
484.000	314.094	80.005	19.994	103.280	19.965	5.563	0.526
484.500	314.375	80.005	19.995	103.280	19.965	5.591	0.485
485.000	314.610	80.006	19.995	103.281	19.961	5.858	0.496
485.500	314.866	80.005	19.994	103.284	19.960	5.915	0.504
486.000	315.117	80.004	19.995	103.281	19.963	5.724	0.499
486.500	315.374	80.005	19.994	103.281	19.966	5.531	0.508
487.000	315.612	80.004	19.994	103.281	19.959	5.959	0.502
487.500	315.885	80.005	19.996	103.280	19.961	5.879	0.503
488.000	316.160	80.006	19.995	103.281	19.962	5.757	0.530
488.500	316.431	80.005	19.994	103.285	19.958	6.030	0.547
489.000	316.650	80.006	19.995	103.282	19.963	5.733	0.518
489.500	316.918	80.005	19.995	103.280	19.959	5.967	0.489
490.000	317.167	80.005	19.994	103.279	19.960	5.932	0.502
490.500	317.425	80.004	19.995	103.274	19.958	6.052	0.512
491.000	317.728	80.006	19.996	103.269	19.956	6.172	0.534
491.500	317.941	80.006	19.995	103.266	19.955	6.236	0.538
492.000	318.187	80.004	19.995	103.267	19.955	6.247	0.488
492.500	318.461	80.004	19.994	103.267	19.956	6.201	0.489
493.000	318.742	80.005	19.996	103.274	19.957	6.137	0.538
493.500	318.947	80.005	19.996	103.280	19.951	6.516	0.521
494.000	319.208	80.004	19.995	103.288	19.953	6.348	0.476
494.501	319.433	80.005	19.995	103.289	19.953	6.348	0.476
495.001	319.713	80.004	19.996	103.287	19.954	6.294	0.495
495.500	319.964	80.007	19.995	103.286	19.954	6.294	0.518
496.000	320.210	80.004	19.995	103.285	19.956	6.186	0.514
496.500	320.462	80.006	19.995	103.286	19.951	6.539	0.498
497.000	320.723	80.005	19.994	103.286	19.952	6.479	0.506
497.500	320.985	80.005	19.995	103.289	19.956	6.174	0.518
498.001	321.257	80.006	19.996	103.290	19.952	6.472	0.528
498.501	321.508	80.006	19.995	103.291	19.951	6.503	0.529
499.001	321.780	80.005	19.994	103.293	19.950	6.602	0.523
499.501	322.025	80.004	19.995	103.295	19.948	6.709	0.520
500.001	322.305	80.005	19.995	103.297	19.949	6.678	0.521
500.501	322.535	80.006	19.995	103.302	19.951	6.498	0.517
501.001	322.774	80.006	19.995	103.303	19.945	6.893	0.489
501.501	323.068	80.007	19.995	103.300	19.950	6.585	0.501
502.001	323.283	80.006	19.995	103.299	19.948	6.727	0.521
502.501	323.557	80.006	19.995	103.298	19.948	6.740	0.499
503.001	323.784	80.007	19.994	103.294	19.944	6.958	0.495
503.500	324.066	80.005	19.994	103.293	19.946	6.829	0.505
504.000	324.312	80.005	19.995	103.293	19.946	6.815	0.519
504.500	324.528	80.006	19.993	103.293	19.943	7.063	0.495
505.000	324.852	80.004	19.994	103.293	19.940	7.218	0.501
505.500	325.054	80.005	19.994	103.293	19.943	7.040	0.533
506.000	325.266	80.004	19.994	103.292	19.939	7.317	0.470
506.500	325.517	80.006	19.995	103.292	19.943	7.040	0.438
507.000	325.796	80.005	19.995	103.291	19.939	7.321	0.496
507.501	326.052	80.006	19.995	103.290	19.939	7.293	0.532
508.001	326.323	80.006	19.995	103.290	19.941	7.197	0.531
508.502	326.553	80.005	19.995	103.290	19.942	7.146	0.514
509.001	326.782	80.006	19.994	103.290	19.937	7.463	0.480
509.500	327.052	80.004	19.995	103.285	19.937	7.459	0.479
510.000	327.292	80.005	19.995	103.279	19.937	7.448	0.505
510.500	327.544	80.005	19.994	103.273	19.938	7.402	0.502
511.000	327.799	80.005	19.994	103.266	19.937	7.418	0.499
511.500	328.030	80.006	19.995	103.263	19.936	7.487	0.496
512.000	328.287	80.005	19.994	103.264	19.937	7.447	0.487
512.500	328.554	80.005	19.996	103.266	19.934	7.637	0.506
513.000	328.796	80.005	19.995	103.266	19.941	7.200	0.516
513.501	329.018	80.003	19.994	103.266	19.935	7.568	0.487
514.000	329.282	80.005	19.996	103.266	19.934	7.677	0.475
514.500	329.537	80.003	19.995	103.269	19.929	7.972	0.502
515.000	329.760	80.003	19.994	103.274	19.935	7.567	0.498
515.500	330.045	80.004	19.996	103.281	19.932	7.800	0.493
516.000	330.294	80.004	19.995	103.287	19.930	7.948	0.521
516.500	330.524	80.003	19.994	103.292	19.928	8.037	0.507
517.000	330.749	80.003	19.996	103.293	19.930	7.945	0.468
517.500	331.016	80.005	19.995	103.293	19.929	7.963	0.474
518.000	331.265	80.004	19.995	103.293	19.929	7.960	0.504
518.500	331.476	80.003	19.994	103.292	19.930	7.882	0.488
519.001	331.747	80.004	19.995	103.293	19.929	7.980	0.471
519.500	331.969	80.004	19.996	103.293	19.927	8.090	0.487
520.000	332.254	80.002	19.995	103.293	19.929	7.950	0.500
520.500	332.496	80.003	19.995	103.293	19.926	8.197	0.517
521.000	332.771	80.004	19.995	103.292	19.929	7.999	0.522
521.500	333.031	80.005	19.995	103.288	19.927	8.083	0.526
522.000	333.259	80.003	19.995	103.283	19.926	8.201	0.512
522.501	333.495	80.003	19.996	103.276	19.925	8.265	0.476
523.000	333.743	80.005	19.996	103.272	19.927	8.142	0.474
523.500	334.000	80.004	19.995	103.266	19.923	8.400	0.494
524.000	334.259	80.003	19.996	103.262	19.922	8.449	0.510
524.500	334.521	80.004	19.996	103.260	19.920	8.571	0.518
525.000	334.730	80.004	19.995	103.262	19.922	8.460	0.496
525.500	335.040	80.004	19.995	103.266	19.925	8.275	0.495
526.000	335.259	80.004	19.994	103.271	19.926	8.193	0.524
526.500	335.519	80.003	19.996	103.279	19.922	8.454	0.504
527.000	335.794	80.006	19.995	103.285	19.922	8.462	0.507
527.500	336.003	80.005	19.995	103.287	19.924	8.310	0.510
528.000	336.227	80.005	19.996	103.287	19.919	8.652	0.459
528.500	336.508	80.005	19.994	103.285	19.922	8.437	0.469
529.000	336.760	80.004	19.995	103.278	19.920	8.553	0.518
529.500	336.971	80.005	19.994	103.272	19.922	8.426	0.498
530.000	337.236	80.005	19.994	103.269	19.921	8.528	0.470
530.500	337.460	80.005	19.994	103.265	19.922	8.444	0.483
531.000	337.711	80.006	19.995	103.269	19.919	8.674	0.482
531.500	337.937	80.006	19.995	103.276	19.922	8.443	0.476
532.000	338.192	80.007	19.994	103.283	19.917	8.811	0.479
532.500	338.448	80.006	19.994	103.286	19.919	8.645	0.496
533.000	338.707	80.005	19.994	103.286	19.917	8.796	0.513
533.500	338.953	80.004	19.993	103.284	19.918	8.700	0.510
534.000	339.196	80.007	19.995	103.277	19.919	8.645	0.497
534.500	339.442	80.007	19.993	103.270	19.919	8.643	0.489
535.000	339.689	80.006	19.994	103.266	19.920	8.592	0.491
535.500	339.931	80.006	19.993	103.266	19.918	8.712	0.490
536.000	340.185	80.006	19.994	103.269	19.923	8.390	0.492
536.500	340.404	80.006	19.994	103.274	19.922	8.454	0.485
537.000	340.678	80.006	19.993	103.279	19.918	8.705	0.484
537.500	340.923	80.006	19.993	103.285	19.915	8.928	0.506
538.000	341.128	80.006	19.994	103.285	19.918	8.713	0.484
538.500	341.395	80.007	19.994	103.281	19.916	8.862	0.461
539.000	341.642	80.006	19.995	103.280	19.916	8.822	0.493
539.500	341.896	80.006	19.994	103.276	19.918	8.727	0.507
540.000	342.120	80.006	19.994	103.272	19.918	8.687	0.489
540.500	342.376	80.007	19.994	103.271	19.923	8.406	0.479
541.000	342.631	80.005	19.994	103.272	19.919	8.677	0.496
541.500	342.908	80.006	19.994	103.273	19.921	8.529	0.522
542.000	343.137	80.005	19.994	103.276	19.918	8.684	0.519
542.500	343.361	80.006	19.995	103.277	19.920	8.591	0.479
543.000	343.602	80.005	19.995	103.281	19.919	8.662	0.459
543.500	343.866	80.007	19.994	103.285	19.922	8.462	0.485
544.000	344.068	80.007	19.994	103.283	19.917	8.761	0.485
544.500	344.342	80.006	19.995	103.282	19.917	8.814	0.471
545.000	344.601	80.007	19.994	103.284	19.920	8.607	0.504
545.500	344.827	80.007	19.996	103.282	19.920	8.569	0.509
546.000	345.068	80.005	19.994	103.277	19.918	8.733	0.476
546.500	345.357	80.006	19.994	103.279	19.920	8.614	0.499
547.000	345.579	80.006	19.994	103.282	19.922	8.441	0.521
547.500	345.816	80.006	19.995	103.283	19.920	8.575	0.485
548.000	346.076	80.005	19.995	103.285	19.922	8.479	0.478
548.500	346.333	80.006	19.995	103.290	19.921	8.520	0.507
549.000	346.629	80.006	19.995	103.290	19.920	8.608	0.535
549.500	346.863	80.006	19.994	103.289	19.921	8.500	0.541
550.000	347.075	80.006	19.995	103.286	19.921	8.526	0.488
550.500	347.366	80.005	19.994	103.283	19.921	8.508	0.475
551.000	347.610	80.006	19.995	103.281	19.922	8.459	0.519
551.500	347.854	80.007	19.995	103.276	19.919	8.644	0.511
552.000	348.101	80.007	19.995	103.272	19.922	8.430	0.489
552.500	348.318	80.007	19.994	103.270	19.917	8.792	0.477
553.000	348.584	80.006	19.994	103.266	19.919	8.622	0.474
553.500	348.849	80.007	19.994	103.265	19.922	8.433	0.507
554.000	349.120	80.007	19.994	103.268	19.919	8.633	0.533
554.500	349.372	80.007	19.995	103.272	19.916	8.841	0.529
555.000	349.642	80.006	19.994	103.272	19.919	8.643	0.522
555.500	349.898	80.007	19.995	103.278	19.921	8.527	0.524
556.000	350.146	80.007	19.994	103.280	19.919	8.627	0.515
556.500	350.453	80.007	19.994	103.282	19.921	8.522	0.530
557.000	350.650	80.007	19.995	103.283	19.921	8.532	0.530
557.500	350.916	80.007	19.995	103.283	19.927	8.102	0.483
558.000	351.161	80.008	19.995	103.279	19.916	8.859	0.487
558.500	351.420	80.006	19.994	103.274	19.925	8.271	0.507
559.000	351.688	80.008	19.994	103.272	19.927	8.137	0.516
559.501	351.998	80.008	19.994	103.267	19.920	8.552	0.553
560.000	352.188	80.007	19.995	103.269	19.923	8.403	0.539
560.500	352.427	80.008	19.995	103.269	19.920	8.559	0.465
561.000	352.742	80.006	19.994	103.268	19.917	8.758	0.491
561.500	352.999	80.007	19.994	103.269	19.920	8.593	0.562
562.000	353.255	80.008	19.994	103.273	19.920	8.562	0.542
562.500	353.533	80.006	19.994	103.274	19.920	8.573	0.524
563.000	353.786	80.008	19.994	103.274	19.922	8.446	0.533
563.500	354.031	80.007	19.995	103.273	19.918	8.706	0.514
564.000	354.320	80.008	19.995	103.271	19.918	8.697	0.516
564.500	354.545	80.007	19.993	103.269	19.923	8.363	0.524
565.000	354.799	80.008	19.995	103.270	19.922	8.463	0.497
565.500	355.057	80.006	19.995	103.274	19.925	8.239	0.495
566.000	355.313	80.006	19.995	103.282	19.921	8.532	0.513
566.500	355.590	80.005	19.995	103.286	19.922	8.476	0.524
567.000	355.847	80.005	19.994	103.288	19.921	8.512	0.533
567.500	356.108	80.005	19.994	103.286	19.925	8.231	0.526
568.000	356.358	80.005	19.994	103.282	19.922	8.429	0.515
568.500	356.615	80.006	19.994	103.278	19.925	8.249	0.509
569.000	356.901	80.005	19.994	103.275	19.922	8.433	0.525
569.500	357.098	80.005	19.996	103.274	19.921	8.507	0.513
570.000	357.421	80.005	19.994	103.276	19.921	8.494	0.502
570.500	357.668	80.006	19.995	103.280	19.922	8.453	0.544
571.000	357.922	80.005	19.993	103.281	19.927	8.084	0.535
571.500	358.190	80.006	19.994	103.277	19.924	8.344	0.512
572.000	358.449	80.005	19.994	103.277	19.923	8.388	0.525
572.500	358.677	80.006	19.995	103.271	19.925	8.245	0.507
573.000	358.956	80.006	19.995	103.268	19.925	8.250	0.497
573.500	359.237	80.005	19.994	103.269	19.922	8.474	0.533
574.000	359.484	80.006	19.994	103.272	19.923	8.370	0.543
574.500	359.726	80.006	19.995	103.270	19.922	8.424	0.508
575.000	359.983	80.005	19.993	103.274	19.924	8.334	0.494
575.500	360.211	80.005	19.995	103.277	19.923	8.382	0.492
576.000	360.485	80.007	19.995	103.279	19.921	8.534	0.493
576.500	360.762	80.007	19.995	103.279	19.924	8.345	0.527
577.000	361.045	80.007	19.994	103.280	19.924	8.287	0.556
577.500	361.321	80.004	19.994	103.282	19.925	8.271	0.559
578.000	361.546	80.005	19.994	103.278	19.926	8.158	0.530
578.500	361.816	80.006	19.995	103.274	19.926	8.209	0.498
579.000	362.088	80.006	19.994	103.272	19.927	8.116	0.519
579.500	362.312	80.006	19.995	103.270	19.921	8.498	0.519
580.000	362.577	80.005	19.995	103.267	19.925	8.249	0.492
580.500	362.851	80.004	19.994	103.267	19.922	8.459	0.514
581.000	363.114	80.005	19.995	103.265	19.922	8.468	0.538
581.500	363.386	80.006	19.994	103.268	19.923	8.393	0.536
582.000	363.605	80.006	19.994	103.272	19.922	8.435	0.513
582.500	363.851	80.007	19.995	103.274	19.928	8.069	0.478
583.000	364.147	80.006	19.995	103.277	19.925	8.228	0.503
583.500	364.363	80.006	19.996	103.282	19.926	8.206	0.527
584.000	364.678	80.005	19.994	103.283	19.924	8.344	0.522
584.500	364.974	80.006	19.995	103.280	19.923	8.395	0.571
585.000	365.193	80.006	19.995	103.279	19.922	8.441	0.563
585.500	365.486	80.004	19.994	103.274	19.925	8.233	0.513
586.000	365.760	80.004	19.993	103.267	19.918	8.699	0.539
586.500	365.979	80.005	19.994	103.264	19.919	8.645	0.530
587.000	366.211	80.005	19.994	103.262	19.923	8.374	0.472
587.500	366.457	80.004	19.995	103.265	19.926	8.213	0.464
588.000	366.710	80.006	19.995	103.266	19.920	8.614	0.489
588.500	366.964	80.006	19.995	103.266	19.920	8.579	0.503
589.000	367.280	80.005	19.994	103.265	19.921	8.514	0.539
589.500	367.502	80.004	19.994	103.264	19.920	8.588	0.554
590.000	367.778	80.004	19.995	103.264	19.918	8.697	0.518
590.500	368.020	80.005	19.995	103.266	19.920	8.605	0.508
591.000	368.309	80.005	19.995	103.267	19.921	8.487	0.524
591.500	368.591	80.005	19.996	103.272	19.919	8.624	0.551
592.000	368.833	80.004	19.994	103.276	19.919	8.626	0.548
592.500	369.151	80.005	19.994	103.272	19.921	8.486	0.542
593.000	369.375	80.005	19.995	103.268	19.920	8.601	0.551
593.500	369.646	80.004	19.994	103.268	19.918	8.700	0.519
594.000	369.915	80.002	19.994	103.262	19.920	8.605	0.517
594.500	370.140	80.005	19.994	103.257	19.918	8.692	0.517
595.000	370.404	80.004	19.994	103.255	19.916	8.827	0.491
595.500	370.641	80.004	19.995	103.256	19.916	8.821	0.495
596.000	370.954	80.004	19.995	103.255	19.912	9.105	0.526
596.500	371.216	80.006	19.995	103.256	19.917	8.759	0.562
597.000	371.478	80.006	19.994	103.257	19.916	8.824	0.550
597.500	371.731	80.004	19.995	103.258	19.917	8.774	0.519
598.000	372.015	80.004	19.995	103.262	19.917	8.797	0.526
598.500	372.208	80.004	19.995	103.270	19.913	9.036	0.508
599.000	372.482	80.005	19.995	103.276	19.913	9.038	0.472
599.500	372.804	80.005	19.994	103.281	19.912	9.143	0.531
600.000	373.023	80.004	19.995	103.280	19.911	9.156	0.569
600.500	373.296	80.005	19.995	103.276	19.913	9.047	0.516
601.000	373.552	80.005	19.994	103.270	19.913	9.056	0.511
601.500	373.812	80.005	19.994	103.264	19.910	9.247	0.523
602.000	374.070	80.004	19.995	103.264	19.912	9.131	0.517
602.500	374.304	80.004	19.994	103.268	19.912	9.098	0.505
603.001	374.561	80.005	19.995	103.268	19.907	9.450	0.491
603.501	374.823	80.004	19.996	103.270	19.909	9.328	0.505
604.000	375.121	80.004	19.995	103.272	19.906	9.536	0.540
604.500	375.363	80.005	19.995	103.266	19.906	9.501	0.551
605.000	375.584	80.005	19.994	103.261	19.902	9.749	0.501
605.500	375.884	80.004	19.994	103.260	19.901	9.838	0.491
606.000	376.141	80.005	19.995	103.256	19.905	9.572	0.539
606.500	376.390	80.005	19.995	103.253	19.902	9.801	0.532
607.000	376.642	80.005	19.994	103.252	19.903	9.709	0.503
607.500	376.945	80.004	19.996	103.250	19.903	9.731	0.528
608.000	377.209	80.005	19.994	103.251	19.902	9.775	0.561
608.500	377.428	80.004	19.996	103.251	19.896	10.191	0.525
609.000	377.716	80.005	19.995	103.251	19.898	10.058	0.495
609.500	377.942	80.004	19.995	103.252	19.897	10.114	0.511
610.000	378.219	80.006	19.995	103.253	19.895	10.245	0.508
610.500	378.464	80.006	19.996	103.253	19.894	10.311	0.513
611.000	378.743	80.007	19.995	103.254	19.896	10.213	0.523
611.500	378.965	80.006	19.995	103.254	19.896	10.155	0.512
612.000	379.273	80.006	19.995	103.254	19.893	10.349	0.516
612.500	379.485	80.006	19.995	103.254	19.894	10.328	0.525
613.000	379.744	80.006	19.994	103.258	19.890	10.590	0.495
613.500	379.986	80.006	19.995	103.262	19.890	10.587	0.486
614.000	380.251	80.006	19.995	103.264	19.890	10.581	0.504
614.500	380.529	80.007	19.995	103.270	19.889	10.680	0.525
615.000	380.788	80.004	19.995	103.270	19.886	10.865	0.540
615.500	381.026	80.005	19.996	103.270	19.884	11.010	0.517
616.000	381.327	80.004	19.995	103.268	19.882	11.143	0.518
616.500	381.509	80.005	19.994	103.267	19.884	10.996	0.511
617.000	381.817	80.005	19.995	103.261	19.883	11.040	0.486
617.500	382.037	80.005	19.995	103.259	19.882	11.083	0.509
618.000	382.279	80.005	19.995	103.257	19.886	10.874	0.495
618.501	382.549	80.004	19.994	103.254	19.881	11.148	0.487
619.001	382.771	80.005	19.996	103.251	19.879	11.312	0.502
619.500	383.060	80.005	19.995	103.250	19.876	11.512	0.502
620.000	383.346	80.007	19.995	103.249	19.877	11.417	0.543
620.500	383.570	80.007	19.996	103.248	19.878	11.357	0.543
621.000	383.865	80.005	19.995	103.248	19.876	11.546	0.514
621.500	384.063	80.005	19.995	103.247	19.874	11.664	0.506
622.000	384.338	80.006	19.996	103.249	19.872	11.756	0.483
622.500	384.576	80.005	19.995	103.250	19.873	11.689	0.493
623.000	384.836	80.006	19.996	103.250	19.871	11.847	0.506
623.500	385.099	80.007	19.996	103.251	19.870	11.931	0.511
624.000	385.338	80.006	19.995	103.256	19.870	11.932	0.512
624.500	385.588	80.006	19.995	103.257	19.867	12.146	0.495
625.000	385.838	80.005	19.995	103.256	19.863	12.360	0.495
625.500	386.090	80.007	19.996	103.257	19.866	12.170	0.501
626.000	386.341	80.006	19.995	103.259	19.866	12.206	0.502
626.500	386.640	80.005	19.995	103.254	19.862	12.460	0.526
627.000	386.864	80.004	19.994	103.254	19.861	12.538	0.537
627.500	387.110	80.005	19.994	103.256	19.863	12.399	0.497
628.000	387.365	80.005	19.994	103.256	19.858	12.702	0.485
628.500	387.579	80.006	19.995	103.254	19.853	13.054	0.485
629.000	387.877	80.006	19.994	103.252	19.858	12.695	0.490
629.500	388.093	80.006	19.995	103.250	19.857	12.803	0.513
630.000	388.383	80.006	19.994	103.247	19.855	12.950	0.510
630.500	388.602	80.006	19.994	103.243	19.857	12.779	0.508
631.000	388.862	80.006	19.995	103.242	19.857	12.791	0.494
631.500	389.110	80.007	19.995	103.245	19.853	13.080	0.493
632.000	389.349	80.007	19.994	103.246	19.850	13.251	0.497
632.500	389.608	80.007	19.995	103.254	19.850	13.255	0.493
633.000	389.883	80.007	19.994	103.263	19.845	13.609	0.516
633.500	390.128	80.006	19.994	103.264	19.846	13.504	0.527
634.000	390.392	80.007	19.994	103.264	19.842	13.769	0.515
634.500	390.651	80.007	19.994	103.265	19.844	13.618	0.516
635.000	390.884	80.007	19.994	103.258	19.840	13.941	0.507
635.500	391.120	80.007	19.994	103.253	19.837	14.088	0.481
636.000	391.384	80.006	19.994	103.250	19.835	14.277	0.485
636.500	391.660	80.007	19.994	103.245	19.838	14.040	0.520
637.000	391.904	80.007	19.995	103.238	19.835	14.240	0.530
637.500	392.136	80.007	19.993	103.233	19.834	14.337	0.498
638.000	392.402	80.007	19.994	103.232	19.834	14.304	0.487
638.500	392.647	80.008	19.994	103.235	19.831	14.504	0.505
639.000	392.905	80.009	19.994	103.242	19.824	14.950	0.507
639.500	393.155	80.009	19.994	103.253	19.830	14.588	0.505
640.000	393.442	80.008	19.994	103.262	19.828	14.718	0.522
640.500	393.664	80.008	19.993	103.269	19.828	14.743	0.523
641.000	393.884	80.008	19.993	103.276	19.825	14.928	0.476
641.500	394.174	80.008	19.994	103.280	19.824	14.977	0.476
642.000	394.390	80.010	19.994	103.275	19.822	15.143	0.508
642.500	394.652	80.008	19.994	103.272	19.821	15.197	0.492
643.000	394.924	80.007	19.993	103.266	19.819	15.319	0.506
643.500	395.174	80.009	19.994	103.259	19.813	15.726	0.528
644.000	395.409	80.006	19.994	103.253	19.815	15.560	0.504
644.500	395.689	80.008	19.994	103.253	19.812	15.793	0.500
645.000	395.948	80.008	19.994	103.253	19.809	15.955	0.527
645.500	396.196	80.008	19.994	103.254	19.813	15.731	0.523
646.000	396.410	80.007	19.995	103.255	19.807	16.093	0.485
646.500	396.697	80.007	19.994	103.256	19.806	16.205	0.481
647.000	396.909	80.007	19.995	103.254	19.805	16.277	0.500
647.500	397.206	80.007	19.993	103.253	19.801	16.527	0.504
648.000	397.418	80.006	19.994	103.251	19.799	16.640	0.509
648.500	397.662	80.006	19.994	103.251	19.801	16.542	0.483
649.000	397.897	80.007	19.995	103.251	19.794	17.014	0.468
649.500	398.183	80.005	19.994	103.252	19.795	16.929	0.500
650.000	398.414	80.005	19.995	103.253	19.797	16.802	0.519
650.500	398.668	80.006	19.995	103.253	19.793	17.075	0.501
651.000	398.888	80.005	19.995	103.254	19.789	17.330	0.480
651.500	399.148	80.004	19.993	103.257	19.789	17.343	0.477
652.000	399.409	80.005	19.994	103.261	19.790	17.259	0.500
652.500	399.641	80.005	19.995	103.262	19.785	17.604	0.507
653.000	399.872	80.005	19.994	103.262	19.785	17.564	0.478
653.500	400.118	80.004	19.994	103.259	19.786	17.521	0.470
654.000	400.365	80.007	19.995	103.257	19.783	17.711	0.485
654.500	400.586	80.005	19.994	103.255	19.778	18.024	0.480
655.000	400.854	80.005	19.995	103.255	19.780	17.925	0.478
655.500	401.111	80.005	19.995	103.255	19.776	18.192	0.507
656.000	401.347	80.006	19.995	103.252	19.778	18.031	0.509
656.500	401.573	80.005	19.995	103.250	19.776	18.193	0.478
657.000	401.820	80.004	19.994	103.248	19.777	18.150	0.468
657.500	402.057	80.005	19.993	103.243	19.772	18.437	0.478
658.000	402.315	80.006	19.994	103.241	19.774	18.342	0.489
658.500	402.584	80.006	19.995	103.247	19.772	18.470	0.511
659.000	402.817	80.005	19.995	103.249	19.771	18.515	0.514
659.500	403.102	80.006	19.995	103.249	19.772	18.454	0.510
660.001	403.314	80.005	19.994	103.253	19.769	18.676	0.507
660.501	403.552	80.005	19.995	103.255	19.766	18.824	0.474
661.000	403.826	80.003	19.993	103.257	19.769	18.639	0.482
661.500	404.049	80.005	19.995	103.258	19.765	18.886	0.504
662.000	404.271	80.007	19.996	103.257	19.764	18.963	0.471
662.500	404.529	80.005	19.995	103.258	19.765	18.888	0.463
663.000	404.787	80.006	19.993	103.259	19.764	18.959	0.498
663.500	405.035	80.006	19.994	103.257	19.763	19.032	0.511
664.000	405.233	80.007	19.994	103.257	19.765	18.939	0.476
664.500	405.496	80.006	19.993	103.261	19.764	18.985	0.453
665.000	405.739	80.005	19.993	103.264	19.760	19.258	0.484
665.500	406.008	80.005	19.994	103.265	19.758	19.382	0.509
666.000	406.248	80.004	19.993	103.266	19.764	19.007	0.510
666.500	406.482	80.006	19.993	103.268	19.762	19.092	0.491
667.000	406.713	80.004	19.992	103.271	19.757	19.474	0.469
667.500	406.967	80.007	19.995	103.270	19.759	19.348	0.475
668.000	407.184	80.006	19.995	103.273	19.759	19.285	0.478
668.500	407.459	80.006	19.994	103.272	19.760	19.239	0.482
669.000	407.734	80.007	19.995	103.271	19.759	19.334	0.521
669.500	407.939	80.006	19.994	103.265	19.755	19.615	0.515
670.000	408.223	80.005	19.993	103.262	19.761	19.173	0.485
670.500	408.440	80.006	19.994	103.256	19.760	19.281	0.495
671.000	408.649	80.006	19.994	103.253	19.753	19.696	0.463
671.500	408.957	80.005	19.995	103.250	19.758	19.359	0.471
672.000	409.206	80.007	19.994	103.249	19.758	19.414	0.537
672.500	409.436	80.005	19.993	103.248	19.754	19.632	0.518
673.000	409.689	80.006	19.995	103.249	19.756	19.513	0.481
673.500	409.972	80.005	19.994	103.250	19.749	20.015	0.509
674.000	410.168	80.007	19.994	103.251	19.760	19.239	0.507
674.500	410.443	80.006	19.994	103.251	19.752	19.770	0.475
675.000	410.692	80.005	19.994	103.252	19.755	19.575	0.498
675.500	410.933	80.006	19.994	103.254	19.759	19.329	0.507
676.000	411.176	80.005	19.994	103.254	19.759	19.345	0.487
676.500	411.422	80.006	19.995	103.254	19.761	19.198	0.486
677.000	411.659	80.005	19.995	103.253	19.758	19.378	0.486
677.500	411.958	80.005	19.993	103.251	19.756	19.509	0.510
678.000	412.181	80.005	19.995	103.247	19.757	19.467	0.529
678.500	412.391	80.006	19.995	103.246	19.758	19.393	0.477
679.000	412.619	80.004	19.995	103.242	19.761	19.184	0.436
679.500	412.908	80.006	19.993	103.239	19.762	19.128	0.478
680.000	413.162	80.004	19.995	103.241	19.765	18.908	0.530
680.500	413.397	80.006	19.995	103.244	19.763	19.079	0.516
681.000	413.625	80.005	19.993	103.245	19.767	18.792	0.476
681.500	413.874	80.005	19.994	103.246	19.763	19.024	0.470
682.000	414.132	80.005	19.995	103.249	19.767	18.783	0.492
682.500	414.386	80.003	19.994	103.248	19.766	18.832	0.509
683.000	414.630	80.006	19.996	103.247	19.766	18.886	0.505
683.500	414.883	80.005	19.995	103.248	19.771	18.517	0.498
684.000	415.121	80.005	19.996	103.251	19.771	18.511	0.494
684.500	415.356	80.005	19.995	103.254	19.775	18.289	0.482
685.000	415.605	80.004	19.995	103.255	19.773	18.421	0.478
685.500	415.843	80.005	19.995	103.255	19.774	18.306	0.486
686.000	416.105	80.004	19.995	103.255	19.769	18.654	0.494
686.500	416.342	80.005	19.994	103.254	19.779	18.009	0.499
687.001	416.557	80.004	19.994	103.251	19.777	18.137	0.476
687.500	416.867	80.005	19.994	103.251	19.777	18.127	0.489
688.000	417.114	80.005	19.995	103.251	19.776	18.182	0.541
688.500	417.362	80.006	19.995	103.251	19.782	17.806	0.526
689.000	417.575	80.004	19.995	103.252	19.788	17.364	0.478
689.500	417.845	80.006	19.994	103.254	19.787	17.458	0.472
690.000	418.130	80.005	19.995	103.255	19.788	17.356	0.519
690.500	418.347	80.006	19.996	103.256	19.788	17.420	0.529
691.000	418.588	80.005	19.995	103.259	19.793	17.087	0.480
691.500	418.864	80.007	19.994	103.260	19.793	17.057	0.487
692.000	419.104	80.006	19.994	103.259	19.795	16.889	0.517
692.500	419.335	80.008	19.995	103.259	19.792	17.108	0.494
693.000	419.589	80.006	19.995	103.260	19.801	16.498	0.478
693.500	419.865	80.007	19.995	103.260	19.803	16.372	0.508
694.000	420.117	80.009	19.996	103.265	19.802	16.425	0.529
694.500	420.377	80.006	19.995	103.273	19.808	16.024	0.520
695.000	420.637	80.007	19.994	103.280	19.808	16.079	0.516
695.500	420.889	80.008	19.994	103.287	19.810	15.914	0.516
696.000	421.135	80.007	19.995	103.292	19.814	15.615	0.505
696.500	421.382	80.007	19.993	103.292	19.809	15.972	0.495
697.000	421.667	80.008	19.995	103.292	19.818	15.348	0.512
