Repository: ulfsri/fsri_materials_database

# Materials and Products Database

## 01_Data

Raw data generated from each apparatus are included here in plain-text format. The data is organized first by material, next by the short name of test apparatus used, and where applicable additional filtering by test settings.

### material.json

Each material directory contains a json file of the same name as the material. This file links the data stored in the repository as well as data and graphs produced by the accompanying scripts (__02_Scripts__) to the respective landing page for the material on the front-end website.

File: 01_Data/Pine_Lap_Siding_Paint/MCC/Pine_Lap_Siding_Paint_MCC_30K_min_211123_R4.txt (part 2 of 4)
T Correction Coefficients:	0	1.024463	0
Time Shift (s):	14
*
Time (s)	Temperature (C)	N2 flow rate (cc/min)	O2 flow rate (cc/min)	Flow Rate (cc/min)	Oxygen (%)	HRR (W/g)	Heating rate (C/s)
346.500	244.195	80.008	19.996	103.283	20.045	-0.700	0.475
347.000	244.442	80.010	19.995	103.283	20.044	-0.612	0.481
347.500	244.692	80.008	19.993	103.282	20.045	-0.704	0.495
348.000	244.916	80.008	19.995	103.283	20.045	-0.648	0.486
348.500	245.185	80.010	19.993	103.283	20.047	-0.842	0.483
349.000	245.466	80.007	19.995	103.281	20.046	-0.724	0.521
349.500	245.644	80.008	19.994	103.279	20.050	-0.997	0.504
350.000	245.960	80.009	19.994	103.279	20.045	-0.657	0.476
350.500	246.223	80.009	19.994	103.281	20.047	-0.820	0.537
351.000	246.415	80.008	19.993	103.282	20.048	-0.866	0.517
351.500	246.698	80.007	19.996	103.285	20.043	-0.543	0.465
352.000	246.959	80.008	19.995	103.286	20.049	-0.934	0.510
352.500	247.220	80.006	19.994	103.287	20.047	-0.818	0.533
353.000	247.469	80.008	19.994	103.288	20.050	-1.055	0.515
353.500	247.694	80.009	19.994	103.288	20.050	-1.005	0.492
354.000	247.957	80.007	19.995	103.287	20.050	-1.022	0.481
354.500	248.211	80.009	19.994	103.287	20.047	-0.810	0.503
355.000	248.457	80.009	19.995	103.285	20.049	-0.981	0.509
355.500	248.720	80.009	19.995	103.283	20.045	-0.649	0.504
356.000	248.967	80.011	19.995	103.282	20.050	-1.038	0.509
356.500	249.222	80.008	19.994	103.282	20.048	-0.902	0.506
357.000	249.479	80.008	19.994	103.281	20.043	-0.516	0.507
357.500	249.746	80.010	19.994	103.283	20.045	-0.674	0.518
358.000	249.968	80.008	19.994	103.281	20.049	-0.977	0.506
358.500	250.249	80.010	19.995	103.280	20.046	-0.750	0.496
359.000	250.529	80.008	19.994	103.280	20.043	-0.528	0.532
359.500	250.775	80.010	19.994	103.279	20.047	-0.786	0.544
360.000	251.034	80.008	19.995	103.273	20.045	-0.674	0.516
360.500	251.270	80.012	19.993	103.271	20.048	-0.900	0.501
361.000	251.517	80.009	19.993	103.271	20.046	-0.734	0.489
361.500	251.771	80.011	19.995	103.268	20.044	-0.638	0.492
362.000	252.013	80.012	19.994	103.268	20.048	-0.900	0.499
362.500	252.290	80.011	19.995	103.272	20.045	-0.653	0.508
363.000	252.516	80.011	19.995	103.274	20.052	-1.158	0.511
363.500	252.795	80.011	19.994	103.276	20.048	-0.859	0.504
364.000	253.040	80.010	19.994	103.279	20.045	-0.713	0.514
364.500	253.274	80.011	19.995	103.281	20.041	-0.415	0.501
365.000	253.526	80.011	19.993	103.281	20.047	-0.797	0.483
365.500	253.768	80.011	19.993	103.280	20.045	-0.691	0.490
366.000	254.058	80.013	19.994	103.275	20.039	-0.275	0.513
366.500	254.292	80.013	19.994	103.269	20.043	-0.569	0.528
367.000	254.518	80.011	19.994	103.262	20.044	-0.591	0.492
367.500	254.797	80.013	19.994	103.259	20.046	-0.767	0.482
368.000	255.006	80.010	19.995	103.255	20.045	-0.696	0.497
368.500	255.287	80.011	19.994	103.253	20.045	-0.651	0.489
369.000	255.529	80.011	19.995	103.255	20.046	-0.734	0.506
369.500	255.741	80.011	19.993	103.258	20.045	-0.696	0.489
370.000	256.000	80.011	19.994	103.262	20.042	-0.475	0.462
370.500	256.281	80.011	19.994	103.269	20.045	-0.693	0.505
371.000	256.445	80.011	19.994	103.276	20.048	-0.872	0.492
371.500	256.727	80.011	19.994	103.282	20.047	-0.797	0.446
372.000	256.996	80.009	19.995	103.284	20.048	-0.910	0.499
372.500	257.248	80.010	19.995	103.282	20.049	-0.979	0.536
373.000	257.522	80.011	19.995	103.280	20.047	-0.788	0.524
373.500	257.746	80.009	19.995	103.279	20.048	-0.893	0.512
374.000	258.005	80.010	19.995	103.279	20.046	-0.724	0.491
374.500	258.260	80.009	19.995	103.279	20.047	-0.837	0.498
375.000	258.518	80.010	19.994	103.282	20.042	-0.498	0.513
375.500	258.763	80.010	19.995	103.284	20.044	-0.614	0.508
376.000	259.032	80.010	19.995	103.284	20.039	-0.247	0.509
376.500	259.278	80.009	19.995	103.285	20.042	-0.466	0.514
377.000	259.529	80.009	19.994	103.285	20.047	-0.844	0.506
377.500	259.771	80.009	19.995	103.285	20.047	-0.827	0.495
378.000	260.011	80.009	19.996	103.286	20.045	-0.668	0.487
378.500	260.298	80.012	19.994	103.286	20.041	-0.419	0.505
379.000	260.521	80.011	19.994	103.289	20.045	-0.649	0.519
379.500	260.772	80.010	19.995	103.292	20.042	-0.507	0.491
380.000	260.970	80.011	19.994	103.298	20.045	-0.651	0.461
380.500	261.252	80.010	19.995	103.304	20.044	-0.625	0.465
381.000	261.505	80.010	19.995	103.308	20.046	-0.748	0.508
381.500	261.760	80.008	19.995	103.308	20.047	-0.788	0.522
382.000	262.001	80.010	19.996	103.304	20.044	-0.634	0.502
382.500	262.235	80.011	19.996	103.298	20.048	-0.887	0.485
383.000	262.501	80.009	19.995	103.291	20.052	-1.169	0.487
383.500	262.721	80.010	19.995	103.288	20.051	-1.059	0.493
384.000	263.039	80.009	19.995	103.289	20.046	-0.737	0.512
384.500	263.253	80.010	19.995	103.290	20.052	-1.166	0.535
385.000	263.524	80.010	19.996	103.291	20.047	-0.818	0.509
385.500	263.762	80.010	19.995	103.290	20.048	-0.894	0.497
386.000	264.040	80.010	19.994	103.287	20.044	-0.634	0.512
386.501	264.266	80.010	19.995	103.284	20.047	-0.812	0.509
387.000	264.516	80.010	19.996	103.282	20.049	-0.982	0.490
387.500	264.738	80.010	19.995	103.280	20.047	-0.806	0.474
388.000	265.035	80.010	19.995	103.278	20.049	-0.984	0.496
388.500	265.287	80.012	19.995	103.276	20.050	-1.055	0.534
389.000	265.489	80.010	19.995	103.273	20.047	-0.842	0.501
389.500	265.750	80.010	19.994	103.268	20.047	-0.788	0.458
390.000	266.000	80.010	19.993	103.264	20.051	-1.068	0.487
390.500	266.236	80.013	19.993	103.262	20.049	-0.977	0.499
391.000	266.494	80.011	19.995	103.257	20.050	-0.999	0.490
391.500	266.769	80.012	19.994	103.254	20.050	-1.001	0.513
392.000	266.975	80.012	19.994	103.253	20.051	-1.082	0.507
392.500	267.252	80.013	19.993	103.251	20.048	-0.893	0.482
393.000	267.514	80.011	19.992	103.248	20.046	-0.730	0.511
393.500	267.735	80.012	19.994	103.249	20.046	-0.773	0.511
394.000	267.984	80.012	19.993	103.247	20.049	-0.977	0.477
394.500	268.214	80.012	19.996	103.247	20.049	-0.953	0.475
395.000	268.497	80.010	19.994	103.248	20.044	-0.621	0.496
395.500	268.734	80.011	19.994	103.250	20.050	-1.039	0.516
396.000	268.974	80.011	19.992	103.250	20.047	-0.797	0.498
396.500	269.242	80.010	19.994	103.251	20.046	-0.782	0.493
397.000	269.504	80.011	19.994	103.251	20.048	-0.919	0.519
397.500	269.756	80.011	19.995	103.249	20.046	-0.722	0.522
398.000	270.020	80.011	19.994	103.248	20.048	-0.911	0.515
398.500	270.244	80.011	19.995	103.249	20.047	-0.804	0.502
399.000	270.490	80.010	19.995	103.252	20.045	-0.660	0.480
399.500	270.768	80.010	19.993	103.258	20.049	-0.958	0.497
400.000	271.021	80.009	19.994	103.261	20.046	-0.746	0.527
400.500	271.250	80.009	19.995	103.264	20.050	-0.995	0.506
401.000	271.534	80.009	19.994	103.268	20.049	-0.973	0.497
401.500	271.806	80.011	19.994	103.265	20.045	-0.677	0.534
402.000	272.080	80.011	19.993	103.264	20.045	-0.679	0.551
402.500	272.302	80.010	19.996	103.268	20.045	-0.655	0.522
403.000	272.576	80.009	19.994	103.269	20.053	-1.199	0.496
403.500	272.794	80.008	19.995	103.272	20.045	-0.675	0.494
404.000	273.038	80.008	19.995	103.278	20.051	-1.102	0.477
404.500	273.320	80.010	19.995	103.287	20.052	-1.169	0.494
405.000	273.532	80.008	19.994	103.293	20.054	-1.306	0.510
405.500	273.800	80.011	19.994	103.301	20.050	-1.035	0.487
406.000	274.069	80.010	19.993	103.307	20.049	-0.962	0.509
406.500	274.285	80.006	19.995	103.310	20.051	-1.098	0.511
407.000	274.550	80.009	19.996	103.305	20.052	-1.186	0.483
407.500	274.782	80.012	19.994	103.298	20.053	-1.210	0.489
408.000	275.042	80.009	19.995	103.288	20.050	-1.029	0.495
408.501	275.301	80.008	19.995	103.275	20.051	-1.102	0.505
409.000	275.551	80.011	19.994	103.261	20.053	-1.226	0.514
409.500	275.788	80.010	19.997	103.248	20.051	-1.075	0.498
410.000	276.051	80.008	19.996	103.241	20.054	-1.322	0.494
410.500	276.312	80.008	19.997	103.238	20.052	-1.140	0.512
411.000	276.561	80.007	19.998	103.237	20.055	-1.366	0.517
411.500	276.816	80.008	19.994	103.240	20.051	-1.108	0.507
412.000	277.058	80.007	19.993	103.246	20.048	-0.907	0.500
412.500	277.294	80.008	19.996	103.248	20.050	-1.018	0.487
413.000	277.553	80.009	19.996	103.248	20.055	-1.390	0.487
413.500	277.797	80.008	19.995	103.249	20.054	-1.261	0.499
414.000	278.038	80.009	19.995	103.253	20.053	-1.199	0.494
414.500	278.268	80.008	19.995	103.253	20.051	-1.091	0.478
415.000	278.511	80.009	19.996	103.256	20.053	-1.243	0.472
415.500	278.773	80.009	19.995	103.264	20.053	-1.203	0.489
416.000	279.013	80.006	19.998	103.272	20.053	-1.194	0.503
416.500	279.237	80.009	19.996	103.289	20.049	-0.932	0.483
417.000	279.509	80.009	19.995	103.284	20.055	-1.388	0.480
417.500	279.788	80.009	19.996	103.264	20.052	-1.186	0.524
418.000	280.004	80.010	19.996	103.248	20.057	-1.506	0.523
418.500	280.271	80.009	19.995	103.234	20.056	-1.456	0.489
419.000	280.533	80.011	19.995	103.218	20.057	-1.506	0.506
419.500	280.767	80.010	19.996	103.263	20.055	-1.355	0.512
420.000	281.016	80.009	19.995	103.299	20.052	-1.142	0.490
420.500	281.294	80.011	19.995	103.315	20.054	-1.274	0.505
421.000	281.562	80.008	19.995	103.319	20.052	-1.151	0.536
421.500	281.804	80.010	19.994	103.314	20.053	-1.231	0.528
422.000	282.029	80.011	19.994	103.273	20.047	-0.827	0.488
422.500	282.286	80.011	19.995	103.251	20.057	-1.470	0.474
423.000	282.524	80.010	19.995	103.243	20.050	-1.031	0.489
423.500	282.805	80.010	19.995	103.243	20.052	-1.128	0.507
424.000	283.032	80.011	19.993	103.247	20.056	-1.431	0.513
424.500	283.308	80.010	19.994	103.255	20.048	-0.906	0.506
425.000	283.569	80.009	19.993	103.262	20.052	-1.173	0.521
425.500	283.777	80.010	19.994	103.270	20.052	-1.188	0.503
426.000	284.044	80.010	19.995	103.272	20.050	-0.988	0.471
426.500	284.323	80.012	19.994	103.272	20.052	-1.147	0.510
427.000	284.583	80.010	19.995	103.269	20.050	-1.010	0.542
427.500	284.825	80.009	19.995	103.267	20.047	-0.840	0.521
428.000	285.061	80.009	19.994	103.266	20.053	-1.244	0.490
428.500	285.310	80.008	19.994	103.271	20.052	-1.156	0.481
429.000	285.577	80.009	19.995	103.271	20.054	-1.317	0.500
429.500	285.845	80.011	19.993	103.272	20.052	-1.183	0.526
430.000	286.082	80.008	19.991	103.276	20.052	-1.125	0.520
430.500	286.344	80.010	19.995	103.280	20.054	-1.267	0.502
431.000	286.615	80.010	19.994	103.277	20.056	-1.454	0.516
431.500	286.844	80.007	19.996	103.271	20.056	-1.416	0.516
432.000	287.117	80.009	19.995	103.261	20.056	-1.401	0.501
432.500	287.372	80.009	19.994	103.252	20.052	-1.130	0.515
433.000	287.625	80.009	19.995	103.242	20.057	-1.501	0.518
433.500	287.871	80.010	19.994	103.238	20.055	-1.388	0.504
434.000	288.132	80.009	19.995	103.244	20.049	-0.952	0.503
434.500	288.389	80.010	19.996	103.254	20.053	-1.229	0.512
435.000	288.632	80.010	19.996	103.261	20.053	-1.228	0.509
435.500	288.852	80.008	19.993	103.265	20.054	-1.263	0.482
436.000	289.113	80.010	19.994	103.269	20.052	-1.127	0.472
436.500	289.390	80.007	19.995	103.271	20.055	-1.353	0.509
437.000	289.644	80.010	19.994	103.273	20.054	-1.282	0.534
437.500	289.888	80.011	19.994	103.272	20.055	-1.392	0.515
438.000	290.176	80.009	19.995	103.271	20.053	-1.199	0.515
438.500	290.418	80.011	19.994	103.270	20.058	-1.557	0.531
439.000	290.677	80.010	19.995	103.268	20.056	-1.461	0.516
439.500	290.933	80.009	19.994	103.267	20.056	-1.456	0.508
440.000	291.159	80.009	19.995	103.267	20.057	-1.484	0.498
440.500	291.428	80.010	19.995	103.267	20.058	-1.574	0.489
441.000	291.703	80.010	19.994	103.269	20.061	-1.746	0.519
441.500	291.928	80.010	19.995	103.265	20.052	-1.141	0.522
442.000	292.207	80.010	19.994	103.263	20.056	-1.403	0.502
442.500	292.489	80.011	19.995	103.260	20.056	-1.450	0.533
443.000	292.722	80.011	19.994	103.261	20.060	-1.684	0.538
443.500	292.990	80.011	19.993	103.258	20.055	-1.392	0.508
444.000	293.248	80.011	19.994	103.264	20.054	-1.272	0.514
444.500	293.523	80.011	19.994	103.268	20.058	-1.572	0.529
445.000	293.775	80.012	19.994	103.271	20.055	-1.370	0.530
445.500	294.028	80.011	19.994	103.276	20.058	-1.546	0.516
446.000	294.310	80.011	19.994	103.279	20.056	-1.463	0.520
446.500	294.556	80.008	19.993	103.280	20.058	-1.589	0.531
447.000	294.837	80.013	19.995	103.278	20.058	-1.538	0.528
447.500	295.054	80.013	19.995	103.275	20.053	-1.229	0.513
448.000	295.322	80.012	19.995	103.269	20.055	-1.381	0.491
448.500	295.593	80.010	19.995	103.267	20.055	-1.340	0.512
449.000	295.841	80.013	19.996	103.260	20.056	-1.437	0.529
449.500	296.119	80.010	19.996	103.253	20.060	-1.705	0.523
450.000	296.380	80.010	19.995	103.252	20.054	-1.297	0.533
450.500	296.620	80.012	19.993	103.255	20.054	-1.308	0.520
451.000	296.906	80.013	19.994	103.259	20.056	-1.437	0.514
451.500	297.144	80.012	19.994	103.261	20.056	-1.418	0.525
452.000	297.375	80.013	19.993	103.268	20.054	-1.299	0.496
452.500	297.628	80.012	19.995	103.273	20.058	-1.575	0.477
453.000	297.925	80.011	19.994	103.273	20.054	-1.293	0.517
453.500	298.203	80.010	19.993	103.271	20.053	-1.231	0.562
454.000	298.472	80.010	19.995	103.271	20.055	-1.370	0.561
454.500	298.680	80.011	19.994	103.269	20.056	-1.452	0.513
455.000	298.995	80.010	19.995	103.266	20.057	-1.521	0.500
455.500	299.232	80.013	19.994	103.267	20.055	-1.366	0.537
456.000	299.480	80.011	19.994	103.265	20.054	-1.308	0.518
456.500	299.724	80.012	19.994	103.264	20.055	-1.360	0.489
457.000	299.995	80.011	19.994	103.262	20.060	-1.678	0.504
457.500	300.233	80.009	19.995	103.261	20.057	-1.469	0.512
458.000	300.505	80.010	19.995	103.261	20.059	-1.637	0.509
458.500	300.724	80.010	19.994	103.261	20.056	-1.433	0.500
459.000	301.017	80.009	19.994	103.262	20.056	-1.409	0.501
459.501	301.250	80.011	19.994	103.264	20.060	-1.703	0.519
460.000	301.523	80.010	19.994	103.267	20.058	-1.587	0.517
460.500	301.779	80.011	19.994	103.264	20.057	-1.504	0.518
461.000	302.010	80.011	19.994	103.264	20.058	-1.570	0.508
461.500	302.336	80.011	19.994	103.263	20.056	-1.428	0.522
462.000	302.543	80.012	19.995	103.263	20.053	-1.237	0.545
462.500	302.799	80.011	19.994	103.262	20.055	-1.336	0.498
463.000	303.072	80.011	19.993	103.260	20.053	-1.220	0.496
463.500	303.341	80.011	19.993	103.258	20.057	-1.486	0.536
464.000	303.565	80.010	19.993	103.259	20.053	-1.222	0.518
464.500	303.819	80.013	19.994	103.260	20.056	-1.450	0.486
465.000	304.089	80.011	19.995	103.260	20.054	-1.274	0.501
465.500	304.351	80.012	19.994	103.263	20.052	-1.162	0.528
466.000	304.595	80.012	19.994	103.269	20.056	-1.441	0.518
466.500	304.869	80.011	19.994	103.272	20.059	-1.609	0.512
467.000	305.128	80.011	19.994	103.274	20.053	-1.216	0.525
467.500	305.332	80.011	19.995	103.270	20.056	-1.414	0.498
468.000	305.620	80.011	19.994	103.269	20.056	-1.448	0.478
468.500	305.876	80.011	19.994	103.268	20.058	-1.555	0.518
469.000	306.136	80.011	19.993	103.266	20.058	-1.558	0.530
469.500	306.389	80.012	19.993	103.263	20.056	-1.463	0.515
470.000	306.666	80.012	19.994	103.262	20.058	-1.570	0.522
470.500	306.927	80.012	19.994	103.261	20.054	-1.284	0.534
471.000	307.182	80.012	19.994	103.257	20.060	-1.697	0.527
471.500	307.453	80.012	19.994	103.254	20.061	-1.781	0.521
472.000	307.709	80.011	19.994	103.253	20.054	-1.319	0.526
472.500	307.959	80.012	19.994	103.255	20.058	-1.583	0.516
473.000	308.184	80.012	19.994	103.254	20.059	-1.615	0.491
473.500	308.447	80.011	19.993	103.254	20.055	-1.358	0.481
474.000	308.712	80.013	19.994	103.254	20.054	-1.325	0.508
474.500	308.922	80.011	19.994	103.253	20.055	-1.351	0.502
475.000	309.240	80.012	19.994	103.250	20.057	-1.476	0.502
475.500	309.493	80.011	19.994	103.248	20.060	-1.686	0.549
476.000	309.733	80.011	19.993	103.248	20.057	-1.478	0.531
476.500	309.985	80.010	19.994	103.248	20.058	-1.555	0.492
477.000	310.261	80.010	19.994	103.247	20.057	-1.497	0.510
477.500	310.481	80.012	19.993	103.246	20.054	-1.274	0.512
478.000	310.723	80.012	19.993	103.247	20.057	-1.532	0.479
478.500	311.037	80.011	19.995	103.247	20.055	-1.369	0.509
479.000	311.243	80.010	19.996	103.249	20.054	-1.325	0.538
479.500	311.498	80.012	19.993	103.250	20.055	-1.384	0.491
480.000	311.752	80.011	19.996	103.250	20.056	-1.448	0.485
480.500	312.024	80.011	19.992	103.249	20.057	-1.523	0.517
481.000	312.289	80.009	19.995	103.252	20.053	-1.198	0.532
481.500	312.531	80.012	19.995	103.258	20.053	-1.198	0.522
482.000	312.797	80.011	19.993	103.260	20.051	-1.117	0.507
482.500	313.034	80.010	19.995	103.263	20.051	-1.078	0.505
483.000	313.287	80.010	19.993	103.264	20.053	-1.198	0.497
483.500	313.554	80.009	19.994	103.260	20.051	-1.070	0.505
484.000	313.822	80.008	19.994	103.251	20.050	-1.001	0.528
484.500	314.037	80.010	19.994	103.249	20.054	-1.325	0.509
485.000	314.303	80.009	19.996	103.246	20.049	-0.948	0.482
485.500	314.552	80.010	19.995	103.245	20.050	-0.999	0.497
486.000	314.820	80.010	19.995	103.246	20.052	-1.192	0.516
486.500	315.043	80.009	19.995	103.248	20.049	-0.937	0.504
487.000	315.306	80.008	19.995	103.249	20.050	-0.995	0.488
487.500	315.563	80.009	19.994	103.249	20.048	-0.894	0.503
488.000	315.812	80.009	19.995	103.249	20.049	-0.971	0.514
488.500	316.056	80.011	19.994	103.253	20.051	-1.093	0.500
489.000	316.305	80.009	19.994	103.253	20.047	-0.844	0.493
489.500	316.549	80.010	19.994	103.251	20.049	-0.954	0.493
490.000	316.796	80.009	19.995	103.252	20.051	-1.087	0.492
490.500	317.050	80.008	19.996	103.253	20.051	-1.117	0.496
491.000	317.342	80.010	19.995	103.253	20.051	-1.095	0.523
491.500	317.531	80.009	19.995	103.258	20.046	-0.728	0.513
492.000	317.790	80.009	19.994	103.264	20.047	-0.825	0.464
492.500	318.045	80.009	19.995	103.270	20.051	-1.078	0.481
493.000	318.292	80.009	19.995	103.274	20.049	-0.924	0.508
493.500	318.527	80.009	19.995	103.271	20.048	-0.870	0.492
494.000	318.789	80.009	19.994	103.263	20.051	-1.087	0.489
494.500	319.035	80.008	19.996	103.257	20.046	-0.750	0.502
495.001	319.275	80.010	19.994	103.251	20.050	-1.005	0.497
495.501	319.515	80.008	19.995	103.246	20.049	-0.953	0.483
496.000	319.747	80.009	19.996	103.246	20.047	-0.797	0.476
496.500	319.998	80.007	19.995	103.246	20.046	-0.739	0.477
497.000	320.211	80.009	19.995	103.248	20.049	-0.941	0.473
497.500	320.478	80.008	19.994	103.248	20.045	-0.676	0.472
498.000	320.710	80.009	19.994	103.250	20.048	-0.870	0.490
498.500	320.967	80.010	19.996	103.254	20.042	-0.472	0.494
499.000	321.223	80.009	19.993	103.260	20.043	-0.526	0.501
499.500	321.464	80.007	19.995	103.262	20.047	-0.791	0.505
500.000	321.731	80.009	19.996	103.265	20.046	-0.745	0.502
500.500	321.938	80.010	19.997	103.267	20.047	-0.832	0.491
501.000	322.210	80.010	19.996	103.268	20.044	-0.586	0.476
501.500	322.474	80.010	19.996	103.265	20.042	-0.464	0.508
502.000	322.665	80.009	19.996	103.265	20.043	-0.571	0.496
502.500	322.927	80.009	19.996	103.268	20.043	-0.567	0.454
503.000	323.139	80.009	19.995	103.270	20.040	-0.354	0.464
503.500	323.434	80.009	19.996	103.273	20.047	-0.816	0.490
504.000	323.695	80.009	19.996	103.276	20.044	-0.602	0.531
504.500	323.929	80.007	19.995	103.281	20.043	-0.513	0.526
505.000	324.195	80.009	19.995	103.283	20.040	-0.311	0.497
505.500	324.402	80.010	19.996	103.284	20.043	-0.552	0.486
506.001	324.647	80.008	19.994	103.283	20.047	-0.804	0.463
506.500	324.891	80.009	19.996	103.282	20.048	-0.879	0.471
507.000	325.169	80.009	19.997	103.281	20.043	-0.572	0.506
507.500	325.428	80.010	19.996	103.281	20.046	-0.763	0.529
508.001	325.660	80.009	19.995	103.282	20.042	-0.458	0.513
508.500	325.898	80.009	19.997	103.282	20.041	-0.438	0.480
509.000	326.169	80.010	19.996	103.280	20.045	-0.664	0.490
509.500	326.387	80.008	19.997	103.274	20.041	-0.427	0.499
510.000	326.639	80.008	19.998	103.266	20.035	-0.030	0.480
510.500	326.904	80.008	19.995	103.258	20.039	-0.301	0.494
511.000	327.095	80.009	19.996	103.250	20.041	-0.374	0.487
511.500	327.373	80.009	19.996	103.245	20.038	-0.176	0.462
512.000	327.611	80.009	19.997	103.243	20.039	-0.238	0.492
512.500	327.813	80.008	19.996	103.243	20.035	0.019	0.478
513.000	328.090	80.009	19.996	103.244	20.030	0.363	0.459
513.500	328.321	80.009	19.997	103.245	20.032	0.211	0.493
514.000	328.586	80.009	19.995	103.246	20.035	0.021	0.502
514.500	328.842	80.008	19.996	103.247	20.032	0.185	0.508
515.000	329.091	80.009	19.995	103.246	20.035	0.024	0.512
515.500	329.323	80.008	19.995	103.246	20.034	0.045	0.493
516.000	329.558	80.010	19.995	103.245	20.032	0.187	0.475
516.500	329.805	80.009	19.995	103.245	20.030	0.318	0.475
517.000	330.050	80.009	19.994	103.245	20.035	-0.019	0.487
517.500	330.302	80.010	19.996	103.245	20.030	0.320	0.494
518.000	330.587	80.009	19.994	103.245	20.028	0.456	0.517
518.500	330.750	80.007	19.994	103.248	20.030	0.339	0.493
519.000	331.015	80.008	19.993	103.249	20.030	0.339	0.438
519.500	331.247	80.009	19.994	103.250	20.028	0.451	0.463
520.000	331.501	80.008	19.996	103.250	20.026	0.599	0.492
520.500	331.762	80.008	19.995	103.251	20.025	0.651	0.500
521.000	331.976	80.008	19.995	103.249	20.024	0.762	0.495
521.500	332.250	80.011	19.994	103.249	20.024	0.720	0.482
522.000	332.472	80.007	19.995	103.248	20.020	1.050	0.492
522.500	332.778	80.011	19.991	103.249	20.019	1.111	0.511
523.000	332.993	80.011	19.994	103.251	20.023	0.842	0.524
523.500	333.240	80.009	19.994	103.258	20.022	0.920	0.492
524.000	333.474	80.010	19.994	103.264	20.022	0.889	0.472
524.500	333.733	80.009	19.995	103.270	20.022	0.862	0.487
525.000	333.958	80.010	19.994	103.272	20.024	0.765	0.488
525.500	334.231	80.011	19.994	103.271	20.025	0.707	0.491
526.000	334.465	80.011	19.995	103.265	20.029	0.428	0.502
526.500	334.708	80.009	19.993	103.260	20.023	0.825	0.492
527.000	334.959	80.010	19.996	103.254	20.023	0.814	0.486
527.500	335.215	80.009	19.993	103.252	20.023	0.795	0.500
528.000	335.435	80.010	19.995	103.252	20.023	0.827	0.491
528.500	335.719	80.012	19.994	103.251	20.021	0.956	0.490
529.000	335.973	80.011	19.995	103.249	20.020	1.023	0.521
529.500	336.180	80.011	19.995	103.248	20.021	0.930	0.499
530.000	336.443	80.010	19.994	103.248	20.023	0.825	0.466
530.500	336.652	80.009	19.994	103.251	20.023	0.814	0.471
531.000	336.923	80.010	19.993	103.256	20.023	0.793	0.476
531.500	337.170	80.010	19.994	103.263	20.022	0.895	0.499
532.000	337.391	80.010	19.994	103.267	20.022	0.908	0.493
532.500	337.644	80.010	19.995	103.269	20.024	0.734	0.471
533.000	337.919	80.010	19.993	103.267	20.018	1.142	0.501
533.501	338.174	80.010	19.995	103.262	20.022	0.861	0.529
534.000	338.417	80.011	19.995	103.255	20.020	0.994	0.514
534.500	338.623	80.011	19.994	103.252	20.024	0.761	0.473
535.000	338.874	80.010	19.994	103.249	20.017	1.229	0.453
535.500	339.149	80.009	19.995	103.249	20.024	0.784	0.492
536.000	339.407	80.010	19.995	103.253	20.020	1.003	0.530
536.500	339.609	80.010	19.995	103.260	20.020	1.012	0.497
537.000	339.864	80.011	19.995	103.262	20.021	0.967	0.459
537.500	340.130	80.009	19.994	103.263	20.022	0.866	0.489
538.000	340.394	80.009	19.994	103.266	20.022	0.894	0.525
538.500	340.625	80.009	19.994	103.263	20.024	0.724	0.513
539.000	340.879	80.008	19.993	103.258	20.020	1.033	0.490
539.500	341.141	80.010	19.994	103.256	20.021	0.962	0.500
540.000	341.417	80.008	19.994	103.257	20.017	1.197	0.527
540.500	341.646	80.008	19.995	103.258	20.023	0.788	0.522
541.000	341.906	80.009	19.995	103.263	20.021	0.978	0.497
541.500	342.157	80.009	19.994	103.270	20.021	0.924	0.500
542.000	342.397	80.008	19.995	103.281	20.020	0.993	0.501
542.500	342.705	80.009	19.995	103.287	20.020	1.051	0.520
543.000	342.903	80.010	19.994	103.288	20.019	1.063	0.527
543.500	343.183	80.009	19.994	103.282	20.018	1.154	0.492
544.000	343.409	80.011	19.995	103.278	20.017	1.240	0.492
544.500	343.666	80.010	19.994	103.267	20.020	1.003	0.494
545.000	343.916	80.010	19.994	103.260	20.019	1.072	0.495
545.500	344.183	80.010	19.994	103.255	20.025	0.692	0.512
546.000	344.413	80.010	19.993	103.260	20.020	1.053	0.507
546.500	344.686	80.010	19.994	103.262	20.019	1.123	0.500
547.000	344.930	80.010	19.994	103.261	20.021	0.988	0.511
547.500	345.184	80.009	19.994	103.260	20.022	0.877	0.508
548.000	345.433	80.010	19.993	103.260	20.020	1.005	0.500
548.500	345.687	80.010	19.995	103.256	20.018	1.177	0.503
549.000	345.970	80.010	19.994	103.250	20.019	1.107	0.520
549.500	346.185	80.012	19.993	103.250	20.019	1.076	0.518
550.000	346.441	80.011	19.994	103.252	20.020	1.023	0.485
550.500	346.693	80.011	19.994	103.251	20.020	1.031	0.489
551.000	346.959	80.011	19.994	103.250	20.023	0.819	0.513
551.500	347.223	80.012	19.994	103.249	20.022	0.896	0.524
552.000	347.462	80.011	19.994	103.248	20.022	0.859	0.516
552.500	347.709	80.011	19.994	103.247	20.024	0.741	0.495
553.000	347.957	80.011	19.995	103.247	20.025	0.696	0.491
553.500	348.241	80.012	19.994	103.249	20.021	0.963	0.513
554.000	348.485	80.012	19.993	103.253	20.024	0.780	0.530
554.500	348.713	80.013	19.995	103.253	20.018	1.175	0.500
555.000	348.976	80.012	19.994	103.252	20.018	1.195	0.481
555.500	349.221	80.012	19.994	103.253	20.021	0.962	0.499
556.000	349.462	80.012	19.994	103.252	20.018	1.165	0.497
556.500	349.725	80.012	19.994	103.251	20.023	0.791	0.496
557.000	349.979	80.013	19.995	103.251	20.025	0.670	0.511
557.500	350.235	80.012	19.994	103.251	20.025	0.689	0.513
558.000	350.509	80.012	19.995	103.250	20.018	1.139	0.520
558.500	350.748	80.012	19.995	103.247	20.021	0.973	0.521
559.001	350.989	80.011	19.994	103.242	20.020	1.001	0.496
559.500	351.240	80.012	19.994	103.240	20.023	0.829	0.486
560.000	351.493	80.011	19.994	103.241	20.017	1.199	0.499
560.500	351.735	80.012	19.993	103.241	20.022	0.879	0.500
561.001	352.007	80.010	19.994	103.242	20.023	0.810	0.504
561.500	352.260	80.010	19.993	103.244	20.023	0.803	0.519
562.000	352.476	80.010	19.992	103.244	20.026	0.623	0.497
562.500	352.769	80.011	19.994	103.243	20.026	0.589	0.489
563.000	353.006	80.011	19.994	103.243	20.026	0.606	0.520
563.500	353.270	80.009	19.994	103.243	20.023	0.797	0.516
564.000	353.539	80.010	19.995	103.243	20.021	0.971	0.517
564.500	353.800	80.010	19.994	103.244	20.021	0.937	0.532
565.000	354.068	80.010	19.995	103.245	20.026	0.636	0.530
565.500	354.307	80.009	19.995	103.245	20.025	0.701	0.518
566.000	354.535	80.010	19.994	103.245	20.022	0.877	0.487
566.500	354.819	80.007	19.995	103.246	20.024	0.786	0.490
567.000	355.050	80.009	19.996	103.246	20.024	0.784	0.514
567.500	355.330	80.009	19.995	103.249	20.023	0.838	0.513
568.000	355.591	80.007	19.995	103.253	20.025	0.701	0.526
568.500	355.849	80.009	19.996	103.260	20.026	0.602	0.530
569.000	356.082	80.010	19.996	103.263	20.023	0.797	0.505
569.500	356.331	80.009	19.994	103.261	20.023	0.795	0.486
570.000	356.543	80.010	19.996	103.257	20.023	0.789	0.471
570.500	356.832	80.009	19.995	103.254	20.024	0.730	0.481
571.000	357.087	80.008	19.995	103.245	20.023	0.812	0.523
571.500	357.305	80.008	19.996	103.243	20.027	0.567	0.508
572.000	357.564	80.010	19.995	103.244	20.026	0.647	0.474
572.500	357.825	80.009	19.995	103.243	20.023	0.818	0.499
573.000	358.071	80.009	19.996	103.244	20.024	0.722	0.514
573.501	358.313	80.007	19.994	103.246	20.025	0.705	0.497
574.001	358.594	80.009	19.996	103.246	20.026	0.593	0.505
574.500	358.793	80.009	19.997	103.247	20.024	0.743	0.502
575.000	359.082	80.008	19.995	103.246	20.028	0.505	0.484
575.500	359.329	80.010	19.996	103.243	20.028	0.503	0.512
576.000	359.611	80.007	19.996	103.240	20.026	0.602	0.533
576.500	359.835	80.008	19.996	103.236	20.023	0.801	0.517
577.000	360.107	80.008	19.997	103.235	20.021	0.960	0.501
577.500	360.341	80.011	19.995	103.234	20.030	0.370	0.501
578.000	360.558	80.009	19.995	103.233	20.025	0.709	0.479
578.500	360.823	80.009	19.995	103.234	20.023	0.831	0.466
579.000	361.082	80.008	19.995	103.236	20.024	0.786	0.503
579.500	361.332	80.010	19.994	103.237	20.027	0.578	0.517
580.000	361.583	80.009	19.996	103.239	20.024	0.773	0.505
580.500	361.825	80.009	19.996	103.244	20.022	0.883	0.497
581.000	362.082	80.009	19.994	103.246	20.023	0.821	0.496
581.500	362.355	80.009	19.996	103.248	20.022	0.898	0.514
582.000	362.590	80.010	19.994	103.248	20.024	0.743	0.518
582.500	362.845	80.009	19.994	103.247	20.025	0.715	0.498
583.000	363.059	80.009	19.995	103.245	20.022	0.859	0.480
583.500	363.313	80.011	19.997	103.244	20.026	0.647	0.469
584.000	363.575	80.010	19.994	103.244	20.026	0.640	0.492
584.500	363.839	80.009	19.994	103.246	20.023	0.810	0.521
585.000	364.045	80.010	19.995	103.246	20.025	0.668	0.499
585.500	364.332	80.009	19.994	103.247	20.019	1.113	0.482
586.000	364.616	80.009	19.995	103.247	20.023	0.788	0.532
586.500	364.823	80.009	19.995	103.248	20.024	0.780	0.531
587.000	365.066	80.010	19.994	103.247	20.021	0.973	0.471
587.500	365.347	80.009	19.993	103.247	20.021	0.962	0.487
588.000	365.596	80.008	19.995	103.247	20.020	1.018	0.527
588.500	365.855	80.011	19.995	103.248	20.024	0.726	0.519
589.000	366.097	80.010	19.995	103.248	20.019	1.094	0.504
589.500	366.359	80.009	19.996	103.248	20.020	1.006	0.502
590.000	366.594	80.009	19.995	103.248	20.021	0.956	0.501
590.500	366.859	80.009	19.994	103.248	20.018	1.139	0.499
591.000	367.084	80.008	19.996	103.247	20.020	1.035	0.495
591.500	367.344	80.008	19.995	103.246	20.020	1.036	0.487
592.000	367.594	80.009	19.995	103.246	20.021	0.962	0.498
592.500	367.828	80.008	19.995	103.246	20.021	0.980	0.497
593.000	368.070	80.008	19.994	103.247	20.021	0.950	0.480
593.500	368.346	80.009	19.997	103.248	20.021	0.967	0.497
594.000	368.601	80.008	19.995	103.248	20.017	1.253	0.524
594.500	368.834	80.009	19.995	103.249	20.016	1.287	0.510
595.000	369.119	80.009	19.996	103.248	20.018	1.164	0.504
595.500	369.317	80.008	19.994	103.248	20.019	1.098	0.500
596.000	369.585	80.007	19.995	103.248	20.020	1.031	0.474
596.500	369.865	80.008	19.995	103.246	20.015	1.356	0.507
597.000	370.098	80.008	19.996	103.244	20.017	1.250	0.531
597.500	370.330	80.009	19.997	103.244	20.016	1.306	0.489
598.000	370.617	80.008	19.996	103.244	20.018	1.169	0.491
598.500	370.801	80.006	19.997	103.243	20.014	1.414	0.495
599.000	371.065	80.007	19.995	103.245	20.014	1.437	0.460
599.500	371.333	80.007	19.996	103.246	20.014	1.429	0.490
600.000	371.579	80.007	19.996	103.246	20.014	1.463	0.524
600.500	371.813	80.007	19.997	103.246	20.012	1.573	0.497
601.000	372.057	80.008	19.996	103.245	20.011	1.626	0.478
601.500	372.299	80.006	19.998	103.245	20.013	1.530	0.482
602.000	372.570	80.007	19.995	103.245	20.015	1.351	0.500
602.500	372.795	80.007	19.997	103.245	20.010	1.689	0.505
603.000	373.075	80.008	19.995	103.244	20.009	1.755	0.500
603.500	373.317	80.008	19.995	103.244	20.011	1.669	0.513
604.000	373.595	80.007	19.997	103.245	20.011	1.671	0.521
604.500	373.805	80.009	19.995	103.246	20.014	1.452	0.504
605.000	374.071	80.007	19.997	103.247	20.010	1.702	0.482
605.500	374.327	80.008	19.996	103.248	20.013	1.484	0.499
606.000	374.587	80.008	19.996	103.249	20.007	1.890	0.519
606.500	374.842	80.008	19.996	103.249	20.008	1.826	0.515
607.000	375.093	80.009	19.996	103.248	20.006	2.015	0.510
607.500	375.346	80.009	19.996	103.248	20.004	2.103	0.505
608.000	375.565	80.009	19.995	103.249	20.003	2.153	0.488
608.500	375.858	80.009	19.996	103.249	20.004	2.095	0.492
609.000	376.073	80.009	19.995	103.249	20.004	2.129	0.510
609.500	376.338	80.008	19.995	103.249	20.006	1.994	0.494
610.000	376.594	80.010	19.995	103.249	20.001	2.346	0.501
610.500	376.893	80.009	19.995	103.249	20.000	2.423	0.538
611.000	377.140	80.011	19.995	103.249	20.000	2.380	0.550
611.500	377.362	80.009	19.994	103.249	19.997	2.604	0.507
612.000	377.582	80.010	19.995	103.248	19.999	2.468	0.456
612.500	377.792	80.010	19.994	103.249	20.002	2.275	0.436
613.000	378.081	80.012	19.994	103.248	19.999	2.492	0.464
613.500	378.355	80.010	19.995	103.248	19.997	2.584	0.531
614.000	378.575	80.011	19.995	103.248	19.997	2.591	0.529
614.500	378.844	80.012	19.994	103.248	19.998	2.559	0.492
615.000	379.089	80.012	19.994	103.247	19.998	2.520	0.502
615.500	379.314	80.011	19.994	103.248	19.990	3.059	0.492
616.000	379.589	80.011	19.994	103.248	19.994	2.784	0.485
616.500	379.792	80.011	19.994	103.247	19.994	2.802	0.489
617.000	380.057	80.012	19.994	103.247	19.991	2.978	0.473
617.500	380.328	80.009	19.995	103.246	19.993	2.896	0.502
618.000	380.594	80.010	19.995	103.245	19.989	3.143	0.537
618.500	380.821	80.010	19.995	103.243	19.988	3.234	0.515
619.000	381.071	80.010	19.996	103.241	19.987	3.305	0.485
619.500	381.338	80.010	19.994	103.241	19.986	3.358	0.497
620.000	381.551	80.009	19.996	103.241	19.984	3.457	0.499
620.500	381.828	80.011	19.995	103.242	19.982	3.601	0.485
621.000	382.067	80.011	19.995	103.243	19.985	3.427	0.503
621.500	382.305	80.010	19.995	103.244	19.982	3.591	0.496
622.000	382.560	80.010	19.995	103.245	19.983	3.560	0.485
622.500	382.804	80.011	19.995	103.245	19.979	3.846	0.496
623.000	383.067	80.010	19.995	103.245	19.979	3.829	0.503
623.500	383.285	80.010	19.995	103.245	19.983	3.569	0.494
624.000	383.554	80.010	19.994	103.245	19.981	3.670	0.484
624.500	383.796	80.009	19.995	103.245	19.975	4.131	0.499
625.000	384.027	80.010	19.994	103.245	19.974	4.176	0.492
625.500	384.291	80.010	19.995	103.245	19.972	4.271	0.484
626.000	384.573	80.009	19.994	103.245	19.969	4.490	0.521
626.500	384.807	80.011	19.997	103.245	19.973	4.235	0.531
627.000	385.059	80.011	19.995	103.245	19.971	4.363	0.501
627.500	385.301	80.010	19.995	103.245	19.970	4.454	0.490
628.000	385.564	80.009	19.994	103.244	19.969	4.540	0.500
628.500	385.794	80.009	19.995	103.240	19.967	4.613	0.499
629.000	386.066	80.010	19.995	103.238	19.969	4.533	0.497
629.500	386.301	80.009	19.996	103.237	19.968	4.581	0.504
630.000	386.567	80.010	19.994	103.234	19.964	4.847	0.504
630.500	386.845	80.010	19.995	103.234	19.962	4.971	0.523
631.000	387.078	80.011	19.995	103.236	19.963	4.894	0.528
631.500	387.325	80.012	19.995	103.235	19.960	5.154	0.496
632.000	387.590	80.010	19.995	103.233	19.958	5.240	0.496
632.500	387.797	80.011	19.994	103.232	19.961	5.077	0.492
633.000	388.076	80.011	19.994	103.232	19.960	5.143	0.479
633.500	388.347	80.011	19.995	103.232	19.958	5.279	0.518
634.000	388.581	80.010	19.995	103.236	19.957	5.339	0.527
634.500	388.822	80.012	19.996	103.240	19.955	5.461	0.490
635.000	389.078	80.010	19.994	103.244	19.956	5.407	0.486
635.500	389.346	80.012	19.994	103.246	19.955	5.487	0.511
636.000	389.592	80.011	19.994	103.246	19.951	5.745	0.519
636.500	389.850	80.012	19.995	103.245	19.948	5.968	0.510
637.000	390.108	80.010	19.995	103.244	19.948	5.925	0.510
637.500	390.345	80.011	19.995	103.244	19.947	6.035	0.505
638.000	390.609	80.012	19.995	103.244	19.946	6.093	0.498
638.500	390.871	80.014	19.995	103.244	19.944	6.209	0.514
639.000	391.149	80.014	19.994	103.244	19.940	6.494	0.533
639.500	391.353	80.012	19.995	103.244	19.943	6.278	0.511
640.000	391.662	80.013	19.995	103.244	19.941	6.451	0.497
640.500	391.898	80.012	19.994	103.244	19.938	6.623	0.528
641.000	392.129	80.013	19.995	103.244	19.936	6.784	0.506
641.500	392.391	80.014	19.994	103.243	19.935	6.851	0.481
642.000	392.659	80.012	19.994	103.242	19.932	7.006	0.512
642.500	392.878	80.012	19.994	103.242	19.928	7.276	0.508
643.000	393.185	80.012	19.995	103.242	19.928	7.289	0.506
643.500	393.439	80.010	19.994	103.243	19.927	7.388	0.544
644.000	393.687	80.011	19.994	103.244	19.928	7.276	0.532
644.500	393.967	80.011	19.995	103.244	19.923	7.663	0.515
645.000	394.221	80.012	19.994	103.245	19.923	7.616	0.531
645.500	394.486	80.010	19.995	103.245	19.922	7.721	0.527
646.000	394.725	80.011	19.995	103.245	19.919	7.891	0.512
646.500	395.014	80.011	19.995	103.245	19.919	7.886	0.516
647.000	395.249	80.010	19.994	103.245	19.914	8.288	0.526
647.500	395.529	80.010	19.995	103.245	19.914	8.279	0.519
648.000	395.795	80.010	19.994	103.245	19.912	8.370	0.530
648.500	395.994	80.010	19.994	103.244	19.908	8.677	0.506
649.000	396.249	80.009	19.994	103.246	19.912	8.400	0.460
649.500	396.539	80.009	19.995	103.246	19.909	8.595	0.499
650.000	396.777	80.009	19.994	103.246	19.909	8.593	0.536
650.500	397.009	80.010	19.994	103.247	19.905	8.883	0.499
651.000	397.286	80.009	19.994	103.248	19.900	9.249	0.489
651.500	397.538	80.009	19.995	103.248	19.904	8.976	0.519
652.000	397.782	80.009	19.994	103.248	19.900	9.186	0.513
652.500	398.043	80.009	19.993	103.248	19.900	9.205	0.500
653.000	398.305	80.010	19.994	103.248	19.894	9.648	0.514
653.500	398.586	80.010	19.993	103.249	19.893	9.696	0.533
654.000	398.820	80.010	19.994	103.249	19.891	9.850	0.529
654.500	399.083	80.009	19.993	103.250	19.893	9.663	0.507
655.000	399.358	80.010	19.995	103.250	19.888	10.003	0.518
655.500	399.571	80.009	19.995	103.250	19.890	9.886	0.513
656.000	399.845	80.009	19.994	103.249	19.890	9.887	0.487
656.500	400.083	80.008	19.994	103.249	19.887	10.074	0.500
657.000	400.375	80.010	19.994	103.249	19.888	10.028	0.521
657.500	400.630	80.010	19.994	103.249	19.884	10.336	0.539
658.000	400.883	80.009	19.995	103.250	19.885	10.266	0.527
658.500	401.133	80.009	19.995	103.250	19.884	10.276	0.505
659.000	401.388	80.009	19.994	103.251	19.879	10.642	0.504
659.500	401.655	80.010	19.995	103.250	19.879	10.627	0.513
660.000	401.908	80.008	19.995	103.250	19.875	10.895	0.521
660.500	402.139	80.010	19.993	103.249	19.872	11.150	0.502
661.000	402.418	80.010	19.994	103.249	19.874	11.023	0.497
661.500	402.671	80.009	19.994	103.250	19.875	10.946	0.521
662.000	402.898	80.008	19.995	103.250	19.871	11.187	0.506
662.500	403.168	80.009	19.994	103.248	19.872	11.155	0.488
663.000	403.466	80.007	19.996	103.248	19.873	11.059	0.532
663.500	403.676	80.007	19.995	103.249	19.868	11.386	0.538
664.000	403.952	80.008	19.995	103.247	19.868	11.377	0.497
664.500	404.222	80.009	19.994	103.248	19.868	11.365	0.516
665.001	404.467	80.007	19.996	103.249	19.869	11.311	0.530
665.501	404.721	80.008	19.995	103.250	19.866	11.521	0.507
666.000	404.982	80.007	19.995	103.249	19.862	11.785	0.507
666.500	405.194	80.009	19.995	103.249	19.862	11.797	0.494
667.000	405.461	80.008	19.996	103.249	19.865	11.635	0.477
667.500	405.701	80.009	19.996	103.248	19.862	11.803	0.493
668.000	405.976	80.008	19.995	103.248	19.859	11.987	0.511
668.500	406.229	80.008	19.996	103.244	19.860	11.916	0.522
669.000	406.528	80.009	19.996	103.240	19.858	12.106	0.540
669.500	406.789	80.009	19.996	103.239	19.859	12.045	0.556
670.000	406.983	80.008	19.996	103.239	19.856	12.200	0.507
670.500	407.275	80.009	19.995	103.238	19.857	12.163	0.471
671.000	407.548	80.007	19.995	103.242	19.855	12.296	0.526
671.500	407.774	80.007	19.995	103.246	19.854	12.367	0.532
672.000	408.074	80.008	19.995	103.246	19.852	12.457	0.513
672.500	408.295	80.009	19.995	103.245	19.855	12.261	0.524
673.000	408.562	80.009	19.995	103.245	19.854	12.356	0.504
673.500	408.808	80.008	19.994	103.243	19.851	12.556	0.500
674.000	409.073	80.009	19.994	103.238	19.853	12.440	0.512
674.500	409.299	80.007	19.995	103.235	19.853	12.451	0.501
675.000	409.585	80.008	19.995	103.233	19.851	12.537	0.502
675.500	409.836	80.008	19.995	103.233	19.852	12.479	0.524
676.000	410.077	80.007	19.995	103.233	19.854	12.375	0.514
676.500	410.323	80.007	19.994	103.237	19.849	12.672	0.490
677.000	410.599	80.008	19.994	103.241	19.854	12.362	0.505
677.500	410.873	80.006	19.994	103.243	19.855	12.267	0.536
678.000	411.142	80.007	19.994	103.236	19.854	12.338	0.547
678.500	411.381	80.009	19.995	103.235	19.855	12.304	0.525
679.000	411.633	80.008	19.995	103.236	19.856	12.221	0.499
679.500	411.901	80.008	19.995	103.235	19.855	12.304	0.505
680.000	412.142	80.009	19.994	103.230	19.852	12.511	0.514
680.500	412.408	80.008	19.995	103.236	19.854	12.385	0.508
681.001	412.676	80.008	19.995	103.232	19.854	12.327	0.521
681.501	412.910	80.007	19.994	103.226	19.857	12.180	0.518
682.000	413.163	80.008	19.996	103.223	19.858	12.114	0.494
682.500	413.406	80.008	19.995	103.227	19.860	11.956	0.491
683.000	413.667	80.009	19.995	103.228	19.866	11.520	0.500
683.500	413.917	80.008	19.996	103.232	19.859	11.984	0.508
684.000	414.151	80.008	19.995	103.239	19.859	12.012	0.498
684.500	414.410	80.008	19.994	103.241	19.865	11.615	0.488
685.000	414.652	80.009	19.995	103.242	19.863	11.716	0.497
685.500	414.905	80.009	19.996	103.242	19.862	11.778	0.498
686.000	415.152	80.008	19.995	103.242	19.865	11.589	0.497
686.500	415.436	80.008	19.996	103.241	19.869	11.361	0.515
687.000	415.660	80.008	19.996	103.242	19.870	11.258	0.520
687.500	415.925	80.008	19.996	103.243	19.871	11.205	0.499
688.000	416.159	80.008	19.996	103.243	19.872	11.098	0.494
688.500	416.406	80.007	19.995	103.244	19.874	10.958	0.490
689.000	416.694	80.012	19.996	103.246	19.875	10.913	0.508
689.500	416.942	80.009	19.995	103.246	19.877	10.780	0.536
690.000	417.200	80.010	19.995	103.243	19.876	10.843	0.521
690.500	417.492	80.009	19.995	103.242	19.883	10.408	0.528
691.000	417.738	80.009	19.996	103.240	19.882	10.423	0.544
691.500	417.948	80.008	19.995	103.236	19.886	10.191	0.498
692.000	418.247	80.008	19.995	103.236	19.882	10.457	0.483
692.500	418.525	80.009	19.995	103.238	19.889	9.956	0.543
693.000	418.751	80.009	19.994	103.239	19.890	9.881	0.540
