Repository: ulfsri/fsri_materials_database

# Materials and Products Database

## 01_Data

Raw data generated from each apparatus are included here in plain-text format. The data is organized first by material, next by the short name of test apparatus used, and where applicable additional filtering by test settings.

### material.json

Each material directory contains a json file of the same name as the material. This file links the data stored in the repository as well as data and graphs produced by the accompanying scripts (__02_Scripts__) to the respective landing page for the material on the front-end website.

File: 01_Data/Pine_Lap_Siding_Wood/MCC/PineLap_SidingB_MCC_30K_min_211122_R2.txt (part 1 of 4)
Sample ID:	C:\MCC\MCC Cal\Test\PineLap_SidingB_MCC_30K_min_211122_R2.txt
Sample Weight (mg):	4.39
Heating Rate (C/s):	0.5
Combustor Temp (C):	900
N2 Flow Rate (cc/min):	80
O2 Flow Rate (cc/min):	20
Calibration File:	C:\MCC\MCC Cal\Coeff1 JN10440_30_210304.txt.txt
T Correction Coefficients:	0	1.024463	0
Time Shift (s):	14
*
Time (s)	Temperature (C)	N2 flow rate (cc/min)	O2 flow rate (cc/min)	Flow Rate (cc/min)	Oxygen (%)	HRR (W/g)	Heating rate (C/s)
0.000	108.273	80.004	19.996	103.093	20.136	-0.224	0.027
0.500	108.315	80.004	19.994	103.092	20.133	-0.056	-0.001
1.000	108.273	80.006	19.996	103.092	20.132	0.044	-0.000
1.500	108.276	80.004	19.998	103.092	20.133	-0.026	-0.019
2.000	108.297	80.006	19.997	103.093	20.132	0.032	-0.007
2.500	108.326	80.005	19.998	103.093	20.131	0.124	0.037
3.000	108.305	80.005	19.996	103.093	20.133	-0.022	0.029
3.500	108.294	80.005	19.997	103.093	20.135	-0.190	-0.012
4.000	108.290	80.005	19.996	103.093	20.134	-0.140	-0.023
4.500	108.291	80.004	19.997	103.092	20.132	0.016	-0.009
5.000	108.297	80.004	19.995	103.092	20.134	-0.124	0.002
5.500	108.304	80.004	19.996	103.093	20.134	-0.086	0.010
6.000	108.317	80.003	19.995	103.093	20.133	-0.044	0.017
6.500	108.305	80.005	19.996	103.093	20.133	-0.050	0.010
7.000	108.287	80.005	19.996	103.094	20.133	-0.066	-0.015
7.500	108.280	80.004	19.997	103.094	20.133	-0.046	-0.027
8.000	108.293	80.003	19.995	103.095	20.134	-0.084	-0.009
8.500	108.297	80.004	19.995	103.095	20.134	-0.146	0.012
9.000	108.270	80.004	19.996	103.095	20.131	0.072	-0.003
9.500	108.290	80.004	19.996	103.095	20.131	0.132	-0.015
10.000	108.256	80.004	19.994	103.095	20.135	-0.222	-0.011
10.500	108.269	80.003	19.995	103.095	20.132	0.032	-0.018
11.000	108.288	80.005	19.993	103.095	20.132	0.064	0.006
11.500	108.257	80.005	19.995	103.092	20.132	0.056	0.010
12.000	108.297	80.005	19.994	103.091	20.133	-0.052	-0.001
12.500	108.323	80.004	19.995	103.089	20.134	-0.114	0.038
13.000	108.261	80.004	19.994	103.086	20.136	-0.250	0.015
13.500	108.292	80.006	19.995	103.085	20.134	-0.140	-0.034
14.000	108.289	80.007	19.994	103.089	20.134	-0.098	-0.001
14.500	108.289	80.005	19.994	103.090	20.137	-0.304	0.012
15.000	108.242	80.005	19.994	103.093	20.131	0.074	-0.026
15.500	108.253	80.005	19.994	103.095	20.133	-0.042	-0.041
16.000	108.286	80.005	19.994	103.093	20.133	-0.044	0.004
16.500	108.279	80.005	19.994	103.093	20.135	-0.168	0.035
17.000	108.263	80.005	19.994	103.092	20.134	-0.102	0.001
17.500	108.265	80.005	19.995	103.090	20.134	-0.120	-0.019
18.000	108.273	80.006	19.994	103.088	20.135	-0.172	-0.002
18.500	108.253	80.006	19.995	103.085	20.132	0.042	-0.001
19.000	108.248	80.007	19.995	103.082	20.133	-0.004	-0.018
19.500	108.283	80.005	19.994	103.080	20.133	-0.004	0.003
20.000	108.282	80.006	19.993	103.082	20.134	-0.132	0.032
20.500	108.292	80.007	19.995	103.081	20.132	0.002	0.022
21.000	108.243	80.007	19.993	103.083	20.131	0.128	-0.015
21.500	108.242	80.006	19.995	103.086	20.131	0.120	-0.045
22.000	108.279	80.007	19.993	103.088	20.131	0.140	-0.007
22.500	108.256	80.007	19.995	103.089	20.133	-0.036	0.025
23.000	108.262	80.007	19.993	103.093	20.131	0.084	-0.001
23.500	108.237	80.006	19.994	103.094	20.131	0.096	-0.018
24.000	108.259	80.005	19.995	103.094	20.133	-0.018	-0.011
24.500	108.271	80.006	19.994	103.093	20.131	0.072	0.015
25.000	108.290	80.006	19.994	103.091	20.132	0.060	0.032
25.500	108.253	80.006	19.993	103.089	20.132	0.026	0.006
26.000	108.233	80.006	19.994	103.090	20.133	-0.060	-0.038
26.500	108.254	80.007	19.994	103.091	20.134	-0.126	-0.028
27.000	108.252	80.007	19.994	103.091	20.135	-0.164	0.010
27.500	108.254	80.007	19.993	103.094	20.135	-0.192	0.010
28.000	108.239	80.006	19.994	103.096	20.132	0.052	-0.007
28.500	108.219	80.005	19.994	103.096	20.135	-0.180	-0.024
29.000	108.278	80.004	19.994	103.096	20.133	-0.040	0.002
29.500	108.286	80.005	19.994	103.097	20.133	-0.070	0.053
30.000	108.267	80.005	19.994	103.097	20.131	0.142	0.028
30.500	108.263	80.004	19.994	103.098	20.133	-0.038	-0.017
31.000	108.259	80.004	19.994	103.098	20.130	0.152	-0.015
31.500	108.232	80.003	19.994	103.099	20.130	0.176	-0.019
32.000	108.254	80.004	19.995	103.098	20.133	-0.056	-0.018
32.499	108.248	80.005	19.994	103.097	20.131	0.126	0.005
32.999	108.244	80.003	19.995	103.093	20.133	-0.032	0.003
33.499	108.250	80.004	19.995	103.091	20.134	-0.094	-0.004
33.999	108.221	80.002	19.995	103.091	20.132	0.052	-0.011
34.499	108.234	80.004	19.995	103.090	20.133	-0.006	-0.020
34.999	108.206	80.004	19.994	103.091	20.133	-0.004	-0.016
35.500	108.225	80.003	19.995	103.094	20.132	0.048	-0.012
36.000	108.224	80.003	19.995	103.096	20.131	0.074	0.005
36.499	108.213	80.004	19.993	103.097	20.128	0.296	0.003
36.999	108.226	80.005	19.995	103.097	20.131	0.128	-0.005
37.499	108.266	80.005	19.994	103.097	20.130	0.172	0.028
37.999	108.243	80.004	19.994	103.096	20.131	0.114	0.035
38.499	108.223	80.005	19.994	103.095	20.130	0.150	-0.013
38.999	108.231	80.005	19.995	103.093	20.129	0.238	-0.027
39.499	108.221	80.004	19.994	103.093	20.128	0.302	-0.006
39.999	108.229	80.004	19.994	103.092	20.129	0.282	-0.002
40.499	108.232	80.005	19.994	103.093	20.129	0.244	0.004
40.999	108.192	80.004	19.994	103.092	20.128	0.306	-0.013
41.499	108.238	80.003	19.995	103.092	20.130	0.212	-0.016
41.999	108.227	80.004	19.995	103.088	20.131	0.110	0.020
42.499	108.232	80.004	19.995	103.088	20.131	0.116	0.014
42.999	108.227	80.005	19.994	103.088	20.132	0.066	-0.003
43.499	108.241	80.004	19.995	103.090	20.130	0.154	0.005
43.999	108.200	80.003	19.995	103.089	20.131	0.126	-0.009
44.499	108.199	80.005	19.996	103.091	20.134	-0.092	-0.035
44.999	108.185	80.004	19.996	103.092	20.132	0.028	-0.029
45.500	108.197	80.004	19.995	103.092	20.131	0.104	-0.008
46.000	108.236	80.003	19.995	103.091	20.131	0.088	0.025
46.499	108.279	80.004	19.994	103.093	20.131	0.084	0.067
46.999	108.225	80.003	19.996	103.095	20.129	0.262	0.035
47.499	108.214	80.004	19.994	103.089	20.130	0.184	-0.038
47.999	108.234	80.004	19.995	103.081	20.132	0.016	-0.029
48.499	108.172	80.004	19.995	103.081	20.133	-0.006	-0.016
48.999	108.200	80.005	19.995	103.081	20.135	-0.194	-0.037
49.499	108.170	80.004	19.993	103.081	20.132	0.030	-0.018
49.999	108.160	80.005	19.994	103.086	20.134	-0.138	-0.021
50.499	108.171	80.005	19.995	103.094	20.134	-0.118	-0.020
50.999	108.184	80.005	19.994	103.094	20.133	-0.046	0.012
51.499	108.158	80.004	19.995	103.095	20.133	-0.036	0.005
52.000	108.152	80.006	19.994	103.095	20.131	0.142	-0.022
52.500	108.143	80.005	19.994	103.094	20.131	0.130	-0.023
52.999	108.175	80.004	19.994	103.094	20.131	0.114	0.004
53.499	108.140	80.004	19.994	103.094	20.131	0.104	0.010
53.999	108.171	80.004	19.994	103.094	20.131	0.078	-0.003
54.499	108.159	80.005	19.993	103.094	20.135	-0.192	0.007
54.999	108.147	80.005	19.994	103.094	20.131	0.090	-0.003
55.499	108.186	80.004	19.994	103.094	20.130	0.172	0.001
55.999	108.174	80.004	19.995	103.094	20.134	-0.116	0.027
56.499	108.184	80.004	19.995	103.094	20.131	0.076	0.013
56.999	108.179	80.003	19.994	103.095	20.131	0.140	0.002
57.499	108.177	80.005	19.994	103.095	20.129	0.224	-0.001
57.999	108.196	80.004	19.996	103.095	20.130	0.172	0.005
58.499	108.185	80.005	19.994	103.095	20.131	0.132	0.012
58.999	108.175	80.004	19.994	103.095	20.130	0.174	-0.007
59.499	108.217	80.004	19.994	103.095	20.130	0.212	0.006
59.999	108.194	80.005	19.994	103.094	20.129	0.280	0.026
60.499	108.202	80.003	19.994	103.094	20.131	0.124	0.002
60.999	108.181	80.004	19.996	103.095	20.132	0.066	-0.015
61.499	108.190	80.004	19.995	103.095	20.127	0.408	-0.013
61.999	108.187	80.004	19.994	103.095	20.129	0.248	-0.003
62.499	108.205	80.004	19.995	103.096	20.130	0.144	0.011
62.999	108.184	80.004	19.996	103.098	20.128	0.294	0.006
63.499	108.155	80.004	19.995	103.096	20.126	0.440	-0.026
63.999	108.163	80.003	19.996	103.077	20.129	0.266	-0.035
64.500	108.186	80.005	19.995	103.058	20.130	0.192	0.005
65.000	108.167	80.003	19.995	103.045	20.129	0.268	0.017
65.499	108.196	80.003	19.995	103.034	20.128	0.314	0.007
65.999	108.153	80.002	19.996	103.028	20.131	0.120	-0.002
66.499	108.175	80.004	19.996	103.052	20.133	-0.072	-0.018
66.999	108.170	80.002	19.996	103.100	20.131	0.114	-0.002
67.500	108.175	80.004	19.996	103.124	20.132	0.038	0.009
68.001	108.157	80.003	19.996	103.135	20.134	-0.144	-0.006
68.500	108.191	80.003	19.995	103.142	20.130	0.180	0.001
68.999	108.173	80.005	19.995	103.136	20.128	0.332	0.016
69.499	108.193	80.004	19.995	103.104	20.131	0.092	0.009
69.999	108.200	80.002	19.995	103.090	20.131	0.076	0.015
70.499	108.163	80.004	19.995	103.087	20.129	0.256	-0.001
71.000	108.160	80.004	19.995	103.087	20.129	0.222	-0.035
71.500	108.141	80.004	19.995	103.088	20.133	-0.012	-0.031
71.999	108.135	80.004	19.995	103.090	20.130	0.212	-0.024
72.499	108.131	80.004	19.994	103.089	20.130	0.154	-0.017
72.999	108.154	80.004	19.995	103.088	20.130	0.214	0.005
73.499	108.098	80.005	19.995	103.089	20.130	0.172	-0.007
73.999	108.125	80.005	19.994	103.089	20.129	0.284	-0.031
74.500	108.139	80.005	19.994	103.090	20.133	-0.044	0.006
75.000	108.113	80.005	19.995	103.095	20.131	0.100	0.015
75.499	108.125	80.006	19.994	103.097	20.130	0.148	-0.013
75.999	108.149	80.005	19.994	103.092	20.129	0.232	0.011
76.499	108.137	80.005	19.994	103.088	20.130	0.152	0.024
76.999	108.167	80.007	19.995	103.084	20.132	0.062	0.015
77.499	108.154	80.006	19.994	103.083	20.132	0.058	0.017
77.999	108.139	80.006	19.995	103.082	20.131	0.116	-0.006
78.499	108.097	80.007	19.994	103.086	20.130	0.186	-0.043
78.999	108.129	80.007	19.994	103.090	20.134	-0.108	-0.033
79.499	108.150	80.005	19.994	103.094	20.130	0.202	0.021
79.999	108.143	80.007	19.994	103.095	20.130	0.150	0.033
80.499	108.139	80.006	19.996	103.098	20.131	0.090	0.002
80.999	108.156	80.007	19.995	103.097	20.132	0.062	0.002
81.499	108.163	80.006	19.995	103.097	20.131	0.134	0.019
81.999	108.137	80.005	19.994	103.097	20.131	0.106	0.002
82.499	108.106	80.005	19.995	103.097	20.132	0.028	-0.038
82.999	108.138	80.005	19.995	103.097	20.131	0.140	-0.028
83.499	108.160	80.005	19.995	103.094	20.130	0.206	0.028
84.000	108.148	80.006	19.995	103.093	20.132	0.050	0.032
84.500	108.119	80.005	19.995	103.091	20.130	0.170	-0.016
84.999	108.089	80.005	19.996	103.088	20.132	0.046	-0.050
85.499	108.121	80.004	19.995	103.088	20.132	0.048	-0.029
86.000	108.129	80.005	19.995	103.089	20.131	0.114	0.020
86.501	108.106	80.005	19.995	103.089	20.131	0.090	0.012
87.000	108.132	80.003	19.996	103.090	20.133	-0.042	-0.006
87.499	108.096	80.005	19.995	103.090	20.131	0.112	-0.003
87.999	108.108	80.004	19.996	103.088	20.133	-0.040	-0.017
88.499	108.111	80.004	19.994	103.088	20.131	0.136	-0.004
88.999	108.124	80.005	19.994	103.090	20.130	0.170	0.016
89.499	108.113	80.004	19.995	103.090	20.132	0.070	0.009
89.999	108.117	80.003	19.995	103.093	20.132	0.060	-0.003
90.499	108.127	80.003	19.994	103.095	20.130	0.182	0.003
90.999	108.138	80.004	19.995	103.098	20.129	0.248	0.017
91.499	108.125	80.004	19.995	103.097	20.130	0.208	0.010
91.999	108.141	80.003	19.995	103.098	20.131	0.110	0.001
92.499	108.146	80.004	19.996	103.098	20.126	0.444	0.012
92.999	108.123	80.004	19.994	103.098	20.129	0.268	0.001
93.499	108.132	80.003	19.996	103.097	20.131	0.132	-0.016
93.999	108.140	80.003	19.995	103.098	20.131	0.106	0.002
94.499	108.102	80.004	19.996	103.098	20.132	0.030	-0.007
95.000	108.117	80.005	19.995	103.098	20.131	0.140	-0.027
95.501	108.123	80.005	19.996	103.098	20.132	0.028	-0.001
96.000	108.137	80.005	19.995	103.098	20.132	0.030	0.021
96.499	108.117	80.004	19.995	103.098	20.130	0.210	0.007
96.999	108.068	80.005	19.996	103.098	20.131	0.074	-0.038
97.499	108.099	80.004	19.995	103.096	20.128	0.320	-0.043
97.999	108.095	80.006	19.994	103.095	20.130	0.216	0.005
98.500	108.116	80.006	19.995	103.095	20.132	0.024	0.022
99.000	108.127	80.006	19.995	103.095	20.131	0.076	0.024
99.499	108.111	80.006	19.996	103.095	20.131	0.086	0.013
99.999	108.114	80.006	19.994	103.096	20.131	0.086	-0.009
100.499	108.104	80.006	19.996	103.096	20.131	0.138	-0.010
100.999	108.093	80.006	19.996	103.096	20.130	0.154	-0.014
101.499	108.103	80.006	19.995	103.095	20.132	0.038	-0.011
101.999	108.128	80.006	19.995	103.094	20.129	0.258	0.017
102.499	108.102	80.005	19.995	103.093	20.131	0.090	0.017
102.999	108.116	80.007	19.994	103.093	20.131	0.128	-0.007
103.499	108.103	80.006	19.993	103.092	20.132	0.042	-0.006
103.999	108.116	80.008	19.995	103.092	20.129	0.280	0.001
104.500	108.080	80.007	19.994	103.093	20.130	0.204	-0.011
105.000	108.071	80.005	19.995	103.091	20.132	0.024	-0.034
105.499	108.094	80.006	19.995	103.091	20.132	0.004	-0.015
105.999	108.115	80.006	19.995	103.091	20.132	0.066	0.030
106.500	108.076	80.007	19.993	103.090	20.129	0.230	0.013
107.000	108.099	80.007	19.994	103.091	20.130	0.154	-0.017
107.499	108.102	80.005	19.995	103.092	20.127	0.368	0.005
107.999	108.096	80.007	19.993	103.092	20.132	0.044	0.011
108.499	108.100	80.005	19.994	103.092	20.130	0.152	-0.003
108.999	108.080	80.006	19.994	103.092	20.132	0.068	-0.009
109.499	108.115	80.006	19.993	103.092	20.132	0.032	0.000
109.999	108.074	80.007	19.994	103.091	20.131	0.106	0.005
110.500	108.088	80.006	19.994	103.090	20.128	0.300	-0.017
111.000	108.069	80.004	19.994	103.091	20.128	0.336	-0.016
111.499	108.061	80.006	19.994	103.091	20.127	0.406	-0.016
111.999	108.061	80.005	19.995	103.090	20.127	0.376	-0.018
112.499	108.087	80.005	19.993	103.090	20.127	0.406	0.009
112.999	108.100	80.004	19.995	103.089	20.129	0.252	0.032
113.499	108.095	80.005	19.994	103.090	20.128	0.332	0.023
113.999	108.103	80.005	19.994	103.090	20.125	0.550	0.006
114.499	108.089	80.005	19.995	103.091	20.125	0.532	-0.001
114.999	108.088	80.005	19.995	103.092	20.127	0.418	-0.010
115.499	108.096	80.005	19.994	103.093	20.126	0.504	-0.004
115.999	108.071	80.004	19.995	103.092	20.127	0.402	-0.005
116.499	108.066	80.006	19.994	103.089	20.129	0.252	-0.024
117.000	108.066	80.005	19.994	103.085	20.128	0.326	-0.017
117.500	108.090	80.005	19.996	103.084	20.129	0.272	0.010
117.999	108.082	80.004	19.993	103.085	20.124	0.640	0.020
118.499	108.046	80.004	19.995	103.086	20.128	0.312	-0.014
118.999	108.066	80.004	19.995	103.087	20.125	0.542	-0.030
119.499	108.038	80.004	19.995	103.089	20.127	0.430	-0.012
119.999	108.053	80.003	19.994	103.090	20.128	0.312	-0.011
120.499	108.052	80.004	19.994	103.089	20.131	0.126	0.000
120.999	108.065	80.004	19.995	103.088	20.125	0.524	0.013
121.499	108.088	80.003	19.996	103.090	20.128	0.304	0.024
121.999	108.054	80.003	19.995	103.091	20.128	0.304	0.012
122.499	108.057	80.004	19.995	103.092	20.128	0.360	-0.021
122.999	108.097	80.004	19.994	103.092	20.128	0.318	0.006
123.499	108.095	80.004	19.995	103.093	20.128	0.298	0.040
123.999	108.057	80.004	19.996	103.092	20.128	0.338	-0.001
124.500	108.035	80.004	19.994	103.093	20.128	0.292	-0.050
125.000	108.018	80.005	19.995	103.092	20.131	0.138	-0.049
125.499	108.037	80.004	19.995	103.092	20.128	0.350	-0.018
126.000	108.036	80.004	19.994	103.092	20.128	0.316	0.010
126.500	108.045	80.005	19.994	103.093	20.131	0.112	0.013
126.999	108.035	80.004	19.995	103.092	20.130	0.172	0.004
127.499	108.029	80.004	19.995	103.092	20.130	0.214	-0.009
127.999	108.014	80.003	19.995	103.093	20.127	0.382	-0.018
128.500	108.012	80.003	19.997	103.093	20.128	0.316	-0.019
129.000	107.989	80.005	19.995	103.093	20.131	0.100	-0.021
129.500	108.012	80.004	19.994	103.093	20.129	0.258	-0.013
130.000	108.022	80.004	19.995	103.093	20.128	0.310	0.017
130.500	108.016	80.004	19.994	103.093	20.129	0.258	0.019
131.000	108.016	80.004	19.995	103.093	20.129	0.248	-0.001
131.500	108.034	80.004	19.994	103.094	20.125	0.530	0.005
132.000	108.002	80.006	19.994	103.094	20.129	0.282	0.002
132.500	108.005	80.004	19.996	103.094	20.131	0.076	-0.021
133.000	107.999	80.004	19.994	103.094	20.129	0.234	-0.016
133.500	108.035	80.005	19.994	103.094	20.132	0.050	0.013
134.000	108.036	80.005	19.994	103.094	20.130	0.200	0.033
134.500	108.019	80.004	19.994	103.092	20.132	0.066	0.010
135.000	108.013	80.003	19.994	103.091	20.131	0.124	-0.019
135.500	108.008	80.005	19.994	103.091	20.129	0.234	-0.017
136.000	108.038	80.005	19.994	103.090	20.132	0.070	0.006
136.500	108.026	80.003	19.994	103.089	20.130	0.172	0.021
137.000	108.009	80.005	19.994	103.091	20.131	0.072	-0.006
137.500	108.010	80.005	19.995	103.093	20.129	0.222	-0.022
138.000	108.021	80.005	19.995	103.094	20.133	-0.014	-0.002
138.500	108.044	80.004	19.995	103.095	20.133	-0.074	0.023
139.000	108.033	80.006	19.993	103.095	20.132	0.006	0.023
139.500	108.010	80.004	19.995	103.095	20.132	0.040	-0.011
140.000	108.012	80.005	19.995	103.095	20.131	0.078	-0.028
140.500	108.040	80.003	19.993	103.096	20.132	0.036	0.005
141.000	108.027	80.004	19.994	103.096	20.132	0.026	0.022
141.500	108.025	80.004	19.994	103.097	20.133	-0.048	-0.000
142.000	107.997	80.004	19.995	103.096	20.129	0.234	-0.022
142.500	108.016	80.006	19.994	103.095	20.132	0.046	-0.020
143.000	108.021	80.005	19.993	103.091	20.131	0.094	0.008
143.500	108.023	80.003	19.994	103.086	20.133	-0.056	0.016
144.000	107.990	80.003	19.994	103.086	20.129	0.238	-0.012
144.500	108.007	80.003	19.994	103.086	20.131	0.114	-0.023
145.000	108.003	80.004	19.995	103.087	20.133	-0.008	-0.002
145.500	108.003	80.003	19.995	103.091	20.131	0.116	0.005
146.000	108.005	80.002	19.994	103.096	20.131	0.110	-0.001
146.500	108.009	80.004	19.995	103.097	20.130	0.200	0.004
147.000	108.016	80.003	19.994	103.097	20.131	0.084	0.008
147.500	108.007	80.004	19.995	103.097	20.131	0.128	0.004
148.000	108.013	80.003	19.994	103.097	20.127	0.368	-0.002
148.500	108.020	80.003	19.994	103.094	20.130	0.196	0.005
149.000	108.042	80.005	19.994	103.089	20.130	0.194	0.021
149.500	108.025	80.003	19.994	103.087	20.130	0.176	0.018
150.000	108.040	80.004	19.995	103.086	20.129	0.270	0.002
150.500	108.022	80.005	19.994	103.087	20.128	0.336	-0.003
151.000	108.042	80.003	19.993	103.089	20.129	0.250	-0.000
151.500	108.019	80.003	19.994	103.093	20.129	0.282	-0.000
152.000	108.030	80.003	19.995	103.096	20.130	0.194	-0.007
152.500	108.033	80.003	19.996	103.096	20.132	0.060	0.001
153.000	107.976	80.004	19.995	103.094	20.130	0.144	-0.020
153.500	108.010	80.004	19.994	103.094	20.130	0.202	-0.039
154.000	107.996	80.004	19.995	103.093	20.127	0.372	-0.001
154.500	108.007	80.004	19.995	103.092	20.130	0.216	0.008
155.000	108.018	80.005	19.994	103.092	20.131	0.092	0.010
155.500	108.000	80.004	19.994	103.094	20.129	0.240	0.008
156.000	108.050	80.005	19.994	103.095	20.130	0.168	0.012
156.500	108.027	80.005	19.994	103.096	20.128	0.328	0.029
157.000	108.032	80.005	19.996	103.095	20.130	0.216	0.005
157.500	108.039	80.005	19.995	103.092	20.131	0.124	-0.003
158.000	108.014	80.005	19.995	103.091	20.130	0.202	-0.003
158.500	108.017	80.005	19.994	103.090	20.125	0.546	-0.021
159.000	108.018	80.005	19.994	103.090	20.130	0.160	-0.009
159.500	108.026	80.005	19.995	103.091	20.129	0.242	0.007
160.000	108.021	80.005	19.994	103.095	20.126	0.450	0.006
160.500	107.999	80.006	19.994	103.096	20.127	0.386	-0.012
161.000	107.990	80.006	19.995	103.097	20.131	0.102	-0.029
161.500	108.005	80.006	19.994	103.097	20.130	0.144	-0.012
162.000	107.988	80.005	19.994	103.097	20.131	0.128	0.002
162.500	108.020	80.005	19.995	103.093	20.129	0.256	0.006
163.000	107.987	80.005	19.993	103.089	20.130	0.162	0.007
163.500	107.984	80.005	19.995	103.089	20.132	0.044	-0.018
164.000	108.002	80.005	19.995	103.089	20.128	0.302	-0.010
164.500	107.963	80.005	19.995	103.088	20.130	0.202	-0.003
165.000	107.968	80.006	19.996	103.091	20.128	0.298	-0.027
165.500	107.964	80.005	19.995	103.094	20.131	0.076	-0.016
166.000	107.942	80.006	19.994	103.093	20.128	0.292	-0.013
166.500	107.981	80.006	19.994	103.092	20.128	0.362	-0.005
167.000	107.978	80.005	19.994	103.092	20.130	0.160	0.027
167.500	107.939	80.005	19.995	103.091	20.129	0.280	-0.002
168.000	107.980	80.003	19.995	103.091	20.128	0.310	-0.020
168.500	107.988	80.004	19.994	103.091	20.128	0.350	0.025
169.000	107.968	80.004	19.994	103.091	20.127	0.406	0.018
169.500	108.007	80.005	19.993	103.092	20.128	0.360	0.004
170.000	107.979	80.004	19.995	103.093	20.129	0.228	0.016
170.500	107.977	80.005	19.994	103.093	20.129	0.222	-0.009
171.000	107.990	80.004	19.995	103.090	20.130	0.152	-0.010
171.500	107.990	80.005	19.995	103.088	20.131	0.142	0.012
172.000	107.956	80.004	19.994	103.088	20.129	0.274	-0.011
172.500	108.010	80.006	19.995	103.088	20.130	0.160	-0.007
173.000	107.980	80.005	19.993	103.088	20.131	0.128	0.023
173.500	107.945	80.005	19.994	103.090	20.128	0.304	-0.021
174.000	107.967	80.004	19.995	103.092	20.130	0.172	-0.039
174.500	107.943	80.004	19.995	103.087	20.125	0.512	-0.008
175.000	107.967	80.006	19.994	103.085	20.130	0.196	-0.001
175.500	107.971	80.004	19.994	103.085	20.130	0.208	0.014
176.000	107.943	80.005	19.996	103.084	20.131	0.076	0.002
176.500	107.999	80.005	19.995	103.084	20.127	0.396	0.002
177.000	107.979	80.005	19.995	103.088	20.127	0.412	0.033
177.500	107.964	80.004	19.995	103.090	20.130	0.192	0.000
178.000	107.987	80.005	19.995	103.090	20.127	0.386	-0.014
178.500	107.971	80.004	19.994	103.091	20.126	0.442	0.007
179.000	107.967	80.004	19.995	103.091	20.129	0.272	-0.006
179.500	107.954	80.005	19.995	103.091	20.129	0.220	-0.019
180.000	107.973	80.005	19.995	103.091	20.130	0.178	-0.005
180.500	107.977	80.005	19.995	103.091	20.126	0.490	0.015
181.000	107.997	80.005	19.994	103.092	20.125	0.538	0.024
181.500	107.985	80.006	19.995	103.091	20.125	0.556	0.016
182.000	107.956	80.004	19.996	103.091	20.125	0.568	-0.017
182.500	107.981	80.005	19.994	103.091	20.127	0.382	-0.023
183.000	107.957	80.005	19.994	103.090	20.126	0.472	-0.001
183.500	107.951	80.005	19.995	103.090	20.126	0.462	-0.015
184.000	107.943	80.006	19.995	103.090	20.125	0.560	-0.022
184.500	107.943	80.005	19.995	103.090	20.128	0.336	-0.011
185.000	107.950	80.005	19.995	103.088	20.127	0.424	-0.000
185.500	107.974	80.005	19.995	103.087	20.127	0.436	0.019
186.000	107.962	80.005	19.994	103.087	20.127	0.386	0.021
186.500	107.949	80.006	19.995	103.086	20.127	0.378	-0.007
187.000	107.943	80.004	19.996	103.087	20.127	0.388	-0.022
187.500	107.987	80.006	19.996	103.090	20.128	0.300	0.009
188.000	107.951	80.006	19.996	103.090	20.129	0.268	0.023
188.500	107.902	80.004	19.995	103.090	20.129	0.280	-0.039
189.000	107.939	80.006	19.996	103.090	20.127	0.386	-0.049
189.500	107.924	80.006	19.996	103.088	20.128	0.336	0.005
190.000	107.961	80.006	19.995	103.084	20.128	0.346	0.022
190.500	107.954	80.006	19.994	103.083	20.130	0.168	0.026
191.000	107.940	80.005	19.996	103.083	20.129	0.224	0.005
191.500	107.923	80.005	19.995	103.082	20.129	0.236	-0.026
192.000	107.931	80.006	19.995	103.077	20.130	0.188	-0.020
192.500	107.911	80.006	19.995	103.078	20.129	0.256	-0.010
193.000	107.946	80.004	19.996	103.079	20.129	0.288	0.001
193.500	107.911	80.005	19.995	103.076	20.131	0.130	0.008
194.000	107.926	80.004	19.996	103.077	20.128	0.316	-0.010
194.500	107.942	80.002	19.995	103.082	20.127	0.426	0.005
195.000	107.925	80.005	19.994	103.084	20.128	0.306	0.015
195.500	107.903	80.003	19.995	103.084	20.126	0.460	-0.020
196.000	107.903	80.004	19.994	103.086	20.126	0.440	-0.031
196.500	107.925	80.005	19.994	103.083	20.126	0.452	-0.000
197.000	107.892	80.003	19.995	103.083	20.129	0.228	0.006
197.500	107.918	80.004	19.995	103.082	20.126	0.440	-0.009
198.000	107.883	80.005	19.995	103.082	20.127	0.378	-0.008
198.500	107.907	80.004	19.994	103.082	20.127	0.402	-0.010
199.000	107.902	80.004	19.994	103.086	20.127	0.414	0.004
199.500	107.888	80.004	19.995	103.087	20.133	-0.014	-0.000
200.000	107.904	80.004	19.995	103.088	20.131	0.098	-0.009
200.500	107.941	80.003	19.994	103.090	20.128	0.302	0.028
201.000	107.912	80.004	19.995	103.092	20.128	0.308	0.031
201.500	107.904	80.004	19.994	103.091	20.128	0.342	-0.015
202.000	107.918	80.004	19.994	103.089	20.130	0.186	-0.015
202.500	107.942	80.004	19.993	103.087	20.130	0.152	0.023
203.000	107.907	80.004	19.994	103.082	20.128	0.336	0.014
203.500	107.889	80.004	19.994	103.077	20.127	0.366	-0.032
204.000	107.931	80.005	19.994	103.075	20.130	0.154	-0.015
204.500	107.945	80.004	19.993	103.078	20.131	0.112	0.039
205.000	107.929	80.004	19.994	103.081	20.130	0.144	0.027
205.500	107.931	80.004	19.994	103.088	20.129	0.256	-0.007
206.000	107.910	80.005	19.995	103.093	20.131	0.116	-0.016
206.500	107.922	80.004	19.994	103.096	20.127	0.421	-0.014
207.000	107.930	80.003	19.994	103.093	20.129	0.227	0.006
207.500	107.904	80.003	19.994	103.089	20.131	0.141	0.001
208.000	107.915	80.004	19.994	103.083	20.128	0.333	-0.016
208.500	107.913	80.004	19.994	103.078	20.130	0.176	-0.003
209.000	107.902	80.004	19.994	103.076	20.129	0.222	-0.002
209.500	107.899	80.004	19.995	103.078	20.131	0.121	-0.014
210.000	107.897	80.003	19.994	103.075	20.133	-0.006	-0.009
210.500	107.874	80.004	19.995	103.077	20.131	0.087	-0.015
211.000	107.900	80.005	19.994	103.082	20.130	0.155	-0.011
211.500	107.882	80.005	19.993	103.082	20.131	0.083	0.005
212.000	107.820	80.004	19.994	103.082	20.127	0.384	-0.036
212.500	107.891	80.004	19.994	103.087	20.130	0.200	-0.035
213.000	107.917	80.003	19.994	103.089	20.130	0.194	0.053
213.500	107.866	80.005	19.993	103.089	20.124	0.598	0.036
214.000	107.900	80.004	19.994	103.091	20.121	0.818	-0.021
214.500	107.896	80.006	19.994	103.090	20.116	1.183	0.006
215.000	107.877	80.004	19.994	103.092	20.108	1.798	0.003
215.500	107.912	80.004	19.993	103.091	20.098	2.579	-0.004
216.000	107.876	80.003	19.993	103.103	20.087	3.370	0.008
216.500	107.882	80.004	19.994	103.173	20.073	4.389	-0.015
217.000	107.904	80.004	19.994	103.299	20.062	5.232	-0.001
217.500	107.937	80.004	19.994	103.458	20.053	5.860	0.042
218.000	107.964	80.004	19.994	103.639	20.041	6.797	0.058
218.500	108.035	80.003	19.994	103.818	20.031	7.473	0.080
219.000	108.069	80.004	19.994	103.948	20.020	8.296	0.102
219.500	108.156	80.004	19.994	104.027	20.014	8.775	0.113
220.000	108.239	80.004	19.994	104.072	20.008	9.235	0.145
220.500	108.345	80.004	19.994	104.096	19.999	9.870	0.179
221.000	108.488	80.004	19.993	104.108	19.992	10.408	0.219
221.500	108.637	80.002	19.994	104.114	19.987	10.784	0.270
222.000	108.794	80.003	19.993	104.114	19.978	11.393	0.299
222.500	108.952	80.003	19.994	104.114	19.977	11.461	0.311
223.000	109.091	80.003	19.995	104.114	19.973	11.765	0.306
223.500	109.327	80.003	19.994	104.111	19.971	11.929	0.336
224.000	109.503	80.004	19.994	104.106	19.965	12.396	0.394
224.500	109.730	80.003	19.994	104.099	19.965	12.399	0.408
225.000	110.004	80.003	19.995	104.091	19.962	12.612	0.452
225.500	110.192	80.003	19.994	104.081	19.961	12.684	0.481
226.000	110.453	80.003	19.995	104.075	19.958	12.924	0.455
226.500	110.694	80.002	19.995	104.072	19.958	12.912	0.475
227.000	111.021	80.002	19.993	104.069	19.957	12.941	0.535
227.500	111.282	80.003	19.995	104.063	19.960	12.757	0.578
228.000	111.569	80.003	19.994	104.058	19.956	13.018	0.568
228.500	111.888	80.003	19.994	104.052	19.953	13.233	0.577
229.000	112.226	80.005	19.995	104.044	19.953	13.268	0.631
229.500	112.547	80.003	19.994	104.037	19.951	13.415	0.658
230.000	112.871	80.004	19.994	104.031	19.953	13.219	0.652
230.500	113.209	80.004	19.993	104.026	19.953	13.260	0.654
231.000	113.578	80.004	19.994	104.023	19.952	13.346	0.684
231.500	113.909	80.004	19.994	104.016	19.955	13.099	0.704
232.000	114.339	80.006	19.995	104.009	19.955	13.126	0.730
232.500	114.681	80.005	19.994	104.005	19.955	13.105	0.766
233.000	115.060	80.005	19.994	104.002	19.954	13.154	0.747
233.500	115.478	80.005	19.993	103.994	19.953	13.216	0.759
234.000	115.908	80.005	19.993	103.991	19.955	13.100	0.823
234.500	116.287	80.006	19.994	103.983	19.956	12.998	0.829
235.000	116.720	80.005	19.995	103.975	19.957	12.971	0.810
235.500	117.134	80.005	19.993	103.966	19.958	12.839	0.829
236.000	117.588	80.006	19.994	103.962	19.958	12.898	0.857
236.500	118.036	80.005	19.994	103.955	19.959	12.808	0.885
237.000	118.494	80.006	19.994	103.953	19.959	12.787	0.904
237.500	118.943	80.007	19.994	103.952	19.960	12.722	0.906
238.000	119.428	80.007	19.994	103.949	19.962	12.597	0.921
238.500	119.893	80.005	19.994	103.943	19.961	12.638	0.942
239.000	120.370	80.006	19.993	103.936	19.962	12.569	0.945
239.500	120.855	80.007	19.993	103.928	19.966	12.305	0.952
240.000	121.337	80.008	19.994	103.921	19.966	12.272	0.965
240.500	121.865	80.007	19.994	103.916	19.967	12.197	0.988
241.000	122.382	80.006	19.995	103.909	19.967	12.226	1.027
241.500	122.902	80.006	19.994	103.902	19.966	12.256	1.041
242.000	123.408	80.008	19.995	103.894	19.970	11.984	1.032
242.500	123.903	80.007	19.995	103.887	19.972	11.862	1.013
243.000	124.461	80.007	19.995	103.877	19.970	11.970	1.027
243.500	124.989	80.007	19.994	103.870	19.974	11.667	1.070
244.000	125.546	80.006	19.993	103.863	19.975	11.620	1.086
244.500	126.093	80.007	19.994	103.855	19.975	11.606	1.095
245.000	126.595	80.007	19.994	103.847	19.976	11.549	1.076
245.500	127.138	80.007	19.995	103.841	19.977	11.424	1.047
246.000	127.686	80.005	19.993	103.833	19.980	11.265	1.068
246.500	128.253	80.007	19.994	103.825	19.981	11.177	1.103
247.000	128.833	80.007	19.996	103.823	19.983	11.028	1.131
247.500	129.353	80.008	19.996	103.816	19.983	10.983	1.124
248.000	129.926	80.006	19.995	103.808	19.986	10.825	1.096
248.500	130.485	80.005	19.995	103.804	19.986	10.759	1.112
249.000	131.064	80.006	19.994	103.803	19.987	10.713	1.135
249.500	131.627	80.005	19.996	103.795	19.989	10.602	1.140
250.000	132.221	80.005	19.995	103.789	19.991	10.433	1.150
250.500	132.776	80.006	19.995	103.782	19.990	10.531	1.153
251.000	133.344	80.005	19.995	103.777	19.992	10.355	1.136
251.500	133.891	80.005	19.995	103.770	19.995	10.091	1.119
252.000	134.490	80.005	19.995	103.764	19.994	10.175	1.130
252.500	135.075	80.004	19.996	103.760	19.998	9.919	1.165
253.000	135.707	80.005	19.996	103.755	19.998	9.867	1.201
253.500	136.262	80.004	19.995	103.746	20.001	9.692	1.202
254.000	136.861	80.005	19.996	103.738	20.000	9.745	1.171
254.500	137.469	80.004	19.995	103.731	20.001	9.701	1.180
255.000	138.072	80.007	19.995	103.725	20.000	9.718	1.209
255.500	138.607	80.007	19.995	103.722	20.002	9.584	1.174
256.000	139.234	80.004	19.995	103.720	20.005	9.411	1.150
256.500	139.812	80.006	19.995	103.719	20.008	9.130	1.184
257.000	140.402	80.005	19.995	103.711	20.008	9.176	1.187
257.500	140.985	80.005	19.994	103.704	20.006	9.286	1.170
258.000	141.595	80.005	19.994	103.696	20.009	9.113	1.183
258.500	142.201	80.006	19.996	103.689	20.009	9.105	1.205
259.000	142.811	80.006	19.994	103.684	20.007	9.219	1.216
259.500	143.419	80.006	19.995	103.683	20.011	8.970	1.217
260.000	144.057	80.006	19.995	103.683	20.014	8.729	1.232
260.500	144.644	80.006	19.995	103.684	20.017	8.512	1.236
261.000	145.242	80.006	19.995	103.681	20.016	8.584	1.205
261.500	145.857	80.007	19.995	103.676	20.013	8.777	1.199
262.000	146.462	80.006	19.995	103.668	20.016	8.560	1.217
262.500	147.028	80.006	19.995	103.661	20.018	8.425	1.195
263.000	147.654	80.007	19.994	103.652	20.021	8.226	1.181
263.500	148.265	80.007	19.994	103.643	20.019	8.360	1.214
264.000	148.868	80.008	19.994	103.633	20.021	8.199	1.226
264.500	149.481	80.008	19.994	103.626	20.024	7.990	1.215
265.000	150.046	80.007	19.994	103.618	20.022	8.134	1.197
265.501	150.660	80.007	19.994	103.611	20.023	8.029	1.179
266.000	151.275	80.008	19.994	103.608	20.024	7.969	1.204
266.500	151.841	80.007	19.994	103.606	20.024	7.959	1.205
267.000	152.476	80.008	19.994	103.606	20.026	7.802	1.191
267.500	153.063	80.008	19.994	103.606	20.026	7.802	1.212
268.000	153.636	80.007	19.995	103.605	20.026	7.809	1.191
268.500	154.228	80.007	19.994	103.603	20.025	7.895	1.162
269.000	154.813	80.008	19.995	103.601	20.028	7.716	1.171
269.500	155.391	80.007	19.995	103.598	20.028	7.671	1.170
270.000	155.971	80.007	19.995	103.597	20.029	7.623	1.161
270.500	156.596	80.007	19.994	103.595	20.031	7.452	1.181
271.000	157.183	80.006	19.994	103.594	20.028	7.649	1.209
271.500	157.741	80.007	19.994	103.593	20.029	7.641	1.178
272.000	158.313	80.006	19.996	103.593	20.027	7.735	1.137
272.500	158.955	80.006	19.995	103.590	20.030	7.512	1.172
273.000	159.503	80.005	19.995	103.590	20.031	7.482	1.202
273.500	160.098	80.005	19.995	103.588	20.031	7.430	1.166
274.000	160.702	80.005	19.995	103.584	20.030	7.569	1.171
274.500	161.317	80.004	19.994	103.580	20.033	7.309	1.209
275.000	161.879	80.004	19.995	103.576	20.035	7.143	1.198
275.500	162.434	80.002	19.994	103.571	20.033	7.331	1.147
276.000	163.040	80.003	19.995	103.567	20.035	7.161	1.139
276.500	163.596	80.005	19.995	103.565	20.034	7.220	1.162
277.000	164.188	80.004	19.995	103.564	20.031	7.457	1.155
277.500	164.810	80.004	19.995	103.565	20.034	7.250	1.181
278.000	165.369	80.004	19.996	103.563	20.033	7.315	1.198
278.500	165.981	80.004	19.995	103.556	20.034	7.217	1.176
279.000	166.559	80.004	19.995	103.551	20.035	7.191	1.180
279.500	167.145	80.005	19.995	103.545	20.036	7.068	1.177
280.000	167.712	80.003	19.995	103.539	20.033	7.293	1.159
280.500	168.267	80.004	19.994	103.533	20.035	7.157	1.138
281.000	168.846	80.004	19.996	103.532	20.034	7.221	1.128
281.500	169.461	80.004	19.995	103.530	20.037	6.988	1.164
282.000	170.008	80.004	19.996	103.528	20.036	7.127	1.178
282.500	170.604	80.004	19.996	103.526	20.035	7.133	1.152
283.000	171.147	80.003	19.995	103.525	20.038	6.953	1.141
283.500	171.725	80.004	19.995	103.525	20.037	7.021	1.130
284.000	172.312	80.003	19.996	103.525	20.040	6.782	1.142
284.500	172.864	80.004	19.995	103.525	20.040	6.774	1.152
285.000	173.415	80.003	19.995	103.525	20.042	6.651	1.121
285.500	174.002	80.003	19.995	103.524	20.042	6.683	1.121
286.000	174.559	80.005	19.995	103.522	20.040	6.799	1.141
286.500	175.116	80.003	19.995	103.522	20.041	6.694	1.129
287.000	175.691	80.004	19.995	103.518	20.045	6.434	1.123
287.500	176.225	80.004	19.995	103.512	20.043	6.556	1.121
288.000	176.780	80.004	19.994	103.506	20.042	6.666	1.099
288.500	177.361	80.004	19.994	103.500	20.044	6.512	1.112
289.000	177.959	80.006	19.995	103.493	20.042	6.656	1.157
289.500	178.495	80.005	19.995	103.489	20.042	6.630	1.156
290.000	179.058	80.005	19.994	103.488	20.046	6.383	1.117
290.500	179.576	80.003	19.995	103.490	20.045	6.461	1.091
291.000	180.166	80.006	19.994	103.494	20.043	6.549	1.095
291.500	180.689	80.005	19.994	103.494	20.045	6.460	1.110
292.000	181.256	80.006	19.995	103.494	20.044	6.476	1.101
292.500	181.812	80.005	19.994	103.494	20.042	6.627	1.107
293.000	182.375	80.005	19.995	103.497	20.044	6.498	1.121
293.500	182.910	80.005	19.995	103.499	20.047	6.251	1.108
294.000	183.453	80.004	19.995	103.502	20.046	6.321	1.088
294.500	184.023	80.005	19.994	103.502	20.047	6.311	1.096
295.000	184.524	80.005	19.994	103.502	20.049	6.159	1.092
295.500	185.078	80.004	19.995	103.496	20.049	6.140	1.063
296.000	185.641	80.006	19.993	103.489	20.049	6.169	1.085
296.500	186.176	80.005	19.995	103.483	20.047	6.285	1.108
297.000	186.759	80.006	19.994	103.482	20.050	6.072	1.109
297.500	187.346	80.004	19.994	103.482	20.048	6.197	1.144
298.000	187.863	80.006	19.994	103.481	20.050	6.092	1.137
298.500	188.414	80.006	19.994	103.478	20.049	6.120	1.086
299.000	188.943	80.006	19.994	103.477	20.049	6.132	1.074
299.500	189.446	80.005	19.995	103.478	20.048	6.227	1.056
300.000	190.048	80.005	19.994	103.478	20.051	6.010	1.069
300.500	190.539	80.006	19.994	103.474	20.052	5.939	1.099
301.000	191.101	80.006	19.996	103.471	20.050	6.077	1.073
301.500	191.627	80.005	19.995	103.467	20.051	5.997	1.071
302.000	192.172	80.005	19.995	103.461	20.048	6.214	1.080
302.500	192.649	80.005	19.994	103.456	20.051	5.971	1.047
303.000	193.183	80.005	19.994	103.454	20.053	5.875	1.017
303.500	193.736	80.006	19.995	103.456	20.052	5.881	1.049
304.000	194.227	80.005	19.995	103.455	20.055	5.671	1.066
304.500	194.764	80.004	19.994	103.454	20.051	5.953	1.036
305.000	195.260	80.003	19.995	103.452	20.055	5.668	1.030
305.500	195.820	80.006	19.995	103.449	20.053	5.854	1.044
306.000	196.309	80.004	19.995	103.446	20.052	5.923	1.053
306.500	196.775	80.004	19.996	103.446	20.054	5.798	1.002
307.000	197.324	80.006	19.996	103.446	20.053	5.838	0.984
307.500	197.823	80.003	19.995	103.446	20.054	5.786	1.031
308.000	198.392	80.005	19.995	103.447	20.052	5.904	1.058
308.500	198.864	80.005	19.994	103.447	20.054	5.741	1.055
309.000	199.414	80.005	19.994	103.447	20.052	5.882	1.032
309.500	199.864	80.006	19.995	103.446	20.051	5.996	1.011
310.000	200.348	80.004	19.995	103.444	20.048	6.228	0.967
310.500	200.873	80.005	19.994	103.443	20.053	5.835	0.972
311.000	201.399	80.003	19.994	103.439	20.048	6.184	1.030
311.500	201.864	80.004	19.995	103.435	20.051	6.014	1.021
312.000	202.380	80.005	19.995	103.430	20.050	6.066	0.986
312.500	202.877	80.004	19.995	103.430	20.049	6.126	0.997
313.000	203.367	80.004	19.994	103.427	20.053	5.831	0.999
313.500	203.871	80.004	19.995	103.432	20.050	6.052	0.990
314.000	204.334	80.004	19.995	103.434	20.052	5.918	0.981
314.500	204.888	80.004	19.994	103.438	20.056	5.615	0.993
315.000	205.333	80.004	19.994	103.436	20.049	6.148	1.008
315.500	205.857	80.006	19.995	103.435	20.051	5.988	0.984
316.000	206.345	80.005	19.994	103.431	20.050	6.056	0.990
316.500	206.880	80.005	19.993	103.426	20.053	5.876	1.017
317.000	207.331	80.004	19.994	103.423	20.054	5.802	1.005
317.500	207.847	80.005	19.994	103.420	20.050	6.040	0.976
318.000	208.320	80.005	19.993	103.415	20.052	5.920	0.978
318.500	208.778	80.006	19.994	103.413	20.051	5.958	0.960
319.000	209.283	80.005	19.995	103.411	20.048	6.184	0.947
319.500	209.778	80.006	19.995	103.408	20.053	5.811	0.982
320.000	210.261	80.005	19.994	103.408	20.053	5.844	0.989
320.500	210.721	80.006	19.994	103.408	20.054	5.771	0.960
321.000	211.220	80.006	19.994	103.407	20.054	5.755	0.951
321.500	211.660	80.005	19.994	103.408	20.053	5.840	0.949
322.000	212.157	80.005	19.994	103.408	20.052	5.932	0.938
322.500	212.616	80.006	19.994	103.408	20.052	5.910	0.946
323.000	213.059	80.005	19.994	103.411	20.054	5.777	0.929
323.500	213.543	80.007	19.993	103.410	20.054	5.765	0.915
324.000	214.032	80.007	19.993	103.408	20.049	6.100	0.951
324.500	214.512	80.006	19.994	103.407	20.052	5.901	0.972
325.000	214.938	80.006	19.994	103.407	20.049	6.136	0.938
325.500	215.435	80.007	19.994	103.405	20.049	6.104	0.914
326.000	215.912	80.005	19.994	103.406	20.050	6.095	0.948
326.500	216.392	80.006	19.994	103.410	20.052	5.947	0.965
327.000	216.844	80.005	19.993	103.411	20.049	6.132	0.944
327.500	217.302	80.006	19.994	103.411	20.048	6.240	0.921
328.000	217.784	80.006	19.994	103.411	20.048	6.206	0.926
328.500	218.221	80.005	19.994	103.411	20.050	6.090	0.930
329.000	218.658	80.005	19.993	103.409	20.048	6.182	0.896
329.500	219.134	80.005	19.994	103.408	20.049	6.156	0.893
330.000	219.625	80.005	19.994	103.409	20.047	6.312	0.940
330.500	220.037	80.004	19.993	103.409	20.050	6.029	0.935
331.000	220.505	80.005	19.993	103.409	20.047	6.308	0.891
331.500	220.943	80.005	19.993	103.410	20.048	6.181	0.894
332.000	221.406	80.005	19.994	103.410	20.046	6.320	0.904
332.500	221.851	80.004	19.994	103.410	20.049	6.097	0.904
333.000	222.350	80.005	19.994	103.410	20.046	6.329	0.926
333.500	222.787	80.006	19.994	103.408	20.050	6.071	0.940
334.000	223.224	80.006	19.994	103.405	20.049	6.122	0.905
334.500	223.703	80.005	19.994	103.405	20.046	6.317	0.895
335.000	224.129	80.005	19.993	103.402	20.045	6.403	0.911
335.500	224.551	80.005	19.994	103.401	20.046	6.351	0.876
336.000	225.008	80.005	19.993	103.400	20.048	6.198	0.863
336.500	225.444	80.006	19.995	103.400	20.048	6.218	0.886
337.000	225.905	80.005	19.994	103.396	20.046	6.377	0.895
337.500	226.374	80.005	19.996	103.397	20.046	6.320	0.913
338.000	226.780	80.006	19.995	103.397	20.047	6.258	0.903
338.500	227.210	80.005	19.995	103.399	20.046	6.379	0.856
339.000	227.680	80.005	19.994	103.402	20.045	6.429	0.868
339.500	228.152	80.005	19.994	103.406	20.047	6.256	0.921
340.000	228.543	80.006	19.995	103.405	20.047	6.300	0.903
340.500	228.998	80.004	19.994	103.401	20.045	6.392	0.855
341.000	229.461	80.005	19.995	103.395	20.048	6.230	0.882
341.500	229.846	80.006	19.995	103.393	20.042	6.677	0.883
342.000	230.294	80.005	19.994	103.392	20.045	6.451	0.841
342.500	230.773	80.005	19.994	103.391	20.043	6.547	0.880
343.000	231.154	80.006	19.994	103.391	20.041	6.685	0.893
343.500	231.600	80.006	19.995	103.391	20.041	6.703	0.843
344.000	232.057	80.006	19.994	103.387	20.043	6.593	0.865
344.500	232.449	80.006	19.995	103.382	20.045	6.454	0.876
345.000	232.872	80.006	19.995	103.377	20.040	6.815	0.832
