Repository: ulfsri/fsri_materials_database

#Database of Contemporary Material Properties for Fire Investigation Analysis
This project was supported by Award No. 2019-DU-BX-0018, awarded by the National Institute of Justice, Office of Justice Programs, U.S. Department of Justice. 

***
***

## Database Structure

## 01_Data/
Raw data generated from each apparatus are included here in plain-text format. The data is organized first by material, next by the short name of test apparatus used, and where applicable additional filtering by test settings.

### Test Apparatus and Data File Structure
- __Cone Calorimeter__ (Cone)
    + Data file structure is the material test, the short name for the apparatus, heat flux setting and scan/scalar, date of test, and replicate number. Scan is for the raw output data and scalar is for the initial conditions and high-level test parameters. 
        * Example: __MDF_Cone_HF25scalar_210323_R1__ stands for the first replicate of scalar data generated from a medium density fiber board test in cone calorimeter exposed to 25 kW/m<sup>2</sup> on March 23, 2021.
- __Heat Flow Meter__ (HFM)
    + Data file structure is the material test, the short name for the apparatus, whether test was dry or wet, whether test was for thermal conductivity or heat capacity, date of test, and replicate number. Scan is for the raw output data and scalar is for the initial conditions and high-level test parameters. 
        * Example: __OSB_HFM_Dry_Conductivity_210315_R3.tst__ stands for the third replicate of the data generated from an oriented strand board test in the heat flow meter tested dry for thermal conductivity on March 15, 2021.
- __Simultaneous Thermal Analyzer__ (STA)
    + Data file structure is the material test, the short name for the apparatus, the atmosphere tested in, the heating rate in Kelvin per minute and data/meta, date of test, and replicate number. Data is for the raw output data and meta is for the initial conditions and high-level test parameters. 
        * Example: __Polyester_Batting_STA_N2_3KData_210215_R1.csv__ stands for the first replicate of the data generated from a polyester batting board test in the simultaneous thermal analyzer tested in nitrogen with a heating rate of 3 Kelvin per minute on March 15, 2021.

# Materials and Products Database

## 01_Data

Raw data generated from each apparatus are included here in plain-text format. The data is organized first by material, next by the short name of test apparatus used, and where applicable additional filtering by test settings.

### material.json

Each material directory contains a json file of the same name as the material. This file links the data stored in the repository as well as data and graphs produced by the accompanying scripts (__02_Scripts__) to the respective landing page for the material on the front-end website.

File: 01_Data/Pine_Siding/Cone/Pine_Siding_Cone_HF25Scalar_221004_R1.csv
LABORATORY,FSRI 
TEST IDENT,Pine_Siding_HF25_1
OPERATOR,Dow
MATERIAL,Pine Siding
ORIENTATION,Horizontal
HEAT FLUX,25
SURF AREA,0.009999999776482582
C FACTOR,0.03977454826235771
SPEC HOLDER DIFF,-566
SPECIMEN MASS,171.4600067138672
SCAN TIME,0.25
O2 DELAY TIME,11
CO DELAY TIME,11
CO2 DELAY TIME,8
FLOW FACTOR,1
SCAN COUNT,5528
TIME TO IGN,72.75
END OF TEST SCAN,5048
END OF TEST TIME,1262
TEST STATUS,1
PRE TEST CMT,Dimensions: 100.86 x 101.59 x 37.98 mm
POST TEST CMT,Sample warped into arch shape during end of decay phase. See post test pictures.

File: 01_Data/Pine_Siding/Cone/Pine_Siding_Cone_HF25Scalar_221004_R2.csv
LABORATORY,FSRI 
TEST IDENT,Pine_Siding_HF25_2
OPERATOR,Dow
MATERIAL,Pine Siding
ORIENTATION,Horizontal
HEAT FLUX,25
SURF AREA,0.009999999776482582
C FACTOR,0.03977454826235771
SPEC HOLDER DIFF,-566
SPECIMEN MASS,68.30000305175781
SCAN TIME,0.25
O2 DELAY TIME,11
CO DELAY TIME,11
CO2 DELAY TIME,8
FLOW FACTOR,1
SCAN COUNT,5038
TIME TO IGN,56.25
END OF TEST SCAN,4558
END OF TEST TIME,1139.5
TEST STATUS,1
PRE TEST CMT,Dimensions: 101.78 x 101.24 x 18.01 mm
POST TEST CMT,Some minor warping in last minute prior to extinguishment.

File: 01_Data/Pine_Siding/Cone/Pine_Siding_Cone_HF25Scalar_221004_R3.csv
LABORATORY,FSRI 
TEST IDENT,Pine_Siding_HF25_3
OPERATOR,Dow
MATERIAL,Pine Siding
ORIENTATION,Horizontal
HEAT FLUX,25
SURF AREA,0.009999999776482582
C FACTOR,0.03977454826235771
SPEC HOLDER DIFF,-566
SPECIMEN MASS,85.5199966430664
SCAN TIME,0.25
O2 DELAY TIME,11
CO DELAY TIME,11
CO2 DELAY TIME,8
FLOW FACTOR,1
SCAN COUNT,6565
TIME TO IGN,71.75
END OF TEST SCAN,6085
END OF TEST TIME,1521.25
TEST STATUS,1
PRE TEST CMT,Dimensions: 101.75 x 101.22 x 17.97 mm
POST TEST CMT,Some minor warping in last minute prior to extinguishment.

File: 01_Data/Pine_Siding/Cone/Pine_Siding_Cone_HF50Scalar_221004_R3.csv
LABORATORY,FSRI 
TEST IDENT,Pine_Siding_HF50_3
OPERATOR,Dow
MATERIAL,Pine Siding
ORIENTATION,Horizontal
HEAT FLUX,50
SURF AREA,0.009999999776482582
C FACTOR,0.03977454826235771
SPEC HOLDER DIFF,-566
SPECIMEN MASS,60.75
SCAN TIME,0.25
O2 DELAY TIME,11
CO DELAY TIME,11
CO2 DELAY TIME,8
FLOW FACTOR,1
SCAN COUNT,3711
TIME TO IGN,10
END OF TEST SCAN,3231
END OF TEST TIME,807.75
TEST STATUS,1
PRE TEST CMT,Dimensions: 101.59 x 101.38 x 18.01 mm
