Repository: ulfsri/fsri_materials_database

# Materials and Products Database

## 01_Data

Raw data generated from each apparatus are included here in plain-text format. The data is organized first by material, next by the short name of test apparatus used, and where applicable additional filtering by test settings.

### material.json

Each material directory contains a json file of the same name as the material. This file links the data stored in the repository as well as data and graphs produced by the accompanying scripts (__02_Scripts__) to the respective landing page for the material on the front-end website.

File: 01_Data/Pine_Siding/MCC/Pine_Siding_30K_min_210608_R2.txt (part 1 of 4)
Sample ID:	C:\MCC\MCC Cal\Test\Pine_Siding\Pine_Siding_30_2.txt
Sample Weight (mg):	4.47
Heating Rate (C/s):	0.5
Combustor Temp (C):	900
N2 Flow Rate (cc/min):	80
O2 Flow Rate (cc/min):	20
Calibration File:	C:\MCC\MCC Cal\Coeff1 JN10440_30_210304.txt.txt
T Correction Coefficients:	0	1.024463	0
Time Shift (s):	14
*
Time (s)	Temperature (C)	N2 flow rate (cc/min)	O2 flow rate (cc/min)	Flow Rate (cc/min)	Oxygen (%)	HRR (W/g)	Heating rate (C/s)
0.000	112.783	79.983	19.992	99.913	19.963	-0.064	0.010
0.500	112.833	79.983	19.992	99.912	19.963	-0.064	0.010
1.000	112.794	79.982	19.991	99.912	19.964	-0.128	0.020
1.500	112.797	79.983	19.992	99.912	19.963	-0.068	-0.012
2.000	112.799	79.985	19.992	99.912	19.961	0.073	-0.015
2.500	112.822	79.984	19.991	99.912	19.963	-0.009	0.015
3.000	112.778	79.983	19.993	99.912	19.967	-0.293	0.002
3.500	112.787	79.983	19.992	99.911	19.967	-0.323	-0.028
4.000	112.779	79.982	19.993	99.911	19.964	-0.086	-0.017
4.500	112.774	79.982	19.992	99.910	19.964	-0.122	-0.006
5.000	112.810	79.982	19.993	99.910	19.965	-0.188	0.009
5.500	112.788	79.983	19.994	99.910	19.963	-0.068	0.023
6.000	112.794	79.982	19.993	99.911	19.964	-0.103	-0.001
6.500	112.802	79.982	19.993	99.911	19.965	-0.205	-0.001
7.000	112.797	79.982	19.994	99.916	19.966	-0.275	0.009
7.500	112.833	79.982	19.993	99.919	19.968	-0.367	0.017
8.000	112.812	79.983	19.993	99.922	19.966	-0.273	0.023
8.500	112.783	79.982	19.993	99.925	19.966	-0.235	-0.017
9.001	112.806	79.983	19.993	99.925	19.963	-0.062	-0.028
9.501	112.766	79.983	19.992	99.921	19.962	0.013	-0.012
10.000	112.784	79.981	19.992	99.920	19.961	0.070	-0.019
10.500	112.794	79.981	19.993	99.917	19.963	-0.075	0.003
11.000	112.788	79.981	19.992	99.921	19.961	0.090	0.016
11.501	112.786	79.981	19.992	99.928	19.961	0.105	-0.002
12.001	112.792	79.982	19.992	99.935	19.963	-0.043	-0.002
12.500	112.798	79.981	19.992	99.941	19.963	-0.077	0.008
13.000	112.789	79.981	19.994	99.949	19.962	0.000	0.004
13.500	112.784	79.980	19.992	99.951	19.960	0.196	-0.008
14.000	112.796	79.981	19.994	99.952	19.959	0.239	-0.004
14.500	112.733	79.980	19.993	99.952	19.957	0.384	-0.023
15.000	112.753	79.981	19.993	99.953	19.959	0.213	-0.047
15.500	112.804	79.981	19.992	99.954	19.957	0.371	0.014
16.000	112.806	79.981	19.993	99.961	19.954	0.580	0.062
16.500	112.789	79.983	19.993	99.970	19.951	0.802	0.019
17.000	112.781	79.983	19.993	99.982	19.948	1.000	-0.020
17.500	112.784	79.981	19.992	99.998	19.951	0.815	-0.015
18.000	112.818	79.983	19.992	100.012	19.949	0.936	0.016
18.500	112.814	79.981	19.991	100.022	19.950	0.870	0.033
19.000	112.811	79.982	19.994	100.028	19.947	1.045	0.011
19.500	112.829	79.982	19.994	100.038	19.944	1.258	0.003
20.000	112.873	79.982	19.994	100.045	19.950	0.894	0.039
20.500	112.908	79.982	19.993	100.048	19.942	1.399	0.071
21.000	112.927	79.983	19.993	100.048	19.944	1.298	0.066
21.500	112.955	79.984	19.992	100.049	19.942	1.437	0.050
22.000	112.982	79.984	19.992	100.045	19.943	1.324	0.051
22.500	112.980	79.982	19.992	100.044	19.940	1.586	0.041
23.000	113.026	79.984	19.993	100.043	19.942	1.405	0.035
23.500	113.020	79.984	19.992	100.043	19.940	1.571	0.042
24.000	113.066	79.981	19.993	100.049	19.937	1.770	0.040
24.500	113.081	79.981	19.995	100.053	19.939	1.657	0.050
25.000	113.143	79.983	19.995	100.056	19.938	1.669	0.068
25.500	113.158	79.983	19.996	100.063	19.939	1.648	0.077
26.000	113.209	79.983	19.995	100.077	19.936	1.859	0.072
26.500	113.258	79.983	19.994	100.087	19.934	2.008	0.083
27.000	113.299	79.984	19.993	100.096	19.936	1.812	0.095
27.500	113.326	79.982	19.993	100.102	19.931	2.196	0.079
28.000	113.349	79.983	19.993	100.107	19.931	2.211	0.059
28.500	113.392	79.983	19.993	100.108	19.933	2.051	0.058
29.000	113.473	79.982	19.993	100.108	19.932	2.126	0.095
29.500	113.496	79.982	19.994	100.110	19.930	2.243	0.114
30.000	113.568	79.983	19.993	100.115	19.931	2.202	0.100
30.500	113.627	79.983	19.992	100.116	19.931	2.189	0.113
31.000	113.694	79.983	19.992	100.123	19.930	2.281	0.128
31.500	113.771	79.982	19.993	100.131	19.926	2.545	0.135
32.000	113.786	79.982	19.993	100.136	19.929	2.345	0.118
32.500	113.864	79.981	19.994	100.140	19.926	2.515	0.093
33.000	113.970	79.980	19.992	100.142	19.929	2.334	0.138
33.500	114.000	79.982	19.992	100.139	19.925	2.628	0.160
34.000	114.107	79.981	19.992	100.137	19.926	2.509	0.136
34.500	114.188	79.980	19.993	100.137	19.924	2.710	0.163
35.000	114.238	79.981	19.994	100.136	19.926	2.565	0.160
35.501	114.338	79.981	19.993	100.140	19.923	2.735	0.140
36.001	114.413	79.982	19.993	100.141	19.923	2.782	0.163
36.501	114.490	79.983	19.993	100.137	19.923	2.739	0.164
37.001	114.584	79.982	19.993	100.133	19.925	2.597	0.161
37.500	114.646	79.983	19.993	100.133	19.924	2.708	0.163
38.000	114.751	79.981	19.993	100.128	19.923	2.725	0.162
38.500	114.868	79.981	19.993	100.129	19.924	2.714	0.195
39.000	114.926	79.982	19.992	100.132	19.922	2.810	0.198
39.500	115.032	79.981	19.992	100.134	19.922	2.808	0.169
40.000	115.129	79.982	19.991	100.136	19.926	2.575	0.183
40.500	115.214	79.981	19.992	100.138	19.923	2.720	0.192
41.000	115.327	79.998	19.997	100.139	19.927	2.483	0.190
41.501	115.437	80.002	19.996	100.144	19.925	2.637	0.211
42.001	115.537	80.003	19.997	100.147	19.924	2.684	0.216
42.501	115.622	80.000	19.997	100.148	19.922	2.795	0.198
43.001	115.777	79.990	19.997	100.151	19.925	2.620	0.213
43.500	115.849	79.983	19.996	100.149	19.924	2.707	0.233
44.000	115.941	79.985	19.996	100.148	19.920	2.933	0.195
44.501	116.062	79.984	19.994	100.147	19.921	2.874	0.188
45.001	116.172	79.984	19.993	100.147	19.918	3.112	0.222
45.500	116.320	79.984	19.993	100.146	19.920	2.970	0.245
46.001	116.421	79.983	19.992	100.145	19.920	2.959	0.254
46.501	116.560	79.985	19.991	100.144	19.920	2.948	0.245
47.001	116.651	79.984	19.991	100.143	19.924	2.673	0.235
47.501	116.796	79.985	19.992	100.142	19.920	2.959	0.233
48.000	116.920	79.983	19.992	100.142	19.921	2.884	0.252
48.501	117.041	79.984	19.991	100.143	19.923	2.774	0.256
49.001	117.142	79.984	19.992	100.144	19.919	3.033	0.233
49.500	117.240	79.984	19.992	100.148	19.918	3.095	0.211
50.000	117.429	79.984	19.991	100.148	19.919	3.044	0.243
50.500	117.515	79.984	19.992	100.149	19.918	3.099	0.281
51.000	117.671	79.986	19.993	100.149	19.918	3.122	0.259
51.500	117.829	79.985	19.991	100.148	19.916	3.237	0.278
52.000	117.910	79.984	19.992	100.145	19.918	3.129	0.276
52.501	118.040	79.985	19.992	100.144	19.917	3.203	0.225
53.001	118.222	79.985	19.992	100.144	19.918	3.079	0.261
53.500	118.337	79.984	19.992	100.144	19.916	3.231	0.305
54.000	118.501	79.985	19.992	100.143	19.917	3.198	0.289
54.500	118.617	79.985	19.992	100.144	19.915	3.335	0.280
55.000	118.756	79.986	19.991	100.145	19.919	3.064	0.267
55.500	118.916	79.984	19.992	100.144	19.918	3.100	0.277
56.000	119.063	79.985	19.991	100.145	19.915	3.297	0.303
56.500	119.195	79.984	19.992	100.146	19.916	3.216	0.293
57.000	119.336	79.984	19.991	100.145	19.916	3.239	0.276
57.501	119.469	79.983	19.991	100.145	19.915	3.278	0.273
58.001	119.605	79.984	19.991	100.145	19.918	3.086	0.271
58.501	119.710	79.984	19.992	100.146	19.919	3.063	0.255
59.001	119.874	79.983	19.992	100.145	19.917	3.182	0.256
59.500	120.047	79.983	19.993	100.145	19.916	3.214	0.303
60.001	120.199	79.982	19.992	100.145	19.916	3.227	0.330
60.501	120.383	79.982	19.992	100.146	19.917	3.160	0.331
61.000	120.547	79.982	19.993	100.150	19.917	3.200	0.342
61.500	120.696	79.983	19.992	100.156	19.914	3.375	0.330
62.000	120.837	79.983	19.992	100.162	19.912	3.534	0.301
62.500	121.034	79.984	19.992	100.167	19.916	3.230	0.314
63.001	121.155	79.984	19.992	100.172	19.913	3.465	0.328
63.501	121.286	79.981	19.992	100.174	19.913	3.443	0.284
64.000	121.472	79.981	19.992	100.177	19.914	3.378	0.284
64.500	121.665	79.983	19.992	100.179	19.914	3.381	0.348
65.000	121.821	79.983	19.991	100.183	19.911	3.618	0.365
65.500	121.963	79.982	19.992	100.185	19.911	3.589	0.324
66.000	122.163	79.982	19.993	100.184	19.911	3.562	0.320
66.500	122.346	79.982	19.992	100.183	19.912	3.536	0.362
67.000	122.526	79.982	19.992	100.177	19.911	3.592	0.373
67.500	122.687	79.983	19.992	100.170	19.910	3.654	0.352
68.000	122.880	79.984	19.992	100.168	19.910	3.696	0.348
68.500	123.033	79.982	19.991	100.167	19.910	3.686	0.350
69.000	123.211	79.982	19.992	100.164	19.913	3.448	0.338
69.500	123.409	79.982	19.993	100.165	19.915	3.290	0.353
70.000	123.592	79.983	19.992	100.170	19.911	3.599	0.379
70.500	123.778	79.982	19.991	100.172	19.908	3.769	0.375
71.000	123.929	79.984	19.992	100.174	19.911	3.582	0.353
71.500	124.088	79.983	19.992	100.176	19.911	3.561	0.324
72.000	124.290	79.983	19.991	100.186	19.913	3.462	0.336
72.500	124.480	79.983	19.992	100.177	19.911	3.610	0.376
73.000	124.653	79.983	19.992	100.145	19.914	3.415	0.378
73.500	124.825	79.983	19.992	100.123	19.910	3.654	0.354
74.000	125.002	79.984	19.992	100.111	19.910	3.688	0.347
74.500	125.226	79.984	19.992	100.099	19.910	3.631	0.375
75.001	125.395	79.983	19.991	100.103	19.912	3.552	0.397
75.501	125.602	79.984	19.992	100.134	19.912	3.509	0.385
76.000	125.796	79.983	19.991	100.178	19.912	3.541	0.389
76.500	125.951	79.982	19.991	100.224	19.911	3.571	0.374
77.000	126.191	79.983	19.991	100.244	19.911	3.601	0.372
77.500	126.356	79.984	19.992	100.255	19.912	3.494	0.401
78.000	126.575	79.983	19.991	100.257	19.912	3.512	0.395
78.500	126.760	79.982	19.992	100.236	19.912	3.511	0.394
79.000	126.906	79.984	19.991	100.204	19.912	3.533	0.367
79.500	127.155	79.984	19.990	100.192	19.910	3.669	0.363
80.000	127.325	79.984	19.992	100.188	19.914	3.388	0.406
80.500	127.525	79.982	19.991	100.188	19.911	3.597	0.394
81.000	127.715	79.983	19.991	100.188	19.908	3.829	0.380
81.500	127.945	79.983	19.991	100.188	19.910	3.643	0.405
82.000	128.187	79.983	19.991	100.188	19.910	3.627	0.446
82.500	128.342	79.982	19.991	100.189	19.910	3.644	0.434
83.000	128.536	79.981	19.991	100.189	19.911	3.607	0.373
83.500	128.769	79.983	19.992	100.189	19.912	3.501	0.388
84.000	128.991	79.982	19.991	100.189	19.912	3.533	0.441
84.500	129.177	79.982	19.991	100.190	19.911	3.563	0.432
85.000	129.400	79.982	19.991	100.190	19.913	3.484	0.408
85.500	129.614	79.982	19.991	100.190	19.915	3.290	0.423
86.000	129.838	79.981	19.991	100.189	19.917	3.203	0.437
86.500	130.044	79.982	19.991	100.188	19.917	3.198	0.434
87.000	130.265	79.982	19.991	100.188	19.915	3.343	0.429
87.500	130.486	79.982	19.991	100.188	19.913	3.447	0.435
88.000	130.687	79.982	19.992	100.189	19.912	3.507	0.432
88.500	130.909	79.982	19.992	100.189	19.911	3.578	0.422
89.000	131.109	79.981	19.991	100.189	19.908	3.778	0.423
89.500	131.300	79.981	19.992	100.189	19.914	3.367	0.407
90.000	131.555	79.982	19.992	100.189	19.910	3.643	0.419
90.500	131.792	79.982	19.992	100.189	19.910	3.624	0.469
91.000	131.976	79.983	19.992	100.189	19.911	3.597	0.456
91.500	132.193	79.982	19.992	100.189	19.910	3.674	0.411
92.000	132.402	79.980	19.992	100.190	19.909	3.722	0.414
92.500	132.618	79.980	19.992	100.190	19.913	3.432	0.426
93.000	132.851	79.982	19.992	100.190	19.912	3.534	0.437
93.500	133.066	79.980	19.992	100.190	19.911	3.596	0.448
94.000	133.326	79.981	19.993	100.190	19.910	3.677	0.461
94.500	133.525	79.981	19.991	100.190	19.909	3.712	0.467
95.000	133.766	79.981	19.991	100.191	19.911	3.570	0.450
95.500	133.991	79.982	19.992	100.191	19.913	3.440	0.453
96.000	134.245	79.981	19.992	100.191	19.909	3.700	0.472
96.500	134.427	79.981	19.991	100.189	19.909	3.765	0.458
97.001	134.671	79.981	19.992	100.189	19.909	3.722	0.431
97.501	134.896	79.982	19.992	100.188	19.909	3.697	0.447
98.000	135.143	79.981	19.991	100.188	19.909	3.699	0.471
98.500	135.379	79.982	19.992	100.190	19.912	3.516	0.478
99.000	135.610	79.983	19.992	100.200	19.906	3.919	0.475
99.501	135.854	79.982	19.991	100.165	19.906	3.964	0.471
100.001	136.090	79.983	19.992	100.136	19.911	3.582	0.477
100.500	136.302	79.982	19.992	100.118	19.910	3.665	0.464
101.000	136.579	79.984	19.992	100.107	19.910	3.689	0.469
101.500	136.791	79.983	19.992	100.099	19.910	3.636	0.489
102.000	137.044	79.983	19.991	100.169	19.910	3.672	0.477
102.500	137.282	79.984	19.991	100.221	19.905	3.991	0.478
103.000	137.498	79.982	19.992	100.247	19.911	3.586	0.473
103.501	137.729	79.984	19.993	100.257	19.909	3.736	0.451
104.001	137.968	79.983	19.991	100.255	19.909	3.750	0.459
104.500	138.204	79.984	19.992	100.220	19.907	3.876	0.473
105.000	138.421	79.983	19.991	100.191	19.908	3.821	0.464
105.500	138.694	79.982	19.991	100.180	19.909	3.734	0.471
106.000	138.882	79.985	19.992	100.177	19.911	3.606	0.475
106.500	139.141	79.982	19.992	100.177	19.909	3.734	0.454
107.000	139.378	79.986	19.992	100.177	19.909	3.751	0.472
107.500	139.622	79.984	19.992	100.182	19.910	3.694	0.488
108.000	139.841	79.984	19.991	100.185	19.910	3.657	0.471
108.501	140.111	79.984	19.991	100.186	19.909	3.700	0.476
109.001	140.376	79.984	19.992	100.187	19.908	3.811	0.512
109.501	140.612	79.984	19.992	100.185	19.911	3.619	0.518
110.001	140.836	79.984	19.992	100.183	19.912	3.512	0.480
110.500	141.099	79.983	19.992	100.178	19.911	3.559	0.473
111.000	141.308	79.983	19.991	100.176	19.910	3.638	0.479
111.500	141.564	79.984	19.991	100.174	19.913	3.472	0.469
112.000	141.789	79.983	19.991	100.175	19.908	3.800	0.473
112.500	142.070	79.983	19.992	100.176	19.908	3.807	0.494
113.000	142.292	79.983	19.991	100.180	19.913	3.427	0.505
113.500	142.567	79.983	19.991	100.181	19.912	3.498	0.500
114.000	142.823	79.982	19.993	100.183	19.913	3.476	0.513
114.500	143.071	79.982	19.993	100.182	19.915	3.335	0.517
115.000	143.306	79.983	19.993	100.181	19.911	3.621	0.494
115.500	143.591	79.983	19.992	100.179	19.910	3.683	0.502
116.000	143.825	79.981	19.993	100.174	19.911	3.623	0.520
116.501	144.045	79.983	19.992	100.168	19.912	3.491	0.486
117.001	144.325	79.983	19.993	100.167	19.910	3.649	0.477
117.500	144.563	79.983	19.992	100.170	19.913	3.438	0.509
118.001	144.787	79.982	19.993	100.166	19.912	3.500	0.490
118.501	145.026	79.982	19.993	100.167	19.912	3.548	0.463
119.000	145.322	79.981	19.992	100.171	19.914	3.385	0.499
119.500	145.544	79.983	19.993	100.170	19.910	3.668	0.526
120.001	145.776	79.982	19.992	100.166	19.913	3.474	0.486
120.501	146.014	79.981	19.993	100.166	19.908	3.767	0.462
121.000	146.295	79.983	19.993	100.166	19.911	3.573	0.495
121.501	146.536	79.981	19.993	100.169	19.914	3.381	0.521
122.001	146.827	79.982	19.994	100.169	19.910	3.668	0.527
122.501	147.065	79.982	19.993	100.170	19.912	3.551	0.531
123.000	147.309	79.982	19.993	100.167	19.910	3.627	0.506
123.500	147.598	79.983	19.993	100.166	19.911	3.625	0.507
124.001	147.853	79.981	19.992	100.161	19.911	3.570	0.538
124.501	148.093	79.983	19.993	100.158	19.912	3.487	0.520
125.001	148.346	79.982	19.993	100.159	19.913	3.450	0.495
125.500	148.590	79.983	19.993	100.164	19.912	3.542	0.495
126.000	148.868	79.983	19.993	100.164	19.912	3.541	0.509
126.500	149.123	79.983	19.992	100.162	19.910	3.631	0.528
127.000	149.374	79.984	19.992	100.163	19.912	3.547	0.519
127.500	149.621	79.985	19.993	100.161	19.911	3.564	0.502
128.000	149.889	79.984	19.992	100.161	19.909	3.750	0.507
128.500	150.123	79.984	19.992	100.165	19.908	3.818	0.509
129.000	150.391	79.984	19.992	100.166	19.910	3.650	0.502
129.500	150.640	79.984	19.991	100.168	19.911	3.624	0.509
130.000	150.868	79.985	19.993	100.165	19.912	3.524	0.497
130.500	151.121	79.984	19.991	100.160	19.912	3.505	0.479
131.000	151.388	79.985	19.992	100.154	19.906	3.926	0.500
131.500	151.699	79.987	19.992	100.152	19.913	3.462	0.549
132.000	151.928	79.985	19.992	100.146	19.912	3.543	0.559
132.500	152.195	79.985	19.991	100.150	19.911	3.590	0.518
133.001	152.407	79.986	19.991	100.152	19.910	3.639	0.487
133.500	152.668	79.985	19.991	100.154	19.913	3.455	0.476
134.000	152.933	79.985	19.992	100.164	19.911	3.571	0.500
134.500	153.146	79.985	19.990	100.173	19.913	3.468	0.502
135.000	153.441	79.987	19.991	100.175	19.911	3.575	0.492
135.500	153.660	79.984	19.992	100.173	19.911	3.556	0.511
136.000	153.914	79.985	19.991	100.171	19.910	3.664	0.494
136.500	154.177	79.984	19.990	100.162	19.910	3.694	0.495
137.000	154.444	79.985	19.992	100.148	19.912	3.528	0.524
137.501	154.685	79.985	19.992	100.141	19.911	3.568	0.519
138.000	154.951	79.985	19.991	100.141	19.912	3.553	0.507
138.500	155.193	79.984	19.991	100.142	19.911	3.624	0.507
139.000	155.442	79.984	19.991	100.142	19.911	3.579	0.499
139.500	155.691	79.983	19.991	100.147	19.913	3.455	0.495
140.000	155.951	79.983	19.992	100.147	19.911	3.613	0.504
140.500	156.191	79.982	19.992	100.148	19.913	3.479	0.505
141.000	156.418	79.982	19.991	100.147	19.912	3.509	0.484
141.500	156.694	79.982	19.992	100.147	19.910	3.637	0.485
142.000	156.954	79.982	19.991	100.151	19.909	3.731	0.519
142.500	157.193	79.982	19.992	100.152	19.911	3.590	0.517
143.000	157.485	79.981	19.990	100.152	19.913	3.423	0.515
143.500	157.758	79.980	19.992	100.152	19.907	3.901	0.548
144.000	157.958	79.983	19.991	100.153	19.908	3.835	0.519
144.500	158.249	79.982	19.991	100.150	19.911	3.558	0.482
145.000	158.480	79.982	19.992	100.149	19.909	3.724	0.507
145.500	158.751	79.983	19.992	100.149	19.911	3.568	0.512
146.000	159.000	79.982	19.991	100.150	19.912	3.543	0.511
146.500	159.219	79.983	19.992	100.149	19.911	3.598	0.494
147.000	159.501	79.982	19.990	100.150	19.914	3.396	0.484
147.500	159.758	79.980	19.991	100.150	19.911	3.588	0.520
148.000	160.011	79.983	19.992	100.150	19.915	3.343	0.524
148.500	160.275	79.982	19.992	100.149	19.911	3.622	0.513
149.000	160.503	79.983	19.992	100.150	19.912	3.494	0.505
149.500	160.777	79.982	19.992	100.149	19.913	3.430	0.497
150.000	161.013	79.982	19.991	100.149	19.916	3.249	0.506
150.500	161.276	79.982	19.991	100.149	19.915	3.283	0.505
151.000	161.521	79.982	19.992	100.149	19.910	3.635	0.503
151.500	161.738	79.984	19.991	100.149	19.914	3.356	0.484
152.000	162.038	79.982	19.992	100.149	19.910	3.680	0.489
152.500	162.237	79.981	19.991	100.149	19.908	3.782	0.508
153.000	162.513	79.981	19.993	100.149	19.913	3.481	0.487
153.500	162.805	79.983	19.993	100.149	19.913	3.449	0.522
154.000	163.039	79.982	19.991	100.149	19.913	3.418	0.547
154.500	163.327	79.983	19.992	100.149	19.913	3.484	0.524
155.000	163.549	79.982	19.992	100.149	19.909	3.709	0.516
155.500	163.813	79.983	19.992	100.149	19.914	3.368	0.498
156.000	164.067	79.982	19.992	100.150	19.913	3.464	0.503
156.500	164.355	79.982	19.991	100.150	19.909	3.709	0.530
157.000	164.605	79.983	19.992	100.150	19.912	3.547	0.540
157.500	164.864	79.983	19.992	100.150	19.910	3.673	0.524
158.000	165.107	79.983	19.991	100.149	19.910	3.639	0.505
158.500	165.344	79.982	19.992	100.147	19.912	3.535	0.491
159.000	165.603	79.984	19.993	100.146	19.912	3.550	0.488
159.500	165.874	79.983	19.992	100.145	19.916	3.251	0.513
160.000	166.132	79.982	19.991	100.143	19.913	3.460	0.530
160.500	166.425	79.983	19.992	100.143	19.911	3.558	0.540
161.000	166.660	79.982	19.992	100.142	19.913	3.431	0.539
161.500	166.926	79.982	19.991	100.142	19.912	3.522	0.514
162.000	167.146	79.983	19.992	100.143	19.913	3.431	0.494
162.500	167.408	79.983	19.991	100.143	19.910	3.653	0.484
163.000	167.690	79.984	19.992	100.142	19.913	3.433	0.512
163.500	167.941	79.983	19.992	100.144	19.913	3.415	0.538
164.000	168.157	79.984	19.992	100.144	19.912	3.519	0.500
164.500	168.416	79.984	19.993	100.143	19.912	3.515	0.471
165.000	168.675	79.984	19.992	100.140	19.913	3.453	0.496
165.500	168.942	79.984	19.992	100.141	19.913	3.448	0.522
166.000	169.179	79.983	19.991	100.141	19.908	3.787	0.516
166.500	169.432	79.982	19.991	100.140	19.914	3.375	0.497
167.000	169.734	79.983	19.991	100.141	19.908	3.780	0.522
167.500	169.933	79.983	19.992	100.145	19.908	3.824	0.528
168.000	170.213	79.982	19.993	100.146	19.910	3.673	0.490
168.500	170.473	79.983	19.992	100.145	19.912	3.498	0.509
169.000	170.764	79.983	19.992	100.141	19.910	3.646	0.546
169.500	171.027	79.981	19.992	100.138	19.911	3.621	0.552
170.000	171.215	79.982	19.992	100.135	19.912	3.486	0.502
170.500	171.476	79.982	19.992	100.135	19.915	3.312	0.450
171.000	171.702	79.982	19.992	100.134	19.912	3.504	0.468
171.500	171.938	79.983	19.992	100.135	19.908	3.783	0.475
172.000	172.228	79.983	19.992	100.133	19.911	3.591	0.494
172.500	172.462	79.982	19.992	100.131	19.911	3.557	0.525
173.001	172.715	79.982	19.993	100.124	19.912	3.522	0.506
173.500	173.008	79.982	19.993	100.119	19.916	3.213	0.517
174.000	173.255	79.982	19.991	100.115	19.910	3.648	0.543
174.500	173.516	79.982	19.992	100.107	19.913	3.418	0.523
175.000	173.730	79.982	19.993	100.105	19.912	3.522	0.491
175.500	174.003	79.980	19.991	100.108	19.911	3.597	0.481
176.000	174.250	79.981	19.993	100.114	19.916	3.210	0.503
176.500	174.493	79.982	19.991	100.122	19.911	3.602	0.505
177.000	174.760	79.983	19.992	100.134	19.913	3.433	0.500
177.500	174.998	79.982	19.992	100.142	19.913	3.461	0.508
178.000	175.228	79.983	19.992	100.145	19.908	3.796	0.486
178.500	175.486	79.982	19.992	100.144	19.909	3.702	0.478
179.000	175.742	79.982	19.992	100.144	19.913	3.481	0.501
179.500	176.013	79.982	19.992	100.141	19.915	3.299	0.520
180.000	176.242	79.981	19.993	100.133	19.907	3.835	0.513
180.500	176.480	79.983	19.992	100.126	19.909	3.704	0.483
181.000	176.728	79.983	19.992	100.120	19.913	3.472	0.476
181.500	177.003	79.983	19.993	100.113	19.910	3.638	0.504
182.000	177.248	79.982	19.992	100.114	19.912	3.545	0.522
182.500	177.458	79.983	19.993	100.118	19.912	3.530	0.488
183.000	177.679	79.983	19.992	100.120	19.912	3.525	0.442
183.500	177.991	79.983	19.992	100.121	19.913	3.464	0.482
184.000	178.233	79.984	19.992	100.127	19.909	3.715	0.544
184.500	178.490	79.984	19.993	100.127	19.909	3.758	0.526
185.000	178.731	79.982	19.993	100.128	19.910	3.630	0.498
185.500	178.973	79.984	19.994	100.125	19.912	3.530	0.491
186.000	179.209	79.984	19.992	100.126	19.911	3.574	0.481
186.500	179.474	79.985	19.993	100.120	19.911	3.621	0.489
187.000	179.716	79.985	19.992	100.114	19.910	3.660	0.504
187.500	179.973	79.985	19.993	100.110	19.912	3.496	0.503
188.000	180.203	79.984	19.993	100.111	19.909	3.728	0.493
188.500	180.451	79.984	19.994	100.111	19.909	3.698	0.482
189.000	180.706	79.984	19.993	100.111	19.910	3.632	0.491
189.500	180.945	79.984	19.992	100.111	19.911	3.613	0.499
190.000	181.232	79.984	19.992	100.111	19.912	3.523	0.510
190.500	181.428	79.984	19.992	100.111	19.911	3.561	0.504
191.000	181.686	79.983	19.992	100.109	19.909	3.700	0.468
191.500	181.941	79.983	19.993	100.108	19.908	3.807	0.483
192.000	182.190	79.983	19.992	100.109	19.907	3.896	0.508
192.501	182.416	79.984	19.992	100.109	19.909	3.758	0.489
193.001	182.679	79.983	19.993	100.108	19.915	3.297	0.482
193.500	182.920	79.984	19.993	100.108	19.910	3.630	0.497
194.000	183.182	79.982	19.993	100.108	19.914	3.372	0.503
194.500	183.399	79.984	19.992	100.109	19.910	3.679	0.490
195.000	183.657	79.984	19.992	100.110	19.910	3.677	0.477
195.500	183.937	79.984	19.992	100.109	19.911	3.611	0.507
196.000	184.149	79.983	19.992	100.110	19.908	3.786	0.516
196.500	184.430	79.982	19.992	100.110	19.909	3.736	0.493
197.000	184.666	79.983	19.992	100.109	19.908	3.794	0.505
197.500	184.924	79.983	19.992	100.108	19.909	3.696	0.505
198.000	185.165	79.982	19.993	100.109	19.907	3.837	0.496
198.500	185.435	79.983	19.992	100.107	19.906	3.954	0.505
199.000	185.671	79.984	19.992	100.107	19.908	3.792	0.508
199.500	185.935	79.983	19.993	100.108	19.910	3.679	0.503
200.000	186.183	79.982	19.992	100.109	19.910	3.641	0.506
200.500	186.451	79.984	19.993	100.110	19.913	3.453	0.514
201.000	186.670	79.983	19.992	100.112	19.909	3.707	0.501
201.500	186.926	79.982	19.992	100.112	19.912	3.494	0.481
202.000	187.185	79.982	19.992	100.113	19.912	3.553	0.495
202.500	187.410	79.984	19.993	100.112	19.913	3.447	0.499
203.000	187.660	79.982	19.993	100.111	19.910	3.685	0.480
203.500	187.896	79.981	19.993	100.110	19.910	3.658	0.481
204.000	188.160	79.984	19.993	100.110	19.912	3.543	0.493
204.500	188.383	79.982	19.992	100.110	19.911	3.575	0.494
205.000	188.645	79.982	19.993	100.111	19.911	3.613	0.486
205.500	188.891	79.983	19.993	100.112	19.911	3.611	0.496
206.001	189.106	79.983	19.992	100.111	19.912	3.484	0.485
206.500	189.425	79.982	19.992	100.111	19.910	3.682	0.497
207.000	189.603	79.983	19.993	100.110	19.910	3.690	0.515
207.500	189.894	79.984	19.992	100.108	19.909	3.705	0.483
208.000	190.120	79.983	19.992	100.106	19.912	3.485	0.493
208.500	190.374	79.983	19.992	100.106	19.911	3.568	0.499
209.000	190.647	79.983	19.993	100.105	19.909	3.730	0.504
209.500	190.843	79.984	19.993	100.106	19.911	3.568	0.498
210.000	191.120	79.985	19.992	100.106	19.913	3.482	0.470
210.500	191.355	79.984	19.993	100.107	19.907	3.858	0.492
211.000	191.601	79.984	19.993	100.107	19.909	3.741	0.497
211.500	191.852	79.984	19.992	100.107	19.909	3.741	0.489
212.000	192.087	79.984	19.992	100.106	19.908	3.786	0.491
212.500	192.321	79.983	19.992	100.105	19.908	3.807	0.478
213.000	192.571	79.984	19.993	100.104	19.908	3.794	0.477
213.500	192.840	79.982	19.993	100.104	19.907	3.884	0.502
214.000	193.090	79.984	19.992	100.102	19.909	3.736	0.519
214.500	193.325	79.984	19.993	100.102	19.912	3.536	0.502
215.000	193.557	79.985	19.993	100.102	19.906	3.965	0.476
215.500	193.825	79.985	19.993	100.104	19.906	3.961	0.484
216.000	194.065	79.983	19.993	100.105	19.906	3.922	0.504
216.500	194.308	79.985	19.994	100.097	19.904	4.090	0.495
217.000	194.513	79.983	19.994	100.088	19.908	3.792	0.465
217.500	194.790	79.982	19.993	100.086	19.910	3.649	0.465
218.000	195.046	79.983	19.992	100.086	19.908	3.822	0.508
218.500	195.270	79.983	19.992	100.087	19.910	3.689	0.506
219.000	195.530	79.983	19.992	100.097	19.906	3.956	0.481
219.500	195.801	79.982	19.992	100.111	19.904	4.067	0.507
220.000	196.007	79.981	19.992	100.117	19.906	3.911	0.504
220.500	196.271	79.983	19.992	100.117	19.907	3.892	0.474
221.000	196.492	79.981	19.991	100.116	19.907	3.849	0.478
221.500	196.779	79.982	19.992	100.116	19.906	3.965	0.496
222.000	197.005	79.981	19.993	100.113	19.907	3.873	0.510
222.500	197.264	79.980	19.992	100.110	19.908	3.784	0.499
223.000	197.513	79.983	19.992	100.109	19.908	3.801	0.497
223.500	197.756	79.982	19.992	100.110	19.907	3.903	0.500
224.000	197.993	79.983	19.992	100.110	19.907	3.893	0.486
224.500	198.222	79.983	19.991	100.110	19.910	3.647	0.473
225.000	198.478	79.982	19.991	100.108	19.906	3.931	0.475
225.500	198.727	79.982	19.991	100.108	19.904	4.080	0.494
226.000	198.975	79.981	19.991	100.107	19.906	3.912	0.501
226.500	199.234	79.982	19.992	100.107	19.907	3.897	0.502
227.000	199.448	79.983	19.990	100.108	19.905	4.008	0.490
227.500	199.695	79.982	19.991	100.110	19.903	4.140	0.467
228.000	199.949	79.982	19.991	100.110	19.906	3.912	0.481
228.500	200.194	79.982	19.992	100.111	19.905	4.014	0.500
229.000	200.425	79.982	19.991	100.111	19.902	4.234	0.487
229.500	200.667	79.982	19.992	100.110	19.905	4.016	0.474
230.000	200.878	79.984	19.992	100.109	19.904	4.089	0.463
230.500	201.166	79.982	19.992	100.109	19.904	4.099	0.476
231.000	201.408	79.982	19.992	100.108	19.902	4.185	0.515
231.500	201.674	79.981	19.992	100.107	19.905	3.990	0.519
232.000	201.897	79.982	19.992	100.107	19.904	4.095	0.499
232.500	202.172	79.982	19.993	100.107	19.906	3.973	0.494
233.000	202.399	79.982	19.992	100.104	19.903	4.157	0.500
233.500	202.589	79.982	19.992	100.103	19.902	4.229	0.460
234.000	202.857	79.983	19.992	100.102	19.900	4.370	0.437
234.500	203.097	79.984	19.992	100.099	19.903	4.167	0.482
235.000	203.396	79.983	19.993	100.096	19.902	4.210	0.524
235.500	203.608	79.983	19.991	100.096	19.902	4.225	0.525
236.000	203.882	79.982	19.992	100.097	19.902	4.219	0.498
236.500	204.106	79.982	19.993	100.097	19.901	4.257	0.492
237.000	204.371	79.982	19.992	100.100	19.900	4.376	0.494
237.500	204.608	79.982	19.992	100.102	19.900	4.342	0.495
238.000	204.844	79.984	19.992	100.102	19.901	4.283	0.487
238.500	205.110	79.984	19.992	100.102	19.901	4.312	0.488
239.001	205.354	79.983	19.992	100.099	19.901	4.287	0.506
239.500	205.581	79.982	19.991	100.099	19.902	4.216	0.491
240.000	205.817	79.983	19.992	100.100	19.901	4.314	0.467
240.501	206.111	79.983	19.993	100.102	19.898	4.481	0.497
241.000	206.312	79.983	19.991	100.103	19.899	4.449	0.512
241.500	206.552	79.983	19.992	100.106	19.900	4.377	0.468
242.000	206.817	79.983	19.993	100.106	19.901	4.298	0.473
242.500	207.072	79.984	19.992	100.105	19.897	4.545	0.512
243.000	207.288	79.983	19.993	100.105	19.898	4.483	0.495
243.500	207.561	79.983	19.992	100.104	19.896	4.632	0.480
244.000	207.806	79.983	19.993	100.104	19.897	4.536	0.504
244.500	208.017	79.981	19.993	100.104	19.898	4.521	0.487
245.000	208.266	79.983	19.994	100.104	19.900	4.377	0.458
245.500	208.538	79.983	19.992	100.105	19.898	4.485	0.491
246.000	208.795	79.983	19.992	100.106	19.900	4.383	0.525
246.500	209.046	79.983	19.992	100.106	19.896	4.628	0.518
247.000	209.269	79.983	19.993	100.103	19.895	4.731	0.491
247.500	209.499	79.984	19.993	100.104	19.894	4.773	0.464
248.000	209.754	79.982	19.991	100.104	19.897	4.537	0.469
248.500	209.993	79.983	19.992	100.103	19.900	4.362	0.489
249.000	210.226	79.984	19.993	100.104	19.896	4.639	0.483
249.500	210.500	79.984	19.993	100.106	19.896	4.609	0.489
250.000	210.734	79.983	19.993	100.106	19.897	4.575	0.508
250.501	210.994	79.983	19.992	100.106	19.900	4.389	0.502
251.000	211.251	79.983	19.992	100.107	19.899	4.396	0.506
251.500	211.466	79.983	19.993	100.104	19.900	4.323	0.494
252.000	211.734	79.983	19.992	100.103	19.898	4.528	0.477
252.500	211.926	79.982	19.992	100.104	19.895	4.707	0.472
253.000	212.208	79.983	19.991	100.103	19.894	4.754	0.467
253.500	212.423	79.983	19.992	100.104	19.895	4.688	0.485
254.000	212.698	79.982	19.992	100.106	19.895	4.679	0.493
254.500	212.920	79.983	19.992	100.107	19.898	4.507	0.494
255.000	213.222	79.983	19.992	100.107	19.893	4.816	0.511
255.500	213.438	79.984	19.992	100.106	19.895	4.703	0.521
256.000	213.685	79.983	19.992	100.105	19.892	4.914	0.490
256.500	213.941	79.982	19.992	100.100	19.895	4.675	0.483
257.000	214.228	79.983	19.992	100.098	19.895	4.683	0.523
257.500	214.445	79.982	19.992	100.097	19.895	4.711	0.524
258.000	214.667	79.981	19.992	100.097	19.898	4.530	0.472
258.500	214.871	79.984	19.993	100.099	19.893	4.827	0.432
259.000	215.140	79.985	19.993	100.104	19.893	4.848	0.449
259.500	215.428	79.983	19.992	100.106	19.892	4.889	0.515
260.000	215.679	79.983	19.993	100.107	19.891	4.980	0.548
260.500	215.909	79.983	19.991	100.107	19.892	4.899	0.510
261.000	216.131	79.982	19.992	100.106	19.895	4.737	0.466
261.500	216.421	79.983	19.992	100.107	19.894	4.782	0.482
262.000	216.676	79.983	19.992	100.107	19.893	4.852	0.529
262.500	216.824	79.983	19.992	100.108	19.894	4.771	0.474
263.000	217.136	79.984	19.991	100.106	19.893	4.824	0.432
263.500	217.401	79.984	19.993	100.106	19.892	4.937	0.519
264.000	217.662	79.984	19.991	100.105	19.891	4.984	0.551
264.500	217.928	79.984	19.991	100.104	19.892	4.901	0.526
265.000	218.168	79.983	19.992	100.104	19.891	4.954	0.517
265.500	218.391	79.984	19.992	100.104	19.891	4.965	0.485
266.000	218.627	79.983	19.992	100.104	19.890	5.036	0.461
266.500	218.886	79.984	19.992	100.105	19.891	4.967	0.477
267.000	219.132	79.983	19.992	100.106	19.893	4.865	0.500
267.500	219.379	79.984	19.991	100.107	19.888	5.163	0.499
268.000	219.613	79.983	19.993	100.109	19.888	5.226	0.487
268.500	219.859	79.984	19.992	100.102	19.890	5.023	0.481
269.000	220.138	79.985	19.991	100.102	19.889	5.102	0.503
269.500	220.365	79.983	19.992	100.102	19.891	4.987	0.515
270.000	220.637	79.984	19.992	100.102	19.891	4.985	0.503
270.500	220.855	79.984	19.992	100.102	19.890	5.051	0.495
271.000	221.083	79.984	19.993	100.108	19.890	5.064	0.468
271.500	221.337	79.985	19.992	100.108	19.894	4.805	0.464
272.000	221.606	79.982	19.993	100.107	19.892	4.906	0.502
272.500	221.844	79.984	19.993	100.107	19.893	4.874	0.515
273.000	222.094	79.984	19.993	100.108	19.892	4.888	0.497
273.500	222.340	79.983	19.993	100.108	19.892	4.901	0.492
274.000	222.582	79.983	19.992	100.108	19.891	4.993	0.492
274.500	222.830	79.983	19.993	100.107	19.891	5.019	0.489
275.000	223.107	79.982	19.993	100.103	19.890	5.089	0.507
275.500	223.319	79.982	19.991	100.104	19.890	5.069	0.507
276.000	223.556	79.982	19.992	100.104	19.890	5.053	0.469
276.500	223.842	79.983	19.993	100.105	19.892	4.922	0.487
277.000	224.074	79.983	19.993	100.105	19.892	4.905	0.521
277.500	224.315	79.984	19.993	100.106	19.890	5.023	0.495
278.001	224.556	79.984	19.993	100.103	19.892	4.922	0.477
278.500	224.839	79.982	19.992	100.103	19.888	5.166	0.503
279.000	225.056	79.983	19.993	100.102	19.887	5.276	0.512
279.500	225.292	79.983	19.992	100.103	19.893	4.871	0.476
280.000	225.547	79.983	19.992	100.105	19.891	5.001	0.472
280.500	225.816	79.983	19.993	100.104	19.887	5.259	0.507
281.000	226.060	79.983	19.993	100.101	19.890	5.083	0.519
281.500	226.302	79.984	19.991	100.099	19.888	5.200	0.499
282.000	226.557	79.983	19.992	100.099	19.889	5.160	0.492
282.500	226.791	79.983	19.992	100.099	19.890	5.079	0.493
283.000	227.043	79.984	19.991	100.103	19.888	5.202	0.487
283.500	227.292	79.982	19.992	100.102	19.893	4.868	0.494
284.000	227.527	79.983	19.993	100.103	19.889	5.111	0.493
284.500	227.795	79.984	19.992	100.101	19.887	5.240	0.494
285.000	228.059	79.983	19.992	100.102	19.889	5.099	0.517
285.500	228.308	79.983	19.992	100.102	19.888	5.206	0.523
286.000	228.612	79.982	19.992	100.105	19.889	5.111	0.533
286.500	228.841	79.985	19.992	100.108	19.887	5.273	0.543
287.000	229.080	79.984	19.992	100.106	19.887	5.234	0.501
287.500	229.354	79.984	19.992	100.104	19.886	5.309	0.491
288.000	229.596	79.985	19.993	100.104	19.887	5.266	0.515
288.500	229.866	79.985	19.992	100.104	19.885	5.420	0.514
289.000	230.081	79.984	19.992	100.104	19.885	5.407	0.498
289.500	230.326	79.985	19.993	100.106	19.884	5.443	0.472
290.000	230.551	79.985	19.992	100.107	19.884	5.479	0.465
290.500	230.823	79.987	19.993	100.106	19.886	5.343	0.483
291.000	231.047	79.985	19.992	100.106	19.880	5.727	0.496
291.500	231.331	79.987	19.992	100.104	19.881	5.657	0.502
292.000	231.598	79.985	19.992	100.103	19.883	5.552	0.530
292.500	231.834	79.986	19.991	100.098	19.883	5.579	0.527
293.000	232.050	79.987	19.993	100.094	19.879	5.799	0.477
293.500	232.329	79.985	19.992	100.092	19.883	5.524	0.473
294.000	232.548	79.985	19.993	100.092	19.883	5.541	0.497
294.500	232.798	79.985	19.994	100.094	19.885	5.439	0.483
295.000	233.059	79.985	19.996	100.099	19.884	5.501	0.490
295.500	233.278	79.984	19.995	100.102	19.878	5.874	0.495
296.000	233.542	79.984	19.995	100.104	19.881	5.682	0.482
296.500	233.798	79.985	19.994	100.103	19.879	5.842	0.502
297.000	234.066	79.984	19.993	100.097	19.880	5.737	0.522
297.500	234.332	79.984	19.994	100.097	19.880	5.786	0.529
298.000	234.565	79.983	19.994	100.097	19.879	5.859	0.516
298.500	234.786	79.983	19.994	100.097	19.881	5.682	0.476
299.000	235.036	79.983	19.993	100.098	19.882	5.614	0.463
299.501	235.274	79.984	19.994	100.104	19.880	5.786	0.480
300.000	235.548	79.982	19.994	100.102	19.880	5.727	0.500
300.500	235.766	79.983	19.992	100.101	19.877	5.974	0.501
301.000	236.011	79.980	19.995	100.100	19.879	5.855	0.478
301.500	236.301	79.982	19.994	100.100	19.883	5.554	0.499
302.000	236.494	79.982	19.995	100.099	19.877	5.962	0.509
302.500	236.779	79.982	19.994	100.099	19.878	5.867	0.480
303.000	237.016	79.983	19.993	100.101	19.878	5.910	0.500
303.500	237.305	79.983	19.993	100.101	19.877	5.942	0.524
304.000	237.504	79.983	19.993	100.099	19.872	6.294	0.507
304.500	237.714	79.983	19.994	100.099	19.875	6.082	0.449
305.000	238.025	79.982	19.994	100.097	19.874	6.185	0.465
305.500	238.240	79.983	19.993	100.092	19.873	6.225	0.523
306.000	238.477	79.982	19.993	100.091	19.873	6.230	0.489
306.500	238.718	79.982	19.993	100.092	19.875	6.117	0.465
307.000	238.939	79.983	19.993	100.093	19.871	6.362	0.470
307.500	239.196	79.983	19.993	100.094	19.872	6.285	0.470
308.000	239.445	79.983	19.993	100.099	19.874	6.185	0.492
308.500	239.714	79.984	19.992	100.101	19.870	6.439	0.512
309.000	239.978	79.983	19.993	100.102	19.873	6.258	0.526
309.500	240.219	79.983	19.992	100.103	19.873	6.258	0.519
310.000	240.448	79.982	19.992	100.105	19.874	6.189	0.487
310.500	240.702	79.983	19.992	100.104	19.870	6.449	0.476
311.000	240.900	79.985	19.993	100.100	19.869	6.492	0.468
311.500	241.182	79.983	19.992	100.098	19.871	6.366	0.466
312.000	241.462	79.983	19.992	100.097	19.869	6.494	0.521
312.500	241.758	79.985	19.992	100.096	19.873	6.238	0.569
313.000	241.973	79.983	19.994	100.098	19.871	6.411	0.544
313.500	242.206	79.984	19.992	100.102	19.867	6.656	0.479
314.000	242.431	79.984	19.992	100.104	19.866	6.752	0.453
314.500	242.735	79.984	19.991	100.105	19.868	6.592	0.493
315.000	242.942	79.983	19.992	100.106	19.868	6.569	0.520
315.500	243.219	79.984	19.993	100.106	19.867	6.677	0.498
316.000	243.480	79.985	19.992	100.107	19.864	6.855	0.511
316.500	243.711	79.982	19.992	100.107	19.865	6.803	0.515
317.000	243.927	79.984	19.992	100.107	19.864	6.880	0.470
317.500	244.188	79.983	19.992	100.107	19.865	6.790	0.462
318.000	244.434	79.984	19.992	100.107	19.864	6.893	0.492
318.500	244.701	79.984	19.992	100.103	19.864	6.882	0.509
319.000	244.943	79.984	19.993	100.103	19.863	6.921	0.511
319.500	245.182	79.984	19.991	100.102	19.864	6.839	0.495
320.000	245.385	79.984	19.992	100.102	19.864	6.874	0.462
320.500	245.685	79.983	19.992	100.102	19.863	6.944	0.473
321.000	245.921	79.983	19.992	100.105	19.861	7.076	0.519
321.500	246.196	79.984	19.993	100.106	19.863	6.952	0.523
322.000	246.455	79.983	19.993	100.103	19.865	6.824	0.523
322.500	246.666	79.983	19.992	100.102	19.862	7.042	0.502
323.000	246.942	79.985	19.992	100.102	19.861	7.097	0.478
323.500	247.196	79.983	19.992	100.102	19.858	7.308	0.508
324.000	247.425	79.984	19.992	100.102	19.856	7.419	0.507
324.500	247.683	79.983	19.991	100.107	19.859	7.212	0.485
325.000	247.944	79.983	19.992	100.108	19.856	7.413	0.503
325.500	248.177	79.983	19.992	100.108	19.858	7.311	0.506
326.000	248.433	79.984	19.992	100.108	19.854	7.605	0.491
326.500	248.677	79.983	19.992	100.107	19.857	7.377	0.495
327.000	248.948	79.984	19.993	100.107	19.857	7.358	0.508
327.500	249.250	79.982	19.992	100.108	19.858	7.326	0.544
328.000	249.462	79.983	19.992	100.108	19.857	7.360	0.543
328.500	249.731	79.983	19.992	100.109	19.857	7.386	0.497
329.000	249.968	79.983	19.992	100.110	19.855	7.490	0.494
329.500	250.257	79.984	19.992	100.110	19.856	7.443	0.516
330.000	250.455	79.983	19.993	100.110	19.853	7.650	0.507
330.500	250.738	79.983	19.992	100.110	19.855	7.494	0.484
331.000	251.027	79.981	19.993	100.110	19.851	7.801	0.526
331.500	251.225	79.983	19.993	100.110	19.850	7.839	0.529
332.000	251.490	79.983	19.992	100.110	19.853	7.643	0.475
332.500	251.746	79.984	19.992	100.111	19.850	7.857	0.492
333.000	252.000	79.983	19.993	100.111	19.846	8.146	0.515
333.500	252.221	79.983	19.993	100.111	19.849	7.923	0.492
334.000	252.505	79.982	19.993	100.111	19.849	7.946	0.490
334.500	252.761	79.983	19.993	100.111	19.847	8.093	0.523
335.001	253.017	79.984	19.993	100.111	19.847	8.033	0.526
335.501	253.263	79.982	19.992	100.111	19.850	7.867	0.506
336.001	253.510	79.983	19.992	100.111	19.843	8.358	0.497
336.500	253.776	79.983	19.991	100.110	19.847	8.085	0.503
337.000	254.018	79.983	19.992	100.110	19.846	8.155	0.511
337.500	254.260	79.982	19.991	100.110	19.846	8.160	0.496
338.000	254.513	79.982	19.993	100.109	19.842	8.398	0.490
338.500	254.755	79.984	19.993	100.107	19.844	8.247	0.495
339.000	255.015	79.983	19.992	100.108	19.840	8.539	0.498
339.500	255.289	79.983	19.992	100.108	19.845	8.204	0.518
340.000	255.515	79.984	19.991	100.108	19.843	8.313	0.517
340.500	255.765	79.983	19.992	100.109	19.844	8.240	0.488
341.000	256.007	79.983	19.992	100.110	19.838	8.720	0.484
341.500	256.273	79.984	19.992	100.111	19.842	8.409	0.501
342.000	256.533	79.985	19.992	100.111	19.841	8.499	0.517
342.500	256.773	79.983	19.992	100.111	19.840	8.582	0.513
343.000	257.028	79.984	19.992	100.112	19.840	8.526	0.498
343.500	257.258	79.984	19.992	100.112	19.838	8.658	0.490
344.000	257.509	79.984	19.993	100.111	19.837	8.767	0.483
344.500	257.739	79.985	19.991	100.111	19.840	8.531	0.481
345.000	258.038	79.984	19.992	100.111	19.837	8.729	0.505
345.500	258.278	79.984	19.991	100.111	19.840	8.545	0.534
346.000	258.553	79.987	19.993	100.111	19.838	8.673	0.527
346.500	258.788	79.985	19.992	100.111	19.840	8.516	0.513
347.000	259.049	79.985	19.990	100.109	19.835	8.912	0.503
347.500	259.307	79.985	19.992	100.108	19.835	8.880	0.507
348.000	259.527	79.984	19.992	100.109	19.837	8.726	0.499
