Repository: ulfsri/fsri_materials_database

# Materials and Products Database

## 01_Data

Raw data generated from each apparatus are included here in plain-text format. The data is organized first by material, next by the short name of test apparatus used, and where applicable additional filtering by test settings.

### material.json

Each material directory contains a json file of the same name as the material. This file links the data stored in the repository as well as data and graphs produced by the accompanying scripts (__02_Scripts__) to the respective landing page for the material on the front-end website.

File: 01_Data/Pine_Siding/MCC/Pine_Siding_30K_min_210608_R2.txt (part 3 of 4)
T Correction Coefficients:	0	1.024463	0
Time Shift (s):	14
*
Time (s)	Temperature (C)	N2 flow rate (cc/min)	O2 flow rate (cc/min)	Flow Rate (cc/min)	Oxygen (%)	HRR (W/g)	Heating rate (C/s)
694.000	433.954	79.985	19.991	100.030	19.854	7.555	0.522
694.500	434.225	79.986	19.991	100.030	19.857	7.335	0.521
695.000	434.488	79.985	19.991	100.029	19.854	7.578	0.538
695.500	434.712	79.985	19.991	100.029	19.856	7.422	0.511
696.000	434.997	79.985	19.991	100.028	19.855	7.495	0.498
696.500	435.255	79.985	19.990	100.026	19.858	7.288	0.526
697.000	435.479	79.986	19.991	100.027	19.856	7.414	0.513
697.500	435.740	79.985	19.992	100.027	19.857	7.356	0.483
698.000	435.998	79.986	19.993	100.028	19.861	7.048	0.502
698.500	436.238	79.984	19.991	100.029	19.857	7.390	0.508
699.000	436.512	79.985	19.992	100.029	19.860	7.129	0.506
699.500	436.749	79.984	19.992	100.029	19.859	7.204	0.513
700.000	436.965	79.985	19.992	100.029	19.859	7.208	0.482
700.500	437.249	79.984	19.992	100.028	19.858	7.313	0.477
701.000	437.494	79.982	19.990	100.025	19.861	7.085	0.514
701.500	437.778	79.985	19.993	100.020	19.858	7.319	0.529
702.000	438.034	79.984	19.992	100.020	19.853	7.610	0.534
702.500	438.264	79.984	19.992	100.020	19.857	7.375	0.513
703.000	438.564	79.983	19.992	100.022	19.860	7.168	0.508
703.500	438.784	79.983	19.992	100.025	19.858	7.294	0.525
704.000	439.025	79.983	19.992	100.029	19.859	7.210	0.491
704.500	439.305	79.983	19.992	100.028	19.855	7.518	0.491
705.000	439.574	79.983	19.992	100.027	19.857	7.343	0.535
705.500	439.801	79.983	19.992	100.027	19.862	6.997	0.523
706.000	440.042	79.983	19.992	100.026	19.866	6.745	0.482
706.500	440.312	79.983	19.992	100.025	19.864	6.837	0.489
707.000	440.564	79.983	19.992	100.027	19.865	6.816	0.516
707.500	440.847	79.983	19.992	100.028	19.864	6.856	0.528
708.000	441.055	79.983	19.992	100.028	19.864	6.856	0.513
708.500	441.319	79.981	19.992	100.028	19.861	7.095	0.482
709.000	441.566	79.983	19.991	100.030	19.862	6.974	0.491
709.500	441.829	79.983	19.992	100.030	19.863	6.933	0.510
710.000	442.082	79.983	19.992	100.030	19.859	7.215	0.513
710.500	442.301	79.984	19.992	100.030	19.864	6.859	0.494
711.000	442.589	79.983	19.993	100.031	19.862	7.014	0.489
711.500	442.817	79.983	19.992	100.030	19.865	6.820	0.511
712.000	443.098	79.984	19.993	100.030	19.867	6.651	0.513
712.500	443.356	79.984	19.993	100.030	19.865	6.786	0.524
713.000	443.615	79.982	19.992	100.030	19.863	6.927	0.527
713.500	443.836	79.983	19.992	100.030	19.863	6.959	0.498
714.000	444.094	79.982	19.993	100.031	19.867	6.654	0.480
714.500	444.321	79.983	19.993	100.031	19.868	6.609	0.483
715.000	444.553	79.981	19.993	100.031	19.859	7.185	0.472
715.500	444.837	79.982	19.992	100.034	19.865	6.829	0.487
716.000	445.105	79.983	19.992	100.033	19.870	6.455	0.534
716.500	445.349	79.982	19.992	100.033	19.864	6.836	0.532
717.000	445.549	79.983	19.992	100.034	19.865	6.808	0.478
717.500	445.819	79.983	19.992	100.033	19.869	6.550	0.457
718.000	446.070	79.983	19.992	100.031	19.868	6.577	0.496
718.500	446.344	79.982	19.993	100.031	19.870	6.419	0.523
719.000	446.601	79.983	19.992	100.031	19.870	6.481	0.528
719.500	446.831	79.984	19.993	100.028	19.868	6.575	0.509
720.000	447.112	79.984	19.993	100.027	19.871	6.408	0.499
720.500	447.339	79.983	19.992	100.027	19.872	6.300	0.510
721.000	447.578	79.983	19.992	100.027	19.874	6.184	0.487
721.500	447.891	79.982	19.992	100.028	19.872	6.312	0.509
722.000	448.096	79.983	19.992	100.029	19.872	6.321	0.535
722.500	448.370	79.983	19.992	100.031	19.870	6.453	0.498
723.000	448.606	79.982	19.992	100.031	19.872	6.344	0.494
723.500	448.851	79.983	19.991	100.031	19.871	6.374	0.496
724.000	449.094	79.983	19.991	100.031	19.870	6.453	0.485
724.500	449.390	79.982	19.991	100.031	19.872	6.284	0.513
725.000	449.620	79.983	19.992	100.030	19.876	6.061	0.532
725.500	449.891	79.984	19.994	100.030	19.874	6.167	0.514
726.000	450.198	79.983	19.991	100.029	19.870	6.477	0.539
726.500	450.389	79.981	19.992	100.027	19.872	6.344	0.538
727.000	450.651	79.983	19.992	100.022	19.877	5.988	0.476
727.500	450.956	79.983	19.993	100.019	19.875	6.090	0.510
728.000	451.154	79.982	19.992	100.019	19.874	6.176	0.535
728.500	451.411	79.982	19.991	100.020	19.874	6.163	0.479
729.000	451.609	79.983	19.992	100.023	19.875	6.070	0.456
729.500	451.901	79.982	19.993	100.026	19.878	5.912	0.473
730.000	452.104	79.981	19.992	100.030	19.875	6.083	0.492
730.500	452.435	79.981	19.992	100.028	19.876	6.012	0.515
731.000	452.687	79.982	19.992	100.025	19.876	6.053	0.558
731.500	452.887	79.981	19.992	100.024	19.878	5.890	0.517
732.000	453.158	79.982	19.992	100.025	19.876	5.995	0.462
732.500	453.427	79.982	19.993	100.025	19.877	5.977	0.505
733.000	453.708	79.982	19.992	100.027	19.880	5.775	0.544
733.500	453.958	79.982	19.992	100.030	19.878	5.885	0.541
734.000	454.203	79.982	19.992	100.030	19.878	5.877	0.514
734.500	454.470	79.983	19.993	100.027	19.879	5.804	0.503
735.000	454.717	79.983	19.993	100.026	19.877	5.965	0.513
735.500	454.982	79.980	19.993	100.025	19.880	5.745	0.513
736.000	455.211	79.982	19.992	100.023	19.883	5.525	0.503
736.500	455.482	79.982	19.991	100.024	19.886	5.359	0.497
737.000	455.727	79.982	19.993	100.026	19.882	5.576	0.508
737.500	456.019	79.982	19.993	100.026	19.881	5.674	0.526
738.000	456.221	79.982	19.994	100.026	19.881	5.687	0.516
738.501	456.516	79.981	19.994	100.026	19.883	5.548	0.496
739.000	456.757	79.981	19.994	100.026	19.883	5.555	0.517
739.500	457.039	79.983	19.993	100.022	19.880	5.761	0.529
740.000	457.290	79.983	19.992	100.018	19.888	5.187	0.528
740.500	457.604	79.981	19.993	100.015	19.884	5.503	0.549
741.000	457.766	79.983	19.993	100.010	19.887	5.232	0.520
741.501	458.020	79.983	19.992	100.009	19.887	5.280	0.445
742.000	458.291	79.983	19.992	100.008	19.882	5.587	0.471
742.500	458.566	79.983	19.993	100.013	19.887	5.277	0.536
743.000	458.811	79.984	19.994	100.016	19.885	5.403	0.533
743.500	459.092	79.983	19.993	100.021	19.888	5.224	0.523
744.000	459.322	79.984	19.994	100.022	19.888	5.185	0.519
744.500	459.592	79.984	19.992	100.025	19.889	5.130	0.506
745.000	459.848	79.983	19.993	100.024	19.890	5.019	0.513
745.500	460.101	79.984	19.994	100.022	19.888	5.202	0.517
746.000	460.340	79.984	19.993	100.017	19.889	5.100	0.501
746.500	460.619	79.986	19.993	100.015	19.889	5.117	0.505
747.000	460.856	79.984	19.993	100.015	19.891	4.955	0.517
747.500	461.114	79.984	19.994	100.014	19.889	5.115	0.506
748.000	461.365	79.985	19.992	100.016	19.890	5.061	0.502
748.500	461.642	79.985	19.993	100.021	19.890	5.068	0.519
749.000	461.904	79.985	19.993	100.022	19.892	4.899	0.533
749.500	462.142	79.984	19.991	100.023	19.892	4.895	0.519
750.000	462.439	79.986	19.993	100.026	19.890	5.085	0.518
750.500	462.658	79.986	19.992	100.025	19.895	4.720	0.525
751.000	462.911	79.986	19.992	100.026	19.891	4.965	0.494
751.500	463.208	79.987	19.991	100.022	19.894	4.776	0.511
752.000	463.405	79.985	19.990	100.023	19.895	4.698	0.522
752.500	463.681	79.986	19.992	100.019	19.893	4.812	0.483
753.000	463.928	79.985	19.992	100.017	19.892	4.886	0.498
753.500	464.168	79.985	19.992	100.016	19.897	4.551	0.505
754.000	464.455	79.986	19.993	100.017	19.892	4.897	0.507
754.500	464.700	79.985	19.992	100.017	19.897	4.530	0.530
755.000	464.934	79.984	19.992	100.021	19.896	4.617	0.506
755.500	465.233	79.986	19.991	100.023	19.895	4.705	0.506
756.000	465.435	79.985	19.991	100.025	19.896	4.632	0.517
756.500	465.701	79.984	19.992	100.026	19.895	4.695	0.485
757.000	465.997	79.984	19.991	100.026	19.895	4.695	0.515
757.500	466.263	79.986	19.992	100.026	19.895	4.675	0.562
758.000	466.530	79.984	19.991	100.023	19.896	4.609	0.548
758.500	466.737	79.985	19.991	100.023	19.900	4.319	0.504
759.000	467.043	79.985	19.993	100.024	19.898	4.464	0.493
759.500	467.251	79.984	19.992	100.024	19.896	4.639	0.513
760.000	467.493	79.985	19.991	100.021	19.897	4.536	0.482
760.500	467.780	79.984	19.990	100.020	19.902	4.242	0.489
761.000	467.979	79.984	19.992	100.020	19.898	4.485	0.508
761.500	468.225	79.985	19.991	100.020	19.897	4.530	0.466
762.000	468.520	79.985	19.991	100.020	19.900	4.368	0.493
762.500	468.794	79.984	19.993	100.023	19.897	4.538	0.555
763.000	469.043	79.986	19.992	100.025	19.900	4.323	0.546
763.500	469.322	79.985	19.992	100.026	19.900	4.321	0.526
764.000	469.558	79.985	19.993	100.024	19.897	4.571	0.521
764.500	469.840	79.985	19.992	100.023	19.900	4.365	0.516
765.000	470.047	79.985	19.991	100.023	19.901	4.274	0.504
765.500	470.328	79.985	19.992	100.024	19.900	4.321	0.489
766.000	470.559	79.984	19.991	100.022	19.903	4.169	0.500
766.500	470.837	79.986	19.991	100.022	19.902	4.184	0.510
767.000	471.089	79.985	19.992	100.021	19.907	3.873	0.519
767.500	471.317	79.985	19.993	100.020	19.902	4.223	0.505
768.000	471.574	79.986	19.991	100.016	19.901	4.257	0.483
768.501	471.842	79.986	19.991	100.016	19.905	3.990	0.505
769.000	472.113	79.985	19.992	100.017	19.902	4.208	0.532
769.500	472.344	79.987	19.993	100.018	19.904	4.080	0.520
770.000	472.620	79.985	19.990	100.018	19.901	4.270	0.504
770.500	472.848	79.987	19.991	100.023	19.903	4.124	0.505
771.000	473.131	79.986	19.992	100.021	19.900	4.319	0.507
771.500	473.382	79.985	19.991	100.023	19.901	4.299	0.523
772.000	473.641	79.986	19.991	100.022	19.903	4.116	0.522
772.500	473.908	79.986	19.992	100.023	19.903	4.139	0.519
773.000	474.162	79.986	19.991	100.020	19.905	3.988	0.524
773.500	474.429	79.987	19.991	100.022	19.902	4.235	0.521
774.000	474.657	79.987	19.991	100.021	19.906	3.926	0.508
774.500	474.943	79.986	19.992	100.023	19.902	4.235	0.505
775.000	475.159	79.986	19.993	100.023	19.904	4.054	0.508
775.500	475.424	79.987	19.991	100.024	19.902	4.204	0.492
776.000	475.663	79.986	19.992	100.022	19.909	3.751	0.492
776.500	475.906	79.984	19.991	100.021	19.909	3.725	0.493
777.000	476.154	79.986	19.992	100.018	19.907	3.856	0.486
777.500	476.447	79.984	19.991	100.016	19.909	3.760	0.516
778.000	476.677	79.984	19.990	100.017	19.912	3.505	0.532
778.500	476.957	79.984	19.992	100.021	19.906	3.922	0.516
779.000	477.186	79.983	19.992	100.022	19.909	3.706	0.510
779.500	477.435	79.985	19.991	100.024	19.911	3.605	0.493
780.000	477.693	79.985	19.992	100.025	19.907	3.900	0.492
780.500	477.973	79.984	19.992	100.021	19.909	3.723	0.523
781.001	478.202	79.984	19.991	100.021	19.908	3.827	0.524
781.501	478.485	79.985	19.992	100.022	19.912	3.544	0.511
782.000	478.711	79.983	19.992	100.022	19.909	3.704	0.510
782.500	478.982	79.986	19.992	100.023	19.909	3.738	0.503
783.000	479.266	79.983	19.991	100.026	19.910	3.655	0.526
783.500	479.513	79.984	19.993	100.027	19.908	3.787	0.543
784.000	479.744	79.985	19.992	100.028	19.909	3.708	0.505
784.500	480.004	79.983	19.992	100.029	19.907	3.890	0.485
785.000	480.251	79.982	19.991	100.030	19.911	3.582	0.499
785.500	480.514	79.983	19.993	100.029	19.909	3.731	0.509
786.000	480.797	79.983	19.992	100.025	19.909	3.734	0.528
786.500	481.020	79.983	19.992	100.020	19.910	3.689	0.526
787.000	481.278	79.983	19.991	100.016	19.912	3.535	0.494
787.500	481.550	79.983	19.992	100.013	19.911	3.578	0.505
788.000	481.811	79.984	19.991	100.015	19.912	3.544	0.532
788.500	482.067	79.983	19.991	100.019	19.915	3.313	0.525
789.000	482.344	79.983	19.990	100.022	19.916	3.232	0.525
789.500	482.558	79.983	19.990	100.025	19.912	3.535	0.512
790.000	482.854	79.983	19.991	100.027	19.908	3.821	0.500
790.500	483.084	79.983	19.991	100.027	19.909	3.710	0.518
791.000	483.350	79.982	19.990	100.025	19.910	3.627	0.511
791.500	483.584	79.983	19.991	100.024	19.912	3.527	0.498
792.000	483.839	79.983	19.991	100.024	19.913	3.424	0.495
792.500	484.129	79.983	19.992	100.022	19.910	3.629	0.517
793.000	484.345	79.983	19.992	100.023	19.909	3.710	0.526
793.500	484.642	79.983	19.992	100.025	19.912	3.550	0.510
794.000	484.871	79.984	19.992	100.024	19.910	3.634	0.519
794.500	485.151	79.983	19.991	100.024	19.912	3.499	0.518
795.000	485.402	79.984	19.991	100.024	19.914	3.392	0.520
795.500	485.674	79.984	19.992	100.024	19.911	3.608	0.527
796.000	485.942	79.983	19.992	100.021	19.911	3.569	0.531
796.500	486.195	79.983	19.993	100.023	19.913	3.478	0.530
797.000	486.472	79.984	19.992	100.025	19.915	3.294	0.525
797.500	486.710	79.984	19.991	100.024	19.911	3.569	0.523
798.000	486.945	79.983	19.992	100.024	19.911	3.557	0.494
798.500	487.185	79.984	19.992	100.026	19.913	3.431	0.474
799.000	487.434	79.983	19.992	100.026	19.913	3.478	0.482
799.500	487.724	79.984	19.992	100.025	19.913	3.446	0.515
800.000	487.968	79.983	19.992	100.027	19.915	3.320	0.537
800.500	488.215	79.984	19.993	100.025	19.911	3.574	0.512
801.000	488.477	79.984	19.991	100.025	19.913	3.461	0.500
801.500	488.712	79.985	19.993	100.024	19.912	3.514	0.503
802.000	489.007	79.982	19.991	100.025	19.913	3.444	0.513
802.500	489.251	79.983	19.992	100.025	19.915	3.319	0.535
803.000	489.485	79.983	19.993	100.028	19.917	3.144	0.509
803.500	489.768	79.983	19.994	100.021	19.914	3.409	0.498
804.000	489.977	79.983	19.993	100.021	19.914	3.381	0.505
804.501	490.243	79.983	19.992	100.020	19.913	3.471	0.483
805.001	490.494	79.984	19.993	100.020	19.915	3.287	0.496
805.500	490.752	79.983	19.993	100.019	19.914	3.368	0.513
806.000	491.006	79.985	19.994	100.023	19.914	3.403	0.510
806.500	491.234	79.983	19.992	100.020	19.917	3.149	0.497
807.000	491.543	79.982	19.991	100.020	19.912	3.548	0.510
807.500	491.761	79.984	19.992	100.020	19.913	3.443	0.532
808.000	491.981	79.982	19.992	100.021	19.919	3.003	0.483
808.500	492.281	79.983	19.992	100.020	19.917	3.185	0.479
809.000	492.539	79.983	19.991	100.018	19.920	2.982	0.539
809.500	492.803	79.983	19.992	100.015	19.920	2.978	0.540
810.000	493.084	79.983	19.992	100.012	19.917	3.164	0.533
810.500	493.344	79.982	19.992	100.005	19.921	2.892	0.543
811.000	493.569	79.984	19.992	100.003	19.919	3.001	0.513
811.500	493.818	79.982	19.992	100.008	19.920	2.963	0.479
812.000	494.108	79.983	19.994	100.009	19.919	3.033	0.506
812.500	494.378	79.983	19.993	100.013	19.916	3.228	0.549
813.000	494.646	79.982	19.993	100.020	19.921	2.869	0.549
813.500	494.866	79.981	19.993	100.026	19.922	2.835	0.513
814.000	495.143	79.982	19.991	100.026	19.917	3.155	0.492
814.500	495.406	79.984	19.992	100.028	19.914	3.358	0.518
815.000	495.615	79.982	19.994	100.027	19.912	3.482	0.507
815.500	495.847	79.983	19.992	100.026	19.916	3.260	0.457
816.000	496.147	79.983	19.992	100.024	19.917	3.166	0.486
816.500	496.409	79.983	19.993	100.025	19.923	2.777	0.547
817.000	496.670	79.983	19.993	100.022	19.917	3.140	0.543
817.500	496.917	79.984	19.992	100.023	19.918	3.130	0.516
818.000	497.187	79.983	19.992	100.024	19.920	2.963	0.512
818.500	497.431	79.984	19.993	100.025	19.922	2.792	0.515
819.000	497.728	79.983	19.993	100.025	19.921	2.904	0.528
819.500	497.960	79.984	19.993	100.028	19.918	3.119	0.535
820.000	498.219	79.983	19.993	100.026	19.921	2.908	0.510
820.500	498.467	79.984	19.993	100.024	19.919	2.995	0.499
821.000	498.722	79.984	19.993	100.024	19.919	3.025	0.505
821.500	498.977	79.984	19.992	100.024	19.920	2.977	0.507
822.000	499.268	79.984	19.993	100.020	19.924	2.694	0.528
822.500	499.478	79.984	19.993	100.020	19.916	3.254	0.523
823.000	499.750	79.984	19.992	100.022	19.919	3.025	0.492
823.500	500.020	79.984	19.993	100.022	19.916	3.258	0.512
824.000	500.285	79.985	19.992	100.020	19.916	3.215	0.539
824.500	500.553	79.985	19.993	100.021	19.919	3.045	0.534
825.000	500.825	79.984	19.992	100.022	19.923	2.741	0.536
825.500	501.032	79.984	19.992	100.021	19.920	2.935	0.509
826.000	501.292	79.986	19.993	100.021	19.918	3.074	0.473
826.500	501.539	79.985	19.992	100.022	19.920	2.946	0.487
827.000	501.816	79.985	19.993	100.021	19.920	2.949	0.515
827.500	502.069	79.985	19.993	100.020	19.916	3.262	0.527
828.000	502.287	79.985	19.993	100.019	19.923	2.761	0.501
828.500	502.565	79.984	19.993	100.014	19.920	2.955	0.484
829.000	502.826	79.985	19.992	100.010	19.925	2.604	0.517
829.500	503.039	79.985	19.993	100.013	19.921	2.867	0.506
830.000	503.334	79.984	19.993	100.014	19.921	2.856	0.491
830.500	503.580	79.984	19.992	100.014	19.920	2.944	0.525
831.000	503.806	79.985	19.993	100.020	19.919	3.023	0.507
831.500	504.089	79.983	19.991	100.022	19.922	2.827	0.490
832.000	504.345	79.986	19.992	100.020	19.925	2.622	0.524
832.500	504.615	79.984	19.993	99.987	19.926	2.511	0.533
833.000	504.833	79.985	19.992	99.964	19.921	2.855	0.507
833.500	505.101	79.984	19.993	99.954	19.921	2.901	0.487
834.000	505.328	79.983	19.993	99.952	19.921	2.921	0.490
834.500	505.638	79.984	19.992	99.957	19.922	2.799	0.516
835.000	505.880	79.984	19.992	100.023	19.923	2.739	0.544
835.500	506.180	79.984	19.992	100.065	19.922	2.810	0.547
836.000	506.410	79.986	19.993	100.077	19.923	2.777	0.537
836.500	506.629	79.984	19.993	100.079	19.927	2.485	0.490
837.000	506.909	79.983	19.992	100.072	19.925	2.622	0.474
837.500	507.138	79.983	19.992	100.035	19.924	2.705	0.504
838.000	507.435	79.984	19.992	100.011	19.923	2.722	0.518
838.500	507.696	79.983	19.992	100.006	19.924	2.713	0.542
839.000	507.903	79.985	19.992	100.007	19.920	2.937	0.512
839.500	508.181	79.983	19.991	100.014	19.924	2.677	0.476
840.000	508.459	79.984	19.993	100.019	19.923	2.777	0.521
840.500	508.705	79.984	19.992	100.025	19.928	2.400	0.540
841.000	508.980	79.984	19.992	100.026	19.926	2.553	0.522
841.500	509.206	79.983	19.991	100.023	19.925	2.632	0.511
842.000	509.453	79.982	19.992	100.018	19.921	2.865	0.487
842.500	509.731	79.984	19.991	100.016	19.926	2.522	0.499
843.000	509.977	79.984	19.992	100.014	19.925	2.605	0.524
843.500	510.221	79.983	19.992	100.013	19.921	2.859	0.507
844.000	510.486	79.984	19.990	100.014	19.925	2.628	0.500
844.500	510.725	79.984	19.992	100.015	19.922	2.852	0.507
845.000	510.992	79.983	19.991	100.018	19.921	2.910	0.505
845.500	511.218	79.985	19.991	100.017	19.923	2.731	0.499
846.000	511.497	79.985	19.992	100.016	19.923	2.726	0.499
846.500	511.759	79.985	19.992	100.018	19.925	2.611	0.523
847.000	511.993	79.985	19.992	100.019	19.926	2.566	0.518
847.500	512.265	79.985	19.991	100.017	19.925	2.602	0.501
848.000	512.489	79.984	19.992	100.018	19.925	2.626	0.501
848.500	512.755	79.983	19.990	100.022	19.922	2.825	0.493
849.000	512.992	79.984	19.991	100.023	19.925	2.592	0.496
849.500	513.233	79.985	19.992	100.024	19.925	2.624	0.490
850.000	513.543	79.983	19.992	100.024	19.929	2.361	0.515
850.500	513.781	79.985	19.991	100.027	19.925	2.630	0.550
851.000	514.065	79.985	19.992	100.027	19.928	2.368	0.535
851.500	514.282	79.984	19.991	100.021	19.926	2.551	0.511
852.000	514.562	79.984	19.991	100.017	19.925	2.607	0.499
852.500	514.863	79.983	19.991	100.017	19.923	2.773	0.539
853.000	515.076	79.984	19.990	100.011	19.921	2.914	0.547
853.500	515.329	79.984	19.992	100.010	19.923	2.739	0.490
854.000	515.623	79.987	19.991	100.012	19.923	2.759	0.507
854.500	515.845	79.985	19.990	100.014	19.924	2.650	0.532
855.000	516.112	79.984	19.991	100.016	19.928	2.378	0.502
855.500	516.353	79.985	19.991	100.019	19.922	2.792	0.499
856.000	516.625	79.984	19.991	100.015	19.927	2.474	0.511
856.500	516.874	79.984	19.992	100.015	19.926	2.564	0.517
857.000	517.140	79.983	19.991	100.017	19.926	2.528	0.518
857.500	517.406	79.985	19.991	100.016	19.923	2.722	0.523
858.000	517.665	79.984	19.991	100.016	19.926	2.526	0.529
858.500	517.908	79.984	19.992	100.015	19.921	2.906	0.513
859.000	518.126	79.983	19.991	100.016	19.924	2.677	0.481
859.500	518.396	79.983	19.992	100.016	19.928	2.427	0.474
860.000	518.669	79.982	19.991	100.017	19.925	2.583	0.516
860.500	518.899	79.983	19.992	100.016	19.928	2.372	0.524
861.000	519.186	79.982	19.992	100.020	19.925	2.592	0.510
861.500	519.384	79.983	19.991	100.015	19.927	2.493	0.501
862.000	519.684	79.982	19.991	100.011	19.930	2.291	0.491
862.500	519.951	79.982	19.991	100.010	19.930	2.252	0.533
863.000	520.198	79.983	19.992	100.012	19.928	2.370	0.541
863.500	520.439	79.982	19.991	100.009	19.929	2.318	0.501
864.000	520.726	79.983	19.993	100.009	19.934	1.953	0.507
864.500	520.981	79.982	19.992	100.010	19.929	2.338	0.535
865.000	521.242	79.984	19.992	100.008	19.928	2.366	0.529
865.500	521.494	79.981	19.991	100.006	19.928	2.413	0.515
866.000	521.750	79.982	19.992	100.009	19.927	2.481	0.510
866.500	521.966	79.982	19.991	100.015	19.931	2.208	0.490
867.000	522.256	79.984	19.993	100.016	19.927	2.485	0.490
867.500	522.496	79.982	19.991	100.019	19.927	2.451	0.518
868.000	522.778	79.982	19.991	100.021	19.925	2.611	0.526
868.501	523.057	79.985	19.991	100.018	19.927	2.477	0.541
869.000	523.299	79.982	19.992	100.017	19.928	2.410	0.541
869.500	523.549	79.982	19.992	100.018	19.934	1.966	0.507
870.000	523.784	79.983	19.992	100.016	19.928	2.376	0.489
870.500	524.052	79.982	19.992	100.014	19.929	2.319	0.494
871.000	524.291	79.982	19.992	100.015	19.919	2.993	0.504
871.500	524.578	79.983	19.992	100.015	19.924	2.647	0.516
872.000	524.805	79.984	19.992	100.015	19.927	2.500	0.520
872.500	525.048	79.985	19.992	100.018	19.927	2.444	0.492
873.000	525.296	79.982	19.991	100.019	19.928	2.387	0.480
873.500	525.580	79.985	19.992	100.020	19.925	2.605	0.511
874.001	525.825	79.984	19.992	100.019	19.930	2.272	0.531
874.500	526.042	79.982	19.991	100.018	19.934	2.007	0.496
875.000	526.322	79.984	19.992	100.017	19.929	2.310	0.480
875.500	526.583	79.984	19.991	100.013	19.928	2.410	0.519
876.000	526.856	79.984	19.991	100.007	19.930	2.235	0.537
876.500	527.123	79.984	19.991	100.007	19.929	2.308	0.537
877.000	527.401	79.984	19.991	100.004	19.930	2.287	0.542
877.500	527.650	79.982	19.992	100.003	19.926	2.522	0.536
878.000	527.910	79.982	19.991	100.005	19.936	1.826	0.518
878.500	528.130	79.984	19.992	100.010	19.930	2.287	0.495
879.000	528.393	79.983	19.991	100.012	19.934	1.985	0.482
879.500	528.653	79.983	19.991	100.011	19.928	2.380	0.503
880.000	528.893	79.982	19.991	100.010	19.925	2.603	0.511
880.500	529.189	79.983	19.991	100.007	19.933	2.069	0.518
881.000	529.396	79.982	19.992	100.003	19.928	2.410	0.520
881.500	529.669	79.984	19.992	100.002	19.931	2.167	0.491
882.000	529.935	79.982	19.991	100.008	19.929	2.323	0.509
882.500	530.158	79.983	19.992	100.012	19.930	2.286	0.514
883.000	530.430	79.982	19.992	100.014	19.926	2.545	0.493
883.500	530.650	79.984	19.992	100.016	19.934	1.949	0.494
884.000	530.943	79.983	19.991	100.017	19.925	2.596	0.502
884.500	531.173	79.983	19.992	100.018	19.930	2.238	0.518
885.000	531.464	79.982	19.991	100.020	19.928	2.426	0.522
885.500	531.675	79.983	19.992	100.023	19.927	2.479	0.511
886.000	531.923	79.983	19.992	100.026	19.932	2.139	0.480
886.500	532.217	79.983	19.993	100.023	19.934	1.986	0.500
887.000	532.456	79.984	19.993	100.018	19.928	2.395	0.538
887.500	532.709	79.985	19.992	100.010	19.931	2.175	0.513
888.000	532.957	79.983	19.993	100.005	19.933	2.030	0.497
888.500	533.232	79.985	19.993	100.006	19.936	1.810	0.512
889.000	533.502	79.983	19.993	100.009	19.934	1.994	0.534
889.500	533.766	79.983	19.992	100.014	19.927	2.498	0.540
890.000	534.050	79.983	19.993	100.017	19.934	1.998	0.541
890.500	534.277	79.981	19.993	100.019	19.933	2.075	0.529
891.000	534.557	79.983	19.993	100.017	19.934	2.009	0.509
891.500	534.818	79.982	19.993	100.014	19.937	1.785	0.524
892.000	535.077	79.982	19.991	100.014	19.933	2.052	0.531
892.500	535.320	79.982	19.993	100.016	19.929	2.332	0.511
893.000	535.592	79.983	19.992	100.013	19.935	1.900	0.508
893.500	535.840	79.981	19.992	100.015	19.935	1.921	0.517
894.000	536.093	79.982	19.991	100.017	19.932	2.120	0.511
894.500	536.324	79.983	19.994	100.016	19.935	1.913	0.492
895.000	536.606	79.981	19.991	100.012	19.928	2.402	0.499
895.500	536.868	79.982	19.993	100.012	19.930	2.228	0.529
896.000	537.101	79.980	19.991	100.010	19.939	1.652	0.519
896.500	537.345	79.983	19.992	100.008	19.928	2.365	0.486
897.000	537.589	79.983	19.992	100.010	19.930	2.229	0.483
897.500	537.859	79.983	19.993	100.014	19.927	2.466	0.501
898.000	538.133	79.983	19.992	100.021	19.931	2.165	0.529
898.500	538.441	79.982	19.992	100.023	19.934	1.994	0.563
899.000	538.637	79.983	19.992	100.025	19.931	2.208	0.543
899.500	538.908	79.984	19.993	100.025	19.930	2.239	0.485
900.000	539.146	79.983	19.993	100.027	19.928	2.421	0.488
900.500	539.442	79.983	19.991	100.026	19.929	2.333	0.522
901.000	539.660	79.983	19.992	100.023	19.929	2.337	0.524
901.500	539.934	79.984	19.992	100.017	19.932	2.124	0.503
902.000	540.196	79.982	19.991	100.012	19.925	2.577	0.514
902.500	540.487	79.983	19.991	100.008	19.929	2.353	0.545
903.000	540.702	79.984	19.992	100.007	19.929	2.323	0.529
903.500	540.962	79.985	19.992	100.011	19.930	2.289	0.490
904.000	541.215	79.984	19.992	100.015	19.930	2.293	0.494
904.500	541.479	79.984	19.992	100.020	19.930	2.250	0.515
905.000	541.727	79.984	19.992	100.025	19.932	2.088	0.515
905.500	541.988	79.985	19.993	100.026	19.928	2.402	0.511
906.000	542.269	79.984	19.991	100.026	19.927	2.491	0.525
906.500	542.523	79.983	19.992	100.029	19.931	2.162	0.539
907.000	542.750	79.985	19.993	100.029	19.929	2.323	0.508
907.500	542.992	79.985	19.994	100.028	19.929	2.295	0.475
908.000	543.268	79.985	19.992	100.027	19.931	2.160	0.493
908.500	543.496	79.984	19.993	100.023	19.923	2.779	0.511
909.000	543.767	79.984	19.993	100.020	19.926	2.568	0.501
909.500	543.979	79.986	19.993	100.019	19.924	2.677	0.491
910.000	544.298	79.985	19.992	100.017	19.927	2.442	0.507
910.500	544.511	79.984	19.992	100.020	19.925	2.600	0.532
911.000	544.778	79.985	19.993	100.022	19.923	2.720	0.506
911.500	545.050	79.983	19.992	100.025	19.930	2.276	0.510
912.000	545.278	79.985	19.992	100.024	19.932	2.103	0.519
912.500	545.569	79.984	19.993	100.025	19.924	2.673	0.510
913.000	545.821	79.984	19.992	100.024	19.927	2.498	0.531
913.500	546.041	79.983	19.993	100.023	19.927	2.498	0.508
914.000	546.287	79.983	19.993	100.020	19.927	2.481	0.469
914.500	546.613	79.982	19.991	100.018	19.925	2.624	0.519
915.000	546.813	79.982	19.993	100.018	19.926	2.545	0.549
915.500	547.088	79.984	19.993	100.017	19.928	2.367	0.501
916.000	547.333	79.982	19.993	100.018	19.930	2.261	0.498
916.500	547.560	79.982	19.993	100.021	19.935	1.926	0.496
917.000	547.824	79.984	19.993	100.022	19.927	2.447	0.482
917.500	548.074	79.983	19.993	100.022	19.929	2.321	0.502
918.000	548.369	79.982	19.993	100.022	19.932	2.117	0.529
918.500	548.593	79.981	19.992	100.022	19.926	2.517	0.532
919.000	548.863	79.982	19.993	100.023	19.925	2.592	0.507
919.500	549.121	79.982	19.993	100.022	19.927	2.493	0.511
920.000	549.362	79.982	19.992	100.023	19.926	2.542	0.514
920.500	549.616	79.982	19.993	100.025	19.926	2.552	0.497
921.000	549.858	79.982	19.992	100.025	19.926	2.535	0.495
921.500	550.147	79.982	19.992	100.024	19.930	2.282	0.514
922.000	550.396	79.984	19.993	100.026	19.926	2.575	0.534
922.500	550.669	79.982	19.991	100.025	19.927	2.485	0.530
923.000	550.901	79.981	19.991	100.024	19.930	2.238	0.513
923.500	551.165	79.984	19.992	100.024	19.922	2.786	0.500
924.000	551.404	79.984	19.992	100.025	19.925	2.586	0.500
924.500	551.659	79.983	19.992	100.025	19.928	2.368	0.499
925.000	551.938	79.984	19.992	100.027	19.927	2.496	0.514
925.500	552.147	79.986	19.993	100.025	19.928	2.421	0.511
926.000	552.412	79.986	19.993	100.022	19.922	2.819	0.480
926.500	552.659	79.985	19.992	100.019	19.924	2.673	0.493
927.000	552.938	79.984	19.992	100.019	19.922	2.848	0.519
927.500	553.171	79.985	19.992	100.017	19.923	2.718	0.518
928.000	553.455	79.987	19.991	100.018	19.926	2.556	0.514
928.500	553.715	79.986	19.992	99.995	19.923	2.740	0.531
929.000	553.973	79.987	19.992	99.967	19.927	2.470	0.531
929.500	554.209	79.986	19.992	99.949	19.920	2.931	0.506
930.000	554.487	79.985	19.992	99.941	19.925	2.619	0.504
930.500	554.761	79.985	19.991	99.942	19.926	2.566	0.533
931.000	555.042	79.985	19.991	99.968	19.929	2.320	0.554
931.500	555.260	79.987	19.993	100.007	19.930	2.274	0.527
932.000	555.541	79.985	19.991	100.066	19.928	2.400	0.499
932.500	555.779	79.985	19.991	100.086	19.929	2.295	0.509
933.000	556.051	79.985	19.991	100.086	19.922	2.842	0.515
933.500	556.297	79.987	19.991	100.086	19.927	2.462	0.514
934.000	556.561	79.986	19.991	100.072	19.926	2.517	0.514
934.500	556.807	79.986	19.991	100.029	19.928	2.396	0.510
935.000	557.056	79.985	19.991	100.014	19.930	2.267	0.502
935.500	557.340	79.984	19.991	100.012	19.933	2.077	0.514
936.000	557.564	79.986	19.992	100.005	19.928	2.406	0.520
936.500	557.854	79.985	19.990	100.004	19.927	2.479	0.511
937.000	558.093	79.985	19.992	100.002	19.923	2.778	0.522
937.500	558.356	79.985	19.992	100.001	19.927	2.494	0.516
938.000	558.597	79.984	19.991	99.998	19.925	2.586	0.503
938.500	558.860	79.984	19.991	100.000	19.929	2.302	0.504
939.000	559.131	79.985	19.992	100.002	19.928	2.389	0.519
939.500	559.380	79.984	19.990	100.004	19.927	2.472	0.527
940.000	559.624	79.985	19.992	100.007	19.927	2.440	0.507
940.500	559.814	79.984	19.992	100.011	19.925	2.643	0.464
941.000	560.091	79.984	19.991	100.016	19.931	2.158	0.450
941.500	560.357	79.982	19.992	100.020	19.926	2.524	0.505
942.000	560.590	79.983	19.992	100.023	19.927	2.434	0.521
942.500	560.903	79.984	19.992	100.018	19.927	2.453	0.523
943.000	561.158	79.982	19.992	100.012	19.924	2.656	0.558
943.500	561.401	79.985	19.992	100.009	19.922	2.784	0.533
944.000	561.674	79.984	19.993	100.004	19.929	2.327	0.507
944.500	561.919	79.983	19.992	100.004	19.927	2.483	0.517
945.000	562.219	79.983	19.991	100.009	19.923	2.773	0.532
945.500	562.444	79.984	19.993	100.010	19.926	2.555	0.535
946.001	562.731	79.984	19.991	100.009	19.929	2.316	0.518
946.500	563.003	79.986	19.993	100.013	19.934	1.998	0.535
947.000	563.219	79.983	19.991	100.011	19.934	1.960	0.524
947.500	563.472	79.985	19.991	100.006	19.928	2.380	0.479
948.000	563.747	79.983	19.993	100.005	19.933	2.030	0.499
948.500	563.986	79.983	19.993	100.006	19.929	2.323	0.521
949.000	564.247	79.983	19.992	100.008	19.928	2.410	0.507
949.500	564.480	79.984	19.992	100.010	19.932	2.122	0.498
950.000	564.762	79.982	19.991	100.015	19.929	2.310	0.505
950.500	565.021	79.983	19.992	100.022	19.929	2.314	0.527
951.000	565.277	79.983	19.991	100.025	19.935	1.913	0.528
951.500	565.544	79.983	19.991	100.022	19.930	2.278	0.519
952.000	565.776	79.984	19.990	100.017	19.932	2.092	0.512
952.500	566.092	79.983	19.993	100.016	19.933	2.041	0.523
953.000	566.288	79.983	19.993	100.016	19.931	2.190	0.529
953.500	566.552	79.985	19.992	100.017	19.934	1.985	0.486
954.000	566.821	79.984	19.992	100.019	19.928	2.416	0.497
954.500	567.046	79.983	19.993	100.021	19.931	2.192	0.513
955.000	567.317	79.983	19.993	100.018	19.929	2.306	0.495
955.500	567.579	79.985	19.991	100.016	19.927	2.496	0.515
956.000	567.855	79.985	19.992	100.015	19.932	2.116	0.535
956.500	568.107	79.986	19.993	100.015	19.930	2.252	0.533
957.000	568.354	79.984	19.992	100.016	19.930	2.240	0.514
957.500	568.623	79.983	19.991	100.020	19.929	2.329	0.508
958.000	568.881	79.984	19.992	100.023	19.930	2.225	0.521
958.500	569.165	79.983	19.992	100.023	19.930	2.231	0.534
959.000	569.404	79.985	19.991	100.025	19.936	1.843	0.532
959.500	569.652	79.984	19.992	100.026	19.928	2.396	0.505
960.000	569.969	79.985	19.992	100.024	19.934	1.979	0.526
960.500	570.191	79.985	19.992	100.021	19.927	2.500	0.552
961.000	570.502	79.984	19.992	100.021	19.924	2.664	0.536
961.500	570.745	79.981	19.992	100.021	19.926	2.519	0.544
962.000	570.999	79.982	19.991	100.017	19.934	1.967	0.526
962.501	571.275	79.984	19.991	100.016	19.929	2.336	0.514
963.000	571.521	79.984	19.990	100.019	19.928	2.404	0.526
963.500	571.745	79.983	19.991	100.018	19.927	2.488	0.496
964.000	572.007	79.985	19.991	100.017	19.935	1.909	0.478
964.500	572.252	79.983	19.991	100.020	19.926	2.511	0.496
965.000	572.543	79.984	19.992	100.023	19.930	2.251	0.521
965.500	572.789	79.985	19.992	100.021	19.924	2.682	0.536
966.000	573.082	79.985	19.993	100.020	19.928	2.415	0.538
966.500	573.347	79.985	19.993	100.018	19.932	2.152	0.549
967.000	573.613	79.984	19.992	100.017	19.927	2.462	0.544
967.500	573.855	79.985	19.992	100.012	19.929	2.296	0.519
968.000	574.154	79.983	19.990	100.011	19.928	2.364	0.524
968.500	574.390	79.982	19.992	100.009	19.931	2.180	0.538
969.000	574.658	79.984	19.993	100.007	19.927	2.436	0.519
969.500	574.933	79.983	19.991	100.006	19.925	2.607	0.524
970.000	575.176	79.983	19.992	100.008	19.931	2.178	0.531
970.500	575.429	79.982	19.992	100.009	19.933	2.039	0.507
971.000	575.675	79.982	19.992	100.012	19.932	2.101	0.498
971.500	575.903	79.983	19.992	100.014	19.936	1.838	0.487
972.000	576.217	79.983	19.992	100.015	19.929	2.295	0.508
972.500	576.445	79.981	19.992	100.011	19.932	2.092	0.541
973.000	576.695	79.983	19.992	100.008	19.932	2.116	0.510
973.500	576.967	79.983	19.991	100.008	19.933	2.048	0.501
974.000	577.204	79.982	19.992	100.006	19.931	2.195	0.516
974.500	577.476	79.982	19.992	100.005	19.928	2.404	0.509
975.000	577.706	79.981	19.992	100.006	19.929	2.323	0.505
975.500	577.985	79.982	19.992	100.005	19.930	2.240	0.505
976.000	578.277	79.983	19.993	99.999	19.934	1.985	0.540
976.500	578.499	79.984	19.993	99.997	19.930	2.280	0.543
977.000	578.754	79.982	19.992	99.997	19.931	2.167	0.496
977.500	579.004	79.981	19.992	99.998	19.930	2.269	0.491
978.000	579.244	79.984	19.993	99.998	19.931	2.224	0.497
978.500	579.471	79.984	19.993	100.001	19.931	2.173	0.478
979.000	579.722	79.982	19.991	100.001	19.931	2.188	0.473
979.500	580.019	79.982	19.990	100.001	19.929	2.355	0.513
980.000	580.269	79.984	19.992	100.003	19.933	2.031	0.548
980.500	580.525	79.983	19.992	100.007	19.931	2.165	0.527
981.000	580.785	79.984	19.992	100.009	19.928	2.428	0.511
981.500	581.061	79.985	19.991	100.012	19.933	2.060	0.526
982.000	581.302	79.982	19.993	100.015	19.931	2.158	0.527
982.500	581.588	79.983	19.992	100.015	19.929	2.363	0.522
983.000	581.826	79.984	19.991	100.012	19.933	2.050	0.525
983.500	582.091	79.983	19.991	100.007	19.934	1.951	0.514
984.000	582.319	79.986	19.993	100.005	19.929	2.306	0.498
984.500	582.608	79.984	19.991	100.000	19.931	2.167	0.504
985.000	582.876	79.983	19.992	100.000	19.924	2.654	0.537
985.500	583.109	79.986	19.992	100.000	19.930	2.270	0.529
986.000	583.400	79.985	19.992	100.007	19.928	2.376	0.513
986.500	583.673	79.985	19.991	100.013	19.932	2.131	0.545
987.000	583.913	79.985	19.991	100.019	19.930	2.244	0.539
987.500	584.167	79.985	19.991	100.022	19.926	2.564	0.503
988.000	584.451	79.985	19.991	100.028	19.930	2.254	0.516
988.500	584.667	79.986	19.992	100.028	19.933	2.064	0.519
989.000	584.904	79.985	19.992	100.026	19.930	2.278	0.476
989.500	585.158	79.985	19.992	100.021	19.931	2.173	0.472
990.000	585.417	79.984	19.992	100.013	19.925	2.611	0.502
990.500	585.671	79.984	19.992	100.006	19.932	2.086	0.513
991.000	585.959	79.986	19.992	99.998	19.930	2.280	0.527
991.500	586.198	79.984	19.992	99.996	19.923	2.731	0.534
992.000	586.436	79.985	19.992	100.002	19.934	1.958	0.502
992.500	586.678	79.986	19.992	100.009	19.934	1.999	0.479
993.000	586.938	79.985	19.993	100.012	19.929	2.310	0.491
993.500	587.206	79.985	19.992	100.017	19.929	2.306	0.515
994.000	587.457	79.984	19.992	100.016	19.933	2.075	0.523
994.500	587.707	79.984	19.992	100.016	19.926	2.513	0.510
995.000	587.972	79.983	19.992	100.016	19.930	2.229	0.508
995.500	588.193	79.984	19.992	100.019	19.930	2.263	0.501
996.000	588.492	79.985	19.992	100.015	19.932	2.135	0.503
996.500	588.771	79.984	19.993	100.013	19.928	2.378	0.549
997.000	589.019	79.983	19.993	100.008	19.933	2.016	0.552
997.500	589.282	79.984	19.992	100.003	19.929	2.327	0.519
998.000	589.516	79.986	19.993	100.004	19.922	2.804	0.504
998.500	589.813	79.985	19.993	100.009	19.929	2.362	0.514
999.000	590.019	79.983	19.992	100.014	19.929	2.297	0.517
999.500	590.283	79.984	19.992	100.018	19.917	3.177	0.486
1000.000	590.556	79.983	19.992	100.023	19.929	2.319	0.504
1000.500	590.789	79.982	19.992	100.021	19.928	2.415	0.522
1001.000	591.072	79.982	19.993	100.020	19.927	2.468	0.511
1001.500	591.317	79.983	19.992	100.020	19.930	2.255	0.522
1002.000	591.593	79.984	19.994	100.017	19.927	2.496	0.524
1002.500	591.842	79.984	19.994	100.016	19.926	2.540	0.523
1003.000	592.118	79.984	19.993	100.014	19.932	2.146	0.525
1003.500	592.347	79.981	19.993	100.008	19.928	2.395	0.515
1004.000	592.582	79.984	19.994	100.004	19.930	2.252	0.484
1004.500	592.864	79.982	19.993	100.003	19.933	2.067	0.491
1005.000	593.125	79.984	19.994	100.002	19.929	2.304	0.530
1005.500	593.407	79.985	19.993	100.003	19.935	1.877	0.542
1006.000	593.648	79.985	19.993	100.006	19.928	2.412	0.533
1006.500	593.876	79.983	19.993	100.010	19.929	2.312	0.496
1007.000	594.130	79.985	19.993	100.010	19.932	2.120	0.475
1007.500	594.434	79.985	19.993	100.006	19.929	2.355	0.520
1008.000	594.658	79.985	19.992	100.004	19.934	2.013	0.543
1008.500	594.970	79.984	19.992	100.003	19.931	2.163	0.533
1009.000	595.192	79.984	19.992	99.997	19.927	2.440	0.535
1009.500	595.449	79.986	19.992	100.000	19.932	2.142	0.506
1010.000	595.691	79.985	19.993	100.004	19.933	2.043	0.489
1010.500	595.987	79.984	19.992	100.004	19.929	2.321	0.518
1011.000	596.226	79.985	19.992	100.005	19.933	2.020	0.536
1011.500	596.494	79.986	19.993	100.011	19.934	1.973	0.521
1012.000	596.731	79.985	19.992	100.012	19.933	2.071	0.506
1012.501	596.965	79.986	19.993	100.012	19.934	1.986	0.488
1013.000	597.256	79.985	19.993	100.014	19.929	2.325	0.498
1013.500	597.514	79.985	19.992	100.018	19.929	2.338	0.537
1014.000	597.749	79.984	19.992	100.017	19.932	2.092	0.521
1014.500	598.010	79.986	19.991	100.015	19.936	1.828	0.495
1015.000	598.271	79.984	19.991	100.017	19.934	1.994	0.509
1015.500	598.504	79.986	19.992	100.019	19.935	1.919	0.508
1016.000	598.777	79.983	19.991	100.019	19.933	2.016	0.500
1016.500	599.058	79.988	19.991	100.017	19.932	2.133	0.530
1017.000	599.312	79.987	19.992	100.012	19.931	2.197	0.545
1017.500	599.512	79.984	19.991	100.010	19.933	2.026	0.494
1018.000	599.815	79.986	19.992	100.007	19.935	1.917	0.478
1018.500	600.041	79.986	19.993	100.004	19.932	2.100	0.516
1019.000	600.324	79.984	19.991	100.008	19.930	2.244	0.519
1019.500	600.595	79.984	19.992	100.008	19.931	2.197	0.531
1020.000	600.849	79.983	19.991	100.008	19.930	2.256	0.539
1020.500	601.106	79.983	19.991	100.009	19.935	1.909	0.518
1021.000	601.349	79.984	19.992	100.013	19.927	2.496	0.506
1021.500	601.611	79.981	19.990	100.014	19.933	2.033	0.502
1022.000	601.887	79.983	19.992	100.019	19.930	2.233	0.522
1022.500	602.114	79.983	19.992	100.016	19.933	2.084	0.521
1023.000	602.389	79.984	19.992	100.016	19.932	2.099	0.502
1023.500	602.622	79.983	19.993	100.013	19.936	1.849	0.505
1024.000	602.892	79.982	19.991	100.013	19.936	1.819	0.505
1024.500	603.143	79.982	19.991	100.014	19.932	2.147	0.512
1025.000	603.380	79.983	19.992	100.016	19.933	2.064	0.505
1025.500	603.610	79.982	19.991	100.013	19.933	2.030	0.478
1026.000	603.887	79.983	19.991	100.010	19.930	2.248	0.487
1026.501	604.210	79.984	19.992	100.008	19.934	1.968	0.553
1027.001	604.441	79.983	19.992	100.005	19.930	2.282	0.577
1027.500	604.729	79.983	19.993	100.009	19.934	1.970	0.537
1028.000	604.947	79.984	19.992	100.015	19.933	2.049	0.513
1028.500	605.195	79.985	19.991	100.019	19.930	2.229	0.486
1029.000	605.462	79.983	19.992	100.022	19.928	2.427	0.490
1029.500	605.727	79.982	19.992	100.024	19.933	2.041	0.523
1030.000	606.009	79.984	19.992	100.020	19.933	2.080	0.539
1030.500	606.196	79.982	19.992	100.018	19.929	2.327	0.508
1031.000	606.488	79.984	19.992	100.018	19.930	2.276	0.475
1031.500	606.747	79.983	19.991	100.013	19.928	2.427	0.515
1032.000	606.987	79.983	19.991	100.010	19.935	1.889	0.524
1032.501	607.247	79.984	19.991	100.016	19.937	1.785	0.499
1033.001	607.488	79.985	19.992	100.016	19.936	1.806	0.500
1033.500	607.767	79.984	19.992	100.014	19.929	2.308	0.511
1034.000	608.002	79.982	19.992	100.018	19.934	2.013	0.518
1034.500	608.283	79.983	19.992	100.022	19.930	2.239	0.515
1035.000	608.549	79.984	19.992	100.022	19.931	2.188	0.531
1035.500	608.779	79.984	19.992	100.024	19.932	2.148	0.521
1036.000	609.015	79.984	19.993	100.026	19.929	2.357	0.481
1036.500	609.305	79.985	19.992	100.026	19.931	2.161	0.496
1037.000	609.562	79.984	19.991	100.027	19.935	1.898	0.536
1037.500	609.803	79.983	19.992	100.025	19.932	2.112	0.523
1038.000	610.089	79.985	19.993	100.026	19.933	2.022	0.512
1038.501	610.334	79.985	19.993	100.023	19.934	2.000	0.529
1039.001	610.588	79.983	19.992	100.016	19.934	1.953	0.515
1039.500	610.833	79.982	19.991	100.015	19.935	1.938	0.499
1040.000	611.108	79.985	19.993	100.015	19.932	2.145	0.509
1040.500	611.357	79.982	19.991	100.015	19.934	1.951	0.522
1041.000	611.618	79.984	19.992	100.015	19.932	2.099	0.517
1041.500	611.860	79.983	19.992	100.019	19.931	2.175	0.506
1042.000	612.135	79.982	19.991	100.020	19.932	2.150	0.510
1042.500	612.366	79.982	19.991	100.020	19.931	2.182	0.511
1043.000	612.641	79.983	19.990	100.020	19.930	2.248	0.506
1043.500	612.892	79.983	19.991	100.020	19.932	2.112	0.516
