Repository: ulfsri/fsri_materials_database

# Materials and Products Database

## 01_Data

Raw data generated from each apparatus are included here in plain-text format. The data is organized first by material, next by the short name of test apparatus used, and where applicable additional filtering by test settings.

### material.json

Each material directory contains a json file of the same name as the material. This file links the data stored in the repository as well as data and graphs produced by the accompanying scripts (__02_Scripts__) to the respective landing page for the material on the front-end website.

File: 01_Data/Pipe_Heat_Cable/MCC/Pipe_Heat_Cable_MCC_30K_min_220126_R3.txt (part 1 of 4)
Sample ID:	C:\MCC\MCC Cal\Test\Pipe_Heat_Cable_MCC_30K_min_220126_R3.txt
Sample Weight (mg):	4.82
Heating Rate (C/s):	0.5
Combustor Temp (C):	900
N2 Flow Rate (cc/min):	80
O2 Flow Rate (cc/min):	20
Calibration File:	C:\MCC\MCC Cal\Coeff1 JN10440_30_210304.txt.txt
T Correction Coefficients:	0	1.024463	0
Time Shift (s):	14
*
Time (s)	Temperature (C)	N2 flow rate (cc/min)	O2 flow rate (cc/min)	Flow Rate (cc/min)	Oxygen (%)	HRR (W/g)	Heating rate (C/s)
0.000	112.968	80.009	19.993	103.746	20.128	-0.145	0.013
0.500	112.925	80.009	19.993	103.745	20.131	-0.338	0.003
1.000	112.946	80.009	19.992	103.743	20.137	-0.768	-0.023
1.500	112.919	80.008	19.993	103.740	20.130	-0.285	-0.014
2.000	112.917	80.009	19.993	103.738	20.132	-0.430	-0.017
2.500	112.902	80.007	19.994	103.738	20.129	-0.195	-0.023
3.000	112.932	80.008	19.993	103.735	20.128	-0.129	-0.001
3.500	112.916	80.008	19.994	103.738	20.128	-0.164	0.014
4.000	112.938	80.009	19.993	103.742	20.127	-0.107	0.010
4.500	112.902	80.008	19.993	103.745	20.127	-0.064	-0.004
5.000	112.933	80.009	19.994	103.745	20.130	-0.290	-0.010
5.500	112.911	80.009	19.994	103.749	20.127	-0.101	0.002
6.000	112.903	80.008	19.993	103.749	20.130	-0.274	-0.010
6.500	112.921	80.008	19.992	103.748	20.130	-0.303	-0.010
7.000	112.936	80.008	19.994	103.749	20.128	-0.140	0.021
7.500	112.865	80.008	19.993	103.749	20.127	-0.077	-0.012
8.000	112.917	80.009	19.993	103.752	20.123	0.145	-0.038
8.500	112.904	80.008	19.993	103.759	20.124	0.079	0.011
9.000	112.924	80.009	19.994	103.768	20.124	0.092	0.023
9.500	112.898	80.008	19.993	103.775	20.120	0.355	0.000
10.000	112.981	80.010	19.993	103.782	20.123	0.191	0.026
10.500	113.034	80.007	19.993	103.788	20.122	0.259	0.097
11.000	112.915	80.008	19.993	103.789	20.124	0.123	0.035
11.500	112.961	80.010	19.993	103.797	20.118	0.491	-0.070
12.000	112.935	80.009	19.993	103.805	20.122	0.267	-0.027
12.500	113.010	80.010	19.993	103.812	20.117	0.566	0.034
13.000	112.970	80.009	19.992	103.816	20.117	0.555	0.042
13.500	112.965	80.011	19.993	103.815	20.119	0.458	-0.005
14.000	112.998	80.010	19.994	103.808	20.116	0.634	-0.008
14.500	112.992	80.011	19.993	103.800	20.116	0.620	0.027
15.000	113.030	80.010	19.993	103.793	20.118	0.526	0.029
15.500	113.021	80.010	19.992	103.790	20.116	0.633	0.031
16.000	113.069	80.010	19.993	103.792	20.117	0.568	0.034
16.500	113.070	80.011	19.994	103.799	20.113	0.833	0.044
17.000	113.064	80.010	19.992	103.807	20.116	0.647	0.021
17.500	113.074	80.010	19.992	103.814	20.114	0.774	-0.001
18.000	113.101	80.010	19.994	103.821	20.114	0.756	0.021
18.500	113.144	80.010	19.993	103.825	20.113	0.866	0.053
19.000	113.175	80.010	19.993	103.826	20.111	0.995	0.072
19.500	113.186	80.009	19.993	103.826	20.115	0.688	0.059
20.000	113.242	80.009	19.993	103.828	20.114	0.769	0.054
20.500	113.246	80.009	19.993	103.832	20.114	0.789	0.063
21.000	113.266	80.009	19.993	103.834	20.114	0.791	0.042
21.500	113.288	80.008	19.993	103.834	20.110	1.030	0.033
22.000	113.303	80.009	19.993	103.835	20.109	1.106	0.040
22.500	113.381	80.008	19.993	103.836	20.110	1.061	0.066
23.000	113.379	80.008	19.993	103.832	20.112	0.924	0.085
23.500	113.395	80.007	19.993	103.836	20.104	1.428	0.044
24.000	113.439	80.007	19.995	103.844	20.107	1.271	0.037
24.500	113.455	80.007	19.993	103.858	20.106	1.352	0.060
25.000	113.516	80.008	19.994	103.872	20.108	1.176	0.069
25.500	113.541	80.007	19.994	103.883	20.106	1.341	0.082
26.000	113.603	80.009	19.992	103.885	20.105	1.402	0.087
26.500	113.602	80.007	19.993	103.886	20.104	1.452	0.074
27.000	113.639	80.007	19.993	103.880	20.105	1.391	0.048
27.500	113.682	80.008	19.992	103.871	20.104	1.464	0.058
28.000	113.737	80.007	19.993	103.867	20.103	1.525	0.089
28.500	113.757	80.008	19.993	103.869	20.101	1.661	0.086
29.001	113.831	80.008	19.993	103.875	20.103	1.554	0.085
29.500	113.867	80.009	19.994	103.880	20.108	1.175	0.102
30.000	113.914	80.007	19.994	103.888	20.100	1.755	0.096
30.500	113.970	80.009	19.994	103.895	20.103	1.515	0.093
31.000	114.025	80.007	19.994	103.899	20.102	1.600	0.107
31.500	114.080	80.008	19.993	103.900	20.102	1.619	0.111
32.000	114.101	80.008	19.994	103.901	20.100	1.748	0.093
32.500	114.173	80.007	19.995	103.908	20.100	1.741	0.084
33.000	114.225	80.007	19.993	103.917	20.099	1.797	0.109
33.500	114.262	80.006	19.993	103.924	20.097	1.907	0.106
34.000	114.346	80.007	19.993	103.931	20.098	1.891	0.105
34.500	114.420	80.006	19.993	103.939	20.097	1.900	0.140
35.001	114.485	80.008	19.993	103.940	20.095	2.049	0.149
35.501	114.569	80.009	19.994	103.940	20.095	2.045	0.144
36.001	114.626	80.007	19.993	103.934	20.095	2.088	0.145
36.500	114.697	80.008	19.994	103.934	20.092	2.253	0.134
37.000	114.764	80.007	19.993	103.935	20.092	2.255	0.133
37.500	114.834	80.007	19.993	103.941	20.092	2.229	0.137
38.000	114.861	80.006	19.993	103.927	20.087	2.614	0.117
38.500	114.958	80.007	19.993	103.915	20.089	2.494	0.110
39.000	115.032	80.007	19.994	103.904	20.088	2.516	0.147
39.500	115.109	80.007	19.994	103.898	20.091	2.341	0.161
40.000	115.223	80.007	19.993	103.892	20.090	2.391	0.171
40.500	115.285	80.007	19.992	103.908	20.090	2.419	0.184
41.000	115.381	80.009	19.995	103.941	20.087	2.592	0.167
41.500	115.463	80.009	19.995	103.997	20.089	2.442	0.168
42.000	115.537	80.007	19.996	104.032	20.088	2.558	0.167
42.500	115.630	80.008	19.994	104.050	20.088	2.540	0.161
43.001	115.733	80.007	19.995	104.062	20.085	2.707	0.181
43.501	115.850	80.008	19.994	104.055	20.086	2.671	0.208
44.000	115.950	80.008	19.994	104.020	20.084	2.820	0.219
44.500	116.031	80.008	19.995	104.002	20.086	2.691	0.199
45.000	116.145	80.007	19.993	103.999	20.083	2.901	0.188
45.500	116.255	80.009	19.994	104.001	20.086	2.697	0.209
46.000	116.373	80.008	19.994	104.006	20.084	2.833	0.226
46.500	116.444	80.008	19.995	104.005	20.083	2.856	0.209
47.000	116.581	80.008	19.995	104.001	20.080	3.071	0.198
47.500	116.715	80.007	19.994	103.994	20.082	2.917	0.239
48.000	116.817	80.008	19.995	103.987	20.080	3.055	0.254
48.500	116.950	80.008	19.995	103.981	20.082	2.924	0.236
49.000	117.086	80.008	19.995	103.980	20.082	2.937	0.252
49.500	117.166	80.009	19.993	103.982	20.080	3.069	0.243
50.000	117.284	80.009	19.994	103.983	20.081	3.019	0.207
50.500	117.459	80.008	19.994	103.983	20.081	2.993	0.245
51.000	117.546	80.008	19.995	103.983	20.081	3.021	0.277
51.500	117.671	80.008	19.994	103.983	20.079	3.137	0.237
52.000	117.770	80.008	19.994	103.981	20.076	3.339	0.218
52.500	117.927	80.007	19.995	103.979	20.081	2.986	0.240
53.000	118.087	80.008	19.994	103.979	20.078	3.188	0.286
53.500	118.248	80.007	19.995	103.979	20.081	2.995	0.319
54.000	118.363	80.006	19.994	103.979	20.081	2.979	0.299
54.500	118.523	80.007	19.994	103.979	20.082	2.948	0.276
55.000	118.638	80.007	19.994	103.980	20.082	2.906	0.275
55.500	118.781	80.007	19.993	103.984	20.080	3.090	0.266
56.000	118.891	80.005	19.994	103.988	20.080	3.045	0.255
56.500	119.042	80.005	19.996	103.995	20.078	3.230	0.257
57.000	119.183	80.008	19.995	104.003	20.080	3.075	0.277
57.500	119.316	80.006	19.994	104.010	20.081	3.023	0.283
58.000	119.475	80.007	19.993	104.016	20.079	3.155	0.283
58.500	119.624	80.006	19.994	104.019	20.078	3.209	0.299
59.001	119.794	80.007	19.995	104.021	20.078	3.227	0.313
59.501	119.932	80.007	19.993	104.021	20.081	2.984	0.314
60.000	120.069	80.007	19.994	104.019	20.079	3.147	0.292
60.500	120.240	80.005	19.995	104.011	20.077	3.268	0.292
61.000	120.382	80.007	19.994	104.004	20.079	3.121	0.311
61.500	120.538	80.007	19.994	103.996	20.080	3.092	0.305
62.000	120.699	80.005	19.995	103.991	20.081	3.001	0.307
62.500	120.848	80.005	19.994	103.988	20.080	3.045	0.314
63.000	121.049	80.005	19.993	103.989	20.080	3.045	0.330
63.500	121.197	80.009	19.994	103.993	20.081	3.003	0.349
64.000	121.367	80.007	19.993	103.999	20.080	3.071	0.333
64.500	121.523	80.007	19.994	104.005	20.080	3.045	0.322
65.000	121.676	80.007	19.995	104.010	20.081	3.017	0.318
65.500	121.840	80.007	19.994	104.017	20.084	2.828	0.313
66.000	122.011	80.007	19.993	104.021	20.080	3.097	0.326
66.500	122.179	80.007	19.993	104.021	20.078	3.226	0.337
67.000	122.343	80.007	19.993	104.020	20.078	3.191	0.335
67.500	122.559	80.007	19.994	104.019	20.081	3.031	0.356
68.000	122.722	80.007	19.993	104.015	20.081	3.025	0.380
68.500	122.893	80.008	19.994	104.008	20.082	2.939	0.357
69.000	123.054	80.007	19.994	104.002	20.081	2.983	0.333
69.500	123.215	80.008	19.994	104.002	20.079	3.145	0.327
70.000	123.406	80.007	19.995	104.001	20.080	3.062	0.337
70.500	123.547	80.008	19.994	104.005	20.078	3.178	0.342
71.000	123.751	80.008	19.993	104.011	20.080	3.079	0.338
71.500	123.928	80.009	19.994	104.018	20.079	3.106	0.363
72.000	124.115	80.006	19.993	104.020	20.079	3.167	0.372
72.501	124.259	80.009	19.994	104.019	20.079	3.154	0.347
73.001	124.456	80.009	19.995	104.020	20.079	3.149	0.336
73.501	124.676	80.008	19.994	104.019	20.077	3.274	0.379
74.001	124.882	80.008	19.994	104.015	20.078	3.233	0.421
74.501	125.044	80.009	19.994	104.011	20.077	3.276	0.397
75.000	125.246	80.009	19.994	104.005	20.076	3.325	0.366
75.500	125.421	80.008	19.993	103.999	20.075	3.410	0.371
76.000	125.603	80.008	19.994	104.000	20.076	3.322	0.367
76.500	125.800	80.007	19.994	104.004	20.074	3.467	0.367
77.000	126.020	80.007	19.995	104.007	20.078	3.187	0.398
77.501	126.150	80.008	19.995	104.014	20.081	2.979	0.383
78.001	126.391	80.009	19.995	104.019	20.076	3.320	0.360
78.501	126.609	80.008	19.994	104.019	20.078	3.222	0.415
79.000	126.815	80.008	19.994	104.021	20.077	3.281	0.442
79.501	126.984	80.008	19.995	104.025	20.080	3.062	0.400
80.001	127.173	80.008	19.995	104.026	20.076	3.336	0.367
80.501	127.323	80.007	19.994	104.026	20.077	3.298	0.348
81.000	127.539	80.006	19.995	104.027	20.077	3.279	0.352
81.500	127.750	80.009	19.993	104.026	20.077	3.242	0.397
82.000	127.939	80.007	19.994	104.023	20.080	3.060	0.414
82.500	128.135	80.007	19.994	104.021	20.078	3.216	0.392
83.000	128.369	80.008	19.994	104.021	20.077	3.299	0.407
83.500	128.578	80.008	19.993	104.021	20.079	3.106	0.437
84.000	128.777	80.008	19.994	104.022	20.077	3.277	0.426
84.500	128.960	80.009	19.994	104.021	20.077	3.285	0.395
85.000	129.191	80.007	19.994	104.021	20.077	3.253	0.398
85.500	129.380	80.007	19.995	104.021	20.074	3.461	0.417
86.001	129.582	80.007	19.994	104.019	20.077	3.296	0.405
86.501	129.779	80.008	19.995	104.018	20.078	3.226	0.395
87.001	129.968	80.007	19.994	104.017	20.075	3.428	0.393
87.501	130.191	80.008	19.993	104.016	20.077	3.303	0.399
88.000	130.371	80.008	19.993	104.017	20.074	3.454	0.408
88.500	130.570	80.009	19.993	104.018	20.074	3.465	0.391
89.001	130.818	80.008	19.993	104.018	20.077	3.263	0.413
89.501	130.999	80.007	19.993	104.019	20.074	3.447	0.438
90.000	131.261	80.010	19.994	104.019	20.076	3.338	0.436
90.500	131.455	80.008	19.992	104.019	20.076	3.366	0.450
91.000	131.687	80.008	19.994	104.019	20.076	3.368	0.441
91.500	131.927	80.009	19.994	104.019	20.072	3.602	0.449
92.000	132.153	80.008	19.993	104.018	20.075	3.436	0.469
92.500	132.377	80.010	19.993	104.018	20.077	3.294	0.458
93.000	132.578	80.009	19.993	104.013	20.077	3.288	0.438
93.500	132.775	80.009	19.993	104.012	20.074	3.462	0.412
94.000	133.005	80.009	19.994	104.013	20.076	3.353	0.412
94.500	133.218	80.010	19.994	104.013	20.074	3.474	0.435
95.000	133.451	80.009	19.993	104.012	20.077	3.252	0.444
95.500	133.665	80.011	19.994	104.014	20.077	3.268	0.447
96.000	133.881	80.010	19.994	104.015	20.076	3.325	0.439
96.500	134.091	80.011	19.993	104.014	20.077	3.283	0.428
97.000	134.339	80.011	19.993	104.015	20.075	3.406	0.442
97.500	134.564	80.010	19.993	104.015	20.073	3.509	0.465
98.000	134.795	80.010	19.994	104.019	20.078	3.231	0.464
98.500	134.996	80.011	19.993	104.020	20.076	3.307	0.444
99.000	135.205	80.010	19.993	104.021	20.076	3.373	0.421
99.500	135.439	80.008	19.994	104.020	20.078	3.176	0.426
100.000	135.645	80.010	19.994	104.020	20.077	3.270	0.442
100.500	135.900	80.008	19.992	104.019	20.075	3.428	0.451
101.000	136.126	80.010	19.994	104.018	20.074	3.448	0.471
101.500	136.307	80.010	19.994	104.018	20.076	3.356	0.444
102.000	136.591	80.011	19.993	104.020	20.076	3.373	0.436
102.500	136.801	80.009	19.994	104.020	20.073	3.539	0.479
103.000	137.011	80.010	19.994	104.020	20.074	3.463	0.457
103.500	137.265	80.009	19.994	104.019	20.074	3.450	0.442
104.000	137.487	80.009	19.994	104.018	20.076	3.355	0.471
104.500	137.742	80.009	19.994	104.017	20.076	3.371	0.477
105.000	137.963	80.009	19.993	104.017	20.077	3.264	0.476
105.500	138.153	80.008	19.993	104.015	20.077	3.303	0.443
106.000	138.416	80.008	19.993	104.015	20.074	3.467	0.432
106.500	138.659	80.008	19.993	104.014	20.074	3.445	0.480
107.000	138.875	80.008	19.992	104.014	20.075	3.399	0.482
107.500	139.117	80.007	19.995	104.013	20.075	3.430	0.458
108.000	139.385	80.007	19.994	104.015	20.075	3.377	0.484
108.500	139.589	80.007	19.993	104.016	20.077	3.299	0.491
109.000	139.834	80.006	19.993	104.017	20.077	3.240	0.460
109.500	140.082	80.007	19.994	104.017	20.081	2.990	0.471
110.001	140.315	80.009	19.994	104.013	20.075	3.408	0.487
110.501	140.579	80.007	19.994	104.010	20.077	3.301	0.489
111.000	140.797	80.009	19.994	104.010	20.076	3.354	0.489
111.500	141.035	80.007	19.994	104.008	20.079	3.168	0.469
112.000	141.267	80.008	19.993	104.008	20.078	3.236	0.463
112.500	141.512	80.007	19.993	104.012	20.078	3.219	0.473
113.000	141.756	80.008	19.993	104.010	20.076	3.323	0.483
113.500	142.012	80.008	19.993	104.009	20.074	3.454	0.494
114.000	142.190	80.008	19.993	104.011	20.077	3.255	0.467
114.500	142.441	80.007	19.995	104.012	20.077	3.253	0.431
115.000	142.704	80.008	19.995	104.011	20.080	3.042	0.472
115.501	142.935	80.008	19.993	104.010	20.079	3.119	0.505
116.001	143.196	80.008	19.994	104.006	20.080	3.098	0.493
116.500	143.424	80.008	19.994	104.004	20.079	3.115	0.490
117.000	143.683	80.007	19.994	104.004	20.080	3.102	0.488
117.500	143.900	80.007	19.993	104.006	20.077	3.245	0.482
118.000	144.159	80.007	19.993	104.011	20.079	3.131	0.476
118.500	144.403	80.008	19.993	104.014	20.079	3.105	0.490
119.000	144.665	80.008	19.994	104.011	20.077	3.258	0.504
119.500	144.906	80.008	19.994	104.007	20.075	3.392	0.505
120.000	145.140	80.007	19.994	104.008	20.076	3.332	0.489
120.500	145.417	80.007	19.993	104.007	20.076	3.314	0.493
121.000	145.640	80.006	19.993	104.004	20.076	3.336	0.505
121.500	145.896	80.007	19.993	104.002	20.076	3.317	0.489
122.000	146.116	80.007	19.994	104.000	20.078	3.183	0.478
122.500	146.386	80.008	19.993	103.995	20.078	3.199	0.483
123.000	146.651	80.006	19.994	103.993	20.079	3.160	0.513
123.500	146.870	80.009	19.993	103.990	20.077	3.260	0.510
124.000	147.120	80.006	19.994	103.997	20.074	3.449	0.477
124.500	147.379	80.008	19.994	104.004	20.078	3.232	0.489
125.000	147.606	80.008	19.992	104.006	20.080	3.072	0.498
125.500	147.869	80.008	19.993	104.006	20.078	3.230	0.488
126.000	148.108	80.007	19.993	104.009	20.079	3.146	0.496
126.500	148.376	80.010	19.992	104.005	20.080	3.037	0.504
127.000	148.580	80.007	19.993	104.002	20.077	3.304	0.489
127.501	148.850	80.009	19.994	104.000	20.081	2.993	0.473
128.001	149.088	80.007	19.993	103.997	20.082	2.906	0.492
128.501	149.357	80.008	19.993	103.995	20.085	2.755	0.508
129.000	149.619	80.009	19.992	103.994	20.083	2.862	0.518
129.500	149.903	80.008	19.993	103.990	20.080	3.100	0.538
130.000	150.126	80.008	19.993	103.986	20.081	2.982	0.527
130.500	150.382	80.007	19.993	103.988	20.081	3.006	0.493
131.000	150.600	80.008	19.993	103.993	20.079	3.111	0.476
131.500	150.911	80.008	19.993	103.996	20.081	3.000	0.501
132.000	151.119	80.008	19.994	103.999	20.081	3.035	0.524
132.500	151.334	80.007	19.993	103.999	20.083	2.893	0.471
133.000	151.580	80.007	19.994	103.997	20.081	2.980	0.443
133.500	151.832	80.008	19.993	103.991	20.081	3.028	0.480
134.000	152.073	80.007	19.993	103.986	20.081	3.004	0.496
134.500	152.310	80.008	19.993	103.984	20.083	2.886	0.486
135.000	152.574	80.007	19.995	103.985	20.085	2.742	0.490
135.500	152.791	80.008	19.993	103.985	20.083	2.882	0.491
136.000	153.063	80.006	19.993	103.985	20.081	3.033	0.484
136.500	153.308	80.006	19.993	103.985	20.081	3.000	0.503
137.001	153.568	80.008	19.993	103.985	20.084	2.779	0.511
137.501	153.783	80.006	19.994	103.984	20.080	3.052	0.490
138.000	154.021	80.008	19.993	103.984	20.083	2.855	0.464
138.500	154.279	80.007	19.994	103.984	20.082	2.961	0.475
139.000	154.515	80.007	19.994	103.984	20.083	2.882	0.495
139.500	154.777	80.007	19.995	103.984	20.081	2.973	0.496
140.001	155.028	80.006	19.995	103.984	20.084	2.796	0.505
140.501	155.275	80.006	19.993	103.983	20.083	2.844	0.506
141.000	155.521	80.006	19.994	103.982	20.085	2.755	0.495
141.500	155.796	80.006	19.994	103.982	20.085	2.735	0.507
142.001	156.022	80.007	19.994	103.982	20.085	2.726	0.511
142.501	156.287	80.007	19.993	103.981	20.087	2.586	0.496
143.000	156.508	80.007	19.994	103.981	20.084	2.803	0.489
143.500	156.759	80.006	19.995	103.981	20.082	2.954	0.479
144.000	157.018	80.007	19.994	103.979	20.084	2.816	0.491
144.501	157.242	80.008	19.994	103.976	20.083	2.844	0.496
145.001	157.505	80.007	19.994	103.977	20.085	2.763	0.485
145.500	157.724	80.007	19.994	103.976	20.082	2.961	0.485
146.000	157.980	80.006	19.995	103.976	20.084	2.818	0.478
146.500	158.223	80.008	19.994	103.978	20.085	2.713	0.487
147.000	158.480	80.007	19.993	103.982	20.085	2.766	0.499
147.500	158.724	80.006	19.994	103.979	20.086	2.680	0.501
148.000	158.955	80.007	19.994	103.979	20.086	2.698	0.488
148.500	159.229	80.007	19.994	103.978	20.085	2.740	0.490
149.000	159.473	80.006	19.993	103.978	20.084	2.775	0.511
149.500	159.672	80.007	19.993	103.977	20.087	2.595	0.481
150.000	159.941	80.007	19.994	103.981	20.084	2.814	0.456
150.500	160.151	80.008	19.994	103.982	20.086	2.637	0.474
151.000	160.392	80.008	19.994	103.979	20.089	2.497	0.465
151.500	160.649	80.010	19.993	103.976	20.088	2.542	0.475
152.000	160.896	80.009	19.994	103.976	20.088	2.558	0.501
152.500	161.153	80.009	19.994	103.976	20.086	2.698	0.504
153.000	161.425	80.009	19.994	103.975	20.087	2.597	0.516
153.500	161.645	80.009	19.993	103.979	20.087	2.617	0.510
154.000	161.857	80.008	19.994	103.983	20.085	2.711	0.462
154.500	162.126	80.009	19.994	103.983	20.087	2.606	0.457
155.000	162.379	80.009	19.994	103.983	20.087	2.628	0.501
155.500	162.610	80.009	19.995	103.982	20.088	2.510	0.503
156.000	162.877	80.008	19.994	103.981	20.088	2.549	0.491
156.500	163.102	80.009	19.994	103.976	20.087	2.584	0.495
157.000	163.354	80.009	19.994	103.972	20.087	2.580	0.485
157.500	163.526	80.009	19.993	103.969	20.087	2.626	0.451
158.000	163.815	80.008	19.994	103.968	20.086	2.633	0.442
158.500	164.070	80.009	19.994	103.966	20.084	2.768	0.502
159.000	164.324	80.008	19.994	103.964	20.085	2.753	0.527
159.500	164.558	80.008	19.993	103.960	20.088	2.560	0.498
160.000	164.758	80.008	19.994	103.960	20.086	2.694	0.461
160.500	165.027	80.007	19.993	103.959	20.086	2.659	0.452
161.000	165.234	80.009	19.994	103.959	20.086	2.643	0.472
161.500	165.555	80.009	19.994	103.966	20.087	2.589	0.502
162.000	165.806	80.007	19.994	103.970	20.087	2.573	0.550
162.500	166.022	80.009	19.994	103.968	20.088	2.543	0.520
163.000	166.255	80.007	19.994	103.966	20.086	2.651	0.458
163.500	166.491	80.008	19.994	103.968	20.086	2.663	0.459
164.001	166.738	80.009	19.994	103.967	20.085	2.745	0.476
164.501	166.987	80.008	19.994	103.965	20.085	2.712	0.490
165.000	167.280	80.007	19.995	103.962	20.083	2.861	0.519
165.500	167.517	80.009	19.995	103.961	20.085	2.745	0.535
166.000	167.713	80.008	19.995	103.958	20.086	2.681	0.481
166.500	167.935	80.008	19.994	103.955	20.086	2.685	0.426
167.000	168.200	80.008	19.994	103.957	20.085	2.725	0.453
167.500	168.441	80.008	19.996	103.958	20.088	2.546	0.496
168.000	168.719	80.007	19.995	103.957	20.086	2.668	0.512
168.500	168.906	80.007	19.994	103.954	20.084	2.815	0.492
169.000	169.141	80.007	19.995	103.952	20.087	2.603	0.444
169.500	169.417	80.008	19.995	103.952	20.083	2.868	0.466
170.000	169.641	80.007	19.996	103.957	20.090	2.386	0.505
170.500	169.870	80.007	19.994	103.962	20.088	2.550	0.476
171.000	170.123	80.008	19.995	103.966	20.085	2.758	0.467
171.500	170.346	80.008	19.994	103.968	20.087	2.631	0.479
172.000	170.599	80.009	19.996	103.963	20.088	2.539	0.476
172.500	170.831	80.009	19.994	103.961	20.084	2.817	0.481
173.000	171.068	80.009	19.995	103.954	20.088	2.546	0.477
173.500	171.298	80.008	19.994	103.950	20.085	2.753	0.468
174.000	171.558	80.008	19.995	103.947	20.086	2.640	0.478
174.500	171.811	80.008	19.995	103.949	20.087	2.576	0.501
175.000	172.054	80.009	19.994	103.944	20.084	2.822	0.505
175.500	172.267	80.009	19.995	103.948	20.083	2.865	0.476
176.000	172.526	80.010	19.995	103.952	20.086	2.673	0.464
176.501	172.783	80.009	19.995	103.955	20.084	2.775	0.494
177.001	173.015	80.008	19.995	103.953	20.084	2.767	0.503
177.500	173.237	80.008	19.994	103.953	20.084	2.775	0.472
178.000	173.452	80.010	19.994	103.950	20.084	2.826	0.445
178.500	173.714	80.008	19.995	103.943	20.085	2.729	0.456
179.000	173.948	80.010	19.995	103.940	20.083	2.854	0.486
179.500	174.169	80.010	19.995	103.941	20.084	2.797	0.476
180.000	174.399	80.010	19.994	103.942	20.086	2.661	0.453
180.500	174.664	80.010	19.994	103.943	20.087	2.598	0.473
181.000	174.909	80.010	19.993	103.946	20.086	2.681	0.503
181.500	175.133	80.012	19.993	103.946	20.084	2.777	0.490
182.000	175.407	80.010	19.994	103.946	20.083	2.898	0.483
182.500	175.616	80.011	19.994	103.947	20.085	2.758	0.491
183.000	175.842	80.011	19.994	103.945	20.082	2.959	0.459
183.500	176.082	80.009	19.993	103.943	20.085	2.721	0.450
184.001	176.313	80.012	19.992	103.943	20.081	3.027	0.469
184.501	176.578	80.009	19.993	103.944	20.081	3.001	0.484
185.000	176.820	80.011	19.994	103.944	20.084	2.795	0.501
185.500	177.043	80.010	19.992	103.944	20.081	2.973	0.486
186.000	177.291	80.010	19.992	103.943	20.082	2.957	0.468
186.500	177.500	80.009	19.994	103.943	20.083	2.872	0.464
187.000	177.737	80.010	19.994	103.941	20.084	2.815	0.451
187.500	178.005	80.009	19.993	103.945	20.086	2.674	0.475
188.000	178.201	80.009	19.993	103.948	20.082	2.966	0.484
188.500	178.477	80.009	19.994	103.949	20.084	2.817	0.468
189.000	178.691	80.007	19.994	103.949	20.085	2.740	0.481
189.500	178.938	80.008	19.993	103.949	20.086	2.635	0.476
190.000	179.161	80.007	19.994	103.944	20.082	2.944	0.465
190.500	179.389	80.007	19.993	103.942	20.083	2.834	0.460
191.000	179.654	80.007	19.993	103.948	20.084	2.799	0.472
191.500	179.844	80.007	19.994	103.950	20.082	2.905	0.474
192.000	180.082	80.008	19.994	103.952	20.081	3.003	0.441
192.500	180.341	80.008	19.994	103.952	20.086	2.642	0.462
193.000	180.608	80.006	19.993	103.955	20.086	2.676	0.511
193.501	180.845	80.008	19.993	103.950	20.082	2.928	0.515
194.001	181.036	80.007	19.993	103.949	20.082	2.963	0.466
194.500	181.340	80.006	19.994	103.950	20.081	2.972	0.461
195.000	181.578	80.007	19.993	103.950	20.083	2.858	0.518
195.500	181.772	80.007	19.993	103.947	20.085	2.764	0.487
196.000	182.015	80.008	19.993	103.946	20.082	2.959	0.435
196.500	182.256	80.007	19.993	103.945	20.080	3.041	0.461
197.000	182.517	80.007	19.994	103.944	20.086	2.650	0.493
197.500	182.703	80.007	19.994	103.948	20.081	2.997	0.475
198.001	182.977	80.006	19.994	103.949	20.081	2.990	0.453
198.501	183.204	80.007	19.994	103.949	20.086	2.694	0.480
199.001	183.458	80.006	19.993	103.949	20.084	2.822	0.491
199.501	183.677	80.007	19.994	103.951	20.083	2.892	0.477
200.001	183.920	80.006	19.994	103.951	20.082	2.933	0.467
200.501	184.184	80.007	19.994	103.951	20.081	3.010	0.485
201.000	184.437	80.008	19.994	103.951	20.082	2.927	0.512
201.500	184.650	80.008	19.994	103.951	20.079	3.145	0.491
202.000	184.883	80.008	19.993	103.953	20.081	2.995	0.456
202.500	185.117	80.007	19.994	103.950	20.081	2.990	0.457
203.000	185.414	80.007	19.992	103.950	20.081	2.999	0.499
203.500	185.633	80.008	19.993	103.952	20.083	2.836	0.523
204.001	185.886	80.008	19.994	103.956	20.083	2.894	0.494
204.501	186.147	80.007	19.993	103.953	20.082	2.966	0.493
205.000	186.367	80.007	19.992	103.952	20.082	2.918	0.498
205.500	186.584	80.006	19.994	103.952	20.083	2.885	0.459
206.000	186.853	80.006	19.994	103.952	20.084	2.812	0.462
206.500	187.110	80.007	19.992	103.947	20.082	2.957	0.506
207.000	187.359	80.008	19.993	103.947	20.081	3.016	0.516
207.500	187.574	80.008	19.994	103.946	20.082	2.959	0.485
208.000	187.840	80.006	19.995	103.945	20.078	3.180	0.473
208.500	188.072	80.007	19.994	103.943	20.084	2.817	0.489
209.000	188.310	80.008	19.994	103.943	20.080	3.080	0.484
209.500	188.537	80.007	19.993	103.943	20.082	2.907	0.468
210.000	188.773	80.007	19.994	103.944	20.082	2.966	0.464
210.500	189.026	80.006	19.993	103.944	20.084	2.806	0.476
211.000	189.280	80.009	19.993	103.944	20.083	2.859	0.498
211.500	189.510	80.007	19.994	103.945	20.084	2.784	0.496
212.000	189.772	80.006	19.994	103.946	20.080	3.102	0.488
212.500	189.987	80.006	19.994	103.947	20.080	3.038	0.484
213.000	190.235	80.007	19.992	103.946	20.080	3.069	0.470
213.500	190.493	80.007	19.994	103.946	20.082	2.957	0.484
214.001	190.728	80.007	19.994	103.950	20.080	3.102	0.499
214.501	190.974	80.007	19.993	103.950	20.081	3.030	0.487
215.000	191.214	80.007	19.993	103.949	20.083	2.889	0.484
215.500	191.437	80.008	19.994	103.950	20.080	3.095	0.475
216.000	191.676	80.006	19.993	103.950	20.083	2.869	0.462
216.500	191.903	80.007	19.993	103.949	20.080	3.089	0.464
217.000	192.169	80.008	19.992	103.949	20.077	3.283	0.480
217.500	192.400	80.008	19.994	103.948	20.080	3.051	0.495
218.000	192.652	80.007	19.993	103.949	20.079	3.119	0.490
218.500	192.897	80.007	19.994	103.949	20.082	2.918	0.490
219.000	193.151	80.008	19.994	103.948	20.078	3.214	0.498
219.500	193.404	80.006	19.994	103.949	20.074	3.442	0.503
220.000	193.640	80.008	19.994	103.950	20.081	3.008	0.498
220.500	193.830	80.007	19.992	103.951	20.078	3.176	0.458
221.000	194.101	80.009	19.995	103.950	20.079	3.106	0.443
221.500	194.367	80.008	19.995	103.950	20.078	3.235	0.498
222.000	194.553	80.007	19.995	103.951	20.079	3.119	0.494
222.501	194.832	80.009	19.994	103.952	20.079	3.117	0.459
223.001	195.072	80.007	19.994	103.950	20.078	3.174	0.492
223.500	195.319	80.007	19.995	103.949	20.075	3.393	0.503
224.000	195.544	80.007	19.994	103.946	20.076	3.371	0.480
224.500	195.818	80.008	19.993	103.944	20.078	3.213	0.485
225.000	196.030	80.006	19.993	103.943	20.080	3.058	0.492
225.501	196.289	80.007	19.994	103.942	20.075	3.388	0.479
226.001	196.511	80.006	19.994	103.943	20.078	3.230	0.476
226.500	196.760	80.008	19.994	103.946	20.075	3.405	0.476
227.000	196.986	80.006	19.994	103.947	20.078	3.219	0.473
227.500	197.213	80.007	19.994	103.946	20.074	3.498	0.464
228.000	197.449	80.007	19.995	103.946	20.075	3.389	0.458
228.500	197.721	80.007	19.994	103.947	20.075	3.395	0.485
229.001	197.954	80.007	19.994	103.944	20.072	3.601	0.507
229.501	198.161	80.006	19.994	103.942	20.074	3.492	0.473
230.000	198.424	80.008	19.993	103.942	20.074	3.463	0.455
230.500	198.675	80.006	19.994	103.943	20.076	3.330	0.492
231.000	198.902	80.009	19.994	103.941	20.074	3.483	0.496
231.500	199.168	80.007	19.994	103.941	20.075	3.421	0.486
232.000	199.418	80.007	19.994	103.943	20.074	3.459	0.505
232.500	199.658	80.009	19.993	103.944	20.074	3.472	0.503
233.000	199.910	80.009	19.994	103.944	20.074	3.448	0.491
233.500	200.119	80.009	19.994	103.943	20.076	3.367	0.477
234.000	200.362	80.008	19.995	103.943	20.071	3.708	0.457
234.501	200.612	80.008	19.994	103.941	20.071	3.700	0.472
235.001	200.858	80.007	19.994	103.941	20.072	3.608	0.494
235.501	201.086	80.008	19.994	103.947	20.067	3.943	0.485
236.001	201.367	80.008	19.995	103.955	20.070	3.731	0.492
236.500	201.591	80.008	19.994	103.961	20.069	3.812	0.507
237.000	201.837	80.009	19.993	103.966	20.067	3.914	0.488
237.500	202.090	80.009	19.994	103.968	20.069	3.836	0.484
238.000	202.309	80.009	19.994	103.963	20.068	3.864	0.485
238.500	202.606	80.009	19.994	103.956	20.068	3.851	0.494
239.000	202.826	80.010	19.994	103.950	20.068	3.892	0.516
239.500	203.067	80.009	19.993	103.945	20.067	3.936	0.489
240.000	203.349	80.009	19.993	103.941	20.068	3.870	0.492
240.500	203.561	80.007	19.994	103.940	20.065	4.063	0.509
241.000	203.796	80.008	19.995	103.940	20.066	4.020	0.471
241.500	204.063	80.008	19.994	103.942	20.068	3.910	0.475
242.000	204.316	80.009	19.995	103.944	20.067	3.947	0.511
242.500	204.533	80.007	19.994	103.950	20.069	3.833	0.495
243.000	204.807	80.008	19.995	103.955	20.064	4.123	0.480
243.500	205.020	80.007	19.996	103.956	20.065	4.103	0.489
244.000	205.320	80.008	19.995	103.955	20.064	4.129	0.500
244.500	205.526	80.010	19.995	103.955	20.064	4.155	0.509
245.000	205.787	80.008	19.994	103.950	20.064	4.142	0.487
245.501	206.046	80.009	19.995	103.949	20.064	4.151	0.494
246.001	206.285	80.007	19.994	103.947	20.061	4.337	0.509
246.500	206.549	80.008	19.995	103.945	20.064	4.138	0.501
247.000	206.808	80.009	19.996	103.945	20.063	4.232	0.513
247.500	207.066	80.010	19.994	103.947	20.060	4.429	0.520
248.000	207.294	80.010	19.993	103.945	20.063	4.237	0.501
248.500	207.540	80.009	19.994	103.948	20.057	4.590	0.480
249.000	207.800	80.008	19.994	103.949	20.061	4.372	0.490
249.500	208.033	80.009	19.993	103.955	20.060	4.392	0.500
250.000	208.297	80.009	19.994	103.953	20.057	4.603	0.495
250.500	208.537	80.008	19.995	103.953	20.059	4.495	0.500
251.000	208.787	80.006	19.993	103.955	20.059	4.510	0.497
251.500	209.032	80.009	19.994	103.954	20.058	4.545	0.493
252.000	209.266	80.009	19.994	103.948	20.054	4.828	0.487
252.500	209.532	80.009	19.995	103.948	20.056	4.710	0.489
253.000	209.776	80.009	19.994	103.945	20.054	4.789	0.505
253.500	210.016	80.010	19.994	103.942	20.053	4.901	0.497
254.000	210.297	80.008	19.993	103.941	20.055	4.763	0.502
254.500	210.538	80.009	19.996	103.943	20.052	4.938	0.521
255.000	210.747	80.009	19.993	103.945	20.053	4.889	0.486
255.501	211.019	80.009	19.993	103.946	20.052	4.984	0.466
256.000	211.279	80.008	19.993	103.946	20.050	5.076	0.507
256.500	211.546	80.008	19.994	103.944	20.053	4.883	0.529
257.000	211.776	80.009	19.994	103.943	20.051	5.049	0.512
257.500	211.974	80.009	19.995	103.942	20.049	5.187	0.463
258.000	212.249	80.008	19.994	103.942	20.048	5.212	0.451
258.500	212.515	80.010	19.994	103.941	20.046	5.348	0.507
259.000	212.734	80.008	19.994	103.941	20.047	5.321	0.513
259.500	212.999	80.010	19.992	103.940	20.049	5.139	0.484
260.000	213.251	80.009	19.995	103.940	20.047	5.266	0.500
260.500	213.518	80.010	19.995	103.940	20.046	5.352	0.518
261.000	213.747	80.008	19.993	103.940	20.047	5.315	0.508
261.500	214.025	80.009	19.994	103.942	20.046	5.376	0.502
262.000	214.245	80.009	19.994	103.942	20.044	5.459	0.502
262.501	214.513	80.009	19.995	103.941	20.043	5.545	0.493
263.001	214.751	80.009	19.994	103.941	20.042	5.613	0.497
263.501	214.994	80.010	19.993	103.941	20.042	5.652	0.493
264.000	215.234	80.009	19.995	103.940	20.041	5.714	0.482
264.500	215.476	80.009	19.994	103.939	20.040	5.773	0.483
265.000	215.696	80.009	19.993	103.940	20.041	5.712	0.472
265.500	215.976	80.011	19.995	103.940	20.039	5.804	0.481
266.000	216.223	80.010	19.994	103.940	20.039	5.819	0.513
266.500	216.479	80.010	19.994	103.939	20.038	5.870	0.515
267.000	216.710	80.008	19.994	103.939	20.037	5.970	0.495
267.500	216.948	80.009	19.994	103.940	20.036	6.053	0.478
268.000	217.243	80.008	19.995	103.939	20.038	5.876	0.501
268.500	217.510	80.009	19.993	103.938	20.036	6.046	0.548
269.000	217.719	80.009	19.995	103.938	20.034	6.175	0.519
269.500	217.992	80.008	19.994	103.937	20.033	6.253	0.479
270.000	218.240	80.009	19.993	103.938	20.032	6.320	0.502
270.500	218.446	80.009	19.994	103.938	20.029	6.479	0.488
271.000	218.746	80.008	19.994	103.940	20.032	6.295	0.480
271.500	219.004	80.007	19.994	103.940	20.030	6.404	0.531
272.000	219.243	80.006	19.994	103.941	20.028	6.566	0.528
272.500	219.464	80.007	19.995	103.938	20.027	6.665	0.479
273.000	219.751	80.006	19.994	103.938	20.029	6.527	0.484
273.500	219.998	80.008	19.993	103.936	20.027	6.661	0.521
274.000	220.242	80.006	19.995	103.933	20.027	6.626	0.512
274.500	220.461	80.006	19.995	103.933	20.024	6.819	0.477
275.000	220.732	80.007	19.995	103.933	20.027	6.661	0.476
275.500	220.987	80.006	19.995	103.929	20.022	6.993	0.508
276.000	221.238	80.006	19.995	103.925	20.022	6.993	0.516
276.500	221.474	80.008	19.994	103.928	20.025	6.797	0.497
277.000	221.744	80.007	19.994	103.928	20.022	6.968	0.497
277.500	222.012	80.007	19.994	103.926	20.021	7.011	0.522
278.000	222.222	80.006	19.993	103.930	20.017	7.334	0.508
278.500	222.499	80.006	19.995	103.932	20.022	6.988	0.483
279.000	222.784	80.007	19.993	103.926	20.018	7.248	0.525
279.500	223.006	80.009	19.992	103.919	20.018	7.272	0.534
280.000	223.229	80.008	19.992	103.920	20.013	7.547	0.476
280.500	223.519	80.006	19.993	103.920	20.014	7.512	0.479
281.000	223.722	80.007	19.995	103.916	20.015	7.426	0.503
281.500	224.025	80.006	19.995	103.918	20.015	7.454	0.500
282.000	224.270	80.009	19.994	103.923	20.011	7.713	0.527
282.500	224.501	80.007	19.995	103.923	20.011	7.729	0.511
283.000	224.763	80.008	19.995	103.924	20.006	8.026	0.484
283.500	224.978	80.008	19.994	103.926	20.009	7.860	0.486
284.000	225.250	80.008	19.994	103.925	20.006	8.034	0.482
284.500	225.503	80.006	19.994	103.922	20.005	8.144	0.506
285.000	225.752	80.007	19.993	103.923	20.009	7.833	0.513
285.500	226.028	80.008	19.993	103.924	20.006	8.063	0.514
286.000	226.241	80.006	19.996	103.928	20.003	8.220	0.507
286.500	226.494	80.009	19.994	103.929	20.004	8.151	0.478
287.000	226.690	80.008	19.993	103.928	20.002	8.306	0.458
287.500	226.975	80.008	19.994	103.921	19.999	8.502	0.465
288.000	227.264	80.007	19.995	103.915	20.001	8.392	0.527
288.500	227.516	80.008	19.995	103.909	19.995	8.782	0.557
289.000	227.732	80.008	19.993	103.911	19.997	8.655	0.505
289.500	227.990	80.007	19.994	103.916	19.996	8.743	0.471
290.000	228.266	80.007	19.995	103.922	19.994	8.882	0.504
290.500	228.561	80.007	19.994	103.926	19.994	8.830	0.553
291.000	228.801	80.007	19.994	103.932	19.993	8.919	0.553
291.500	229.027	80.008	19.993	103.931	19.994	8.855	0.501
292.000	229.315	80.007	19.993	103.923	19.994	8.875	0.490
292.500	229.578	80.008	19.994	103.919	19.993	8.921	0.532
293.000	229.807	80.008	19.993	103.921	19.989	9.157	0.521
293.500	230.082	80.008	19.993	103.917	19.989	9.176	0.498
294.000	230.309	80.007	19.993	103.916	19.989	9.181	0.503
294.500	230.571	80.008	19.993	103.920	19.985	9.446	0.495
295.000	230.817	80.007	19.993	103.924	19.984	9.535	0.498
295.500	231.085	80.008	19.993	103.924	19.986	9.369	0.512
296.000	231.325	80.006	19.993	103.926	19.984	9.494	0.511
296.500	231.594	80.008	19.995	103.927	19.981	9.698	0.508
297.000	231.796	80.006	19.994	103.929	19.982	9.673	0.490
297.500	232.075	80.008	19.993	103.925	19.981	9.754	0.476
298.000	232.290	80.007	19.994	103.921	19.978	9.918	0.487
298.500	232.593	80.008	19.994	103.921	19.978	9.954	0.505
299.000	232.831	80.007	19.995	103.921	19.974	10.232	0.529
299.500	233.103	80.006	19.994	103.918	19.976	10.079	0.526
300.000	233.327	80.007	19.993	103.916	19.976	10.092	0.503
300.500	233.590	80.007	19.994	103.914	19.974	10.216	0.491
301.000	233.868	80.006	19.994	103.911	19.969	10.555	0.514
301.500	234.060	80.007	19.993	103.908	19.968	10.591	0.505
302.000	234.345	80.007	19.995	103.905	19.966	10.747	0.473
302.500	234.576	80.007	19.994	103.909	19.968	10.598	0.496
303.000	234.848	80.007	19.994	103.910	19.966	10.710	0.509
303.500	235.098	80.008	19.994	103.915	19.966	10.723	0.513
304.000	235.345	80.006	19.994	103.920	19.960	11.137	0.510
304.500	235.617	80.008	19.993	103.923	19.962	11.010	0.508
305.000	235.893	80.007	19.992	103.920	19.961	11.040	0.533
305.500	236.136	80.007	19.993	103.918	19.962	11.034	0.534
306.000	236.371	80.006	19.993	103.914	19.956	11.413	0.498
306.500	236.667	80.006	19.993	103.908	19.955	11.476	0.504
307.000	236.902	80.007	19.994	103.906	19.952	11.690	0.531
307.500	237.137	80.007	19.993	103.903	19.954	11.515	0.501
308.000	237.412	80.005	19.994	103.907	19.950	11.804	0.490
308.500	237.643	80.007	19.993	103.909	19.949	11.887	0.508
309.000	237.933	80.007	19.994	103.915	19.947	11.986	0.513
309.500	238.130	80.007	19.994	103.919	19.945	12.123	0.504
310.000	238.390	80.005	19.995	103.924	19.940	12.513	0.472
310.500	238.628	80.008	19.994	103.924	19.944	12.202	0.478
311.000	238.898	80.007	19.995	103.921	19.940	12.513	0.503
311.500	239.173	80.008	19.994	103.916	19.937	12.684	0.527
312.000	239.378	80.008	19.995	103.914	19.934	12.862	0.513
312.500	239.666	80.007	19.994	103.911	19.933	12.962	0.486
313.000	239.917	80.008	19.994	103.907	19.935	12.811	0.516
313.500	240.189	80.007	19.995	103.908	19.931	13.083	0.531
314.000	240.421	80.007	19.994	103.908	19.931	13.078	0.513
314.500	240.662	80.009	19.993	103.908	19.929	13.207	0.488
315.000	240.908	80.008	19.994	103.906	19.924	13.567	0.480
315.500	241.159	80.009	19.993	103.909	19.925	13.519	0.492
316.000	241.429	80.008	19.994	103.911	19.921	13.767	0.509
316.500	241.663	80.010	19.994	103.910	19.920	13.852	0.512
317.000	241.973	80.010	19.995	103.910	19.916	14.099	0.524
317.500	242.213	80.009	19.993	103.909	19.914	14.213	0.547
318.000	242.446	80.009	19.994	103.906	19.914	14.231	0.512
318.500	242.747	80.009	19.994	103.903	19.913	14.275	0.503
319.000	242.967	80.010	19.994	103.904	19.910	14.484	0.527
319.500	243.210	80.011	19.994	103.903	19.908	14.656	0.492
320.000	243.498	80.009	19.993	103.904	19.904	14.883	0.498
320.500	243.748	80.010	19.994	103.905	19.903	14.986	0.535
321.000	243.975	80.010	19.992	103.907	19.905	14.844	0.507
321.500	244.223	80.012	19.992	103.912	19.899	15.238	0.475
322.000	244.474	80.009	19.993	103.911	19.897	15.364	0.486
322.500	244.746	80.009	19.994	103.911	19.895	15.511	0.511
323.000	244.968	80.009	19.994	103.910	19.894	15.566	0.509
323.500	245.291	80.009	19.993	103.910	19.893	15.674	0.520
324.000	245.510	80.010	19.994	103.909	19.890	15.878	0.544
324.500	245.748	80.009	19.994	103.910	19.885	16.204	0.500
325.000	246.024	80.010	19.994	103.909	19.888	16.013	0.485
325.500	246.263	80.009	19.994	103.910	19.885	16.202	0.514
326.000	246.536	80.009	19.994	103.909	19.883	16.298	0.514
326.500	246.787	80.009	19.993	103.907	19.881	16.472	0.518
327.000	247.043	80.010	19.994	103.910	19.878	16.627	0.515
327.500	247.273	80.009	19.992	103.912	19.877	16.730	0.496
328.000	247.553	80.009	19.994	103.911	19.873	16.958	0.498
328.500	247.788	80.008	19.993	103.912	19.872	17.059	0.512
329.000	248.084	80.006	19.995	103.909	19.870	17.171	0.523
329.500	248.295	80.008	19.994	103.906	19.871	17.096	0.519
330.000	248.542	80.008	19.993	103.907	19.866	17.487	0.483
330.500	248.832	80.009	19.994	103.911	19.863	17.631	0.498
331.000	249.094	80.010	19.994	103.916	19.862	17.739	0.545
331.500	249.350	80.009	19.994	103.915	19.856	18.133	0.535
332.000	249.611	80.007	19.994	103.916	19.855	18.198	0.517
332.500	249.890	80.007	19.994	103.919	19.855	18.194	0.528
333.000	250.166	80.008	19.994	103.922	19.851	18.490	0.547
333.500	250.365	80.008	19.993	103.918	19.849	18.626	0.515
334.000	250.699	80.006	19.996	103.919	19.847	18.707	0.504
334.500	250.946	80.007	19.995	103.918	19.842	19.044	0.557
335.000	251.181	80.009	19.993	103.912	19.840	19.235	0.532
335.500	251.437	80.008	19.994	103.905	19.840	19.228	0.487
336.000	251.684	80.008	19.994	103.905	19.837	19.406	0.497
336.500	251.975	80.008	19.995	103.905	19.835	19.549	0.520
337.000	252.216	80.009	19.994	103.904	19.833	19.665	0.535
337.500	252.491	80.010	19.994	103.904	19.828	20.047	0.524
338.000	252.690	80.009	19.995	103.904	19.827	20.112	0.495
338.500	252.960	80.008	19.995	103.903	19.822	20.435	0.471
339.000	253.243	80.009	19.994	103.903	19.818	20.669	0.511
339.500	253.495	80.009	19.995	103.903	19.818	20.713	0.544
340.000	253.735	80.010	19.995	103.903	19.815	20.873	0.513
340.500	253.957	80.006	19.994	103.903	19.810	21.229	0.477
341.000	254.228	80.008	19.996	103.903	19.809	21.260	0.478
341.500	254.484	80.009	19.994	103.903	19.808	21.392	0.509
342.000	254.719	80.010	19.994	103.904	19.804	21.613	0.509
342.500	254.989	80.009	19.995	103.904	19.800	21.883	0.499
343.000	255.208	80.011	19.993	103.904	19.800	21.889	0.498
343.500	255.504	80.010	19.994	103.905	19.798	22.012	0.502
344.000	255.764	80.010	19.996	103.904	19.791	22.470	0.535
344.500	256.009	80.009	19.994	103.905	19.791	22.516	0.530
345.000	256.245	80.011	19.994	103.905	19.788	22.724	0.493
345.500	256.437	80.009	19.994	103.905	19.784	22.984	0.455
346.000	256.712	80.010	19.994	103.904	19.781	23.190	0.448
346.500	256.934	80.010	19.993	103.905	19.779	23.333	0.483
347.000	257.222	80.009	19.994	103.903	19.774	23.614	0.504
