Repository: ulfsri/fsri_materials_database

# Materials and Products Database

## 01_Data

Raw data generated from each apparatus are included here in plain-text format. The data is organized first by material, next by the short name of test apparatus used, and where applicable additional filtering by test settings.

### material.json

Each material directory contains a json file of the same name as the material. This file links the data stored in the repository as well as data and graphs produced by the accompanying scripts (__02_Scripts__) to the respective landing page for the material on the front-end website.

File: 01_Data/Pipe_Heat_Cable/MCC/Pipe_Heat_Cable_MCC_30K_min_220126_R2.txt (part 3 of 4)
T Correction Coefficients:	0	1.024463	0
Time Shift (s):	14
*
Time (s)	Temperature (C)	N2 flow rate (cc/min)	O2 flow rate (cc/min)	Flow Rate (cc/min)	Oxygen (%)	HRR (W/g)	Heating rate (C/s)
694.000	425.570	80.006	19.996	103.866	19.827	16.889	0.490
694.500	425.762	80.006	19.995	103.866	19.826	16.937	0.493
695.000	426.041	80.006	19.995	103.866	19.823	17.198	0.473
695.500	426.299	80.005	19.995	103.867	19.823	17.149	0.504
696.000	426.573	80.006	19.995	103.862	19.819	17.450	0.534
696.500	426.816	80.007	19.994	103.861	19.820	17.406	0.524
697.000	427.052	80.007	19.995	103.861	19.814	17.850	0.498
697.500	427.299	80.006	19.994	103.861	19.808	18.277	0.481
698.000	427.556	80.007	19.994	103.859	19.808	18.310	0.493
698.500	427.806	80.008	19.995	103.859	19.807	18.428	0.505
699.000	428.047	80.007	19.995	103.859	19.804	18.654	0.499
699.500	428.290	80.007	19.995	103.859	19.799	19.024	0.487
700.000	428.543	80.008	19.995	103.858	19.796	19.216	0.490
700.500	428.838	80.008	19.994	103.860	19.799	19.009	0.522
701.000	429.091	80.008	19.996	103.861	19.791	19.647	0.548
701.500	429.303	80.006	19.994	103.860	19.790	19.708	0.506
702.000	429.583	80.009	19.995	103.860	19.788	19.865	0.478
702.500	429.800	80.008	19.994	103.861	19.784	20.162	0.495
703.000	430.035	80.009	19.994	103.861	19.782	20.334	0.475
703.500	430.292	80.007	19.993	103.864	19.780	20.458	0.472
704.000	430.531	80.008	19.994	103.868	19.777	20.675	0.494
704.500	430.787	80.007	19.994	103.868	19.775	20.865	0.496
705.000	431.086	80.008	19.995	103.869	19.771	21.147	0.525
705.500	431.302	80.010	19.994	103.869	19.767	21.490	0.535
706.000	431.569	80.009	19.994	103.869	19.766	21.530	0.499
706.500	431.829	80.008	19.994	103.867	19.763	21.791	0.505
707.001	432.048	80.009	19.994	103.867	19.759	22.066	0.502
707.500	432.304	80.008	19.994	103.864	19.759	22.100	0.477
708.000	432.531	80.008	19.994	103.864	19.753	22.531	0.480
708.500	432.846	80.008	19.993	103.862	19.753	22.527	0.513
709.000	433.082	80.010	19.993	103.862	19.751	22.694	0.546
709.500	433.363	80.009	19.994	103.861	19.746	23.081	0.533
710.000	433.625	80.009	19.994	103.863	19.744	23.269	0.530
710.500	433.861	80.008	19.996	103.863	19.743	23.310	0.521
711.000	434.099	80.009	19.994	103.863	19.739	23.628	0.486
711.500	434.354	80.007	19.994	103.864	19.736	23.849	0.483
712.000	434.598	80.009	19.994	103.864	19.732	24.154	0.496
712.500	434.861	80.008	19.995	103.864	19.729	24.421	0.503
713.000	435.140	80.008	19.994	103.867	19.725	24.733	0.525
713.500	435.359	80.010	19.995	103.867	19.723	24.836	0.519
714.000	435.650	80.007	19.993	103.867	19.722	24.919	0.504
714.500	435.892	80.007	19.993	103.867	19.717	25.319	0.522
715.000	436.126	80.008	19.993	103.868	19.714	25.551	0.505
715.500	436.382	80.008	19.993	103.867	19.711	25.787	0.483
716.000	436.651	80.008	19.994	103.868	19.708	25.978	0.507
716.500	436.925	80.007	19.993	103.868	19.705	26.207	0.534
717.000	437.157	80.008	19.994	103.868	19.702	26.459	0.524
717.500	437.406	80.007	19.993	103.867	19.698	26.796	0.493
718.000	437.687	80.007	19.995	103.865	19.697	26.821	0.506
718.500	437.948	80.009	19.994	103.864	19.692	27.242	0.536
719.000	438.174	80.008	19.994	103.865	19.687	27.602	0.514
719.500	438.391	80.008	19.995	103.865	19.686	27.666	0.465
720.000	438.663	80.009	19.994	103.866	19.683	27.923	0.466
720.500	438.946	80.008	19.995	103.867	19.678	28.291	0.522
721.000	439.213	80.008	19.994	103.868	19.677	28.371	0.552
721.500	439.448	80.008	19.994	103.866	19.671	28.870	0.525
722.000	439.706	80.008	19.994	103.865	19.670	28.949	0.497
722.500	439.955	80.008	19.993	103.865	19.667	29.164	0.500
723.000	440.250	80.009	19.995	103.864	19.666	29.254	0.526
723.500	440.472	80.008	19.993	103.864	19.661	29.629	0.531
724.000	440.733	80.008	19.994	103.866	19.659	29.747	0.500
724.500	440.993	80.009	19.994	103.866	19.656	30.000	0.502
725.000	441.223	80.008	19.994	103.867	19.652	30.293	0.505
725.500	441.515	80.009	19.994	103.868	19.650	30.499	0.505
726.001	441.741	80.009	19.994	103.869	19.645	30.861	0.520
726.500	441.987	80.008	19.993	103.870	19.646	30.814	0.495
727.000	442.247	80.009	19.993	103.870	19.642	31.109	0.489
727.500	442.488	80.009	19.994	103.869	19.639	31.286	0.504
728.000	442.733	80.009	19.994	103.866	19.635	31.625	0.493
728.500	443.005	80.011	19.993	103.865	19.633	31.810	0.501
729.000	443.269	80.009	19.994	103.864	19.631	31.971	0.526
729.500	443.487	80.009	19.993	103.864	19.627	32.243	0.509
730.000	443.737	80.010	19.993	103.863	19.624	32.489	0.475
730.500	444.051	80.010	19.994	103.861	19.624	32.508	0.516
731.000	444.250	80.010	19.994	103.860	19.621	32.745	0.539
731.500	444.520	80.009	19.993	103.859	19.615	33.189	0.491
732.000	444.768	80.008	19.993	103.859	19.614	33.233	0.494
732.500	445.025	80.009	19.993	103.860	19.612	33.384	0.512
733.001	445.284	80.009	19.993	103.863	19.610	33.545	0.510
733.501	445.501	80.008	19.993	103.864	19.608	33.674	0.496
734.001	445.748	80.007	19.993	103.865	19.607	33.781	0.470
734.500	446.012	80.008	19.994	103.865	19.603	34.059	0.487
735.000	446.249	80.008	19.993	103.866	19.602	34.192	0.506
735.500	446.480	80.009	19.993	103.866	19.598	34.472	0.485
736.000	446.764	80.007	19.992	103.866	19.594	34.766	0.491
736.500	447.013	80.006	19.994	103.866	19.593	34.848	0.524
737.000	447.261	80.007	19.993	103.865	19.590	35.109	0.515
737.500	447.478	80.007	19.993	103.864	19.588	35.273	0.481
738.000	447.733	80.007	19.994	103.864	19.584	35.523	0.469
738.500	447.994	80.007	19.993	103.865	19.583	35.662	0.494
739.000	448.248	80.007	19.993	103.865	19.584	35.589	0.516
739.500	448.497	80.006	19.993	103.867	19.582	35.705	0.509
740.001	448.722	80.006	19.993	103.868	19.577	36.111	0.488
740.500	449.001	80.007	19.992	103.870	19.577	36.084	0.489
741.000	449.259	80.006	19.993	103.870	19.578	36.037	0.520
741.500	449.494	80.005	19.993	103.870	19.573	36.368	0.515
742.000	449.734	80.007	19.993	103.867	19.571	36.575	0.484
742.500	450.003	80.006	19.994	103.867	19.568	36.754	0.493
743.000	450.240	80.005	19.993	103.865	19.571	36.552	0.508
743.500	450.499	80.008	19.993	103.865	19.568	36.805	0.500
744.000	450.715	80.004	19.994	103.866	19.567	36.896	0.486
744.500	450.973	80.007	19.993	103.869	19.565	37.028	0.475
745.000	451.238	80.007	19.994	103.869	19.561	37.298	0.499
745.500	451.464	80.007	19.993	103.869	19.560	37.382	0.507
746.000	451.743	80.007	19.993	103.868	19.558	37.593	0.497
746.500	451.964	80.007	19.994	103.868	19.558	37.574	0.503
747.000	452.207	80.007	19.994	103.868	19.556	37.723	0.483
747.500	452.479	80.007	19.995	103.867	19.554	37.870	0.490
748.000	452.716	80.008	19.994	103.867	19.551	38.097	0.512
748.500	452.990	80.007	19.994	103.867	19.550	38.179	0.510
749.000	453.186	80.007	19.993	103.866	19.550	38.160	0.490
749.500	453.460	80.007	19.992	103.866	19.551	38.118	0.469
750.001	453.674	80.007	19.993	103.866	19.547	38.440	0.479
750.500	453.982	80.007	19.994	103.868	19.546	38.491	0.506
751.000	454.184	80.007	19.995	103.868	19.543	38.718	0.516
751.500	454.443	80.009	19.994	103.868	19.547	38.413	0.485
752.000	454.652	80.008	19.995	103.868	19.547	38.367	0.464
752.500	454.962	80.008	19.994	103.866	19.547	38.369	0.494
753.000	455.167	80.007	19.994	103.865	19.543	38.687	0.517
753.500	455.427	80.007	19.993	103.865	19.544	38.652	0.490
754.000	455.647	80.007	19.994	103.864	19.540	38.910	0.472
754.500	455.926	80.008	19.993	103.865	19.541	38.874	0.489
755.000	456.197	80.007	19.993	103.866	19.539	38.996	0.524
755.500	456.413	80.006	19.994	103.871	19.541	38.904	0.519
756.000	456.636	80.007	19.994	103.873	19.541	38.851	0.464
756.500	456.942	80.006	19.994	103.873	19.541	38.845	0.484
757.000	457.157	80.009	19.994	103.873	19.539	39.056	0.525
757.500	457.434	80.007	19.993	103.873	19.542	38.815	0.506
758.000	457.663	80.008	19.995	103.867	19.539	39.015	0.499
758.500	457.881	80.007	19.995	103.865	19.538	39.069	0.476
759.000	458.129	80.006	19.995	103.864	19.539	39.007	0.456
759.500	458.373	80.006	19.994	103.864	19.539	39.012	0.479
760.000	458.603	80.008	19.994	103.863	19.540	38.977	0.483
760.500	458.853	80.007	19.994	103.864	19.538	39.130	0.477
761.000	459.151	80.007	19.995	103.864	19.536	39.225	0.515
761.500	459.356	80.007	19.994	103.864	19.538	39.116	0.526
762.000	459.604	80.007	19.995	103.865	19.537	39.159	0.477
762.500	459.862	80.007	19.995	103.865	19.538	39.073	0.479
763.000	460.103	80.007	19.995	103.865	19.539	38.995	0.502
763.501	460.357	80.007	19.995	103.866	19.540	38.944	0.498
764.000	460.623	80.007	19.994	103.867	19.542	38.816	0.508
764.500	460.855	80.008	19.994	103.867	19.541	38.898	0.509
765.000	461.108	80.008	19.994	103.866	19.541	38.872	0.491
765.500	461.365	80.007	19.994	103.871	19.543	38.722	0.498
766.000	461.594	80.008	19.994	103.871	19.542	38.764	0.498
766.500	461.859	80.006	19.994	103.871	19.542	38.812	0.490
767.000	462.113	80.006	19.994	103.871	19.545	38.549	0.506
767.500	462.377	80.008	19.994	103.871	19.544	38.625	0.518
768.000	462.584	80.006	19.994	103.867	19.545	38.592	0.495
768.500	462.816	80.007	19.995	103.865	19.548	38.358	0.455
769.000	463.087	80.007	19.994	103.865	19.546	38.513	0.471
769.500	463.341	80.007	19.994	103.868	19.545	38.543	0.514
770.000	463.554	80.007	19.996	103.871	19.547	38.387	0.496
770.500	463.843	80.006	19.994	103.874	19.549	38.234	0.484
771.000	464.092	80.005	19.995	103.875	19.550	38.150	0.519
771.500	464.347	80.006	19.995	103.875	19.552	38.034	0.521
772.001	464.558	80.007	19.996	103.874	19.550	38.173	0.485
772.500	464.831	80.007	19.996	103.870	19.552	38.022	0.475
773.000	465.068	80.007	19.995	103.868	19.552	37.997	0.497
773.500	465.327	80.008	19.994	103.869	19.552	38.018	0.503
774.000	465.619	80.007	19.995	103.868	19.553	37.930	0.523
774.500	465.833	80.006	19.995	103.867	19.554	37.856	0.529
775.000	466.076	80.007	19.996	103.867	19.556	37.701	0.482
775.500	466.336	80.007	19.994	103.866	19.558	37.559	0.480
776.000	466.637	80.007	19.995	103.864	19.559	37.481	0.532
776.500	466.843	80.006	19.994	103.864	19.559	37.498	0.534
777.000	467.086	80.007	19.993	103.865	19.559	37.515	0.478
777.500	467.311	80.006	19.993	103.867	19.561	37.307	0.459
778.000	467.572	80.008	19.996	103.868	19.562	37.214	0.477
778.500	467.835	80.008	19.995	103.870	19.564	37.109	0.505
779.000	468.104	80.007	19.994	103.870	19.563	37.185	0.528
779.500	468.341	80.007	19.995	103.869	19.562	37.259	0.520
780.000	468.581	80.008	19.994	103.869	19.564	37.131	0.492
780.500	468.887	80.008	19.995	103.869	19.562	37.224	0.511
781.000	469.130	80.008	19.995	103.868	19.564	37.062	0.547
781.500	469.407	80.007	19.994	103.870	19.567	36.874	0.534
782.000	469.641	80.008	19.994	103.871	19.571	36.532	0.515
782.500	469.892	80.008	19.995	103.871	19.570	36.639	0.498
783.000	470.166	80.007	19.995	103.871	19.572	36.445	0.505
783.500	470.375	80.008	19.994	103.872	19.574	36.317	0.504
784.000	470.672	80.007	19.995	103.872	19.573	36.431	0.495
784.500	470.883	80.007	19.995	103.872	19.575	36.248	0.507
785.000	471.177	80.009	19.994	103.872	19.577	36.073	0.506
785.500	471.413	80.008	19.994	103.872	19.577	36.084	0.518
786.000	471.668	80.008	19.995	103.870	19.578	35.986	0.511
786.500	471.879	80.008	19.993	103.868	19.579	35.971	0.478
787.000	472.144	80.007	19.995	103.867	19.579	35.908	0.471
787.500	472.415	80.008	19.994	103.866	19.581	35.806	0.506
788.000	472.652	80.008	19.995	103.866	19.583	35.607	0.522
788.500	472.907	80.008	19.994	103.867	19.587	35.314	0.500
789.000	473.224	80.007	19.995	103.867	19.590	35.059	0.532
789.500	473.441	80.009	19.995	103.867	19.590	35.057	0.553
790.000	473.686	80.008	19.996	103.869	19.591	35.024	0.498
790.500	473.968	80.009	19.995	103.870	19.593	34.890	0.495
791.000	474.215	80.007	19.995	103.871	19.595	34.726	0.528
791.500	474.517	80.008	19.995	103.871	19.595	34.694	0.539
792.000	474.728	80.008	19.994	103.871	19.599	34.389	0.531
792.500	475.026	80.008	19.995	103.869	19.599	34.385	0.511
793.000	475.260	80.007	19.995	103.867	19.605	33.931	0.520
793.500	475.467	80.007	19.994	103.865	19.604	33.991	0.486
794.000	475.732	80.008	19.994	103.865	19.605	33.928	0.457
794.500	475.967	80.007	19.995	103.866	19.610	33.584	0.487
795.000	476.250	80.008	19.994	103.866	19.611	33.473	0.509
795.500	476.478	80.007	19.994	103.867	19.614	33.231	0.515
796.000	476.730	80.006	19.995	103.867	19.615	33.165	0.496
796.500	476.991	80.008	19.994	103.869	19.619	32.853	0.496
797.000	477.205	80.007	19.993	103.870	19.619	32.844	0.494
797.500	477.518	80.009	19.994	103.870	19.618	32.976	0.501
798.000	477.718	80.007	19.993	103.869	19.623	32.554	0.519
798.500	477.984	80.006	19.994	103.869	19.623	32.579	0.489
799.000	478.273	80.008	19.994	103.864	19.624	32.472	0.511
799.500	478.503	80.008	19.994	103.863	19.630	32.021	0.537
800.000	478.756	80.007	19.993	103.863	19.631	31.977	0.502
800.500	478.967	80.007	19.994	103.863	19.634	31.705	0.474
801.000	479.256	80.007	19.993	103.863	19.635	31.595	0.482
801.500	479.572	80.006	19.993	103.866	19.638	31.387	0.552
802.000	479.736	80.007	19.993	103.867	19.638	31.399	0.542
802.500	480.010	80.007	19.993	103.866	19.644	30.917	0.459
803.000	480.310	80.009	19.993	103.867	19.643	31.023	0.506
803.500	480.547	80.008	19.993	103.867	19.652	30.347	0.555
804.000	480.809	80.010	19.993	103.869	19.651	30.421	0.518
804.500	481.112	80.009	19.993	103.873	19.651	30.435	0.533
805.000	481.295	80.007	19.994	103.874	19.653	30.231	0.526
805.500	481.590	80.009	19.992	103.877	19.663	29.443	0.482
806.000	481.853	80.008	19.993	103.878	19.663	29.490	0.518
806.500	482.035	80.008	19.993	103.879	19.666	29.264	0.502
807.000	482.361	80.009	19.993	103.876	19.664	29.379	0.476
807.500	482.582	80.010	19.993	103.876	19.673	28.742	0.528
808.000	482.888	80.010	19.994	103.874	19.670	28.940	0.537
808.500	483.091	80.010	19.993	103.873	19.670	28.902	0.518
809.000	483.347	80.009	19.992	103.870	19.675	28.553	0.484
809.500	483.634	80.009	19.993	103.869	19.685	27.795	0.501
810.000	483.874	80.009	19.993	103.868	19.684	27.894	0.535
810.500	484.144	80.010	19.993	103.867	19.680	28.176	0.519
811.000	484.440	80.010	19.993	103.867	19.689	27.505	0.538
811.500	484.568	80.010	19.992	103.866	19.694	27.059	0.495
812.000	484.962	80.009	19.993	103.865	19.699	26.711	0.473
812.500	485.090	80.008	19.993	103.865	19.698	26.794	0.522
813.000	485.398	80.010	19.992	103.864	19.702	26.503	0.478
813.500	485.638	80.010	19.993	103.864	19.701	26.577	0.492
814.000	485.990	80.009	19.992	103.866	19.706	26.143	0.570
814.500	486.117	80.009	19.994	103.865	19.708	25.996	0.536
815.000	486.410	80.009	19.992	103.865	19.709	25.964	0.450
815.500	486.620	80.009	19.993	103.865	19.714	25.575	0.462
816.000	486.856	80.009	19.994	103.864	19.716	25.389	0.474
816.500	487.217	80.010	19.993	103.863	19.718	25.236	0.521
817.000	487.380	80.009	19.993	103.864	19.726	24.594	0.560
817.500	487.864	80.008	19.993	103.862	19.727	24.531	0.585
818.000	488.003	80.008	19.993	103.860	19.729	24.363	0.635
818.500	488.230	80.009	19.994	103.860	19.730	24.319	0.495
819.000	488.216	80.007	19.994	103.860	19.735	23.944	0.289
819.500	488.815	80.009	19.995	103.861	19.737	23.761	0.399
820.000	488.961	80.008	19.993	103.862	19.739	23.637	0.665
820.500	489.572	80.008	19.993	103.864	19.742	23.407	0.751
821.000	489.239	80.008	19.994	103.863	19.747	23.034	0.518
821.500	490.148	80.008	19.993	103.864	19.745	23.146	0.427
822.000	489.708	80.006	19.994	103.863	19.750	22.744	0.522
822.500	490.259	80.010	19.993	103.863	19.755	22.424	0.290
823.000	490.332	80.007	19.993	103.864	19.760	21.975	0.368
823.500	491.107	80.010	19.994	103.864	19.763	21.746	0.736
824.000	490.903	80.007	19.994	103.864	19.764	21.685	0.710
824.500	491.348	80.009	19.994	103.865	19.771	21.184	0.406
825.000	491.479	80.007	19.995	103.865	19.770	21.260	0.408
825.500	491.847	80.007	19.993	103.864	19.775	20.879	0.537
826.000	492.176	80.008	19.993	103.864	19.774	20.940	0.598
826.500	492.336	80.009	19.994	103.864	19.780	20.477	0.593
827.000	492.605	80.007	19.994	103.864	19.780	20.452	0.459
827.500	492.858	80.007	19.993	103.864	19.784	20.195	0.476
828.000	493.262	80.007	19.993	103.864	19.787	19.932	0.590
828.500	493.364	80.008	19.994	103.865	19.790	19.696	0.581
829.000	493.591	80.008	19.995	103.867	19.794	19.390	0.417
829.500	493.939	80.009	19.994	103.867	19.796	19.226	0.452
830.000	494.176	80.007	19.994	103.867	19.801	18.873	0.580
830.500	494.433	80.008	19.993	103.867	19.803	18.683	0.539
831.000	494.785	80.008	19.994	103.866	19.806	18.492	0.552
831.500	494.972	80.007	19.994	103.864	19.809	18.203	0.574
832.000	495.271	80.007	19.994	103.864	19.811	18.052	0.513
832.500	495.508	80.008	19.993	103.864	19.817	17.648	0.511
833.000	495.737	80.008	19.994	103.865	19.814	17.816	0.501
833.500	495.978	80.009	19.992	103.864	19.820	17.399	0.468
834.000	496.284	80.007	19.994	103.864	19.820	17.353	0.508
834.500	496.474	80.008	19.993	103.864	19.823	17.132	0.521
835.000	496.847	80.008	19.994	103.864	19.825	17.003	0.530
835.500	496.985	80.008	19.993	103.865	19.829	16.671	0.537
836.000	497.341	80.009	19.994	103.866	19.828	16.744	0.502
836.500	497.524	80.009	19.994	103.866	19.831	16.574	0.516
837.000	497.850	80.010	19.994	103.867	19.833	16.366	0.524
837.500	498.028	80.007	19.993	103.867	19.835	16.197	0.506
838.000	498.363	80.008	19.995	103.865	19.842	15.732	0.508
838.500	498.575	80.008	19.995	103.864	19.843	15.627	0.530
839.000	498.863	80.007	19.995	103.864	19.848	15.214	0.524
839.500	499.093	80.008	19.996	103.864	19.846	15.416	0.509
840.000	499.332	80.008	19.996	103.863	19.848	15.216	0.494
840.500	499.600	80.009	19.994	103.864	19.852	14.938	0.488
841.000	499.820	80.008	19.994	103.864	19.850	15.067	0.497
841.500	500.076	80.008	19.993	103.864	19.856	14.610	0.482
842.000	500.373	80.008	19.993	103.864	19.859	14.421	0.515
842.500	500.635	80.008	19.995	103.864	19.858	14.461	0.556
843.000	500.923	80.008	19.994	103.864	19.862	14.185	0.555
843.500	501.088	80.009	19.994	103.864	19.865	13.916	0.502
844.000	501.405	80.007	19.994	103.865	19.864	13.973	0.468
844.500	501.667	80.007	19.994	103.865	19.869	13.611	0.531
845.000	501.912	80.008	19.994	103.865	19.871	13.442	0.543
845.500	502.197	80.008	19.994	103.863	19.871	13.457	0.518
846.000	502.436	80.007	19.994	103.862	19.870	13.527	0.527
846.500	502.652	80.007	19.994	103.862	19.877	13.021	0.489
847.000	502.940	80.009	19.993	103.861	19.878	12.956	0.479
847.500	503.177	80.007	19.994	103.862	19.878	12.891	0.515
848.000	503.383	80.007	19.995	103.864	19.880	12.792	0.484
848.500	503.646	80.008	19.994	103.865	19.880	12.773	0.456
849.000	503.937	80.008	19.995	103.865	19.882	12.607	0.511
849.500	504.173	80.008	19.994	103.864	19.884	12.476	0.541
850.000	504.404	80.007	19.995	103.860	19.884	12.466	0.497
850.500	504.723	80.008	19.995	103.860	19.884	12.436	0.509
851.000	504.915	80.007	19.994	103.860	19.888	12.173	0.530
851.500	505.156	80.007	19.994	103.859	19.891	11.931	0.472
852.000	505.480	80.006	19.994	103.861	19.894	11.674	0.499
852.500	505.673	80.007	19.994	103.865	19.895	11.647	0.541
853.000	505.959	80.007	19.995	103.865	19.896	11.518	0.498
853.500	506.174	80.005	19.994	103.865	19.900	11.207	0.490
854.000	506.471	80.007	19.993	103.866	19.902	11.041	0.507
854.500	506.708	80.006	19.995	103.866	19.897	11.453	0.523
855.000	506.969	80.007	19.994	103.866	19.904	10.891	0.516
855.500	507.186	80.009	19.994	103.867	19.906	10.801	0.488
856.000	507.472	80.008	19.994	103.867	19.905	10.813	0.490
856.500	507.728	80.007	19.995	103.866	19.907	10.714	0.522
857.000	507.940	80.007	19.994	103.867	19.909	10.527	0.505
857.500	508.212	80.008	19.995	103.865	19.910	10.489	0.476
858.000	508.469	80.008	19.994	103.865	19.910	10.493	0.507
858.500	508.747	80.007	19.995	103.864	19.911	10.384	0.532
859.000	508.975	80.007	19.995	103.865	19.915	10.058	0.520
859.500	509.232	80.007	19.995	103.865	19.915	10.058	0.495
860.000	509.510	80.008	19.995	103.867	19.917	9.938	0.510
860.500	509.742	80.007	19.994	103.868	19.917	9.892	0.522
861.000	509.986	80.008	19.994	103.867	19.920	9.704	0.493
861.500	510.248	80.007	19.994	103.867	19.919	9.769	0.491
862.000	510.514	80.008	19.996	103.867	19.921	9.584	0.517
862.500	510.759	80.007	19.994	103.866	19.919	9.746	0.520
863.000	510.991	80.007	19.996	103.867	19.921	9.578	0.494
863.500	511.245	80.009	19.995	103.867	19.922	9.569	0.481
864.000	511.483	80.009	19.995	103.867	19.922	9.546	0.489
864.500	511.752	80.008	19.994	103.868	19.925	9.291	0.499
865.000	511.991	80.008	19.995	103.868	19.926	9.232	0.507
865.500	512.242	80.009	19.993	103.868	19.926	9.234	0.499
866.000	512.513	80.009	19.994	103.867	19.927	9.165	0.506
866.500	512.733	80.009	19.996	103.867	19.931	8.834	0.507
867.000	513.010	80.010	19.994	103.867	19.929	8.996	0.494
867.500	513.272	80.011	19.994	103.867	19.930	8.924	0.518
868.000	513.559	80.010	19.994	103.867	19.932	8.773	0.544
868.500	513.797	80.009	19.995	103.867	19.933	8.716	0.537
869.000	514.059	80.008	19.993	103.868	19.935	8.544	0.513
869.500	514.335	80.009	19.994	103.869	19.936	8.462	0.519
870.000	514.552	80.009	19.994	103.870	19.935	8.512	0.515
870.500	514.840	80.009	19.994	103.870	19.938	8.293	0.499
871.000	515.125	80.010	19.994	103.870	19.939	8.236	0.539
871.500	515.363	80.009	19.995	103.870	19.938	8.272	0.548
872.000	515.599	80.009	19.994	103.869	19.939	8.266	0.498
872.500	515.831	80.008	19.994	103.868	19.943	7.961	0.471
873.000	516.134	80.010	19.994	103.868	19.941	8.076	0.502
873.500	516.381	80.008	19.994	103.868	19.942	8.013	0.543
874.000	516.624	80.008	19.994	103.867	19.943	7.925	0.520
874.500	516.893	80.009	19.994	103.867	19.948	7.529	0.501
875.000	517.162	80.008	19.993	103.868	19.949	7.434	0.525
875.500	517.405	80.008	19.995	103.868	19.948	7.575	0.525
876.000	517.599	80.006	19.994	103.867	19.946	7.653	0.475
876.500	517.877	80.009	19.993	103.862	19.946	7.671	0.455
877.000	518.117	80.006	19.994	103.861	19.949	7.453	0.495
877.500	518.384	80.010	19.994	103.860	19.953	7.137	0.512
878.000	518.651	80.009	19.993	103.858	19.950	7.396	0.520
878.500	518.863	80.010	19.994	103.859	19.953	7.182	0.507
879.000	519.160	80.009	19.995	103.863	19.952	7.222	0.494
879.500	519.430	80.009	19.994	103.863	19.951	7.287	0.538
880.000	519.639	80.008	19.995	103.863	19.951	7.341	0.523
880.500	519.876	80.008	19.995	103.864	19.954	7.097	0.462
881.000	520.167	80.008	19.994	103.864	19.958	6.763	0.487
881.500	520.420	80.009	19.995	103.864	19.955	6.967	0.536
882.000	520.654	80.008	19.996	103.862	19.958	6.738	0.515
882.500	520.903	80.007	19.996	103.861	19.958	6.773	0.485
883.000	521.186	80.008	19.994	103.861	19.961	6.521	0.508
883.500	521.421	80.008	19.995	103.861	19.959	6.677	0.526
884.000	521.705	80.007	19.994	103.861	19.959	6.689	0.519
884.500	521.977	80.008	19.995	103.862	19.961	6.532	0.537
885.000	522.205	80.008	19.994	103.862	19.961	6.544	0.528
885.500	522.475	80.008	19.995	103.858	19.959	6.685	0.499
886.000	522.700	80.008	19.995	103.855	19.962	6.445	0.496
886.500	522.976	80.008	19.994	103.853	19.962	6.428	0.498
887.000	523.213	80.008	19.995	103.852	19.965	6.245	0.507
887.500	523.474	80.009	19.995	103.851	19.969	5.953	0.505
888.000	523.739	80.008	19.994	103.854	19.967	6.113	0.512
888.500	524.011	80.009	19.994	103.857	19.968	6.033	0.532
889.000	524.266	80.009	19.995	103.857	19.966	6.165	0.532
889.500	524.475	80.010	19.995	103.860	19.968	5.986	0.496
890.000	524.754	80.009	19.995	103.860	19.970	5.873	0.476
890.500	525.009	80.009	19.994	103.858	19.969	5.940	0.511
891.000	525.276	80.008	19.995	103.857	19.970	5.862	0.528
891.500	525.519	80.010	19.995	103.858	19.970	5.873	0.516
892.000	525.790	80.010	19.993	103.858	19.969	5.917	0.512
892.500	526.069	80.011	19.994	103.858	19.971	5.782	0.532
893.000	526.288	80.011	19.994	103.860	19.973	5.610	0.524
893.500	526.538	80.011	19.995	103.860	19.974	5.530	0.484
894.000	526.780	80.010	19.994	103.860	19.975	5.466	0.481
894.500	527.049	80.011	19.994	103.860	19.972	5.717	0.502
895.000	527.331	80.010	19.995	103.862	19.975	5.485	0.531
895.500	527.587	80.009	19.994	103.863	19.973	5.584	0.545
896.000	527.852	80.011	19.993	103.863	19.975	5.454	0.530
896.500	528.086	80.012	19.993	103.864	19.977	5.281	0.510
897.000	528.380	80.011	19.994	103.863	19.975	5.492	0.513
897.500	528.604	80.009	19.992	103.863	19.978	5.237	0.522
898.000	528.893	80.010	19.996	103.863	19.975	5.439	0.515
898.500	529.157	80.010	19.994	103.864	19.970	5.812	0.533
899.000	529.423	80.010	19.995	103.867	19.972	5.688	0.542
899.500	529.640	80.010	19.993	103.867	19.972	5.662	0.507
900.000	529.899	80.011	19.995	103.867	19.973	5.650	0.480
900.500	530.179	80.010	19.994	103.866	19.975	5.496	0.508
901.000	530.428	80.010	19.994	103.866	19.977	5.340	0.534
901.500	530.735	80.012	19.993	103.863	19.976	5.409	0.542
902.000	530.972	80.010	19.993	103.863	19.976	5.403	0.550
902.500	531.253	80.008	19.994	103.864	19.976	5.410	0.531
903.000	531.476	80.008	19.994	103.865	19.976	5.391	0.511
903.500	531.778	80.009	19.993	103.866	19.976	5.399	0.514
904.000	532.009	80.007	19.993	103.865	19.972	5.658	0.529
904.500	532.296	80.008	19.994	103.863	19.975	5.485	0.526
905.000	532.544	80.009	19.994	103.862	19.975	5.435	0.527
905.500	532.824	80.008	19.994	103.862	19.976	5.395	0.532
906.000	533.043	80.008	19.993	103.861	19.977	5.321	0.513
906.500	533.366	80.008	19.993	103.862	19.977	5.285	0.520
907.000	533.639	80.009	19.993	103.865	19.977	5.294	0.569
907.500	533.942	80.009	19.994	103.865	19.977	5.271	0.586
908.000	534.184	80.009	19.994	103.865	19.977	5.302	0.561
908.500	534.410	80.009	19.993	103.865	19.977	5.332	0.507
909.000	534.695	80.008	19.995	103.865	19.980	5.105	0.490
909.500	534.989	80.008	19.994	103.865	19.978	5.235	0.545
910.000	535.246	80.007	19.993	103.865	19.982	4.888	0.565
910.500	535.537	80.008	19.993	103.864	19.978	5.231	0.550
911.000	535.827	80.008	19.994	103.862	19.980	5.113	0.564
911.500	536.046	80.008	19.993	103.860	19.979	5.174	0.545
912.000	536.274	80.007	19.993	103.860	19.980	5.052	0.478
912.500	536.560	80.009	19.993	103.860	19.979	5.119	0.480
913.000	536.841	80.008	19.993	103.860	19.977	5.296	0.540
913.500	537.092	80.008	19.993	103.863	19.980	5.060	0.550
914.000	537.370	80.008	19.994	103.865	19.980	5.054	0.531
914.500	537.625	80.008	19.993	103.865	19.982	4.890	0.532
915.001	537.903	80.008	19.994	103.865	19.980	5.065	0.533
915.500	538.166	80.007	19.994	103.865	19.981	4.961	0.537
916.000	538.416	80.009	19.994	103.864	19.981	4.964	0.527
916.500	538.742	80.007	19.994	103.862	19.983	4.863	0.544
917.000	538.983	80.007	19.993	103.863	19.985	4.692	0.572
917.500	539.247	80.008	19.994	103.863	19.981	4.962	0.536
918.000	539.498	80.007	19.993	103.863	19.984	4.741	0.510
918.500	539.767	80.008	19.994	103.864	19.983	4.854	0.517
919.000	540.010	80.006	19.995	103.867	19.984	4.789	0.516
919.500	540.311	80.008	19.994	103.866	19.984	4.749	0.529
920.000	540.574	80.008	19.994	103.867	19.985	4.669	0.554
920.500	540.862	80.008	19.994	103.867	19.984	4.766	0.557
921.000	541.095	80.009	19.993	103.867	19.983	4.831	0.536
921.500	541.396	80.008	19.994	103.867	19.984	4.755	0.528
922.000	541.681	80.008	19.995	103.866	19.989	4.416	0.560
922.500	541.905	80.008	19.994	103.866	19.983	4.837	0.547
923.000	542.172	80.009	19.994	103.866	19.985	4.665	0.500
923.500	542.423	80.008	19.994	103.865	19.984	4.753	0.505
924.000	542.711	80.008	19.994	103.866	19.988	4.496	0.529
924.500	542.998	80.008	19.994	103.867	19.985	4.654	0.557
925.000	543.236	80.008	19.993	103.867	19.986	4.603	0.550
925.500	543.522	80.009	19.994	103.867	19.983	4.829	0.524
926.000	543.761	80.008	19.993	103.869	19.987	4.543	0.525
926.500	544.036	80.009	19.995	103.868	19.986	4.648	0.520
927.000	544.279	80.009	19.993	103.868	19.991	4.244	0.516
927.500	544.588	80.008	19.994	103.870	19.991	4.231	0.535
928.000	544.852	80.008	19.995	103.870	19.989	4.368	0.563
928.500	545.120	80.009	19.994	103.870	19.990	4.267	0.553
929.000	545.375	80.008	19.994	103.870	19.993	4.058	0.527
929.500	545.667	80.008	19.993	103.870	19.994	4.012	0.535
930.000	545.895	80.007	19.993	103.869	19.993	4.096	0.534
930.500	546.174	80.008	19.993	103.869	19.992	4.176	0.514
931.000	546.434	80.007	19.993	103.869	19.993	4.054	0.523
931.500	546.724	80.008	19.993	103.870	19.991	4.248	0.544
932.000	547.003	80.007	19.993	103.869	19.991	4.254	0.559
932.500	547.274	80.007	19.993	103.870	19.988	4.437	0.559
933.000	547.552	80.007	19.994	103.870	19.988	4.477	0.550
933.500	547.807	80.008	19.994	103.869	19.990	4.324	0.542
934.000	548.096	80.007	19.994	103.866	19.987	4.507	0.539
934.500	548.319	80.007	19.993	103.866	19.989	4.370	0.528
935.000	548.603	80.006	19.993	103.863	19.990	4.311	0.509
935.500	548.894	80.008	19.993	103.864	19.992	4.164	0.541
936.000	549.147	80.007	19.993	103.865	19.990	4.284	0.559
936.500	549.425	80.008	19.994	103.867	19.994	3.997	0.537
937.001	549.697	80.007	19.993	103.867	19.991	4.254	0.541
937.501	549.960	80.006	19.994	103.870	19.990	4.271	0.543
938.000	550.222	80.008	19.993	103.870	19.992	4.134	0.530
938.500	550.477	80.007	19.993	103.871	19.993	4.060	0.521
939.000	550.738	80.007	19.993	103.870	19.994	4.004	0.516
939.500	551.030	80.007	19.994	103.869	19.993	4.090	0.535
940.000	551.278	80.007	19.994	103.868	19.996	3.835	0.546
940.500	551.551	80.008	19.993	103.867	19.994	4.004	0.531
941.000	551.838	80.006	19.994	103.867	19.994	4.031	0.541
941.500	552.104	80.008	19.994	103.867	19.994	4.008	0.556
942.000	552.342	80.008	19.992	103.869	19.997	3.778	0.528
942.500	552.637	80.009	19.993	103.869	19.997	3.768	0.518
943.000	552.948	80.008	19.993	103.869	19.998	3.690	0.570
943.500	553.215	80.008	19.994	103.869	19.994	4.025	0.592
944.000	553.446	80.008	19.994	103.868	19.993	4.043	0.538
944.500	553.725	80.009	19.994	103.868	19.994	3.965	0.504
945.000	554.014	80.009	19.994	103.867	19.997	3.738	0.539
945.500	554.262	80.008	19.995	103.867	19.994	3.989	0.553
946.000	554.505	80.009	19.994	103.866	19.997	3.782	0.514
946.500	554.776	80.009	19.994	103.865	19.996	3.854	0.502
947.000	555.034	80.009	19.995	103.865	19.995	3.881	0.521
947.500	555.294	80.007	19.995	103.865	19.995	3.957	0.524
948.000	555.563	80.009	19.994	103.864	19.996	3.823	0.524
948.500	555.832	80.008	19.994	103.864	19.995	3.932	0.533
949.000	556.117	80.009	19.995	103.864	19.998	3.694	0.546
949.500	556.369	80.009	19.993	103.864	19.997	3.778	0.546
950.000	556.656	80.009	19.994	103.864	19.998	3.719	0.538
950.500	556.921	80.009	19.995	103.864	19.997	3.799	0.545
951.000	557.184	80.008	19.995	103.864	19.999	3.587	0.539
951.500	557.426	80.010	19.995	103.864	19.994	4.027	0.516
952.000	557.704	80.009	19.995	103.865	19.999	3.637	0.513
952.500	557.965	80.010	19.994	103.864	20.001	3.490	0.530
953.000	558.232	80.008	19.994	103.864	20.000	3.526	0.534
953.500	558.546	80.009	19.994	103.864	20.001	3.469	0.554
954.000	558.756	80.010	19.994	103.864	19.999	3.635	0.552
954.500	559.015	80.008	19.995	103.864	19.997	3.783	0.496
955.000	559.259	80.010	19.994	103.858	20.000	3.570	0.486
955.500	559.563	80.008	19.994	103.857	20.000	3.534	0.525
956.000	559.817	80.009	19.994	103.856	20.000	3.557	0.553
956.500	560.046	80.008	19.995	103.856	19.999	3.623	0.521
957.000	560.358	80.008	19.995	103.855	20.001	3.461	0.512
957.500	560.580	80.008	19.993	103.861	20.004	3.197	0.538
958.001	560.865	80.008	19.997	103.863	20.002	3.368	0.521
958.500	561.128	80.009	19.996	103.864	20.000	3.517	0.528
959.000	561.395	80.008	19.996	103.865	20.000	3.505	0.539
959.500	561.670	80.008	19.995	103.866	19.999	3.599	0.536
960.000	561.922	80.008	19.996	103.865	20.002	3.408	0.535
960.500	562.221	80.009	19.995	103.865	20.000	3.559	0.539
961.000	562.432	80.008	19.995	103.863	20.001	3.463	0.530
961.501	562.692	80.009	19.996	103.866	20.001	3.471	0.490
962.002	562.960	80.008	19.995	103.866	20.001	3.477	0.500
962.501	563.224	80.008	19.995	103.867	20.000	3.551	0.530
963.000	563.475	80.007	19.994	103.867	20.000	3.511	0.523
963.500	563.772	80.008	19.995	103.867	19.999	3.644	0.531
964.000	563.992	80.007	19.994	103.865	20.000	3.568	0.533
964.500	564.273	80.009	19.994	103.864	19.998	3.719	0.509
965.000	564.542	80.009	19.995	103.864	20.000	3.528	0.525
965.500	564.811	80.008	19.994	103.865	20.002	3.368	0.544
966.000	565.073	80.009	19.994	103.865	19.997	3.751	0.535
966.500	565.342	80.010	19.995	103.868	19.998	3.713	0.531
967.000	565.582	80.008	19.994	103.868	19.999	3.631	0.520
967.500	565.864	80.009	19.994	103.868	19.999	3.591	0.516
968.000	566.104	80.009	19.995	103.868	20.000	3.570	0.522
968.500	566.400	80.010	19.994	103.867	20.003	3.336	0.529
969.000	566.652	80.009	19.994	103.864	19.999	3.574	0.542
969.500	566.920	80.009	19.994	103.863	20.001	3.423	0.534
970.000	567.186	80.009	19.995	103.864	20.001	3.490	0.527
970.500	567.472	80.008	19.994	103.863	19.997	3.732	0.543
971.000	567.723	80.009	19.994	103.863	20.001	3.439	0.544
971.500	568.014	80.009	19.996	103.865	20.002	3.387	0.539
972.000	568.251	80.009	19.994	103.864	19.998	3.688	0.535
972.500	568.526	80.010	19.995	103.864	20.001	3.475	0.520
973.000	568.751	80.011	19.995	103.864	19.998	3.705	0.506
973.500	569.002	80.008	19.994	103.864	19.999	3.574	0.488
974.000	569.291	80.011	19.995	103.866	20.001	3.469	0.508
974.500	569.543	80.009	19.994	103.867	20.001	3.425	0.540
975.000	569.798	80.010	19.994	103.866	19.997	3.734	0.524
975.500	570.119	80.010	19.994	103.866	19.993	4.048	0.541
976.000	570.340	80.009	19.996	103.866	19.999	3.637	0.559
976.500	570.613	80.010	19.995	103.864	20.001	3.496	0.518
977.000	570.887	80.009	19.995	103.862	20.002	3.393	0.521
977.500	571.132	80.008	19.995	103.863	20.003	3.303	0.533
978.000	571.399	80.009	19.994	103.864	20.001	3.429	0.515
978.500	571.643	80.008	19.995	103.865	20.003	3.311	0.511
979.000	571.907	80.009	19.994	103.866	20.003	3.271	0.510
979.500	572.174	80.010	19.993	103.867	20.003	3.330	0.519
980.000	572.400	80.009	19.993	103.866	20.003	3.317	0.512
980.500	572.701	80.009	19.995	103.865	20.002	3.357	0.511
981.000	572.970	80.008	19.994	103.865	20.004	3.233	0.549
981.500	573.233	80.008	19.994	103.865	20.004	3.244	0.550
982.000	573.510	80.009	19.994	103.864	20.003	3.271	0.536
982.500	573.807	80.009	19.994	103.864	20.000	3.521	0.557
983.000	574.049	80.007	19.994	103.864	20.002	3.343	0.556
983.500	574.296	80.007	19.995	103.864	20.002	3.380	0.514
984.000	574.581	80.007	19.996	103.864	20.002	3.357	0.511
984.500	574.834	80.006	19.994	103.864	20.005	3.168	0.535
985.000	575.133	80.007	19.995	103.863	20.001	3.488	0.545
985.500	575.382	80.006	19.994	103.861	20.000	3.553	0.550
986.000	575.610	80.007	19.994	103.860	20.002	3.370	0.513
986.500	575.889	80.006	19.994	103.860	20.002	3.357	0.492
987.000	576.150	80.007	19.994	103.862	20.002	3.412	0.523
987.500	576.401	80.008	19.994	103.863	20.002	3.387	0.526
988.000	576.652	80.008	19.995	103.866	20.005	3.134	0.507
988.500	576.906	80.007	19.994	103.867	20.000	3.521	0.504
989.000	577.144	80.008	19.995	103.867	20.000	3.566	0.499
989.500	577.390	80.006	19.994	103.867	20.003	3.328	0.488
990.000	577.663	80.007	19.996	103.864	20.003	3.292	0.502
990.500	577.952	80.007	19.995	103.864	20.002	3.342	0.541
991.000	578.200	80.008	19.993	103.862	20.002	3.378	0.550
991.500	578.476	80.008	19.994	103.859	20.001	3.479	0.531
992.000	578.707	80.008	19.993	103.858	20.006	3.098	0.515
992.500	578.972	80.008	19.992	103.859	20.005	3.157	0.502
993.000	579.260	80.008	19.995	103.858	20.003	3.322	0.524
993.500	579.517	80.008	19.995	103.859	20.003	3.338	0.548
994.000	579.730	80.007	19.995	103.863	20.005	3.185	0.508
994.500	580.040	80.009	19.996	103.862	20.002	3.393	0.497
995.000	580.249	80.006	19.994	103.862	20.004	3.223	0.521
995.500	580.533	80.007	19.993	103.862	20.001	3.477	0.506
996.000	580.777	80.006	19.994	103.858	20.004	3.227	0.510
996.500	581.034	80.008	19.994	103.857	20.002	3.363	0.515
997.000	581.271	80.007	19.995	103.857	20.003	3.269	0.498
997.500	581.507	80.007	19.994	103.854	20.004	3.195	0.484
998.000	581.752	80.007	19.993	103.856	20.003	3.312	0.477
998.500	582.050	80.007	19.995	103.860	20.004	3.222	0.512
999.000	582.246	80.007	19.994	103.861	20.004	3.226	0.519
999.500	582.530	80.008	19.994	103.862	20.001	3.437	0.487
1000.000	582.745	80.009	19.993	103.866	20.006	3.071	0.489
1000.500	583.028	80.007	19.994	103.862	20.007	2.987	0.498
1001.000	583.222	80.007	19.994	103.858	20.005	3.142	0.488
1001.500	583.481	80.008	19.993	103.854	20.007	3.012	0.465
1002.000	583.759	80.006	19.993	103.855	20.004	3.249	0.495
1002.500	583.987	80.007	19.994	103.855	20.003	3.291	0.521
1003.000	584.223	80.007	19.992	103.858	20.005	3.148	0.485
1003.500	584.499	80.008	19.994	103.862	20.004	3.197	0.488
1004.000	584.725	80.006	19.993	103.867	20.004	3.228	0.507
1004.500	584.953	80.007	19.993	103.866	20.004	3.212	0.478
1005.000	585.211	80.007	19.991	103.866	20.006	3.039	0.470
1005.500	585.488	80.007	19.993	103.865	20.005	3.166	0.510
1006.000	585.732	80.008	19.993	103.861	20.008	2.903	0.528
1006.500	585.975	80.008	19.993	103.860	20.006	3.081	0.504
1007.000	586.211	80.007	19.993	103.859	20.008	2.936	0.482
1007.500	586.476	80.007	19.993	103.857	20.005	3.121	0.490
1008.000	586.698	80.009	19.993	103.851	20.004	3.231	0.494
1008.500	586.948	80.006	19.992	103.848	20.007	3.014	0.480
1009.000	587.185	80.008	19.993	103.842	20.009	2.843	0.480
1009.500	587.392	80.005	19.994	103.843	20.004	3.193	0.465
1010.000	587.661	80.009	19.993	103.842	20.003	3.330	0.460
1010.500	587.915	80.007	19.994	103.849	20.007	3.020	0.499
1011.000	588.162	80.007	19.994	103.852	20.006	3.088	0.512
1011.500	588.396	80.009	19.994	103.851	20.005	3.153	0.491
1012.000	588.656	80.007	19.994	103.845	20.005	3.166	0.488
1012.500	588.899	80.008	19.994	103.842	20.007	3.029	0.499
1013.000	589.093	80.008	19.992	103.838	20.009	2.865	0.470
1013.500	589.355	80.007	19.994	103.835	20.007	2.982	0.446
1014.000	589.606	80.008	19.994	103.836	20.008	2.955	0.484
1014.500	589.844	80.008	19.994	103.841	20.005	3.140	0.501
1015.000	590.101	80.007	19.994	103.846	20.004	3.260	0.492
1015.500	590.324	80.007	19.995	103.849	20.005	3.132	0.488
1016.000	590.568	80.008	19.993	103.855	20.003	3.273	0.474
1016.500	590.817	80.006	19.993	103.860	20.004	3.201	0.480
1017.000	591.039	80.007	19.994	103.860	20.002	3.346	0.482
1017.500	591.277	80.006	19.993	103.857	20.006	3.035	0.466
1018.000	591.499	80.007	19.996	103.854	20.007	2.995	0.460
1018.500	591.771	80.007	19.997	103.853	20.007	2.999	0.477
1019.000	592.021	80.008	19.996	103.852	20.004	3.233	0.508
1019.500	592.255	80.006	19.995	103.850	20.004	3.233	0.503
1020.000	592.492	80.007	19.995	103.854	20.005	3.172	0.477
1020.500	592.751	80.008	19.994	103.858	20.005	3.163	0.483
1021.000	592.984	80.008	19.995	103.859	20.005	3.163	0.494
1021.500	593.230	80.008	19.995	103.860	20.007	3.031	0.485
1022.000	593.448	80.007	19.995	103.864	20.005	3.153	0.472
1022.500	593.695	80.008	19.994	103.861	20.008	2.944	0.465
1023.000	593.949	80.008	19.994	103.861	20.008	2.945	0.483
1023.500	594.178	80.007	19.994	103.861	20.005	3.172	0.492
1024.001	594.430	80.008	19.994	103.861	20.008	2.919	0.482
1024.500	594.669	80.008	19.995	103.855	20.004	3.252	0.486
1025.001	594.884	80.008	19.993	103.854	20.003	3.290	0.472
1025.501	595.158	80.009	19.993	103.854	20.008	2.923	0.472
1026.001	595.401	80.009	19.993	103.854	20.006	3.107	0.503
1026.501	595.638	80.008	19.994	103.850	20.010	2.789	0.498
1027.001	595.861	80.008	19.993	103.856	20.009	2.875	0.470
1027.500	596.099	80.009	19.994	103.855	20.008	2.942	0.461
1028.000	596.332	80.008	19.994	103.848	20.009	2.803	0.466
1028.500	596.618	80.010	19.995	103.845	20.008	2.949	0.495
1029.000	596.859	80.009	19.993	103.848	20.008	2.936	0.523
1029.500	597.066	80.009	19.994	103.847	20.009	2.856	0.487
1030.000	597.297	80.008	19.994	103.850	20.006	3.085	0.443
1030.501	597.547	80.010	19.993	103.855	20.005	3.182	0.459
1031.001	597.800	80.010	19.992	103.855	20.004	3.256	0.492
1031.500	598.013	80.010	19.992	103.849	20.003	3.285	0.484
1032.000	598.259	80.010	19.992	103.845	20.002	3.363	0.463
1032.500	598.475	80.010	19.994	103.846	20.006	3.052	0.461
1033.000	598.708	80.010	19.995	103.848	20.009	2.810	0.456
1033.500	598.980	80.011	19.994	103.851	20.009	2.846	0.477
1034.000	599.192	80.010	19.993	103.858	20.011	2.726	0.494
1034.500	599.437	80.009	19.994	103.863	20.008	2.926	0.470
1035.000	599.690	80.011	19.992	103.861	20.008	2.907	0.478
1035.500	599.951	80.010	19.992	103.858	20.005	3.128	0.506
1036.000	600.205	80.010	19.993	103.856	20.006	3.084	0.515
1036.500	600.406	80.010	19.994	103.853	20.008	2.922	0.485
1037.000	600.703	80.009	19.993	103.854	20.006	3.079	0.476
1037.501	600.945	80.010	19.993	103.853	20.008	2.943	0.519
1038.001	601.182	80.010	19.994	103.854	20.010	2.774	0.509
1038.501	601.417	80.010	19.994	103.855	20.008	2.886	0.475
1039.001	601.669	80.008	19.995	103.854	20.009	2.822	0.479
1039.501	601.943	80.009	19.994	103.852	20.008	2.900	0.506
1040.002	602.156	80.009	19.994	103.854	20.009	2.818	0.507
1040.501	602.409	80.009	19.995	103.852	20.008	2.955	0.476
