Repository: ulfsri/fsri_materials_database

# Materials and Products Database

## 01_Data

Raw data generated from each apparatus are included here in plain-text format. The data is organized first by material, next by the short name of test apparatus used, and where applicable additional filtering by test settings.

### material.json

Each material directory contains a json file of the same name as the material. This file links the data stored in the repository as well as data and graphs produced by the accompanying scripts (__02_Scripts__) to the respective landing page for the material on the front-end website.

File: 01_Data/PlasticA/MCC/PlasticA_MCC_30K_min_211019_R2.txt (part 1 of 4)
Sample ID:	C:\MCC\MCC Cal\Test\PlasticA_MCC_30K_min_211019_R2.txt
Sample Weight (mg):	4.95
Heating Rate (C/s):	0.5
Combustor Temp (C):	900
N2 Flow Rate (cc/min):	80
O2 Flow Rate (cc/min):	20
Calibration File:	C:\MCC\MCC Cal\Coeff1 JN10440_30_210304.txt.txt
T Correction Coefficients:	0	1.024463	0
Time Shift (s):	14
*
Time (s)	Temperature (C)	N2 flow rate (cc/min)	O2 flow rate (cc/min)	Flow Rate (cc/min)	Oxygen (%)	HRR (W/g)	Heating rate (C/s)
-0.001	107.682	80.001	19.995	102.963	19.948	0.411	-0.010
0.499	107.650	80.009	19.995	102.973	19.947	0.499	-0.015
1.000	107.667	80.015	19.995	102.978	19.955	-0.039	-0.013
1.500	107.671	80.008	19.994	102.985	19.951	0.241	0.003
2.000	107.655	80.003	19.996	102.993	19.954	0.044	0.004
2.500	107.695	80.011	19.993	102.994	19.951	0.265	0.006
3.000	107.654	80.003	19.996	102.997	19.953	0.116	0.011
3.499	107.653	80.008	19.994	102.996	19.952	0.188	-0.021
4.000	107.647	80.008	19.994	102.996	19.955	-0.033	-0.024
4.500	107.653	80.003	19.995	102.995	19.949	0.359	-0.003
5.000	107.650	80.002	19.995	102.998	19.951	0.216	0.001
5.500	107.669	80.003	19.995	102.996	19.954	0.040	0.009
6.000	107.654	80.006	19.994	102.998	19.954	0.074	0.010
6.500	107.639	80.008	19.995	102.997	19.953	0.114	-0.013
7.000	107.635	79.998	19.995	102.996	19.950	0.290	-0.024
7.500	107.650	80.008	19.995	102.996	19.948	0.413	-0.004
8.000	107.626	79.982	19.998	102.996	19.948	0.459	0.001
8.500	107.616	80.002	19.995	102.992	19.950	0.310	-0.022
9.000	107.635	80.001	19.996	102.993	19.953	0.125	-0.013
9.500	107.583	79.997	19.997	102.997	19.948	0.419	-0.012
10.000	107.611	79.990	19.997	102.999	19.949	0.357	-0.028
10.500	107.621	80.001	19.996	102.997	19.951	0.255	0.007
11.000	107.633	80.011	19.995	103.001	19.951	0.229	0.029
11.500	107.615	80.002	19.995	103.002	19.949	0.361	0.008
12.000	107.635	80.014	19.994	102.996	19.952	0.174	-0.001
12.500	107.614	79.993	19.997	102.997	19.952	0.197	0.000
13.000	107.623	79.992	19.997	102.996	19.948	0.471	-0.007
13.500	107.621	80.019	19.995	102.993	19.952	0.211	-0.002
14.000	107.603	80.006	19.995	102.993	19.948	0.457	-0.006
14.500	107.619	80.001	19.996	102.994	19.950	0.311	-0.011
15.000	107.650	79.997	19.996	102.990	19.945	0.641	0.023
15.500	107.631	79.998	19.996	102.994	19.946	0.547	0.029
16.000	107.618	80.018	19.993	103.002	19.948	0.438	-0.010
16.500	107.611	80.001	19.997	103.014	19.946	0.567	-0.026
17.000	107.621	80.000	19.996	103.022	19.947	0.532	-0.008
17.500	107.629	80.012	19.995	103.032	19.944	0.710	0.011
18.000	107.643	80.003	19.996	103.044	19.942	0.803	0.020
18.500	107.634	80.008	19.995	103.055	19.947	0.518	0.013
19.000	107.702	80.004	19.996	103.060	19.944	0.685	0.032
19.500	107.673	79.995	19.996	103.065	19.945	0.636	0.049
20.000	107.713	80.005	19.996	103.064	19.942	0.854	0.025
20.500	107.692	80.007	19.995	103.060	19.947	0.519	0.015
21.000	107.695	80.004	19.993	103.053	19.944	0.674	0.000
21.500	107.672	80.002	19.995	103.042	19.943	0.764	-0.019
22.000	107.638	80.001	19.996	103.036	19.941	0.919	-0.038
22.500	107.708	80.004	19.995	103.035	19.939	1.044	-0.010
23.000	107.724	80.012	19.994	103.039	19.936	1.222	0.061
23.500	107.740	80.008	19.994	103.045	19.935	1.299	0.059
24.000	107.773	80.004	19.995	103.056	19.933	1.424	0.040
24.500	107.773	80.001	19.995	103.070	19.934	1.366	0.041
25.000	107.806	80.011	19.994	103.087	19.932	1.467	0.033
25.500	107.817	80.015	19.993	103.097	19.933	1.416	0.038
26.000	107.852	80.003	19.995	103.109	19.934	1.333	0.045
26.500	107.864	80.007	19.995	103.119	19.930	1.634	0.047
27.000	107.903	79.992	19.994	103.128	19.930	1.609	0.049
27.500	107.941	80.011	19.994	103.134	19.928	1.766	0.064
28.000	107.951	80.014	19.993	103.142	19.928	1.731	0.062
28.500	107.995	80.011	19.993	103.146	19.924	2.014	0.051
29.000	108.008	80.002	19.995	103.150	19.926	1.867	0.055
29.500	108.078	79.993	19.995	103.150	19.926	1.849	0.070
30.000	108.100	79.998	19.995	103.151	19.924	2.013	0.088
30.500	108.128	80.001	19.994	103.149	19.924	2.029	0.071
31.000	108.202	80.011	19.992	103.149	19.923	2.088	0.076
31.500	108.235	80.001	19.995	103.149	19.925	1.949	0.104
32.000	108.271	80.009	19.993	103.148	19.923	2.083	0.088
32.500	108.351	80.015	19.993	103.149	19.921	2.201	0.092
32.999	108.366	80.004	19.995	103.151	19.919	2.319	0.105
33.499	108.462	80.011	19.992	103.151	19.918	2.396	0.103
33.999	108.475	80.002	19.995	103.150	19.919	2.303	0.111
34.499	108.547	80.014	19.993	103.151	19.919	2.298	0.097
34.999	108.606	80.006	19.994	103.156	19.919	2.308	0.108
35.499	108.654	80.009	19.994	103.160	19.915	2.587	0.119
35.999	108.751	80.005	19.993	103.163	19.922	2.164	0.126
36.499	108.767	80.008	19.995	103.161	19.919	2.354	0.129
36.999	108.787	79.996	19.995	103.162	19.916	2.501	0.075
37.500	108.934	80.003	19.995	103.157	19.916	2.543	0.101
38.000	108.880	80.009	19.994	103.152	19.917	2.473	0.130
38.499	109.037	80.008	19.995	103.157	19.916	2.538	0.098
39.000	109.006	80.003	19.994	103.160	19.917	2.443	0.114
39.501	109.133	80.010	19.993	103.162	19.919	2.344	0.110
40.000	109.282	80.004	19.995	103.170	19.914	2.651	0.186
40.499	109.314	80.007	19.994	103.177	19.916	2.520	0.229
40.999	109.402	79.998	19.997	103.170	19.918	2.381	0.151
41.499	109.410	80.015	19.994	103.164	19.916	2.524	0.108
42.000	109.519	80.015	19.993	103.165	19.915	2.619	0.107
42.501	109.572	79.988	19.998	103.160	19.916	2.512	0.139
43.000	109.660	79.996	19.997	103.149	19.914	2.646	0.151
43.500	109.753	80.004	19.995	103.146	19.914	2.628	0.161
44.000	109.795	80.005	19.995	103.153	19.911	2.844	0.158
44.499	109.891	80.008	19.995	103.157	19.914	2.686	0.136
44.999	109.981	79.999	19.995	103.155	19.913	2.698	0.162
45.499	110.095	80.012	19.995	103.159	19.913	2.742	0.195
46.000	110.138	80.006	19.997	103.162	19.914	2.658	0.181
46.500	110.269	80.004	19.995	103.163	19.907	3.095	0.165
46.999	110.353	80.003	19.994	103.163	19.912	2.778	0.194
47.499	110.429	80.001	19.995	103.170	19.912	2.808	0.188
47.999	110.503	80.000	19.995	103.179	19.913	2.725	0.155
48.499	110.627	80.004	19.996	103.185	19.913	2.702	0.174
48.999	110.653	80.015	19.993	103.188	19.909	2.994	0.174
49.499	110.816	80.010	19.993	103.189	19.914	2.672	0.169
49.999	110.878	80.006	19.995	103.188	19.910	2.940	0.207
50.499	110.972	80.013	19.994	103.187	19.910	2.927	0.191
50.999	111.111	80.012	19.994	103.189	19.909	2.980	0.194
51.499	111.169	80.006	19.994	103.192	19.909	2.954	0.215
51.999	111.281	80.007	19.995	103.192	19.912	2.755	0.184
52.499	111.397	80.006	19.994	103.192	19.909	2.957	0.199
52.999	111.471	80.005	19.995	103.193	19.912	2.808	0.209
53.500	111.620	80.007	19.994	103.190	19.912	2.779	0.207
54.001	111.692	80.002	19.994	103.191	19.909	3.007	0.222
54.500	111.817	80.007	19.994	103.189	19.912	2.781	0.209
54.999	111.892	80.004	19.996	103.189	19.911	2.841	0.198
55.499	112.041	80.008	19.994	103.188	19.909	2.992	0.212
55.999	112.129	79.999	19.995	103.190	19.908	3.051	0.231
56.499	112.227	80.009	19.995	103.190	19.911	2.822	0.212
56.999	112.387	80.007	19.994	103.194	19.911	2.858	0.222
57.499	112.442	79.982	19.997	103.195	19.908	3.054	0.236
57.999	112.599	80.001	19.995	103.192	19.908	3.019	0.213
58.499	112.721	80.004	19.994	103.192	19.909	3.010	0.246
58.999	112.853	80.007	19.995	103.193	19.906	3.184	0.267
59.499	112.950	80.007	19.995	103.197	19.909	2.982	0.242
60.000	113.114	80.011	19.994	103.197	19.910	2.924	0.245
60.501	113.207	79.999	19.994	103.201	19.911	2.852	0.259
61.001	113.293	79.995	19.995	103.200	19.912	2.800	0.218
61.500	113.413	80.015	19.993	103.194	19.910	2.922	0.192
61.999	113.591	80.006	19.994	103.188	19.912	2.774	0.252
62.499	113.734	80.013	19.992	103.188	19.913	2.718	0.309
62.999	113.830	80.007	19.994	103.192	19.911	2.832	0.280
63.499	113.949	79.995	19.995	103.193	19.912	2.785	0.227
63.999	114.072	80.006	19.995	103.194	19.909	2.966	0.228
64.499	114.209	80.004	19.994	103.192	19.910	2.937	0.251
64.999	114.376	80.010	19.993	103.190	19.912	2.766	0.282
65.499	114.475	79.993	19.996	103.187	19.912	2.775	0.286
65.999	114.632	80.005	19.993	103.184	19.908	3.027	0.261
66.499	114.775	80.002	19.995	103.187	19.911	2.829	0.277
66.999	114.882	80.003	19.993	103.188	19.913	2.704	0.275
67.499	115.034	80.016	19.992	103.186	19.915	2.605	0.255
67.999	115.132	80.009	19.994	103.183	19.909	2.981	0.255
68.499	115.312	80.009	19.994	103.187	19.912	2.812	0.263
68.999	115.426	80.005	19.994	103.186	19.912	2.759	0.286
69.499	115.585	79.998	19.996	103.187	19.910	2.939	0.283
69.999	115.719	79.995	19.996	103.189	19.906	3.189	0.283
70.499	115.872	80.003	19.994	103.190	19.907	3.082	0.290
70.999	115.988	80.003	19.995	103.189	19.910	2.888	0.278
71.499	116.122	80.004	19.995	103.189	19.909	2.961	0.260
71.999	116.287	80.002	19.995	103.189	19.909	2.970	0.275
72.500	116.406	80.007	19.995	103.190	19.908	3.055	0.291
73.000	116.545	80.006	19.994	103.192	19.908	3.032	0.271
73.499	116.705	80.000	19.994	103.195	19.911	2.865	0.279
73.999	116.859	80.002	19.996	103.195	19.911	2.863	0.306
74.500	116.990	80.008	19.994	103.195	19.906	3.168	0.299
75.000	117.187	80.004	19.994	103.202	19.909	2.978	0.306
75.499	117.287	80.006	19.995	103.209	19.907	3.119	0.313
76.000	117.459	80.003	19.995	103.209	19.907	3.080	0.285
76.500	117.637	80.003	19.996	103.213	19.909	2.952	0.311
76.999	117.760	80.004	19.994	103.213	19.910	2.944	0.326
77.500	117.945	80.004	19.994	103.207	19.907	3.081	0.304
78.000	118.103	80.003	19.996	103.201	19.910	2.922	0.325
78.499	118.240	80.003	19.995	103.198	19.907	3.116	0.319
78.999	118.410	80.001	19.995	103.203	19.907	3.085	0.302
79.499	118.547	80.002	19.996	103.209	19.911	2.826	0.307
79.999	118.718	80.004	19.994	103.217	19.908	3.051	0.307
80.499	118.893	80.003	19.996	103.220	19.909	2.977	0.327
80.999	119.026	80.002	19.996	103.223	19.907	3.115	0.327
81.499	119.213	80.004	19.996	103.223	19.912	2.794	0.314
82.000	119.334	79.997	19.995	103.218	19.909	2.951	0.314
82.500	119.496	80.002	19.995	103.210	19.908	3.075	0.295
82.999	119.641	80.007	19.995	103.211	19.909	2.958	0.295
83.499	119.847	80.001	19.996	103.215	19.908	3.013	0.329
83.999	120.000	80.004	19.994	103.212	19.910	2.932	0.355
84.499	120.167	80.001	19.995	103.214	19.907	3.108	0.339
84.999	120.340	80.002	19.994	103.218	19.909	2.973	0.330
85.499	120.487	80.005	19.995	103.221	19.908	3.050	0.330
85.999	120.694	80.004	19.995	103.221	19.907	3.089	0.337
86.500	120.844	80.003	19.995	103.232	19.907	3.094	0.356
87.000	121.001	80.003	19.995	103.243	19.907	3.133	0.332
87.499	121.186	80.001	19.995	103.258	19.906	3.196	0.324
88.000	121.363	80.002	19.996	103.265	19.908	3.061	0.352
88.500	121.526	80.002	19.995	103.264	19.905	3.223	0.351
88.999	121.711	80.002	19.995	103.256	19.905	3.228	0.344
89.499	121.847	80.003	19.995	103.247	19.905	3.218	0.334
90.000	122.061	80.003	19.995	103.238	19.906	3.181	0.335
90.500	122.227	80.004	19.994	103.225	19.907	3.121	0.365
90.999	122.395	80.002	19.995	103.219	19.905	3.225	0.357
91.500	122.586	80.001	19.997	103.218	19.906	3.160	0.346
92.000	122.777	80.005	19.993	103.214	19.908	3.043	0.371
92.499	122.948	80.004	19.995	103.212	19.905	3.263	0.372
92.999	123.169	80.001	19.995	103.219	19.902	3.436	0.377
93.499	123.325	80.004	19.996	103.224	19.906	3.178	0.384
93.999	123.504	80.001	19.996	103.223	19.905	3.242	0.356
94.499	123.704	80.005	19.995	103.225	19.904	3.293	0.357
94.999	123.937	80.002	19.994	103.226	19.908	3.062	0.406
95.500	124.039	80.003	19.995	103.229	19.907	3.133	0.384
96.000	124.243	80.004	19.994	103.233	19.904	3.330	0.321
96.499	124.432	80.002	19.994	103.238	19.905	3.221	0.349
96.999	124.660	80.003	19.995	103.240	19.901	3.482	0.405
97.499	124.855	80.002	19.996	103.238	19.906	3.161	0.420
98.000	125.014	80.003	19.995	103.234	19.907	3.082	0.388
98.500	125.180	80.001	19.994	103.229	19.907	3.119	0.339
98.999	125.386	80.002	19.994	103.232	19.903	3.353	0.349
99.499	125.602	80.003	19.994	103.232	19.902	3.414	0.397
99.999	125.765	80.001	19.996	103.240	19.901	3.483	0.401
100.499	125.974	80.001	19.996	103.248	19.903	3.363	0.376
100.999	126.170	80.005	19.995	103.255	19.902	3.416	0.389
101.499	126.362	80.003	19.995	103.253	19.901	3.533	0.396
101.999	126.587	80.002	19.996	103.252	19.901	3.477	0.402
102.499	126.721	80.004	19.995	103.246	19.903	3.367	0.388
103.000	126.940	80.001	19.997	103.238	19.901	3.531	0.356
103.500	127.167	80.006	19.995	103.228	19.903	3.365	0.400
103.999	127.339	79.992	19.996	103.225	19.903	3.400	0.422
104.499	127.564	80.005	19.996	103.222	19.902	3.413	0.398
105.000	127.729	80.009	19.996	103.222	19.901	3.519	0.394
105.500	127.982	80.007	19.994	103.223	19.903	3.353	0.404
106.000	128.134	79.996	19.999	103.224	19.902	3.422	0.412
106.500	128.430	80.016	19.993	103.223	19.902	3.438	0.426
106.999	128.549	80.001	19.995	103.228	19.906	3.191	0.431
107.500	128.772	80.007	19.994	103.227	19.906	3.189	0.378
108.000	128.978	80.006	19.996	103.227	19.905	3.254	0.386
108.499	129.209	80.007	19.990	103.227	19.904	3.328	0.433
109.000	129.383	80.000	19.997	103.229	19.904	3.293	0.421
109.500	129.577	79.990	19.998	103.225	19.906	3.164	0.386
109.999	129.783	80.001	19.996	103.221	19.904	3.335	0.384
110.499	129.979	80.007	19.995	103.220	19.906	3.161	0.401
110.999	130.181	79.992	19.997	103.225	19.903	3.362	0.400
111.499	130.390	80.007	19.998	103.224	19.905	3.260	0.404
112.000	130.633	80.005	19.994	103.225	19.905	3.244	0.431
112.500	130.834	80.008	19.994	103.236	19.904	3.294	0.448
112.999	131.006	80.001	19.998	103.238	19.902	3.424	0.408
113.500	131.185	80.002	19.996	103.233	19.904	3.332	0.362
114.001	131.412	80.004	19.995	103.233	19.902	3.418	0.378
114.500	131.629	80.005	19.997	103.232	19.905	3.251	0.425
114.999	131.840	80.006	19.995	103.225	19.903	3.376	0.436
115.499	132.049	80.002	19.998	103.225	19.903	3.388	0.424
115.999	132.258	80.007	19.995	103.225	19.900	3.579	0.419
116.499	132.437	80.011	19.996	103.226	19.904	3.295	0.403
116.999	132.683	80.002	20.001	103.230	19.901	3.480	0.406
117.499	132.914	80.004	19.994	103.230	19.904	3.337	0.451
117.999	133.105	80.003	19.996	103.229	19.903	3.341	0.450
118.499	133.332	80.007	19.994	103.230	19.901	3.511	0.420
118.999	133.541	80.004	19.995	103.230	19.901	3.480	0.427
119.499	133.759	80.007	19.996	103.226	19.901	3.533	0.431
120.000	133.942	80.007	19.996	103.228	19.903	3.390	0.414
120.500	134.208	80.005	19.994	103.228	19.902	3.466	0.425
120.999	134.392	80.012	19.998	103.228	19.904	3.321	0.449
121.499	134.630	80.004	19.990	103.227	19.902	3.416	0.436
121.999	134.858	80.009	20.002	103.233	19.902	3.462	0.444
122.499	135.066	80.002	19.998	103.237	19.900	3.563	0.451
122.999	135.283	80.006	19.993	103.240	19.899	3.625	0.431
123.499	135.490	80.006	19.994	103.241	19.900	3.569	0.425
123.999	135.734	80.004	19.994	103.240	19.901	3.525	0.437
124.499	135.954	80.005	19.994	103.235	19.902	3.468	0.458
124.999	136.179	80.000	19.999	103.230	19.901	3.489	0.455
125.499	136.427	80.005	19.992	103.227	19.900	3.556	0.459
126.000	136.614	80.006	19.996	103.227	19.897	3.728	0.454
126.500	136.823	80.001	19.992	103.227	19.899	3.600	0.416
126.999	137.044	80.007	19.995	103.227	19.901	3.487	0.413
127.500	137.296	80.006	19.995	103.226	19.900	3.535	0.451
128.000	137.516	80.003	19.996	103.225	19.898	3.663	0.472
128.500	137.749	80.004	19.993	103.224	19.899	3.603	0.462
129.000	137.964	80.005	19.995	103.225	19.901	3.533	0.450
129.500	138.203	80.004	19.994	103.225	19.900	3.587	0.451
130.000	138.431	80.004	19.996	103.227	19.900	3.538	0.461
130.500	138.647	80.005	19.994	103.229	19.901	3.485	0.455
131.000	138.847	80.004	19.993	103.230	19.901	3.526	0.430
131.500	139.071	80.003	19.994	103.230	19.900	3.538	0.420
132.000	139.282	80.004	19.993	103.230	19.900	3.572	0.430
132.500	139.538	80.004	19.994	103.229	19.897	3.767	0.452
133.000	139.728	80.005	19.995	103.234	19.899	3.646	0.457
133.500	139.976	80.004	19.995	103.241	19.900	3.577	0.441
134.000	140.194	80.007	19.994	103.246	19.900	3.554	0.452
134.500	140.431	80.006	19.995	103.248	19.899	3.602	0.461
135.000	140.657	80.004	19.994	103.249	19.900	3.574	0.459
135.500	140.898	80.003	19.995	103.245	19.901	3.514	0.465
136.000	141.126	80.005	19.993	103.238	19.898	3.708	0.468
136.500	141.353	80.005	19.989	103.233	19.899	3.642	0.462
137.000	141.579	80.004	19.993	103.232	19.901	3.512	0.454
137.500	141.798	80.007	19.992	103.230	19.900	3.565	0.449
138.000	142.038	80.006	19.995	103.230	19.898	3.688	0.452
138.500	142.272	80.005	19.993	103.229	19.900	3.549	0.466
139.000	142.518	80.005	19.994	103.229	19.899	3.601	0.477
139.500	142.755	80.004	19.990	103.229	19.900	3.563	0.482
140.000	142.972	80.003	19.989	103.231	19.901	3.522	0.468
140.500	143.224	80.003	19.999	103.232	19.899	3.651	0.461
141.000	143.458	80.007	19.992	103.231	19.902	3.462	0.478
141.500	143.689	80.009	19.993	103.232	19.900	3.550	0.476
142.000	143.934	80.005	19.993	103.231	19.899	3.631	0.470
142.500	144.205	80.006	19.994	103.230	19.900	3.579	0.496
143.000	144.440	80.010	19.994	103.230	19.897	3.769	0.511
143.500	144.661	80.001	19.994	103.231	19.899	3.619	0.481
144.000	144.879	80.008	19.990	103.230	19.897	3.778	0.447
144.500	145.124	80.006	19.993	103.230	19.900	3.565	0.450
145.000	145.348	80.006	19.994	103.237	19.901	3.526	0.466
145.500	145.596	80.005	19.992	103.241	19.899	3.659	0.471
146.000	145.821	80.005	19.994	103.245	19.898	3.720	0.473
146.500	146.007	80.003	19.995	103.247	19.895	3.915	0.442
147.000	146.306	80.003	19.996	103.247	19.898	3.709	0.448
147.500	146.518	80.007	19.992	103.242	19.898	3.688	0.498
148.000	146.790	80.005	19.995	103.237	19.900	3.568	0.497
148.500	146.988	80.001	19.991	103.234	19.897	3.756	0.477
149.000	147.270	80.005	19.993	103.232	19.898	3.710	0.475
149.500	147.499	80.004	19.999	103.232	19.896	3.844	0.496
150.000	147.702	79.997	19.992	103.229	19.899	3.631	0.472
150.500	148.008	80.005	19.994	103.228	19.898	3.698	0.470
151.000	148.174	80.002	19.997	103.229	19.898	3.677	0.490
151.500	148.420	80.004	19.993	103.230	19.902	3.434	0.442
152.000	148.687	80.004	19.994	103.230	19.896	3.813	0.462
152.500	148.913	80.003	19.996	103.231	19.901	3.493	0.503
153.000	149.177	80.003	19.993	103.230	19.898	3.663	0.491
153.500	149.442	80.001	19.999	103.231	19.896	3.818	0.510
154.000	149.653	80.004	19.991	103.229	19.899	3.624	0.502
154.500	149.903	80.003	19.991	103.235	19.894	3.941	0.468
155.000	150.107	80.003	19.995	103.243	19.899	3.649	0.458
155.500	150.413	80.001	19.996	103.244	19.898	3.689	0.482
156.000	150.617	80.005	19.994	103.246	19.897	3.767	0.510
156.500	150.869	80.003	19.993	103.248	19.896	3.820	0.483
157.000	151.113	80.001	19.994	103.241	19.897	3.745	0.476
157.500	151.350	80.006	19.996	103.234	19.897	3.783	0.488
158.000	151.532	80.001	19.995	103.230	19.895	3.882	0.450
158.500	151.829	80.003	19.994	103.221	19.898	3.663	0.449
159.000	152.071	80.004	19.995	103.219	19.895	3.905	0.509
159.500	152.303	80.002	19.994	103.220	19.894	3.931	0.506
160.000	152.577	80.006	19.994	103.219	19.897	3.762	0.490
160.500	152.744	80.001	19.993	103.223	19.895	3.893	0.474
161.000	153.029	80.003	19.993	103.229	19.896	3.826	0.446
161.500	153.311	80.003	19.994	103.230	19.895	3.875	0.510
162.000	153.518	80.004	19.994	103.230	19.895	3.859	0.528
162.500	153.763	80.004	19.995	103.235	19.894	3.936	0.470
163.000	154.005	80.003	19.994	103.239	19.893	4.049	0.469
163.500	154.252	80.003	19.994	103.240	19.895	3.871	0.488
164.000	154.503	80.005	19.994	103.237	19.892	4.087	0.493
164.500	154.759	80.005	19.995	103.232	19.895	3.913	0.503
165.000	154.987	80.006	19.995	103.226	19.895	3.890	0.495
165.500	155.249	80.003	19.994	103.221	19.896	3.807	0.487
166.000	155.470	80.003	19.994	103.223	19.893	4.001	0.487
166.500	155.733	80.004	19.994	103.227	19.894	3.987	0.483
167.000	155.981	80.005	19.994	103.234	19.894	3.980	0.497
167.500	156.208	80.003	19.995	103.238	19.896	3.851	0.493
168.000	156.457	80.002	19.994	103.238	19.895	3.902	0.476
168.500	156.671	80.002	19.994	103.236	19.899	3.629	0.469
169.000	156.922	80.004	19.994	103.235	19.895	3.904	0.464
169.500	157.168	80.004	19.995	103.232	19.894	3.971	0.481
170.000	157.417	80.004	19.994	103.231	19.898	3.703	0.496
170.500	157.707	80.004	19.995	103.232	19.897	3.783	0.517
171.000	157.923	80.005	19.995	103.236	19.894	3.950	0.522
171.500	158.189	80.003	19.995	103.238	19.898	3.719	0.494
172.000	158.397	80.005	19.994	103.238	19.895	3.858	0.478
172.500	158.679	80.005	19.995	103.235	19.897	3.777	0.482
173.000	158.911	79.999	19.997	103.233	19.895	3.888	0.502
173.500	159.182	80.003	20.003	103.229	19.897	3.782	0.508
174.000	159.383	80.004	19.996	103.224	19.896	3.801	0.488
174.500	159.671	80.008	19.991	103.222	19.895	3.909	0.480
175.000	159.911	80.003	19.995	103.222	19.895	3.879	0.508
175.500	160.146	80.003	19.997	103.221	19.897	3.743	0.501
176.000	160.390	80.004	19.994	103.221	19.896	3.851	0.477
176.500	160.641	80.005	19.995	103.222	19.897	3.750	0.487
177.000	160.891	80.004	19.994	103.223	19.899	3.604	0.498
177.500	161.166	80.003	19.992	103.221	19.895	3.858	0.513
178.000	161.406	79.998	19.990	103.220	19.899	3.627	0.520
178.500	161.616	80.001	20.000	103.221	19.901	3.499	0.483
179.000	161.880	80.004	19.995	103.219	19.896	3.836	0.462
179.500	162.132	80.002	19.996	103.221	19.897	3.786	0.495
180.000	162.358	80.002	19.997	103.223	19.895	3.882	0.497
180.500	162.643	80.005	19.996	103.222	19.895	3.868	0.495
181.000	162.883	80.002	19.995	103.219	19.895	3.873	0.518
181.500	163.157	80.003	19.994	103.220	19.894	3.973	0.519
182.000	163.411	79.999	20.000	103.219	19.898	3.705	0.521
182.500	163.608	80.004	19.995	103.214	19.893	3.996	0.489
183.000	163.906	80.005	19.995	103.214	19.894	3.943	0.473
183.500	164.111	80.002	19.995	103.211	19.897	3.765	0.499
184.000	164.415	80.004	19.995	103.204	19.898	3.709	0.506
184.500	164.657	80.002	19.996	103.200	19.894	3.924	0.528
185.000	164.910	80.003	19.996	103.205	19.899	3.649	0.520
185.500	165.145	80.003	19.996	103.206	19.894	3.931	0.492
186.000	165.397	80.002	19.995	103.206	19.895	3.910	0.488
186.500	165.711	80.003	19.995	103.208	19.894	3.966	0.526
187.000	165.922	80.005	19.995	103.208	19.894	3.981	0.545
187.500	166.216	80.002	19.995	103.206	19.894	3.985	0.515
188.000	166.416	80.005	19.993	103.207	19.893	3.997	0.500
188.500	166.680	80.002	19.993	103.210	19.897	3.784	0.479
189.000	166.941	80.003	19.997	103.216	19.895	3.914	0.494
189.500	167.210	80.006	19.995	103.223	19.896	3.837	0.527
190.000	167.414	80.003	19.997	103.226	19.895	3.865	0.501
190.500	167.670	80.003	19.995	103.226	19.895	3.883	0.467
191.000	167.969	80.006	19.996	103.229	19.896	3.853	0.507
191.500	168.207	80.005	19.992	103.230	19.897	3.754	0.546
192.000	168.470	80.002	19.996	103.230	19.896	3.795	0.519
192.500	168.702	80.006	19.995	103.230	19.899	3.637	0.498
193.000	168.936	80.005	19.995	103.229	19.896	3.838	0.480
193.500	169.202	80.004	19.996	103.228	19.895	3.899	0.483
194.000	169.457	80.006	19.995	103.226	19.892	4.067	0.510
194.500	169.707	80.005	19.995	103.226	19.892	4.096	0.513
195.000	169.949	80.002	19.996	103.225	19.896	3.837	0.498
195.500	170.226	80.006	19.995	103.225	19.892	4.096	0.506
196.000	170.470	80.005	19.996	103.225	19.894	3.955	0.521
196.500	170.689	80.007	19.994	103.224	19.891	4.135	0.492
197.000	170.955	80.003	19.995	103.224	19.897	3.740	0.473
197.500	171.201	80.010	19.993	103.220	19.893	4.046	0.498
198.000	171.457	80.004	19.998	103.214	19.895	3.914	0.507
198.500	171.714	80.002	19.994	103.206	19.895	3.895	0.508
199.000	171.995	80.005	19.994	103.200	19.895	3.869	0.526
199.500	172.200	80.002	19.997	103.196	19.895	3.900	0.512
200.000	172.494	80.007	19.994	103.196	19.897	3.782	0.492
200.500	172.711	80.000	19.999	103.201	19.896	3.842	0.505
201.000	172.981	80.005	19.998	103.205	19.894	3.979	0.499
201.500	173.237	80.005	19.991	103.208	19.897	3.785	0.506
202.000	173.491	80.004	19.996	103.213	19.895	3.857	0.518
202.500	173.766	80.006	19.993	103.217	19.895	3.889	0.519
203.000	173.979	80.003	19.990	103.219	19.896	3.826	0.509
203.500	174.209	80.001	19.998	103.228	19.898	3.725	0.466
204.000	174.480	80.000	19.998	103.233	19.897	3.745	0.472
204.500	174.727	80.003	20.001	103.232	19.897	3.761	0.509
205.000	175.002	80.005	19.994	103.229	19.895	3.888	0.520
205.500	175.243	80.004	19.993	103.226	19.898	3.677	0.519
206.000	175.490	80.006	19.989	103.222	19.891	4.133	0.502
206.500	175.741	80.001	19.995	103.221	19.896	3.803	0.493
207.000	176.011	80.002	19.991	103.214	19.893	4.034	0.509
207.500	176.241	80.003	19.994	103.213	19.897	3.735	0.511
208.000	176.491	80.000	19.998	103.212	19.897	3.767	0.490
208.500	176.754	79.997	19.997	103.209	19.896	3.821	0.496
209.000	176.972	80.002	19.996	103.206	19.895	3.910	0.497
209.500	177.258	80.000	20.001	103.209	19.893	4.036	0.493
210.000	177.519	80.003	19.994	103.209	19.894	3.958	0.526
210.500	177.766	80.001	19.993	103.205	19.894	3.968	0.527
211.000	178.012	80.005	19.995	103.203	19.898	3.701	0.500
211.500	178.269	80.005	19.996	103.201	19.896	3.806	0.498
212.000	178.528	80.002	19.995	103.197	19.895	3.905	0.509
212.500	178.770	80.002	19.997	103.193	19.893	4.025	0.508
213.000	179.048	80.004	19.995	103.191	19.890	4.212	0.510
213.500	179.267	80.007	19.996	103.190	19.894	3.937	0.509
214.000	179.547	80.011	19.990	103.189	19.893	3.995	0.498
214.500	179.791	80.000	19.996	103.194	19.894	3.938	0.511
215.000	180.055	80.006	19.990	103.200	19.893	3.988	0.516
215.500	180.314	80.004	19.996	103.207	19.895	3.871	0.515
216.000	180.563	80.003	19.997	103.208	19.897	3.757	0.515
216.500	180.778	80.007	19.990	103.210	19.894	3.942	0.486
217.000	181.029	80.005	19.994	103.207	19.897	3.780	0.466
217.500	181.297	80.005	19.999	103.202	19.896	3.854	0.493
218.000	181.567	80.007	19.996	103.204	19.896	3.816	0.528
218.500	181.782	80.000	20.004	103.214	19.893	4.023	0.511
219.000	182.086	80.006	19.992	103.218	19.895	3.891	0.502
219.500	182.312	80.006	19.994	103.223	19.897	3.787	0.524
220.000	182.534	80.000	19.991	103.223	19.895	3.918	0.489
220.500	182.758	80.007	19.997	103.216	19.897	3.761	0.447
221.000	183.045	80.003	19.993	103.201	19.900	3.580	0.478
221.500	183.276	80.011	19.994	103.197	19.900	3.565	0.515
222.000	183.518	80.007	19.999	103.192	19.900	3.541	0.496
222.500	183.753	80.005	20.000	103.198	19.901	3.526	0.475
223.000	184.059	80.004	19.993	103.204	19.898	3.679	0.509
223.500	184.292	80.006	19.992	103.209	19.899	3.651	0.540
224.000	184.531	80.006	19.991	103.209	19.896	3.831	0.505
224.500	184.774	80.005	19.994	103.207	19.897	3.771	0.477
225.000	185.055	80.007	19.994	103.201	19.899	3.653	0.503
225.500	185.300	80.005	19.992	103.195	19.894	3.979	0.525
226.000	185.555	80.004	19.994	103.192	19.896	3.808	0.513
226.500	185.803	80.012	19.991	103.193	19.898	3.679	0.502
227.000	186.063	80.010	19.990	103.200	19.898	3.687	0.505
227.500	186.304	80.005	19.994	103.207	19.896	3.827	0.504
228.000	186.538	80.003	19.995	103.210	19.896	3.826	0.488
228.500	186.824	80.005	19.993	103.209	19.895	3.921	0.498
229.000	187.064	80.005	19.993	103.208	19.894	3.928	0.524
229.500	187.331	80.003	19.994	103.200	19.892	4.090	0.517
230.000	187.604	80.005	19.993	103.193	19.896	3.810	0.523
230.500	187.857	80.003	19.996	103.195	19.897	3.775	0.533
231.000	188.101	80.004	19.996	103.202	19.896	3.819	0.512
231.500	188.323	80.005	19.996	103.208	19.896	3.813	0.481
232.000	188.561	80.004	19.994	103.208	19.901	3.496	0.463
232.500	188.804	80.002	19.995	103.207	19.897	3.771	0.470
233.000	189.092	80.003	19.995	103.201	19.897	3.752	0.505
233.500	189.299	80.005	19.993	103.194	19.896	3.836	0.513
234.000	189.559	80.003	19.995	103.189	19.896	3.843	0.482
234.500	189.817	80.006	19.993	103.189	19.894	3.922	0.493
235.000	190.093	80.000	19.995	103.190	19.896	3.792	0.526
235.500	190.382	80.009	19.989	103.189	19.894	3.973	0.549
236.000	190.633	80.001	19.994	103.191	19.894	3.977	0.552
236.500	190.894	80.006	19.995	103.190	19.895	3.861	0.526
237.000	191.097	80.004	19.996	103.192	19.896	3.829	0.488
237.500	191.354	80.002	19.994	103.193	19.895	3.889	0.462
238.000	191.590	80.002	19.995	103.195	19.898	3.667	0.476
238.500	191.804	80.003	20.002	103.193	19.898	3.720	0.471
239.000	192.094	80.002	19.991	103.190	19.896	3.842	0.477
239.500	192.340	80.005	19.993	103.189	19.897	3.773	0.520
240.000	192.564	80.002	20.004	103.191	19.894	3.972	0.502
240.500	192.843	80.001	19.993	103.190	19.895	3.857	0.486
241.000	193.088	80.003	19.995	103.191	19.897	3.790	0.514
241.500	193.302	80.000	19.992	103.192	19.897	3.769	0.492
242.000	193.564	80.003	20.000	103.192	19.897	3.753	0.468
242.500	193.810	80.005	19.993	103.188	19.896	3.843	0.492
243.000	194.029	79.997	20.002	103.190	19.897	3.736	0.487
243.500	194.298	80.002	19.994	103.191	19.896	3.814	0.477
244.000	194.540	80.003	19.996	103.193	19.899	3.643	0.500
244.500	194.818	80.004	19.995	103.192	19.896	3.826	0.515
245.000	195.032	80.005	19.993	103.193	19.897	3.752	0.505
245.500	195.290	80.002	19.995	103.191	19.896	3.833	0.482
246.000	195.503	80.003	19.996	103.190	19.897	3.750	0.472
246.500	195.765	80.001	19.991	103.185	19.899	3.642	0.473
247.000	196.035	80.004	19.993	103.185	19.896	3.794	0.503
247.500	196.275	80.003	19.995	103.185	19.893	4.039	0.521
248.000	196.564	80.008	19.995	103.187	19.894	3.966	0.520
248.500	196.771	80.003	19.992	103.193	19.896	3.822	0.513
249.000	197.012	80.005	19.994	103.199	19.892	4.053	0.472
249.500	197.251	80.004	19.994	103.199	19.898	3.662	0.464
250.000	197.501	80.010	19.993	103.199	19.896	3.825	0.484
250.500	197.727	80.002	19.996	103.195	19.893	3.991	0.483
251.000	198.012	80.005	19.996	103.189	19.894	3.952	0.494
251.500	198.245	80.000	19.999	103.188	19.894	3.970	0.515
252.000	198.529	80.006	19.986	103.186	19.896	3.812	0.518
252.500	198.736	80.006	19.991	103.187	19.895	3.919	0.504
253.000	199.040	80.007	19.995	103.189	19.894	3.940	0.501
253.500	199.233	80.003	19.995	103.189	19.894	3.928	0.504
254.000	199.506	80.004	19.994	103.191	19.894	3.970	0.481
254.500	199.756	80.001	20.000	103.200	19.899	3.644	0.494
255.000	200.009	80.005	19.993	103.204	19.898	3.697	0.513
255.500	200.237	80.005	19.998	103.203	19.894	3.979	0.492
256.000	200.479	80.005	19.991	103.202	19.894	3.963	0.476
256.500	200.778	80.003	19.996	103.201	19.892	4.072	0.505
257.000	200.995	80.003	19.993	103.194	19.889	4.259	0.528
257.500	201.232	80.003	19.989	103.189	19.895	3.912	0.485
258.000	201.495	80.002	20.003	103.190	19.893	4.026	0.477
258.500	201.736	79.996	20.000	103.190	19.892	4.106	0.502
259.000	201.981	80.001	19.997	103.188	19.893	4.000	0.495
259.500	202.238	79.999	20.000	103.187	19.892	4.101	0.494
260.000	202.472	80.007	19.995	103.186	19.891	4.169	0.496
260.500	202.723	80.002	19.996	103.185	19.889	4.289	0.488
261.000	203.015	80.010	19.990	103.186	19.895	3.877	0.514
261.500	203.226	80.004	19.993	103.188	19.894	3.981	0.523
262.000	203.463	80.001	19.994	103.190	19.891	4.176	0.476
262.500	203.715	80.006	19.994	103.191	19.892	4.084	0.469
263.000	203.949	80.008	19.991	103.191	19.889	4.289	0.488
263.500	204.173	80.008	19.991	103.194	19.889	4.262	0.472
264.000	204.448	80.005	19.993	103.194	19.892	4.097	0.478
264.500	204.716	80.002	19.993	103.194	19.890	4.247	0.521
265.000	204.962	80.007	19.993	103.194	19.891	4.166	0.529
265.500	205.230	80.001	19.996	103.194	19.890	4.229	0.514
266.000	205.460	80.005	19.993	103.192	19.891	4.158	0.506
266.500	205.680	80.003	19.995	103.195	19.890	4.220	0.474
267.000	205.917	80.001	19.993	103.195	19.892	4.111	0.454
267.500	206.187	80.003	19.996	103.192	19.891	4.158	0.482
268.000	206.445	80.001	19.989	103.192	19.888	4.317	0.517
268.500	206.701	80.004	19.995	103.194	19.890	4.229	0.521
269.000	206.949	80.005	19.994	103.191	19.891	4.170	0.509
269.500	207.209	80.002	19.995	103.195	19.891	4.158	0.506
270.000	207.405	80.002	19.998	103.197	19.888	4.322	0.482
270.500	207.672	80.003	19.992	103.197	19.889	4.248	0.459
271.000	207.907	80.004	19.993	103.196	19.891	4.179	0.482
271.500	208.116	80.005	19.993	103.196	19.888	4.362	0.473
272.000	208.376	80.004	19.991	103.192	19.887	4.387	0.457
272.500	208.663	80.005	19.995	103.192	19.889	4.279	0.508
273.000	208.838	80.004	20.000	103.191	19.888	4.376	0.505
273.500	209.108	80.003	19.995	103.190	19.889	4.301	0.454
274.000	209.339	80.003	19.994	103.189	19.890	4.229	0.473
274.500	209.622	80.001	19.997	103.189	19.890	4.227	0.508
275.000	209.907	80.005	19.996	103.188	19.888	4.338	0.541
275.500	210.100	80.006	19.996	103.190	19.888	4.366	0.522
276.000	210.367	80.006	19.993	103.192	19.891	4.155	0.469
276.500	210.583	80.004	19.996	103.191	19.890	4.204	0.472
277.000	210.851	80.001	19.997	103.190	19.888	4.349	0.484
277.500	211.051	80.004	19.992	103.191	19.888	4.355	0.476
278.000	211.362	80.004	19.992	103.189	19.889	4.292	0.489
278.500	211.582	80.002	19.996	103.185	19.892	4.100	0.521
279.000	211.821	80.004	19.997	103.182	19.889	4.250	0.495
279.500	212.028	80.001	19.998	103.182	19.888	4.325	0.453
280.000	212.320	80.002	19.994	103.181	19.888	4.377	0.473
280.500	212.573	80.002	19.993	103.181	19.888	4.340	0.522
281.000	212.830	80.007	19.994	103.187	19.889	4.280	0.527
281.500	213.063	80.004	19.995	103.192	19.888	4.331	0.500
282.000	213.332	80.006	19.994	103.186	19.888	4.359	0.496
282.500	213.565	80.004	19.993	103.181	19.889	4.310	0.502
283.000	213.785	80.005	19.994	103.178	19.888	4.343	0.477
283.500	214.058	80.004	19.994	103.176	19.886	4.445	0.473
284.000	214.278	80.002	19.996	103.175	19.886	4.488	0.493
284.500	214.555	80.005	19.995	103.181	19.887	4.386	0.495
285.000	214.786	80.003	19.995	103.187	19.885	4.509	0.502
285.500	215.034	80.005	19.994	103.190	19.889	4.285	0.493
286.000	215.278	80.005	19.994	103.190	19.888	4.356	0.485
286.500	215.518	80.004	19.994	103.189	19.888	4.368	0.488
287.000	215.773	80.003	19.995	103.187	19.887	4.424	0.490
287.500	216.016	80.005	19.995	103.186	19.887	4.391	0.497
288.000	216.249	80.005	19.994	103.186	19.885	4.541	0.487
288.500	216.549	80.004	19.994	103.184	19.890	4.230	0.505
289.000	216.718	80.002	19.995	103.185	19.885	4.511	0.501
289.500	216.995	80.003	19.995	103.187	19.886	4.450	0.457
290.000	217.282	80.007	19.997	103.182	19.885	4.530	0.505
290.500	217.496	80.005	19.993	103.179	19.885	4.511	0.532
291.000	217.743	80.004	19.996	103.182	19.885	4.544	0.481
291.500	217.954	80.004	19.995	103.182	19.888	4.348	0.459
292.000	218.254	80.002	19.996	103.182	19.886	4.503	0.485
292.500	218.473	80.008	19.998	103.185	19.889	4.290	0.515
293.000	218.696	80.001	19.994	103.186	19.886	4.445	0.480
293.500	218.943	80.002	19.989	103.185	19.888	4.340	0.456
294.000	219.192	80.002	19.993	103.187	19.883	4.685	0.483
294.500	219.448	80.004	19.995	103.187	19.885	4.565	0.501
295.000	219.685	80.004	19.994	103.187	19.884	4.629	0.499
295.500	219.953	80.004	19.995	103.189	19.887	4.442	0.499
296.000	220.170	80.005	19.995	103.189	19.885	4.512	0.495
296.500	220.433	80.004	19.995	103.188	19.883	4.690	0.482
297.000	220.701	80.005	19.995	103.188	19.882	4.729	0.506
297.500	220.915	80.004	19.994	103.188	19.882	4.727	0.507
298.000	221.196	80.005	19.995	103.189	19.883	4.667	0.488
298.500	221.407	80.004	19.993	103.196	19.886	4.464	0.494
299.000	221.686	80.004	19.995	103.202	19.882	4.743	0.491
299.500	221.924	80.005	19.995	103.205	19.881	4.787	0.503
300.000	222.182	80.003	19.994	103.205	19.881	4.810	0.507
300.500	222.428	80.004	19.994	103.204	19.883	4.690	0.500
301.000	222.651	80.005	19.995	103.197	19.885	4.514	0.486
301.500	222.905	80.002	19.996	103.189	19.882	4.716	0.473
302.000	223.160	80.003	19.999	103.184	19.886	4.507	0.493
302.500	223.428	80.003	19.995	103.183	19.883	4.639	0.516
303.000	223.696	80.006	19.995	103.183	19.881	4.776	0.530
303.500	223.878	80.004	19.998	103.183	19.880	4.886	0.493
304.000	224.178	80.004	19.995	103.183	19.883	4.660	0.466
304.500	224.407	80.007	19.996	103.185	19.883	4.685	0.506
305.000	224.635	80.004	19.995	103.186	19.880	4.854	0.493
305.500	224.873	80.005	19.994	103.186	19.882	4.706	0.461
306.000	225.138	80.005	19.995	103.187	19.884	4.591	0.484
306.500	225.416	80.004	19.995	103.185	19.883	4.686	0.523
307.000	225.597	80.006	19.996	103.184	19.880	4.861	0.501
307.500	225.924	80.003	19.995	103.180	19.885	4.570	0.483
308.000	226.126	80.005	19.996	103.178	19.880	4.856	0.519
308.500	226.343	80.006	19.996	103.178	19.878	5.027	0.475
309.000	226.612	80.005	19.996	103.178	19.878	4.995	0.453
309.500	226.847	80.004	19.995	103.179	19.880	4.878	0.495
310.000	227.106	80.006	19.998	103.182	19.881	4.822	0.499
310.500	227.349	80.006	19.996	103.183	19.882	4.742	0.498
311.000	227.549	80.004	19.997	103.182	19.882	4.725	0.473
311.500	227.833	80.006	19.995	103.182	19.878	4.975	0.463
312.000	228.074	80.005	19.996	103.179	19.881	4.776	0.504
312.500	228.321	80.004	19.995	103.178	19.882	4.766	0.507
313.000	228.567	80.006	19.996	103.178	19.881	4.770	0.491
313.500	228.835	80.005	19.995	103.179	19.879	4.951	0.504
314.000	229.069	80.004	19.993	103.180	19.882	4.766	0.508
314.500	229.341	80.004	19.996	103.185	19.880	4.851	0.503
315.000	229.606	80.004	19.995	103.186	19.878	4.979	0.521
315.500	229.809	80.002	19.994	103.186	19.877	5.032	0.502
316.000	230.104	80.003	19.995	103.186	19.877	5.081	0.483
316.500	230.380	80.003	19.994	103.185	19.877	5.072	0.535
317.000	230.611	80.004	19.994	103.182	19.878	4.997	0.539
317.500	230.842	80.003	19.995	103.182	19.878	4.972	0.484
318.000	231.132	80.004	19.995	103.182	19.880	4.865	0.492
318.500	231.356	80.003	19.995	103.183	19.877	5.043	0.518
319.000	231.585	80.004	19.994	103.185	19.879	4.930	0.483
319.500	231.844	80.004	19.994	103.188	19.879	4.921	0.470
320.000	232.095	80.004	19.995	103.184	19.877	5.062	0.499
320.500	232.327	80.004	19.992	103.183	19.875	5.176	0.496
321.000	232.579	80.004	19.994	103.178	19.880	4.896	0.483
321.500	232.805	80.002	19.995	103.171	19.878	4.986	0.481
322.000	233.064	80.002	19.994	103.171	19.876	5.155	0.482
322.500	233.304	80.003	19.997	103.176	19.880	4.881	0.492
323.000	233.557	80.004	19.994	103.178	19.878	4.993	0.496
323.500	233.833	80.002	19.994	103.185	19.878	4.985	0.511
324.000	234.067	80.002	19.996	103.193	19.881	4.817	0.520
324.500	234.349	80.003	19.995	103.194	19.879	4.933	0.513
325.000	234.577	80.004	19.994	103.193	19.878	4.997	0.512
325.500	234.841	80.003	19.996	103.193	19.879	4.933	0.501
326.000	235.075	80.003	19.995	103.191	19.879	4.953	0.495
326.500	235.301	80.003	19.996	103.189	19.878	5.018	0.479
327.000	235.559	80.003	19.995	103.188	19.878	4.981	0.472
327.500	235.835	80.003	19.996	103.187	19.879	4.961	0.509
328.000	236.059	80.002	19.996	103.188	19.880	4.850	0.517
328.500	236.282	80.002	19.995	103.190	19.877	5.091	0.473
329.000	236.545	80.003	19.993	103.189	19.878	4.989	0.466
329.500	236.813	80.003	19.995	103.190	19.877	5.063	0.509
330.000	237.024	80.003	19.995	103.191	19.874	5.257	0.505
330.500	237.296	80.002	19.995	103.191	19.877	5.087	0.481
331.000	237.555	80.003	19.994	103.189	19.875	5.160	0.507
331.500	237.842	80.005	19.995	103.189	19.876	5.157	0.539
332.000	238.065	80.003	19.994	103.190	19.878	5.010	0.528
332.500	238.322	80.003	19.995	103.189	19.875	5.162	0.495
333.000	238.585	80.003	19.995	103.189	19.874	5.236	0.500
333.500	238.773	80.003	19.995	103.191	19.874	5.242	0.486
334.000	239.030	80.003	19.994	103.191	19.874	5.255	0.448
334.500	239.267	80.004	19.995	103.191	19.875	5.209	0.470
335.000	239.526	80.003	19.994	103.190	19.873	5.294	0.495
335.500	239.787	80.003	19.995	103.190	19.872	5.396	0.508
336.000	240.003	80.003	19.995	103.187	19.877	5.077	0.499
336.500	240.298	80.003	19.994	103.187	19.874	5.238	0.494
337.000	240.515	80.003	19.995	103.186	19.874	5.270	0.511
337.500	240.776	80.003	19.995	103.187	19.871	5.458	0.495
338.000	241.010	80.004	19.994	103.183	19.876	5.124	0.486
338.500	241.241	80.004	19.995	103.177	19.876	5.147	0.480
339.000	241.526	80.003	19.994	103.170	19.871	5.439	0.490
339.500	241.774	80.004	19.995	103.170	19.871	5.418	0.525
340.000	242.038	80.002	19.996	103.169	19.872	5.367	0.523
340.500	242.250	80.003	19.994	103.173	19.872	5.416	0.494
341.000	242.537	80.002	19.995	103.180	19.873	5.337	0.487
341.500	242.803	80.004	19.993	103.187	19.868	5.654	0.526
342.000	243.041	80.004	19.994	103.185	19.872	5.367	0.528
342.500	243.296	80.005	19.994	103.180	19.872	5.404	0.498
343.000	243.544	80.003	19.990	103.178	19.875	5.221	0.498
343.500	243.768	80.008	19.993	103.174	19.873	5.349	0.487
344.000	244.021	80.002	19.994	103.173	19.874	5.272	0.475
344.500	244.264	80.003	19.991	103.172	19.874	5.226	0.487
345.000	244.506	80.003	19.991	103.172	19.873	5.352	0.490
345.500	244.745	80.001	19.994	103.172	19.873	5.292	0.483
346.000	245.022	80.005	19.994	103.174	19.873	5.320	0.499
346.500	245.275	80.004	19.993	103.175	19.872	5.359	0.523
347.000	245.508	80.003	19.995	103.181	19.876	5.144	0.508
347.500	245.776	80.005	19.992	103.187	19.873	5.301	0.493
348.000	246.008	80.004	19.992	103.189	19.873	5.294	0.501
