Repository: ulfsri/fsri_materials_database

# Materials and Products Database

## 01_Data

Raw data generated from each apparatus are included here in plain-text format. The data is organized first by material, next by the short name of test apparatus used, and where applicable additional filtering by test settings.

### material.json

Each material directory contains a json file of the same name as the material. This file links the data stored in the repository as well as data and graphs produced by the accompanying scripts (__02_Scripts__) to the respective landing page for the material on the front-end website.

File: 01_Data/PlasticA/MCC/PlasticA_MCC_30K_min_211019_R3.txt (part 1 of 4)
Sample ID:	C:\MCC\MCC Cal\Test\PlasticA_MCC_30K_min_211019_R3.txt
Sample Weight (mg):	4.61
Heating Rate (C/s):	0.5
Combustor Temp (C):	900
N2 Flow Rate (cc/min):	80
O2 Flow Rate (cc/min):	20
Calibration File:	C:\MCC\MCC Cal\Coeff1 JN10440_30_210304.txt.txt
T Correction Coefficients:	0	1.024463	0
Time Shift (s):	14
*
Time (s)	Temperature (C)	N2 flow rate (cc/min)	O2 flow rate (cc/min)	Flow Rate (cc/min)	Oxygen (%)	HRR (W/g)	Heating rate (C/s)
0.000	107.006	80.008	19.995	102.965	19.974	0.128	0.017
0.500	106.997	80.007	19.994	102.968	19.977	-0.051	0.011
1.000	107.004	80.007	19.995	102.970	19.976	0.021	0.000
1.500	107.010	80.006	19.995	102.966	19.976	0.011	0.006
2.000	107.004	80.006	19.995	102.965	19.975	0.083	0.006
2.500	106.973	80.007	19.995	102.966	19.975	0.079	-0.018
3.000	106.989	80.007	19.995	102.969	19.977	-0.038	-0.026
3.500	107.016	80.006	19.995	102.972	19.975	0.092	0.014
4.000	107.011	80.008	19.995	102.975	19.977	-0.070	0.033
4.500	107.010	80.006	19.995	102.979	19.975	0.083	0.008
5.000	106.979	80.006	19.995	102.979	19.976	0.002	-0.019
5.500	106.976	80.005	19.992	102.972	19.975	0.094	-0.033
6.000	107.020	80.008	19.996	102.970	19.975	0.096	0.003
6.500	107.003	80.007	19.995	102.969	19.977	-0.049	0.034
7.000	107.007	80.005	19.995	102.970	19.976	0.015	0.007
7.500	107.001	80.007	19.995	102.973	19.975	0.081	-0.008
8.000	106.997	80.007	19.995	102.979	19.974	0.136	-0.006
8.500	107.003	80.007	19.995	102.983	19.974	0.128	-0.004
9.000	107.002	80.007	19.995	102.986	19.973	0.208	0.004
9.500	107.031	80.008	19.994	102.985	19.975	0.106	0.016
10.000	106.976	80.008	19.994	102.985	19.976	0.011	0.000
10.500	106.996	80.007	19.994	102.981	19.977	-0.026	-0.030
11.000	106.963	80.007	19.994	102.981	19.977	-0.059	-0.024
11.500	107.004	80.008	19.995	102.980	19.975	0.081	-0.003
12.000	106.990	80.008	19.994	102.980	19.976	0.047	0.017
12.500	107.004	80.007	19.994	102.981	19.978	-0.123	0.013
13.000	107.000	80.008	19.994	102.984	19.980	-0.238	0.005
13.500	106.989	80.008	19.994	102.986	19.976	0.002	-0.003
14.000	107.004	80.008	19.994	102.987	19.973	0.213	-0.005
14.500	106.995	80.008	19.994	102.987	19.973	0.229	0.005
15.000	107.017	80.008	19.993	102.987	19.977	-0.028	0.009
15.500	106.974	80.008	19.994	102.987	19.977	-0.034	-0.004
16.000	107.033	80.007	19.993	102.986	19.977	-0.047	-0.002
16.500	107.031	80.006	19.994	102.988	19.973	0.204	0.037
17.000	107.002	80.007	19.994	102.992	19.974	0.132	0.013
17.500	107.007	80.008	19.994	102.996	19.973	0.251	-0.028
18.000	107.034	80.007	19.995	103.004	19.973	0.221	0.004
18.500	107.020	80.010	19.994	103.006	19.971	0.336	0.023
19.000	107.033	80.009	19.994	103.008	19.972	0.276	0.006
19.500	107.006	80.008	19.995	103.012	19.970	0.444	-0.008
20.000	107.057	80.008	19.995	103.015	19.970	0.465	0.005
20.500	107.014	80.008	19.994	103.015	19.969	0.482	0.016
21.000	107.045	80.007	19.995	103.019	19.968	0.584	-0.001
21.500	107.064	80.008	19.995	103.023	19.968	0.577	0.019
22.000	107.065	80.008	19.995	103.027	19.972	0.295	0.035
22.500	107.078	80.008	19.995	103.035	19.970	0.469	0.017
23.000	107.083	80.009	19.995	103.043	19.966	0.713	0.016
23.500	107.085	80.008	19.995	103.054	19.964	0.821	0.012
24.000	107.082	80.009	19.995	103.065	19.960	1.157	0.003
24.500	107.127	80.007	19.994	103.078	19.961	1.070	0.021
25.000	107.137	80.006	19.995	103.086	19.963	0.934	0.048
25.500	107.145	80.006	19.995	103.093	19.961	1.034	0.036
26.000	107.157	80.006	19.995	103.103	19.960	1.163	0.019
26.500	107.199	80.006	19.995	103.111	19.959	1.184	0.037
27.000	107.213	80.005	19.995	103.115	19.958	1.267	0.055
27.500	107.268	80.006	19.995	103.117	19.957	1.350	0.063
28.000	107.280	80.006	19.996	103.122	19.956	1.384	0.068
28.500	107.295	80.006	19.995	103.125	19.954	1.520	0.047
29.000	107.346	80.005	19.995	103.128	19.956	1.422	0.046
29.500	107.370	80.006	19.995	103.131	19.955	1.496	0.071
30.000	107.401	80.007	19.995	103.138	19.952	1.709	0.065
30.500	107.439	80.006	19.994	103.141	19.952	1.700	0.062
31.000	107.479	80.005	19.996	103.143	19.951	1.791	0.074
31.500	107.530	80.006	19.995	103.144	19.951	1.779	0.085
32.000	107.588	80.005	19.995	103.150	19.949	1.908	0.100
32.501	107.644	80.007	19.996	103.157	19.947	2.012	0.111
33.001	107.662	80.006	19.995	103.163	19.947	2.058	0.094
33.500	107.714	80.005	19.995	103.171	19.946	2.132	0.072
34.000	107.777	80.006	19.995	103.176	19.943	2.319	0.093
34.500	107.808	80.005	19.995	103.173	19.948	1.952	0.105
35.000	107.877	80.005	19.994	103.174	19.946	2.100	0.097
35.500	107.932	80.005	19.995	103.175	19.946	2.111	0.112
36.000	107.989	80.005	19.996	103.175	19.946	2.105	0.118
36.500	108.081	80.006	19.996	103.175	19.944	2.283	0.130
37.000	108.138	80.006	19.995	103.179	19.944	2.226	0.149
37.500	108.183	80.004	19.995	103.181	19.943	2.347	0.126
38.000	108.235	80.006	19.995	103.179	19.942	2.417	0.100
38.500	108.327	80.007	19.995	103.177	19.941	2.445	0.121
39.000	108.417	80.005	19.995	103.179	19.941	2.458	0.163
39.500	108.461	80.007	19.995	103.179	19.939	2.574	0.158
40.000	108.530	80.006	19.995	103.176	19.940	2.506	0.124
40.500	108.642	80.006	19.995	103.177	19.940	2.506	0.147
41.000	108.659	80.005	19.995	103.178	19.937	2.735	0.155
41.500	108.749	80.005	19.995	103.179	19.939	2.568	0.118
42.000	108.858	80.005	19.994	103.179	19.941	2.481	0.153
42.500	108.907	80.006	19.995	103.182	19.939	2.613	0.179
43.000	108.994	80.006	19.995	103.184	19.938	2.687	0.147
43.500	109.072	80.006	19.995	103.186	19.937	2.767	0.151
44.000	109.180	80.006	19.995	103.190	19.936	2.789	0.176
44.501	109.259	80.006	19.994	103.196	19.938	2.678	0.186
45.001	109.347	80.005	19.995	103.200	19.938	2.680	0.177
45.500	109.439	80.005	19.995	103.202	19.936	2.838	0.174
46.000	109.534	80.005	19.995	103.208	19.936	2.791	0.183
46.500	109.613	80.006	19.996	103.206	19.937	2.721	0.180
47.000	109.740	80.005	19.995	103.201	19.940	2.544	0.191
47.500	109.814	80.005	19.995	103.197	19.939	2.595	0.204
48.001	109.939	80.007	19.995	103.187	19.941	2.432	0.200
48.501	110.025	80.006	19.995	103.179	19.940	2.549	0.205
49.001	110.172	80.006	19.995	103.176	19.941	2.489	0.222
49.501	110.253	80.006	19.994	103.175	19.942	2.389	0.231
50.001	110.296	80.006	19.995	103.176	19.941	2.493	0.176
50.500	110.424	80.006	19.995	103.183	19.943	2.307	0.147
51.000	110.526	80.005	19.995	103.184	19.942	2.366	0.200
51.500	110.634	80.005	19.995	103.184	19.939	2.633	0.220
52.000	110.733	80.005	19.995	103.184	19.942	2.411	0.208
52.500	110.857	80.006	19.995	103.184	19.942	2.381	0.215
53.000	110.971	80.006	19.996	103.183	19.940	2.508	0.231
53.500	111.087	80.005	19.996	103.183	19.943	2.300	0.234
54.000	111.219	80.005	19.995	103.183	19.942	2.356	0.239
54.500	111.331	80.005	19.996	103.183	19.940	2.525	0.246
55.000	111.429	80.004	19.995	103.183	19.940	2.511	0.227
55.500	111.527	80.006	19.996	103.183	19.941	2.491	0.203
56.000	111.659	80.005	19.996	103.182	19.942	2.394	0.213
56.500	111.754	80.005	19.996	103.182	19.940	2.508	0.228
57.000	111.901	80.005	19.996	103.182	19.940	2.500	0.234
57.500	112.021	80.005	19.996	103.181	19.939	2.599	0.255
58.000	112.121	80.005	19.996	103.183	19.938	2.668	0.243
58.500	112.250	80.005	19.996	103.189	19.938	2.657	0.224
59.000	112.398	80.004	19.996	103.192	19.939	2.623	0.253
59.500	112.502	80.005	19.996	103.192	19.940	2.559	0.264
60.001	112.654	80.004	19.996	103.195	19.938	2.667	0.254
60.501	112.779	80.005	19.996	103.192	19.937	2.740	0.267
61.001	112.849	80.005	19.996	103.188	19.939	2.585	0.236
61.500	113.042	80.005	19.996	103.188	19.938	2.687	0.229
62.000	113.177	80.004	19.996	103.189	19.939	2.633	0.295
62.501	113.297	80.005	19.996	103.188	19.941	2.495	0.291
63.001	113.471	80.004	19.996	103.191	19.938	2.652	0.275
63.501	113.602	80.003	19.995	103.192	19.936	2.799	0.300
64.001	113.752	80.005	19.996	103.191	19.939	2.580	0.293
64.500	113.856	80.005	19.996	103.191	19.934	2.937	0.267
65.000	114.033	80.004	19.996	103.190	19.939	2.586	0.267
65.500	114.156	80.005	19.996	103.189	19.940	2.516	0.291
66.000	114.311	80.005	19.996	103.188	19.941	2.482	0.289
66.500	114.399	80.005	19.996	103.193	19.938	2.694	0.260
67.000	114.570	80.006	19.996	103.196	19.938	2.673	0.251
67.500	114.708	80.006	19.995	103.195	19.937	2.749	0.285
68.001	114.817	80.006	19.996	103.194	19.937	2.715	0.278
68.501	115.017	80.006	19.995	103.193	19.936	2.794	0.278
69.001	115.132	80.007	19.994	103.187	19.937	2.726	0.312
69.500	115.297	80.006	19.995	103.182	19.939	2.601	0.297
70.000	115.448	80.006	19.996	103.182	19.937	2.713	0.298
70.500	115.540	80.007	19.996	103.184	19.937	2.726	0.280
71.000	115.733	80.007	19.996	103.186	19.937	2.707	0.264
71.500	115.872	80.007	19.995	103.189	19.939	2.607	0.308
72.000	115.996	80.006	19.995	103.189	19.937	2.707	0.298
72.500	116.187	80.007	19.995	103.192	19.939	2.567	0.289
73.000	116.298	80.007	19.995	103.195	19.939	2.575	0.309
73.500	116.440	80.007	19.994	103.194	19.938	2.641	0.278
74.000	116.625	80.007	19.994	103.194	19.938	2.641	0.290
74.500	116.779	80.007	19.995	103.201	19.936	2.836	0.333
75.000	116.952	80.007	19.995	103.203	19.936	2.775	0.333
75.500	117.098	80.009	19.995	103.200	19.935	2.864	0.323
76.000	117.246	80.008	19.995	103.207	19.936	2.825	0.307
76.500	117.415	80.008	19.995	103.211	19.934	2.978	0.306
77.000	117.565	80.009	19.995	103.211	19.934	2.957	0.318
77.500	117.726	80.009	19.993	103.212	19.933	3.001	0.315
78.000	117.886	80.007	19.995	103.217	19.932	3.092	0.316
78.500	117.994	80.008	19.994	103.217	19.932	3.115	0.295
79.000	118.190	80.007	19.995	103.218	19.932	3.086	0.286
79.500	118.366	80.009	19.995	103.219	19.934	2.939	0.338
80.001	118.553	80.008	19.995	103.220	19.932	3.084	0.368
80.501	118.712	80.008	19.994	103.221	19.930	3.196	0.354
81.001	118.859	80.007	19.994	103.221	19.934	2.950	0.326
81.500	119.016	80.009	19.994	103.221	19.933	3.045	0.305
82.000	119.184	80.008	19.995	103.219	19.929	3.304	0.314
82.500	119.381	80.008	19.995	103.220	19.930	3.243	0.345
83.000	119.533	80.008	19.994	103.220	19.932	3.102	0.357
83.500	119.731	80.007	19.996	103.220	19.931	3.179	0.350
84.000	119.880	80.007	19.996	103.220	19.929	3.321	0.349
84.500	120.086	80.007	19.995	103.221	19.931	3.151	0.351
85.000	120.235	80.008	19.994	103.220	19.932	3.066	0.355
85.500	120.433	80.007	19.996	103.220	19.929	3.299	0.351
86.000	120.578	80.007	19.995	103.220	19.929	3.306	0.345
86.500	120.799	80.008	19.995	103.220	19.927	3.460	0.355
87.000	120.949	80.007	19.994	103.225	19.929	3.293	0.369
87.500	121.139	80.006	19.996	103.227	19.928	3.359	0.356
88.000	121.325	80.008	19.995	103.230	19.931	3.195	0.358
88.500	121.444	80.007	19.995	103.237	19.932	3.123	0.341
89.000	121.658	80.007	19.994	103.243	19.929	3.284	0.319
89.501	121.862	80.006	19.994	103.246	19.927	3.410	0.376
90.001	122.046	80.006	19.994	103.252	19.929	3.301	0.403
90.500	122.230	80.007	19.994	103.251	19.930	3.227	0.378
91.000	122.413	80.006	19.995	103.248	19.929	3.267	0.368
91.501	122.585	80.006	19.995	103.247	19.927	3.458	0.361
92.001	122.785	80.005	19.995	103.248	19.928	3.352	0.364
92.500	122.979	80.006	19.995	103.246	19.928	3.372	0.383
93.001	123.197	80.006	19.995	103.250	19.927	3.433	0.402
93.501	123.402	80.008	19.995	103.252	19.929	3.327	0.417
94.000	123.578	80.006	19.994	103.255	19.926	3.480	0.402
94.500	123.734	80.006	19.996	103.255	19.927	3.465	0.357
95.000	123.974	80.006	19.994	103.256	19.926	3.529	0.365
95.500	124.172	80.006	19.994	103.259	19.924	3.662	0.417
96.000	124.352	80.007	19.994	103.260	19.924	3.669	0.408
96.501	124.541	80.009	19.995	103.260	19.924	3.626	0.373
97.001	124.749	80.007	19.995	103.262	19.926	3.510	0.383
97.500	124.956	80.009	19.995	103.262	19.925	3.573	0.406
98.000	125.111	80.008	19.994	103.262	19.925	3.609	0.388
98.500	125.359	80.010	19.995	103.262	19.925	3.584	0.382
99.000	125.569	80.008	19.994	103.263	19.926	3.501	0.431
99.500	125.766	80.008	19.995	103.261	19.923	3.723	0.432
100.001	126.003	80.008	19.994	103.261	19.925	3.569	0.420
100.501	126.194	80.008	19.994	103.262	19.920	3.917	0.431
101.001	126.420	80.007	19.995	103.263	19.924	3.618	0.423
101.501	126.649	80.008	19.994	103.263	19.926	3.486	0.436
102.000	126.861	80.008	19.993	103.262	19.926	3.488	0.448
102.500	127.084	80.008	19.995	103.262	19.925	3.586	0.438
103.000	127.287	80.009	19.994	103.262	19.927	3.473	0.430
103.500	127.479	80.008	19.995	103.260	19.923	3.708	0.411
104.000	127.723	80.009	19.994	103.260	19.925	3.566	0.416
104.500	127.938	80.009	19.994	103.259	19.924	3.615	0.448
105.000	128.160	80.008	19.994	103.258	19.924	3.630	0.448
105.500	128.339	80.008	19.995	103.257	19.922	3.812	0.419
106.000	128.594	80.009	19.994	103.256	19.926	3.477	0.417
106.500	128.789	80.009	19.994	103.254	19.927	3.469	0.442
107.000	129.002	80.008	19.995	103.255	19.926	3.484	0.429
107.501	129.242	80.008	19.994	103.256	19.928	3.350	0.431
108.001	129.488	80.009	19.994	103.258	19.927	3.446	0.470
108.501	129.680	80.008	19.995	103.259	19.927	3.435	0.462
109.000	129.910	80.007	19.993	103.261	19.927	3.420	0.430
109.500	130.152	80.007	19.994	103.261	19.926	3.535	0.447
110.001	130.334	80.008	19.994	103.261	19.927	3.452	0.448
110.501	130.588	80.007	19.994	103.260	19.929	3.333	0.430
111.001	130.813	80.007	19.994	103.260	19.925	3.581	0.458
111.501	131.050	80.006	19.994	103.260	19.926	3.477	0.470
112.000	131.292	80.007	19.993	103.260	19.926	3.537	0.471
112.500	131.491	80.005	19.993	103.261	19.926	3.529	0.460
113.000	131.726	80.006	19.994	103.263	19.926	3.514	0.438
113.500	131.953	80.006	19.995	103.264	19.925	3.562	0.448
114.000	132.161	80.006	19.994	103.265	19.925	3.611	0.448
114.500	132.398	80.005	19.994	103.265	19.926	3.490	0.440
115.000	132.658	80.005	19.994	103.264	19.926	3.537	0.471
115.500	132.891	80.006	19.994	103.263	19.925	3.592	0.495
116.000	133.133	80.006	19.995	103.262	19.920	3.934	0.484
116.500	133.378	80.005	19.994	103.264	19.923	3.728	0.481
117.000	133.602	80.004	19.995	103.265	19.923	3.696	0.478
117.500	133.833	80.005	19.995	103.265	19.924	3.679	0.462
118.001	134.050	80.005	19.995	103.263	19.922	3.766	0.452
118.501	134.297	80.005	19.996	103.263	19.920	3.898	0.456
119.000	134.509	80.006	19.995	103.260	19.921	3.834	0.462
119.500	134.813	80.006	19.995	103.259	19.922	3.781	0.487
120.000	135.012	80.006	19.995	103.259	19.920	3.895	0.509
120.500	135.252	80.006	19.995	103.261	19.923	3.687	0.472
121.000	135.500	80.005	19.996	103.264	19.921	3.845	0.464
121.500	135.747	80.006	19.995	103.266	19.923	3.713	0.491
122.000	136.002	80.005	19.996	103.266	19.922	3.777	0.498
122.500	136.247	80.006	19.995	103.264	19.921	3.839	0.502
123.000	136.484	80.005	19.996	103.262	19.919	4.006	0.491
123.500	136.738	80.006	19.995	103.259	19.922	3.794	0.486
124.000	136.980	80.005	19.996	103.257	19.921	3.860	0.494
124.500	137.222	80.006	19.996	103.255	19.922	3.772	0.490
125.000	137.435	80.006	19.996	103.255	19.923	3.715	0.469
125.500	137.714	80.006	19.996	103.255	19.923	3.696	0.473
126.000	137.956	80.006	19.996	103.255	19.921	3.885	0.507
126.500	138.170	80.006	19.995	103.255	19.922	3.775	0.489
127.000	138.447	80.007	19.996	103.255	19.922	3.805	0.473
127.500	138.662	80.006	19.995	103.257	19.922	3.775	0.492
128.000	138.945	80.007	19.996	103.258	19.922	3.817	0.495
128.500	139.172	80.006	19.996	103.258	19.922	3.813	0.503
129.000	139.396	80.007	19.996	103.257	19.922	3.770	0.480
129.500	139.677	80.006	19.996	103.257	19.921	3.883	0.479
130.000	139.911	80.007	19.995	103.257	19.925	3.577	0.510
130.500	140.148	80.005	19.997	103.257	19.924	3.635	0.493
131.000	140.390	80.006	19.995	103.259	19.926	3.501	0.474
131.500	140.675	80.006	19.995	103.259	19.926	3.539	0.503
132.000	140.904	80.006	19.995	103.258	19.925	3.599	0.521
132.500	141.154	80.007	19.995	103.256	19.923	3.715	0.496
133.000	141.363	80.006	19.994	103.250	19.927	3.421	0.469
133.500	141.659	80.005	19.995	103.247	19.922	3.754	0.482
134.000	141.901	80.005	19.995	103.247	19.924	3.676	0.521
134.500	142.126	80.007	19.996	103.248	19.925	3.568	0.502
135.000	142.349	80.005	19.996	103.248	19.921	3.827	0.458
135.500	142.648	80.008	19.995	103.254	19.922	3.769	0.486
136.000	142.883	80.006	19.996	103.251	19.922	3.784	0.528
136.500	143.156	80.005	19.995	103.248	19.922	3.801	0.521
137.000	143.439	80.006	19.995	103.248	19.922	3.778	0.532
137.500	143.654	80.006	19.995	103.251	19.924	3.682	0.527
138.000	143.956	80.006	19.996	103.250	19.924	3.675	0.507
138.500	144.197	80.006	19.996	103.254	19.923	3.722	0.530
139.000	144.483	80.005	19.995	103.256	19.924	3.663	0.535
139.500	144.737	80.006	19.995	103.256	19.923	3.710	0.534
140.000	144.959	80.006	19.995	103.253	19.923	3.685	0.509
140.500	145.207	80.006	19.995	103.250	19.923	3.725	0.473
141.000	145.454	80.006	19.996	103.251	19.920	3.947	0.482
141.500	145.756	80.005	19.996	103.252	19.920	3.926	0.522
142.000	145.992	80.005	19.996	103.252	19.919	4.030	0.544
142.501	146.235	80.004	19.995	103.255	19.919	3.987	0.508
143.001	146.485	80.006	19.995	103.257	19.917	4.123	0.486
143.501	146.717	80.006	19.995	103.256	19.920	3.922	0.488
144.000	147.039	80.006	19.995	103.250	19.923	3.746	0.518
144.500	147.301	80.005	19.995	103.247	19.921	3.886	0.569
145.000	147.524	80.006	19.995	103.243	19.923	3.710	0.535
145.500	147.820	80.007	19.996	103.237	19.921	3.892	0.502
146.000	148.064	80.006	19.995	103.230	19.920	3.916	0.530
146.500	148.316	80.006	19.996	103.228	19.921	3.866	0.518
147.000	148.559	80.006	19.995	103.226	19.921	3.879	0.495
147.500	148.797	80.005	19.995	103.229	19.924	3.680	0.488
148.000	149.098	80.006	19.996	103.234	19.924	3.623	0.510
148.500	149.340	80.006	19.997	103.238	19.924	3.667	0.541
149.000	149.605	80.005	19.996	103.241	19.924	3.674	0.525
149.500	149.878	80.006	19.996	103.240	19.921	3.825	0.522
150.000	150.129	80.005	19.996	103.236	19.924	3.664	0.531
150.500	150.386	80.005	19.997	103.229	19.921	3.833	0.516
151.000	150.620	80.005	19.995	103.226	19.924	3.665	0.499
151.500	150.880	80.006	19.998	103.226	19.922	3.808	0.492
152.000	151.157	80.006	19.998	103.233	19.924	3.668	0.516
152.500	151.401	80.005	19.996	103.236	19.926	3.496	0.530
153.000	151.689	80.004	19.997	103.241	19.924	3.666	0.527
153.500	151.935	80.006	19.996	103.241	19.924	3.640	0.533
154.000	152.206	80.006	19.997	103.238	19.923	3.723	0.525
154.500	152.486	80.006	19.996	103.231	19.924	3.621	0.534
155.000	152.707	80.006	19.996	103.225	19.924	3.680	0.526
155.500	152.968	80.006	19.997	103.224	19.923	3.685	0.492
156.000	153.208	80.006	19.996	103.225	19.925	3.574	0.492
156.500	153.507	80.006	19.997	103.229	19.924	3.630	0.520
157.000	153.733	80.006	19.996	103.234	19.924	3.613	0.532
157.500	154.005	80.008	19.996	103.239	19.921	3.823	0.511
158.000	154.255	80.006	19.996	103.239	19.923	3.691	0.510
158.500	154.526	80.006	19.996	103.238	19.920	3.893	0.521
159.000	154.786	80.007	19.995	103.234	19.922	3.753	0.526
159.500	155.022	80.007	19.996	103.229	19.923	3.744	0.513
160.000	155.294	80.009	19.995	103.225	19.923	3.710	0.503
160.500	155.560	80.006	19.995	103.221	19.923	3.691	0.523
161.000	155.815	80.006	19.994	103.222	19.923	3.719	0.529
161.500	156.072	80.006	19.995	103.222	19.925	3.562	0.516
162.000	156.353	80.007	19.996	103.227	19.924	3.657	0.525
162.500	156.612	80.007	19.996	103.226	19.922	3.768	0.539
163.000	156.865	80.008	19.995	103.226	19.921	3.842	0.526
163.500	157.119	80.008	19.995	103.225	19.923	3.733	0.510
164.000	157.359	80.009	19.995	103.225	19.924	3.629	0.500
164.500	157.668	80.009	19.995	103.220	19.921	3.823	0.522
165.000	157.926	80.006	19.995	103.224	19.926	3.526	0.558
165.500	158.170	80.007	19.994	103.225	19.923	3.708	0.534
166.000	158.436	80.008	19.994	103.227	19.924	3.613	0.506
166.500	158.709	80.007	19.993	103.227	19.927	3.441	0.525
167.000	158.958	80.007	19.995	103.227	19.922	3.817	0.530
167.500	159.211	80.008	19.995	103.225	19.924	3.660	0.512
168.000	159.465	80.007	19.995	103.225	19.922	3.787	0.505
168.500	159.744	80.007	19.994	103.223	19.923	3.736	0.520
169.000	160.021	80.006	19.994	103.222	19.924	3.674	0.545
169.500	160.264	80.006	19.995	103.222	19.922	3.801	0.538
170.000	160.535	80.005	19.995	103.221	19.923	3.687	0.516
170.500	160.789	80.007	19.995	103.221	19.924	3.636	0.519
171.000	161.042	80.008	19.994	103.221	19.923	3.731	0.516
171.500	161.306	80.006	19.994	103.221	19.922	3.819	0.513
172.000	161.548	80.007	19.994	103.221	19.922	3.766	0.512
172.500	161.805	80.006	19.994	103.221	19.922	3.759	0.502
173.000	162.062	80.006	19.995	103.220	19.923	3.692	0.506
173.500	162.343	80.006	19.995	103.222	19.922	3.789	0.527
174.000	162.592	80.006	19.995	103.223	19.923	3.728	0.534
174.500	162.867	80.006	19.995	103.224	19.923	3.711	0.527
175.000	163.090	80.006	19.994	103.224	19.925	3.602	0.511
175.500	163.359	80.006	19.995	103.225	19.925	3.556	0.495
176.000	163.614	80.006	19.995	103.219	19.922	3.787	0.508
176.501	163.901	80.006	19.994	103.215	19.921	3.840	0.533
177.001	164.180	80.006	19.994	103.210	19.923	3.726	0.554
177.500	164.436	80.008	19.994	103.208	19.922	3.777	0.550
178.000	164.711	80.008	19.994	103.208	19.922	3.806	0.532
178.500	164.932	80.008	19.995	103.210	19.923	3.707	0.513
179.000	165.216	80.007	19.994	103.212	19.924	3.643	0.501
179.500	165.485	80.007	19.995	103.218	19.920	3.947	0.529
180.000	165.750	80.007	19.994	103.221	19.926	3.535	0.544
180.500	166.015	80.009	19.994	103.222	19.925	3.580	0.532
181.000	166.282	80.007	19.994	103.223	19.921	3.872	0.530
181.500	166.497	80.007	19.994	103.222	19.921	3.824	0.507
182.000	166.744	80.007	19.994	103.221	19.923	3.707	0.472
182.500	167.043	80.008	19.994	103.219	19.923	3.728	0.504
183.000	167.290	80.006	19.994	103.217	19.920	3.921	0.546
183.500	167.485	80.008	19.994	103.211	19.924	3.648	0.494
184.000	167.796	80.008	19.994	103.210	19.925	3.554	0.474
184.500	168.035	80.009	19.994	103.209	19.925	3.603	0.528
185.000	168.292	80.008	19.994	103.207	19.925	3.595	0.523
185.500	168.556	80.009	19.995	103.209	19.924	3.661	0.509
186.000	168.802	80.009	19.994	103.213	19.925	3.580	0.515
186.500	169.065	80.008	19.995	103.213	19.923	3.735	0.509
187.000	169.325	80.008	19.994	103.211	19.921	3.872	0.516
187.500	169.591	80.007	19.995	103.211	19.923	3.728	0.525
188.000	169.799	80.008	19.995	103.208	19.926	3.535	0.500
188.500	170.061	80.009	19.994	103.203	19.923	3.730	0.472
189.000	170.336	80.009	19.994	103.204	19.926	3.499	0.503
189.500	170.577	80.009	19.994	103.205	19.926	3.520	0.527
190.000	170.876	80.010	19.994	103.205	19.924	3.630	0.528
190.500	171.115	80.008	19.994	103.203	19.923	3.701	0.539
191.000	171.333	80.008	19.994	103.204	19.923	3.705	0.498
191.500	171.618	80.009	19.994	103.202	19.922	3.758	0.480
192.000	171.833	80.009	19.994	103.203	19.921	3.852	0.502
192.500	172.128	80.007	19.995	103.198	19.924	3.680	0.505
193.000	172.357	80.007	19.994	103.201	19.922	3.801	0.517
193.500	172.653	80.008	19.994	103.205	19.923	3.731	0.524
194.000	172.891	80.006	19.995	103.202	19.923	3.710	0.529
194.500	173.152	80.007	19.995	103.196	19.925	3.565	0.517
195.000	173.416	80.008	19.996	103.195	19.924	3.665	0.512
195.500	173.646	80.008	19.994	103.188	19.923	3.718	0.509
196.000	173.901	80.007	19.994	103.184	19.923	3.705	0.490
196.500	174.127	80.006	19.995	103.190	19.924	3.618	0.483
197.000	174.421	80.007	19.994	103.194	19.926	3.516	0.501
197.500	174.649	80.005	19.994	103.199	19.922	3.763	0.521
198.000	174.901	80.005	19.994	103.204	19.924	3.625	0.501
198.500	175.150	80.008	19.995	103.202	19.919	3.969	0.490
199.000	175.404	80.007	19.994	103.198	19.921	3.835	0.502
199.500	175.672	80.006	19.994	103.198	19.925	3.578	0.512
200.000	175.897	80.007	19.995	103.197	19.925	3.555	0.507
200.500	176.146	80.005	19.994	103.194	19.926	3.527	0.483
201.000	176.401	80.006	19.994	103.199	19.925	3.589	0.489
201.500	176.647	80.006	19.995	103.197	19.927	3.440	0.503
202.000	176.908	80.007	19.993	103.194	19.924	3.633	0.504
202.500	177.128	80.006	19.994	103.189	19.925	3.589	0.494
203.000	177.431	80.005	19.995	103.188	19.923	3.682	0.502
203.500	177.647	80.006	19.995	103.183	19.925	3.595	0.521
204.000	177.910	80.005	19.993	103.182	19.927	3.429	0.499
204.500	178.149	80.006	19.994	103.182	19.929	3.296	0.490
205.001	178.407	80.006	19.994	103.183	19.928	3.400	0.499
205.501	178.675	80.006	19.993	103.184	19.928	3.385	0.511
206.000	178.911	80.006	19.994	103.187	19.926	3.501	0.515
206.500	179.184	80.006	19.995	103.189	19.925	3.561	0.507
207.000	179.387	80.006	19.994	103.190	19.923	3.684	0.493
207.500	179.647	80.007	19.994	103.189	19.925	3.567	0.470
208.000	179.885	80.006	19.994	103.189	19.924	3.642	0.480
208.500	180.166	80.006	19.994	103.186	19.925	3.593	0.509
209.000	180.406	80.008	19.995	103.184	19.927	3.436	0.520
209.500	180.617	80.006	19.995	103.182	19.926	3.521	0.486
210.000	180.875	80.006	19.994	103.184	19.926	3.486	0.460
210.500	181.135	80.006	19.995	103.187	19.922	3.771	0.493
211.000	181.404	80.007	19.994	103.187	19.922	3.794	0.523
211.500	181.633	80.006	19.995	103.187	19.926	3.480	0.513
212.000	181.848	80.007	19.994	103.188	19.927	3.421	0.471
212.500	182.096	80.005	19.994	103.186	19.927	3.423	0.454
213.000	182.370	80.005	19.995	103.183	19.928	3.400	0.493
213.500	182.646	80.006	19.994	103.182	19.928	3.378	0.536
214.000	182.908	80.006	19.995	103.182	19.928	3.393	0.544
214.500	183.124	80.006	19.994	103.181	19.928	3.387	0.508
215.000	183.350	80.006	19.995	103.182	19.930	3.222	0.460
215.500	183.591	80.006	19.994	103.184	19.928	3.376	0.454
216.000	183.841	80.006	19.995	103.184	19.925	3.582	0.479
216.500	184.079	80.007	19.996	103.187	19.929	3.323	0.490
217.000	184.303	80.005	19.995	103.187	19.930	3.228	0.475
217.500	184.590	80.007	19.995	103.186	19.926	3.493	0.486
218.000	184.834	80.008	19.995	103.184	19.928	3.397	0.521
218.500	185.101	80.007	19.995	103.185	19.928	3.362	0.521
219.000	185.372	80.006	19.996	103.183	19.926	3.514	0.525
219.500	185.620	80.005	19.995	103.188	19.930	3.238	0.528
220.000	185.851	80.005	19.996	103.189	19.928	3.334	0.499
220.500	186.126	80.006	19.996	103.190	19.926	3.480	0.493
221.000	186.328	80.006	19.995	103.190	19.926	3.540	0.492
221.500	186.579	80.007	19.995	103.189	19.925	3.604	0.465
222.000	186.828	80.006	19.995	103.184	19.928	3.400	0.476
222.500	187.103	80.006	19.996	103.183	19.928	3.400	0.512
223.000	187.332	80.008	19.994	103.182	19.926	3.531	0.514
223.500	187.611	80.005	19.995	103.182	19.926	3.525	0.506
224.000	187.786	80.005	19.995	103.181	19.928	3.340	0.481
224.500	188.061	80.006	19.995	103.184	19.925	3.548	0.452
225.000	188.303	80.006	19.995	103.184	19.927	3.455	0.484
225.500	188.523	80.004	19.995	103.185	19.927	3.457	0.489
226.000	188.769	80.005	19.995	103.185	19.924	3.641	0.464
226.500	189.057	80.005	19.995	103.186	19.928	3.349	0.500
227.000	189.315	80.006	19.995	103.184	19.926	3.508	0.540
227.500	189.531	80.005	19.996	103.185	19.926	3.531	0.510
228.000	189.717	80.005	19.995	103.186	19.925	3.574	0.438
228.500	189.972	80.005	19.995	103.186	19.925	3.578	0.422
229.000	190.249	80.005	19.995	103.187	19.926	3.508	0.487
229.500	190.521	80.005	19.994	103.188	19.925	3.604	0.541
230.000	190.733	80.005	19.995	103.188	19.926	3.478	0.516
230.501	190.959	80.005	19.994	103.188	19.925	3.584	0.461
231.000	191.262	80.005	19.996	103.188	19.922	3.782	0.484
231.500	191.471	80.005	19.994	103.185	19.921	3.831	0.521
232.000	191.740	80.006	19.994	103.183	19.925	3.608	0.495
232.500	191.919	80.005	19.995	103.182	19.922	3.813	0.463
233.000	192.208	80.006	19.996	103.182	19.924	3.612	0.458
233.500	192.455	80.005	19.995	103.182	19.923	3.727	0.502
234.000	192.675	80.004	19.995	103.186	19.924	3.621	0.502
234.500	192.914	80.007	19.996	103.186	19.926	3.495	0.463
235.000	193.182	80.005	19.995	103.187	19.925	3.557	0.483
235.500	193.394	80.005	19.995	103.187	19.924	3.659	0.493
236.000	193.612	80.006	19.995	103.188	19.926	3.540	0.455
236.500	193.842	80.004	19.995	103.188	19.924	3.663	0.440
237.000	194.136	80.006	19.996	103.188	19.923	3.716	0.486
237.500	194.338	80.007	19.995	103.188	19.923	3.716	0.510
238.000	194.573	80.006	19.995	103.187	19.922	3.759	0.466
238.500	194.823	80.005	19.995	103.185	19.925	3.591	0.461
239.000	195.076	80.006	19.995	103.184	19.924	3.629	0.494
239.500	195.360	80.006	19.996	103.183	19.924	3.621	0.520
240.000	195.572	80.007	19.996	103.183	19.922	3.809	0.517
240.500	195.805	80.007	19.995	103.183	19.920	3.922	0.471
241.000	196.048	80.006	19.995	103.183	19.922	3.809	0.460
241.500	196.274	80.007	19.995	103.183	19.924	3.671	0.472
242.000	196.510	80.006	19.995	103.183	19.921	3.833	0.465
242.500	196.775	80.006	19.995	103.185	19.922	3.771	0.482
243.000	197.012	80.005	19.994	103.187	19.923	3.689	0.502
243.500	197.184	80.006	19.995	103.185	19.926	3.474	0.456
244.000	197.454	80.006	19.996	103.184	19.925	3.606	0.425
244.500	197.699	80.006	19.996	103.184	19.926	3.485	0.478
245.000	197.929	80.007	19.995	103.182	19.926	3.508	0.495
245.500	198.148	80.005	19.995	103.181	19.925	3.561	0.462
246.000	198.414	80.005	19.995	103.182	19.925	3.587	0.467
246.500	198.641	80.005	19.996	103.184	19.923	3.701	0.489
247.000	198.915	80.007	19.996	103.184	19.926	3.536	0.497
247.500	199.156	80.006	19.995	103.184	19.922	3.757	0.508
248.000	199.363	80.006	19.996	103.184	19.922	3.784	0.482
248.500	199.621	80.005	19.995	103.184	19.924	3.623	0.457
249.000	199.894	80.006	19.995	103.183	19.925	3.557	0.498
249.500	200.125	80.005	19.995	103.183	19.924	3.625	0.517
250.000	200.345	80.006	19.996	103.184	19.925	3.601	0.478
250.501	200.555	80.005	19.996	103.185	19.924	3.648	0.441
251.000	200.835	80.006	19.996	103.184	19.926	3.527	0.460
251.500	201.066	80.006	19.996	103.184	19.926	3.517	0.500
252.000	201.310	80.006	19.996	103.183	19.927	3.438	0.493
252.500	201.538	80.005	19.996	103.182	19.927	3.404	0.473
253.000	201.800	80.006	19.995	103.180	19.924	3.678	0.481
253.500	202.011	80.006	19.996	103.180	19.923	3.695	0.481
254.000	202.241	80.005	19.996	103.181	19.924	3.614	0.457
254.500	202.521	80.006	19.996	103.183	19.921	3.831	0.475
255.000	202.733	80.006	19.995	103.183	19.923	3.722	0.501
255.500	202.998	80.008	19.995	103.183	19.923	3.701	0.485
256.000	203.216	80.006	19.996	103.183	19.925	3.576	0.480
256.500	203.471	80.006	19.996	103.181	19.920	3.933	0.478
257.000	203.739	80.006	19.996	103.181	19.923	3.750	0.498
257.500	204.002	80.007	19.995	103.180	19.920	3.935	0.527
258.000	204.244	80.007	19.995	103.179	19.925	3.601	0.518
258.500	204.511	80.007	19.995	103.175	19.921	3.858	0.507
259.000	204.713	80.006	19.995	103.175	19.920	3.909	0.489
259.500	204.992	80.007	19.995	103.176	19.922	3.754	0.475
260.000	205.218	80.007	19.996	103.177	19.920	3.894	0.493
260.500	205.438	80.008	19.995	103.181	19.924	3.665	0.475
261.000	205.685	80.009	19.995	103.185	19.925	3.585	0.456
261.500	205.958	80.008	19.995	103.185	19.921	3.822	0.493
262.000	206.195	80.008	19.994	103.184	19.922	3.805	0.515
262.500	206.442	80.007	19.995	103.180	19.922	3.820	0.497
263.000	206.694	80.008	19.994	103.177	19.922	3.769	0.491
263.500	206.958	80.009	19.994	103.178	19.920	3.909	0.508
264.000	207.197	80.009	19.995	103.178	19.919	4.015	0.510
264.500	207.436	80.008	19.995	103.178	19.919	3.990	0.491
265.000	207.675	80.008	19.994	103.182	19.920	3.954	0.478
265.500	207.939	80.009	19.995	103.182	19.921	3.827	0.490
266.000	208.183	80.009	19.994	103.182	19.923	3.744	0.505
266.500	208.470	80.008	19.995	103.182	19.919	3.981	0.520
267.000	208.653	80.009	19.994	103.182	19.919	3.988	0.501
267.500	208.933	80.008	19.994	103.181	19.922	3.765	0.466
268.000	209.133	80.010	19.994	103.180	19.920	3.911	0.471
268.500	209.388	80.009	19.994	103.179	19.918	4.052	0.467
269.000	209.610	80.009	19.994	103.180	19.918	4.047	0.466
269.500	209.890	80.009	19.995	103.179	19.918	4.045	0.490
270.000	210.145	80.009	19.994	103.180	19.917	4.156	0.519
270.500	210.420	80.010	19.994	103.180	19.922	3.761	0.533
271.000	210.637	80.009	19.994	103.180	19.918	4.088	0.511
271.500	210.874	80.009	19.995	103.179	19.921	3.879	0.473
272.000	211.121	80.009	19.994	103.179	19.920	3.931	0.469
272.500	211.370	80.010	19.994	103.179	19.918	4.034	0.490
273.000	211.635	80.009	19.994	103.178	19.919	3.965	0.505
273.500	211.872	80.008	19.994	103.178	19.916	4.177	0.508
274.000	212.122	80.007	19.996	103.178	19.920	3.896	0.495
274.500	212.390	80.007	19.994	103.178	19.921	3.835	0.503
275.000	212.604	80.006	19.993	103.179	19.919	3.998	0.500
275.500	212.835	80.007	19.995	103.178	19.918	4.066	0.463
276.000	213.107	80.008	19.995	103.177	19.918	4.083	0.474
276.500	213.340	80.007	19.995	103.178	19.917	4.119	0.505
277.000	213.552	80.008	19.995	103.178	19.918	4.041	0.475
277.500	213.827	80.007	19.995	103.178	19.919	4.003	0.466
278.000	214.072	80.006	19.995	103.178	19.920	3.911	0.504
278.500	214.307	80.006	19.995	103.178	19.920	3.951	0.500
279.000	214.540	80.008	19.995	103.177	19.921	3.888	0.474
279.500	214.818	80.007	19.995	103.177	19.919	3.973	0.490
280.000	215.105	80.006	19.994	103.176	19.918	4.038	0.538
280.500	215.323	80.007	19.995	103.177	19.921	3.865	0.535
281.000	215.602	80.007	19.995	103.179	19.918	4.087	0.501
281.500	215.861	80.006	19.995	103.179	19.919	3.962	0.518
282.000	216.104	80.006	19.995	103.180	19.919	3.962	0.520
282.500	216.309	80.006	19.994	103.180	19.921	3.869	0.474
283.000	216.576	80.006	19.995	103.179	19.917	4.124	0.460
283.500	216.814	80.006	19.995	103.179	19.918	4.094	0.489
284.000	217.061	80.005	19.995	103.180	19.918	4.045	0.495
284.500	217.300	80.006	19.995	103.180	19.917	4.149	0.485
285.000	217.556	80.005	19.995	103.180	19.916	4.177	0.491
285.500	217.799	80.007	19.994	103.182	19.916	4.236	0.497
286.000	218.053	80.006	19.995	103.182	19.914	4.312	0.498
286.500	218.271	80.007	19.995	103.181	19.914	4.374	0.485
287.000	218.541	80.006	19.995	103.181	19.916	4.198	0.480
287.500	218.783	80.006	19.995	103.180	19.915	4.249	0.499
288.000	219.059	80.006	19.995	103.180	19.915	4.245	0.515
288.500	219.310	80.007	19.995	103.183	19.916	4.174	0.523
289.000	219.567	80.006	19.995	103.185	19.914	4.317	0.517
289.500	219.816	80.006	19.994	103.186	19.915	4.270	0.507
290.000	220.037	80.006	19.994	103.188	19.916	4.210	0.488
290.500	220.309	80.006	19.994	103.188	19.914	4.332	0.482
291.000	220.569	80.007	19.994	103.185	19.915	4.272	0.512
291.500	220.819	80.007	19.995	103.182	19.913	4.399	0.521
292.000	221.025	80.007	19.995	103.182	19.917	4.145	0.483
292.500	221.277	80.007	19.994	103.181	19.918	4.088	0.457
293.000	221.549	80.006	19.994	103.181	19.914	4.312	0.491
293.500	221.829	80.006	19.995	103.182	19.914	4.312	0.538
294.000	222.073	80.007	19.995	103.183	19.914	4.349	0.539
294.500	222.307	80.006	19.994	103.184	19.914	4.338	0.501
295.000	222.573	80.006	19.994	103.185	19.914	4.348	0.489
295.500	222.842	80.006	19.994	103.186	19.914	4.314	0.517
296.000	223.111	80.007	19.995	103.185	19.917	4.168	0.537
296.500	223.308	80.007	19.994	103.185	19.913	4.387	0.502
297.000	223.545	80.007	19.994	103.184	19.913	4.414	0.450
297.500	223.811	80.007	19.994	103.184	19.912	4.480	0.468
298.000	224.060	80.006	19.994	103.184	19.914	4.378	0.509
298.500	224.336	80.006	19.994	103.182	19.913	4.385	0.520
299.000	224.582	80.006	19.993	103.181	19.912	4.453	0.524
299.500	224.806	80.006	19.994	103.181	19.912	4.472	0.496
300.000	225.063	80.006	19.994	103.182	19.912	4.478	0.476
300.500	225.287	80.006	19.995	103.181	19.909	4.663	0.481
301.000	225.547	80.006	19.995	103.183	19.911	4.529	0.482
301.500	225.838	80.007	19.994	103.183	19.910	4.595	0.517
302.000	226.067	80.007	19.995	103.183	19.911	4.586	0.536
302.500	226.336	80.006	19.995	103.182	19.910	4.593	0.510
303.000	226.607	80.006	19.994	103.180	19.909	4.672	0.519
303.500	226.826	80.006	19.995	103.179	19.911	4.568	0.515
304.000	227.078	80.006	19.994	103.180	19.912	4.508	0.480
304.500	227.338	80.005	19.994	103.180	19.910	4.612	0.491
305.000	227.584	80.005	19.995	103.182	19.911	4.531	0.509
305.500	227.844	80.006	19.995	103.185	19.910	4.591	0.506
306.000	228.108	80.006	19.994	103.186	19.910	4.652	0.515
306.500	228.351	80.005	19.995	103.187	19.911	4.580	0.516
307.000	228.606	80.006	19.994	103.184	19.909	4.679	0.503
307.500	228.871	80.005	19.995	103.181	19.910	4.601	0.509
308.000	229.124	80.005	19.996	103.178	19.909	4.680	0.519
308.500	229.377	80.005	19.995	103.177	19.910	4.603	0.512
309.000	229.647	80.005	19.995	103.176	19.907	4.807	0.514
309.500	229.886	80.005	19.995	103.178	19.913	4.410	0.516
310.000	230.136	80.006	19.995	103.180	19.910	4.589	0.499
310.500	230.386	80.005	19.995	103.180	19.913	4.393	0.495
311.000	230.657	80.005	19.996	103.182	19.912	4.482	0.510
311.500	230.925	80.004	19.995	103.183	19.910	4.625	0.530
312.000	231.159	80.005	19.995	103.184	19.912	4.459	0.520
312.500	231.410	80.005	19.995	103.184	19.910	4.601	0.493
313.000	231.635	80.004	19.996	103.182	19.910	4.631	0.480
313.500	231.902	80.005	19.995	103.174	19.907	4.799	0.484
314.000	232.135	80.005	19.995	103.170	19.910	4.621	0.496
314.500	232.388	80.005	19.996	103.169	19.909	4.659	0.493
315.000	232.647	80.004	19.996	103.165	19.912	4.487	0.499
315.500	232.887	80.004	19.996	103.166	19.913	4.410	0.505
316.000	233.109	80.005	19.995	103.173	19.913	4.429	0.481
316.500	233.345	80.005	19.995	103.177	19.912	4.480	0.461
317.000	233.631	80.005	19.995	103.178	19.913	4.402	0.490
317.500	233.870	80.005	19.995	103.182	19.912	4.455	0.523
318.000	234.138	80.006	19.996	103.183	19.910	4.599	0.516
318.500	234.406	80.005	19.995	103.182	19.911	4.555	0.521
319.000	234.640	80.006	19.994	103.179	19.909	4.682	0.519
319.500	234.900	80.006	19.995	103.175	19.909	4.672	0.498
320.001	235.120	80.006	19.995	103.174	19.909	4.659	0.487
320.500	235.385	80.005	19.996	103.174	19.910	4.617	0.482
321.000	235.645	80.007	19.995	103.176	19.909	4.727	0.505
321.500	235.877	80.005	19.995	103.178	19.908	4.783	0.508
322.000	236.119	80.006	19.995	103.182	19.911	4.536	0.483
322.500	236.402	80.007	19.995	103.181	19.908	4.733	0.500
323.000	236.618	80.006	19.996	103.178	19.911	4.585	0.512
323.500	236.910	80.008	19.995	103.172	19.909	4.659	0.503
324.000	237.171	80.008	19.995	103.168	19.912	4.517	0.530
324.500	237.418	80.007	19.996	103.168	19.907	4.816	0.531
325.000	237.701	80.008	19.995	103.168	19.907	4.799	0.519
325.500	237.932	80.007	19.994	103.170	19.908	4.763	0.522
326.000	238.152	80.007	19.995	103.174	19.906	4.903	0.483
326.500	238.417	80.007	19.995	103.174	19.908	4.748	0.468
327.000	238.657	80.009	19.995	103.175	19.906	4.920	0.494
327.500	238.887	80.008	19.995	103.172	19.905	4.948	0.487
328.000	239.092	80.007	19.995	103.171	19.904	5.034	0.453
328.500	239.384	80.008	19.995	103.168	19.906	4.897	0.466
329.000	239.632	80.007	19.995	103.170	19.908	4.733	0.518
329.500	239.904	80.008	19.994	103.168	19.905	4.961	0.530
330.000	240.138	80.008	19.994	103.167	19.904	5.065	0.513
330.500	240.384	80.007	19.995	103.163	19.906	4.927	0.493
331.000	240.597	80.007	19.995	103.164	19.906	4.910	0.470
331.500	240.839	80.007	19.994	103.162	19.906	4.910	0.457
332.000	241.132	80.006	19.995	103.161	19.907	4.844	0.495
332.500	241.397	80.007	19.995	103.162	19.907	4.823	0.547
333.000	241.598	80.007	19.995	103.166	19.907	4.848	0.512
333.500	241.839	80.007	19.995	103.169	19.909	4.704	0.454
334.000	242.086	80.007	19.995	103.172	19.905	4.978	0.465
334.500	242.310	80.006	19.995	103.172	19.907	4.863	0.480
335.000	242.538	80.006	19.994	103.171	19.906	4.887	0.462
335.500	242.821	80.008	19.995	103.171	19.904	5.035	0.482
336.000	243.073	80.007	19.996	103.167	19.904	5.054	0.523
336.500	243.303	80.007	19.995	103.161	19.906	4.929	0.508
337.000	243.563	80.006	19.995	103.163	19.905	4.978	0.486
337.500	243.837	80.007	19.995	103.166	19.907	4.847	0.512
338.000	244.034	80.005	19.995	103.168	19.906	4.915	0.502
338.500	244.281	80.006	19.995	103.172	19.908	4.734	0.458
339.000	244.511	80.005	19.995	103.177	19.905	4.962	0.461
339.500	244.758	80.007	19.994	103.171	19.905	5.006	0.477
340.000	245.053	80.008	19.995	103.170	19.911	4.577	0.509
340.500	245.270	80.006	19.995	103.164	19.908	4.776	0.527
341.000	245.537	80.006	19.995	103.158	19.906	4.870	0.498
341.500	245.743	80.006	19.994	103.154	19.904	5.025	0.479
342.000	245.995	80.006	19.996	103.156	19.906	4.872	0.466
342.500	246.285	80.007	19.996	103.157	19.910	4.657	0.500
343.000	246.495	80.007	19.996	103.162	19.907	4.867	0.521
343.500	246.748	80.006	19.995	103.168	19.907	4.810	0.482
344.000	246.967	80.006	19.996	103.169	19.910	4.621	0.468
344.500	247.280	80.007	19.995	103.166	19.907	4.812	0.502
345.000	247.462	80.007	19.996	103.160	19.910	4.599	0.513
345.500	247.716	80.006	19.995	103.155	19.906	4.894	0.466
346.000	247.971	80.007	19.996	103.154	19.905	4.954	0.473
346.501	248.200	80.007	19.995	103.157	19.908	4.774	0.496
347.000	248.471	80.007	19.996	103.159	19.906	4.914	0.492
347.500	248.698	80.007	19.996	103.158	19.909	4.721	0.499
348.000	248.988	80.008	19.996	103.155	19.907	4.820	0.507
