Repository: ulfsri/fsri_materials_database

# Materials and Products Database

## 01_Data

Raw data generated from each apparatus are included here in plain-text format. The data is organized first by material, next by the short name of test apparatus used, and where applicable additional filtering by test settings.

### material.json

Each material directory contains a json file of the same name as the material. This file links the data stored in the repository as well as data and graphs produced by the accompanying scripts (__02_Scripts__) to the respective landing page for the material on the front-end website.

File: 01_Data/PlasticA/MCC/PlasticA_MCC_30K_min_211019_R2.txt (part 2 of 4)
T Correction Coefficients:	0	1.024463	0
Time Shift (s):	14
*
Time (s)	Temperature (C)	N2 flow rate (cc/min)	O2 flow rate (cc/min)	Flow Rate (cc/min)	Oxygen (%)	HRR (W/g)	Heating rate (C/s)
348.500	246.243	80.002	19.998	103.192	19.871	5.467	0.484
349.000	246.490	80.004	19.991	103.191	19.874	5.277	0.474
349.500	246.761	80.004	19.996	103.191	19.872	5.374	0.500
350.000	247.008	80.002	19.994	103.191	19.872	5.367	0.518
350.500	247.271	80.002	19.995	103.191	19.871	5.418	0.514
351.000	247.535	80.002	19.999	103.191	19.871	5.420	0.518
351.500	247.802	80.001	19.994	103.192	19.871	5.462	0.529
352.000	247.976	80.002	19.995	103.192	19.874	5.261	0.486
352.500	248.260	80.002	19.993	103.191	19.874	5.264	0.450
353.000	248.496	79.999	19.995	103.191	19.870	5.483	0.489
353.500	248.728	80.001	19.995	103.191	19.873	5.352	0.494
354.000	249.023	80.002	19.995	103.191	19.869	5.579	0.497
354.500	249.271	80.004	19.993	103.191	19.873	5.315	0.535
355.000	249.560	80.002	19.994	103.192	19.869	5.563	0.541
355.500	249.776	80.003	19.994	103.186	19.872	5.389	0.521
356.000	250.073	80.002	19.992	103.178	19.869	5.567	0.509
356.500	250.307	80.003	19.994	103.177	19.868	5.634	0.522
357.000	250.541	80.002	19.994	103.177	19.871	5.456	0.500
357.500	250.865	80.003	19.994	103.174	19.868	5.655	0.513
358.000	251.080	80.002	19.994	103.180	19.867	5.696	0.548
358.500	251.354	80.001	19.994	103.188	19.870	5.510	0.514
359.000	251.589	80.003	19.994	103.187	19.868	5.618	0.499
359.500	251.840	80.003	19.995	103.188	19.868	5.643	0.498
360.000	252.074	80.002	19.994	103.191	19.866	5.748	0.486
360.500	252.348	80.004	19.994	103.191	19.866	5.766	0.496
361.000	252.606	80.004	19.994	103.190	19.867	5.706	0.519
361.500	252.839	80.006	19.995	103.191	19.871	5.481	0.511
362.000	253.090	80.004	19.995	103.191	19.868	5.653	0.488
362.500	253.352	80.004	19.995	103.191	19.867	5.692	0.499
363.000	253.610	80.005	19.994	103.189	19.867	5.688	0.517
363.500	253.851	80.005	19.994	103.186	19.869	5.581	0.510
364.000	254.091	80.005	19.994	103.185	19.871	5.465	0.489
364.500	254.305	80.005	19.995	103.184	19.868	5.627	0.467
365.000	254.563	80.004	19.995	103.178	19.869	5.550	0.464
365.500	254.841	80.004	19.995	103.179	19.867	5.728	0.504
366.000	255.101	80.005	19.994	103.180	19.867	5.703	0.537
366.500	255.317	80.004	19.994	103.180	19.871	5.435	0.507
367.000	255.594	80.005	19.995	103.180	19.871	5.419	0.484
367.500	255.854	80.004	19.995	103.184	19.873	5.323	0.515
368.000	256.108	80.004	19.995	103.180	19.871	5.474	0.526
368.500	256.352	80.003	19.996	103.174	19.871	5.448	0.506
369.000	256.590	80.006	19.995	103.166	19.871	5.461	0.490
369.500	256.856	80.005	19.996	103.160	19.872	5.401	0.493
370.000	257.104	80.003	19.995	103.156	19.873	5.318	0.509
370.500	257.355	80.005	19.994	103.160	19.871	5.471	0.507
371.000	257.564	80.002	19.995	103.167	19.870	5.493	0.480
371.500	257.815	80.006	19.995	103.175	19.870	5.541	0.460
372.000	258.072	80.003	20.004	103.180	19.872	5.364	0.484
372.500	258.298	80.001	19.998	103.181	19.869	5.607	0.496
373.000	258.603	80.003	19.994	103.181	19.872	5.405	0.507
373.500	258.811	80.005	19.995	103.178	19.871	5.445	0.522
374.000	259.079	80.003	19.995	103.174	19.873	5.348	0.494
374.500	259.342	80.002	19.994	103.175	19.872	5.369	0.504
375.000	259.593	80.003	19.994	103.178	19.868	5.624	0.522
375.500	259.850	80.006	19.992	103.181	19.873	5.348	0.510
376.000	260.086	80.004	19.995	103.185	19.871	5.422	0.500
376.500	260.305	80.003	19.996	103.189	19.871	5.445	0.474
377.000	260.594	80.002	19.995	103.189	19.869	5.580	0.481
377.500	260.802	80.002	19.995	103.188	19.874	5.232	0.502
378.000	261.056	80.004	19.994	103.187	19.873	5.313	0.480
378.500	261.325	80.003	19.995	103.187	19.875	5.178	0.493
379.000	261.558	80.003	19.995	103.193	19.872	5.396	0.513
379.500	261.809	80.002	19.996	103.199	19.873	5.317	0.493
380.000	262.087	80.004	19.994	103.199	19.874	5.278	0.506
380.500	262.322	80.002	19.996	103.200	19.873	5.331	0.521
381.000	262.589	80.003	19.994	103.198	19.875	5.208	0.508
381.500	262.864	80.003	19.995	103.193	19.875	5.188	0.522
382.000	263.079	80.004	19.996	103.187	19.875	5.195	0.516
382.500	263.332	80.004	19.994	103.185	19.877	5.030	0.479
383.000	263.596	80.003	19.994	103.180	19.875	5.167	0.492
383.500	263.857	80.004	19.995	103.179	19.877	5.063	0.521
384.000	264.104	80.004	19.995	103.175	19.874	5.285	0.517
384.500	264.320	80.006	19.995	103.170	19.875	5.220	0.486
385.000	264.579	80.005	19.995	103.169	19.875	5.182	0.469
385.500	264.841	80.004	19.996	103.167	19.879	4.955	0.498
386.000	265.074	80.005	19.995	103.161	19.875	5.184	0.508
386.500	265.367	80.005	19.995	103.162	19.874	5.284	0.510
387.000	265.585	80.005	19.996	103.166	19.872	5.383	0.518
387.500	265.832	80.007	19.993	103.167	19.875	5.191	0.488
388.000	266.068	80.006	19.995	103.169	19.875	5.179	0.474
388.500	266.338	80.005	19.996	103.177	19.877	5.087	0.495
389.000	266.603	80.006	19.994	103.179	19.878	4.989	0.521
389.500	266.820	80.006	19.994	103.180	19.878	5.006	0.509
390.000	267.123	80.006	19.994	103.182	19.878	5.008	0.501
390.500	267.353	80.005	19.994	103.186	19.876	5.128	0.526
391.000	267.604	80.004	19.996	103.187	19.873	5.339	0.507
391.500	267.851	80.006	19.994	103.185	19.876	5.101	0.490
392.000	268.109	80.006	19.995	103.183	19.876	5.120	0.502
392.500	268.394	80.004	19.993	103.182	19.876	5.131	0.524
393.000	268.586	80.020	19.997	103.182	19.876	5.117	0.510
393.500	268.840	80.024	19.998	103.182	19.878	5.005	0.461
394.000	269.101	80.025	19.999	103.184	19.875	5.183	0.481
394.500	269.325	80.020	19.998	103.184	19.876	5.140	0.500
395.000	269.605	80.013	19.998	103.179	19.878	5.020	0.494
395.500	269.863	80.005	19.997	103.172	19.879	4.951	0.521
396.000	270.062	80.005	19.995	103.168	19.873	5.306	0.498
396.500	270.372	80.004	19.996	103.161	19.877	5.091	0.483
397.000	270.613	80.005	19.995	103.158	19.876	5.128	0.529
397.500	270.865	80.005	19.997	103.162	19.874	5.265	0.522
398.000	271.162	80.005	19.996	103.167	19.876	5.152	0.521
398.500	271.429	80.004	19.995	103.165	19.876	5.098	0.556
399.000	271.663	80.003	19.995	103.165	19.878	4.997	0.532
399.500	271.886	80.004	19.997	103.167	19.877	5.032	0.479
400.000	272.191	80.003	19.996	103.167	19.878	4.990	0.493
400.500	272.396	80.001	19.996	103.165	19.878	5.004	0.519
401.000	272.669	80.002	19.996	103.169	19.879	4.960	0.494
401.500	272.864	80.002	19.997	103.170	19.880	4.867	0.473
402.000	273.145	80.002	19.996	103.170	19.880	4.838	0.472
402.500	273.420	80.001	19.995	103.163	19.881	4.815	0.516
403.000	273.649	80.004	19.997	103.160	19.881	4.799	0.530
403.500	273.972	80.003	19.996	103.162	19.879	4.934	0.528
404.000	274.204	80.002	19.997	103.172	19.881	4.820	0.554
404.500	274.392	80.001	19.995	103.177	19.880	4.839	0.488
405.000	274.618	80.003	19.996	103.185	19.879	4.945	0.417
405.500	274.906	80.003	19.996	103.193	19.881	4.772	0.463
406.000	275.157	80.002	19.995	103.190	19.879	4.922	0.526
406.500	275.403	80.003	19.996	103.186	19.881	4.827	0.518
407.000	275.642	80.004	19.996	103.177	19.882	4.748	0.491
407.500	275.941	80.004	19.996	103.171	19.881	4.793	0.512
408.000	276.212	80.002	19.995	103.167	19.880	4.880	0.554
408.500	276.461	80.003	19.995	103.165	19.882	4.728	0.545
409.000	276.654	80.003	19.995	103.159	19.880	4.890	0.481
409.500	276.934	80.002	19.996	103.160	19.881	4.784	0.458
410.000	277.156	80.003	19.995	103.163	19.880	4.870	0.487
410.500	277.394	80.003	19.997	103.160	19.884	4.611	0.481
411.000	277.678	80.003	19.995	103.157	19.885	4.547	0.491
411.500	277.867	80.002	19.996	103.160	19.884	4.587	0.498
412.000	278.164	80.002	19.995	103.163	19.884	4.631	0.479
412.500	278.409	80.004	19.995	103.160	19.884	4.578	0.514
413.000	278.676	80.003	19.995	103.155	19.886	4.472	0.527
413.500	278.925	80.003	19.995	103.151	19.884	4.597	0.514
414.000	279.169	80.003	19.995	103.145	19.884	4.585	0.505
414.500	279.445	80.002	19.995	103.136	19.887	4.427	0.506
415.000	279.694	80.003	19.994	103.130	19.886	4.462	0.522
415.500	279.939	80.003	19.995	103.131	19.885	4.526	0.509
416.000	280.185	80.004	19.995	103.129	19.889	4.288	0.493
416.500	280.450	80.004	19.993	103.128	19.888	4.353	0.502
417.000	280.685	80.002	19.994	103.132	19.884	4.612	0.506
417.500	280.921	80.003	19.995	103.138	19.885	4.559	0.485
418.000	281.181	80.002	19.994	103.152	19.885	4.531	0.483
418.500	281.423	80.003	19.995	103.165	19.884	4.603	0.499
419.000	281.664	80.003	19.994	103.172	19.882	4.709	0.493
419.500	281.912	80.004	19.994	103.173	19.885	4.558	0.486
420.000	282.184	80.005	19.994	103.172	19.883	4.653	0.505
420.500	282.444	80.004	19.994	103.161	19.885	4.551	0.526
421.000	282.666	80.003	19.994	103.150	19.888	4.375	0.507
421.500	282.929	80.004	19.994	103.140	19.885	4.526	0.483
422.000	283.146	80.003	19.994	103.128	19.884	4.584	0.483
422.500	283.410	80.003	19.994	103.120	19.889	4.277	0.481
423.000	283.618	80.004	19.994	103.113	19.890	4.231	0.476
423.500	283.903	80.003	19.994	103.111	19.886	4.481	0.482
424.000	284.162	80.003	19.994	103.113	19.887	4.384	0.518
424.500	284.402	80.003	19.993	103.121	19.885	4.564	0.522
425.000	284.649	80.005	19.995	103.122	19.885	4.555	0.493
425.500	284.933	80.003	19.995	103.123	19.887	4.436	0.509
426.000	285.202	80.005	19.995	103.125	19.888	4.330	0.542
426.500	285.413	80.003	19.995	103.129	19.887	4.424	0.516
427.000	285.654	80.004	19.995	103.125	19.886	4.477	0.466
427.500	285.926	80.003	19.994	103.124	19.889	4.295	0.483
428.000	286.159	80.003	19.994	103.125	19.887	4.401	0.509
428.500	286.412	80.001	19.994	103.127	19.888	4.364	0.496
429.000	286.656	80.003	19.994	103.129	19.888	4.369	0.492
429.500	286.907	80.003	19.994	103.134	19.888	4.327	0.496
430.000	287.149	80.003	19.995	103.137	19.887	4.383	0.494
430.500	287.394	80.002	19.994	103.141	19.886	4.460	0.490
431.000	287.638	80.003	19.995	103.143	19.886	4.466	0.488
431.500	287.910	80.002	19.995	103.142	19.889	4.278	0.502
432.000	288.151	80.003	19.994	103.140	19.889	4.270	0.514
432.500	288.398	80.002	19.994	103.136	19.887	4.383	0.500
433.000	288.632	80.003	19.996	103.128	19.888	4.364	0.485
433.500	288.871	80.001	19.995	103.121	19.887	4.426	0.478
434.000	289.136	80.004	19.994	103.115	19.888	4.371	0.488
434.500	289.375	80.001	19.994	103.114	19.887	4.435	0.503
435.000	289.644	80.003	19.994	103.114	19.888	4.320	0.506
435.500	289.924	80.002	19.995	103.114	19.888	4.333	0.529
436.000	290.144	80.004	19.995	103.119	19.888	4.334	0.524
436.500	290.413	80.001	19.995	103.124	19.888	4.362	0.494
437.000	290.662	80.002	19.995	103.127	19.886	4.489	0.504
437.500	290.923	80.002	19.995	103.133	19.890	4.231	0.514
438.000	291.159	80.003	19.995	103.135	19.889	4.302	0.503
438.500	291.413	80.003	19.995	103.139	19.888	4.315	0.493
439.000	291.705	80.002	19.995	103.141	19.888	4.321	0.518
439.500	291.913	80.002	19.995	103.138	19.890	4.185	0.523
440.000	292.136	80.003	19.994	103.132	19.891	4.126	0.465
440.500	292.474	80.002	19.996	103.134	19.892	4.096	0.496
441.000	292.684	80.004	19.995	103.127	19.891	4.149	0.555
441.500	292.930	80.003	19.995	103.124	19.891	4.126	0.502
442.000	293.175	80.004	19.995	103.126	19.890	4.223	0.474
442.500	293.435	80.004	19.994	103.131	19.892	4.087	0.498
443.000	293.700	80.004	19.995	103.127	19.890	4.224	0.515
443.500	293.967	80.004	19.995	103.132	19.892	4.060	0.528
444.000	294.185	80.004	19.995	103.136	19.891	4.173	0.508
444.500	294.430	80.006	19.994	103.137	19.891	4.139	0.474
445.000	294.712	80.005	19.995	103.137	19.894	3.942	0.495
445.500	294.951	80.005	19.995	103.143	19.890	4.199	0.524
446.000	295.176	80.006	19.994	103.146	19.888	4.342	0.492
446.500	295.435	80.005	19.995	103.146	19.891	4.115	0.474
447.000	295.708	80.005	19.994	103.143	19.890	4.241	0.508
447.500	295.938	80.006	19.994	103.139	19.887	4.415	0.517
448.000	296.198	80.005	19.994	103.131	19.892	4.064	0.497
448.500	296.434	80.005	19.995	103.123	19.889	4.272	0.493
449.000	296.688	80.005	19.994	103.116	19.885	4.507	0.493
449.500	296.924	80.006	19.995	103.112	19.890	4.185	0.490
450.000	297.199	80.005	19.994	103.113	19.889	4.244	0.501
450.500	297.447	80.007	19.995	103.116	19.892	4.071	0.517
451.000	297.735	80.005	19.994	103.124	19.889	4.264	0.530
451.500	297.972	80.006	19.994	103.132	19.890	4.207	0.531
452.000	298.224	80.005	19.994	103.137	19.890	4.233	0.506
452.500	298.449	80.003	19.995	103.137	19.889	4.302	0.483
453.000	298.704	80.005	19.995	103.133	19.888	4.348	0.479
453.500	298.985	80.006	19.993	103.125	19.890	4.194	0.508
454.000	299.241	80.006	19.994	103.118	19.889	4.307	0.536
454.500	299.476	80.005	19.995	103.112	19.890	4.235	0.514
455.000	299.753	80.005	19.994	103.110	19.887	4.413	0.502
455.500	300.009	80.005	19.994	103.110	19.886	4.455	0.523
456.000	300.216	80.005	19.995	103.111	19.890	4.232	0.498
456.500	300.488	80.004	19.994	103.112	19.887	4.406	0.471
457.000	300.727	80.004	19.994	103.120	19.888	4.342	0.495
457.500	300.996	80.006	19.995	103.128	19.889	4.279	0.509
458.000	301.236	80.005	19.995	103.135	19.889	4.268	0.509
458.500	301.470	80.003	19.995	103.138	19.887	4.392	0.492
459.000	301.737	80.004	19.994	103.129	19.887	4.399	0.487
459.500	302.010	80.004	19.994	103.116	19.887	4.389	0.520
460.000	302.248	80.004	19.995	103.106	19.887	4.436	0.526
460.500	302.480	80.003	19.996	103.099	19.888	4.311	0.491
461.000	302.749	80.005	19.994	103.095	19.889	4.267	0.485
461.500	302.982	80.005	19.995	103.105	19.889	4.286	0.502
462.000	303.221	80.004	19.995	103.113	19.890	4.196	0.487
462.500	303.492	80.004	19.995	103.116	19.889	4.245	0.490
463.000	303.731	80.004	19.995	103.121	19.889	4.286	0.510
463.500	303.986	80.004	19.994	103.124	19.887	4.390	0.503
464.000	304.239	80.004	19.995	103.121	19.888	4.346	0.501
464.500	304.505	80.005	19.995	103.119	19.892	4.104	0.514
465.000	304.761	80.005	19.994	103.125	19.889	4.270	0.520
465.500	304.960	80.003	19.996	103.124	19.889	4.300	0.488
466.000	305.234	80.004	19.996	103.122	19.888	4.326	0.464
466.500	305.523	80.003	19.995	103.124	19.886	4.476	0.518
467.000	305.741	80.003	19.995	103.124	19.890	4.219	0.535
467.500	306.010	80.003	19.995	103.119	19.887	4.391	0.497
468.000	306.259	80.003	19.995	103.117	19.890	4.235	0.503
468.500	306.484	80.003	19.994	103.119	19.889	4.277	0.496
469.000	306.736	80.004	19.995	103.121	19.888	4.311	0.475
469.500	307.026	80.004	19.995	103.127	19.886	4.455	0.510
470.000	307.273	80.005	19.995	103.134	19.884	4.576	0.540
470.500	307.542	80.004	19.994	103.135	19.886	4.471	0.526
471.000	307.775	80.005	19.994	103.132	19.885	4.552	0.508
471.500	307.991	80.005	19.995	103.130	19.887	4.410	0.475
472.000	308.264	80.004	19.995	103.123	19.888	4.325	0.470
472.500	308.502	80.005	19.994	103.115	19.886	4.468	0.500
473.000	308.788	80.005	19.995	103.117	19.884	4.600	0.517
473.500	309.031	80.005	19.995	103.121	19.884	4.625	0.526
474.000	309.282	80.006	19.995	103.119	19.881	4.785	0.511
474.500	309.538	80.005	19.995	103.119	19.880	4.875	0.501
475.000	309.825	80.006	19.994	103.119	19.882	4.718	0.525
475.500	310.028	80.006	19.995	103.116	19.884	4.634	0.516
476.000	310.305	80.005	19.994	103.111	19.882	4.708	0.485
476.500	310.569	80.005	19.993	103.111	19.883	4.672	0.511
477.000	310.811	80.006	19.994	103.113	19.883	4.686	0.524
477.500	311.057	80.005	19.994	103.116	19.884	4.613	0.497
478.000	311.304	80.006	19.995	103.119	19.882	4.699	0.490
478.500	311.599	80.006	19.994	103.119	19.882	4.733	0.517
479.000	311.812	80.005	19.994	103.123	19.883	4.659	0.525
479.500	312.071	80.006	19.994	103.127	19.881	4.796	0.491
480.000	312.308	80.005	19.995	103.125	19.883	4.682	0.484
480.500	312.580	80.005	19.995	103.122	19.881	4.784	0.502
481.000	312.870	80.005	19.996	103.124	19.883	4.673	0.535
481.500	313.097	80.005	19.995	103.127	19.883	4.698	0.540
482.000	313.343	80.004	19.995	103.127	19.883	4.643	0.495
482.500	313.612	80.005	19.995	103.133	19.883	4.680	0.494
483.000	313.836	80.003	19.994	103.139	19.884	4.586	0.504
483.500	314.104	80.004	19.994	103.143	19.884	4.597	0.493
484.000	314.322	80.003	19.995	103.146	19.880	4.856	0.489
484.500	314.625	80.003	19.996	103.148	19.884	4.627	0.503
485.000	314.870	80.003	19.995	103.147	19.882	4.706	0.534
485.500	315.136	80.002	19.994	103.147	19.882	4.761	0.530
486.000	315.386	80.004	19.995	103.147	19.879	4.921	0.514
486.500	315.603	80.003	19.995	103.146	19.881	4.824	0.491
487.000	315.842	80.002	19.995	103.145	19.879	4.928	0.462
487.500	316.121	80.003	19.995	103.140	19.881	4.784	0.487
488.000	316.390	80.002	19.995	103.133	19.881	4.778	0.533
488.500	316.636	80.003	19.994	103.125	19.878	4.999	0.532
489.000	316.870	80.002	19.995	103.119	19.879	4.930	0.498
489.500	317.115	80.002	19.995	103.112	19.879	4.927	0.479
490.000	317.393	80.002	19.995	103.112	19.875	5.163	0.501
490.500	317.644	80.003	19.995	103.121	19.875	5.217	0.526
491.000	317.914	80.003	19.994	103.124	19.877	5.071	0.525
491.500	318.144	80.004	19.995	103.128	19.875	5.183	0.510
492.000	318.418	80.003	19.995	103.128	19.874	5.229	0.502
492.500	318.640	80.001	19.995	103.127	19.876	5.092	0.500
493.000	318.908	80.003	19.995	103.120	19.875	5.190	0.494
493.500	319.136	80.003	19.995	103.116	19.879	4.930	0.493
494.000	319.398	80.002	19.995	103.110	19.874	5.276	0.493
494.500	319.652	80.001	19.995	103.109	19.874	5.260	0.503
495.000	319.929	80.004	19.995	103.107	19.874	5.229	0.523
495.500	320.118	80.002	19.995	103.107	19.875	5.197	0.498
496.000	320.409	80.003	19.995	103.110	19.874	5.241	0.472
496.500	320.673	80.003	19.995	103.111	19.874	5.280	0.517
497.000	320.952	80.003	19.995	103.111	19.873	5.317	0.550
497.500	321.200	80.003	19.996	103.113	19.875	5.176	0.535
498.000	321.391	80.001	19.996	103.113	19.874	5.224	0.483
498.500	321.649	80.002	19.997	103.113	19.874	5.275	0.444
499.000	321.926	80.002	19.997	103.115	19.874	5.232	0.492
499.500	322.216	80.002	19.996	103.122	19.872	5.357	0.551
500.000	322.428	80.004	19.996	103.124	19.873	5.285	0.535
500.500	322.681	80.002	19.996	103.125	19.872	5.370	0.483
501.000	322.943	80.003	19.995	103.127	19.869	5.556	0.490
501.500	323.160	80.002	19.995	103.125	19.873	5.345	0.497
502.000	323.447	80.003	19.996	103.119	19.868	5.609	0.491
502.500	323.671	80.003	19.995	103.115	19.869	5.563	0.507
503.000	323.947	80.002	19.995	103.113	19.868	5.628	0.505
503.500	324.193	80.003	19.995	103.110	19.867	5.686	0.512
504.000	324.433	80.003	19.996	103.109	19.869	5.563	0.504
504.500	324.647	80.001	19.995	103.110	19.868	5.623	0.470
505.000	324.936	80.003	19.995	103.110	19.868	5.636	0.478
505.500	325.169	80.003	19.995	103.110	19.864	5.881	0.513
506.000	325.443	80.001	19.995	103.110	19.866	5.787	0.514
506.500	325.704	80.002	19.996	103.111	19.866	5.757	0.520
507.000	325.956	80.002	19.995	103.112	19.864	5.881	0.524
507.500	326.208	80.003	19.996	103.113	19.866	5.773	0.508
508.000	326.484	80.003	19.995	103.115	19.864	5.899	0.516
508.500	326.730	80.004	19.995	103.117	19.862	6.051	0.525
509.000	326.976	80.003	19.995	103.115	19.864	5.882	0.508
509.500	327.203	80.003	19.995	103.113	19.862	6.052	0.483
510.000	327.497	80.003	19.994	103.112	19.861	6.070	0.497
510.500	327.732	80.004	19.994	103.110	19.861	6.116	0.525
511.000	327.982	80.003	19.994	103.108	19.860	6.187	0.507
511.500	328.258	80.004	19.994	103.109	19.859	6.206	0.506
512.000	328.493	80.004	19.994	103.109	19.857	6.352	0.519
512.500	328.759	80.004	19.995	103.110	19.858	6.308	0.506
513.000	329.017	80.003	19.995	103.110	19.856	6.403	0.513
513.500	329.278	80.002	19.994	103.110	19.858	6.278	0.521
514.000	329.509	80.004	19.995	103.110	19.856	6.414	0.505
514.500	329.748	80.004	19.995	103.110	19.855	6.498	0.481
515.000	330.046	80.003	19.994	103.113	19.852	6.701	0.503
515.500	330.265	80.004	19.994	103.113	19.852	6.674	0.527
516.000	330.508	80.003	19.994	103.118	19.851	6.725	0.490
516.500	330.742	80.001	19.994	103.122	19.851	6.729	0.470
517.000	331.019	80.004	19.995	103.122	19.854	6.572	0.494
517.500	331.278	80.003	19.995	103.121	19.850	6.780	0.524
518.000	331.545	80.003	19.995	103.122	19.853	6.616	0.531
518.500	331.800	80.003	19.996	103.117	19.851	6.760	0.524
519.000	332.058	80.003	19.995	103.112	19.852	6.671	0.518
519.500	332.291	80.003	19.995	103.112	19.853	6.632	0.502
520.000	332.550	80.004	19.995	103.111	19.848	6.950	0.492
520.500	332.813	80.001	19.994	103.110	19.847	7.028	0.507
521.000	333.066	80.003	19.995	103.110	19.846	7.040	0.519
521.500	333.362	80.002	19.995	103.115	19.847	7.001	0.533
522.000	333.588	80.004	19.994	103.121	19.848	6.940	0.535
522.500	333.855	80.004	19.995	103.121	19.845	7.123	0.507
523.000	334.083	80.004	19.995	103.121	19.843	7.285	0.494
523.500	334.394	80.003	19.995	103.122	19.843	7.251	0.517
524.000	334.617	80.004	19.994	103.122	19.842	7.306	0.537
524.500	334.840	80.003	19.993	103.116	19.840	7.489	0.490
525.000	335.113	80.003	19.994	103.119	19.840	7.431	0.471
525.500	335.358	80.004	19.994	103.119	19.843	7.246	0.506
526.000	335.642	80.003	19.994	103.119	19.842	7.348	0.523
526.500	335.885	80.004	19.995	103.117	19.841	7.373	0.528
527.000	336.080	80.004	19.995	103.117	19.840	7.473	0.483
527.500	336.398	80.004	19.994	103.117	19.838	7.596	0.476
528.000	336.649	80.003	19.994	103.116	19.836	7.734	0.541
528.500	336.883	80.003	19.995	103.116	19.835	7.813	0.527
529.000	337.127	80.004	19.995	103.116	19.835	7.814	0.482
529.500	337.391	80.005	19.995	103.116	19.833	7.901	0.493
530.000	337.635	80.004	19.995	103.116	19.832	7.976	0.508
530.500	337.894	80.004	19.995	103.117	19.830	8.115	0.505
531.000	338.162	80.005	19.994	103.117	19.830	8.096	0.515
531.500	338.422	80.007	19.994	103.114	19.828	8.208	0.528
532.000	338.652	80.005	19.995	103.114	19.829	8.205	0.509
532.500	338.926	80.005	19.994	103.112	19.827	8.281	0.497
533.000	339.180	80.004	19.994	103.111	19.825	8.468	0.516
533.500	339.450	80.005	19.994	103.112	19.820	8.771	0.526
534.000	339.701	80.004	19.995	103.112	19.821	8.701	0.522
534.500	339.922	80.006	19.996	103.113	19.824	8.497	0.497
535.000	340.223	80.004	19.995	103.114	19.821	8.700	0.497
535.500	340.500	80.005	19.994	103.115	19.819	8.814	0.550
536.000	340.731	80.004	19.995	103.114	19.818	8.896	0.543
536.500	340.980	80.005	19.995	103.114	19.816	9.021	0.494
537.000	341.215	80.004	19.995	103.114	19.817	8.960	0.482
537.500	341.505	80.005	19.995	103.115	19.815	9.070	0.504
538.000	341.752	80.003	19.995	103.116	19.813	9.246	0.531
538.500	342.010	80.005	19.995	103.117	19.811	9.317	0.521
539.000	342.234	80.004	19.994	103.118	19.812	9.259	0.494
539.500	342.487	80.004	19.996	103.117	19.812	9.285	0.480
540.000	342.790	80.005	19.995	103.114	19.810	9.435	0.517
540.500	343.006	80.005	19.995	103.112	19.806	9.695	0.537
541.000	343.244	80.003	19.995	103.111	19.809	9.462	0.486
541.500	343.522	80.004	19.994	103.110	19.809	9.497	0.485
542.000	343.741	80.004	19.995	103.109	19.805	9.725	0.506
542.500	343.984	80.004	19.994	103.111	19.806	9.658	0.479
543.000	344.284	80.004	19.994	103.112	19.801	9.978	0.503
543.500	344.544	80.004	19.996	103.113	19.799	10.115	0.551
544.000	344.784	80.005	19.994	103.115	19.798	10.212	0.530
544.500	345.025	80.004	19.995	103.121	19.797	10.275	0.491
545.000	345.296	80.005	19.994	103.126	19.796	10.342	0.497
545.500	345.547	80.004	19.993	103.132	19.793	10.520	0.517
546.000	345.789	80.006	19.994	103.133	19.796	10.340	0.508
546.500	346.076	80.004	19.994	103.130	19.794	10.463	0.511
547.000	346.302	80.005	19.994	103.125	19.794	10.445	0.521
547.500	346.525	80.002	19.994	103.120	19.786	10.958	0.481
548.000	346.784	80.004	19.995	103.115	19.790	10.744	0.465
548.500	347.045	80.004	19.993	103.117	19.788	10.856	0.501
549.000	347.352	80.004	19.994	103.122	19.784	11.069	0.544
549.500	347.574	80.005	19.994	103.128	19.784	11.094	0.549
550.000	347.826	80.005	19.994	103.128	19.781	11.310	0.501
550.500	348.072	80.003	19.993	103.128	19.777	11.560	0.486
551.000	348.337	80.004	19.993	103.126	19.776	11.646	0.505
551.500	348.595	80.004	19.994	103.122	19.777	11.537	0.517
552.000	348.863	80.005	19.995	103.116	19.776	11.595	0.525
552.500	349.089	80.005	19.994	103.119	19.774	11.762	0.510
553.000	349.358	80.005	19.995	103.119	19.770	12.017	0.494
553.500	349.624	80.005	19.993	103.118	19.769	12.088	0.515
554.000	349.891	80.005	19.993	103.118	19.765	12.357	0.534
554.500	350.142	80.006	19.994	103.118	19.768	12.158	0.526
555.000	350.423	80.006	19.994	103.116	19.767	12.188	0.525
555.500	350.722	80.006	19.994	103.115	19.765	12.313	0.556
556.000	350.928	80.005	19.994	103.115	19.762	12.519	0.543
556.500	351.180	80.005	19.993	103.114	19.760	12.661	0.482
557.000	351.407	80.005	19.994	103.112	19.758	12.762	0.468
557.500	351.649	80.007	19.994	103.111	19.756	12.943	0.474
558.000	351.901	80.007	19.994	103.112	19.754	13.038	0.481
558.500	352.142	80.006	19.994	103.117	19.754	13.054	0.493
559.000	352.420	80.006	19.994	103.118	19.749	13.402	0.506
559.500	352.703	80.007	19.995	103.120	19.746	13.600	0.540
560.000	352.967	80.007	19.994	103.119	19.747	13.522	0.555
560.500	353.243	80.005	19.994	103.118	19.743	13.774	0.543
561.000	353.461	80.006	19.994	103.114	19.741	13.913	0.517
561.500	353.750	80.006	19.994	103.114	19.740	13.970	0.501
562.000	353.999	80.005	19.995	103.113	19.738	14.079	0.523
562.500	354.288	80.006	19.995	103.113	19.735	14.278	0.538
563.000	354.520	80.006	19.994	103.113	19.733	14.433	0.529
563.500	354.730	80.005	19.995	103.112	19.732	14.495	0.482
564.000	355.018	80.006	19.994	103.115	19.728	14.717	0.470
564.500	355.250	80.004	19.994	103.117	19.728	14.715	0.509
565.000	355.487	80.005	19.995	103.116	19.723	15.097	0.494
565.500	355.782	80.004	19.995	103.116	19.725	14.965	0.500
566.000	356.028	80.005	19.995	103.115	19.722	15.100	0.537
566.500	356.249	80.004	19.995	103.113	19.720	15.285	0.504
567.000	356.492	80.006	19.995	103.111	19.716	15.527	0.465
567.500	356.752	80.003	19.995	103.112	19.712	15.786	0.483
568.000	357.018	80.005	19.995	103.112	19.708	16.054	0.514
568.500	357.266	80.003	19.995	103.111	19.708	16.045	0.520
569.000	357.531	80.003	19.995	103.111	19.704	16.313	0.513
569.500	357.830	80.004	19.995	103.110	19.702	16.405	0.539
570.000	358.079	80.004	19.995	103.112	19.700	16.554	0.556
570.500	358.285	80.003	19.995	103.116	19.697	16.732	0.502
571.000	358.593	80.004	19.995	103.115	19.695	16.875	0.484
571.500	358.817	80.003	19.995	103.112	19.692	17.078	0.523
572.000	359.064	80.004	19.995	103.112	19.688	17.361	0.502
572.500	359.343	80.005	19.994	103.110	19.688	17.373	0.498
573.000	359.574	80.003	19.996	103.106	19.683	17.676	0.518
573.500	359.837	80.004	19.994	103.107	19.681	17.780	0.502
574.000	360.077	80.003	19.995	103.110	19.677	18.043	0.499
574.500	360.325	80.004	19.995	103.111	19.675	18.190	0.496
575.000	360.625	80.003	19.995	103.112	19.675	18.195	0.518
575.500	360.842	80.003	19.994	103.112	19.668	18.662	0.532
576.000	361.058	80.003	19.994	103.111	19.668	18.613	0.474
576.500	361.344	80.003	19.995	103.110	19.663	18.979	0.467
577.000	361.623	80.003	19.994	103.110	19.662	19.054	0.533
577.500	361.874	80.004	19.995	103.112	19.658	19.271	0.548
578.000	362.120	80.004	19.994	103.115	19.654	19.534	0.514
578.500	362.361	80.003	19.995	103.119	19.650	19.787	0.492
579.000	362.614	80.003	19.995	103.119	19.648	19.949	0.490
579.500	362.908	80.004	19.995	103.120	19.649	19.889	0.521
580.000	363.149	80.004	19.995	103.119	19.646	20.063	0.541
580.500	363.415	80.003	19.994	103.116	19.641	20.392	0.521
581.000	363.654	80.004	19.995	103.113	19.639	20.547	0.506
581.500	363.874	80.004	19.995	103.113	19.635	20.783	0.482
582.000	364.076	80.003	19.995	103.115	19.631	21.053	0.441
582.500	364.398	80.004	19.995	103.120	19.629	21.187	0.473
583.000	364.652	80.003	19.995	103.123	19.623	21.565	0.550
583.500	364.888	80.004	19.994	103.126	19.623	21.556	0.533
584.000	365.124	80.004	19.995	103.128	19.619	21.838	0.481
584.500	365.393	80.002	19.995	103.124	19.615	22.107	0.488
585.000	365.653	80.003	19.996	103.118	19.610	22.381	0.517
585.500	365.887	80.004	19.995	103.115	19.608	22.534	0.511
586.000	366.111	80.004	19.995	103.112	19.603	22.832	0.476
586.500	366.388	80.003	19.995	103.110	19.602	22.950	0.480
587.000	366.672	80.004	19.995	103.108	19.600	23.072	0.532
587.500	366.912	80.003	19.995	103.107	19.594	23.420	0.543
588.000	367.137	80.004	19.995	103.107	19.588	23.862	0.494
588.500	367.398	80.004	19.995	103.108	19.585	24.005	0.475
589.000	367.638	80.004	19.995	103.109	19.580	24.346	0.494
589.500	367.884	80.003	19.995	103.111	19.579	24.423	0.493
590.000	368.133	80.004	19.995	103.111	19.571	24.954	0.491
590.500	368.405	80.004	19.996	103.110	19.570	25.006	0.508
591.000	368.652	80.003	19.995	103.108	19.565	25.314	0.520
591.500	368.901	80.003	19.995	103.108	19.561	25.578	0.507
592.000	369.170	80.003	19.995	103.109	19.559	25.710	0.507
592.500	369.387	80.004	19.996	103.108	19.554	26.042	0.502
593.000	369.678	80.004	19.996	103.110	19.553	26.130	0.498
593.500	369.926	80.003	19.996	103.112	19.549	26.379	0.523
594.000	370.190	80.004	19.996	103.113	19.543	26.794	0.525
594.500	370.446	80.004	19.996	103.112	19.539	27.002	0.516
595.000	370.689	80.004	19.996	103.113	19.533	27.398	0.510
595.500	370.912	80.003	19.996	103.112	19.532	27.467	0.483
596.000	371.166	80.002	19.996	103.111	19.528	27.720	0.471
596.500	371.448	80.003	19.996	103.110	19.520	28.249	0.506
597.000	371.677	80.003	19.995	103.111	19.515	28.575	0.523
597.500	371.944	80.003	19.996	103.112	19.512	28.784	0.503
598.000	372.194	80.001	19.995	103.115	19.508	29.061	0.506
598.500	372.454	80.002	19.995	103.118	19.500	29.565	0.513
599.000	372.701	80.002	19.996	103.121	19.496	29.809	0.509
599.500	372.920	80.002	19.996	103.122	19.491	30.164	0.487
600.000	373.154	80.003	19.995	103.120	19.487	30.430	0.460
600.500	373.470	80.003	19.996	103.118	19.484	30.600	0.502
601.000	373.691	80.003	19.995	103.116	19.477	31.047	0.544
601.500	373.954	80.001	19.996	103.113	19.476	31.155	0.510
602.000	374.224	80.002	19.996	103.112	19.468	31.635	0.508
602.500	374.463	80.003	19.996	103.112	19.469	31.567	0.521
603.000	374.695	80.002	19.996	103.111	19.461	32.078	0.490
603.500	374.935	80.002	19.995	103.111	19.457	32.371	0.472
604.000	375.228	80.003	19.995	103.111	19.450	32.796	0.503
604.500	375.419	80.002	19.995	103.112	19.443	33.245	0.509
605.000	375.677	80.002	19.995	103.117	19.436	33.720	0.466
605.500	375.960	80.001	19.995	103.125	19.435	33.762	0.495
606.000	376.189	80.002	19.996	103.133	19.430	34.102	0.526
606.500	376.480	80.002	19.995	103.135	19.425	34.438	0.516
607.000	376.686	80.002	19.995	103.133	19.421	34.676	0.509
607.500	376.995	80.003	19.995	103.129	19.414	35.151	0.506
608.000	377.234	80.003	19.995	103.129	19.411	35.348	0.531
608.500	377.471	80.002	19.994	103.130	19.403	35.845	0.512
609.000	377.726	80.003	19.994	103.139	19.399	36.112	0.484
609.500	377.960	80.004	19.994	103.147	19.393	36.521	0.490
610.000	378.208	80.003	19.994	103.154	19.387	36.921	0.485
610.500	378.446	80.003	19.995	103.155	19.383	37.157	0.484
611.000	378.728	80.004	19.995	103.154	19.379	37.419	0.503
611.500	378.930	80.002	19.994	103.152	19.370	38.031	0.502
612.000	379.174	80.004	19.995	103.151	19.366	38.270	0.465
612.500	379.432	80.003	19.995	103.147	19.354	39.037	0.474
613.000	379.708	80.004	19.994	103.145	19.352	39.220	0.518
613.500	379.938	80.003	19.995	103.145	19.348	39.438	0.520
614.000	380.223	80.005	19.994	103.141	19.341	39.897	0.511
614.500	380.500	80.002	19.994	103.134	19.333	40.421	0.538
615.000	380.743	80.004	19.994	103.132	19.327	40.829	0.541
615.500	380.967	80.005	19.993	103.125	19.323	41.108	0.493
616.000	381.221	80.004	19.994	103.118	19.317	41.457	0.473
616.500	381.444	80.005	19.994	103.114	19.306	42.199	0.477
617.000	381.733	80.004	19.993	103.118	19.303	42.380	0.495
617.500	381.982	80.005	19.993	103.123	19.295	42.878	0.526
618.000	382.229	80.003	19.994	103.131	19.293	43.057	0.517
618.500	382.476	80.004	19.994	103.139	19.282	43.713	0.495
619.000	382.758	80.005	19.994	103.148	19.277	44.075	0.511
619.500	383.010	80.004	19.993	103.152	19.269	44.579	0.531
620.000	383.252	80.004	19.994	103.149	19.263	44.981	0.514
620.500	383.462	80.005	19.994	103.145	19.253	45.618	0.473
621.000	383.703	80.003	19.994	103.143	19.248	45.948	0.451
621.500	383.993	80.004	19.994	103.141	19.241	46.426	0.491
622.000	384.222	80.004	19.994	103.141	19.237	46.657	0.525
622.500	384.490	80.004	19.994	103.144	19.229	47.210	0.508
623.000	384.706	80.004	19.994	103.147	19.219	47.844	0.490
623.500	384.976	80.004	19.994	103.150	19.217	47.997	0.484
624.000	385.193	80.003	19.995	103.150	19.207	48.591	0.487
624.500	385.467	80.005	19.994	103.149	19.199	49.149	0.489
625.000	385.737	80.004	19.994	103.152	19.192	49.605	0.517
625.500	385.977	80.003	19.994	103.155	19.185	50.074	0.527
626.000	386.234	80.005	19.994	103.155	19.173	50.814	0.504
626.500	386.443	80.004	19.994	103.152	19.168	51.192	0.482
627.000	386.719	80.004	19.993	103.150	19.157	51.854	0.475
627.500	386.980	80.004	19.995	103.147	19.148	52.469	0.511
628.000	387.273	80.004	19.994	103.145	19.139	53.080	0.546
628.500	387.460	80.004	19.994	103.145	19.133	53.418	0.517
629.000	387.719	80.005	19.994	103.148	19.126	53.916	0.463
629.500	387.996	80.004	19.995	103.150	19.117	54.508	0.491
630.000	388.235	80.005	19.994	103.148	19.109	55.032	0.526
630.500	388.478	80.005	19.994	103.147	19.100	55.570	0.499
631.000	388.717	80.005	19.994	103.146	19.091	56.162	0.482
631.500	388.950	80.005	19.995	103.146	19.078	57.043	0.477
632.000	389.215	80.005	19.994	103.147	19.070	57.530	0.485
632.500	389.452	80.005	19.994	103.150	19.061	58.113	0.500
633.000	389.710	80.004	19.994	103.152	19.055	58.506	0.499
633.500	389.920	80.004	19.995	103.152	19.042	59.364	0.481
634.000	390.198	80.006	19.995	103.152	19.034	59.866	0.478
634.500	390.426	80.004	19.995	103.151	19.023	60.570	0.497
635.000	390.693	80.005	19.994	103.153	19.015	61.113	0.501
635.500	390.934	80.005	19.995	103.156	19.008	61.566	0.502
636.000	391.196	80.006	19.994	103.160	18.998	62.251	0.506
636.500	391.439	80.006	19.994	103.161	18.985	63.057	0.504
637.000	391.744	80.005	19.994	103.161	18.975	63.726	0.526
637.500	391.963	80.006	19.994	103.165	18.966	64.307	0.535
638.000	392.179	80.006	19.995	103.168	18.955	65.008	0.480
638.500	392.432	80.006	19.994	103.171	18.946	65.607	0.452
639.000	392.665	80.007	19.994	103.178	18.935	66.316	0.477
639.500	392.981	80.006	19.994	103.185	18.923	67.079	0.518
640.000	393.194	80.006	19.994	103.184	18.912	67.822	0.539
640.500	393.458	80.007	19.993	103.182	18.902	68.496	0.503
641.000	393.729	80.007	19.994	103.179	18.893	69.081	0.506
641.500	393.952	80.007	19.993	103.174	18.878	70.055	0.515
642.000	394.199	80.007	19.994	103.173	18.866	70.835	0.482
642.500	394.472	80.007	19.994	103.174	18.851	71.813	0.495
643.000	394.710	80.007	19.994	103.175	18.840	72.478	0.516
643.500	394.974	80.007	19.993	103.174	18.828	73.279	0.507
644.000	395.228	80.008	19.994	103.179	18.817	74.025	0.510
644.500	395.475	80.007	19.994	103.179	18.806	74.755	0.509
645.000	395.712	80.006	19.993	103.180	18.793	75.577	0.493
645.500	395.967	80.006	19.993	103.181	18.777	76.642	0.488
646.000	396.215	80.007	19.994	103.186	18.766	77.349	0.498
646.500	396.466	80.007	19.994	103.185	18.751	78.324	0.501
647.000	396.728	80.007	19.993	103.183	18.742	78.920	0.506
647.500	396.969	80.007	19.994	103.182	18.727	79.907	0.508
648.000	397.202	80.005	19.995	103.182	18.714	80.721	0.488
648.500	397.450	80.006	19.994	103.181	18.701	81.555	0.478
649.000	397.676	80.006	19.993	103.182	18.687	82.467	0.478
649.500	397.956	80.005	19.994	103.185	18.674	83.299	0.490
650.000	398.205	80.005	19.994	103.186	18.662	84.136	0.517
650.500	398.475	80.005	19.994	103.187	18.643	85.366	0.524
651.000	398.670	80.005	19.993	103.188	18.633	86.028	0.492
651.500	398.946	80.004	19.994	103.188	18.615	87.200	0.468
652.000	399.206	80.005	19.995	103.188	18.598	88.284	0.504
652.500	399.474	80.004	19.994	103.188	18.586	89.068	0.532
653.000	399.716	80.004	19.994	103.188	18.569	90.183	0.519
653.500	399.936	80.003	19.995	103.186	18.553	91.199	0.486
654.000	400.156	80.004	19.994	103.186	18.538	92.158	0.451
654.500	400.472	80.004	19.994	103.188	18.524	93.115	0.488
655.000	400.713	80.003	19.995	103.195	18.506	94.282	0.547
655.500	400.924	80.005	19.994	103.200	18.491	95.221	0.505
656.000	401.177	80.002	19.994	103.200	18.471	96.549	0.458
656.500	401.423	80.003	19.995	103.204	18.454	97.683	0.481
657.000	401.661	80.004	19.995	103.210	18.439	98.641	0.492
657.500	401.928	80.003	19.995	103.210	18.418	99.996	0.495
658.000	402.186	80.003	19.995	103.212	18.402	101.060	0.515
658.500	402.411	80.003	19.994	103.217	18.380	102.471	0.504
659.000	402.682	80.004	19.996	103.220	18.361	103.744	0.489
659.500	402.917	80.003	19.995	103.220	18.342	104.990	0.501
660.000	403.149	80.004	19.996	103.220	18.323	106.205	0.487
660.500	403.436	80.004	19.995	103.220	18.304	107.432	0.493
661.000	403.709	80.004	19.994	103.222	18.285	108.681	0.539
661.500	403.884	80.004	19.995	103.221	18.269	109.752	0.504
662.000	404.167	80.003	19.995	103.222	18.245	111.281	0.453
662.500	404.442	80.003	19.995	103.225	18.224	112.652	0.508
663.000	404.689	80.003	19.995	103.225	18.206	113.813	0.540
663.500	404.953	80.004	19.994	103.227	18.184	115.265	0.516
664.000	405.178	80.004	19.995	103.230	18.165	116.495	0.500
664.500	405.431	80.002	19.995	103.229	18.141	118.034	0.484
665.000	405.690	80.003	19.994	103.229	18.123	119.242	0.495
665.500	405.939	80.002	19.995	103.231	18.100	120.738	0.510
666.000	406.193	80.002	19.994	103.232	18.078	122.194	0.506
666.500	406.429	80.003	19.995	103.231	18.055	123.683	0.496
667.000	406.667	80.002	19.995	103.232	18.035	125.001	0.482
667.500	406.935	80.004	19.995	103.231	18.013	126.445	0.490
668.000	407.198	80.003	19.994	103.231	17.991	127.879	0.518
668.500	407.454	80.003	19.995	103.234	17.967	129.433	0.525
669.000	407.713	80.004	19.995	103.240	17.947	130.760	0.517
669.500	407.925	80.004	19.995	103.246	17.924	132.235	0.494
670.000	408.179	80.003	19.995	103.250	17.902	133.687	0.469
670.500	408.418	80.003	19.995	103.257	17.878	135.251	0.479
671.000	408.685	80.003	19.996	103.260	17.858	136.565	0.499
671.500	408.922	80.003	19.994	103.263	17.833	138.203	0.505
672.000	409.180	80.004	19.994	103.265	17.808	139.800	0.499
672.500	409.416	80.004	19.995	103.268	17.786	141.266	0.494
673.000	409.682	80.004	19.995	103.265	17.762	142.776	0.498
673.500	409.918	80.004	19.995	103.261	17.738	144.383	0.502
674.000	410.174	80.005	19.994	103.261	17.713	145.958	0.497
674.500	410.408	80.004	19.994	103.260	17.688	147.639	0.491
675.000	410.696	80.005	19.994	103.261	17.658	149.552	0.506
675.500	410.927	80.004	19.994	103.266	17.639	150.823	0.521
676.000	411.193	80.005	19.995	103.272	17.612	152.576	0.508
676.500	411.426	80.004	19.995	103.280	17.584	154.382	0.498
677.000	411.721	80.003	19.994	103.288	17.558	156.062	0.513
677.500	411.965	80.004	19.994	103.296	17.531	157.826	0.534
678.000	412.228	80.003	19.995	103.303	17.505	159.551	0.523
678.500	412.480	80.004	19.995	103.307	17.475	161.485	0.511
679.000	412.691	80.004	19.995	103.307	17.444	163.522	0.489
679.500	412.943	80.003	19.995	103.307	17.416	165.361	0.463
680.000	413.161	80.002	19.995	103.312	17.388	167.190	0.466
680.500	413.449	80.004	19.995	103.316	17.357	169.263	0.488
681.000	413.700	80.004	19.996	103.319	17.327	171.207	0.523
681.500	413.952	80.003	19.996	103.322	17.294	173.366	0.521
682.000	414.163	80.004	19.994	103.328	17.267	175.143	0.483
682.500	414.435	80.004	19.995	103.327	17.235	177.226	0.472
683.000	414.663	80.002	19.995	103.324	17.203	179.261	0.491
683.500	414.948	80.003	19.995	103.321	17.175	181.089	0.507
684.000	415.193	80.004	19.995	103.319	17.146	183.022	0.522
684.500	415.471	80.001	19.995	103.315	17.111	185.272	0.526
685.000	415.673	80.003	19.995	103.313	17.079	187.336	0.502
685.500	415.906	80.002	19.995	103.319	17.052	189.103	0.457
686.000	416.186	80.003	19.995	103.321	17.023	190.999	0.474
686.500	416.457	80.002	19.995	103.321	16.994	192.921	0.532
687.000	416.715	80.001	19.995	103.319	16.963	194.937	0.540
687.500	416.952	80.001	19.995	103.318	16.933	196.878	0.512
688.000	417.212	80.002	19.996	103.317	16.898	199.178	0.496
688.500	417.453	80.003	19.995	103.321	16.868	201.118	0.499
689.000	417.714	80.001	19.995	103.328	16.837	203.100	0.501
689.500	417.951	80.002	19.995	103.333	16.805	205.180	0.500
690.000	418.226	80.002	19.995	103.340	16.774	207.226	0.506
690.500	418.470	80.003	19.995	103.343	16.741	209.404	0.516
691.000	418.694	80.002	19.996	103.350	16.711	211.386	0.493
691.500	418.964	80.003	19.995	103.357	16.682	213.234	0.481
692.000	419.206	80.003	19.996	103.363	16.648	215.442	0.503
692.500	419.518	80.003	19.997	103.370	16.614	217.668	0.533
693.000	419.735	80.003	19.996	103.376	16.587	219.433	0.542
693.500	419.987	80.004	19.995	103.375	16.556	221.496	0.499
694.000	420.251	80.003	19.996	103.370	16.522	223.689	0.493
694.500	420.487	80.004	19.996	103.369	16.495	225.449	0.508
695.000	420.773	80.004	19.995	103.367	16.463	227.552	0.511
695.500	420.985	80.003	19.996	103.364	16.433	229.515	0.510
