Repository: ulfsri/fsri_materials_database

# Materials and Products Database

## 01_Data

Raw data generated from each apparatus are included here in plain-text format. The data is organized first by material, next by the short name of test apparatus used, and where applicable additional filtering by test settings.

### material.json

Each material directory contains a json file of the same name as the material. This file links the data stored in the repository as well as data and graphs produced by the accompanying scripts (__02_Scripts__) to the respective landing page for the material on the front-end website.

File: 01_Data/PlasticA/MCC/PlasticA_MCC_30K_min_211019_R3.txt (part 3 of 4)
T Correction Coefficients:	0	1.024463	0
Time Shift (s):	14
*
Time (s)	Temperature (C)	N2 flow rate (cc/min)	O2 flow rate (cc/min)	Flow Rate (cc/min)	Oxygen (%)	HRR (W/g)	Heating rate (C/s)
695.500	422.346	80.007	19.996	103.337	16.542	240.245	0.468
696.000	422.631	80.005	19.997	103.339	16.515	242.104	0.513
696.500	422.873	80.005	19.995	103.342	16.489	243.951	0.542
697.000	423.119	80.006	19.996	103.343	16.461	245.899	0.508
697.500	423.341	80.007	19.995	103.343	16.436	247.670	0.477
698.000	423.645	80.006	19.996	103.343	16.410	249.505	0.497
698.500	423.871	80.006	19.995	103.344	16.387	251.102	0.528
699.000	424.133	80.006	19.996	103.341	16.359	253.057	0.509
699.500	424.381	80.005	19.995	103.340	16.336	254.654	0.499
700.000	424.633	80.005	19.995	103.340	16.310	256.500	0.505
700.500	424.887	80.006	19.996	103.342	16.290	257.840	0.503
701.000	425.171	80.005	19.995	103.345	16.268	259.403	0.522
701.500	425.427	80.006	19.996	103.350	16.243	261.186	0.539
702.000	425.666	80.006	19.996	103.354	16.219	262.780	0.517
702.500	425.918	80.005	19.994	103.356	16.196	264.472	0.493
703.000	426.160	80.006	19.995	103.357	16.170	266.232	0.493
703.500	426.421	80.005	19.995	103.357	16.149	267.698	0.499
704.000	426.660	80.005	19.995	103.361	16.130	269.055	0.502
704.500	426.918	80.004	19.995	103.366	16.107	270.640	0.499
705.000	427.167	80.005	19.995	103.365	16.085	272.161	0.502
705.500	427.397	80.006	19.995	103.361	16.065	273.545	0.493
706.000	427.683	80.005	19.995	103.356	16.045	274.990	0.498
706.500	427.921	80.005	19.996	103.358	16.026	276.271	0.520
707.000	428.187	80.006	19.995	103.361	16.006	277.663	0.514
707.500	428.458	80.004	19.995	103.362	15.991	278.756	0.520
708.000	428.673	80.006	19.996	103.365	15.974	279.952	0.511
708.500	428.975	80.006	19.995	103.375	15.959	281.009	0.501
709.000	429.195	80.006	19.995	103.376	15.943	282.078	0.519
709.500	429.430	80.006	19.994	103.363	15.927	283.216	0.489
710.000	429.657	80.006	19.996	103.364	15.911	284.344	0.459
710.500	429.938	80.006	19.995	103.375	15.899	285.213	0.485
711.000	430.198	80.006	19.996	103.365	15.881	286.422	0.524
711.500	430.446	80.007	19.995	103.355	15.869	287.276	0.524
712.000	430.707	80.006	19.995	103.369	15.858	288.076	0.509
712.500	430.917	80.007	19.996	103.364	15.846	288.920	0.491
713.000	431.189	80.006	19.995	103.355	15.835	289.686	0.477
713.500	431.411	80.006	19.995	103.365	15.825	290.380	0.488
714.000	431.723	80.006	19.995	103.360	15.816	290.988	0.514
714.500	431.971	80.006	19.995	103.358	15.805	291.732	0.546
715.000	432.245	80.006	19.994	103.359	15.797	292.342	0.540
715.500	432.461	80.005	19.995	103.354	15.789	292.884	0.506
716.000	432.726	80.005	19.996	103.354	15.782	293.370	0.486
716.500	432.976	80.005	19.996	103.352	15.776	293.809	0.498
717.000	433.237	80.005	19.995	103.348	15.771	294.148	0.513
717.500	433.486	80.006	19.995	103.348	15.764	294.591	0.511
718.000	433.783	80.006	19.996	103.349	15.764	294.615	0.529
718.500	434.026	80.005	19.996	103.349	15.761	294.831	0.543
719.000	434.278	80.005	19.996	103.348	15.759	294.927	0.517
719.500	434.538	80.005	19.996	103.351	15.754	295.308	0.504
720.000	434.762	80.005	19.996	103.351	15.752	295.472	0.498
720.500	435.043	80.005	19.996	103.351	15.753	295.364	0.494
721.000	435.270	80.005	19.996	103.348	15.757	295.085	0.507
721.500	435.565	80.005	19.996	103.348	15.755	295.214	0.515
722.000	435.815	80.005	19.996	103.349	15.759	294.980	0.533
722.500	436.060	80.004	19.996	103.349	15.758	294.991	0.520
723.000	436.292	80.005	19.996	103.354	15.766	294.424	0.486
723.500	436.601	80.005	19.996	103.354	15.770	294.166	0.509
724.000	436.863	80.005	19.998	103.355	15.773	293.950	0.556
724.500	437.120	80.005	19.996	103.354	15.781	293.343	0.545
725.000	437.350	80.004	19.997	103.355	15.785	293.061	0.503
725.500	437.610	80.004	19.997	103.347	15.792	292.581	0.488
726.000	437.905	80.005	19.996	103.351	15.802	291.838	0.523
726.500	438.122	80.004	19.997	103.355	15.807	291.486	0.534
727.000	438.412	80.006	19.996	103.345	15.818	290.762	0.509
727.500	438.649	80.005	19.997	103.353	15.824	290.321	0.517
728.000	438.959	80.005	19.996	103.354	15.837	289.419	0.537
728.500	439.204	80.004	19.996	103.346	15.848	288.687	0.551
729.000	439.425	80.006	19.996	103.358	15.857	288.077	0.510
729.500	439.717	80.007	19.996	103.353	15.870	287.145	0.490
730.000	439.938	80.006	19.996	103.342	15.880	286.422	0.513
730.500	440.204	80.006	19.997	103.353	15.893	285.520	0.500
731.000	440.498	80.006	19.996	103.352	15.906	284.665	0.523
731.500	440.745	80.006	19.997	103.338	15.919	283.726	0.551
732.000	440.989	80.007	19.996	103.340	15.933	282.779	0.517
732.500	441.239	80.006	19.995	103.347	15.946	281.836	0.493
733.000	441.495	80.008	19.995	103.339	15.958	280.993	0.500
733.500	441.754	80.007	19.996	103.330	15.973	279.921	0.510
734.000	442.001	80.006	19.995	103.331	15.990	278.722	0.510
734.500	442.271	80.008	19.995	103.333	16.008	277.472	0.512
735.000	442.508	80.007	19.995	103.329	16.024	276.287	0.512
735.500	442.799	80.007	19.995	103.321	16.039	275.263	0.518
736.000	443.064	80.009	19.995	103.321	16.056	274.050	0.542
736.500	443.349	80.008	19.994	103.316	16.073	272.858	0.553
737.000	443.598	80.007	19.995	103.310	16.092	271.492	0.542
737.500	443.816	80.007	19.995	103.307	16.107	270.462	0.501
738.000	444.143	80.008	19.994	103.311	16.118	269.655	0.506
738.500	444.376	80.008	19.996	103.314	16.136	268.367	0.552
739.000	444.633	80.008	19.994	103.319	16.152	267.263	0.525
739.500	444.913	80.007	19.995	103.322	16.165	266.356	0.513
740.000	445.141	80.009	19.995	103.323	16.179	265.359	0.522
740.500	445.441	80.008	19.995	103.321	16.196	264.154	0.518
741.000	445.656	80.006	19.994	103.319	16.205	263.439	0.522
741.500	445.951	80.007	19.995	103.321	16.220	262.356	0.512
742.000	446.213	80.008	19.994	103.327	16.231	261.587	0.533
742.500	446.455	80.008	19.995	103.332	16.244	260.658	0.531
743.000	446.654	80.009	19.995	103.331	16.255	259.839	0.472
743.500	446.960	80.007	19.995	103.329	16.269	258.909	0.473
744.000	447.205	80.006	19.995	103.322	16.280	258.129	0.528
744.500	447.487	80.006	19.994	103.311	16.293	257.170	0.539
745.000	447.703	80.007	19.994	103.304	16.306	256.272	0.513
745.500	447.958	80.008	19.994	103.305	16.318	255.437	0.485
746.000	448.226	80.007	19.994	103.304	16.334	254.357	0.497
746.500	448.490	80.006	19.995	103.300	16.345	253.605	0.527
747.000	448.753	80.007	19.994	103.292	16.363	252.369	0.529
747.500	448.988	80.008	19.995	103.286	16.379	251.210	0.513
748.000	449.262	80.006	19.995	103.280	16.396	250.050	0.504
748.500	449.555	80.006	19.994	103.274	16.409	249.148	0.538
749.000	449.776	80.005	19.995	103.270	16.429	247.796	0.540
749.500	450.035	80.005	19.995	103.270	16.452	246.166	0.497
750.000	450.285	80.007	19.994	103.266	16.477	244.453	0.495
750.500	450.592	80.007	19.995	103.259	16.503	242.688	0.533
751.000	450.834	80.007	19.995	103.251	16.529	240.876	0.553
751.500	451.154	80.005	19.995	103.242	16.562	238.579	0.555
752.000	451.399	80.006	19.995	103.229	16.594	236.343	0.563
752.500	451.622	80.007	19.995	103.214	16.627	234.039	0.516
753.000	451.899	80.007	19.995	103.203	16.663	231.500	0.484
753.500	452.162	80.007	19.995	103.193	16.703	228.724	0.520
754.000	452.436	80.008	19.995	103.186	16.738	226.272	0.539
754.500	452.737	80.007	19.995	103.183	16.777	223.507	0.556
755.000	452.956	80.007	19.995	103.181	16.819	220.585	0.548
755.500	453.257	80.006	19.994	103.180	16.859	217.714	0.520
756.000	453.524	80.007	19.996	103.180	16.898	214.985	0.544
756.500	453.787	80.008	19.995	103.181	16.942	211.930	0.549
757.000	454.049	80.009	19.995	103.183	16.982	209.131	0.528
757.500	454.328	80.007	19.994	103.187	17.020	206.441	0.533
758.000	454.550	80.009	19.995	103.191	17.060	203.625	0.521
758.500	454.872	80.009	19.995	103.192	17.097	201.064	0.522
759.000	455.148	80.009	19.994	103.199	17.135	198.381	0.571
759.500	455.372	80.009	19.994	103.207	17.171	195.861	0.549
760.000	455.664	80.009	19.994	103.215	17.207	193.324	0.509
760.500	455.936	80.009	19.996	103.223	17.239	191.100	0.540
761.000	456.205	80.010	19.995	103.234	17.273	188.752	0.552
761.500	456.438	80.009	19.995	103.240	17.303	186.664	0.521
762.000	456.718	80.008	19.995	103.246	17.337	184.273	0.508
762.500	456.973	80.008	19.994	103.249	17.368	182.064	0.524
763.000	457.232	80.009	19.995	103.248	17.401	179.756	0.525
763.500	457.516	80.008	19.995	103.248	17.432	177.608	0.529
764.000	457.775	80.008	19.994	103.249	17.461	175.552	0.543
764.500	458.047	80.008	19.994	103.245	17.491	173.519	0.537
765.000	458.317	80.008	19.995	103.239	17.517	171.661	0.536
765.500	458.584	80.008	19.994	103.234	17.547	169.577	0.540
766.000	458.840	80.008	19.995	103.224	17.572	167.849	0.530
766.500	459.133	80.008	19.995	103.211	17.602	165.708	0.536
767.000	459.426	80.007	19.994	103.201	17.627	163.961	0.567
767.500	459.674	80.009	19.994	103.193	17.651	162.274	0.563
768.000	459.916	80.009	19.995	103.186	17.676	160.540	0.516
768.500	460.190	80.007	19.994	103.182	17.699	158.909	0.503
769.000	460.462	80.006	19.994	103.180	17.728	156.900	0.531
769.500	460.713	80.007	19.994	103.174	17.751	155.294	0.535
770.000	460.965	80.005	19.995	103.173	17.774	153.716	0.514
770.500	461.264	80.006	19.994	103.173	17.800	151.871	0.527
771.000	461.511	80.006	19.994	103.169	17.822	150.314	0.548
771.500	461.778	80.005	19.995	103.164	17.848	148.528	0.530
772.000	462.044	80.006	19.994	103.166	17.871	146.911	0.523
772.500	462.315	80.005	19.994	103.159	17.894	145.291	0.535
773.000	462.575	80.006	19.994	103.156	17.918	143.653	0.534
773.500	462.853	80.006	19.994	103.154	17.940	142.083	0.534
774.000	463.117	80.006	19.994	103.153	17.963	140.456	0.540
774.500	463.365	80.006	19.995	103.149	17.987	138.828	0.527
775.000	463.619	80.007	19.993	103.147	18.009	137.258	0.507
775.500	463.853	80.005	19.994	103.144	18.031	135.725	0.495
776.000	464.116	80.006	19.994	103.143	18.054	134.125	0.492
776.500	464.417	80.007	19.995	103.143	18.075	132.663	0.530
777.000	464.659	80.005	19.994	103.143	18.099	130.979	0.554
777.500	464.926	80.006	19.994	103.144	18.120	129.531	0.526
778.000	465.188	80.005	19.995	103.143	18.142	128.008	0.519
778.500	465.434	80.007	19.995	103.136	18.166	126.334	0.518
779.000	465.704	80.007	19.995	103.128	18.186	124.897	0.512
779.500	465.970	80.007	19.995	103.121	18.205	123.607	0.526
780.000	466.194	80.007	19.995	103.114	18.228	122.017	0.514
780.500	466.491	80.006	19.995	103.112	18.249	120.503	0.505
781.000	466.757	80.006	19.996	103.115	18.273	118.855	0.541
781.500	467.008	80.007	19.995	103.119	18.292	117.500	0.540
782.000	467.298	80.006	19.995	103.118	18.311	116.223	0.529
782.500	467.579	80.007	19.995	103.118	18.333	114.659	0.556
783.000	467.811	80.006	19.995	103.116	18.351	113.372	0.542
783.500	468.099	80.006	19.996	103.111	18.375	111.671	0.516
784.000	468.343	80.006	19.995	103.108	18.395	110.312	0.526
784.500	468.605	80.006	19.995	103.109	18.416	108.843	0.519
785.000	468.845	80.007	19.996	103.109	18.434	107.589	0.504
785.500	469.115	80.006	19.996	103.108	18.453	106.261	0.506
786.000	469.366	80.005	19.996	103.109	18.473	104.849	0.516
786.500	469.669	80.006	19.996	103.109	18.496	103.271	0.538
787.000	469.898	80.007	19.995	103.106	18.513	102.095	0.543
787.500	470.162	80.007	19.996	103.105	18.536	100.502	0.512
788.000	470.411	80.004	19.995	103.105	18.555	99.137	0.503
788.500	470.693	80.008	19.996	103.103	18.573	97.924	0.522
789.000	470.959	80.007	19.995	103.103	18.592	96.530	0.539
789.500	471.207	80.007	19.996	103.103	18.612	95.129	0.531
790.000	471.485	80.006	19.996	103.102	18.632	93.769	0.521
790.500	471.730	80.007	19.996	103.101	18.651	92.450	0.524
791.000	471.985	80.006	19.995	103.100	18.669	91.165	0.511
791.500	472.230	80.007	19.996	103.098	18.685	90.082	0.500
792.000	472.494	80.006	19.996	103.098	18.701	88.917	0.504
792.500	472.755	80.005	19.996	103.098	18.722	87.498	0.517
793.000	473.037	80.007	19.995	103.096	18.738	86.391	0.534
793.500	473.281	80.006	19.996	103.091	18.756	85.099	0.534
794.000	473.569	80.007	19.995	103.086	18.774	83.866	0.529
794.500	473.831	80.007	19.995	103.079	18.792	82.628	0.541
795.000	474.086	80.006	19.996	103.080	18.806	81.595	0.534
795.500	474.377	80.006	19.995	103.081	18.826	80.262	0.531
796.000	474.640	80.007	19.995	103.079	18.839	79.354	0.550
796.500	474.863	80.006	19.996	103.080	18.857	78.074	0.520
797.000	475.136	80.006	19.996	103.080	18.873	76.957	0.491
797.500	475.394	80.006	19.995	103.080	18.888	75.924	0.514
798.000	475.652	80.005	19.996	103.079	18.903	74.870	0.524
798.500	475.922	80.005	19.995	103.080	18.919	73.721	0.522
799.000	476.158	80.006	19.994	103.084	18.937	72.491	0.517
799.500	476.419	80.005	19.996	103.083	18.952	71.465	0.501
800.000	476.653	80.006	19.995	103.076	18.965	70.517	0.496
800.500	476.912	80.006	19.995	103.070	18.977	69.666	0.494
801.000	477.188	80.005	19.996	103.069	18.997	68.285	0.513
801.501	477.434	80.005	19.995	103.065	19.007	67.595	0.528
802.000	477.696	80.004	19.995	103.065	19.023	66.504	0.515
802.500	477.972	80.006	19.996	103.065	19.035	65.632	0.524
803.000	478.223	80.005	19.995	103.065	19.049	64.660	0.533
803.500	478.485	80.006	19.996	103.067	19.063	63.666	0.520
804.000	478.746	80.005	19.996	103.066	19.075	62.836	0.518
804.500	479.060	80.005	19.996	103.066	19.093	61.588	0.549
805.000	479.257	80.004	19.996	103.067	19.104	60.857	0.543
805.500	479.520	80.004	19.996	103.066	19.117	59.916	0.485
806.000	479.751	80.004	19.996	103.066	19.130	59.005	0.477
806.500	480.048	80.004	19.996	103.067	19.138	58.434	0.511
807.000	480.295	80.006	19.996	103.067	19.154	57.350	0.536
807.500	480.555	80.005	19.996	103.067	19.167	56.438	0.526
808.000	480.857	80.006	19.996	103.065	19.176	55.846	0.534
808.501	481.105	80.005	19.996	103.064	19.190	54.870	0.556
809.000	481.343	80.006	19.996	103.063	19.201	54.096	0.518
809.500	481.610	80.005	19.996	103.063	19.212	53.274	0.496
810.000	481.863	80.006	19.996	103.063	19.224	52.475	0.512
810.500	482.106	80.006	19.996	103.064	19.235	51.719	0.508
811.000	482.410	80.007	19.996	103.064	19.246	50.920	0.522
811.500	482.626	80.006	19.995	103.063	19.257	50.197	0.534
812.000	482.892	80.005	19.996	103.062	19.269	49.314	0.501
812.500	483.151	80.005	19.996	103.056	19.281	48.492	0.503
813.000	483.408	80.006	19.996	103.049	19.291	47.811	0.520
813.500	483.627	80.006	19.995	103.046	19.303	46.931	0.496
814.000	483.942	80.005	19.996	103.045	19.312	46.359	0.505
814.500	484.206	80.006	19.995	103.046	19.324	45.518	0.557
815.000	484.474	80.006	19.996	103.054	19.333	44.900	0.555
815.500	484.680	80.005	19.997	103.061	19.343	44.142	0.503
816.000	484.964	80.007	19.995	103.064	19.354	43.403	0.483
816.500	485.254	80.009	19.997	103.067	19.368	42.449	0.532
817.000	485.503	80.007	19.996	103.066	19.377	41.828	0.556
817.500	485.745	80.007	19.996	103.066	19.388	41.066	0.515
818.000	486.015	80.006	19.996	103.066	19.398	40.339	0.501
818.500	486.324	80.006	19.996	103.066	19.410	39.472	0.545
819.000	486.571	80.007	19.996	103.066	19.419	38.888	0.567
819.500	486.809	80.007	19.996	103.067	19.428	38.217	0.521
820.000	487.058	80.007	19.996	103.066	19.438	37.514	0.486
820.500	487.308	80.006	19.996	103.066	19.448	36.812	0.493
821.000	487.576	80.006	19.997	103.067	19.462	35.864	0.509
821.500	487.816	80.007	19.996	103.066	19.471	35.264	0.513
822.000	488.110	80.006	19.995	103.066	19.481	34.564	0.521
822.500	488.360	80.007	19.996	103.066	19.492	33.779	0.539
823.000	488.573	80.007	19.996	103.065	19.502	33.073	0.504
823.500	488.851	80.006	19.994	103.065	19.510	32.537	0.477
824.000	489.093	80.008	19.996	103.062	19.523	31.636	0.505
824.500	489.356	80.007	19.995	103.062	19.529	31.175	0.512
825.000	489.646	80.007	19.994	103.063	19.540	30.420	0.529
825.500	489.882	80.006	19.996	103.063	19.549	29.810	0.539
826.000	490.140	80.006	19.996	103.065	19.560	29.064	0.510
826.500	490.410	80.006	19.995	103.073	19.571	28.277	0.511
827.000	490.658	80.006	19.995	103.073	19.580	27.653	0.523
827.500	490.929	80.005	19.996	103.073	19.586	27.186	0.518
828.000	491.182	80.007	19.995	103.074	19.597	26.435	0.522
828.500	491.451	80.007	19.995	103.073	19.604	25.962	0.523
829.000	491.692	80.007	19.995	103.067	19.618	24.953	0.516
829.500	491.963	80.007	19.995	103.067	19.627	24.391	0.511
830.000	492.216	80.006	19.994	103.067	19.635	23.796	0.518
830.500	492.485	80.006	19.996	103.065	19.642	23.278	0.523
831.000	492.723	80.007	19.995	103.064	19.650	22.724	0.515
831.500	493.011	80.006	19.995	103.062	19.661	21.982	0.516
832.000	493.277	80.007	19.995	103.063	19.668	21.485	0.539
832.500	493.546	80.007	19.995	103.060	19.676	20.943	0.545
833.000	493.798	80.008	19.995	103.055	19.685	20.319	0.528
833.500	494.047	80.007	19.994	103.052	19.694	19.683	0.511
834.000	494.335	80.007	19.995	103.053	19.702	19.148	0.519
834.500	494.608	80.007	19.994	103.053	19.710	18.598	0.549
835.000	494.853	80.006	19.994	103.055	19.716	18.122	0.540
835.500	495.126	80.005	19.995	103.061	19.724	17.571	0.518
836.000	495.395	80.007	19.995	103.062	19.734	16.902	0.530
836.500	495.652	80.007	19.994	103.060	19.738	16.634	0.534
837.000	495.901	80.007	19.994	103.057	19.746	16.089	0.515
837.500	496.143	80.007	19.994	103.057	19.754	15.515	0.498
838.000	496.394	80.007	19.996	103.057	19.764	14.773	0.492
838.500	496.670	80.008	19.994	103.059	19.769	14.463	0.510
839.000	496.906	80.008	19.994	103.062	19.778	13.842	0.520
839.500	497.199	80.008	19.994	103.061	19.785	13.349	0.521
840.000	497.448	80.009	19.995	103.059	19.792	12.820	0.536
840.500	497.691	80.008	19.994	103.061	19.799	12.382	0.517
841.000	497.964	80.008	19.995	103.061	19.804	11.987	0.504
841.500	498.206	80.010	19.995	103.062	19.809	11.638	0.516
842.000	498.471	80.009	19.994	103.066	19.816	11.177	0.511
842.500	498.730	80.009	19.994	103.067	19.823	10.672	0.516
843.000	499.023	80.011	19.995	103.067	19.830	10.187	0.538
843.500	499.285	80.009	19.995	103.067	19.837	9.725	0.553
844.000	499.511	80.007	19.995	103.066	19.840	9.511	0.521
844.500	499.774	80.008	19.994	103.066	19.845	9.122	0.489
845.000	499.994	80.010	19.995	103.064	19.851	8.745	0.487
845.500	500.302	80.009	19.995	103.060	19.857	8.348	0.506
846.000	500.543	80.008	19.995	103.054	19.860	8.079	0.539
846.500	500.765	80.008	19.995	103.055	19.864	7.837	0.506
847.000	501.054	80.008	19.995	103.055	19.869	7.495	0.487
847.500	501.350	80.009	19.995	103.056	19.874	7.126	0.548
848.000	501.567	80.009	19.996	103.059	19.875	7.053	0.549
848.500	501.828	80.009	19.994	103.064	19.882	6.565	0.495
849.000	502.092	80.006	19.995	103.062	19.884	6.433	0.501
849.500	502.319	80.006	19.995	103.062	19.892	5.874	0.508
850.000	502.618	80.007	19.995	103.062	19.892	5.878	0.509
850.500	502.813	80.007	19.994	103.062	19.899	5.364	0.510
851.000	503.073	80.006	19.996	103.064	19.900	5.343	0.475
851.500	503.375	80.006	19.995	103.064	19.904	5.015	0.508
852.000	503.629	80.006	19.996	103.065	19.908	4.767	0.559
852.500	503.862	80.005	19.995	103.065	19.908	4.728	0.522
853.000	504.092	80.005	19.995	103.065	19.912	4.448	0.475
853.500	504.348	80.005	19.995	103.062	19.918	4.084	0.474
854.000	504.630	80.005	19.996	103.061	19.922	3.812	0.512
854.500	504.881	80.006	19.995	103.054	19.923	3.732	0.535
855.000	505.169	80.006	19.995	103.052	19.926	3.483	0.536
855.500	505.401	80.006	19.995	103.051	19.929	3.264	0.530
856.000	505.686	80.007	19.995	103.054	19.932	3.058	0.519
856.500	505.942	80.007	19.996	103.055	19.933	3.049	0.529
857.000	506.191	80.007	19.995	103.062	19.935	2.841	0.523
857.501	506.430	80.006	19.995	103.058	19.936	2.812	0.497
858.000	506.683	80.008	19.995	103.057	19.937	2.769	0.490
858.500	506.938	80.006	19.994	103.057	19.941	2.461	0.500
859.000	507.165	80.005	19.995	103.057	19.944	2.219	0.495
859.500	507.422	80.006	19.995	103.057	19.945	2.166	0.483
860.000	507.690	80.008	19.995	103.059	19.945	2.210	0.504
860.500	507.931	80.006	19.995	103.056	19.946	2.119	0.517
861.000	508.189	80.007	19.995	103.056	19.949	1.911	0.504
861.500	508.453	80.007	19.996	103.057	19.950	1.815	0.510
862.000	508.678	80.009	19.995	103.054	19.954	1.570	0.506
862.500	508.916	80.007	19.995	103.056	19.954	1.517	0.476
863.000	509.162	80.007	19.995	103.060	19.954	1.530	0.473
863.500	509.408	80.007	19.995	103.059	19.957	1.343	0.488
864.000	509.706	80.007	19.995	103.059	19.955	1.451	0.518
864.500	509.923	80.007	19.995	103.061	19.960	1.120	0.530
865.000	510.174	80.007	19.995	103.063	19.960	1.105	0.491
865.500	510.422	80.007	19.995	103.064	19.961	1.037	0.483
866.000	510.676	80.007	19.995	103.066	19.961	1.063	0.501
866.500	510.957	80.007	19.995	103.066	19.962	1.020	0.519
867.000	511.175	80.007	19.996	103.067	19.964	0.852	0.518
867.500	511.437	80.006	19.996	103.066	19.961	1.043	0.489
868.000	511.710	80.007	19.995	103.062	19.968	0.574	0.507
868.500	511.933	80.006	19.995	103.059	19.969	0.533	0.516
869.000	512.193	80.007	19.995	103.058	19.967	0.625	0.490
869.500	512.447	80.006	19.995	103.056	19.970	0.423	0.498
870.000	512.684	80.008	19.995	103.054	19.969	0.485	0.502
870.501	512.928	80.007	19.997	103.055	19.970	0.425	0.486
871.000	513.184	80.007	19.996	103.052	19.970	0.459	0.491
871.500	513.443	80.006	19.996	103.053	19.973	0.238	0.508
872.000	513.666	80.008	19.995	103.053	19.968	0.603	0.498
872.500	513.950	80.006	19.996	103.052	19.970	0.453	0.494
873.000	514.173	80.005	19.997	103.052	19.970	0.416	0.507
873.500	514.404	80.006	19.996	103.058	19.970	0.425	0.481
874.000	514.692	80.008	19.995	103.058	19.972	0.283	0.487
874.500	514.903	80.005	19.996	103.059	19.973	0.223	0.509
875.000	515.166	80.007	19.995	103.061	19.974	0.178	0.486
875.500	515.440	80.006	19.996	103.061	19.973	0.191	0.505
876.000	515.696	80.004	19.995	103.060	19.972	0.291	0.533
876.500	515.934	80.005	19.997	103.060	19.974	0.172	0.512
877.000	516.186	80.006	19.997	103.060	19.972	0.274	0.492
877.500	516.431	80.005	19.996	103.063	19.975	0.076	0.493
878.000	516.693	80.005	19.996	103.065	19.973	0.191	0.502
878.500	516.962	80.003	19.995	103.066	19.975	0.091	0.519
879.000	517.231	80.004	19.996	103.067	19.978	-0.119	0.534
879.500	517.455	80.005	19.996	103.067	19.978	-0.147	0.515
880.000	517.722	80.005	19.995	103.065	19.977	-0.045	0.492
880.500	517.961	80.004	19.997	103.063	19.982	-0.383	0.499
881.000	518.209	80.004	19.995	103.062	19.980	-0.236	0.497
881.500	518.455	80.004	19.996	103.058	19.983	-0.500	0.490
882.000	518.724	80.005	19.997	103.056	19.977	-0.077	0.505
882.500	518.972	80.005	19.995	103.058	19.979	-0.225	0.516
883.000	519.215	80.005	19.995	103.060	19.978	-0.121	0.504
883.500	519.469	80.005	19.996	103.062	19.978	-0.106	0.494
884.000	519.741	80.004	19.996	103.066	19.976	0.026	0.511
884.500	519.967	80.005	19.996	103.068	19.981	-0.312	0.512
885.000	520.210	80.006	19.996	103.067	19.981	-0.308	0.484
885.500	520.504	80.006	19.995	103.066	19.985	-0.580	0.504
886.000	520.733	80.005	19.995	103.064	19.984	-0.574	0.530
886.500	520.978	80.005	19.996	103.061	19.985	-0.604	0.498
887.000	521.220	80.005	19.996	103.056	19.984	-0.535	0.481
887.500	521.462	80.006	19.996	103.051	19.984	-0.508	0.486
888.000	521.724	80.005	19.995	103.048	19.983	-0.487	0.494
888.500	521.977	80.006	19.996	103.046	19.984	-0.510	0.509
889.000	522.228	80.005	19.994	103.046	19.982	-0.423	0.510
889.500	522.531	80.005	19.995	103.050	19.983	-0.499	0.529
890.000	522.733	80.006	19.996	103.057	19.986	-0.680	0.530
890.500	522.947	80.005	19.995	103.059	19.984	-0.553	0.460
891.000	523.216	80.007	19.996	103.055	19.985	-0.633	0.449
891.500	523.486	80.007	19.996	103.052	19.983	-0.506	0.511
892.000	523.738	80.006	19.995	103.049	19.983	-0.450	0.531
892.500	523.991	80.007	19.995	103.049	19.983	-0.474	0.514
893.000	524.239	80.008	19.996	103.046	19.982	-0.393	0.503
893.500	524.517	80.007	19.995	103.049	19.983	-0.491	0.513
894.000	524.769	80.008	19.996	103.051	19.985	-0.623	0.528
894.500	525.029	80.007	19.995	103.050	19.982	-0.414	0.521
895.000	525.251	80.007	19.995	103.044	19.984	-0.567	0.497
895.500	525.491	80.007	19.996	103.041	19.984	-0.527	0.473
896.000	525.813	80.009	19.995	103.044	19.985	-0.635	0.512
896.500	526.029	80.006	19.996	103.047	19.985	-0.627	0.550
897.000	526.266	80.007	19.995	103.052	19.984	-0.508	0.495
897.500	526.519	80.006	19.995	103.058	19.985	-0.644	0.471
898.000	526.768	80.006	19.994	103.065	19.986	-0.714	0.496
898.500	526.995	80.007	19.996	103.064	19.986	-0.678	0.489
899.000	527.290	80.006	19.995	103.063	19.984	-0.525	0.499
899.500	527.532	80.005	19.994	103.060	19.986	-0.712	0.529
900.000	527.799	80.006	19.995	103.055	19.983	-0.491	0.523
900.500	528.064	80.006	19.995	103.048	19.987	-0.780	0.520
901.000	528.325	80.006	19.995	103.044	19.986	-0.657	0.529
901.500	528.519	80.005	19.995	103.047	19.986	-0.693	0.490
902.000	528.805	80.004	19.996	103.050	19.989	-0.861	0.467
902.500	529.079	80.006	19.996	103.056	19.984	-0.559	0.520
903.000	529.327	80.004	19.995	103.063	19.985	-0.621	0.541
903.501	529.571	80.005	19.996	103.067	19.987	-0.757	0.507
904.000	529.820	80.006	19.996	103.065	19.982	-0.436	0.492
904.500	530.070	80.005	19.996	103.061	19.986	-0.648	0.495
905.000	530.293	80.005	19.996	103.060	19.986	-0.691	0.486
905.500	530.558	80.005	19.996	103.054	19.984	-0.544	0.480
906.000	530.785	80.005	19.996	103.054	19.986	-0.716	0.490
906.500	531.060	80.006	19.997	103.054	19.989	-0.899	0.498
907.000	531.305	80.006	19.996	103.052	19.988	-0.835	0.511
907.500	531.579	80.005	19.996	103.049	19.988	-0.801	0.519
908.000	531.838	80.006	19.996	103.048	19.988	-0.810	0.526
908.500	532.055	80.005	19.997	103.042	19.986	-0.695	0.504
909.001	532.329	80.006	19.996	103.042	19.984	-0.574	0.484
909.500	532.565	80.005	19.996	103.046	19.985	-0.644	0.501
910.000	532.859	80.006	19.996	103.050	19.986	-0.703	0.520
910.500	533.076	80.006	19.996	103.055	19.989	-0.908	0.520
911.000	533.362	80.006	19.996	103.060	19.986	-0.697	0.507
911.500	533.592	80.006	19.996	103.059	19.988	-0.844	0.509
912.000	533.882	80.006	19.996	103.054	19.987	-0.755	0.518
912.500	534.168	80.006	19.996	103.050	19.988	-0.791	0.548
913.000	534.392	80.006	19.995	103.049	19.987	-0.738	0.543
913.500	534.628	80.006	19.995	103.050	19.986	-0.665	0.485
914.000	534.880	80.007	19.995	103.052	19.988	-0.829	0.474
914.500	535.168	80.006	19.995	103.055	19.988	-0.788	0.514
915.000	535.416	80.009	19.995	103.059	19.989	-0.872	0.538
915.500	535.692	80.007	19.995	103.053	19.987	-0.782	0.530
916.000	535.935	80.007	19.995	103.050	19.987	-0.786	0.522
916.500	536.189	80.007	19.995	103.045	19.990	-0.929	0.508
917.000	536.449	80.008	19.995	103.042	19.989	-0.859	0.505
917.500	536.681	80.008	19.995	103.044	19.988	-0.795	0.502
918.000	536.925	80.008	19.995	103.049	19.991	-1.061	0.484
918.500	537.235	80.009	19.995	103.051	19.989	-0.873	0.515
919.000	537.479	80.007	19.995	103.052	19.991	-0.997	0.554
919.500	537.734	80.009	19.996	103.056	19.988	-0.793	0.526
920.000	538.001	80.008	19.995	103.056	19.989	-0.893	0.511
920.500	538.245	80.009	19.995	103.053	19.992	-1.101	0.516
921.000	538.511	80.008	19.995	103.053	19.989	-0.861	0.510
921.500	538.783	80.009	19.995	103.056	19.991	-1.001	0.524
922.000	539.018	80.008	19.995	103.054	19.992	-1.099	0.523
922.500	539.246	80.007	19.996	103.053	19.993	-1.139	0.485
923.000	539.496	80.008	19.994	103.053	19.993	-1.169	0.470
923.500	539.774	80.008	19.995	103.053	19.991	-1.039	0.503
924.000	540.071	80.008	19.995	103.049	19.992	-1.116	0.552
924.500	540.284	80.009	19.994	103.046	19.994	-1.243	0.543
925.000	540.586	80.008	19.995	103.044	19.991	-1.011	0.513
925.500	540.833	80.007	19.995	103.043	19.993	-1.139	0.532
926.000	541.092	80.009	19.995	103.042	19.990	-0.944	0.527
926.500	541.350	80.007	19.994	103.040	19.993	-1.196	0.512
927.000	541.601	80.008	19.993	103.039	19.993	-1.169	0.513
927.500	541.828	80.007	19.995	103.041	19.991	-1.022	0.493
928.000	542.116	80.008	19.995	103.046	19.990	-0.969	0.496
928.500	542.375	80.007	19.995	103.050	19.988	-0.808	0.531
929.000	542.612	80.007	19.996	103.052	19.993	-1.141	0.521
929.500	542.906	80.006	19.995	103.051	19.990	-0.994	0.514
930.000	543.176	80.007	19.995	103.046	19.994	-1.214	0.547
930.500	543.435	80.007	19.995	103.046	19.993	-1.141	0.546
931.000	543.675	80.005	19.995	103.043	19.994	-1.239	0.514
931.500	543.935	80.006	19.995	103.045	19.994	-1.250	0.500
932.000	544.147	80.006	19.995	103.051	19.994	-1.235	0.487
932.500	544.432	80.006	19.995	103.057	19.992	-1.093	0.485
933.001	544.672	80.006	19.995	103.055	19.993	-1.196	0.511
933.500	544.957	80.007	19.995	103.053	19.994	-1.209	0.525
934.000	545.214	80.005	19.994	103.055	19.994	-1.207	0.533
934.500	545.486	80.006	19.995	103.055	19.995	-1.301	0.535
935.000	545.740	80.005	19.995	103.056	19.996	-1.349	0.528
935.500	545.981	80.006	19.994	103.058	19.995	-1.330	0.511
936.000	546.272	80.005	19.995	103.059	19.993	-1.171	0.513
936.500	546.518	80.006	19.996	103.056	19.998	-1.499	0.534
937.000	546.761	80.004	19.995	103.055	19.996	-1.384	0.513
937.500	547.011	80.005	19.995	103.055	19.995	-1.329	0.491
938.000	547.265	80.007	19.995	103.056	19.993	-1.184	0.499
938.500	547.566	80.006	19.995	103.060	19.994	-1.263	0.530
939.000	547.836	80.006	19.996	103.064	19.993	-1.196	0.563
939.500	548.119	80.006	19.995	103.067	19.996	-1.364	0.562
940.000	548.334	80.006	19.995	103.065	19.996	-1.360	0.526
940.500	548.595	80.004	19.994	103.060	19.995	-1.283	0.487
941.000	548.865	80.005	19.995	103.057	19.997	-1.426	0.503
941.500	549.131	80.006	19.995	103.052	19.996	-1.360	0.533
942.000	549.356	80.007	19.994	103.049	19.995	-1.284	0.514
942.500	549.620	80.005	19.994	103.049	19.995	-1.303	0.491
943.000	549.862	80.005	19.995	103.050	19.998	-1.518	0.498
943.500	550.124	80.005	19.995	103.047	19.996	-1.352	0.505
944.000	550.398	80.005	19.995	103.051	19.997	-1.435	0.519
944.500	550.669	80.006	19.994	103.054	20.000	-1.654	0.541
945.000	550.933	80.005	19.995	103.053	19.996	-1.358	0.541
945.500	551.182	80.005	19.995	103.053	19.997	-1.462	0.524
946.000	551.428	80.006	19.994	103.054	19.998	-1.539	0.504
946.500	551.713	80.007	19.995	103.049	19.997	-1.456	0.513
947.000	551.940	80.006	19.994	103.043	19.996	-1.354	0.522
947.500	552.211	80.006	19.995	103.038	19.999	-1.562	0.505
948.000	552.460	80.007	19.995	103.034	19.996	-1.390	0.509
948.500	552.757	80.006	19.994	103.033	19.998	-1.513	0.533
949.000	552.974	80.006	19.995	103.038	19.998	-1.498	0.530
949.500	553.227	80.007	19.995	103.045	19.998	-1.509	0.492
950.000	553.486	80.007	19.995	103.053	19.996	-1.409	0.491
950.500	553.739	80.006	19.995	103.059	19.998	-1.490	0.512
951.000	554.017	80.005	19.996	103.062	19.996	-1.354	0.521
951.500	554.299	80.008	19.994	103.061	19.998	-1.516	0.545
952.000	554.513	80.005	19.994	103.059	19.999	-1.569	0.528
952.500	554.769	80.006	19.994	103.053	19.999	-1.577	0.483
953.000	555.051	80.006	19.994	103.048	19.995	-1.296	0.504
953.500	555.286	80.005	19.995	103.049	19.998	-1.499	0.528
954.000	555.537	80.005	19.994	103.043	19.999	-1.556	0.501
954.500	555.804	80.007	19.995	103.039	19.998	-1.488	0.502
955.000	556.062	80.006	19.994	103.041	19.999	-1.569	0.522
955.500	556.325	80.006	19.995	103.044	20.000	-1.639	0.523
956.000	556.589	80.005	19.994	103.040	19.998	-1.484	0.524
956.500	556.817	80.005	19.995	103.039	19.997	-1.458	0.509
957.000	557.108	80.004	19.996	103.039	19.999	-1.601	0.506
957.500	557.335	80.006	19.995	103.038	19.999	-1.588	0.519
958.000	557.632	80.006	19.994	103.034	19.999	-1.556	0.521
958.500	557.827	80.005	19.995	103.034	19.997	-1.441	0.508
959.000	558.168	80.005	19.995	103.034	19.997	-1.481	0.514
959.500	558.376	80.003	19.995	103.035	19.998	-1.496	0.542
960.000	558.678	80.006	19.995	103.036	19.997	-1.414	0.529
960.500	558.911	80.005	19.995	103.038	19.998	-1.490	0.522
961.000	559.146	80.003	19.994	103.038	19.999	-1.594	0.502
961.500	559.409	80.004	19.995	103.040	19.997	-1.430	0.483
962.000	559.615	80.003	19.995	103.041	19.996	-1.381	0.484
962.500	559.954	80.004	19.995	103.042	19.999	-1.596	0.507
963.000	560.146	80.004	19.995	103.043	20.000	-1.634	0.538
963.500	560.404	80.005	19.995	103.043	19.997	-1.441	0.491
964.000	560.671	80.004	19.996	103.043	20.000	-1.673	0.488
964.501	560.915	80.005	19.996	103.043	19.999	-1.622	0.518
965.000	561.177	80.004	19.995	103.038	19.999	-1.571	0.509
965.500	561.488	80.005	19.995	103.036	19.998	-1.484	0.539
966.000	561.686	80.006	19.995	103.036	20.001	-1.711	0.541
966.500	561.954	80.005	19.995	103.035	20.001	-1.698	0.488
967.000	562.194	80.005	19.995	103.032	19.998	-1.539	0.487
967.500	562.484	80.007	19.995	103.034	20.003	-1.836	0.519
968.000	562.775	80.006	19.995	103.035	19.998	-1.518	0.555
968.500	562.966	80.006	19.996	103.037	20.000	-1.679	0.532
969.000	563.239	80.007	19.995	103.039	19.999	-1.584	0.474
969.500	563.477	80.005	19.995	103.041	19.999	-1.577	0.487
970.000	563.737	80.007	19.995	103.038	20.002	-1.830	0.504
970.500	563.994	80.006	19.996	103.038	20.002	-1.766	0.507
971.000	564.258	80.007	19.995	103.042	20.002	-1.811	0.519
971.500	564.506	80.006	19.995	103.044	20.002	-1.804	0.516
972.000	564.747	80.007	19.995	103.043	20.002	-1.809	0.500
972.500	565.031	80.007	19.995	103.048	20.003	-1.866	0.507
973.000	565.270	80.006	19.996	103.053	20.000	-1.675	0.524
973.500	565.544	80.007	19.996	103.054	19.999	-1.609	0.518
974.000	565.760	80.008	19.996	103.051	20.002	-1.813	0.502
974.500	566.050	80.007	19.995	103.050	20.005	-2.032	0.498
975.000	566.331	80.007	19.995	103.044	20.002	-1.784	0.538
975.500	566.539	80.008	19.995	103.036	20.003	-1.860	0.530
976.000	566.818	80.005	19.995	103.030	20.005	-1.973	0.488
976.500	567.039	80.007	19.995	103.031	20.001	-1.713	0.493
977.000	567.306	80.006	19.995	103.031	20.005	-1.989	0.494
977.500	567.567	80.007	19.995	103.033	20.005	-1.989	0.508
978.000	567.828	80.006	19.996	103.037	20.007	-2.138	0.525
978.500	568.054	80.007	19.994	103.037	20.005	-2.026	0.505
979.000	568.334	80.006	19.995	103.034	20.005	-2.034	0.497
979.500	568.576	80.005	19.995	103.034	20.004	-1.956	0.514
980.000	568.830	80.007	19.995	103.031	20.009	-2.300	0.508
980.500	569.090	80.006	19.995	103.032	20.006	-2.066	0.505
981.000	569.314	80.006	19.994	103.034	20.005	-2.024	0.499
981.500	569.615	80.007	19.994	103.039	20.004	-1.958	0.505
982.000	569.857	80.006	19.995	103.046	20.005	-1.981	0.534
982.500	570.116	80.007	19.994	103.050	20.003	-1.862	0.522
983.000	570.385	80.006	19.995	103.049	20.005	-2.024	0.514
983.500	570.641	80.005	19.994	103.049	20.005	-2.037	0.526
984.000	570.894	80.006	19.995	103.045	20.006	-2.105	0.517
984.500	571.134	80.007	19.996	103.038	20.007	-2.121	0.502
985.000	571.407	80.007	19.995	103.034	20.006	-2.060	0.503
985.500	571.654	80.005	19.995	103.031	20.006	-2.062	0.516
986.000	571.899	80.006	19.996	103.031	20.005	-2.026	0.506
986.500	572.182	80.006	19.996	103.032	20.004	-1.954	0.510
987.000	572.445	80.006	19.995	103.033	20.006	-2.105	0.537
987.500	572.712	80.006	19.996	103.034	20.007	-2.179	0.538
988.000	572.967	80.007	19.995	103.038	20.008	-2.206	0.526
988.500	573.248	80.006	19.995	103.041	20.005	-1.994	0.529
989.000	573.498	80.006	19.996	103.043	20.004	-1.934	0.533
989.500	573.726	80.006	19.996	103.043	20.006	-2.060	0.504
990.000	574.000	80.007	19.996	103.041	20.004	-1.949	0.491
990.500	574.252	80.006	19.996	103.039	20.006	-2.068	0.514
991.000	574.529	80.007	19.996	103.033	20.008	-2.238	0.527
991.500	574.777	80.006	19.995	103.031	20.007	-2.115	0.527
992.000	575.080	80.007	19.996	103.031	20.006	-2.104	0.538
992.500	575.359	80.007	19.996	103.032	20.007	-2.172	0.567
993.000	575.607	80.006	19.996	103.030	20.006	-2.081	0.554
993.500	575.865	80.008	19.997	103.030	20.006	-2.096	0.516
994.000	576.113	80.006	19.995	103.029	20.007	-2.122	0.506
994.501	576.356	80.006	19.996	103.029	20.010	-2.368	0.498
995.001	576.603	80.006	19.995	103.029	20.008	-2.211	0.491
995.500	576.848	80.007	19.995	103.029	20.006	-2.043	0.492
996.000	577.113	80.007	19.997	103.030	20.007	-2.138	0.501
996.500	577.368	80.007	19.996	103.030	20.007	-2.149	0.514
997.000	577.644	80.007	19.996	103.031	20.004	-1.909	0.525
997.500	577.862	80.007	19.996	103.031	20.006	-2.047	0.513
998.000	578.125	80.008	19.996	103.029	20.006	-2.109	0.488
998.501	578.364	80.008	19.996	103.030	20.007	-2.130	0.492
999.000	578.661	80.006	19.996	103.032	20.006	-2.072	0.519
999.500	578.877	80.008	19.996	103.032	20.006	-2.075	0.524
1000.000	579.137	80.007	19.995	103.033	20.005	-1.990	0.494
1000.500	579.392	80.007	19.995	103.037	20.009	-2.270	0.496
1001.000	579.631	80.007	19.995	103.040	20.008	-2.183	0.505
1001.500	579.900	80.008	19.995	103.040	20.009	-2.279	0.501
1002.000	580.165	80.007	19.995	103.042	20.006	-2.102	0.521
1002.500	580.404	80.008	19.995	103.041	20.009	-2.287	0.519
1003.000	580.625	80.007	19.995	103.041	20.007	-2.134	0.482
1003.500	580.902	80.008	19.996	103.037	20.009	-2.289	0.479
1004.000	581.172	80.007	19.996	103.035	20.005	-1.977	0.522
1004.500	581.436	80.008	19.995	103.032	20.008	-2.200	0.540
1005.000	581.674	80.007	19.995	103.033	20.007	-2.175	0.518
1005.500	581.919	80.009	19.995	103.030	20.008	-2.215	0.492
1006.000	582.180	80.005	19.994	103.030	20.009	-2.262	0.494
1006.500	582.464	80.006	19.994	103.031	20.009	-2.300	0.526
1007.000	582.688	80.006	19.995	103.032	20.006	-2.068	0.526
1007.500	582.954	80.004	19.995	103.029	20.009	-2.268	0.499
1008.000	583.217	80.005	19.995	103.030	20.006	-2.106	0.510
1008.500	583.444	80.006	19.995	103.032	20.010	-2.372	0.510
1009.000	583.712	80.006	19.994	103.038	20.010	-2.357	0.493
1009.500	583.953	80.005	19.994	103.039	20.010	-2.323	0.502
1010.000	584.198	80.005	19.994	103.039	20.009	-2.308	0.497
1010.500	584.449	80.006	19.995	103.039	20.011	-2.402	0.491
1011.000	584.706	80.004	19.995	103.037	20.010	-2.359	0.502
1011.500	584.914	80.006	19.995	103.032	20.011	-2.425	0.486
1012.000	585.233	80.005	19.995	103.033	20.008	-2.232	0.496
1012.500	585.458	80.005	19.995	103.036	20.011	-2.455	0.535
1013.000	585.700	80.006	19.994	103.036	20.011	-2.412	0.506
1013.500	585.958	80.005	19.995	103.036	20.012	-2.519	0.484
1014.000	586.215	80.004	19.995	103.035	20.009	-2.309	0.508
1014.500	586.460	80.005	19.995	103.033	20.008	-2.249	0.508
1015.000	586.719	80.005	19.995	103.029	20.011	-2.396	0.503
1015.500	586.978	80.005	19.995	103.029	20.012	-2.510	0.511
1016.000	587.229	80.006	19.995	103.030	20.010	-2.360	0.514
1016.500	587.483	80.006	19.995	103.031	20.010	-2.326	0.508
1017.000	587.696	80.005	19.995	103.035	20.007	-2.181	0.486
1017.500	587.958	80.006	19.995	103.039	20.008	-2.234	0.471
1018.000	588.264	80.006	19.995	103.046	20.010	-2.372	0.521
1018.500	588.485	80.005	19.994	103.051	20.011	-2.411	0.547
1019.000	588.748	80.004	19.994	103.056	20.013	-2.534	0.505
1019.500	589.004	80.006	19.995	103.053	20.012	-2.487	0.502
1020.000	589.261	80.006	19.995	103.050	20.013	-2.599	0.517
1020.500	589.527	80.006	19.996	103.044	20.013	-2.548	0.518
1021.000	589.743	80.007	19.994	103.038	20.013	-2.544	0.502
1021.500	589.989	80.006	19.994	103.032	20.013	-2.583	0.472
1022.000	590.279	80.005	19.995	103.034	20.013	-2.553	0.499
1022.500	590.538	80.005	19.994	103.039	20.012	-2.512	0.543
1023.000	590.774	80.004	19.995	103.040	20.012	-2.483	0.522
1023.500	591.046	80.006	19.994	103.040	20.010	-2.362	0.501
1024.000	591.306	80.005	19.994	103.039	20.010	-2.334	0.520
1024.500	591.553	80.007	19.994	103.038	20.012	-2.515	0.519
1025.001	591.811	80.006	19.995	103.036	20.012	-2.525	0.506
1025.501	592.041	80.006	19.995	103.034	20.011	-2.430	0.497
1026.000	592.314	80.006	19.995	103.034	20.013	-2.532	0.495
1026.500	592.560	80.005	19.994	103.035	20.012	-2.494	0.511
1027.000	592.816	80.007	19.994	103.035	20.015	-2.672	0.511
1027.500	593.082	80.007	19.995	103.032	20.013	-2.596	0.512
1028.000	593.332	80.004	19.994	103.032	20.013	-2.566	0.519
1028.500	593.576	80.006	19.994	103.032	20.013	-2.570	0.505
1029.000	593.831	80.005	19.995	103.032	20.012	-2.462	0.496
1029.500	594.105	80.005	19.995	103.034	20.014	-2.617	0.514
1030.000	594.367	80.005	19.995	103.036	20.015	-2.704	0.533
1030.500	594.657	80.005	19.995	103.040	20.017	-2.872	0.544
1031.000	594.872	80.005	19.994	103.041	20.013	-2.559	0.528
1031.500	595.122	80.005	19.995	103.044	20.013	-2.574	0.485
1032.000	595.407	80.006	19.995	103.042	20.012	-2.515	0.500
1032.500	595.661	80.007	19.994	103.040	20.013	-2.589	0.537
1033.000	595.936	80.006	19.994	103.036	20.011	-2.415	0.534
1033.500	596.157	80.005	19.995	103.034	20.013	-2.597	0.513
1034.000	596.444	80.005	19.995	103.032	20.012	-2.470	0.503
1034.500	596.679	80.007	19.996	103.033	20.010	-2.372	0.515
1035.000	596.926	80.006	19.995	103.034	20.009	-2.278	0.502
1035.500	597.204	80.005	19.995	103.034	20.013	-2.564	0.503
1036.000	597.469	80.005	19.995	103.034	20.013	-2.542	0.534
1036.500	597.664	80.006	19.995	103.032	20.011	-2.449	0.502
1037.000	597.942	80.005	19.994	103.029	20.017	-2.857	0.467
1037.500	598.242	80.005	19.994	103.028	20.013	-2.570	0.525
1038.000	598.445	80.005	19.995	103.027	20.013	-2.564	0.540
