Repository: ulfsri/fsri_materials_database

# Materials and Products Database

## 01_Data

Raw data generated from each apparatus are included here in plain-text format. The data is organized first by material, next by the short name of test apparatus used, and where applicable additional filtering by test settings.

### material.json

Each material directory contains a json file of the same name as the material. This file links the data stored in the repository as well as data and graphs produced by the accompanying scripts (__02_Scripts__) to the respective landing page for the material on the front-end website.

File: 01_Data/PlasticB/MCC/PlasticB_MCC_30K_min_211020_R1.txt (part 3 of 4)
T Correction Coefficients:	0	1.024463	0
Time Shift (s):	14
*
Time (s)	Temperature (C)	N2 flow rate (cc/min)	O2 flow rate (cc/min)	Flow Rate (cc/min)	Oxygen (%)	HRR (W/g)	Heating rate (C/s)
697.000	411.392	80.002	19.994	103.212	18.693	94.942	0.466
697.500	411.669	80.002	19.995	103.206	18.658	97.411	0.506
698.000	411.890	80.002	19.995	103.209	18.629	99.466	0.513
698.500	412.143	80.003	19.995	103.214	18.596	101.777	0.486
699.000	412.358	80.001	19.994	103.212	18.564	104.072	0.472
699.500	412.627	80.002	19.994	103.225	18.529	106.548	0.476
700.000	412.875	80.004	19.996	103.236	18.498	108.721	0.500
700.500	413.142	80.003	19.994	103.223	18.467	110.919	0.516
701.000	413.361	80.003	19.994	103.236	18.440	112.868	0.501
701.500	413.596	80.003	19.993	103.241	18.411	114.863	0.470
702.000	413.858	80.005	19.994	103.213	18.386	116.670	0.476
702.500	414.121	80.003	19.994	103.189	18.357	118.655	0.511
703.000	414.326	80.004	19.995	103.183	18.328	120.729	0.496
703.500	414.596	80.003	19.994	103.164	18.298	122.830	0.471
704.000	414.858	80.004	19.994	103.148	18.268	125.005	0.503
704.500	415.068	80.001	19.994	103.143	18.230	127.693	0.502
705.000	415.314	80.004	19.996	103.156	18.194	130.286	0.465
705.500	415.599	80.003	19.996	103.160	18.156	132.942	0.494
706.000	415.798	80.003	19.995	103.171	18.117	135.711	0.508
706.500	416.076	80.004	19.995	103.191	18.082	138.165	0.481
707.000	416.331	80.004	19.996	103.212	18.041	141.091	0.505
707.500	416.572	80.003	19.994	103.218	18.007	143.517	0.515
708.000	416.798	80.004	19.995	103.225	17.970	146.135	0.482
708.500	417.072	80.004	19.996	103.232	17.937	148.501	0.483
709.000	417.361	80.004	19.995	103.237	17.900	151.134	0.531
709.500	417.556	80.004	19.995	103.236	17.862	153.764	0.524
710.000	417.837	80.005	19.994	103.236	17.826	156.377	0.480
710.500	418.055	80.004	19.995	103.239	17.789	158.943	0.488
711.000	418.298	80.003	19.995	103.237	17.751	161.670	0.480
711.500	418.550	80.003	19.994	103.241	17.714	164.293	0.478
712.000	418.811	80.004	19.994	103.241	17.678	166.804	0.504
712.500	419.071	80.004	19.995	103.224	17.639	169.637	0.517
713.000	419.310	80.003	19.994	103.218	17.596	172.656	0.510
713.501	419.551	80.003	19.996	103.204	17.556	175.478	0.490
714.000	419.821	80.002	19.996	103.192	17.512	178.612	0.496
714.500	420.094	80.003	19.995	103.200	17.469	181.620	0.527
715.000	420.320	80.002	19.995	103.224	17.428	184.577	0.521
715.500	420.582	80.001	19.994	103.230	17.386	187.492	0.494
716.000	420.831	80.002	19.994	103.240	17.343	190.583	0.499
716.500	421.045	80.001	19.995	103.254	17.303	193.385	0.487
717.000	421.332	80.001	19.995	103.249	17.259	196.520	0.482
717.500	421.560	80.002	19.995	103.245	17.217	199.516	0.508
718.000	421.826	80.002	19.994	103.257	17.174	202.582	0.504
718.500	422.050	80.001	19.995	103.262	17.127	205.928	0.492
719.000	422.283	80.001	19.994	103.254	17.083	209.025	0.473
719.500	422.527	80.002	19.995	103.262	17.035	212.416	0.467
720.000	422.791	80.002	19.995	103.260	16.991	215.498	0.492
720.500	423.043	80.001	19.996	103.259	16.942	219.030	0.512
721.000	423.257	80.002	19.995	103.266	16.893	222.475	0.492
721.500	423.570	80.001	19.994	103.265	16.843	226.058	0.497
722.000	423.768	80.001	19.994	103.261	16.794	229.500	0.519
722.500	424.051	80.002	19.995	103.262	16.742	233.184	0.496
723.000	424.261	80.001	19.995	103.269	16.695	236.575	0.488
723.500	424.523	80.002	19.995	103.275	16.643	240.211	0.483
724.000	424.756	80.002	19.996	103.279	16.595	243.574	0.483
724.500	425.005	80.002	19.995	103.286	16.545	247.117	0.489
725.000	425.269	80.001	19.994	103.287	16.495	250.718	0.498
725.500	425.537	80.002	19.996	103.275	16.441	254.477	0.522
726.000	425.772	80.002	19.995	103.270	16.389	258.141	0.518
726.500	426.028	80.001	19.995	103.275	16.338	261.820	0.497
727.000	426.226	80.001	19.995	103.271	16.286	265.475	0.472
727.500	426.534	80.001	19.996	103.276	16.232	269.269	0.480
728.000	426.771	80.001	19.996	103.283	16.176	273.292	0.526
728.500	427.027	80.000	19.995	103.287	16.122	277.094	0.519
729.000	427.271	80.000	19.996	103.289	16.067	280.973	0.496
729.500	427.531	80.001	19.996	103.293	16.010	285.027	0.502
730.000	427.805	80.001	19.996	103.291	15.956	288.810	0.520
730.500	428.001	80.001	19.995	103.288	15.893	293.246	0.502
731.000	428.249	80.000	19.996	103.285	15.845	296.635	0.457
731.500	428.504	80.000	19.996	103.297	15.784	300.990	0.474
732.000	428.772	80.000	19.995	103.308	15.727	304.988	0.513
732.500	428.979	79.999	19.995	103.310	15.672	308.944	0.499
733.000	429.263	80.001	19.996	103.309	15.617	312.741	0.483
733.500	429.506	80.001	19.995	103.311	15.561	316.847	0.509
734.000	429.758	80.001	19.995	103.314	15.505	320.665	0.511
734.500	429.984	80.001	19.996	103.303	15.448	324.824	0.487
735.000	430.238	80.000	19.994	103.292	15.392	328.642	0.479
735.500	430.507	80.000	19.995	103.294	15.338	332.598	0.501
736.000	430.752	80.000	19.995	103.309	15.282	336.404	0.518
736.500	430.972	80.000	19.995	103.284	15.226	340.472	0.490
737.000	431.243	80.001	19.995	103.278	15.173	344.151	0.478
737.500	431.495	80.001	19.995	103.303	15.117	348.167	0.508
738.000	431.715	80.000	19.995	103.290	15.065	351.853	0.498
738.500	431.984	80.000	19.996	103.273	15.010	355.767	0.480
739.000	432.272	80.001	19.996	103.296	14.960	359.253	0.523
739.500	432.501	80.000	19.995	103.289	14.909	362.866	0.537
740.000	432.724	80.000	19.995	103.284	14.857	366.579	0.484
740.500	432.972	80.000	19.996	103.292	14.803	370.480	0.462
741.000	433.249	80.000	19.996	103.285	14.751	374.149	0.498
741.500	433.506	79.998	19.995	103.282	14.698	377.890	0.529
742.000	433.737	80.001	19.995	103.278	14.648	381.493	0.511
742.500	433.953	80.001	19.995	103.283	14.596	385.115	0.468
743.000	434.219	80.000	19.996	103.269	14.549	388.434	0.464
743.500	434.466	80.000	19.995	103.289	14.502	391.799	0.497
744.000	434.706	80.001	19.996	103.263	14.456	395.037	0.500
744.500	434.936	80.001	19.994	103.291	14.411	398.249	0.479
745.000	435.223	80.001	19.995	103.259	14.369	401.182	0.494
745.500	435.430	79.998	19.994	103.284	14.327	404.152	0.506
746.000	435.709	80.002	19.994	103.251	14.285	407.196	0.490
746.500	435.990	80.000	19.995	103.277	14.246	409.924	0.522
747.000	436.202	80.000	19.996	103.246	14.208	412.625	0.526
747.500	436.454	80.000	19.995	103.274	14.171	415.323	0.479
748.001	436.708	80.001	19.995	103.251	14.131	418.114	0.485
748.500	436.949	80.002	19.994	103.271	14.095	420.719	0.501
749.000	437.216	80.002	19.995	103.258	14.059	423.275	0.501
749.500	437.465	80.001	19.995	103.264	14.025	425.719	0.512
750.000	437.706	80.001	19.995	103.261	13.993	428.061	0.503
750.500	437.947	80.001	19.994	103.259	13.963	430.150	0.486
751.000	438.230	80.001	19.994	103.270	13.935	432.196	0.503
751.500	438.459	80.002	19.994	103.275	13.911	433.908	0.518
752.000	438.695	80.000	19.994	103.277	13.888	435.514	0.489
752.500	438.989	80.001	19.994	103.282	13.868	436.995	0.497
753.000	439.218	80.000	19.995	103.287	13.854	438.014	0.526
753.500	439.466	80.001	19.994	103.276	13.839	439.095	0.500
754.000	439.766	80.001	19.995	103.283	13.819	440.528	0.513
754.500	439.987	80.000	19.994	103.279	13.810	441.214	0.535
755.000	440.271	80.001	19.994	103.277	13.800	441.978	0.513
755.500	440.506	80.003	19.995	103.292	13.795	442.341	0.512
756.000	440.731	80.002	19.995	103.278	13.788	442.869	0.490
756.500	440.998	80.001	19.996	103.277	13.787	442.938	0.476
757.000	441.241	80.001	19.994	103.292	13.787	443.004	0.501
757.500	441.476	80.000	19.995	103.275	13.788	442.850	0.494
758.000	441.737	80.000	19.994	103.287	13.791	442.734	0.487
758.500	441.994	80.002	19.994	103.300	13.798	442.172	0.507
759.000	442.257	80.002	19.995	103.298	13.808	441.454	0.519
759.500	442.540	80.002	19.995	103.316	13.815	440.995	0.533
760.000	442.790	80.003	19.994	103.317	13.830	439.954	0.539
760.500	443.026	80.003	19.994	103.323	13.840	439.243	0.509
761.000	443.296	80.003	19.993	103.339	13.857	438.026	0.496
761.500	443.554	80.001	19.994	103.333	13.879	436.532	0.517
762.000	443.816	80.003	19.995	103.344	13.896	435.253	0.524
762.500	444.054	80.002	19.994	103.353	13.918	433.688	0.510
763.000	444.302	80.002	19.995	103.346	13.937	432.337	0.492
763.500	444.568	80.003	19.994	103.356	13.959	430.790	0.500
764.000	444.834	80.004	19.995	103.358	13.983	429.133	0.523
764.500	445.110	80.002	19.995	103.364	14.008	427.302	0.537
765.000	445.350	80.002	19.995	103.375	14.037	425.311	0.529
765.500	445.585	80.002	19.994	103.383	14.065	423.338	0.495
766.000	445.868	80.003	19.995	103.390	14.097	421.093	0.497
766.500	446.161	80.003	19.995	103.399	14.128	418.891	0.548
767.000	446.423	80.002	19.994	103.406	14.160	416.643	0.566
767.500	446.648	80.004	19.996	103.404	14.193	414.215	0.520
768.000	446.972	80.002	19.995	103.413	14.232	411.514	0.517
768.500	447.213	80.002	19.995	103.400	14.270	408.831	0.557
769.000	447.449	80.004	19.995	103.414	14.306	406.194	0.521
769.500	447.704	80.003	19.995	103.401	14.348	403.279	0.485
770.000	447.987	80.001	19.995	103.409	14.389	400.375	0.515
770.500	448.241	80.003	19.995	103.410	14.430	397.384	0.537
771.000	448.541	80.002	19.994	103.412	14.476	394.148	0.545
771.500	448.795	80.003	19.994	103.421	14.522	390.925	0.554
772.001	449.027	80.003	19.995	103.412	14.568	387.544	0.520
772.501	449.305	80.003	19.995	103.421	14.617	384.089	0.498
773.000	449.567	80.002	19.996	103.410	14.667	380.589	0.525
773.500	449.816	80.003	19.996	103.414	14.718	376.902	0.525
774.000	450.095	80.002	19.994	103.410	14.766	373.443	0.520
774.500	450.405	80.002	19.995	103.408	14.815	370.013	0.559
775.000	450.657	80.002	19.996	103.421	14.869	366.188	0.575
775.500	450.893	80.002	19.996	103.416	14.924	362.238	0.525
776.000	451.182	80.002	19.994	103.429	14.973	358.765	0.507
776.501	451.410	80.003	19.995	103.426	15.034	354.451	0.521
777.000	451.665	80.002	19.995	103.430	15.089	350.517	0.500
777.501	451.949	80.001	19.994	103.429	15.144	346.601	0.511
778.001	452.196	80.002	19.995	103.432	15.201	342.580	0.535
778.500	452.523	80.003	19.994	103.420	15.256	338.671	0.553
779.000	452.704	80.002	19.995	103.434	15.313	334.602	0.542
779.500	453.018	80.002	19.994	103.438	15.372	330.417	0.501
780.000	453.277	80.001	19.995	103.422	15.428	326.426	0.534
780.500	453.567	80.003	19.994	103.441	15.490	322.025	0.561
781.000	453.835	80.003	19.995	103.437	15.551	317.636	0.554
781.500	454.073	80.004	19.995	103.414	15.610	313.458	0.532
782.000	454.354	80.003	19.995	103.423	15.670	309.169	0.512
782.500	454.593	80.003	19.994	103.422	15.731	304.824	0.519
783.000	454.886	80.004	19.995	103.397	15.791	300.575	0.526
783.500	455.132	80.004	19.994	103.397	15.852	296.201	0.535
784.000	455.434	80.003	19.994	103.405	15.911	292.030	0.543
784.500	455.695	80.002	19.994	103.388	15.971	287.811	0.555
785.000	455.965	80.005	19.994	103.382	16.031	283.564	0.547
785.500	456.193	80.004	19.994	103.397	16.090	279.351	0.515
786.000	456.484	80.005	19.994	103.388	16.150	275.114	0.509
786.500	456.714	80.004	19.994	103.381	16.203	271.352	0.520
787.001	456.993	80.004	19.993	103.382	16.264	267.054	0.515
787.500	457.292	80.005	19.994	103.384	16.321	262.991	0.544
788.000	457.551	80.005	19.994	103.371	16.378	258.940	0.568
788.500	457.783	80.005	19.994	103.375	16.439	254.664	0.525
789.000	458.074	80.005	19.993	103.371	16.492	250.834	0.507
789.500	458.333	80.004	19.995	103.369	16.546	247.048	0.536
790.000	458.596	80.004	19.995	103.362	16.600	243.173	0.536
790.500	458.863	80.005	19.994	103.357	16.656	239.237	0.526
791.000	459.142	80.004	19.995	103.350	16.712	235.264	0.538
791.500	459.420	80.004	19.995	103.346	16.765	231.455	0.552
792.000	459.699	80.004	19.995	103.337	16.821	227.502	0.557
792.500	459.933	80.003	19.995	103.328	16.872	223.874	0.535
793.000	460.209	80.003	19.993	103.320	16.923	220.267	0.512
793.500	460.451	80.003	19.995	103.312	16.973	216.670	0.514
794.000	460.713	80.002	19.994	103.304	17.025	212.982	0.511
794.500	461.004	80.002	19.993	103.301	17.075	209.475	0.528
795.000	461.303	80.002	19.995	103.299	17.126	205.896	0.572
795.500	461.513	80.001	19.995	103.299	17.177	202.241	0.550
796.000	461.782	80.002	19.994	103.300	17.224	198.922	0.493
796.500	462.039	80.001	19.994	103.299	17.273	195.499	0.502
797.000	462.332	80.002	19.995	103.299	17.318	192.288	0.538
797.500	462.601	80.001	19.995	103.300	17.364	189.018	0.556
798.000	462.860	80.002	19.995	103.298	17.407	185.922	0.545
798.500	463.099	80.000	19.995	103.295	17.451	182.836	0.513
799.000	463.394	80.001	19.995	103.295	17.497	179.592	0.516
799.500	463.663	80.000	19.995	103.292	17.537	176.780	0.549
800.000	463.912	79.999	19.995	103.289	17.582	173.556	0.541
800.500	464.169	80.000	19.995	103.287	17.623	170.647	0.512
801.000	464.420	80.002	19.996	103.282	17.666	167.634	0.507
801.501	464.674	80.000	19.995	103.276	17.704	164.875	0.506
802.000	464.952	79.999	19.994	103.271	17.746	161.907	0.518
802.500	465.205	80.001	19.995	103.267	17.786	159.103	0.532
803.000	465.460	80.000	19.996	103.260	17.822	156.536	0.520
803.500	465.715	80.001	19.995	103.253	17.858	153.980	0.509
804.000	465.992	80.001	19.995	103.249	17.898	151.196	0.521
804.500	466.289	80.002	19.995	103.243	17.934	148.631	0.553
805.000	466.529	80.001	19.995	103.239	17.973	145.895	0.555
805.500	466.807	80.000	19.996	103.238	18.004	143.649	0.528
806.000	467.064	80.001	19.995	103.244	18.037	141.308	0.526
806.500	467.307	80.002	19.996	103.243	18.073	138.734	0.518
807.000	467.571	80.002	19.995	103.244	18.106	136.410	0.504
807.500	467.853	80.001	19.996	103.241	18.139	134.105	0.526
808.000	468.122	80.002	19.996	103.238	18.175	131.566	0.548
808.500	468.382	80.000	19.994	103.232	18.205	129.408	0.540
809.000	468.614	80.001	19.994	103.229	18.236	127.251	0.511
809.500	468.866	80.002	19.994	103.227	18.264	125.262	0.488
810.000	469.175	80.001	19.995	103.226	18.296	122.949	0.523
810.500	469.452	80.002	19.996	103.225	18.321	121.196	0.573
811.000	469.677	80.001	19.995	103.225	18.355	118.836	0.544
811.500	469.938	80.001	19.995	103.224	18.383	116.825	0.494
812.000	470.182	80.001	19.994	103.216	18.410	114.889	0.496
812.500	470.493	80.001	19.995	103.209	18.439	112.881	0.530
813.000	470.741	80.003	19.994	103.202	18.469	110.721	0.557
813.500	470.984	80.002	19.995	103.199	18.495	108.899	0.526
814.000	471.266	80.001	19.994	103.200	18.518	107.264	0.508
814.500	471.508	80.001	19.994	103.206	18.541	105.651	0.524
815.000	471.784	80.002	19.994	103.211	18.568	103.764	0.521
815.500	472.043	80.002	19.995	103.216	18.589	102.262	0.527
816.000	472.317	80.002	19.993	103.213	18.614	100.491	0.534
816.500	472.573	80.001	19.994	103.206	18.639	98.704	0.531
817.000	472.812	80.002	19.995	103.201	18.663	96.997	0.513
817.500	473.071	80.000	19.994	103.195	18.686	95.384	0.497
818.000	473.367	80.002	19.994	103.190	18.705	94.061	0.527
818.500	473.592	80.001	19.995	103.190	18.729	92.316	0.538
819.000	473.836	80.002	19.995	103.189	18.747	91.055	0.495
819.500	474.099	80.001	19.995	103.186	18.766	89.696	0.488
820.000	474.326	80.001	19.994	103.186	18.790	88.025	0.498
820.500	474.640	80.000	19.994	103.186	18.809	86.674	0.516
821.000	474.891	79.999	19.995	103.185	18.828	85.280	0.553
821.500	475.155	80.002	19.996	103.186	18.848	83.872	0.540
822.000	475.430	80.001	19.994	103.186	18.869	82.375	0.527
822.500	475.693	80.000	19.995	103.187	18.888	81.068	0.539
823.000	475.935	79.999	19.995	103.186	18.904	79.908	0.521
823.500	476.187	80.001	19.995	103.185	18.923	78.568	0.499
824.000	476.412	79.998	19.995	103.186	18.940	77.375	0.485
824.500	476.697	79.998	19.994	103.187	18.959	76.028	0.494
825.000	476.939	80.000	19.999	103.191	18.978	74.706	0.519
825.500	477.207	79.999	19.996	103.195	18.995	73.490	0.518
826.000	477.453	80.000	19.996	103.196	19.012	72.259	0.512
826.500	477.737	80.000	19.996	103.194	19.026	71.291	0.523
827.000	477.938	79.999	19.997	103.190	19.043	70.074	0.508
827.500	478.255	80.000	19.996	103.186	19.060	68.888	0.501
828.000	478.494	80.000	19.996	103.181	19.074	67.896	0.537
828.500	478.742	79.999	19.996	103.178	19.092	66.629	0.521
829.000	479.006	80.000	19.996	103.175	19.110	65.391	0.500
829.500	479.283	80.000	19.997	103.175	19.117	64.840	0.527
830.000	479.549	80.000	19.997	103.175	19.136	63.536	0.542
830.500	479.817	79.999	19.996	103.171	19.152	62.375	0.538
831.000	480.045	79.999	19.996	103.170	19.166	61.385	0.515
831.500	480.293	80.000	19.995	103.167	19.179	60.463	0.487
832.000	480.551	79.999	19.997	103.164	19.195	59.356	0.491
832.500	480.780	79.999	19.995	103.158	19.211	58.204	0.496
833.000	481.082	79.998	19.995	103.155	19.224	57.277	0.509
833.500	481.302	79.999	19.997	103.152	19.242	55.988	0.526
834.000	481.558	79.999	19.997	103.150	19.251	55.373	0.499
834.500	481.825	80.000	19.998	103.149	19.266	54.345	0.499
835.000	482.085	80.000	19.995	103.149	19.279	53.388	0.525
835.500	482.334	80.000	19.996	103.148	19.290	52.634	0.518
836.000	482.594	80.002	19.995	103.150	19.305	51.575	0.509
836.500	482.848	80.001	19.995	103.151	19.318	50.652	0.512
837.000	483.090	80.002	19.996	103.152	19.331	49.711	0.505
837.500	483.343	80.001	19.995	103.151	19.346	48.656	0.495
838.000	483.605	80.001	19.994	103.153	19.357	47.883	0.505
838.500	483.872	80.003	19.995	103.152	19.368	47.068	0.523
839.000	484.128	80.001	19.995	103.150	19.381	46.168	0.526
839.500	484.376	80.001	19.995	103.148	19.393	45.364	0.514
840.000	484.626	80.002	19.995	103.150	19.402	44.668	0.501
840.500	484.900	80.002	19.994	103.152	19.420	43.453	0.511
841.000	485.147	80.001	19.994	103.154	19.429	42.751	0.522
841.500	485.401	80.002	19.995	103.153	19.443	41.823	0.511
842.000	485.643	80.002	19.993	103.153	19.451	41.251	0.499
842.500	485.900	80.002	19.995	103.150	19.467	40.079	0.498
843.000	486.145	80.002	19.994	103.144	19.476	39.495	0.500
843.500	486.409	80.002	19.994	103.142	19.489	38.524	0.505
844.000	486.657	80.002	19.994	103.142	19.503	37.572	0.510
844.500	486.903	80.003	19.995	103.142	19.513	36.877	0.503
845.000	487.131	80.003	19.995	103.142	19.523	36.159	0.484
845.500	487.394	80.004	19.994	103.143	19.534	35.357	0.482
846.000	487.671	80.003	19.993	103.144	19.546	34.536	0.516
846.500	487.900	80.003	19.994	103.145	19.557	33.711	0.523
847.000	488.155	80.004	19.995	103.144	19.569	32.915	0.495
847.500	488.425	80.004	19.994	103.143	19.579	32.148	0.505
848.000	488.637	80.001	19.994	103.141	19.587	31.580	0.503
848.500	488.871	80.002	19.994	103.141	19.603	30.478	0.464
849.000	489.146	80.001	19.994	103.138	19.611	29.896	0.477
849.500	489.423	80.004	19.993	103.134	19.621	29.190	0.530
850.000	489.683	80.002	19.995	103.128	19.635	28.233	0.544
850.500	489.949	80.003	19.994	103.127	19.642	27.722	0.531
851.000	490.194	80.002	19.994	103.120	19.656	26.751	0.519
851.500	490.437	80.002	19.995	103.121	19.665	26.069	0.500
852.000	490.689	80.002	19.994	103.125	19.675	25.383	0.491
852.500	490.922	80.002	19.995	103.131	19.683	24.810	0.490
853.000	491.180	80.001	19.994	103.135	19.694	24.045	0.488
853.500	491.423	80.002	19.995	103.142	19.704	23.310	0.496
854.000	491.660	80.002	19.994	103.140	19.712	22.792	0.491
854.500	491.947	80.002	19.994	103.132	19.722	22.085	0.502
855.000	492.152	80.002	19.995	103.130	19.731	21.460	0.508
855.500	492.431	80.002	19.995	103.128	19.738	20.930	0.488
856.000	492.705	80.002	19.994	103.123	19.749	20.183	0.518
856.500	492.951	80.001	19.995	103.121	19.755	19.698	0.536
857.000	493.194	80.003	19.995	103.122	19.765	18.989	0.505
857.500	493.459	80.002	19.994	103.124	19.773	18.439	0.499
858.000	493.714	80.001	19.995	103.126	19.781	17.905	0.514
858.500	493.963	80.001	19.994	103.132	19.787	17.494	0.512
859.000	494.243	80.001	19.995	103.136	19.795	16.867	0.517
859.500	494.492	80.002	19.995	103.141	19.800	16.561	0.529
860.000	494.756	80.002	19.994	103.139	19.810	15.850	0.521
860.500	494.984	80.002	19.995	103.132	19.819	15.191	0.502
861.000	495.254	80.002	19.994	103.125	19.825	14.807	0.495
861.500	495.514	80.002	19.994	103.121	19.831	14.324	0.514
862.000	495.810	80.002	19.994	103.118	19.837	13.902	0.543
862.500	496.043	80.002	19.995	103.114	19.844	13.401	0.543
863.000	496.260	80.003	19.993	103.117	19.848	13.154	0.490
863.500	496.518	80.003	19.994	103.119	19.859	12.374	0.462
864.000	496.794	80.003	19.995	103.119	19.860	12.278	0.504
864.500	497.057	80.001	19.993	103.117	19.868	11.740	0.537
865.000	497.326	80.004	19.994	103.117	19.875	11.268	0.536
865.500	497.557	80.004	19.994	103.114	19.877	11.074	0.515
866.000	497.821	80.003	19.993	103.111	19.882	10.776	0.497
866.500	498.080	80.003	19.994	103.112	19.889	10.272	0.509
867.000	498.292	80.004	19.993	103.117	19.896	9.785	0.497
867.500	498.536	80.004	19.993	103.116	19.902	9.319	0.464
868.000	498.830	80.003	19.994	103.118	19.907	8.947	0.497
868.500	499.066	80.003	19.994	103.118	19.911	8.726	0.534
869.000	499.334	80.004	19.995	103.116	19.913	8.546	0.517
869.500	499.582	80.003	19.993	103.111	19.919	8.135	0.509
870.000	499.822	80.003	19.995	103.111	19.922	7.953	0.502
870.500	500.089	80.004	19.993	103.110	19.924	7.767	0.498
871.000	500.353	80.003	19.993	103.112	19.930	7.364	0.519
871.500	500.572	80.004	19.994	103.113	19.933	7.174	0.507
872.000	500.841	80.002	19.994	103.113	19.937	6.844	0.486
872.500	501.100	80.003	19.994	103.112	19.944	6.351	0.508
873.001	501.339	80.003	19.993	103.112	19.948	6.096	0.513
873.501	501.634	80.002	19.993	103.112	19.948	6.050	0.516
874.000	501.841	80.003	19.993	103.114	19.950	5.933	0.518
874.500	502.101	80.003	19.994	103.118	19.952	5.782	0.485
875.000	502.366	80.002	19.995	103.120	19.958	5.372	0.496
875.501	502.635	80.002	19.994	103.122	19.957	5.419	0.529
876.001	502.895	80.002	19.994	103.119	19.961	5.143	0.531
876.500	503.106	80.002	19.995	103.116	19.966	4.798	0.500
877.000	503.348	80.001	19.993	103.116	19.967	4.762	0.462
877.500	503.624	80.000	19.993	103.116	19.971	4.474	0.486
878.000	503.891	80.000	19.994	103.115	19.975	4.165	0.531
878.500	504.135	80.002	19.995	103.117	19.973	4.338	0.527
879.000	504.352	80.001	19.994	103.117	19.978	3.973	0.486
879.500	504.594	80.001	19.994	103.113	19.977	4.019	0.460
880.000	504.885	80.001	19.994	103.111	19.980	3.852	0.496
880.500	505.107	80.000	19.995	103.110	19.979	3.859	0.523
881.000	505.398	80.001	19.994	103.108	19.982	3.643	0.513
881.500	505.665	79.999	19.994	103.109	19.982	3.702	0.536
882.000	505.919	80.000	19.994	103.109	19.982	3.673	0.539
882.500	506.151	80.001	19.994	103.108	19.984	3.512	0.503
883.000	506.419	80.000	19.995	103.108	19.985	3.470	0.493
883.500	506.658	80.000	19.993	103.108	19.984	3.519	0.504
884.000	506.917	80.001	19.995	103.108	19.986	3.411	0.503
884.500	507.191	80.000	19.995	103.109	19.986	3.425	0.516
885.000	507.409	80.001	19.995	103.109	19.987	3.334	0.512
885.500	507.667	80.002	19.995	103.109	19.986	3.361	0.484
886.000	507.975	80.001	19.996	103.109	19.990	3.141	0.521
886.500	508.223	80.001	19.994	103.108	19.988	3.248	0.561
887.000	508.451	80.001	19.994	103.107	19.990	3.125	0.516
887.500	508.717	80.000	19.994	103.105	19.989	3.164	0.485
888.000	508.976	80.001	19.994	103.105	19.992	2.953	0.510
888.500	509.261	80.001	19.995	103.103	19.992	2.968	0.534
889.000	509.470	80.001	19.994	103.104	19.992	2.968	0.519
889.500	509.761	80.001	19.995	103.104	19.990	3.099	0.497
890.000	510.008	80.001	19.994	103.104	19.993	2.867	0.519
890.500	510.259	80.000	19.995	103.100	19.994	2.844	0.518
891.000	510.523	80.002	19.994	103.093	19.993	2.934	0.506
891.500	510.770	80.001	19.995	103.086	19.992	2.993	0.513
892.000	511.022	80.001	19.995	103.079	19.993	2.920	0.505
892.500	511.262	80.000	19.995	103.078	19.993	2.884	0.495
893.000	511.522	80.000	19.996	103.080	19.995	2.742	0.496
893.500	511.768	80.001	19.995	103.086	19.992	2.957	0.503
894.000	512.015	80.002	19.996	103.091	19.992	3.001	0.500
894.500	512.253	80.002	19.996	103.096	19.994	2.857	0.490
895.000	512.492	80.001	19.994	103.097	19.997	2.604	0.481
895.500	512.749	80.001	19.994	103.098	19.995	2.735	0.486
896.000	512.995	80.003	19.995	103.096	19.993	2.905	0.500
896.500	513.257	80.001	19.995	103.092	19.994	2.832	0.506
897.000	513.502	80.002	19.996	103.094	19.997	2.620	0.507
897.500	513.771	80.001	19.996	103.094	19.999	2.466	0.510
898.000	514.035	80.001	19.994	103.094	19.996	2.668	0.524
898.500	514.271	80.002	19.994	103.095	19.998	2.549	0.517
899.000	514.531	80.001	19.995	103.101	19.999	2.462	0.498
899.500	514.749	80.000	19.994	103.101	19.998	2.562	0.487
900.000	515.023	80.001	19.995	103.102	19.995	2.760	0.485
900.500	515.289	80.001	19.993	103.103	19.996	2.666	0.517
901.000	515.576	80.001	19.994	103.104	19.995	2.756	0.547
901.500	515.825	80.002	19.994	103.102	19.998	2.533	0.544
902.000	516.039	80.002	19.995	103.102	19.998	2.562	0.499
902.500	516.318	80.002	19.994	103.102	19.997	2.645	0.478
903.000	516.550	80.001	19.996	103.102	19.998	2.545	0.502
903.500	516.794	80.001	19.994	103.103	19.995	2.739	0.494
904.000	517.073	80.001	19.993	103.106	19.998	2.518	0.500
904.500	517.297	80.001	19.995	103.105	19.997	2.647	0.513
905.000	517.557	80.001	19.995	103.105	20.000	2.428	0.494
905.500	517.796	80.000	19.995	103.104	19.996	2.698	0.492
906.000	518.058	80.002	19.994	103.104	19.998	2.549	0.500
906.500	518.278	80.001	19.995	103.104	19.999	2.451	0.491
907.000	518.568	80.001	19.996	103.105	19.998	2.545	0.495
907.500	518.805	80.002	19.996	103.107	19.994	2.817	0.519
908.000	519.031	80.001	19.995	103.107	19.993	2.886	0.496
908.500	519.311	80.002	19.995	103.108	19.995	2.752	0.485
909.000	519.546	80.001	19.995	103.108	19.998	2.541	0.510
909.500	519.825	80.001	19.995	103.110	20.000	2.424	0.515
910.000	520.078	80.000	19.995	103.111	19.997	2.648	0.523
910.500	520.305	80.002	19.996	103.111	19.997	2.639	0.506
911.000	520.551	80.001	19.995	103.114	19.996	2.692	0.477
911.500	520.823	80.001	19.995	103.114	19.996	2.677	0.496
912.000	521.093	79.999	19.994	103.112	19.997	2.604	0.530
912.500	521.389	80.000	19.995	103.110	19.996	2.656	0.554
913.000	521.625	80.001	19.997	103.112	19.996	2.658	0.549
913.500	521.862	80.001	19.995	103.111	19.994	2.808	0.503
914.000	522.103	80.000	19.996	103.116	19.996	2.685	0.476
914.500	522.354	79.999	19.995	103.116	19.994	2.829	0.485
915.000	522.624	80.001	19.996	103.115	19.999	2.466	0.507
915.500	522.856	80.002	19.996	103.114	19.997	2.637	0.511
916.000	523.132	80.000	19.994	103.113	19.997	2.585	0.505
916.500	523.384	80.002	19.996	103.112	20.001	2.369	0.518
917.000	523.606	80.001	19.996	103.117	19.998	2.537	0.501
917.500	523.862	80.000	19.996	103.121	19.999	2.508	0.476
918.000	524.107	80.000	19.995	103.122	20.000	2.428	0.490
918.500	524.381	80.001	19.995	103.121	19.997	2.643	0.510
919.000	524.628	80.002	19.995	103.116	19.997	2.601	0.520
919.500	524.898	80.000	19.995	103.111	20.000	2.419	0.519
920.000	525.145	80.002	19.996	103.107	19.998	2.557	0.517
920.500	525.395	80.001	19.997	103.105	19.997	2.643	0.507
921.000	525.636	80.001	19.996	103.107	19.996	2.718	0.493
921.500	525.904	80.002	19.997	103.108	19.997	2.595	0.500
922.000	526.168	80.003	19.996	103.108	19.993	2.934	0.521
922.500	526.405	80.002	19.997	103.108	19.997	2.595	0.517
923.000	526.693	80.003	19.996	103.112	19.997	2.639	0.513
923.500	526.928	80.003	19.996	103.111	19.997	2.606	0.524
924.000	527.198	80.001	19.996	103.114	19.994	2.850	0.514
924.500	527.460	80.000	19.996	103.117	19.994	2.798	0.519
925.000	527.685	80.001	19.995	103.118	19.994	2.858	0.509
925.500	527.998	80.002	19.996	103.117	19.998	2.541	0.512
926.000	528.243	80.001	19.996	103.120	19.999	2.485	0.548
926.500	528.493	80.002	19.996	103.118	19.994	2.813	0.526
927.000	528.721	80.003	19.996	103.115	19.994	2.837	0.486
927.500	528.984	80.002	19.995	103.116	19.995	2.792	0.485
928.000	529.253	80.003	19.996	103.112	19.993	2.871	0.512
928.500	529.518	80.003	19.995	103.109	19.995	2.758	0.532
929.000	529.780	80.003	19.996	103.109	19.995	2.725	0.530
929.500	530.061	80.004	19.994	103.111	19.997	2.647	0.535
930.000	530.297	80.003	19.995	103.118	19.996	2.698	0.530
930.500	530.535	80.004	19.994	103.123	19.998	2.581	0.495
931.000	530.796	80.004	19.994	103.122	19.997	2.635	0.487
931.500	531.089	80.003	19.995	103.122	19.995	2.735	0.527
932.000	531.346	80.003	19.994	103.119	19.994	2.796	0.552
932.501	531.621	80.003	19.994	103.112	19.994	2.819	0.541
933.001	531.847	80.003	19.996	103.108	19.996	2.683	0.516
933.501	532.114	80.003	19.995	103.108	19.997	2.627	0.497
934.000	532.361	80.004	19.995	103.110	20.000	2.436	0.503
934.500	532.649	80.004	19.995	103.112	19.999	2.482	0.524
935.000	532.888	80.002	19.994	103.113	19.998	2.564	0.531
935.500	533.163	80.002	19.994	103.114	20.000	2.393	0.520
936.000	533.397	80.002	19.993	103.117	20.000	2.418	0.512
936.500	533.656	80.003	19.995	103.115	19.999	2.495	0.502
937.000	533.932	80.002	19.994	103.113	19.999	2.499	0.514
937.500	534.194	80.002	19.994	103.116	20.000	2.382	0.536
938.000	534.434	80.002	19.994	103.120	19.998	2.549	0.520
938.500	534.732	80.002	19.994	103.117	19.997	2.587	0.521
939.000	534.975	80.002	19.996	103.118	19.998	2.568	0.540
939.500	535.240	80.003	19.994	103.118	19.996	2.656	0.524
940.000	535.523	80.004	19.995	103.117	19.993	2.869	0.528
940.500	535.768	80.001	19.993	103.114	19.996	2.689	0.538
941.000	536.008	80.003	19.993	103.116	19.998	2.564	0.507
941.500	536.304	80.002	19.994	103.115	19.996	2.685	0.510
942.000	536.529	80.002	19.995	103.114	19.999	2.476	0.529
942.500	536.804	80.003	19.994	103.112	19.998	2.564	0.510
943.000	537.063	80.003	19.994	103.113	19.999	2.501	0.517
943.500	537.313	80.004	19.994	103.114	19.999	2.476	0.522
944.000	537.570	80.002	19.994	103.117	20.001	2.369	0.508
944.500	537.832	80.003	19.994	103.118	19.998	2.543	0.513
945.000	538.090	80.003	19.994	103.118	19.999	2.491	0.519
945.500	538.365	80.003	19.994	103.118	19.998	2.560	0.526
946.000	538.582	80.002	19.995	103.116	19.999	2.480	0.513
946.500	538.861	80.003	19.994	103.112	19.999	2.472	0.494
947.000	539.144	80.004	19.994	103.116	19.999	2.464	0.529
947.500	539.407	80.003	19.994	103.120	19.999	2.447	0.554
948.000	539.660	80.002	19.993	103.119	19.999	2.484	0.531
948.500	539.939	80.003	19.995	103.121	19.999	2.482	0.524
949.000	540.213	80.003	19.995	103.125	19.999	2.510	0.543
949.500	540.452	80.003	19.992	103.121	19.999	2.488	0.533
950.000	540.701	80.004	19.993	103.119	20.001	2.305	0.500
950.500	540.982	80.003	19.993	103.118	20.000	2.416	0.509
951.000	541.237	80.003	19.993	103.119	19.999	2.474	0.533
951.500	541.492	80.003	19.994	103.121	20.000	2.380	0.523
952.000	541.754	80.003	19.993	103.126	20.000	2.409	0.514
952.500	542.006	80.004	19.993	103.127	19.999	2.447	0.516
953.000	542.221	80.004	19.994	103.130	20.003	2.177	0.490
953.500	542.507	80.004	19.994	103.130	20.001	2.357	0.484
954.000	542.751	80.003	19.994	103.127	19.999	2.474	0.516
954.500	543.003	80.003	19.994	103.122	20.002	2.276	0.513
955.000	543.216	80.004	19.994	103.121	20.000	2.395	0.480
955.500	543.526	80.003	19.994	103.119	19.996	2.660	0.494
956.000	543.766	80.004	19.994	103.116	19.998	2.533	0.536
956.500	544.017	80.004	19.994	103.112	20.001	2.353	0.520
957.000	544.292	80.003	19.994	103.111	20.003	2.221	0.508
957.500	544.527	80.003	19.993	103.108	20.003	2.173	0.518
958.000	544.805	80.003	19.995	103.112	20.001	2.367	0.511
958.500	545.033	80.002	19.995	103.116	20.000	2.432	0.509
959.000	545.275	80.001	19.995	103.117	20.000	2.399	0.488
959.500	545.539	80.001	19.995	103.116	19.998	2.551	0.488
960.000	545.795	80.001	19.995	103.117	19.998	2.518	0.513
960.500	546.056	80.002	19.995	103.119	19.998	2.564	0.518
961.000	546.323	80.002	19.993	103.116	19.999	2.461	0.523
961.500	546.575	80.001	19.993	103.116	20.002	2.242	0.524
962.000	546.849	80.003	19.994	103.116	19.999	2.443	0.523
962.500	547.082	80.002	19.994	103.114	19.999	2.472	0.517
963.000	547.365	80.003	19.996	103.109	20.005	2.018	0.511
963.500	547.607	80.003	19.996	103.107	19.999	2.484	0.521
964.000	547.891	80.001	19.996	103.107	20.000	2.409	0.525
964.500	548.149	80.002	19.995	103.109	20.001	2.313	0.533
965.000	548.398	80.002	19.993	103.111	20.001	2.302	0.525
965.500	548.651	80.002	19.994	103.111	20.005	2.025	0.505
966.000	548.904	80.001	19.994	103.111	20.004	2.154	0.504
966.500	549.143	80.002	19.994	103.110	20.003	2.165	0.499
967.000	549.435	80.002	19.993	103.113	20.002	2.230	0.511
967.500	549.646	80.003	19.994	103.117	20.002	2.280	0.517
968.000	549.927	80.003	19.993	103.120	20.002	2.230	0.497
968.500	550.172	80.002	19.993	103.123	20.003	2.206	0.509
969.000	550.424	80.002	19.995	103.124	20.003	2.177	0.511
969.500	550.677	80.001	19.995	103.120	20.000	2.376	0.501
970.000	550.912	80.002	19.994	103.120	20.002	2.240	0.497
970.500	551.184	80.002	19.993	103.121	20.003	2.217	0.498
971.000	551.448	80.001	19.995	103.118	20.004	2.156	0.522
971.500	551.685	80.003	19.994	103.118	20.003	2.211	0.518
972.000	551.976	80.003	19.993	103.121	20.005	2.019	0.514
972.500	552.175	80.002	19.995	103.117	20.006	2.006	0.509
973.000	552.460	80.002	19.994	103.115	20.003	2.184	0.487
973.500	552.693	80.002	19.994	103.117	20.003	2.190	0.501
974.000	552.958	80.002	19.994	103.120	20.001	2.307	0.508
974.500	553.189	80.003	19.995	103.122	20.004	2.113	0.497
975.001	553.485	80.003	19.995	103.125	20.000	2.424	0.512
975.501	553.758	80.003	19.995	103.127	20.000	2.386	0.548
976.000	553.988	80.002	19.995	103.127	20.002	2.231	0.536
976.500	554.249	80.003	19.994	103.124	19.999	2.449	0.497
977.000	554.471	80.001	19.995	103.120	20.002	2.263	0.487
977.500	554.738	80.002	19.995	103.115	19.999	2.455	0.486
978.000	555.021	80.000	19.994	103.111	20.000	2.428	0.519
978.500	555.284	80.000	19.994	103.109	20.000	2.386	0.548
979.000	555.496	80.002	19.994	103.114	19.999	2.474	0.511
979.500	555.788	80.004	19.994	103.122	20.002	2.274	0.490
980.000	556.074	80.001	19.994	103.124	20.001	2.355	0.541
980.500	556.301	80.001	19.995	103.124	20.001	2.353	0.545
981.000	556.537	80.001	19.995	103.124	20.003	2.213	0.487
981.500	556.796	80.001	19.994	103.119	19.999	2.503	0.479
982.000	557.012	80.002	19.995	103.112	19.996	2.656	0.486
982.500	557.284	80.002	19.995	103.108	20.001	2.355	0.481
983.000	557.550	80.003	19.995	103.108	19.998	2.537	0.512
983.500	557.758	80.003	19.996	103.107	20.001	2.361	0.506
984.000	558.044	80.001	19.995	103.106	20.001	2.315	0.484
984.500	558.288	80.000	19.994	103.107	20.001	2.315	0.512
985.000	558.575	80.002	19.996	103.107	20.000	2.409	0.531
985.500	558.837	80.002	19.994	103.107	20.002	2.299	0.540
986.000	559.109	80.000	19.994	103.113	20.000	2.413	0.541
986.500	559.342	80.002	19.995	103.119	20.003	2.196	0.519
987.000	559.626	80.000	19.995	103.122	20.002	2.234	0.511
987.500	559.872	80.000	19.994	103.127	20.002	2.246	0.524
988.000	560.133	80.002	19.994	103.132	19.999	2.480	0.519
988.501	560.383	80.001	19.995	103.126	20.002	2.259	0.509
989.001	560.606	80.001	19.994	103.120	19.999	2.480	0.492
989.501	560.865	80.002	19.995	103.116	20.003	2.202	0.478
990.001	561.106	80.002	19.996	103.112	20.002	2.240	0.491
990.500	561.392	80.001	19.996	103.108	20.002	2.259	0.514
991.000	561.639	80.001	19.996	103.112	20.000	2.401	0.530
991.500	561.914	80.002	19.996	103.118	19.998	2.545	0.528
992.000	562.160	80.001	19.996	103.119	20.000	2.424	0.521
992.500	562.391	80.002	19.995	103.122	19.999	2.508	0.499
993.000	562.652	80.001	19.995	103.121	20.000	2.399	0.484
993.500	562.926	80.001	19.996	103.116	19.999	2.462	0.513
994.000	563.193	80.000	19.995	103.111	19.999	2.499	0.538
994.500	563.421	80.001	19.995	103.111	20.002	2.267	0.518
995.000	563.681	79.999	19.996	103.111	20.001	2.351	0.491
995.500	563.932	80.001	19.993	103.111	20.004	2.144	0.500
996.000	564.169	80.001	19.994	103.114	20.000	2.430	0.500
996.500	564.433	80.000	19.995	103.116	20.000	2.382	0.495
997.000	564.661	80.000	19.995	103.117	20.000	2.409	0.496
997.500	564.941	80.002	19.995	103.115	20.001	2.370	0.500
998.000	565.221	80.002	19.996	103.115	20.001	2.305	0.534
998.500	565.466	80.002	19.996	103.114	20.001	2.303	0.542
999.000	565.726	80.000	19.994	103.112	20.001	2.322	0.515
999.500	565.994	80.002	19.994	103.112	20.001	2.332	0.516
1000.000	566.267	80.002	19.994	103.112	19.997	2.597	0.534
1000.500	566.549	80.003	19.995	103.113	20.001	2.340	0.548
1001.000	566.790	80.003	19.996	103.112	20.000	2.386	0.539
1001.500	567.014	80.004	19.995	103.112	20.003	2.159	0.494
1002.000	567.279	80.002	19.995	103.110	20.003	2.203	0.478
1002.500	567.533	80.001	19.996	103.110	20.000	2.424	0.504
1003.000	567.798	80.002	19.995	103.109	19.999	2.455	0.519
1003.500	568.044	80.003	19.994	103.109	20.001	2.361	0.514
1004.000	568.308	80.002	19.995	103.108	20.002	2.297	0.510
1004.500	568.531	80.001	19.994	103.109	20.003	2.219	0.499
1005.000	568.819	80.001	19.996	103.112	20.002	2.278	0.499
1005.500	569.067	80.002	19.995	103.114	20.001	2.321	0.523
1006.000	569.302	80.002	19.997	103.115	19.999	2.495	0.510
1006.500	569.570	80.002	19.996	103.117	20.003	2.165	0.493
1007.001	569.844	80.003	19.995	103.117	19.997	2.627	0.522
1007.501	570.123	80.003	19.995	103.113	20.000	2.430	0.547
1008.000	570.385	80.002	19.997	103.111	20.002	2.238	0.547
1008.501	570.624	80.002	19.996	103.110	20.000	2.392	0.521
1009.000	570.876	80.002	19.995	103.108	20.004	2.154	0.496
1009.500	571.092	80.002	19.995	103.107	20.001	2.366	0.480
1010.000	571.405	80.002	19.995	103.107	19.998	2.514	0.498
1010.500	571.641	80.002	19.997	103.107	20.003	2.205	0.539
1011.000	571.911	80.001	19.997	103.107	20.000	2.432	0.528
1011.500	572.151	80.000	19.996	103.108	19.999	2.503	0.508
1012.000	572.436	80.001	19.995	103.108	19.999	2.451	0.518
1012.500	572.678	80.002	19.995	103.108	20.001	2.363	0.526
1013.000	572.937	80.001	19.993	103.108	20.001	2.315	0.514
1013.500	573.189	79.999	19.996	103.108	19.998	2.524	0.506
1014.000	573.447	80.002	19.995	103.108	19.999	2.451	0.510
1014.501	573.752	80.001	19.995	103.109	19.998	2.554	0.537
1015.001	573.993	80.001	19.995	103.111	19.999	2.457	0.554
1015.500	574.254	80.000	19.997	103.111	20.001	2.319	0.524
1016.000	574.539	80.000	19.996	103.111	19.999	2.468	0.524
1016.500	574.810	80.000	19.994	103.112	19.999	2.460	0.551
1017.000	575.057	80.002	19.996	103.110	19.997	2.652	0.537
1017.500	575.291	80.000	19.995	103.112	19.997	2.646	0.500
1018.000	575.552	80.002	19.995	103.117	19.997	2.593	0.488
1018.500	575.819	80.000	19.996	103.116	19.997	2.645	0.511
1019.000	576.076	80.001	19.996	103.115	19.995	2.738	0.526
1019.500	576.308	80.001	19.996	103.115	20.000	2.435	0.507
1020.000	576.586	80.002	19.995	103.112	19.999	2.456	0.499
1020.500	576.832	80.001	19.996	103.108	19.999	2.455	0.517
1021.000	577.079	80.002	19.994	103.109	19.999	2.456	0.509
1021.500	577.348	80.001	19.996	103.108	20.000	2.387	0.505
1022.000	577.611	80.004	19.995	103.109	19.996	2.706	0.524
1022.500	577.868	80.001	19.995	103.111	19.998	2.514	0.526
1023.000	578.129	80.003	19.994	103.113	20.002	2.288	0.519
1023.500	578.388	80.004	19.995	103.113	20.003	2.196	0.519
1024.000	578.656	80.000	19.994	103.112	20.003	2.194	0.523
1024.500	578.915	80.004	19.995	103.111	20.002	2.263	0.526
1025.000	579.143	80.002	19.994	103.108	20.003	2.228	0.507
1025.501	579.400	80.004	19.994	103.110	20.002	2.299	0.486
1026.001	579.680	80.004	19.995	103.110	20.000	2.378	0.511
1026.500	579.922	80.005	19.994	103.110	20.003	2.213	0.530
1027.000	580.167	80.004	19.994	103.110	19.998	2.531	0.505
1027.500	580.480	80.002	19.993	103.110	20.002	2.299	0.522
1028.000	580.679	80.004	19.993	103.108	19.997	2.604	0.535
1028.500	580.933	80.004	19.994	103.107	20.001	2.357	0.483
1029.000	581.189	80.004	19.994	103.107	20.000	2.439	0.482
1029.500	581.433	80.002	19.994	103.108	20.001	2.305	0.505
1030.000	581.713	80.006	19.994	103.106	20.000	2.430	0.512
1030.500	581.965	80.006	19.994	103.104	19.998	2.531	0.528
1031.000	582.216	80.005	19.994	103.104	20.001	2.341	0.517
1031.500	582.476	80.003	19.993	103.103	20.003	2.211	0.507
1032.000	582.710	80.004	19.994	103.102	20.002	2.244	0.503
1032.500	582.983	80.003	19.995	103.104	20.000	2.399	0.501
1033.001	583.248	80.005	19.993	103.102	20.000	2.401	0.523
1033.501	583.500	80.003	19.993	103.101	19.998	2.531	0.527
1034.000	583.754	80.003	19.995	103.101	19.998	2.554	0.512
1034.500	584.042	80.004	19.993	103.101	19.998	2.577	0.524
1035.000	584.277	80.003	19.994	103.101	20.001	2.341	0.532
1035.500	584.520	80.003	19.994	103.102	20.000	2.389	0.500
1036.000	584.796	80.003	19.994	103.104	20.001	2.359	0.499
1036.501	585.042	80.003	19.995	103.104	19.999	2.466	0.521
1037.001	585.303	80.002	19.994	103.104	19.998	2.527	0.514
1037.500	585.581	80.002	19.996	103.104	19.997	2.593	0.523
1038.000	585.812	80.004	19.995	103.105	20.003	2.180	0.524
1038.500	586.074	80.004	19.995	103.105	19.999	2.460	0.501
1039.000	586.361	80.000	19.993	103.105	20.000	2.408	0.521
1039.500	586.610	80.000	19.995	103.107	19.999	2.468	0.542
1040.000	586.834	80.002	19.993	103.107	19.998	2.539	0.504
1040.500	587.118	80.001	19.996	103.107	20.000	2.383	0.491
1041.000	587.357	80.002	19.994	103.108	20.000	2.426	0.516
1041.500	587.628	80.000	19.995	103.107	19.999	2.458	0.516
