Repository: ulfsri/fsri_materials_database

# Materials and Products Database

## 01_Data

Raw data generated from each apparatus are included here in plain-text format. The data is organized first by material, next by the short name of test apparatus used, and where applicable additional filtering by test settings.

### material.json

Each material directory contains a json file of the same name as the material. This file links the data stored in the repository as well as data and graphs produced by the accompanying scripts (__02_Scripts__) to the respective landing page for the material on the front-end website.

File: 01_Data/PlasticC/Cone/PlasticC_HRRPUA_25.csv
Time after Ignition,PlasticC_R1,PlasticC_R2,PlasticC_R3,Mean,Std. Dev.
0.0,16.5,22.2,17.6,18.8,3.0
0.25,18.6,22.2,20.1,20.3,1.8
0.5,20.4,25.5,22.4,22.8,2.5
0.75,22.1,32.0,24.5,26.2,5.2
1.0,25.6,37.8,26.8,30.1,6.7
1.25,28.9,43.1,31.2,34.4,7.6
1.5,32.5,48.1,35.5,38.7,8.3
1.75,34.7,51.9,40.1,42.2,8.8
2.0,41.1,55.2,43.7,46.7,7.5
2.25,46.1,59.6,46.4,50.7,7.7
2.5,51.6,67.2,53.9,57.6,8.5
2.75,56.1,75.0,60.5,63.9,9.9
3.0,59.0,80.1,64.5,67.9,10.9
3.25,68.4,89.9,70.4,76.3,11.9
3.5,77.1,96.8,75.0,83.0,12.0
3.75,82.1,102.9,79.9,88.3,12.7
4.0,90.2,111.2,91.1,97.5,11.9
4.25,93.9,116.6,100.4,103.7,11.7
4.5,106.3,126.0,112.2,114.8,10.1
4.75,118.9,136.4,116.9,124.1,10.7
5.0,125.6,141.1,117.7,128.2,11.9
5.25,146.7,149.2,131.4,142.4,9.7
5.5,158.7,155.3,147.0,153.7,6.0
5.75,175.0,164.8,160.7,166.9,7.3
6.0,186.3,174.0,177.0,179.1,6.4
6.25,202.0,185.4,193.1,193.5,8.3
6.5,214.5,190.2,202.2,202.3,12.2
6.75,222.6,197.1,218.9,212.9,13.8
7.0,238.7,215.9,232.8,229.1,11.8
7.25,258.2,224.2,246.6,243.0,17.3
7.5,268.3,232.1,256.0,252.1,18.4
7.75,276.9,242.6,273.6,264.3,18.9
8.0,280.1,250.4,284.5,271.7,18.5
8.25,295.5,273.4,296.2,288.4,13.0
8.5,307.8,271.9,323.2,300.9,26.3
8.75,315.9,278.2,335.0,309.7,28.9
9.0,326.3,290.1,345.8,320.7,28.3
9.25,334.1,307.9,355.4,332.5,23.8
9.5,345.6,319.8,369.1,344.8,24.6
9.75,354.5,329.0,380.1,354.5,25.5
10.0,352.1,335.9,384.3,357.4,24.6
10.25,350.7,346.0,395.6,364.1,27.4
10.5,382.3,350.7,419.3,384.1,34.3
10.75,387.4,361.9,421.0,390.1,29.7
11.0,405.5,377.7,426.3,403.2,24.4
11.25,394.4,387.8,430.5,404.2,23.0
11.5,405.0,397.4,452.8,418.4,30.1
11.75,406.7,403.4,465.4,425.2,34.9
12.0,417.5,399.8,466.1,427.8,34.4
12.25,410.4,417.0,478.8,435.4,37.8
12.5,426.6,437.6,469.1,444.4,22.1
12.75,431.2,413.3,468.2,437.6,28.0
13.0,435.3,428.3,494.1,452.6,36.2
13.25,447.0,432.7,497.6,459.1,34.1
13.5,445.1,443.5,489.4,459.3,26.1
13.75,450.7,438.3,487.5,458.8,25.6
14.0,443.0,450.3,493.2,462.2,27.1
14.25,448.0,455.2,493.3,465.5,24.3
14.5,461.9,476.3,498.1,478.8,18.2
14.75,467.2,475.9,498.5,480.5,16.1
15.0,460.3,472.8,510.7,481.3,26.3
15.25,458.9,480.6,519.7,486.4,30.8
15.5,460.8,477.1,509.6,482.5,24.9
15.75,457.7,475.9,519.7,484.5,31.9
16.0,466.1,506.1,513.9,495.4,25.6
16.25,478.3,523.4,524.4,508.7,26.3
16.5,465.2,499.6,538.1,501.0,36.5
16.75,482.5,493.8,511.8,496.0,14.7
17.0,476.2,502.6,538.3,505.7,31.1
17.25,484.0,520.3,531.9,512.1,25.0
17.5,489.5,504.9,541.0,511.8,26.4
17.75,487.9,533.6,559.5,527.0,36.2
18.0,503.8,522.7,560.1,528.8,28.7
18.25,483.4,522.8,547.8,518.0,32.5
18.5,487.7,533.4,558.5,526.5,35.9
18.75,490.8,548.3,563.3,534.1,38.3
19.0,500.0,536.9,568.1,535.0,34.1
19.25,503.8,542.6,564.4,536.9,30.7
19.5,523.2,551.4,558.5,544.4,18.7
19.75,507.8,537.9,550.2,532.0,21.9
20.0,530.0,547.4,585.5,554.3,28.4
20.25,532.1,547.3,575.2,551.5,21.9
20.5,525.6,532.3,585.7,547.8,33.0
20.75,525.8,538.8,585.2,549.9,31.2
21.0,523.2,556.8,578.2,552.7,27.7
21.25,534.9,546.4,586.4,555.9,27.0
21.5,527.7,564.4,593.8,562.0,33.1
21.75,535.6,572.6,568.9,559.0,20.4
22.0,524.5,567.1,589.9,560.5,33.2
22.25,521.1,561.1,596.4,559.5,37.7
22.5,544.5,567.1,608.8,573.5,32.6
22.75,541.6,562.7,595.9,566.8,27.4
23.0,529.8,575.1,603.2,569.4,37.0
23.25,531.4,601.1,591.0,574.5,37.7
23.5,525.7,586.7,621.9,578.1,48.7
23.75,529.8,617.0,583.9,576.9,44.0
24.0,537.4,589.8,595.6,574.2,32.1
24.25,564.4,599.5,597.6,587.2,19.7
24.5,552.1,604.0,583.9,580.0,26.1
24.75,553.9,596.2,596.3,582.2,24.5
25.0,537.8,607.4,597.9,581.1,37.8
25.25,540.3,616.1,600.0,585.5,39.9
25.5,555.6,606.0,611.0,590.9,30.7
25.75,561.4,605.1,610.3,592.3,26.8
26.0,563.5,609.6,617.8,596.9,29.3
26.25,569.4,630.9,623.5,607.9,33.5
26.5,583.3,623.5,614.7,607.2,21.1
26.75,571.2,599.7,630.6,600.5,29.7
27.0,567.6,628.0,604.7,600.1,30.5
27.25,572.6,606.3,598.1,592.3,17.5
27.5,569.3,605.4,609.3,594.7,22.0
27.75,588.1,616.8,602.0,602.3,14.3
28.0,566.1,621.8,629.5,605.8,34.6
28.25,570.7,615.3,622.5,602.8,28.1
28.5,591.7,614.6,628.3,611.6,18.5
28.75,575.7,627.3,612.7,605.2,26.6
29.0,592.6,602.1,598.8,597.8,4.8
29.25,623.6,612.6,593.1,609.8,15.5
29.5,606.8,626.6,597.5,610.3,14.8
29.75,604.6,606.7,617.9,609.7,7.2
30.0,594.8,623.3,637.9,618.7,21.9
30.25,589.5,653.4,644.8,629.2,34.7
30.5,614.4,648.7,630.0,631.0,17.2
30.75,607.8,659.6,646.1,637.8,26.8
31.0,637.3,680.8,640.4,652.8,24.3
31.25,611.3,660.5,667.3,646.4,30.5
31.5,624.9,649.6,726.9,667.2,53.2
31.75,604.0,643.8,700.4,649.4,48.4
32.0,622.5,669.8,684.3,658.9,32.3
32.25,625.3,698.9,672.2,665.5,37.3
32.5,609.7,667.7,689.2,655.5,41.1
32.75,603.3,672.9,691.3,655.8,46.4
33.0,639.2,659.5,692.6,663.8,27.0
33.25,624.4,663.7,701.5,663.2,38.6
33.5,611.0,665.0,698.8,658.3,44.3
33.75,632.9,675.5,706.3,671.6,36.9
34.0,648.8,677.9,716.5,681.1,33.9
34.25,634.6,677.6,710.3,674.2,38.0
34.5,651.6,672.4,723.1,682.4,36.8
34.75,660.8,675.8,697.3,678.0,18.4
35.0,644.8,700.4,688.8,678.0,29.3
35.25,652.9,690.6,749.6,697.7,48.7
35.5,657.7,691.3,716.4,688.5,29.5
35.75,651.4,697.6,724.9,691.3,37.2
36.0,636.9,708.7,739.3,695.0,52.6
36.25,644.4,696.9,715.8,685.7,37.0
36.5,661.5,690.6,720.4,690.8,29.5
36.75,656.3,721.8,745.8,708.0,46.3
37.0,666.4,700.1,737.3,701.3,35.4
37.25,679.6,677.2,721.0,692.6,24.6
37.5,714.0,696.0,724.5,711.5,14.4
37.75,685.3,684.4,711.1,693.6,15.2
38.0,689.1,748.4,725.6,721.1,29.9
38.25,646.8,726.7,745.8,706.4,52.5
38.5,687.5,712.5,721.6,707.2,17.6
38.75,703.8,740.4,755.2,733.1,26.5
39.0,669.0,731.1,752.6,717.6,43.4
39.25,673.1,728.4,713.1,704.9,28.5
39.5,706.8,708.3,728.1,714.4,11.9
39.75,686.9,728.7,808.8,741.4,62.0
40.0,680.4,741.5,769.8,730.6,45.7
40.25,684.3,753.4,794.8,744.2,55.8
40.5,683.4,756.1,792.8,744.1,55.7
40.75,671.1,729.5,733.6,711.4,35.0
41.0,688.6,790.2,761.6,746.8,52.4
41.25,707.8,802.8,757.0,755.8,47.5
41.5,719.1,773.6,762.7,751.8,28.8
41.75,738.3,763.3,789.0,763.5,25.4
42.0,754.3,791.6,794.1,780.0,22.3
42.25,718.3,780.6,755.3,751.4,31.3
42.5,715.1,781.5,771.4,756.0,35.7
42.75,683.9,788.3,756.4,742.8,53.5
43.0,721.9,778.9,757.2,752.7,28.8
43.25,725.0,799.0,770.3,764.7,37.3
43.5,714.4,802.7,759.2,758.7,44.2
43.75,718.1,797.1,772.6,762.6,40.4
44.0,741.2,809.1,766.1,772.1,34.4
44.25,718.0,789.6,800.1,769.3,44.7
44.5,734.4,807.8,791.6,777.9,38.6
44.75,743.4,819.1,783.2,781.9,37.9
45.0,762.5,837.5,810.4,803.5,38.0
45.25,782.3,796.0,781.3,786.5,8.2
45.5,765.8,805.1,784.2,785.0,19.7
45.75,770.3,794.6,816.7,793.9,23.2
46.0,799.7,811.6,793.2,801.5,9.3
46.25,740.0,800.0,781.0,773.7,30.7
46.5,753.6,808.6,808.8,790.3,31.8
46.75,761.0,806.5,837.2,801.6,38.3
47.0,799.2,812.1,817.7,809.7,9.5
47.25,779.1,822.9,828.9,810.3,27.2
47.5,766.7,813.1,811.1,796.9,26.2
47.75,793.3,793.8,824.6,803.9,17.9
48.0,823.3,803.5,801.2,809.3,12.2
48.25,801.3,848.3,812.9,820.9,24.5
48.5,790.5,824.8,848.3,821.2,29.1
48.75,801.7,819.2,819.7,813.6,10.2
49.0,786.4,823.3,798.8,802.8,18.8
49.25,779.3,834.0,807.7,807.0,27.4
49.5,790.9,853.0,806.1,816.7,32.3
49.75,771.9,857.8,838.0,822.6,44.9
50.0,791.0,824.5,858.4,824.6,33.7
50.25,782.6,835.4,807.2,808.4,26.4
50.5,817.4,876.5,824.1,839.3,32.4
50.75,820.3,870.8,809.7,833.6,32.6
51.0,801.8,882.1,778.7,820.9,54.3
51.25,810.2,859.7,767.4,812.4,46.2
51.5,803.7,880.6,792.2,825.5,48.1
51.75,844.7,847.9,800.5,831.0,26.5
52.0,860.5,878.7,800.0,846.4,41.2
52.25,831.5,854.0,816.3,834.0,19.0
52.5,836.1,842.0,828.1,835.4,6.9
52.75,816.2,824.9,827.9,823.0,6.1
53.0,834.1,826.6,837.9,832.9,5.7
53.25,791.9,854.9,842.9,829.9,33.5
53.5,794.0,827.8,807.9,809.9,17.0
53.75,794.2,849.2,827.0,823.5,27.7
54.0,833.8,850.1,831.4,838.4,10.1
54.25,818.1,837.9,859.2,838.4,20.6
54.5,820.1,881.0,831.0,844.0,32.5
54.75,841.3,892.1,851.7,861.7,26.8
55.0,817.8,895.1,793.8,835.6,52.9
55.25,818.5,903.7,798.9,840.4,55.7
55.5,855.3,905.7,819.8,860.3,43.2
55.75,851.4,926.4,844.9,874.2,45.3
56.0,843.5,906.8,846.2,865.5,35.8
56.25,831.4,915.4,859.0,868.6,42.8
56.5,845.2,875.6,852.7,857.8,15.8
56.75,860.6,876.0,865.3,867.3,7.9
57.0,838.7,891.3,856.6,862.2,26.7
57.25,901.0,907.4,877.3,895.2,15.8
57.5,837.0,880.0,841.3,852.8,23.7
57.75,873.8,902.3,870.0,882.0,17.6
58.0,829.6,903.8,901.1,878.2,42.1
58.25,865.7,900.4,935.6,900.6,35.0
58.5,858.3,929.1,873.5,887.0,37.2
58.75,845.3,924.9,856.8,875.7,43.0
59.0,886.8,930.6,865.1,894.2,33.4
59.25,870.1,909.2,890.8,890.0,19.6
59.5,888.4,926.2,917.5,910.7,19.8
59.75,881.3,904.5,904.9,896.9,13.5
60.0,872.5,952.0,876.3,900.3,44.9
60.25,863.4,942.9,905.0,903.8,39.8
60.5,875.6,925.2,874.8,891.9,28.9
60.75,929.8,943.7,883.1,918.9,31.7
61.0,914.7,959.0,908.1,927.3,27.7
61.25,859.3,969.3,910.8,913.1,55.1
61.5,899.6,967.6,896.5,921.3,40.2
61.75,894.5,995.4,924.3,938.1,51.8
62.0,907.2,975.9,892.9,925.3,44.4
62.25,918.1,949.5,906.6,924.7,22.2
62.5,891.8,896.8,911.0,899.9,10.0
62.75,884.8,941.1,941.5,922.5,32.6
63.0,927.3,926.2,907.3,920.2,11.2
63.25,889.1,930.7,913.9,911.2,20.9
63.5,901.3,950.0,930.0,927.1,24.5
63.75,855.2,921.2,900.4,892.3,33.7
64.0,871.7,992.8,896.6,920.4,64.0
64.25,878.0,1012.0,886.4,925.5,75.1
64.5,898.4,981.9,881.3,920.5,53.8
64.75,887.7,966.5,898.5,917.5,42.7
65.0,903.3,956.4,941.7,933.8,27.4
65.25,885.3,967.9,918.5,923.9,41.5
65.5,900.3,928.5,907.3,912.0,14.7
65.75,866.8,986.2,920.0,924.3,59.8
66.0,909.6,953.6,924.1,929.1,22.5
66.25,946.9,928.7,937.1,937.6,9.1
66.5,880.1,996.2,908.4,928.2,60.6
66.75,889.1,1010.5,951.9,950.5,60.7
67.0,895.7,933.1,925.9,918.3,19.8
67.25,926.6,942.7,904.8,924.7,19.0
67.5,897.8,942.2,887.0,909.0,29.3
67.75,912.3,970.4,924.7,935.8,30.6
68.0,960.1,969.7,902.9,944.3,36.1
68.25,916.1,939.9,947.9,934.6,16.5
68.5,899.1,963.1,907.9,923.4,34.6
68.75,890.6,974.0,932.8,932.5,41.7
69.0,925.7,985.9,906.3,939.3,41.5
69.25,895.2,960.7,915.1,923.6,33.6
69.5,886.7,974.0,962.7,941.1,47.5
69.75,941.3,991.7,950.7,961.2,26.8
70.0,919.4,954.5,954.1,942.7,20.2
70.25,933.1,978.6,913.7,941.8,33.3
70.5,904.1,957.9,957.3,939.7,30.9
70.75,898.2,951.2,911.4,920.3,27.6
71.0,944.7,939.3,920.5,934.8,12.7
71.25,901.9,977.5,932.8,937.4,38.0
71.5,915.8,950.8,924.2,930.3,18.3
71.75,902.6,1004.7,924.1,943.8,53.8
72.0,904.1,987.5,925.6,939.1,43.3
72.25,888.8,955.9,913.1,919.2,34.0
72.5,898.3,973.1,932.5,934.6,37.4
72.75,880.7,1002.3,919.1,934.0,62.2
73.0,905.7,984.6,883.6,924.6,53.1
73.25,937.2,986.3,939.1,954.2,27.8
73.5,877.0,993.2,915.4,928.5,59.2
73.75,889.3,992.5,911.7,931.2,54.3
74.0,922.7,972.9,939.2,944.9,25.6
74.25,884.1,994.0,903.0,927.0,58.8
74.5,877.3,977.5,960.2,938.3,53.6
74.75,877.3,1045.5,927.0,950.0,86.4
75.0,888.1,999.1,893.1,926.8,62.7
75.25,870.2,1008.8,919.5,932.8,70.2
75.5,887.2,976.5,943.7,935.8,45.1
75.75,898.6,950.6,921.1,923.5,26.1
76.0,919.7,1037.6,970.9,976.1,59.2
76.25,935.1,1021.4,973.7,976.7,43.2
76.5,911.6,1016.1,959.6,962.5,52.3
76.75,878.9,1013.4,966.1,952.8,68.2
77.0,866.9,1014.0,975.3,952.1,76.2
77.25,875.5,998.4,971.5,948.5,64.6
77.5,866.6,974.5,942.4,927.8,55.4
77.75,887.8,997.8,969.6,951.7,57.1
78.0,914.7,1000.2,956.5,957.1,42.8
78.25,901.0,1047.4,906.7,951.7,82.9
78.5,909.8,989.5,966.6,955.3,41.0
78.75,904.0,1013.7,953.2,957.0,55.0
79.0,889.6,974.3,927.3,930.4,42.4
79.25,908.8,1006.3,955.2,956.8,48.8
79.5,930.0,1009.7,964.2,968.0,40.0
79.75,930.9,1012.1,970.9,971.3,40.6
80.0,922.6,972.9,948.5,948.0,25.1
80.25,970.7,1011.4,964.1,982.1,25.6
80.5,922.3,990.3,950.7,954.4,34.2
80.75,921.1,980.2,930.9,944.1,31.7
81.0,900.7,1003.8,967.9,957.5,52.4
81.25,917.9,1030.5,979.4,975.9,56.4
81.5,882.7,1018.4,951.6,950.9,67.8
81.75,922.9,1068.1,964.0,985.0,74.8
82.0,940.7,1035.8,942.1,972.9,54.5
82.25,899.0,998.7,960.6,952.8,50.3
82.5,920.7,1014.9,948.0,961.2,48.4
82.75,906.3,1024.7,930.7,953.9,62.5
83.0,950.3,1017.9,963.1,977.1,35.9
83.25,957.0,1011.4,983.2,983.9,27.2
83.5,949.1,1034.1,925.8,969.7,57.0
83.75,944.4,989.6,917.8,950.6,36.3
84.0,943.5,1020.6,938.4,967.5,46.1
84.25,929.7,976.3,949.3,951.7,23.4
84.5,967.9,1043.0,929.4,980.1,57.8
84.75,943.6,994.7,907.9,948.7,43.6
85.0,954.5,991.8,869.2,938.5,62.8
85.25,937.4,1023.0,936.6,965.7,49.6
85.5,942.3,1010.6,903.2,952.1,54.4
85.75,932.7,991.5,923.1,949.1,37.0
86.0,959.2,982.1,907.7,949.6,38.1
86.25,944.0,997.4,945.8,962.4,30.3
86.5,943.2,956.1,921.6,940.3,17.4
86.75,935.8,984.3,951.7,957.3,24.7
87.0,964.9,988.4,896.7,950.0,47.6
87.25,953.3,988.9,1008.2,983.5,27.9
87.5,996.2,1027.2,881.1,968.2,77.0
87.75,924.0,1012.9,890.7,942.5,63.2
88.0,983.8,1046.3,942.8,991.0,52.1
88.25,960.6,1013.9,924.7,966.4,44.9
88.5,956.5,985.3,933.9,958.6,25.8
88.75,951.8,961.0,917.1,943.3,23.1
89.0,959.8,961.4,923.7,948.3,21.3
89.25,941.0,968.1,912.2,940.4,28.0
89.5,977.0,963.9,897.3,946.1,42.7
89.75,939.7,943.6,991.5,958.3,28.8
90.0,958.4,962.3,927.4,949.4,19.1
90.25,978.6,989.8,965.3,977.9,12.3
90.5,965.7,1011.2,928.9,968.6,41.2
90.75,1002.4,1006.3,939.6,982.8,37.4
91.0,998.3,973.9,977.8,983.3,13.1
91.25,965.6,973.2,996.8,978.5,16.3
91.5,972.6,968.2,946.7,962.5,13.9
91.75,1000.1,1017.5,956.5,991.4,31.5
92.0,951.3,1009.4,981.0,980.6,29.0
92.25,1015.0,996.5,981.9,997.8,16.6
92.5,978.7,1002.2,962.5,981.1,19.9
92.75,982.0,991.5,947.5,973.7,23.2
93.0,950.4,1031.0,961.7,981.1,43.6
93.25,956.9,1017.9,971.1,982.0,31.9
93.5,989.1,996.0,978.2,987.8,9.0
93.75,1018.3,979.1,948.6,982.0,34.9
94.0,940.4,977.6,951.3,956.4,19.1
94.25,965.0,997.9,930.3,964.4,33.8
94.5,971.4,1019.4,926.8,972.5,46.3
94.75,949.3,954.5,983.3,962.4,18.3
95.0,1020.2,1003.9,977.3,1000.5,21.7
95.25,949.8,1016.1,956.6,974.1,36.5
95.5,951.4,1016.0,938.9,968.8,41.4
95.75,988.9,1012.1,929.8,976.9,42.4
96.0,980.9,1019.9,919.4,973.4,50.7
96.25,934.5,1000.9,919.1,951.5,43.4
96.5,919.2,957.5,946.4,941.0,19.7
96.75,929.4,982.7,924.8,945.6,32.2
97.0,944.3,969.9,904.7,939.6,32.9
97.25,956.8,999.9,917.2,958.0,41.4
97.5,969.4,978.8,915.0,954.4,34.5
97.75,971.7,1007.3,915.4,964.8,46.3
98.0,987.8,1018.1,893.0,966.3,65.2
98.25,936.3,986.9,894.5,939.2,46.3
98.5,903.9,983.6,915.0,934.2,43.1
98.75,965.0,979.4,915.6,953.3,33.5
99.0,929.6,955.8,899.4,928.2,28.2
99.25,881.8,988.4,937.3,935.8,53.3
99.5,905.6,965.5,900.7,923.9,36.1
99.75,914.2,998.3,928.6,947.0,45.0
100.0,888.7,976.1,889.8,918.2,50.1
100.25,909.0,963.3,890.7,921.0,37.8
100.5,913.7,922.2,874.6,903.5,25.4
100.75,973.0,993.8,925.3,964.0,35.1
101.0,912.5,988.2,949.1,950.0,37.8
101.25,944.7,962.4,930.7,945.9,15.9
101.5,862.9,980.1,935.0,926.0,59.1
101.75,899.2,913.5,932.9,915.2,16.9
102.0,879.4,951.2,978.4,936.3,51.2
102.25,920.4,936.1,913.3,923.3,11.6
102.5,917.8,956.1,938.5,937.5,19.2
102.75,948.3,939.4,982.6,956.8,22.8
103.0,907.8,941.7,966.7,938.7,29.6
103.25,905.7,947.8,926.8,926.8,21.0
103.5,923.7,954.2,936.5,938.1,15.3
103.75,916.1,982.6,945.6,948.1,33.4
104.0,914.7,954.0,972.6,947.1,29.5
104.25,940.2,943.8,935.9,940.0,3.9
104.5,886.5,937.6,924.5,916.2,26.5
104.75,895.5,970.3,937.4,934.4,37.5
105.0,885.6,985.8,955.2,942.2,51.4
105.25,884.1,932.3,985.2,933.9,50.5
105.5,878.8,908.5,938.1,908.5,29.7
105.75,889.9,908.1,939.9,912.7,25.3
106.0,929.2,900.9,945.3,925.1,22.5
106.25,915.3,932.4,937.9,928.5,11.8
106.5,936.6,915.7,938.5,930.3,12.6
106.75,890.1,955.5,948.6,931.4,36.0
107.0,935.8,900.6,928.1,921.5,18.5
107.25,951.9,926.8,934.0,937.6,12.9
107.5,919.1,927.9,920.7,922.6,4.7
107.75,955.4,919.0,930.2,934.9,18.6
108.0,901.4,890.0,934.3,908.6,23.0
108.25,957.3,872.7,893.3,907.8,44.1
108.5,950.1,927.8,928.5,935.5,12.7
108.75,956.1,931.5,909.9,932.5,23.2
109.0,880.8,955.0,921.2,919.0,37.2
109.25,980.5,895.3,928.3,934.7,42.9
109.5,942.3,876.6,934.1,917.7,35.8
109.75,929.8,894.3,951.0,925.0,28.6
110.0,900.6,896.3,971.0,922.7,42.0
110.25,928.5,867.0,937.6,911.0,38.4
110.5,890.1,893.1,934.6,905.9,24.9
110.75,922.2,898.0,927.8,916.0,15.8
111.0,881.0,864.9,910.9,885.6,23.4
111.25,933.4,886.8,922.6,914.3,24.4
111.5,865.4,897.7,917.9,893.7,26.5
111.75,890.5,861.0,882.3,877.9,15.2
112.0,909.5,906.0,940.8,918.7,19.2
112.25,924.4,884.9,890.9,900.1,21.3
112.5,911.2,866.7,904.5,894.2,24.0
112.75,947.8,891.5,902.8,914.0,29.8
113.0,927.3,864.8,933.6,908.6,38.0
113.25,924.3,848.0,913.7,895.3,41.3
113.5,860.4,854.8,899.2,871.4,24.2
113.75,874.4,861.6,922.9,886.3,32.4
114.0,889.9,895.8,902.2,896.0,6.1
114.25,885.8,880.3,872.0,879.3,7.0
114.5,865.2,887.7,875.9,876.3,11.2
114.75,873.6,841.3,874.8,863.2,19.0
115.0,880.2,825.5,872.9,859.5,29.7
115.25,868.4,848.7,880.9,866.0,16.3
115.5,919.4,820.6,887.6,875.8,50.4
115.75,922.2,849.7,866.2,879.4,38.0
116.0,887.2,835.1,864.6,862.3,26.1
116.25,868.3,820.8,852.5,847.2,24.2
116.5,858.2,843.3,853.9,851.8,7.7
116.75,862.7,866.6,853.5,861.0,6.7
117.0,822.7,857.5,849.6,843.3,18.2
117.25,857.5,845.1,837.7,846.8,10.0
117.5,852.0,854.5,820.8,842.4,18.7
117.75,853.1,820.6,829.9,834.5,16.8
118.0,851.1,808.3,835.1,831.5,21.6
118.25,866.6,811.5,812.9,830.3,31.4
118.5,858.4,812.2,812.6,827.7,26.5
118.75,862.9,775.4,820.0,819.4,43.7
119.0,801.8,782.5,817.0,800.4,17.3
119.25,822.8,801.6,822.8,815.7,12.3
119.5,818.7,770.9,819.0,802.9,27.7
119.75,837.5,780.4,820.6,812.8,29.3
120.0,871.7,804.4,827.1,834.4,34.3
120.25,832.6,798.9,829.3,820.3,18.5
120.5,845.9,817.7,834.5,832.7,14.2
120.75,834.0,778.0,800.8,804.3,28.1
121.0,877.6,773.2,847.7,832.8,53.7
121.25,832.1,804.4,814.4,817.0,14.0
121.5,850.6,812.0,817.3,826.6,20.9
121.75,843.1,782.4,823.0,816.2,30.9
122.0,803.4,806.4,800.4,803.4,3.0
122.25,824.7,791.7,782.8,799.7,22.1
122.5,834.1,786.2,771.0,797.1,32.9
122.75,822.0,788.8,787.9,799.6,19.4
123.0,780.1,794.5,802.1,792.2,11.2
123.25,801.6,804.3,762.2,789.3,23.6
123.5,791.9,785.7,761.5,779.7,16.0
123.75,806.1,778.8,744.2,776.4,31.0
124.0,849.1,789.5,744.9,794.5,52.3
124.25,841.7,756.5,745.3,781.2,52.7
124.5,812.0,727.2,726.2,755.1,49.2
124.75,799.4,770.6,730.6,766.9,34.5
125.0,810.5,773.0,728.3,770.6,41.2
125.25,799.6,776.1,710.8,762.1,46.0
125.5,805.8,748.0,711.1,754.9,47.7
125.75,834.6,762.1,737.1,777.9,50.6
126.0,837.1,747.1,704.2,762.8,67.9
126.25,819.0,718.9,706.2,748.0,61.8
126.5,791.8,730.2,721.3,747.7,38.4
126.75,809.1,724.0,717.6,750.2,51.1
127.0,784.6,730.5,721.3,745.5,34.2
127.25,839.5,752.2,696.8,762.8,71.9
127.5,795.1,718.5,688.5,734.0,55.0
127.75,810.8,733.6,705.1,749.9,54.7
128.0,799.6,711.3,725.1,745.3,47.5
128.25,802.9,704.9,716.7,741.5,53.5
128.5,780.4,703.6,712.1,732.0,42.1
128.75,778.9,693.0,720.2,730.7,43.9
129.0,770.7,700.9,692.2,721.3,43.0
129.25,758.4,695.5,694.2,716.0,36.7
129.5,760.8,695.8,703.1,719.9,35.6
129.75,755.0,679.9,674.1,703.0,45.1
130.0,760.2,690.1,666.3,705.5,48.8
130.25,780.8,686.8,645.3,704.3,69.4
130.5,759.9,675.3,657.9,697.7,54.6
130.75,752.8,672.8,639.1,688.2,58.4
131.0,768.5,650.0,651.5,690.0,68.0
131.25,734.5,658.1,653.8,682.1,45.4
131.5,725.1,639.6,649.5,671.4,46.8
131.75,714.9,635.2,641.1,663.7,44.4
132.0,725.6,653.2,630.0,669.6,49.9
132.25,725.9,616.8,637.0,659.9,58.1
132.5,705.1,616.7,621.7,647.8,49.7
132.75,698.2,601.4,621.0,640.2,51.2
133.0,703.4,615.6,624.0,647.6,48.4
133.25,722.0,607.1,622.7,650.6,62.3
133.5,691.4,598.2,622.1,637.2,48.4
133.75,700.7,616.0,638.6,651.8,43.9
134.0,693.0,590.6,594.3,626.0,58.1
134.25,676.3,573.6,594.5,614.8,54.3
134.5,683.5,575.2,597.4,618.7,57.2
134.75,683.6,569.9,591.7,615.1,60.3
135.0,696.2,558.6,590.8,615.2,72.0
135.25,674.9,545.4,588.4,602.9,66.0
135.5,665.8,538.8,562.8,589.1,67.5
135.75,669.3,540.7,551.8,587.3,71.2
136.0,671.6,519.4,549.4,580.1,80.6
136.25,657.1,522.1,555.8,578.3,70.3
136.5,633.1,510.5,536.7,560.1,64.5
136.75,631.5,506.0,525.0,554.1,67.6
137.0,633.0,494.9,525.7,551.2,72.5
137.25,621.8,492.9,512.9,542.5,69.4
137.5,615.7,485.5,515.3,538.8,68.2
137.75,615.3,468.2,493.7,525.7,78.6
138.0,608.3,468.4,483.8,520.2,76.7
138.25,597.5,462.3,477.2,512.3,74.2
138.5,593.2,458.3,483.9,511.8,71.7
138.75,586.9,452.0,467.1,502.0,73.9
139.0,584.8,439.2,462.2,495.4,78.2
139.25,586.6,428.5,463.0,492.7,83.1
139.5,583.0,412.6,461.1,485.6,87.8
139.75,572.1,407.9,455.9,478.6,84.4
140.0,559.1,404.6,452.3,472.0,79.1
140.25,570.3,394.3,455.3,473.3,89.4
140.5,555.5,382.6,447.3,461.8,87.4
140.75,549.8,372.9,432.4,451.7,90.0
141.0,545.0,377.0,425.6,449.2,86.4
141.25,534.4,360.0,419.5,438.0,88.7
141.5,533.8,349.8,419.7,434.4,92.9
141.75,520.1,335.8,403.8,419.9,93.2
142.0,525.9,331.6,400.4,419.3,98.5
142.25,523.9,329.6,400.1,417.8,98.4
142.5,520.9,312.1,396.5,409.8,105.0
142.75,506.8,307.3,388.6,400.9,100.4
143.0,496.9,299.5,376.0,390.8,99.5
143.25,488.2,297.6,368.6,384.8,96.3
143.5,479.8,287.3,365.0,377.4,96.8
143.75,474.8,277.4,358.1,370.1,99.3
144.0,465.7,272.3,351.9,363.3,97.2
144.25,457.2,261.9,344.3,354.4,98.0
144.5,459.4,263.7,346.5,356.5,98.3
144.75,452.5,250.6,329.9,344.4,101.7
145.0,454.2,238.8,321.2,338.1,108.7
145.25,454.9,235.5,317.6,336.0,110.8
145.5,433.8,226.6,305.8,322.1,104.6
145.75,427.1,224.9,302.8,318.3,102.0
146.0,435.7,213.1,299.9,316.3,112.2
146.25,427.9,206.7,294.3,309.6,111.4
146.5,424.8,197.4,287.8,303.3,114.5
146.75,411.1,189.4,281.6,294.0,111.4
147.0,410.2,181.3,272.8,288.1,115.2
147.25,410.0,174.8,268.1,284.3,118.4
147.5,402.5,166.0,259.3,275.9,119.1
147.75,401.9,162.5,252.9,272.4,120.9
148.0,397.4,153.3,244.6,265.1,123.3
148.25,384.1,148.4,242.5,258.3,118.7
148.5,377.8,140.2,233.3,250.4,119.7
148.75,367.1,133.1,233.8,244.7,117.4
149.0,361.9,126.9,225.9,238.2,118.0
149.25,353.8,119.7,215.3,229.6,117.7
149.5,343.5,114.7,209.3,222.5,115.0
149.75,329.5,108.1,207.0,214.9,110.9
150.0,313.1,102.8,200.0,205.3,105.2
150.25,303.3,99.2,198.5,200.3,102.1
150.5,297.5,92.7,186.9,192.4,102.5
150.75,285.9,88.0,184.9,186.3,99.0
151.0,262.1,83.2,179.9,175.1,89.5
151.25,259.7,80.0,177.3,172.3,89.9
151.5,250.7,76.1,171.0,166.0,87.4
151.75,240.7,,167.6,204.1,51.7
152.0,231.5,,164.3,197.9,47.6
152.25,220.5,,159.4,190.0,43.2
152.5,211.9,,157.0,184.4,38.8
152.75,204.3,,154.6,179.4,35.2
153.0,198.5,,149.9,174.2,34.4
153.25,190.5,,147.4,168.9,30.4
153.5,184.1,,142.7,163.4,29.2
153.75,175.2,,141.0,158.1,24.2
154.0,170.6,,139.8,155.2,21.8
154.25,164.5,,133.6,149.0,21.9
154.5,156.7,,132.1,144.4,17.4
154.75,150.6,,128.9,139.7,15.3
155.0,149.0,,124.9,137.0,17.1
155.25,141.0,,122.8,131.9,12.8
155.5,135.6,,118.6,127.1,12.0
155.75,131.6,,114.9,123.2,11.8
156.0,127.2,,113.2,120.2,9.8
156.25,119.8,,110.6,115.2,6.5
156.5,114.6,,109.7,112.2,3.4
156.75,110.8,,107.1,109.0,2.6
157.0,106.7,,103.5,105.1,2.3
157.25,103.0,,101.8,102.4,0.8
157.5,98.5,,99.7,99.1,0.9
157.75,93.7,,96.6,95.1,2.1
158.0,90.7,,94.6,92.6,2.7
158.25,89.1,,92.0,90.5,2.1
158.5,83.4,,89.4,86.4,4.2
158.75,81.0,,87.9,84.5,4.8
159.0,77.4,,86.1,81.7,6.1
159.25,76.5,,84.7,80.6,5.8
159.5,73.9,,82.7,78.3,6.2
159.75,69.6,,82.1,75.9,8.8
160.0,66.9,,81.0,74.0,10.0
160.25,64.7,,79.3,72.0,10.3
160.5,62.4,,77.1,69.7,10.4
160.75,60.8,,75.7,68.3,10.5
161.0,57.9,,76.0,66.9,12.8
161.25,55.5,,73.5,64.5,12.7
161.5,53.5,,70.8,62.1,12.3
161.75,52.3,,70.1,61.2,12.6
162.0,49.7,,68.2,58.9,13.1
162.25,47.1,,67.5,57.3,14.5
162.5,44.9,,65.1,55.0,14.3
162.75,44.0,,64.6,54.3,14.5
163.0,42.2,,63.0,52.6,14.7
163.25,40.6,,61.3,51.0,14.7
163.5,39.3,,60.5,49.9,15.0
163.75,37.6,,59.4,48.5,15.5
164.0,36.2,,57.7,46.9,15.2
164.25,35.0,,55.6,45.3,14.6
164.5,33.2,,54.6,43.9,15.2
164.75,32.5,,52.8,42.6,14.4
165.0,30.6,,52.0,41.3,15.1
165.25,29.4,,50.9,40.1,15.2
165.5,28.3,,50.0,39.1,15.3
165.75,27.0,,47.8,37.4,14.7
166.0,26.1,,46.9,36.5,14.7
166.25,25.4,,46.7,36.0,15.1
166.5,24.0,,45.8,34.9,15.4
166.75,23.5,,45.0,34.2,15.2
167.0,22.8,,43.5,33.2,14.6
167.25,21.8,,43.0,32.4,15.0
167.5,21.4,,43.0,32.2,15.2
167.75,20.6,,42.0,31.3,15.1
168.0,20.0,,40.7,30.3,14.6
168.25,20.0,,41.1,30.5,14.9
168.5,19.0,,41.1,30.0,15.6
168.75,18.1,,39.4,28.8,15.1

File: 01_Data/PlasticC/Cone/PlasticC_HRRPUA_50.csv
Time after Ignition,PlasticC_R1,PlasticC_R2,PlasticC_R3,Mean,Std. Dev.
0.0,8.6,15.0,5.9,9.8,4.7
0.25,13.3,21.5,6.5,13.8,7.5
0.5,17.2,27.1,7.1,17.1,10.0
0.75,20.6,32.8,10.7,21.4,11.1
1.0,24.0,37.1,14.0,25.1,11.6
1.25,32.5,49.0,16.7,32.7,16.1
1.5,39.6,58.2,24.3,40.7,17.0
1.75,46.5,66.8,31.4,48.2,17.8
2.0,52.2,75.5,37.0,54.9,19.4
2.25,57.3,82.9,43.5,61.2,20.0
2.5,69.4,88.5,60.3,72.7,14.4
2.75,79.9,103.1,77.1,86.7,14.3
3.0,86.8,114.7,93.3,98.2,14.6
3.25,95.0,126.4,103.8,108.4,16.2
3.5,112.0,130.1,127.4,123.2,9.7
3.75,124.7,146.8,141.7,137.7,11.6
4.0,136.8,160.4,157.2,151.5,12.8
4.25,146.0,172.0,174.6,164.2,15.8
4.5,161.5,188.4,184.9,178.3,14.7
4.75,177.3,194.8,205.8,192.6,14.3
5.0,194.8,208.3,219.3,207.4,12.3
5.25,201.9,218.1,242.8,221.0,20.6
5.5,206.8,236.1,244.3,229.1,19.7
5.75,233.6,243.0,262.5,246.4,14.8
6.0,242.4,257.7,268.9,256.3,13.3
6.25,260.1,271.5,282.7,271.4,11.3
6.5,266.1,284.1,297.3,282.5,15.7
6.75,281.4,303.0,304.2,296.2,12.8
7.0,285.1,301.7,328.4,305.1,21.9
7.25,290.7,314.8,333.0,312.8,21.3
7.5,307.2,319.2,339.2,321.9,16.2
7.75,321.7,331.0,348.4,333.7,13.5
8.0,338.1,347.1,361.6,348.9,11.9
8.25,342.1,349.6,375.2,355.6,17.3
8.5,361.8,348.2,390.4,366.8,21.5
8.75,370.6,359.5,400.4,376.8,21.1
9.0,379.9,365.0,402.4,382.5,18.8
9.25,379.7,370.7,415.8,388.7,23.9
9.5,389.0,380.0,418.3,395.8,20.0
9.75,398.7,382.6,427.8,403.0,22.9
10.0,401.1,391.1,438.9,410.4,25.2
10.25,408.6,398.9,446.0,417.8,24.9
10.5,419.8,404.4,460.3,428.2,28.9
10.75,431.6,405.3,455.8,430.9,25.3
11.0,444.0,413.5,461.0,439.5,24.1
11.25,430.7,420.1,455.9,435.5,18.4
11.5,427.7,438.8,463.6,443.4,18.4
11.75,453.6,416.9,498.3,456.3,40.8
12.0,475.0,440.1,505.9,473.7,32.9
12.25,473.3,448.2,517.8,479.8,35.2
12.5,479.5,457.9,519.5,485.6,31.2
12.75,483.2,460.9,497.6,480.6,18.5
13.0,484.0,460.7,528.6,491.1,34.5
13.25,478.7,487.8,524.1,496.9,24.0
13.5,509.7,481.5,527.2,506.1,23.1
13.75,519.1,486.7,533.3,513.0,23.9
14.0,518.3,508.3,542.2,522.9,17.4
14.25,529.2,498.7,566.7,531.5,34.1
14.5,544.4,511.2,560.4,538.7,25.1
14.75,540.7,522.5,569.7,544.3,23.8
15.0,562.0,522.7,556.7,547.1,21.3
15.25,563.5,525.1,576.4,555.0,26.7
15.5,575.3,527.0,565.8,556.0,25.6
15.75,571.2,553.1,574.7,566.3,11.6
16.0,569.2,546.2,613.0,576.1,33.9
16.25,551.2,541.2,592.0,561.5,26.9
16.5,582.8,547.9,603.8,578.2,28.2
16.75,592.4,574.7,620.6,595.9,23.2
17.0,585.1,575.8,632.0,597.6,30.1
17.25,588.8,567.6,624.3,593.6,28.6
17.5,598.3,562.9,665.5,608.9,52.1
17.75,579.3,565.3,661.6,602.1,52.0
18.0,614.3,593.2,667.8,625.1,38.5
18.25,622.3,599.2,671.3,630.9,36.9
18.5,604.7,592.4,687.6,628.2,51.8
18.75,608.9,615.4,706.5,643.6,54.6
19.0,611.7,617.0,691.8,640.2,44.8
19.25,616.3,617.7,708.6,647.5,52.9
19.5,620.5,619.5,695.9,645.3,43.8
19.75,604.2,626.9,727.1,652.8,65.4
20.0,609.7,634.5,725.6,656.6,61.0
20.25,627.2,643.4,710.1,660.2,43.9
20.5,630.3,656.7,727.6,671.5,50.3
20.75,634.4,653.1,732.5,673.3,52.1
21.0,651.4,658.9,720.6,677.0,37.9
21.25,657.2,652.7,758.7,689.5,60.0
21.5,639.5,665.3,742.4,682.4,53.5
21.75,661.0,671.1,771.2,701.1,60.9
22.0,658.3,700.5,760.1,706.3,51.1
22.25,673.7,686.5,770.0,710.1,52.3
22.5,671.9,722.3,723.3,705.8,29.4
22.75,665.9,682.5,743.0,697.1,40.6
23.0,673.4,698.4,743.9,705.2,35.7
23.25,700.2,715.1,741.5,718.9,20.9
23.5,682.4,694.0,758.6,711.7,41.1
23.75,678.3,697.5,766.7,714.1,46.5
24.0,699.8,725.5,760.3,728.5,30.4
24.25,674.1,737.1,763.5,724.9,45.9
24.5,718.0,732.4,806.4,752.2,47.4
24.75,697.9,715.8,810.9,741.5,60.7
25.0,715.3,723.6,805.9,748.3,50.1
25.25,676.0,721.4,802.1,733.2,63.9
25.5,703.8,742.8,756.4,734.3,27.3
25.75,702.6,747.1,756.7,735.5,28.9
26.0,713.7,754.8,769.0,745.9,28.7
26.25,708.7,757.7,789.5,751.9,40.7
26.5,716.3,776.8,788.3,760.5,38.7
26.75,713.9,730.8,796.1,746.9,43.4
27.0,770.7,731.5,776.0,759.4,24.3
27.25,704.3,740.8,789.6,744.9,42.8
27.5,728.7,751.3,797.5,759.2,35.1
27.75,734.3,768.9,807.1,770.1,36.4
28.0,740.2,760.3,821.3,773.9,42.3
28.25,746.9,773.4,808.8,776.4,31.0
28.5,725.1,745.6,825.9,765.6,53.3
28.75,734.2,769.4,807.6,770.4,36.7
29.0,721.5,785.5,809.4,772.1,45.4
29.25,756.4,806.0,829.6,797.4,37.4
29.5,732.7,765.5,829.1,775.8,49.0
29.75,764.5,802.1,829.1,798.6,32.4
30.0,759.6,775.6,820.7,785.3,31.7
30.25,739.8,790.9,841.5,790.7,50.9
30.5,771.8,770.1,877.1,806.4,61.3
30.75,739.6,801.8,841.5,794.3,51.4
31.0,765.7,806.0,831.4,801.0,33.1
31.25,775.8,814.8,849.6,813.4,36.9
31.5,777.6,806.2,849.5,811.1,36.2
31.75,783.1,806.8,834.6,808.2,25.8
32.0,773.0,802.7,860.4,812.0,44.4
32.25,793.4,843.0,862.8,833.1,35.8
32.5,806.0,789.9,871.1,822.3,43.0
32.75,785.7,845.0,907.0,845.9,60.6
33.0,782.2,815.2,877.1,824.8,48.2
33.25,794.4,821.9,874.4,830.2,40.7
33.5,813.2,806.2,848.1,822.5,22.4
33.75,802.9,834.1,859.6,832.2,28.4
34.0,821.3,807.8,849.7,826.3,21.4
34.25,825.8,832.3,874.7,844.3,26.6
34.5,836.0,841.2,887.1,854.8,28.1
34.75,826.8,829.9,858.5,838.4,17.5
35.0,849.9,793.7,868.9,837.5,39.1
35.25,841.6,851.0,873.1,855.2,16.1
35.5,832.0,850.7,909.5,864.1,40.4
35.75,831.5,861.0,907.0,866.5,38.1
36.0,849.9,835.6,937.0,874.2,54.9
36.25,875.3,852.2,924.9,884.1,37.1
36.5,838.8,845.6,908.6,864.3,38.5
36.75,857.8,845.8,889.8,864.5,22.7
37.0,853.6,878.9,887.6,873.4,17.6
37.25,853.8,848.4,915.4,872.5,37.2
37.5,863.4,862.2,944.5,890.1,47.2
37.75,857.8,876.5,898.3,877.5,20.3
38.0,889.0,856.7,961.8,902.5,53.9
38.25,858.9,888.9,938.5,895.4,40.2
38.5,854.9,847.6,988.7,897.1,79.4
38.75,864.2,890.8,994.6,916.5,68.9
39.0,943.3,890.1,944.5,925.9,31.1
39.25,889.5,872.0,925.4,895.6,27.2
39.5,855.9,877.2,976.3,903.2,64.3
39.75,900.6,915.5,991.9,936.0,49.0
40.0,896.4,909.4,982.2,929.3,46.3
40.25,895.1,903.7,992.3,930.4,53.8
40.5,911.7,908.3,1042.9,954.3,76.7
40.75,898.0,909.9,1025.0,944.3,70.2
41.0,934.7,892.1,1046.0,957.6,79.5
41.25,916.2,893.4,977.9,929.1,43.7
41.5,930.7,892.8,1055.1,959.5,84.9
41.75,912.5,919.2,1071.2,967.6,89.7
42.0,917.3,914.4,1009.2,947.0,53.9
42.25,918.2,894.9,1045.7,952.9,81.2
42.5,894.8,936.8,1056.4,962.7,83.8
42.75,910.5,956.1,1038.8,968.5,65.0
43.0,937.6,921.0,1063.8,974.1,78.1
43.25,948.8,980.6,1060.3,996.6,57.5
43.5,935.0,917.5,1021.5,958.0,55.7
43.75,935.1,960.7,993.1,963.0,29.1
44.0,967.3,898.9,1094.5,986.9,99.2
44.25,941.4,921.4,1090.1,984.3,92.2
44.5,927.4,962.5,1030.9,973.6,52.7
44.75,947.7,946.6,1040.2,978.2,53.7
45.0,954.2,948.4,1088.9,997.2,79.5
45.25,920.2,955.0,1038.7,971.3,60.9
45.5,974.7,961.6,1076.9,1004.4,63.1
45.75,985.1,979.3,1077.9,1014.1,55.4
46.0,972.3,940.2,1028.2,980.2,44.5
46.25,951.3,915.1,1075.2,980.6,84.0
46.5,1014.3,980.0,1091.4,1028.6,57.1
46.75,978.2,993.3,1015.0,995.5,18.5
47.0,1022.1,960.9,1080.1,1021.0,59.6
47.25,956.3,996.9,1093.3,1015.5,70.4
47.5,1014.1,978.3,1045.4,1012.6,33.6
47.75,1008.9,1002.1,1105.3,1038.8,57.7
48.0,1006.6,932.6,1102.1,1013.8,85.0
48.25,994.7,1006.4,1149.8,1050.3,86.4
48.5,983.7,965.4,1087.7,1012.3,66.0
48.75,983.7,982.7,1142.6,1036.3,92.0
49.0,1011.9,966.9,1058.8,1012.5,46.0
49.25,1011.8,1044.3,1081.5,1045.9,34.9
49.5,1022.3,996.6,1102.1,1040.3,55.0
49.75,1022.0,1024.8,1138.9,1061.9,66.7
50.0,1025.6,998.5,1102.3,1042.1,53.8
50.25,1010.5,1039.7,1113.5,1054.6,53.1
50.5,1025.4,994.1,1078.6,1032.7,42.7
50.75,1027.6,1053.3,1120.5,1067.1,47.9
51.0,1011.3,1013.9,1163.7,1063.0,87.3
51.25,1015.8,1038.5,1133.8,1062.7,62.6
51.5,1050.5,1043.2,1137.8,1077.2,52.7
51.75,1096.2,1049.8,1110.3,1085.4,31.7
52.0,1044.5,1032.0,1136.3,1070.9,57.0
52.25,1032.1,1032.3,1151.0,1071.8,68.6
52.5,1059.4,1077.2,1159.0,1098.5,53.1
52.75,1072.9,1064.6,1126.8,1088.1,33.8
53.0,1111.9,1032.4,1138.5,1094.3,55.2
53.25,1079.0,1043.7,1099.0,1073.9,28.0
53.5,1075.1,1048.9,1129.4,1084.5,41.0
53.75,1091.5,1050.4,1149.7,1097.2,49.9
54.0,1097.1,1038.0,1216.7,1117.3,91.0
54.25,1060.2,1073.8,1211.5,1115.2,83.7
54.5,1098.6,1037.3,1192.3,1109.4,78.1
54.75,1088.3,1072.3,1182.9,1114.5,59.8
55.0,1086.6,1033.5,1243.5,1121.2,109.2
55.25,1090.7,1050.9,1169.1,1103.6,60.2
55.5,1148.4,1091.1,1168.1,1135.9,40.0
55.75,1073.2,1044.6,1164.5,1094.1,62.6
56.0,1109.4,1039.3,1198.3,1115.7,79.7
56.25,1109.9,1063.4,1186.3,1119.9,62.0
56.5,1157.3,1073.7,1184.4,1138.5,57.7
56.75,1090.4,1060.9,1187.7,1113.0,66.4
57.0,1096.4,1063.6,1225.7,1128.6,85.7
57.25,1128.3,1090.8,1171.8,1130.3,40.5
57.5,1116.3,1044.1,1186.6,1115.7,71.2
57.75,1108.5,1119.9,1178.1,1135.5,37.3
58.0,1099.6,1100.7,1203.2,1134.5,59.5
58.25,1123.6,1093.2,1273.5,1163.4,96.5
58.5,1074.4,1038.5,1220.8,1111.2,96.5
58.75,1150.4,1101.4,1252.4,1168.1,77.0
59.0,1094.3,1068.2,1264.1,1142.2,106.4
59.25,1144.4,1137.3,1269.6,1183.8,74.4
59.5,1122.3,1126.6,1175.4,1141.4,29.5
59.75,1124.5,1110.8,1225.9,1153.8,62.9
60.0,1142.7,1098.5,1242.6,1161.3,73.8
60.25,1133.9,1069.2,1256.7,1153.3,95.3
60.5,1167.5,1173.7,1195.5,1178.9,14.7
60.75,1172.3,1133.8,1213.0,1173.0,39.6
61.0,1230.9,1125.1,1257.4,1204.5,70.0
61.25,1104.1,1056.6,1271.8,1144.2,113.1
61.5,1149.7,1147.9,1254.6,1184.1,61.1
61.75,1182.9,1165.8,1194.2,1181.0,14.3
62.0,1154.3,1159.0,1254.8,1189.4,56.7
62.25,1107.3,1099.7,1192.5,1133.2,51.5
62.5,1157.2,1132.3,1315.1,1201.5,99.1
62.75,1151.9,1089.3,1245.8,1162.3,78.8
63.0,1153.9,1197.6,1252.8,1201.4,49.6
63.25,1157.7,1153.0,1255.9,1188.9,58.1
63.5,1129.3,1137.0,1269.8,1178.7,79.0
63.75,1146.7,1174.7,1273.6,1198.3,66.7
64.0,1192.7,1128.2,1293.9,1205.0,83.5
64.25,1175.7,1140.2,1298.4,1204.8,83.1
64.5,1143.7,1127.2,1319.7,1196.9,106.7
64.75,1232.0,1146.0,1289.3,1222.5,72.1
65.0,1174.2,1157.5,1299.8,1210.5,77.8
65.25,1158.8,1159.8,1290.7,1203.1,75.9
65.5,1184.8,1192.1,1286.5,1221.1,56.7
65.75,1182.1,1108.8,1358.2,1216.3,128.2
66.0,1200.9,1196.0,1231.6,1209.5,19.3
66.25,1204.5,1099.6,1287.3,1197.1,94.0
66.5,1245.5,1211.1,1277.4,1244.7,33.2
66.75,1193.9,1128.2,1316.6,1212.9,95.6
67.0,1248.6,1174.1,1284.3,1235.6,56.2
67.25,1233.7,1183.4,1309.8,1242.3,63.6
67.5,1151.2,1154.3,1332.7,1212.7,103.9
67.75,1239.0,1182.3,1309.2,1243.5,63.5
68.0,1129.9,1155.8,1327.7,1204.4,107.5
68.25,1205.1,1168.7,1310.2,1228.0,73.5
68.5,1188.6,1163.6,1382.4,1244.9,119.7
68.75,1234.7,1212.7,1338.9,1262.1,67.4
69.0,1256.8,1092.0,1319.0,1222.6,117.3
69.25,1217.3,1138.8,1306.6,1220.9,83.9
69.5,1265.8,1205.3,1318.6,1263.2,56.7
69.75,1231.6,1164.1,1354.6,1250.1,96.6
70.0,1235.4,1189.3,1373.2,1266.0,95.7
70.25,1306.2,1186.5,1314.4,1269.0,71.6
70.5,1289.3,1209.9,1329.6,1276.3,60.9
70.75,1301.5,1243.2,1348.4,1297.7,52.7
71.0,1247.0,1170.7,1368.0,1261.9,99.5
71.25,1268.5,1234.1,1368.2,1290.3,69.7
71.5,1259.4,1197.0,1367.2,1274.5,86.1
71.75,1233.6,1179.8,1325.4,1246.3,73.6
72.0,1244.0,1172.5,1317.0,1244.5,72.2
72.25,1251.6,1145.1,1356.0,1250.9,105.5
72.5,1223.5,1198.9,1331.4,1251.3,70.5
72.75,1301.7,1201.6,1309.9,1271.0,60.3
73.0,1264.5,1158.4,1342.1,1255.0,92.2
73.25,1315.7,1183.7,1378.7,1292.7,99.5
73.5,1317.7,1160.1,1359.0,1278.9,105.0
73.75,1304.1,1161.5,1341.8,1269.1,95.1
74.0,1274.7,1197.3,1335.9,1269.3,69.5
74.25,1271.7,1241.9,1322.1,1278.6,40.5
74.5,1263.6,1178.9,1295.2,1245.9,60.1
74.75,1294.3,1178.7,1390.5,1287.8,106.0
75.0,1289.9,1155.4,1414.5,1286.6,129.6
75.25,1344.3,1126.1,1337.6,1269.4,124.1
75.5,1247.1,1226.7,1359.4,1277.7,71.5
75.75,1315.5,1165.6,1301.3,1260.8,82.8
76.0,1242.8,1217.0,1346.5,1268.8,68.5
76.25,1301.8,1236.8,1343.0,1293.9,53.6
76.5,1323.3,1224.0,1355.9,1301.1,68.7
76.75,1317.9,1166.6,1375.4,1286.6,107.9
77.0,1292.4,1246.9,1410.3,1316.6,84.3
77.25,1271.1,1181.7,1354.1,1268.9,86.2
77.5,1304.5,1190.6,1343.2,1279.4,79.4
77.75,1320.6,1277.1,1390.6,1329.4,57.3
78.0,1268.6,1179.3,1305.5,1251.1,64.9
78.25,1272.3,1231.7,1339.8,1281.3,54.6
78.5,1279.3,1175.8,1354.9,1270.0,89.9
78.75,1280.0,1219.5,1341.5,1280.3,61.0
79.0,1329.3,1191.8,1341.3,1287.5,83.1
79.25,1271.5,1256.5,1323.1,1283.7,34.9
79.5,1330.9,1144.0,1327.4,1267.5,106.9
79.75,1318.5,1192.8,1400.4,1303.9,104.6
80.0,1285.1,1214.3,1370.3,1289.9,78.1
80.25,1323.8,1241.8,1386.4,1317.3,72.5
80.5,1282.0,1194.7,1402.5,1293.0,104.3
80.75,1257.1,1242.3,1405.0,1301.5,90.0
81.0,1290.4,1176.7,1325.1,1264.1,77.7
81.25,1289.4,1247.4,1336.2,1291.0,44.5
81.5,1312.1,1232.7,1420.3,1321.7,94.1
81.75,1274.1,1217.9,1368.9,1287.0,76.3
82.0,1297.9,1241.2,1362.6,1300.6,60.7
82.25,1458.2,1250.1,1318.7,1342.3,106.0
82.5,1323.8,1206.6,1327.4,1285.9,68.7
82.75,1346.2,1188.2,1392.0,1308.8,107.0
83.0,1312.0,1142.4,1332.6,1262.4,104.4
83.25,1269.8,1195.6,1342.1,1269.2,73.3
83.5,1315.1,1275.4,1385.2,1325.3,55.6
83.75,1340.4,1208.5,1325.2,1291.4,72.2
84.0,1355.0,1211.0,1406.2,1324.1,101.2
84.25,1310.4,1225.8,1368.2,1301.4,71.6
84.5,1290.5,1249.6,1374.5,1304.9,63.7
84.75,1325.1,1230.4,1369.5,1308.4,71.1
85.0,1313.7,1260.1,1381.9,1318.6,61.0
85.25,1257.3,1209.4,1339.0,1268.6,65.5
85.5,1460.6,1213.7,1305.0,1326.4,124.9
85.75,1367.7,1176.8,1333.7,1292.7,101.9
86.0,1262.5,1266.3,1389.4,1306.1,72.2
86.25,1370.4,1173.8,1358.9,1301.0,110.3
86.5,1313.3,1252.8,1383.7,1316.6,65.5
86.75,1382.9,1198.7,1359.8,1313.8,100.4
87.0,1346.4,1187.7,1350.9,1295.0,92.9
87.25,1281.1,1189.4,1331.7,1267.4,72.2
87.5,1315.7,1184.0,1315.4,1271.7,75.9
87.75,1337.4,1211.7,1329.2,1292.8,70.3
88.0,1329.4,1186.5,1320.5,1278.8,80.0
88.25,1308.9,1239.3,1293.2,1280.5,36.5
88.5,1309.6,1166.0,1272.2,1249.3,74.5
88.75,1343.5,1160.3,1271.9,1258.6,92.4
89.0,1257.0,1189.5,1263.4,1236.6,40.9
89.25,1288.2,1158.7,1258.9,1235.3,67.9
89.5,1299.0,1260.9,1271.3,1277.1,19.7
89.75,1311.0,1210.5,1287.2,1269.5,52.5
90.0,1324.3,1226.2,1264.3,1271.6,49.4
90.25,1269.0,1279.2,1251.2,1266.5,14.1
90.5,1311.9,1153.5,1265.1,1243.5,81.4
90.75,1228.5,1216.9,1282.8,1242.8,35.2
91.0,1338.9,1174.4,1318.5,1277.3,89.7
91.25,1305.1,1211.6,1324.3,1280.3,60.3
91.5,1207.5,1188.1,1262.7,1219.4,38.7
91.75,1252.2,1215.1,1260.8,1242.7,24.3
92.0,1269.5,1201.4,1267.2,1246.0,38.7
92.25,1254.5,1145.4,1232.2,1210.7,57.6
92.5,1254.5,1212.8,1212.9,1226.8,24.1
92.75,1234.9,1177.5,1189.6,1200.7,30.3
93.0,1249.5,1202.0,1234.8,1228.8,24.3
93.25,1266.8,1145.8,1255.6,1222.7,66.9
93.5,1285.2,1208.3,1257.7,1250.4,39.0
93.75,1231.1,1195.7,1210.9,1212.6,17.8
94.0,1253.7,1243.0,1211.9,1236.2,21.7
94.25,1247.1,1151.8,1208.9,1202.6,48.0
94.5,1256.9,1190.2,1170.8,1206.0,45.2
94.75,1226.0,1183.1,1198.0,1202.4,21.8
95.0,1267.9,1190.0,1163.6,1207.2,54.2
95.25,1228.1,1194.0,1168.5,1196.8,29.9
95.5,1255.0,1177.0,1166.9,1199.7,48.2
95.75,1270.6,1183.0,1154.8,1202.8,60.3
96.0,1272.7,1195.1,1157.6,1208.5,58.7
96.25,1242.4,1173.6,1122.4,1179.5,60.2
96.5,1226.6,1165.4,1132.5,1174.9,47.7
96.75,1220.4,1215.9,1171.3,1202.5,27.2
97.0,1182.7,1165.1,1178.6,1175.5,9.2
97.25,1185.6,1157.4,1122.4,1155.1,31.7
97.5,1229.1,1130.3,1135.0,1164.8,55.8
97.75,1216.0,1204.1,1095.6,1171.9,66.3
98.0,1203.1,1124.7,1077.6,1135.2,63.4
98.25,1214.7,1162.8,1098.0,1158.5,58.5
98.5,1254.9,1174.9,1086.8,1172.2,84.1
98.75,1218.5,1087.8,1064.2,1123.5,83.1
99.0,1170.4,1109.6,1013.2,1097.7,79.3
99.25,1213.2,1152.9,1028.6,1131.6,94.1
99.5,1164.5,1088.9,1033.2,1095.6,65.9
99.75,1154.8,1036.3,1030.3,1073.8,70.2
100.0,1185.9,1112.6,1016.4,1105.0,85.0
100.25,1219.9,1139.8,979.7,1113.1,122.3
100.5,1160.9,1105.2,954.9,1073.6,106.6
100.75,1169.8,1125.4,947.7,1081.0,117.6
101.0,1170.6,1134.9,936.3,1080.6,126.3
101.25,1158.0,1063.5,912.8,1044.8,123.7
101.5,1175.1,1078.8,921.5,1058.5,128.0
101.75,1182.3,1071.7,914.5,1056.2,134.6
102.0,1123.3,1113.9,928.1,1055.1,110.1
102.25,1124.9,1089.2,897.4,1037.2,122.4
102.5,1086.7,1079.3,846.3,1004.1,136.7
102.75,1101.9,1069.4,845.9,1005.7,139.4
103.0,1088.8,1091.2,831.9,1003.9,149.0
103.25,1108.4,1043.3,815.4,989.0,153.8
103.5,1088.8,1080.9,837.8,1002.5,142.7
103.75,1054.8,1048.5,810.3,971.2,139.4
104.0,1047.0,1063.9,797.9,969.6,149.0
104.25,1028.6,1020.2,784.7,944.5,138.5
104.5,1025.8,1043.7,774.4,948.0,150.5
104.75,1037.1,1008.8,772.0,939.3,145.6
105.0,999.9,1016.1,761.7,925.9,142.5
105.25,997.4,987.3,757.8,914.1,135.5
105.5,996.8,982.4,740.4,906.5,144.0
105.75,989.2,962.3,714.6,888.7,151.4
106.0,989.3,940.2,709.0,879.5,149.7
106.25,944.9,946.4,704.6,865.3,139.2
106.5,956.8,922.2,669.9,849.6,156.6
106.75,900.9,932.1,650.2,827.7,154.6
107.0,889.9,935.9,650.6,825.4,153.2
107.25,908.7,931.3,642.9,827.6,160.4
107.5,887.0,903.6,619.1,803.2,159.7
107.75,862.8,896.2,610.5,789.8,156.2
108.0,842.0,897.6,610.6,783.4,152.2
108.25,870.1,870.3,589.2,776.5,162.2
108.5,823.7,879.5,572.3,758.5,163.7
108.75,830.6,849.3,569.6,749.8,156.3
109.0,810.8,825.4,548.6,728.3,155.8
109.25,788.9,845.0,543.3,725.7,160.4
109.5,795.0,814.7,525.6,711.8,161.5
109.75,775.9,814.5,523.9,704.8,157.8
110.0,774.4,821.8,522.7,706.3,160.8
110.25,761.1,779.3,498.8,679.7,157.0
110.5,741.6,805.2,486.5,677.8,168.6
110.75,740.5,757.8,487.1,661.8,151.5
111.0,714.0,762.9,479.3,652.1,151.6
111.25,712.0,734.7,463.5,636.7,150.4
111.5,692.0,756.5,451.8,633.4,160.6
111.75,689.2,729.9,441.3,620.1,156.2
112.0,659.5,722.4,425.0,602.3,156.7
112.25,648.0,708.3,415.6,590.6,154.6
112.5,627.4,723.3,400.7,583.8,165.7
112.75,619.1,679.6,394.7,564.5,150.1
113.0,607.2,676.0,384.3,555.8,152.5
113.25,587.0,643.0,373.7,534.6,142.1
113.5,570.9,657.5,368.8,532.4,148.1
113.75,563.7,669.2,355.4,529.4,159.7
114.0,543.9,654.3,343.5,513.9,157.5
114.25,526.6,643.2,332.2,500.7,157.1
114.5,507.7,640.9,319.9,489.5,161.2
114.75,500.8,612.5,313.3,475.5,151.2
115.0,490.4,603.2,301.6,465.1,152.4
115.25,467.0,596.0,288.0,450.3,154.7
115.5,456.5,589.1,280.5,442.0,154.8
115.75,433.0,576.0,269.8,426.3,153.2
116.0,419.2,568.9,259.4,415.8,154.8
116.25,406.2,565.7,247.6,406.5,159.1
116.5,383.8,544.6,236.6,388.3,154.1
116.75,363.8,544.2,,454.0,127.6
117.0,351.6,529.2,,440.4,125.5
117.25,333.4,507.2,,420.3,122.8
117.5,319.9,504.5,,412.2,130.5
117.75,296.8,482.6,,389.7,131.4
118.0,282.4,468.7,,375.5,131.8
118.25,269.1,457.2,,363.1,133.0
118.5,256.7,441.4,,349.0,130.6
118.75,242.3,430.0,,336.2,132.7
119.0,230.6,415.2,,322.9,130.5
119.25,215.7,400.0,,307.9,130.3
119.5,206.5,385.7,,296.1,126.7
119.75,194.9,381.4,,288.1,131.9
120.0,183.9,366.1,,275.0,128.8
