Repository: ulfsri/fsri_materials_database

# Materials and Products Database

## 01_Data

Raw data generated from each apparatus are included here in plain-text format. The data is organized first by material, next by the short name of test apparatus used, and where applicable additional filtering by test settings.

### material.json

Each material directory contains a json file of the same name as the material. This file links the data stored in the repository as well as data and graphs produced by the accompanying scripts (__02_Scripts__) to the respective landing page for the material on the front-end website.

File: 01_Data/PlasticC/Cone/PlasticC_HRRPUA_75.csv
Names,PlasticC_R1,PlasticC_R2,PlasticC_R3,Mean,Std. Dev.
68,18.1,20.9,13.5,17.5,3.8
69,20.6,23.7,14.7,19.7,4.6
70,30.1,26.2,20.8,25.7,4.7
71,38.3,34.5,25.9,32.9,6.4
72,45.4,41.2,30.8,39.1,7.5
73,51.7,46.9,34.6,44.4,8.8
74,66.7,52.2,47.0,55.3,10.2
75,79.0,56.6,57.9,64.5,12.6
76,92.2,61.3,67.4,73.6,16.4
77,103.3,71.9,75.8,83.7,17.1
78,128.1,84.0,83.2,98.4,25.7
79,124.2,93.0,98.3,105.2,16.7
80,138.2,99.2,108.9,115.4,20.3
81,152.7,117.3,122.5,130.8,19.1
82,167.1,132.0,133.6,144.2,19.8
83,180.2,146.3,144.0,156.8,20.3
84,198.1,157.8,180.3,178.8,20.2
85,211.9,167.8,190.8,190.2,22.1
86,221.5,188.3,210.4,206.7,16.9
87,230.7,201.6,220.5,217.6,14.7
88,252.0,219.1,219.1,230.1,19.0
89,257.9,229.4,235.6,241.0,15.0
90,276.8,247.7,251.1,258.6,15.9
91,284.2,271.8,256.1,270.7,14.1
92,299.9,280.4,271.8,284.0,14.4
93,313.5,303.2,281.6,299.4,16.3
94,321.3,329.3,294.3,315.0,18.3
95,348.4,330.4,304.2,327.7,22.2
96,356.5,344.1,318.4,339.7,19.4
97,374.3,358.7,326.4,353.1,24.4
98,377.6,384.7,324.5,362.3,32.9
99,395.0,394.0,343.1,377.4,29.7
100,400.7,397.4,343.8,380.6,32.0
101,422.3,420.1,351.9,398.1,40.0
102,425.8,427.8,375.4,409.6,29.7
103,443.0,442.6,365.2,416.9,44.8
104,449.3,454.0,389.7,431.0,35.8
105,460.1,463.5,399.7,441.1,35.9
106,471.6,481.7,405.4,452.9,41.5
107,470.1,480.5,413.5,454.7,36.1
108,490.3,488.2,421.7,466.7,39.0
109,502.4,491.7,437.2,477.1,35.0
110,506.4,522.1,447.0,491.9,39.6
111,507.8,523.7,461.8,497.8,32.2
112,528.9,538.7,472.1,513.2,36.0
113,538.2,539.6,488.1,521.9,29.3
114,548.6,571.6,505.9,542.0,33.3
115,543.6,556.4,499.7,533.2,29.7
116,556.4,558.7,519.8,545.0,21.8
117,566.6,596.3,543.6,568.9,26.4
118,581.3,596.4,556.8,578.2,20.0
119,573.4,611.9,573.3,586.2,22.2
120,565.7,611.7,567.4,581.6,26.1
121,588.4,614.7,582.6,595.3,17.1
122,599.5,623.9,593.3,605.6,16.1
123,623.0,663.8,587.8,624.9,38.1
124,614.4,628.8,606.1,616.4,11.5
125,643.2,680.8,634.8,652.9,24.5
126,624.7,669.7,627.4,640.6,25.2
127,621.3,683.6,630.1,645.0,33.7
128,638.1,676.6,643.6,652.8,20.9
129,655.0,701.0,680.0,678.7,23.0
130,659.8,658.5,677.4,665.2,10.6
131,684.0,695.8,693.1,691.0,6.2
132,690.3,715.0,685.7,697.0,15.8
133,676.4,689.0,689.3,684.9,7.4
134,697.7,706.7,723.4,709.3,13.0
135,693.9,705.6,732.6,710.7,19.9
136,698.8,718.3,761.9,726.3,32.3
137,711.2,726.2,732.9,723.4,11.1
138,727.9,738.6,737.4,734.7,5.9
139,736.6,734.4,736.3,735.8,1.2
140,751.7,766.8,782.4,767.0,15.4
141,756.6,754.5,774.5,761.9,11.0
142,745.3,749.5,784.1,759.6,21.3
143,758.7,772.7,792.5,774.6,17.0
144,770.6,757.6,788.5,772.2,15.5
145,764.0,794.8,815.0,791.3,25.7
146,780.1,777.2,813.1,790.1,20.0
147,770.6,777.0,819.2,788.9,26.4
148,816.7,793.8,808.4,806.3,11.6
149,803.6,787.1,810.9,800.6,12.2
150,785.8,810.4,829.5,808.6,21.9
151,812.3,822.0,842.1,825.5,15.2
152,793.4,849.1,879.3,840.6,43.6
153,831.5,834.0,854.9,840.1,12.9
154,805.7,815.8,850.4,824.0,23.5
155,852.5,820.1,877.6,850.0,28.9
156,816.2,850.2,853.7,840.0,20.7
157,847.0,872.5,857.7,859.0,12.8
158,823.1,857.3,838.9,839.8,17.1
159,882.5,849.4,857.9,863.3,17.2
160,847.5,874.7,889.2,870.4,21.2
161,838.3,838.3,872.5,849.7,19.7
162,849.4,881.4,892.5,874.4,22.4
163,922.8,874.4,895.4,897.5,24.3
164,880.8,897.6,916.8,898.4,18.0
165,886.8,876.5,890.4,884.6,7.2
166,862.4,903.6,907.8,891.3,25.1
167,885.6,932.2,943.6,920.5,30.8
168,884.3,901.1,899.5,895.0,9.2
169,920.1,927.4,933.3,926.9,6.6
170,886.1,904.7,904.6,898.5,10.7
171,882.7,916.8,914.3,904.6,19.0
172,904.5,956.2,945.9,935.5,27.4
173,910.7,961.3,939.1,937.0,25.4
174,904.6,902.5,951.9,919.7,27.9
175,914.9,922.4,904.2,913.8,9.1
176,948.4,921.5,971.6,947.2,25.1
177,921.5,927.9,942.0,930.5,10.5
178,922.2,932.9,932.2,929.1,6.0
179,962.7,970.1,961.8,964.9,4.6
180,922.1,950.2,969.4,947.2,23.8
181,942.6,965.1,951.2,953.0,11.3
182,947.6,976.3,953.8,959.2,15.1
183,986.0,1008.8,993.2,996.0,11.7
184,946.1,972.7,978.3,965.7,17.2
185,933.2,1022.9,989.6,981.9,45.3
186,944.1,950.2,982.8,959.0,20.8
187,943.8,1018.4,971.5,977.9,37.7
188,974.6,1003.3,947.7,975.2,27.8
189,1011.5,991.5,949.9,984.3,31.4
190,971.8,1001.0,901.5,958.1,51.1
191,987.7,1018.2,962.4,989.4,28.0
192,1022.0,1008.2,1005.5,1011.9,8.9
193,988.6,1016.5,1007.0,1004.0,14.2
194,997.1,1012.7,964.2,991.3,24.7
195,1003.6,1038.7,1005.6,1016.0,19.7
196,1041.0,1022.3,967.1,1010.1,38.4
197,1048.3,1037.5,1000.5,1028.8,25.1
198,1023.5,1045.7,1050.0,1039.7,14.2
199,994.5,1035.7,1031.6,1020.6,22.7
200,1057.8,1071.5,1035.5,1055.0,18.2
201,1045.8,1047.2,1077.0,1056.7,17.6
202,1007.7,1050.3,1029.0,1029.0,21.3
203,1062.5,1073.3,1113.5,1083.1,26.9
204,1053.5,1100.7,1064.0,1072.8,24.8
205,1109.5,1049.2,1030.8,1063.2,41.2
206,1061.0,1061.3,1079.3,1067.2,10.5
207,1075.1,1071.3,1103.3,1083.3,17.5
208,1114.5,1104.7,1105.2,1108.2,5.5
209,1097.5,1091.0,1113.9,1100.8,11.8
210,1097.2,1076.8,1086.0,1086.7,10.2
211,1067.5,1066.2,1139.2,1091.0,41.8
212,1098.5,1051.6,1097.7,1082.6,26.8
213,1068.1,1083.1,1146.3,1099.2,41.5
214,1105.9,1098.3,1117.0,1107.1,9.4
215,1091.2,1082.7,1099.1,1091.0,8.2
216,1085.4,1090.7,1129.5,1101.9,24.1
217,1133.2,1099.6,1142.3,1125.0,22.5
218,1103.6,1152.5,1120.0,1125.4,24.9
219,1140.2,1074.8,1094.7,1103.2,33.6
220,1121.2,1088.9,1139.2,1116.4,25.5
221,1108.5,1149.5,1107.7,1121.9,23.9
222,1139.0,1135.4,1184.1,1152.8,27.2
223,1178.3,1173.3,1176.7,1176.1,2.6
224,1126.4,1124.3,1139.7,1130.1,8.3
225,1102.8,1149.3,1150.3,1134.1,27.1
226,1212.5,1137.6,1169.8,1173.3,37.6
227,1076.6,1217.7,1141.1,1145.1,70.6
228,1165.0,1121.6,1162.2,1149.6,24.3
229,1140.9,1145.0,1171.6,1152.5,16.7
230,1143.9,1180.4,1194.3,1172.9,26.0
231,1130.0,1135.6,1147.0,1137.5,8.7
232,1177.0,1169.6,1205.5,1184.0,19.0
233,1154.2,1167.4,1228.3,1183.3,39.6
234,1194.7,1151.3,1125.5,1157.2,35.0
235,1235.1,1197.6,1224.7,1219.2,19.3
236,1241.8,1196.1,1176.4,1204.8,33.6
237,1118.4,1189.6,1221.1,1176.4,52.6
238,1216.1,1208.3,1201.1,1208.5,7.5
239,1236.5,1117.7,1161.4,1171.9,60.1
240,1188.5,1208.1,1188.4,1195.0,11.4
241,1188.8,1219.2,1264.6,1224.2,38.1
242,1208.3,1173.2,1219.5,1200.3,24.2
243,1184.9,1284.5,1244.1,1237.8,50.1
244,1260.8,1206.0,1174.5,1213.8,43.7
245,1276.1,1253.6,1189.7,1239.8,44.8
246,1192.7,1236.9,1238.9,1222.8,26.1
247,1311.1,1213.0,1263.0,1262.4,49.0
248,1215.4,1246.3,1260.3,1240.6,23.0
249,1198.1,1330.5,1200.7,1243.1,75.7
250,1267.2,1257.3,1243.6,1256.0,11.8
251,1256.7,1256.3,1264.3,1259.1,4.5
252,1277.5,1276.7,1248.8,1267.7,16.4
253,1229.1,1281.9,1247.9,1253.0,26.8
254,1351.7,1282.6,1291.4,1308.6,37.7
255,1256.4,1235.6,1278.7,1256.9,21.6
256,1298.3,1304.9,1258.5,1287.2,25.1
257,1285.0,1329.6,1299.5,1304.7,22.8
258,1243.4,1297.6,1278.7,1273.2,27.5
259,1309.3,1295.3,1264.0,1289.5,23.2
260,1330.8,1336.4,1299.7,1322.3,19.8
261,1315.1,1281.9,1363.5,1320.1,41.0
262,1297.7,1316.6,1243.1,1285.8,38.2
263,1250.0,1351.7,1266.1,1289.3,54.6
264,1317.5,1295.6,1251.9,1288.4,33.4
265,1327.9,1284.9,1272.5,1295.1,29.0
266,1293.9,1382.3,1360.3,1345.5,46.0
267,1297.7,1376.5,1360.8,1345.0,41.7
268,1307.1,1324.7,1417.2,1349.7,59.1
269,1336.0,1321.3,1403.3,1353.5,43.7
270,1320.6,1325.7,1309.5,1318.6,8.3
271,1356.9,1347.5,1324.3,1342.9,16.8
272,1351.9,1403.7,1376.8,1377.5,25.9
273,1358.8,1375.1,1421.1,1385.0,32.3
274,1420.6,1395.6,1367.6,1394.6,26.6
275,1343.6,1364.8,1397.3,1368.5,27.1
276,1366.2,1343.7,1414.0,1374.6,35.9
277,1358.2,1393.1,1430.3,1393.9,36.0
278,1445.7,1346.3,1416.0,1402.7,51.0
279,1356.2,1380.1,1483.8,1406.7,67.9
280,1452.9,1456.0,1490.8,1466.6,21.1
281,1347.1,1377.4,1430.0,1384.8,41.9
282,1423.5,1441.5,1437.0,1434.0,9.4
283,1387.1,1368.1,1397.2,1384.1,14.8
284,1385.4,1464.7,1437.2,1429.1,40.3
285,1378.5,1363.5,1474.3,1405.4,60.1
286,1400.3,1359.3,1446.2,1401.9,43.5
287,1482.8,1394.2,1551.2,1476.1,78.7
288,1406.0,1419.9,1549.1,1458.4,78.9
289,1381.7,1448.0,1465.0,1431.6,44.0
290,1353.3,1417.7,1536.9,1436.0,93.2
291,1419.3,1478.3,1416.0,1437.9,35.0
292,1430.8,1406.3,1497.7,1444.9,47.3
293,1482.8,1376.6,1550.8,1470.1,87.8
294,1383.8,1374.4,1462.7,1407.0,48.5
295,1437.5,1474.0,1441.6,1451.0,20.0
296,1347.7,1404.1,1466.6,1406.1,59.5
297,1465.8,1400.0,1482.4,1449.4,43.5
298,1447.9,1338.7,1543.1,1443.2,102.3
299,1493.4,1484.0,1598.7,1525.4,63.7
300,1489.5,1458.6,1572.4,1506.8,58.8
301,1406.7,1444.7,1503.9,1451.7,49.0
302,1489.1,1526.7,1532.0,1515.9,23.4
303,1479.7,1579.6,1505.7,1521.7,51.8
304,1458.3,1397.2,1490.3,1448.6,47.3
305,1430.5,1489.1,1554.0,1491.2,61.8
306,1515.3,1574.5,1625.6,1571.8,55.2
307,1495.3,1553.9,1528.7,1525.9,29.4
308,1454.4,1471.1,1493.7,1473.1,19.7
309,1440.0,1624.4,1541.3,1535.2,92.4
310,1416.7,1446.0,1535.9,1466.2,62.1
311,1510.2,1495.8,1571.8,1525.9,40.4
312,1453.0,1506.2,1624.8,1528.0,87.9
313,1585.2,1445.6,1522.1,1517.6,69.9
314,1411.4,1466.0,1527.1,1468.2,57.9
315,1472.0,1787.8,1540.2,1600.0,166.2
316,1502.9,1492.7,1533.3,1509.6,21.2
317,1487.4,1522.7,1578.6,1529.6,46.0
318,1424.8,1555.3,1604.4,1528.2,92.8
319,1467.5,1480.9,1632.3,1526.9,91.6
320,1528.8,1475.3,1666.0,1556.7,98.4
321,1366.2,1693.4,1619.1,1559.5,171.5
322,1443.0,1522.4,1522.5,1496.0,45.9
323,1507.3,1626.6,1596.9,1576.9,62.1
324,1414.6,1570.9,1592.5,1526.0,97.1
325,1524.3,1543.1,1644.3,1570.6,64.5
326,1492.9,1534.8,1580.5,1536.1,43.8
327,1502.7,1584.9,1580.2,1555.9,46.1
328,1630.3,1513.0,1629.0,1590.7,67.3
329,1488.1,1560.7,1616.0,1554.9,64.2
330,1515.7,1610.9,1584.5,1570.4,49.2
331,1600.4,1521.0,1632.6,1584.7,57.4
332,1451.5,1553.8,1599.3,1534.9,75.7
333,1517.4,1518.6,1604.9,1547.0,50.2
334,1557.6,1530.1,1559.2,1549.0,16.4
335,1577.9,1642.8,1567.5,1596.1,40.8
336,1471.7,1628.8,1561.1,1553.9,78.8
337,1534.2,1563.6,1520.9,1539.6,21.9
338,1531.0,1505.7,1660.0,1565.6,82.7
339,1623.8,1832.2,1582.6,1679.5,133.8
340,1527.9,1437.2,1580.3,1515.1,72.4
341,1611.5,1511.8,1581.0,1568.1,51.1
342,1575.7,1475.9,1534.8,1528.8,50.2
343,1608.3,1537.6,1555.8,1567.3,36.7
344,1583.7,1485.1,1600.3,1556.4,62.3
345,1532.9,1608.9,1517.9,1553.2,48.8
346,1536.4,1665.7,1535.0,1579.0,75.1
347,1740.5,1584.8,1631.0,1652.1,79.9
348,1547.0,1807.4,1609.7,1654.7,135.9
349,1533.6,1525.9,1557.4,1539.0,16.5
350,1576.1,1627.7,1595.9,1599.9,26.0
351,1556.0,1604.6,1581.3,1580.6,24.3
352,1660.4,1571.4,1503.9,1578.6,78.5
353,1497.6,1547.3,1532.8,1525.9,25.6
354,1611.9,1534.7,1529.2,1558.6,46.3
355,1564.6,1553.7,1556.8,1558.4,5.6
356,1571.8,1689.3,1541.9,1601.0,77.9
357,1551.3,1480.5,1475.8,1502.5,42.3
358,1482.4,1530.1,1534.2,1515.6,28.8
359,1482.5,1775.9,1529.6,1596.0,157.6
360,1492.8,1460.6,1477.7,1477.0,16.1
361,1479.9,1486.0,1509.4,1491.8,15.6
362,1569.5,1669.2,1482.3,1573.7,93.5
363,1639.5,1653.9,1583.9,1625.8,37.0
364,1526.5,1535.8,1484.1,1515.4,27.6
365,1534.4,1775.3,1437.8,1582.5,173.9
366,1552.2,1534.1,1510.3,1532.2,21.0
367,1573.9,1514.9,1517.8,1535.5,33.2
368,1530.3,1533.6,1463.7,1509.2,39.4
369,1534.2,1465.3,1450.4,1483.3,44.7
370,1445.2,1620.1,1486.4,1517.2,91.5
371,1550.4,1598.0,1434.3,1527.6,84.2
372,1486.7,1644.3,1479.5,1536.8,93.1
373,1480.4,1543.9,1497.7,1507.4,32.8
374,1571.6,1594.1,1462.6,1542.7,70.3
375,1422.5,1543.6,1467.8,1478.0,61.2
376,1438.8,1606.7,1440.5,1495.3,96.4
377,1502.8,1663.2,1361.6,1509.2,150.9
378,1462.1,1416.0,1401.1,1426.4,31.8
379,1681.0,1435.1,1365.8,1494.0,165.7
380,1456.0,1428.4,1399.5,1428.0,28.2
381,1503.5,1467.8,1400.7,1457.3,52.2
382,1540.3,1522.3,1408.7,1490.4,71.4
383,1395.5,1465.0,1357.5,1406.0,54.5
384,1464.3,1434.6,1385.9,1428.3,39.6
385,1540.4,1487.0,1414.3,1480.6,63.3
386,1507.9,1530.8,1393.0,1477.2,73.8
387,1490.6,1424.0,1417.8,1444.1,40.3
388,1507.6,1499.7,1384.1,1463.8,69.1
389,1491.1,1488.7,1403.4,1461.1,50.0
390,1487.2,1500.2,1422.2,1469.9,41.8
391,1464.9,1515.0,1396.8,1458.9,59.3
392,1490.1,1393.8,1389.5,1424.5,56.9
393,1442.0,1487.1,1392.6,1440.6,47.2
394,1377.7,1468.7,1363.6,1403.3,57.0
395,1354.5,1428.1,1327.6,1370.1,52.0
396,1419.1,1360.2,1360.4,1379.9,33.9
397,1417.2,1392.7,1349.5,1386.5,34.2
398,1399.1,1367.4,1345.4,1370.6,27.0
399,1383.6,1384.3,1334.2,1367.3,28.7
400,1359.6,1355.7,1276.9,1330.8,46.7
401,1404.2,1317.6,1278.8,1333.5,64.2
402,1410.7,1354.2,1262.5,1342.5,74.8
403,1378.7,1425.5,1277.7,1360.6,75.6
404,1360.8,1311.8,1305.9,1326.2,30.1
405,1375.5,1324.4,1291.3,1330.4,42.4
406,1358.5,1251.7,1286.0,1298.7,54.5
407,1347.0,1270.0,1233.8,1283.6,57.8
408,1330.1,1228.5,1273.4,1277.3,50.9
409,1267.0,1271.6,1208.6,1249.1,35.1
410,1273.5,1321.8,1189.8,1261.7,66.8
411,1298.6,1270.9,1166.4,1245.3,69.7
412,1255.5,1245.3,1180.7,1227.2,40.6
413,1241.2,1227.6,1182.2,1217.0,30.9
414,1215.5,1196.0,1217.3,1209.6,11.8
415,1223.1,1237.1,1192.2,1217.5,23.0
416,1203.2,1202.4,1160.4,1188.7,24.5
417,1212.2,1152.3,1124.9,1163.1,44.6
418,1173.3,1167.7,1112.7,1151.2,33.5
419,1178.3,1138.2,1115.5,1144.0,31.8
420,1142.9,1150.9,1122.4,1138.7,14.7
421,1119.2,1156.9,1087.6,1121.2,34.7
422,1123.2,1109.4,1070.4,1101.0,27.4
423,1133.5,1091.4,1049.4,1091.4,42.0
424,1093.2,1073.0,1030.1,1065.4,32.2
425,1061.9,1035.0,1010.2,1035.7,25.9
426,1093.5,1005.8,982.2,1027.2,58.7
427,1049.4,1015.2,966.5,1010.4,41.7
428,1032.5,1008.1,968.2,1002.9,32.5
429,1030.7,977.1,957.4,988.4,37.9
430,1007.1,951.0,920.0,959.3,44.2
431,977.7,926.5,911.7,938.6,34.6
432,956.6,912.7,899.3,922.8,30.0
433,954.5,869.8,876.8,900.4,47.0
434,900.2,846.2,841.5,862.7,32.6
435,880.2,830.5,842.0,850.9,26.0
436,862.2,810.4,825.3,832.6,26.7
437,861.8,794.2,829.1,828.4,33.8
438,818.4,758.4,793.0,789.9,30.1
439,804.8,748.9,765.2,772.9,28.8
440,775.7,751.5,758.5,761.9,12.4
441,770.7,713.0,759.9,747.8,30.7
442,753.9,712.2,741.3,735.8,21.4
443,728.2,703.1,723.8,718.4,13.4
444,726.2,675.2,711.3,704.3,26.2
445,690.5,660.4,698.8,683.2,20.2
446,677.8,639.0,688.8,668.6,26.2
447,654.4,629.3,665.9,649.9,18.7
448,637.5,601.5,638.9,625.9,21.2
449,624.3,588.9,623.5,612.2,20.2
450,598.0,569.0,616.0,594.3,23.7
451,581.5,549.6,589.5,573.5,21.1
452,565.8,527.6,565.0,552.8,21.8
453,546.7,506.2,552.6,535.2,25.3
454,525.2,483.7,527.8,512.2,24.7
455,514.3,462.4,523.9,500.2,33.1
456,489.5,440.7,506.6,478.9,34.2
457,470.7,419.8,484.5,458.3,34.1
458,448.6,401.9,463.6,438.0,32.2
459,432.4,383.3,448.2,421.3,33.9
460,419.8,356.8,436.0,404.2,41.9
461,398.5,337.0,419.5,385.0,42.8
462,379.8,323.0,401.8,368.2,40.6
463,366.9,304.2,396.9,356.0,47.3
464,347.6,289.7,384.8,340.7,47.9
465,336.7,276.8,,306.8,42.4
466,325.1,261.9,,293.5,44.7
467,303.9,,,303.9,
468,294.3,,,294.3,
469,279.9,,,279.9,
470,268.3,,,268.3,
471,252.4,,,252.4,
472,239.3,,,239.3,
473,229.6,,,229.6,
474,220.1,,,220.1,
475,208.4,,,208.4,

File: 01_Data/PlasticC/Cone/PlasticC_HRRPUA_75.csv
Time after Ignition,PlasticC_R1,PlasticC_R2,PlasticC_R3,Mean,Std. Dev.
0.0,18.134349818871968,20.878067417285717,12.044667819224287,17.01902835179399,4.521083232583944
0.25,20.629256087048276,23.697478487321924,13.456869641151012,19.261201405173736,5.255587273989236
0.5,30.079173227952165,26.20861885184071,14.73011073718548,23.67263427232612,7.9825962679454765
0.75,38.31576838067489,34.50051504256508,20.791551364705885,31.20261159598195,9.215838044526013
1.0,45.38957479704921,41.18066364175755,25.87023329408305,37.4801572442966,10.272365057550832
1.25,51.689288930242924,46.87685469437164,30.801717277568848,43.12262030072781,10.938161147935796
1.5,66.69779695403041,52.22618704835508,34.561815076806354,51.161933026397286,16.094403072831195
1.75,79.02012902572032,56.59617555523758,46.98757342349205,60.867959334816646,16.43798214797265
2.0,92.1572118229273,61.255066427236144,57.913062221230156,70.44178015713119,18.880207291026636
2.25,103.25615918921095,71.92639768555259,67.41984764685886,80.86746817387412,19.519666040892716
2.5,128.14416705515853,84.02378700373734,75.82596478814533,95.99797294901373,28.139552571106517
2.75,124.21305225576197,92.95343570092545,83.17888073066088,100.11512289578276,21.4340414013688
3.0,138.1792825549915,99.17021322065,98.28771851961211,111.8790714317512,22.78092465352535
3.25,152.72626417779324,117.29567631963937,108.88520981877872,126.30238343873712,23.266931290447847
3.5,167.0743864319666,132.0370136196043,122.48306834407612,140.53148946521566,23.477936496264174
3.75,180.2322817029484,146.28723533923232,133.63199709735423,153.38383804651164,24.097052907343617
4.0,198.13212992735146,157.84432175240178,143.98591993101513,166.65412387025614,28.127610532333723
4.25,211.920324952435,167.7759163861202,180.3133288292619,186.6698567226057,22.748324928696956
4.5,221.51336789382327,188.29062265197953,190.84898695321485,200.21765916633922,18.486933618879018
4.75,230.65387492477282,201.5932441161859,210.40833118213013,214.2184834076963,14.900268814177075
5.0,252.02967030860302,219.14545396644536,220.50206895844417,230.55906441116417,18.606458267533895
5.25,257.9361156053715,229.44388871973388,219.08295924722867,235.48765452411135,20.11932574842398
5.5,276.84782085138767,247.70752863863754,235.55446624105153,253.36993857702558,21.22103787463066
5.75,284.21863431834873,271.7977643028558,251.14765083936732,269.05468315352397,16.705264371168457
6.0,299.86184794629486,280.41812495704323,256.0673560347958,278.782442979378,21.943016476675062
6.25,313.51088241344917,303.1623087938756,271.82541898366844,296.16620339699773,21.705496616803405
6.5,321.30511322163284,329.3047385664551,281.60448673757713,310.7381128418884,25.545540293830825
6.75,348.4077859080835,330.41029771962855,294.3219435975203,324.38000907507745,27.542564703803965
7.0,356.4827411334747,344.14313950857456,304.21694534369215,334.94760866191376,27.319346497468235
7.25,374.2644453577551,358.659981572338,318.40744202763284,350.443956319242,28.820626441404013
7.5,377.56589178753353,384.72470546157115,326.4433584401313,362.9113185630786,31.784371001351527
7.75,395.01707960187235,394.0341675001013,324.54468970650856,371.1986456028274,40.40649984385804
8.0,400.6792747080592,397.4032365367231,343.0914385726529,380.3913166058117,32.34414603125898
8.25,422.2919992753239,420.1480941424097,343.7561910537605,395.398761490498,44.73662250650782
8.5,425.7512545198363,427.75964995378274,351.94323108519103,401.81804518627,43.20452782137152
8.75,442.97476413973914,442.58217558122044,375.3641545879317,420.3070314362971,38.92216805368855
9.0,449.28799294997395,454.02126389789225,365.1983790529372,422.83587863360117,49.97161176007713
9.25,460.0849966971175,463.46594081202045,389.72680959142633,437.7592490335214,41.63164811589764
9.5,471.588323974999,481.70827552681726,399.6667368040509,450.9877787686224,44.7324308091989
9.75,470.1410538149103,480.45186590996616,405.36516441520774,451.9860280466948,40.70266460348963
10.0,490.2754102856556,488.24318229860484,413.4769066457908,463.99849974335046,43.76478052594776
10.25,502.3996703845829,491.73751326587194,421.70625668289915,471.94781344445136,43.83584056424859
10.5,506.42966318281157,522.1012062190321,437.2255444008881,488.58547126757725,45.16393341038588
10.75,507.8263010738317,523.7016843040233,447.0230653874309,492.8503502550953,40.47359604647094
11.0,528.9062827634466,538.7263373214813,461.790290286056,509.807636790328,41.87311239762556
11.25,538.1996391629791,539.5514330834983,472.108490548792,516.6198542650899,38.55389684084219
11.5,548.6050175360444,571.5825670906095,488.0982652926883,536.0952833064474,43.125134777099056
11.75,543.5599848509877,556.3720629525595,505.93943466784015,535.2904941571292,26.213562447291086
12.0,556.3719288762738,558.6580564868829,499.72811136152455,538.2526989082271,33.38284707893648
12.25,566.6090279863491,596.3014075974717,519.8458862088904,560.9187739309037,38.544077769633894
12.5,581.3416638883373,596.3587444719799,543.6444686564995,573.7816256722722,27.158136019596565
12.75,573.4070164131026,611.8807963066047,556.8288671053841,580.7055599416972,28.242349059933773
13.0,565.7320283110708,611.7485944716071,573.330646201249,583.6037563279757,24.668475511442608
13.25,588.4330469023341,614.7473979577442,567.426698155815,590.2023810052978,23.709914905203863
13.5,599.5073677395416,623.854877605813,582.5903083729004,601.9841845727516,20.743484150774076
13.75,623.0099771334853,663.8332802956677,593.3103998420838,626.717885757079,35.407352437570225
14.0,614.380396274185,628.8211371412957,587.7621388720418,610.3212240958409,20.82829790930436
14.25,643.1561314169095,680.8352168378113,606.1335874016086,643.3749785521098,37.35129556865971
14.5,624.7275258791482,669.7003851236082,634.8381741713354,643.0886950580306,23.594339116233957
14.75,621.2936084061678,683.5846488017244,627.4306457638694,644.1029676572539,34.32955237659946
15.0,638.0544266772365,676.6422972664702,630.09406584602,648.2635965965756,24.89688383963744
15.25,655.037454280053,700.9866595489608,643.5776917272748,666.5339351854295,30.382136223340364
15.5,659.8005437357862,658.4964538822002,679.9529293212283,666.0833089797383,12.029128767261732
15.75,684.0077592862958,695.8299907250528,677.4429933307072,685.7602477806853,9.317930576965223
16.0,690.2880477990574,715.0342491806157,693.1255205556548,699.4826058451093,13.542637141163034
16.25,676.3571682138704,688.9692690037539,685.7423121607376,683.6895831261205,6.551835159000447
16.5,697.7219639481531,706.6998018589064,689.2905079663757,697.9040912578117,8.706075822482806
16.75,693.8632199925825,705.5869790400396,723.3884010836891,707.6128667054371,14.866480593612863
17.0,698.8118039202083,718.343489630199,732.598026225955,716.5844399254541,16.96165959808051
17.25,711.189297262997,726.2279731152125,761.8625643214674,733.0932782332256,26.024878661913647
17.5,727.9276782227373,738.6151067776568,732.8887694702906,733.1438514902283,5.348278452623686
17.75,736.6230834768926,734.3560298343617,737.4495895699997,736.142900960418,1.6017051527469255
18.0,751.7009845131819,766.7660133058232,736.3164948528678,751.594497557291,15.22503852566717
18.25,756.5814757588603,754.5340972894257,782.4369597282324,764.5175109255061,15.552425010088358
18.5,745.3479546008425,749.4653092248997,774.4809880721059,756.4314172992827,15.766369464382931
18.75,758.699350190919,772.7297608808071,784.0560068346313,771.8283726354524,12.702337761744001
19.0,770.6189921687901,757.617774695656,792.5173920575766,773.5847196406743,17.63781385490372
19.25,763.9845511859118,794.8253009133387,788.4868259283713,782.4322260092072,16.2874674542515
19.5,780.0600553561079,777.1957665471581,815.0247541349288,790.7601920127316,21.062472998955847
19.75,770.6281000349622,777.0412393178475,813.1204320150458,786.9299237892852,22.90718511096787
20.0,816.7133134697058,793.78447943223,819.177520944441,809.8917712821257,14.003632302831994
20.25,803.6247377938383,787.149072769014,808.4277545605802,799.7338550411441,11.16018822166959
20.5,785.8372193220837,810.4032924457726,810.9459799033232,802.3954972237265,14.342456300096242
20.75,812.2508145207461,822.0036033471151,829.5380824321771,821.2641667666794,8.667322700970773
21.0,793.3643862440706,849.0962255833637,842.1361509345733,828.1989209206691,30.367651611221852
21.25,831.4606481981941,833.9652000689856,879.3284520155254,848.2514334275684,26.942605817840644
21.5,805.6537626601529,815.8360405672993,854.913203664377,825.4676689639431,26.00383300958599
21.75,852.4811454218548,820.0515463065201,850.423395524539,840.9853624176379,18.158388595647725
22.0,816.1851009908446,850.19157430305,877.5982374858331,847.9916375932426,30.765615948382887
22.25,846.9681338815444,872.5018535121195,853.6619031263288,857.7106301733307,13.239594124029972
22.5,823.1293055243592,857.2958537906229,857.6736044311202,846.0329212487007,19.836012296397403
22.75,882.5260538835017,849.4430657516892,838.8991790141658,856.9560995497856,22.76313489734392
23.0,847.4828462696969,874.67552999487,857.9173752853662,860.0252505166444,13.71834048044078
23.25,838.3003794881805,838.333242835461,889.1578233933786,855.2638152390067,29.353076696938803
23.5,849.428077452184,881.3693695170996,872.4976101800448,867.7650190497761,16.488165416406513
23.75,922.8135613683046,874.431937724085,892.5010006054866,896.5821665659587,24.447644330495635
24.0,880.8009302238434,897.5538504525202,895.3977983815262,891.2508596859633,9.113885530094757
24.25,886.8074246367843,876.5273881629121,916.7513402720632,893.3620510239199,20.89770145556734
24.5,862.3631158085564,903.5597593825722,890.3867690339678,885.4365480750321,21.03970950602313
24.75,885.5592449540405,932.2355879505612,907.8281215813672,908.5409848286563,23.346335459536544
25.0,884.3494031581788,901.0937192933726,943.6137653937631,909.6856292817715,30.552116878118248
25.25,920.1225300973175,927.4047141974231,899.5023360260993,915.6765267736133,14.472763594755603
25.5,886.1425112007515,904.6585334835106,933.2809689284295,908.0273378708972,23.74910906721297
25.75,882.6603814158407,916.8171779712115,904.5905613111325,901.3560402327283,17.30659650787035
26.0,904.4634142443651,956.1634334697477,914.3168599675108,924.9812358938747,27.450312974542502
26.25,910.6952603375948,961.3203139870583,945.943290433131,939.3196215859281,25.95435909439526
26.5,904.5874062864524,902.5465600159617,939.0708822184487,915.4016161736209,20.523568883129716
26.75,914.8749058376033,922.4093403500652,951.9132202007345,929.7324887961344,19.574998341964335
27.0,948.4290241507922,921.4754724929445,904.2332843451372,924.712593662958,22.274987527365774
27.25,921.5360389608605,927.9152595533391,971.6235359819287,940.3582781653762,27.26372816753982
27.5,922.218030721721,932.8650396463482,941.9681683060419,932.3504128913704,9.885120847648018
27.75,962.6881458013814,970.143141703536,932.1989945853513,955.0100940300896,20.103580138462625
28.0,922.0693338494845,950.1602139762261,961.8131328670064,944.680893564239,20.430604597495616
28.25,942.6436629036291,965.1094668009589,969.3612917965556,959.0381405003812,14.356311354282496
28.5,947.6149040470863,976.2927936768963,951.1922591752833,958.3666522997552,15.62719667545156
28.75,985.9536496687016,1008.7728772643218,953.7505442059554,982.8256903796596,27.644210619619386
29.0,946.1497994828635,972.6923741733347,993.1517254610804,970.6646330390928,23.566481748366012
29.25,933.218302235657,1022.9273253893931,978.2759675262623,978.1405317171042,44.854664929561025
29.5,944.0600667313398,950.2164841628596,989.6098533156502,961.2954680699498,24.71343112113793
29.75,943.7552583157591,1018.4391147584404,982.764511239657,981.6529614379523,37.35433389191956
30.0,974.5862315425029,1003.3045678853108,971.545507350025,983.1454355926129,17.524396195006315
30.25,1011.4613282472928,991.4852830857576,947.7176306034903,983.5547473121802,32.6034476024871
30.5,971.7986823076563,1001.0088184044619,949.944668733638,974.2507231485855,25.620230748673283
30.75,987.7274149476918,1018.224519631092,901.5460036530826,969.1659794106222,60.51333893948708
31.0,1021.9841923134533,1008.1538322884438,962.368408530714,997.5021443775371,31.202632269106708
31.25,988.5543481688,1016.5421931247736,1005.4930077710432,1003.5298496882056,14.09682086725807
31.5,997.1188564334617,1012.6823610679044,1007.021047902002,1005.6074218011227,7.877462992067625
31.75,1003.5850229984901,1038.6886739156032,964.243254097441,1002.1723170038448,37.24281053634494
32.0,1040.9908717143944,1022.2611964857391,1005.5826463442194,1022.9449048481177,17.714011369813072
32.25,1048.3156261143179,1037.4562441044068,967.1192568909413,1017.6303757032221,44.079602847128136
32.5,1023.484168168463,1045.6694338992693,1000.4907063552727,1023.214769474335,22.590568548975654
32.75,994.4775246414354,1035.707758432227,1050.0461701068484,1026.7438177268368,28.848444749110893
33.0,1057.800951977766,1071.5375561493804,1031.5615210406886,1053.633343055945,20.311267041885195
33.25,1045.7847135346651,1047.2073727229813,1035.5305036982393,1042.8408633186284,6.370793367084571
33.5,1007.6709451632951,1050.3263027578528,1077.0238604713188,1045.0070361308224,34.98110437818622
33.75,1062.5075065721887,1073.3033781600693,1028.9785322301161,1054.9298056541247,23.11361406360423
34.0,1053.508317548838,1100.746818934305,1113.5063340832382,1089.2538235221273,31.607075231248444
34.25,1109.5061767374118,1049.2406403056812,1064.0242797264764,1074.2570322565232,31.408846502330313
34.5,1061.0477293712574,1061.2735086129892,1030.8124554871974,1051.0445644904814,17.521884034174832
34.75,1075.1341395724048,1071.3075579354722,1079.265565458484,1075.2357543221203,3.9799767715525074
35.0,1114.5272654684504,1104.7417002244404,1103.348095417468,1107.5390203701195,6.091979214940178
35.25,1097.5240187147326,1090.9671815869142,1105.2090379926383,1097.9000794314286,7.1283718139065515
35.5,1097.221077576051,1076.801851745718,1113.92692256822,1095.9832839633298,18.593461771943332
35.75,1067.4833354224897,1066.160888822375,1085.9677700029026,1073.2039980825891,11.073509898757319
36.0,1098.5039090847583,1051.6127332160595,1139.2060013140995,1096.4408812049726,43.83306077663705
36.25,1068.080081653777,1083.1094674710923,1097.6919337362683,1082.9604942870458,14.806488128385178
36.5,1105.863160513855,1098.2621589118746,1146.3272507177105,1116.8175233811469,25.83721757362975
36.75,1091.162678545503,1082.6899598035607,1117.045970613042,1096.9662029873687,17.898171460956537
37.0,1085.3635773752299,1090.671984051102,1099.1414239874227,1091.725661804585,6.949096482523265
37.25,1133.2179919486284,1099.574413511854,1129.5458737203435,1120.7794263936087,18.455637121409897
37.5,1103.5889899070467,1152.5034759904963,1142.3290333910566,1132.807166429533,25.81000193775101
37.75,1140.246964201776,1074.7957286584572,1120.0279900935802,1111.6902276512712,33.512755339497815
38.0,1121.157214490665,1088.8611401900323,1094.6781398927412,1101.5654981911464,17.214409140483205
38.25,1108.4815221104066,1149.4532986699946,1139.2499513889761,1132.394924056459,21.328740431853195
38.5,1138.9887210208185,1135.3806038235389,1107.7066099530741,1127.3586449324773,17.11451099363014
38.75,1178.3459805399493,1173.3399891843385,1184.1354911965695,1178.6071536402858,5.40248780334354
39.0,1126.4421021957062,1124.253125808317,1176.7000341719377,1142.465087391987,29.668528614942804
39.25,1102.8029911664996,1149.2697812157542,1139.6818340754853,1130.5848688192464,24.532768433776265
39.5,1212.5483422239386,1137.589564228874,1150.3326945735962,1166.8235336754697,40.10817161553555
39.75,1076.6259931862135,1217.6693778816975,1169.7833750265945,1154.6929153648352,71.722385425974
40.0,1164.9761151831426,1121.573256919838,1141.1178973440963,1142.5557564823591,21.73712505213696
40.25,1140.8849504921288,1144.9829289829254,1162.228251699857,1149.3653770583037,11.326452002325983
40.5,1143.8956002862192,1180.4104297524968,1171.5574568254265,1165.287828954714,19.04768668279023
40.75,1129.9844558209015,1135.626240034629,1194.2592622516981,1153.289986035743,35.592395641808
41.0,1176.9691803444703,1169.6124390038703,1146.9937874907976,1164.525135613046,15.62182883102111
41.25,1154.1591323895327,1167.3716223357117,1205.5086165984117,1175.6797904412185,26.663863656295202
41.5,1194.6992429936552,1151.3286110243007,1228.329945395755,1191.4525998045704,38.60319796006608
41.75,1235.1129332761993,1197.6402616543335,1125.4641609077607,1186.072451946098,55.73216294529468
42.0,1241.839731907176,1196.0717943662876,1224.7284085931283,1220.8799782888639,23.125393802955017
42.25,1118.393949197627,1189.5862615001836,1176.3582308629059,1161.4461471869054,37.86639687660039
42.5,1216.1279877816055,1208.2751188069813,1221.1105274465558,1215.1712113450474,6.470973234250062
42.75,1236.5017466302086,1117.669900424435,1201.122438799017,1185.0980286178867,61.01506542984274
43.0,1188.5240642469428,1208.1271618463195,1161.3791586844018,1186.0101282592213,23.47517530327384
43.25,1188.759502259383,1219.1539947096144,1188.3992904322768,1198.770929133758,17.6531713820022
43.5,1208.3385820677147,1173.1833840549089,1264.5551035761819,1215.3590232329352,46.0886398983989
43.75,1184.9454471081224,1284.5124045244154,1219.4772814464973,1229.6450443596784,50.556229134286426
44.0,1260.830893267317,1206.030289709477,1244.0522255800392,1236.9711361856112,28.078157130317415
44.25,1276.0528432770307,1253.5877755271683,1174.490609731295,1234.7104095118314,53.3478024988601
44.5,1192.683155097174,1236.8809518737532,1189.6922721021758,1206.4187930243677,26.423354945887198
44.75,1311.0791057601054,1212.9878778982036,1238.8937543341501,1254.3202459974864,50.83261482201291
45.0,1215.371183904518,1246.2625391325635,1262.9938352021848,1241.5425194130887,24.159639251631322
45.25,1198.1191579168403,1330.4727691469811,1260.2815886555852,1262.9578385731356,66.21737941530687
45.5,1267.1614511311843,1257.2752557594158,1200.727481740771,1241.7213962104572,35.844246154622134
45.75,1256.7130879169342,1256.28652690519,1243.6232844683518,1252.2076330968255,7.43732274448046
46.0,1277.5365523614178,1276.7176207105854,1264.3466335084645,1272.8669355268225,7.3901503452373
46.25,1229.1254784450953,1281.9390166669823,1248.7818658525014,1253.2821203215262,26.692820618907337
46.5,1351.7482918766912,1282.560481428712,1247.875787608297,1294.0615203045666,52.88269761618473
46.75,1256.42449374662,1235.6110887002512,1291.3888557246453,1261.1414793905058,28.186473506459816
47.0,1298.3295228610054,1304.864532855982,1278.7029733480856,1293.9656763550245,13.615769027753172
47.25,1284.9805939446633,1329.6123486685299,1258.454606454524,1291.015849689239,35.96073279530816
47.5,1243.3946213483794,1297.608594606524,1299.5094571125949,1280.1708910224995,31.863361842788176
47.75,1309.3145465048992,1295.263712333789,1278.6911860431715,1294.4231482939533,15.328974604357159
48.0,1330.8495557950905,1336.4174257735467,1264.0180443102804,1310.4283419596393,40.28879608465371
48.25,1315.053674938502,1281.8779826859457,1299.690919665298,1298.874192429915,16.602919069905813
48.5,1297.7197708094586,1316.631029897438,1363.4758594881544,1325.942220065017,33.85246662110072
48.75,1250.0051722536864,1351.654852219983,1243.0536349354445,1281.5712198030378,60.79364783706296
49.0,1317.519363183106,1295.6468359023415,1266.0908111987817,1293.0856700947431,25.809759152723498
49.25,1327.85944432308,1284.9119889148835,1251.9218663045003,1288.231099847488,38.07743835749942
49.5,1293.9174226507141,1382.2811762678575,1272.498938551935,1316.2325124901688,58.1937054618971
49.75,1297.7315457499615,1376.4630463267317,1360.2628127694973,1344.81913494873,41.575746346172
50.0,1307.1100255760834,1324.7245359947426,1360.7895050574466,1330.8746888760909,27.363112299142607
50.25,1335.9836306051525,1321.3151331887577,1417.167292063032,1358.155351952314,51.62942969699463
50.5,1320.5768772040828,1325.7086384459078,1403.2559968532414,1349.8471708344107,46.32451581930535
50.75,1356.8904994600218,1347.5267142919358,1309.4920020246705,1337.9697385922093,25.102912742869584
51.0,1351.8803330144017,1403.7310374308322,1324.2973187335058,1359.9695630595797,40.329959689594986
51.25,1358.76862943535,1375.1049959504264,1376.7594904184912,1370.2110386014226,9.943886746593583
51.5,1420.642850667825,1395.591076997792,1421.103141401354,1412.4456896889903,14.598337015481281
51.75,1343.5601919528513,1364.7870928617776,1367.5549821008933,1358.6340889718406,13.127531421189897
52.0,1366.1749467073253,1343.741293417179,1397.270651807442,1369.0622973106485,26.881232255017444
52.25,1358.2237506443967,1393.095952140367,1414.022216357981,1388.4473063809148,28.188200094102623
52.5,1445.6640783156088,1346.310392287672,1430.3068442415451,1407.4271049482752,53.482712949423785
52.75,1356.2175962553615,1380.0515394486051,1416.005742896006,1384.091626199991,30.098128602952134
53.0,1452.8735795679968,1456.0326020737969,1483.8379929634991,1464.2480582017643,17.038750358368684
53.25,1347.094184548033,1377.404703069403,1490.81852297149,1405.105803529642,75.7607061004997
53.5,1423.5046427878347,1441.5400470238535,1429.9608108025327,1431.6685002047404,9.138167420766635
53.75,1387.1414758465373,1368.0859271298639,1436.9526396741614,1397.3933475501874,35.55955116752468
54.0,1385.432754529607,1464.7446198235264,1397.2130560357991,1415.796810129644,42.79731219674404
54.25,1378.4701826952264,1363.5408580206429,1437.1935430773708,1393.0681945977467,38.93592130213412
54.5,1400.2670329772507,1359.2723297822117,1474.2693808930671,1411.2695812175098,58.282694617550035
54.75,1482.8416837796835,1394.1899429590258,1446.1853916850775,1441.0723394745955,44.54649553908372
55.0,1406.0427352014824,1419.9286136977635,1551.1507912054192,1459.0407133682218,80.07124474356762
55.25,1381.7104544937472,1448.0298394474466,1549.0944099267,1459.6115679559646,84.29086225996835
55.5,1353.2767721389177,1417.7344669610302,1465.0149359588029,1412.0087250195836,56.088701215529156
55.75,1419.3462548359207,1478.2664036723124,1536.898122596357,1478.1702603681968,58.77599285544205
56.0,1430.7581800711807,1406.3245786321218,1416.0101545539785,1417.697637752427,12.30389854800017
56.25,1482.8070269694363,1376.6423192105,1497.7014991319202,1452.3836151039523,66.01529559855312
56.5,1383.8404021870822,1374.4268742386043,1550.782771246706,1436.3500158907975,99.21338241824083
56.75,1437.507011379681,1473.9954755221565,1462.7493237961216,1458.0839368993195,18.68626179956332
57.0,1347.6700261467536,1404.0945315650156,1441.610413078133,1397.7916569299675,47.28629553795867
57.25,1465.8151573844802,1400.0396425795752,1466.5534891158045,1444.1360963599534,38.190433493744685
57.5,1447.943694463326,1338.6956841406798,1482.3591668949655,1422.9995151663236,75.00972023593665
57.75,1493.4205791234665,1484.009940363148,1543.1066069322792,1506.845708806298,31.753418400959582
58.0,1489.5445663150258,1458.5949166534017,1598.7053664124028,1515.61494979361,73.60355428889099
58.25,1406.6628891735481,1444.679670262177,1572.3680552771982,1474.5702049043077,86.80226704558976
58.5,1489.069329745774,1526.7139273252735,1503.8560216130538,1506.5464262280339,18.965960019857803
58.75,1479.7283308876945,1579.6362073937235,1531.9546314354313,1530.43972323895,49.971163255609824
59.0,1458.3417718018807,1397.1940805629501,1505.6936468901738,1453.743166418335,54.39576593728673
59.25,1430.5236803119778,1489.1409575481632,1490.296253893825,1469.9869639179888,34.18108749203144
59.5,1515.2531423937594,1574.4550438392664,1553.9808944850156,1547.8963602393471,30.06630092696665
59.75,1495.287675910116,1553.9051709186954,1625.568148852551,1558.253665227121,65.24900351414533
60.0,1454.4236664522743,1471.1122873429954,1528.6537420769016,1484.7298986240573,38.94361994680317
60.25,1439.9945063648124,1624.4156352781804,1493.6571452614905,1519.3557623014947,94.8583279725447
60.5,1416.6804778401822,1446.024123022987,1541.2546374373196,1467.9864127668297,65.12631524911905
60.75,1510.1932039833093,1495.754772169384,1535.8908808133308,1513.9462856553416,20.329560270635
61.0,1452.995493515424,1506.183876853311,1571.7677789369222,1510.315716435219,59.4938485879795
61.25,1585.1990497868567,1445.609236320805,1624.7751327556994,1551.8611396211206,94.12049087204049
61.5,1411.393610577534,1466.0028814563102,1522.1136316285483,1466.5033745541307,55.361707301978946
61.75,1471.9629700294417,1787.8455264395595,1527.0693597891652,1595.6259520860556,168.73189420370218
62.0,1502.8933980877364,1492.6574799783177,1540.1807067399568,1511.9105282686703,25.01191212171661
62.25,1487.3967766609271,1522.7479384307292,1533.3256494875307,1514.4901215263956,24.052213927198107
62.5,1424.848653747389,1555.3434086457726,1578.5620021375378,1519.5846881769,82.86110628941687
62.75,1467.4621146781028,1480.8576761539719,1604.384418194053,1517.568069675376,75.48290564360092
63.0,1528.7825151501197,1475.2617678087156,1632.3225676911943,1545.4556168833433,79.84684061367626
63.25,1366.180783251418,1693.385330681135,1665.9893727339092,1575.185162222154,181.520680501338
63.5,1442.9607873694858,1522.3594248851746,1619.0753577804076,1528.131856678356,88.19907144840627
63.75,1507.2931927241798,1626.6095461962045,1522.539542657351,1552.1474271925783,64.93510738771292
64.0,1414.595849334648,1570.9044948343037,1596.884184458943,1527.4615095426316,98.60389956226967
64.25,1524.2956850418263,1543.1491227295037,1592.5188397289476,1553.3212158334256,35.23071553987889
64.5,1492.8749611428666,1534.814604194895,1644.308280070743,1557.3326151361682,78.18764693314061
64.75,1502.718413451696,1584.9034830033356,1580.542349763354,1556.0547487394617,46.242062748443104
65.0,1630.2586796626697,1512.9896214339437,1580.1746195780177,1574.4743068915438,58.8419763264777
65.25,1488.1022934595244,1560.6981463082127,1628.9789225827005,1559.259787450146,70.44932799843207
65.5,1515.6515161666557,1610.9269378451338,1616.0250781313975,1580.8678440477288,56.53649109480842
65.75,1600.3565643360148,1521.0049549651064,1584.482843839024,1568.6147877133817,41.988282667230024
66.0,1451.5365984338712,1553.8046509166031,1632.6127323399694,1545.9846605634812,90.79100040442881
66.25,1517.3896778693827,1518.6249840511898,1599.2512022943472,1545.0886214049733,46.91023738790058
66.5,1557.564704711773,1530.084891630653,1604.9216928446704,1564.190429729032,37.85580375569697
66.75,1577.9006042313,1642.848871951821,1559.2450346481728,1593.3315036104311,43.88604441858906
67.0,1471.6708595663695,1628.8351688919615,1567.470667213035,1555.9922318904555,79.20840163479238
67.25,1534.2432566700709,1563.5992019984644,1561.06525890958,1552.969239192705,16.26659254339791
67.5,1530.9828121670337,1505.7082949004828,1520.855175785638,1519.182094284385,12.720051377516985
67.75,1623.8174555529943,1832.2025813239593,1659.9849680083141,1705.3350016284228,111.34881823644987
68.0,1527.9132769287694,1437.193527522287,1582.614167071844,1515.9069905076333,73.45000876085926
68.25,1611.5418183687132,1511.8091568740526,1580.3006423277702,1567.883872523512,51.01257758123079
68.5,1575.6990728229828,1475.8530843478911,1580.9927849937515,1544.1816473882084,59.23343855038892
68.75,1608.316491864494,1537.6087806143503,1534.7709935976586,1560.2320886921677,41.666480894325026
69.0,1583.7314294598054,1485.0511407498518,1555.8423612017907,1541.5416438038158,50.87074536059505
69.25,1532.9370215864878,1608.9111279186134,1600.3309454513549,1580.7263649854851,41.6085434697412
69.5,1536.36077759274,1665.7162644728166,1517.8757428720562,1573.3175949792042,80.5515966340741
69.75,1740.4646094229347,1584.8321247078284,1535.0234388108922,1620.106724313885,107.16688704370067
70.0,1547.008298197967,1807.4328850563493,1630.98383486676,1661.8083393736922,132.92047968113562
70.25,1533.5852988669901,1525.8579969970356,1609.6725827901844,1556.3719595514033,46.32110886819543
70.5,1576.0551052205815,1627.653134698175,1557.42709909164,1587.0451130034655,36.38006628022375
70.75,1555.97037621097,1604.6152626738249,1595.9464457493086,1585.5106948780347,25.947252589272026
71.0,1660.392822971092,1571.4094808559098,1581.2593078621928,1604.3538705630651,48.780405013235345
71.25,1497.5900614239008,1547.2678506621005,1503.9008383590883,1516.2529168150297,27.044427661443475
71.5,1611.9477891623649,1534.674445220431,1532.8097727986901,1559.8106690604952,45.16169527594905
71.75,1564.580935619331,1553.7370342100858,1529.1979666458717,1549.1719788250964,18.127835539446338
72.0,1571.8272129815823,1689.3099896323918,1556.7552006765536,1605.964134430176,72.57196478856201
72.25,1551.2791447208106,1480.472099689622,1541.9208410069018,1524.557361805778,38.46462288893634
72.5,1482.4069119659293,1530.0912846402164,1475.7806333228414,1496.0929433096626,29.62924741004408
72.75,1482.4818119809704,1775.9230718665476,1534.1687427732945,1597.5245422069377,156.6442186683432
73.0,1492.8021998021468,1460.5636514950272,1529.626133772799,1494.330661689991,34.556602283772484
73.25,1479.9407331963632,1486.0193312286917,1477.6809657910203,1481.2136767386917,4.312467216049911
73.5,1569.4671416768788,1669.2245089671028,1509.4150989388625,1582.7022498609479,80.72259875571756
73.75,1639.536509841272,1653.9202765867308,1482.2981405044557,1591.918308977486,95.20587790934249
74.0,1526.5174361418444,1535.7510093072592,1583.9430766253797,1548.737174024828,30.836770287919727
74.25,1534.371289818978,1775.3362764487472,1484.0689914902139,1597.9255192526464,155.6872277386921
74.5,1552.156348086464,1534.0500443697897,1437.7734854804,1507.9932926455513,61.482318981178494
74.75,1573.8955482465562,1514.9427404606254,1510.2975828578055,1533.0452905216625,35.453519422357026
75.0,1530.2814641412974,1533.6073634169513,1517.7855808824406,1527.224802813563,8.342037191039534
75.25,1534.1744385377808,1465.316507117023,1463.707472134909,1487.7328059299043,40.227679250202215
75.5,1445.168539058246,1620.1451860551986,1450.355058056382,1505.2229277232757,99.55937469626578
75.75,1550.3981615260516,1598.0038239109633,1486.3658672911831,1544.922617576066,56.02003682363257
76.0,1486.6656574567019,1644.2788783452163,1434.2562873120803,1521.7336077046664,109.31465152033944
76.25,1480.4471874596786,1543.9057153784279,1479.4946998539613,1501.282534230689,36.915829755329455
76.5,1571.5817359374873,1594.0631774960318,1497.7408573942912,1554.4619236092701,50.39159967753137
76.75,1422.4761240368264,1543.5868959751933,1462.5501526715534,1476.2043908945243,61.69913642802478
77.0,1438.831608544703,1606.6693102301329,1467.7896414223412,1504.4301867323923,89.71772788710865
77.25,1502.7826950848478,1663.1981955786837,1440.4899063988469,1535.4902656874594,114.90032375235535
77.5,1462.0543592282502,1416.0112565482668,1361.5596051944372,1413.2084069903183,50.30597252128732
77.75,1681.0397474523786,1435.094412753967,1401.0716685013738,1505.7352762359067,152.76822314534044
78.0,1455.9788401197309,1428.3743073821036,1365.8267210661468,1416.7266228559938,46.190935891987884
78.25,1503.503941727658,1467.8229614976817,1399.5373906189045,1456.9547646147482,52.828488668302064
78.5,1540.262879617096,1522.3102611884087,1400.7213201018142,1487.7648203024394,75.91444080340524
78.75,1395.4578995261347,1464.9954937372145,1408.6752839634087,1423.0428924089192,36.928178691872
79.0,1464.312694092836,1434.624650867929,1357.5358169237181,1418.8243872948276,55.11407824895398
79.25,1540.3762725745737,1486.997094502033,1385.8787478577897,1471.0840383114655,78.46840321999959
79.5,1507.929666413755,1530.7624592965196,1414.3455881898449,1484.345904633373,61.68765949809072
79.75,1490.555595773928,1424.0324673472958,1393.0125443432203,1435.8668691548148,49.83674869220279
80.0,1507.6041233160142,1499.6647649222555,1417.7526823950627,1475.007190211111,49.74251051032277
80.25,1491.1219438482367,1488.6988352718333,1384.128422297461,1454.6497338058437,61.0852633328205
80.5,1487.2214588924048,1500.2117789189244,1403.356687958888,1463.5966419234057,52.5721042363083
80.75,1464.9411221906423,1514.9764215837847,1422.21332190346,1467.3769552259625,46.4294963089999
81.0,1490.1128139059329,1393.792773972903,1396.8291101407337,1426.9115660065233,54.75493709578155
81.25,1442.02163140002,1487.0599263027948,1389.467971280157,1439.5165096609906,48.84418232994245
81.5,1377.6561496640393,1468.678693300854,1392.6448903449877,1412.993244436627,48.80386765624232
81.75,1354.4826155340315,1428.0702795139855,1363.5902160953856,1382.0477037144676,40.11602185428007
82.0,1419.050611005986,1360.2241297374728,1327.6316890267103,1368.96880992339,46.3325684333245
82.25,1417.1507513466706,1392.7158263187887,1360.435997707844,1390.1008584577678,28.447660057794323
82.5,1399.0812515066928,1367.3687036335164,1349.543820478109,1371.997925206106,25.091064893782832
82.75,1383.604003857474,1384.2658917920273,1345.4295154559609,1371.0998037018207,22.233584908390846
83.0,1359.6440302329602,1355.712114829623,1334.1589676306635,1349.8383708977487,13.72034091390103
83.25,1404.1736927052607,1317.5679954759946,1276.9214682684806,1332.8877188165786,64.99463515130454
83.5,1410.7314744975288,1354.2343677053875,1278.7583478550312,1347.9080633526492,66.21361743645929
83.75,1378.6590630487901,1425.545717116267,1262.4686783549143,1355.557819506657,83.95701717359685
84.0,1360.7603955281609,1311.8116537604553,1277.6565515721363,1316.742866953584,41.770801617085176
84.25,1375.5436950068192,1324.4499869316999,1305.8872799465396,1335.2936539616865,36.07205117200016
84.5,1358.478527276886,1251.6840934480394,1291.314240811078,1300.4922871786678,53.985555249068234
84.75,1347.0160123390278,1269.9929570353704,1285.981603308915,1300.9968575611044,40.647646392761615
85.0,1330.1261457196456,1228.4726385647064,1233.7956855143366,1264.131489932896,57.21498624937041
85.25,1267.0273708899065,1271.5760916615016,1273.3509909361464,1270.6514844958515,3.2616278804272825
85.5,1273.5396123612377,1321.8498321950137,1208.5645525954749,1267.984665717242,56.84656293611472
85.75,1298.5970011381169,1270.9223026945303,1189.7878444212206,1253.1023827512893,56.55104160356522
86.0,1255.5194465806799,1245.310821257086,1166.442149592484,1222.4241391434166,48.74978331551773
86.25,1241.2209189038974,1227.6188988881975,1180.7300354719714,1216.5232844213554,31.735173544370465
86.5,1215.5035504687032,1195.9906199096663,1182.2325543076856,1197.9089082286853,16.71824359622669
86.75,1223.1401401576875,1237.1276562769854,1217.2545462227472,1225.8407808858067,10.208095858863576
87.0,1203.2219390461985,1202.4041531283606,1192.2003501385143,1199.2754807710244,6.140871155802422
87.25,1212.1793674279443,1152.308467962327,1160.438807083814,1174.9755474913618,32.47489441034157
87.5,1173.3453970957894,1167.6691978510198,1124.8978018272742,1155.3041322580277,26.48515635530043
87.75,1178.3225171063723,1138.1801093730005,1112.7283099350057,1143.0769788047928,33.070145165754234
88.0,1142.8553289665713,1150.926604621105,1115.527805734367,1136.4365797740145,18.55179227335316
88.25,1119.1725332358442,1156.8779503247213,1122.3993767602901,1132.8166201069519,20.90009183399016
88.5,1123.1842330849677,1109.4369543373423,1087.6489069803672,1106.7566981342259,17.918640582528397
88.75,1133.4568278815875,1091.3981698819098,1070.425057034015,1098.4266849325043,32.09830294435432
89.0,1093.1678622881097,1072.9631477392288,1049.4235479669571,1071.8515193314317,21.893333395002124
89.25,1061.8963266125459,1034.9731193401478,1030.0973005425221,1042.3222488317385,17.126055966381728
89.5,1093.4979128527139,1005.8291726877176,1010.1573959740364,1036.4948271714893,49.41353268174449
89.75,1049.4263487562846,1015.1621192407733,982.1585974267425,1015.5823551412668,33.63584458419805
90.0,1032.5473873460044,1008.0993542549703,966.4777052238109,1002.3748156082619,33.40476733896179
90.25,1030.6854713536115,977.1441445648651,968.1844954316807,992.0047037833857,33.79674781711718
90.5,1007.0919748432754,950.9720477761417,957.3730509832812,971.8123578675662,30.720217137562955
90.75,977.7178628986509,926.4693192773589,919.9807811705698,941.3893211155264,31.628270467367845
91.0,956.5796758229277,912.6695096513066,911.7473003837756,926.9988286193366,25.62191461317695
91.25,954.5143837607162,869.8109016205589,899.295920139857,907.8737351737108,42.998304091362066
91.5,900.2189128765698,846.2393142272251,876.798842087533,874.419023063776,27.06837493322161
91.75,880.1967389561876,830.4864987092286,841.5000404697719,850.727759378396,26.10823803984155
92.0,862.1776310610113,810.3791033224554,841.9853810669958,838.1807051501543,26.108016739971504
92.25,861.8279359903086,794.2412652440593,825.2617360206084,827.1103124183255,33.831234704990074
92.5,818.4254935233669,758.3971928161471,829.0757514494239,801.9661459296459,38.105737822899854
92.75,804.7815589262452,748.8566551373905,792.9604060126112,782.1995400254156,29.47449564528547
93.0,775.7189349824786,751.5445153725526,765.1827667802178,764.148739045083,12.1203362530486
93.25,770.6813058024618,712.9701944540491,758.5479768316023,747.3998256960377,30.42784988416476
93.5,753.9134505404359,712.1925722379602,759.8956334261143,742.0005520681701,25.987177110799774
93.75,728.239928103146,703.062029456421,741.3353804019017,724.2124459871562,19.451935823844003
94.0,726.2412659890031,675.1999751260196,723.828802451191,708.4233478554046,28.79755834644751
94.25,690.4976268071271,660.4060303615722,711.3369901377328,687.413549102144,25.605161928759614
94.5,677.8279265597018,639.016233718179,698.829109536352,671.8910899380776,30.345173425339645
94.75,654.3779799742905,629.3239242095132,688.8120914240286,657.5046652026108,29.867082716986012
95.0,637.4610237992687,601.4685270370037,665.9169345997615,634.948828478678,32.297564201351655
95.25,624.2696699082703,588.8818266429197,638.8814279121216,617.3443081544373,25.709152229038683
95.5,597.9714991332232,569.0204955935147,623.4946201456629,596.8288716241336,27.255031822566895
95.75,581.5351296901167,549.611647915414,616.0008864848106,582.3825546967804,33.20273100683895
96.0,565.7627608273788,527.610838300863,589.4961093491722,560.9565694924713,31.22132763899513
96.25,546.7231011224629,506.2274600915196,564.985054552985,539.3118719223226,30.071722022811873
96.5,525.1979120940266,483.747486490512,552.6478172268708,520.5310719371365,34.68643022397054
96.75,514.2962772058587,462.39116734445446,527.7770482642912,501.4881642715348,34.52338589448557
97.0,489.47343869073956,440.6868891409682,523.8536102818764,484.671312704528,41.79080265827616
97.25,470.68277074423645,419.78857608843543,506.59616881846176,465.6891718837112,43.6187065498326
97.5,448.57796721131086,401.86994031591786,484.481638933419,444.9765154868826,41.423435734011136
97.75,432.3536041279545,383.28052890855673,463.5668923881171,426.4003418082095,40.47290500296208
98.0,419.8465654733663,356.76953190128586,448.22267269956694,408.2795900247397,46.81095417997163
98.25,398.4500211628252,337.0373787640699,436.01843309160313,390.5019443394994,49.96690127313918
98.5,379.7572740277386,323.0401114922684,419.49900731196345,374.09879761065685,48.47776203797674
98.75,366.85137642068116,304.2036946539008,401.83541397657507,357.63016168371905,49.46474760265372
99.0,347.5944230643552,289.6995907651758,396.91363666895217,344.7358834994944,53.66415326917189
99.25,336.74477046845135,276.81505063567135,384.7794386840231,332.77975326271525,54.091295905580836
99.5,325.0974015051773,261.87553855430303,,293.4864700297402,44.70460801180973
99.75,303.91421650224663,,,303.91421650224663,
100.0,294.28248906955577,,,294.28248906955577,
100.25,279.9238088721807,,,279.9238088721807,
100.5,268.2600553428369,,,268.2600553428369,
100.75,252.42142739492525,,,252.42142739492525,
101.0,239.28932429870503,,,239.28932429870503,
101.25,229.59137236850623,,,229.59137236850623,
101.5,220.05348390572595,,,220.05348390572595,
101.75,208.42195850791379,,,208.42195850791379,
