Repository: ulfsri/fsri_materials_database

# Materials and Products Database

## 01_Data

Raw data generated from each apparatus are included here in plain-text format. The data is organized first by material, next by the short name of test apparatus used, and where applicable additional filtering by test settings.

### material.json

Each material directory contains a json file of the same name as the material. This file links the data stored in the repository as well as data and graphs produced by the accompanying scripts (__02_Scripts__) to the respective landing page for the material on the front-end website.

File: 01_Data/PlasticC/MCC/PlasticC_MCC_30K_min_211022_R3.txt (part 1 of 4)
Sample ID:	C:\MCC\MCC Cal\Test\PlasticC_MCC_30K_min_211022_R3.txt
Sample Weight (mg):	4.6
Heating Rate (C/s):	0.5
Combustor Temp (C):	900
N2 Flow Rate (cc/min):	80
O2 Flow Rate (cc/min):	20
Calibration File:	C:\MCC\MCC Cal\Coeff1 JN10440_30_210304.txt.txt
T Correction Coefficients:	0	1.024463	0
Time Shift (s):	14
*
Time (s)	Temperature (C)	N2 flow rate (cc/min)	O2 flow rate (cc/min)	Flow Rate (cc/min)	Oxygen (%)	HRR (W/g)	Heating rate (C/s)
0.000	107.970	80.003	19.996	103.005	20.054	0.073	-0.018
0.500	107.996	80.004	19.997	103.009	20.050	0.335	0.006
1.000	107.995	80.003	19.997	103.012	20.051	0.249	0.021
1.501	107.957	80.004	19.996	103.013	20.056	-0.107	-0.007
2.000	108.000	80.003	19.995	103.015	20.053	0.090	-0.017
2.500	107.994	80.003	19.996	103.011	20.052	0.178	0.020
3.000	108.010	80.003	19.997	103.010	20.050	0.312	0.023
3.500	107.953	80.003	19.995	103.015	20.052	0.174	-0.015
4.000	107.912	80.002	19.998	103.018	20.054	0.050	-0.069
4.500	107.964	80.004	19.997	103.018	20.059	-0.300	-0.043
5.000	107.992	80.002	19.998	103.022	20.053	0.130	0.045
5.500	107.947	80.001	19.997	103.025	20.054	0.029	0.032
6.000	107.993	80.001	19.996	103.019	20.051	0.266	-0.007
6.500	107.923	80.001	19.995	103.014	20.057	-0.136	-0.011
7.000	107.935	80.002	19.995	103.015	20.055	-0.033	-0.041
7.500	107.959	80.001	19.995	103.012	20.053	0.128	-0.011
8.000	107.958	80.002	19.995	103.007	20.050	0.323	0.029
8.500	107.941	80.002	19.997	103.007	20.052	0.161	0.002
9.000	107.924	80.001	19.996	103.010	20.053	0.138	-0.026
9.500	107.959	80.015	19.999	103.014	20.053	0.084	-0.008
10.000	107.927	80.022	19.999	103.019	20.054	0.036	0.010
10.500	107.907	80.020	19.998	103.028	20.051	0.231	-0.024
11.000	107.919	80.013	19.996	103.035	20.057	-0.151	-0.030
11.500	107.931	80.016	19.999	103.039	20.054	0.034	0.008
12.000	107.913	80.012	19.996	103.035	20.051	0.239	0.009
12.500	107.903	80.002	19.996	103.029	20.058	-0.266	-0.017
13.000	107.962	80.002	19.998	103.024	20.052	0.153	0.010
13.500	107.934	80.002	19.997	103.018	20.054	0.067	0.040
14.000	107.927	80.003	19.997	103.010	20.049	0.369	-0.002
14.500	107.917	80.001	19.996	103.009	20.053	0.119	-0.026
15.000	107.931	80.001	19.994	103.013	20.048	0.459	-0.007
15.500	107.928	80.002	19.996	103.017	20.054	0.036	0.007
16.000	107.946	80.002	19.994	103.023	20.054	0.052	0.013
16.500	107.910	80.002	19.996	103.031	20.054	0.038	-0.001
17.000	107.950	80.002	19.996	103.034	20.052	0.197	-0.007
17.500	107.937	80.001	19.995	103.035	20.055	0.008	0.015
18.000	107.919	80.002	19.995	103.033	20.057	-0.132	-0.001
18.500	107.939	80.002	19.995	103.032	20.057	-0.159	-0.014
19.000	107.949	80.002	19.996	103.030	20.054	0.040	0.016
19.500	107.951	80.001	19.995	103.029	20.052	0.203	0.021
20.000	107.923	80.002	19.995	103.028	20.053	0.092	-0.007
20.500	107.948	80.003	19.995	103.028	20.056	-0.103	-0.015
21.000	107.907	80.003	19.996	103.022	20.053	0.132	-0.009
21.500	107.934	80.002	19.995	103.017	20.056	-0.121	-0.015
22.000	107.947	80.002	19.995	103.017	20.051	0.239	0.013
22.500	107.916	80.001	19.996	103.016	20.052	0.165	0.011
23.000	107.967	80.001	19.995	103.019	20.049	0.391	0.001
23.500	107.943	80.002	19.996	103.025	20.046	0.588	0.023
24.000	107.944	80.001	19.996	103.033	20.051	0.257	0.001
24.500	107.957	80.000	19.996	103.038	20.051	0.238	-0.005
25.000	108.001	80.002	19.995	103.041	20.053	0.082	0.036
25.500	107.950	80.002	19.995	103.046	20.044	0.770	0.025
26.000	107.916	80.002	19.995	103.053	20.044	0.751	-0.046
26.500	107.974	80.005	19.997	103.061	20.050	0.329	-0.030
27.000	107.952	80.003	19.995	103.068	20.047	0.561	0.030
27.500	108.000	80.003	19.995	103.074	20.048	0.481	0.031
28.000	107.960	80.002	19.995	103.078	20.045	0.701	0.016
28.500	107.962	80.003	19.996	103.085	20.043	0.818	-0.015
29.000	107.964	80.002	19.996	103.092	20.044	0.759	-0.017
29.500	108.008	80.003	19.995	103.096	20.040	1.002	0.025
30.000	108.049	80.002	19.995	103.102	20.037	1.221	0.065
30.500	108.029	80.003	19.996	103.109	20.037	1.232	0.053
31.000	108.069	80.003	19.995	103.110	20.036	1.320	0.020
31.500	108.114	80.002	19.994	103.110	20.036	1.338	0.053
32.000	108.124	80.002	19.996	103.114	20.035	1.391	0.070
32.500	108.142	80.003	19.995	103.117	20.038	1.179	0.042
33.000	108.165	80.003	19.996	103.125	20.035	1.389	0.034
33.500	108.129	80.002	19.995	103.133	20.035	1.399	0.014
34.000	108.166	80.002	19.997	103.140	20.030	1.711	-0.006
34.500	108.226	80.004	19.996	103.147	20.032	1.560	0.049
35.001	108.228	80.002	19.996	103.152	20.030	1.704	0.079
35.501	108.268	80.003	19.997	103.153	20.028	1.853	0.051
36.000	108.305	80.002	19.997	103.152	20.030	1.734	0.059
36.500	108.297	80.000	19.995	103.153	20.028	1.875	0.053
37.000	108.342	80.002	19.995	103.154	20.027	1.921	0.034
37.500	108.377	80.001	19.994	103.153	20.028	1.884	0.059
38.000	108.432	80.002	19.996	103.155	20.024	2.174	0.085
38.500	108.488	80.004	19.996	103.163	20.022	2.300	0.100
39.000	108.476	80.002	19.996	103.170	20.023	2.206	0.078
39.500	108.559	80.001	19.996	103.178	20.022	2.320	0.058
40.000	108.605	80.000	19.995	103.184	20.018	2.569	0.100
40.500	108.643	80.002	19.996	103.188	20.021	2.368	0.107
41.000	108.689	80.002	19.995	103.189	20.020	2.419	0.084
41.500	108.751	80.001	19.997	103.189	20.015	2.751	0.096
42.000	108.789	80.003	19.996	103.192	20.021	2.343	0.104
42.500	108.841	80.003	19.996	103.195	20.022	2.320	0.095
43.000	108.857	80.003	19.996	103.197	20.024	2.134	0.079
43.500	108.940	80.004	19.996	103.199	20.019	2.485	0.083
44.000	108.981	80.001	19.996	103.198	20.020	2.433	0.112
44.500	109.048	80.003	19.995	103.196	20.017	2.617	0.116
45.000	109.123	80.001	19.995	103.196	20.015	2.780	0.125
45.500	109.179	80.003	19.995	103.197	20.016	2.708	0.136
46.000	109.251	80.002	19.995	103.198	20.017	2.654	0.130
46.500	109.318	80.003	19.996	103.201	20.015	2.775	0.133
47.000	109.382	80.002	19.994	103.206	20.012	2.995	0.135
47.500	109.452	80.004	19.997	103.212	20.015	2.792	0.133
48.000	109.509	80.003	19.996	103.217	20.015	2.775	0.131
48.500	109.585	80.003	19.995	103.222	20.016	2.738	0.130
49.000	109.650	80.003	19.995	103.227	20.018	2.587	0.137
49.500	109.736	80.004	19.996	103.230	20.012	2.967	0.145
50.000	109.820	80.005	19.997	103.230	20.018	2.589	0.160
50.500	109.876	80.005	19.995	103.231	20.017	2.637	0.155
51.000	109.976	80.005	19.996	103.231	20.017	2.660	0.148
51.500	110.046	80.004	19.996	103.232	20.014	2.825	0.163
52.000	110.142	80.004	19.996	103.234	20.020	2.439	0.168
52.500	110.212	80.005	19.995	103.240	20.014	2.852	0.166
53.000	110.244	80.004	19.995	103.243	20.014	2.836	0.134
53.500	110.393	80.006	19.997	103.245	20.012	3.021	0.141
54.000	110.507	80.004	19.995	103.248	20.013	2.952	0.222
54.500	110.556	80.005	19.997	103.248	20.009	3.169	0.213
55.000	110.699	80.005	19.996	103.249	20.012	3.016	0.178
55.500	110.784	80.003	19.994	103.251	20.012	2.970	0.210
56.000	110.863	80.005	19.995	103.256	20.011	3.065	0.196
56.500	110.969	80.004	19.996	103.261	20.010	3.119	0.175
57.000	111.088	80.004	19.996	103.266	20.010	3.103	0.205
57.500	111.206	80.004	19.995	103.266	20.009	3.220	0.231
58.000	111.313	80.004	19.996	103.267	20.009	3.180	0.231
58.500	111.436	80.003	19.995	103.264	20.008	3.299	0.228
59.000	111.534	80.003	19.996	103.262	20.007	3.314	0.225
59.500	111.639	80.004	19.996	103.262	20.009	3.168	0.212
60.000	111.735	80.005	19.995	103.263	20.007	3.351	0.202
60.500	111.851	80.003	19.995	103.266	20.008	3.301	0.207
61.000	111.978	80.004	19.993	103.272	20.005	3.505	0.228
61.500	112.079	80.003	19.996	103.273	20.004	3.537	0.236
62.000	112.233	80.003	19.996	103.273	20.005	3.501	0.242
62.500	112.383	80.004	19.994	103.273	20.006	3.393	0.279
63.000	112.491	80.004	19.995	103.271	20.001	3.742	0.281
63.500	112.597	80.003	19.995	103.269	20.004	3.531	0.236
64.000	112.759	80.003	19.996	103.271	20.003	3.629	0.241
64.500	112.914	80.004	19.997	103.278	20.003	3.609	0.292
65.000	113.034	80.003	19.994	103.286	20.001	3.728	0.296
65.500	113.150	80.003	19.995	103.294	20.002	3.698	0.256
66.000	113.313	80.004	19.998	103.301	20.005	3.456	0.258
66.500	113.438	80.003	19.997	103.301	20.004	3.548	0.284
67.000	113.556	80.003	19.996	103.295	20.005	3.497	0.265
67.500	113.711	80.003	19.996	103.288	20.004	3.535	0.258
68.000	113.828	80.005	19.999	103.280	20.007	3.338	0.273
68.500	114.003	80.001	19.995	103.273	20.003	3.643	0.282
69.000	114.134	80.003	19.995	103.272	20.002	3.673	0.299
69.500	114.285	80.003	19.996	103.272	19.999	3.905	0.294
70.001	114.448	80.004	19.997	103.277	20.003	3.618	0.298
70.501	114.611	80.002	19.995	103.278	20.009	3.229	0.320
71.001	114.786	80.003	19.995	103.279	20.007	3.372	0.332
71.500	114.903	80.003	19.996	103.287	20.007	3.317	0.315
72.000	115.084	80.004	19.996	103.295	20.003	3.633	0.295
72.500	115.188	80.003	19.996	103.297	20.003	3.587	0.292
73.000	115.342	80.004	19.997	103.298	20.006	3.429	0.272
73.500	115.532	80.003	19.997	103.298	20.002	3.660	0.301
74.000	115.695	80.003	19.996	103.290	20.002	3.698	0.348
74.500	115.817	80.005	19.997	103.282	20.005	3.482	0.319
75.001	115.987	80.003	19.996	103.278	20.002	3.698	0.289
75.501	116.159	80.003	19.997	103.276	20.007	3.353	0.316
76.000	116.312	80.004	19.992	103.276	20.000	3.840	0.333
76.500	116.485	80.003	19.994	103.279	20.005	3.464	0.326
77.001	116.643	80.004	19.997	103.282	20.005	3.503	0.329
77.501	116.800	80.004	19.996	103.285	20.001	3.750	0.323
78.000	116.983	80.005	19.997	103.289	20.006	3.382	0.328
78.500	117.156	80.005	19.997	103.291	20.001	3.765	0.348
79.000	117.312	80.005	19.996	103.291	20.003	3.608	0.342
79.500	117.500	80.005	19.996	103.294	20.003	3.597	0.337
80.000	117.695	80.005	19.995	103.294	20.004	3.583	0.364
80.500	117.899	80.005	19.996	103.293	20.000	3.846	0.391
81.000	118.051	80.006	19.996	103.297	20.005	3.456	0.377
81.500	118.213	80.004	19.995	103.300	20.001	3.759	0.335
82.000	118.413	80.005	19.996	103.300	20.002	3.694	0.338
82.500	118.609	80.004	19.996	103.295	20.002	3.654	0.380
83.000	118.801	80.002	19.994	103.292	20.002	3.671	0.392
83.500	118.972	80.003	19.994	103.287	20.001	3.736	0.375
84.000	119.149	80.004	19.995	103.286	19.999	3.897	0.355
84.500	119.320	80.003	19.999	103.283	20.002	3.654	0.348
85.000	119.512	80.005	19.996	103.290	19.997	4.026	0.355
85.500	119.713	80.004	19.997	103.294	20.002	3.655	0.378
86.001	119.910	80.003	19.995	103.293	20.004	3.569	0.396
86.501	120.055	80.002	19.996	103.292	20.004	3.567	0.370
87.000	120.244	80.002	19.998	103.296	20.003	3.627	0.338
87.500	120.435	80.001	19.996	103.293	20.002	3.713	0.357
88.000	120.662	80.001	19.993	103.294	20.005	3.488	0.399
88.500	120.860	80.002	19.995	103.297	20.001	3.732	0.421
89.000	121.061	80.001	19.995	103.297	20.005	3.512	0.412
89.500	121.237	80.002	19.994	103.292	20.006	3.433	0.388
90.000	121.423	80.000	19.995	103.295	20.007	3.361	0.369
90.500	121.643	80.002	19.997	103.295	20.003	3.605	0.384
91.000	121.813	80.001	19.997	103.291	20.002	3.685	0.398
91.501	122.017	80.001	19.995	103.288	20.006	3.389	0.382
92.001	122.191	80.002	19.997	103.286	20.001	3.740	0.376
92.500	122.429	80.000	19.995	103.283	20.000	3.809	0.395
93.000	122.618	80.001	19.996	103.285	20.004	3.579	0.420
93.500	122.771	80.002	19.997	103.286	20.005	3.460	0.385
94.000	123.001	80.001	19.997	103.288	20.000	3.849	0.363
94.500	123.205	80.001	19.995	103.289	19.999	3.868	0.408
95.000	123.409	80.001	19.996	103.283	20.001	3.788	0.421
95.500	123.652	80.001	19.995	103.276	19.999	3.864	0.428
96.000	123.856	80.000	19.996	103.276	20.004	3.561	0.447
96.500	124.020	80.001	19.997	103.277	20.002	3.688	0.408
97.000	124.285	80.002	19.998	103.277	19.999	3.918	0.399
97.500	124.449	80.000	19.997	103.277	20.002	3.688	0.429
98.000	124.637	80.001	19.996	103.276	20.004	3.554	0.390
98.500	124.836	80.001	19.998	103.274	20.004	3.569	0.369
99.000	125.062	80.002	19.996	103.271	20.001	3.730	0.406
99.501	125.264	80.001	19.996	103.274	20.001	3.748	0.426
100.001	125.474	80.001	19.997	103.282	20.000	3.838	0.420
100.500	125.774	80.003	19.996	103.288	20.001	3.738	0.462
101.000	125.938	80.002	19.997	103.294	20.005	3.500	0.487
101.500	126.165	80.002	19.997	103.301	20.006	3.379	0.428
102.000	126.373	80.001	19.997	103.300	20.005	3.479	0.413
102.500	126.566	80.003	19.996	103.292	20.008	3.291	0.418
103.000	126.751	80.002	19.996	103.286	20.006	3.377	0.389
103.500	126.987	80.002	19.996	103.279	20.005	3.498	0.400
104.000	127.188	80.003	19.994	103.272	20.006	3.418	0.429
104.500	127.439	80.002	19.998	103.269	20.006	3.433	0.444
105.000	127.648	80.003	19.996	103.269	20.010	3.143	0.456
105.500	127.882	80.003	19.997	103.270	20.008	3.291	0.451
106.000	128.058	80.002	19.997	103.271	20.005	3.477	0.426
106.500	128.298	80.002	19.996	103.272	20.008	3.241	0.413
107.000	128.543	80.002	19.996	103.271	20.005	3.481	0.451
107.500	128.784	80.002	19.998	103.271	20.005	3.483	0.486
108.000	128.933	80.002	19.995	103.273	20.003	3.615	0.438
108.500	129.175	80.002	19.995	103.276	20.005	3.454	0.391
109.000	129.387	80.002	19.997	103.275	20.006	3.374	0.423
109.500	129.644	80.003	19.997	103.276	20.001	3.763	0.461
110.000	129.885	80.003	19.995	103.277	20.001	3.761	0.483
110.500	130.102	80.002	19.995	103.276	20.003	3.646	0.478
111.000	130.310	80.002	19.993	103.273	20.005	3.504	0.441
111.500	130.545	80.002	19.994	103.273	20.004	3.521	0.434
112.000	130.718	80.003	19.996	103.276	20.005	3.483	0.426
112.500	130.947	80.002	19.996	103.275	20.004	3.535	0.405
113.000	131.180	80.003	19.995	103.278	20.004	3.536	0.432
113.501	131.406	80.003	19.995	103.278	20.008	3.297	0.460
114.001	131.636	80.003	19.996	103.276	20.003	3.617	0.458
114.500	131.854	80.003	19.995	103.274	20.004	3.567	0.452
115.000	132.141	80.003	19.996	103.273	20.003	3.600	0.476
115.500	132.339	80.003	19.995	103.270	20.006	3.441	0.495
116.000	132.526	80.003	19.995	103.270	20.004	3.533	0.435
116.500	132.799	80.003	19.996	103.271	20.008	3.235	0.423
117.000	133.037	80.003	19.994	103.271	20.004	3.536	0.485
117.500	133.256	80.002	19.995	103.272	20.008	3.295	0.484
118.000	133.481	80.002	19.996	103.275	20.006	3.400	0.450
118.500	133.713	80.002	19.996	103.276	20.011	3.044	0.450
119.000	133.958	80.003	19.996	103.275	20.007	3.312	0.467
119.500	134.171	80.003	19.995	103.276	20.009	3.214	0.468
120.000	134.414	80.003	19.996	103.277	20.007	3.341	0.457
120.500	134.627	80.003	19.997	103.274	20.008	3.249	0.456
121.000	134.867	80.003	19.997	103.273	20.011	3.068	0.455
121.500	135.056	80.003	19.996	103.275	20.005	3.488	0.441
122.000	135.310	80.003	19.995	103.276	20.006	3.373	0.436
122.500	135.517	80.003	19.995	103.275	20.006	3.406	0.452
123.000	135.761	80.003	19.996	103.275	20.008	3.255	0.456
123.500	135.998	80.002	19.996	103.275	20.005	3.462	0.466
124.000	136.223	80.003	19.996	103.274	20.008	3.260	0.471
124.500	136.477	80.002	19.996	103.276	20.011	3.032	0.470
125.000	136.714	80.002	19.996	103.279	20.006	3.439	0.485
125.500	136.926	80.003	19.996	103.281	20.008	3.243	0.470
126.000	137.188	80.002	19.996	103.282	20.012	3.023	0.462
126.500	137.415	80.002	19.996	103.280	20.010	3.122	0.482
127.000	137.649	80.002	19.996	103.276	20.010	3.151	0.475
127.501	137.880	80.002	19.996	103.274	20.013	2.890	0.463
128.000	138.137	80.002	19.995	103.271	20.012	2.984	0.477
128.500	138.390	80.003	19.995	103.270	20.008	3.239	0.499
129.000	138.624	80.002	19.995	103.271	20.015	2.812	0.498
129.500	138.887	80.003	19.994	103.273	20.006	3.393	0.492
130.000	139.073	80.003	19.996	103.273	20.011	3.061	0.473
130.500	139.335	80.002	19.997	103.273	20.006	3.421	0.449
131.000	139.588	80.002	19.994	103.272	20.011	3.028	0.481
131.500	139.845	80.002	19.995	103.272	20.012	3.021	0.512
132.000	140.065	80.004	19.996	103.270	20.013	2.944	0.493
132.500	140.311	80.003	19.996	103.271	20.010	3.103	0.472
133.000	140.524	80.004	19.996	103.271	20.007	3.372	0.463
133.500	140.787	80.005	19.995	103.273	20.009	3.220	0.467
134.000	141.012	80.003	19.995	103.273	20.013	2.886	0.482
134.500	141.269	80.005	19.996	103.276	20.011	3.045	0.485
135.000	141.513	80.004	19.997	103.277	20.007	3.362	0.491
135.500	141.722	80.004	19.994	103.278	20.008	3.251	0.477
136.000	141.970	80.003	19.995	103.278	20.009	3.199	0.456
136.500	142.179	80.004	19.995	103.279	20.011	3.055	0.457
137.000	142.465	80.005	19.994	103.277	20.006	3.408	0.476
137.500	142.704	80.004	19.995	103.275	20.011	3.059	0.510
138.000	142.879	80.005	19.995	103.275	20.012	3.003	0.470
138.500	143.161	80.006	19.995	103.275	20.010	3.128	0.435
139.000	143.437	80.005	19.994	103.273	20.011	3.059	0.507
139.500	143.697	80.004	19.995	103.273	20.009	3.189	0.546
140.000	143.920	80.005	19.994	103.273	20.008	3.235	0.510
140.500	144.197	80.004	19.994	103.273	20.010	3.130	0.492
141.000	144.471	80.005	19.994	103.273	20.010	3.130	0.525
141.500	144.696	80.005	19.994	103.273	20.010	3.151	0.525
142.000	144.934	80.004	19.995	103.274	20.011	3.042	0.482
142.500	145.168	80.004	19.994	103.273	20.012	3.015	0.468
143.000	145.436	80.004	19.994	103.273	20.006	3.442	0.487
143.500	145.671	80.004	19.994	103.273	20.008	3.239	0.502
144.000	145.909	80.004	19.995	103.274	20.009	3.212	0.488
144.500	146.153	80.005	19.994	103.274	20.008	3.268	0.478
145.000	146.407	80.005	19.995	103.272	20.006	3.431	0.490
145.500	146.654	80.005	19.995	103.273	20.006	3.431	0.500
146.000	146.875	80.004	19.994	103.273	20.006	3.379	0.485
146.500	147.155	80.003	19.994	103.272	20.004	3.542	0.484
147.000	147.395	80.004	19.993	103.271	20.008	3.262	0.510
147.500	147.636	80.005	19.994	103.273	20.010	3.139	0.501
148.000	147.869	80.004	19.996	103.272	20.004	3.519	0.478
148.500	148.148	80.004	19.995	103.272	20.007	3.344	0.493
149.000	148.387	80.004	19.995	103.272	20.009	3.200	0.515
149.500	148.597	80.004	19.996	103.272	20.008	3.264	0.483
150.000	148.880	80.005	19.994	103.272	20.008	3.268	0.471
150.500	149.132	80.004	19.995	103.270	20.009	3.170	0.514
151.000	149.404	80.003	19.995	103.270	20.009	3.218	0.530
151.500	149.642	80.004	19.995	103.269	20.014	2.838	0.517
152.000	149.860	80.005	19.994	103.269	20.013	2.949	0.484
152.500	150.145	80.005	19.996	103.269	20.010	3.128	0.480
153.000	150.393	80.003	19.996	103.271	20.010	3.158	0.518
153.500	150.632	80.003	19.996	103.271	20.007	3.344	0.510
154.000	150.873	80.004	19.995	103.272	20.011	3.080	0.483
154.500	151.108	80.004	19.997	103.271	20.008	3.237	0.478
155.000	151.365	80.004	19.996	103.268	20.010	3.152	0.484
155.500	151.626	80.003	19.995	103.266	20.011	3.091	0.505
156.000	151.878	80.004	19.996	103.267	20.013	2.893	0.515
156.500	152.125	80.005	19.997	103.265	20.013	2.918	0.506
157.000	152.376	80.005	19.997	103.261	20.017	2.669	0.498
157.500	152.628	80.005	19.995	103.264	20.010	3.152	0.500
158.000	152.851	80.005	19.996	103.262	20.009	3.174	0.489
158.500	153.124	80.004	19.995	103.259	20.011	3.064	0.486
159.000	153.338	80.004	19.996	103.257	20.009	3.181	0.492
159.500	153.589	80.004	19.995	103.257	20.009	3.185	0.476
160.000	153.830	80.006	19.996	103.255	20.010	3.110	0.478
160.500	154.104	80.005	19.996	103.258	20.009	3.225	0.503
161.000	154.313	80.006	19.995	103.259	20.009	3.188	0.499
161.500	154.554	80.006	19.996	103.261	20.010	3.160	0.467
162.000	154.800	80.005	19.995	103.263	20.008	3.258	0.469
162.500	155.047	80.007	19.995	103.263	20.010	3.112	0.490
163.000	155.309	80.006	19.993	103.262	20.008	3.252	0.501
163.500	155.540	80.004	19.994	103.262	20.010	3.101	0.501
164.000	155.815	80.006	19.996	103.261	20.008	3.254	0.500
164.500	156.104	80.005	19.996	103.260	20.009	3.215	0.535
165.000	156.338	80.005	19.995	103.258	20.011	3.068	0.544
165.500	156.570	80.006	19.995	103.255	20.004	3.562	0.495
166.000	156.796	80.004	19.995	103.249	20.010	3.156	0.462
166.500	157.086	80.005	19.996	103.247	20.010	3.152	0.487
167.000	157.305	80.004	19.996	103.248	20.009	3.198	0.512
167.500	157.554	80.004	19.995	103.249	20.011	3.075	0.488
168.001	157.805	80.005	19.996	103.253	20.009	3.181	0.484
168.500	158.094	80.004	19.998	103.259	20.010	3.160	0.520
169.000	158.337	80.004	19.997	103.261	20.008	3.238	0.536
169.500	158.598	80.004	19.997	103.257	20.006	3.411	0.518
170.000	158.828	80.004	19.996	103.253	20.013	2.947	0.497
170.500	159.094	80.003	19.996	103.248	20.009	3.179	0.494
171.000	159.321	80.004	19.996	103.241	20.008	3.252	0.495
171.500	159.578	80.002	19.997	103.236	20.009	3.177	0.488
172.000	159.807	80.003	19.995	103.239	20.007	3.359	0.485
172.500	160.023	80.004	19.997	103.245	20.006	3.390	0.466
173.000	160.311	80.002	19.994	103.251	20.006	3.376	0.475
173.500	160.565	80.002	19.994	103.255	20.007	3.344	0.523
174.000	160.827	80.002	19.997	103.260	20.010	3.150	0.528
174.500	161.073	80.003	19.996	103.260	20.011	3.025	0.512
175.000	161.349	80.003	19.996	103.254	20.011	3.048	0.515
175.500	161.552	80.001	19.995	103.247	20.013	2.947	0.501
176.000	161.801	80.003	19.995	103.249	20.009	3.200	0.466
176.500	162.044	80.002	19.996	103.248	20.010	3.157	0.472
177.000	162.304	80.003	19.994	103.248	20.011	3.027	0.497
177.500	162.591	80.003	19.996	103.250	20.011	3.067	0.525
178.000	162.800	80.000	19.996	103.252	20.010	3.150	0.522
178.500	163.075	80.003	19.997	103.249	20.012	2.993	0.490
179.000	163.302	80.000	19.997	103.248	20.011	3.023	0.493
179.500	163.553	80.001	19.994	103.248	20.009	3.227	0.490
180.000	163.828	80.001	19.996	103.247	20.010	3.140	0.502
180.500	164.071	80.002	19.995	103.246	20.006	3.403	0.522
181.000	164.279	80.001	19.996	103.249	20.008	3.246	0.485
181.500	164.563	80.002	19.996	103.245	20.006	3.397	0.471
182.000	164.822	80.001	19.996	103.244	20.009	3.228	0.517
182.500	165.047	80.001	19.996	103.243	20.011	3.046	0.513
183.000	165.330	80.001	19.995	103.244	20.010	3.111	0.496
183.500	165.599	80.000	19.998	103.242	20.009	3.203	0.530
184.000	165.843	80.003	19.996	103.241	20.009	3.217	0.533
184.500	166.099	80.002	19.996	103.238	20.007	3.328	0.506
185.000	166.348	80.003	19.996	103.236	20.009	3.230	0.502
185.500	166.612	80.002	19.997	103.236	20.009	3.207	0.509
186.000	166.812	80.001	19.999	103.233	20.010	3.132	0.489
186.500	167.112	80.002	19.997	103.233	20.010	3.094	0.482
187.000	167.350	80.002	19.996	103.234	20.013	2.935	0.519
187.500	167.614	80.002	19.996	103.236	20.009	3.186	0.520
188.000	167.848	80.003	19.998	103.234	20.010	3.156	0.500
188.500	168.115	80.003	19.996	103.235	20.013	2.889	0.499
189.000	168.336	80.002	19.997	103.235	20.012	2.994	0.494
189.500	168.596	80.001	19.995	103.235	20.011	3.044	0.485
190.000	168.855	80.002	19.997	103.236	20.011	3.069	0.500
190.500	169.078	80.003	19.997	103.236	20.009	3.217	0.500
191.000	169.317	80.002	19.997	103.237	20.013	2.939	0.472
191.500	169.613	80.001	19.998	103.238	20.014	2.876	0.499
192.000	169.876	80.002	19.996	103.240	20.011	3.060	0.547
192.500	170.135	80.003	19.998	103.237	20.011	3.054	0.540
193.000	170.366	80.003	19.997	103.236	20.014	2.880	0.506
193.500	170.605	80.002	19.996	103.234	20.015	2.759	0.480
194.000	170.872	80.002	19.998	103.232	20.011	3.054	0.488
194.500	171.065	80.001	19.999	103.231	20.015	2.789	0.483
195.000	171.385	80.002	19.997	103.230	20.009	3.188	0.486
195.500	171.615	80.002	19.998	103.230	20.011	3.048	0.531
196.000	171.887	80.003	19.997	103.230	20.011	3.069	0.526
196.500	172.115	80.004	19.996	103.230	20.012	2.962	0.502
197.000	172.362	80.003	19.996	103.233	20.014	2.856	0.487
197.500	172.585	80.003	19.995	103.234	20.011	3.065	0.472
198.000	172.855	80.003	19.996	103.234	20.009	3.182	0.482
198.500	173.090	80.002	19.997	103.234	20.008	3.248	0.499
199.000	173.362	80.004	19.996	103.234	20.010	3.109	0.506
199.500	173.623	80.001	19.996	103.232	20.014	2.822	0.520
200.000	173.872	80.003	19.994	103.232	20.008	3.236	0.521
200.500	174.114	80.003	19.994	103.233	20.010	3.132	0.500
201.000	174.349	80.003	19.996	103.234	20.014	2.860	0.484
201.500	174.614	80.001	19.996	103.234	20.014	2.835	0.488
202.000	174.828	80.002	19.994	103.235	20.016	2.716	0.489
202.500	175.107	80.003	19.997	103.238	20.014	2.816	0.486
203.000	175.331	80.002	19.995	103.238	20.012	3.014	0.498
203.500	175.616	80.002	19.995	103.240	20.014	2.833	0.506
204.000	175.863	80.002	19.994	103.243	20.015	2.805	0.520
204.500	176.109	80.003	19.995	103.242	20.015	2.799	0.512
205.000	176.409	80.002	19.995	103.236	20.015	2.774	0.520
205.500	176.581	80.003	19.996	103.233	20.015	2.810	0.509
206.000	176.859	80.002	19.996	103.231	20.014	2.841	0.461
206.500	177.107	80.002	19.996	103.228	20.012	3.017	0.488
207.000	177.366	80.001	19.995	103.229	20.015	2.776	0.517
207.500	177.593	80.002	19.996	103.231	20.013	2.950	0.496
208.000	177.856	80.002	19.995	103.234	20.017	2.655	0.488
208.500	178.113	80.002	19.995	103.233	20.014	2.874	0.505
209.000	178.325	80.002	19.994	103.233	20.014	2.826	0.495
209.500	178.574	80.003	19.995	103.233	20.014	2.845	0.465
210.000	178.831	80.002	19.992	103.233	20.013	2.927	0.484
210.500	179.106	80.002	19.996	103.234	20.014	2.851	0.519
211.000	179.372	80.003	19.995	103.234	20.009	3.201	0.536
211.500	179.587	80.001	19.995	103.234	20.012	2.973	0.511
212.000	179.807	80.002	19.993	103.234	20.012	3.019	0.458
212.500	180.058	80.001	19.994	103.234	20.016	2.680	0.453
213.000	180.346	80.003	19.996	103.233	20.014	2.879	0.505
213.500	180.563	80.003	19.996	103.233	20.013	2.898	0.522
214.000	180.830	80.003	19.995	103.233	20.013	2.946	0.494
214.500	181.056	80.004	19.995	103.233	20.014	2.856	0.488
215.000	181.331	80.003	19.995	103.233	20.017	2.642	0.497
215.500	181.574	80.002	19.996	103.233	20.013	2.939	0.510
216.000	181.856	80.004	19.996	103.233	20.013	2.912	0.522
216.500	182.116	80.003	19.996	103.233	20.011	3.042	0.533
217.001	182.354	80.003	19.996	103.233	20.015	2.808	0.520
217.500	182.585	80.006	19.996	103.234	20.011	3.040	0.484
218.000	182.834	80.004	19.995	103.234	20.011	3.038	0.475
218.500	183.075	80.003	19.994	103.234	20.014	2.866	0.485
219.000	183.294	80.004	19.996	103.235	20.015	2.745	0.475
219.500	183.553	80.003	19.996	103.235	20.013	2.916	0.469
220.000	183.810	80.004	19.996	103.235	20.015	2.801	0.497
220.500	184.067	80.004	19.995	103.235	20.014	2.835	0.515
221.000	184.307	80.003	19.997	103.235	20.014	2.826	0.506
221.500	184.545	80.005	19.997	103.234	20.014	2.866	0.487
222.000	184.821	80.004	19.995	103.229	20.014	2.849	0.496
222.500	185.059	80.003	19.996	103.223	20.011	3.052	0.515
223.000	185.303	80.004	19.996	103.221	20.012	3.008	0.498
223.500	185.581	80.003	19.995	103.221	20.009	3.176	0.502
224.000	185.806	80.003	19.996	103.221	20.014	2.848	0.512
224.500	186.046	80.003	19.995	103.224	20.012	2.964	0.484
225.000	186.323	80.003	19.995	103.230	20.014	2.843	0.491
225.500	186.558	80.004	19.995	103.231	20.010	3.092	0.514
226.000	186.822	80.004	19.994	103.229	20.014	2.826	0.506
226.500	187.097	80.004	19.995	103.221	20.016	2.674	0.519
227.000	187.301	80.003	19.996	103.216	20.013	2.919	0.509
227.500	187.580	80.003	19.996	103.213	20.013	2.894	0.481
228.000	187.816	80.005	19.995	103.211	20.016	2.712	0.499
228.500	188.047	80.004	19.994	103.214	20.014	2.862	0.491
229.000	188.309	80.003	19.993	103.221	20.016	2.726	0.480
229.500	188.510	80.004	19.997	103.223	20.009	3.165	0.478
230.000	188.758	80.004	19.995	103.221	20.013	2.906	0.456
230.500	189.034	80.005	19.993	103.222	20.012	3.017	0.486
231.000	189.255	80.003	19.996	103.222	20.011	3.086	0.511
231.500	189.531	80.004	19.994	103.222	20.012	2.973	0.497
232.000	189.738	80.003	19.997	103.226	20.014	2.827	0.490
232.500	189.997	80.005	19.996	103.228	20.015	2.785	0.475
233.000	190.241	80.004	19.995	103.228	20.015	2.775	0.484
233.500	190.508	80.005	19.995	103.227	20.017	2.607	0.507
234.000	190.736	80.004	19.995	103.226	20.018	2.555	0.503
234.500	190.994	80.004	19.995	103.222	20.019	2.474	0.491
235.000	191.268	80.005	19.995	103.224	20.015	2.798	0.509
235.500	191.488	80.004	19.995	103.225	20.012	2.996	0.513
236.000	191.720	80.003	19.995	103.224	20.016	2.711	0.473
236.500	191.938	80.005	19.997	103.222	20.015	2.759	0.451
237.000	192.220	80.003	19.995	103.225	20.017	2.621	0.475
237.500	192.496	80.004	19.996	103.225	20.013	2.901	0.529
238.000	192.742	80.003	19.992	103.220	20.018	2.574	0.540
238.500	192.930	80.005	19.997	103.215	20.019	2.493	0.478
239.000	193.214	80.005	19.995	103.214	20.016	2.727	0.453
239.500	193.456	80.005	19.996	103.213	20.020	2.426	0.499
240.000	193.691	80.006	19.993	103.214	20.014	2.821	0.502
240.500	193.908	80.006	19.995	103.216	20.015	2.777	0.465
241.000	194.202	80.006	19.995	103.223	20.019	2.518	0.482
241.500	194.426	80.005	19.997	103.227	20.015	2.782	0.514
242.000	194.678	80.004	19.995	103.228	20.017	2.627	0.497
242.500	194.933	80.005	19.995	103.228	20.014	2.880	0.492
243.000	195.165	80.005	19.995	103.227	20.014	2.826	0.497
243.500	195.415	80.005	19.994	103.221	20.017	2.615	0.485
244.000	195.657	80.005	19.994	103.215	20.015	2.769	0.487
244.500	195.896	80.005	19.996	103.212	20.020	2.420	0.486
245.000	196.143	80.004	19.994	103.208	20.018	2.539	0.484
245.500	196.375	80.002	19.992	103.208	20.020	2.448	0.483
246.000	196.656	80.022	19.997	103.211	20.016	2.701	0.497
246.500	196.920	80.022	19.999	103.220	20.017	2.617	0.529
247.000	197.137	80.020	20.002	103.228	20.013	2.922	0.512
247.500	197.394	80.019	20.001	103.239	20.016	2.734	0.477
248.000	197.640	80.032	20.006	103.250	20.015	2.767	0.489
248.500	197.848	80.039	20.009	103.262	20.020	2.408	0.479
249.000	198.099	80.039	20.009	103.267	20.016	2.688	0.457
249.500	198.350	80.039	20.010	103.270	20.016	2.675	0.480
250.000	198.600	80.040	20.010	103.272	20.014	2.857	0.501
250.500	198.825	80.040	20.010	103.273	20.018	2.598	0.488
251.000	199.114	80.039	20.012	103.272	20.016	2.686	0.494
251.500	199.308	80.040	20.013	103.272	20.021	2.341	0.498
252.000	199.554	80.040	20.011	103.269	20.020	2.441	0.462
252.500	199.836	80.040	20.013	103.261	20.021	2.387	0.484
253.000	200.089	80.039	20.011	103.254	20.017	2.621	0.532
253.500	200.304	80.041	20.011	103.248	20.021	2.327	0.501
254.000	200.540	80.035	20.007	103.244	20.014	2.874	0.460
254.500	200.791	80.021	20.008	103.241	20.021	2.343	0.469
255.000	201.046	80.019	20.007	103.246	20.021	2.387	0.496
255.500	201.277	80.021	20.006	103.246	20.020	2.396	0.496
256.000	201.500	80.019	20.005	103.246	20.019	2.494	0.470
256.500	201.774	80.020	20.004	103.244	20.022	2.320	0.476
257.000	202.032	80.020	20.004	103.241	20.018	2.600	0.514
257.500	202.267	80.021	20.004	103.239	20.018	2.602	0.512
258.000	202.546	80.020	20.006	103.242	20.022	2.295	0.504
258.500	202.783	80.020	20.005	103.242	20.018	2.533	0.515
259.000	203.004	80.020	20.003	103.241	20.019	2.506	0.487
259.500	203.242	80.020	20.005	103.244	20.020	2.446	0.459
260.000	203.518	80.021	20.003	103.248	20.019	2.506	0.486
260.500	203.763	80.021	20.004	103.250	20.024	2.113	0.517
261.000	203.977	80.019	20.002	103.253	20.016	2.736	0.490
261.500	204.210	80.021	20.003	103.253	20.024	2.155	0.453
262.000	204.471	80.021	20.002	103.250	20.020	2.446	0.471
262.500	204.658	80.020	20.003	103.243	20.016	2.694	0.472
263.000	204.942	80.019	20.004	103.240	20.017	2.655	0.460
263.500	205.190	80.020	20.001	103.236	20.018	2.534	0.501
264.000	205.426	80.020	20.002	103.238	20.019	2.513	0.508
264.500	205.678	80.020	20.003	103.238	20.017	2.611	0.486
265.000	205.933	80.020	20.002	103.238	20.021	2.356	0.498
265.500	206.198	80.020	20.003	103.235	20.014	2.864	0.513
266.000	206.438	80.018	20.002	103.236	20.016	2.725	0.512
266.500	206.712	80.021	20.004	103.236	20.012	2.987	0.509
267.000	206.872	80.019	20.003	103.237	20.012	2.999	0.474
267.500	207.179	80.021	20.003	103.237	20.014	2.834	0.451
268.000	207.445	80.019	20.003	103.240	20.014	2.840	0.520
268.500	207.681	80.020	20.004	103.242	20.014	2.872	0.538
269.000	207.887	80.021	20.002	103.240	20.012	2.968	0.472
269.500	208.142	80.019	20.004	103.239	20.011	3.088	0.451
270.000	208.405	80.020	20.002	103.239	20.014	2.853	0.489
270.500	208.620	80.021	20.004	103.235	20.013	2.937	0.498
271.000	208.900	80.020	20.002	103.233	20.016	2.694	0.487
271.500	209.144	80.020	20.003	103.239	20.014	2.855	0.509
272.000	209.401	80.021	20.002	103.239	20.013	2.910	0.512
272.500	209.637	80.019	20.004	103.239	20.015	2.763	0.497
273.000	209.860	80.020	20.003	103.239	20.014	2.841	0.476
273.500	210.145	80.020	20.004	103.239	20.017	2.661	0.483
274.000	210.402	80.020	20.001	103.233	20.012	3.008	0.525
274.500	210.621	80.020	20.005	103.233	20.014	2.864	0.509
275.000	210.835	80.019	20.002	103.233	20.015	2.751	0.455
275.500	211.126	80.019	20.003	103.233	20.015	2.770	0.469
276.000	211.368	80.018	20.004	103.235	20.011	3.037	0.519
276.500	211.597	80.018	20.006	103.241	20.014	2.845	0.502
277.000	211.814	80.021	20.008	103.247	20.009	3.190	0.459
277.500	212.091	80.018	20.006	103.254	20.014	2.866	0.470
278.000	212.362	80.020	20.004	103.255	20.010	3.121	0.521
278.500	212.542	80.019	20.007	103.254	20.012	2.979	0.500
279.000	212.829	80.020	20.006	103.249	20.012	2.994	0.459
279.500	213.084	80.019	20.005	103.243	20.012	2.991	0.504
280.000	213.334	80.019	20.002	103.237	20.010	3.117	0.523
280.500	213.544	80.019	20.005	103.236	20.013	2.941	0.483
281.000	213.798	80.017	20.003	103.236	20.012	2.972	0.462
281.500	214.029	80.019	20.009	103.237	20.012	2.954	0.474
282.000	214.296	80.029	20.008	103.239	20.014	2.860	0.491
282.500	214.546	80.023	20.007	103.245	20.012	3.006	0.508
283.000	214.794	80.027	20.010	103.245	20.014	2.839	0.508
283.500	215.007	80.021	20.007	103.245	20.012	2.996	0.479
284.000	215.280	80.018	20.006	103.247	20.012	3.017	0.473
284.500	215.542	80.018	20.004	103.246	20.014	2.828	0.511
285.000	215.735	80.018	20.005	103.242	20.013	2.925	0.495
285.500	216.003	80.017	20.004	103.243	20.011	3.037	0.458
286.000	216.240	80.017	20.005	103.243	20.011	3.044	0.483
286.500	216.488	80.019	20.005	103.240	20.014	2.870	0.495
287.000	216.765	80.018	20.003	103.237	20.015	2.772	0.505
287.500	217.006	80.019	20.005	103.235	20.011	3.031	0.521
288.000	217.212	80.019	20.004	103.234	20.010	3.104	0.482
288.500	217.494	80.019	20.003	103.233	20.011	3.067	0.468
289.000	217.703	80.019	20.003	103.233	20.009	3.215	0.490
289.500	217.954	80.018	20.003	103.233	20.008	3.232	0.476
290.000	218.223	80.019	20.005	103.233	20.013	2.904	0.489
290.500	218.418	80.019	20.003	103.233	20.010	3.100	0.492
291.000	218.657	80.019	20.003	103.236	20.012	2.952	0.449
291.500	218.967	80.019	20.002	103.236	20.008	3.251	0.492
292.000	219.132	80.019	20.004	103.236	20.010	3.100	0.512
292.500	219.407	80.020	20.000	103.235	20.009	3.169	0.457
293.000	219.653	80.020	20.004	103.234	20.011	3.088	0.481
293.500	219.899	80.020	20.005	103.231	20.007	3.341	0.507
294.000	220.178	80.019	20.001	103.231	20.012	2.989	0.508
294.500	220.417	80.019	20.004	103.231	20.009	3.211	0.521
295.000	220.638	80.019	20.002	103.232	20.012	3.015	0.489
295.500	220.890	80.021	20.002	103.232	20.006	3.382	0.467
296.000	221.135	80.020	20.004	103.231	20.012	3.014	0.485
296.500	221.394	80.020	20.005	103.232	20.007	3.336	0.500
297.000	221.643	80.021	20.002	103.232	20.008	3.259	0.506
297.500	221.892	80.021	20.003	103.232	20.010	3.100	0.503
298.000	222.124	80.021	20.002	103.232	20.009	3.215	0.490
298.500	222.442	80.022	20.003	103.232	20.009	3.175	0.516
299.000	222.632	80.022	20.002	103.231	20.009	3.192	0.529
299.500	222.892	80.021	20.002	103.231	20.010	3.125	0.479
300.000	223.149	80.021	20.003	103.233	20.009	3.201	0.483
300.500	223.399	80.022	20.003	103.232	20.011	3.037	0.512
301.000	223.636	80.021	20.003	103.232	20.011	3.025	0.497
301.500	223.879	80.021	20.002	103.232	20.008	3.282	0.484
302.000	224.114	80.020	20.002	103.232	20.005	3.478	0.479
302.500	224.347	80.023	20.003	103.230	20.006	3.387	0.473
303.000	224.591	80.020	20.002	103.230	20.006	3.384	0.473
303.500	224.846	80.021	20.003	103.230	20.006	3.433	0.488
304.000	225.119	80.022	20.001	103.230	20.009	3.213	0.514
304.500	225.403	80.021	20.004	103.230	20.009	3.226	0.542
305.000	225.590	80.021	20.002	103.230	20.010	3.123	0.514
305.500	225.829	80.021	20.002	103.229	20.012	2.975	0.448
306.000	226.082	80.021	20.002	103.230	20.008	3.265	0.459
306.500	226.304	80.022	20.003	103.229	20.010	3.138	0.484
307.000	226.591	80.021	20.002	103.229	20.010	3.144	0.492
307.500	226.855	80.022	20.002	103.230	20.013	2.946	0.530
308.000	227.068	80.021	20.003	103.230	20.009	3.198	0.514
308.500	227.284	80.021	20.003	103.231	20.009	3.180	0.453
309.000	227.580	80.019	20.000	103.230	20.009	3.172	0.471
309.500	227.819	80.019	20.002	103.230	20.010	3.107	0.523
310.000	228.077	80.020	20.007	103.230	20.013	2.916	0.516
310.500	228.306	80.021	20.005	103.230	20.010	3.151	0.492
311.000	228.514	80.021	20.003	103.229	20.010	3.107	0.462
311.500	228.798	80.020	20.002	103.233	20.014	2.868	0.464
312.000	229.044	80.021	20.005	103.233	20.012	2.971	0.511
312.500	229.314	80.021	20.005	103.234	20.012	3.002	0.523
313.000	229.580	80.020	20.003	103.234	20.012	3.008	0.526
313.500	229.825	80.022	20.003	103.234	20.009	3.174	0.523
314.000	230.050	80.020	20.002	103.231	20.012	3.007	0.491
314.500	230.304	80.021	20.003	103.231	20.011	3.042	0.475
315.000	230.554	80.020	20.001	103.231	20.012	2.969	0.492
315.500	230.792	80.021	20.002	103.231	20.010	3.126	0.496
316.000	231.027	80.021	20.004	103.229	20.007	3.353	0.480
316.500	231.315	80.021	20.004	103.228	20.014	2.814	0.498
317.000	231.508	80.020	20.004	103.228	20.013	2.921	0.502
317.500	231.765	80.022	20.000	103.226	20.009	3.230	0.466
318.000	231.997	80.022	20.002	103.227	20.008	3.284	0.470
318.500	232.251	80.022	20.003	103.228	20.006	3.407	0.488
319.000	232.493	80.022	20.000	103.229	20.010	3.130	0.491
319.500	232.746	80.022	20.003	103.224	20.012	2.989	0.495
320.000	233.015	80.022	20.001	103.223	20.007	3.357	0.509
320.500	233.247	80.022	20.002	103.223	20.010	3.148	0.512
321.000	233.477	80.020	20.003	103.223	20.007	3.355	0.481
321.500	233.754	80.023	20.003	103.223	20.008	3.301	0.484
322.000	233.995	80.021	20.003	103.228	20.008	3.282	0.512
322.500	234.274	80.023	20.001	103.230	20.007	3.368	0.519
323.000	234.495	80.022	20.001	103.230	20.008	3.234	0.510
323.500	234.724	80.022	20.000	103.230	20.003	3.598	0.475
324.000	234.958	80.022	20.002	103.226	20.005	3.470	0.456
324.500	235.225	80.022	20.003	103.221	20.006	3.389	0.482
325.000	235.486	80.022	20.001	103.218	20.002	3.685	0.514
325.500	235.730	80.023	20.000	103.218	20.007	3.353	0.517
326.000	235.987	80.023	20.002	103.218	20.009	3.211	0.503
326.500	236.238	80.024	20.001	103.220	20.001	3.750	0.504
327.000	236.472	80.023	20.002	103.225	20.006	3.393	0.497
327.500	236.714	80.023	20.001	103.228	20.009	3.163	0.481
328.000	236.940	80.023	20.003	103.229	20.007	3.336	0.472
328.500	237.214	80.022	20.004	103.229	20.003	3.617	0.484
329.000	237.457	80.023	20.001	103.231	20.002	3.698	0.508
329.500	237.695	80.023	20.002	103.231	20.007	3.345	0.499
330.000	237.954	80.022	20.002	103.231	20.003	3.639	0.489
330.500	238.201	80.024	20.003	103.226	20.003	3.604	0.501
331.000	238.479	80.022	20.004	103.226	20.006	3.441	0.515
331.500	238.701	80.023	20.002	103.227	20.002	3.677	0.512
332.000	238.920	80.021	20.003	103.225	20.002	3.709	0.471
332.500	239.168	80.021	20.001	103.218	20.006	3.374	0.454
333.000	239.424	80.021	20.001	103.219	20.003	3.623	0.486
333.500	239.682	80.022	20.002	103.220	20.005	3.470	0.509
334.000	239.891	80.020	20.002	103.220	20.007	3.361	0.490
334.500	240.142	80.020	20.001	103.223	20.004	3.577	0.463
335.000	240.384	80.020	20.003	103.230	20.004	3.554	0.477
335.500	240.631	80.019	20.002	103.232	20.001	3.732	0.492
336.000	240.887	80.019	20.000	103.232	20.001	3.724	0.496
336.500	241.137	80.019	20.000	103.231	20.004	3.571	0.504
337.000	241.381	80.021	20.003	103.230	20.006	3.387	0.500
337.500	241.585	80.021	20.004	103.231	20.006	3.401	0.471
338.000	241.886	80.019	20.000	103.232	20.006	3.389	0.477
338.500	242.114	80.020	20.004	103.232	20.005	3.479	0.517
339.000	242.383	80.020	20.003	103.232	20.006	3.384	0.512
339.500	242.637	80.020	20.002	103.233	20.004	3.514	0.510
340.000	242.839	80.021	20.002	103.233	19.999	3.901	0.490
340.500	243.119	80.020	20.002	103.233	20.004	3.569	0.469
341.000	243.387	80.021	20.002	103.233	19.999	3.910	0.515
341.500	243.595	80.019	20.002	103.233	20.004	3.513	0.512
342.000	243.873	80.019	20.001	103.230	20.000	3.793	0.480
342.500	244.094	80.019	20.005	103.227	20.003	3.596	0.493
343.000	244.390	80.019	20.003	103.226	20.001	3.732	0.509
343.500	244.601	80.019	20.003	103.226	20.002	3.709	0.512
344.000	244.813	80.019	20.002	103.226	20.004	3.514	0.464
344.500	245.055	80.019	20.003	103.229	20.008	3.276	0.438
345.000	245.347	80.019	20.001	103.231	20.007	3.368	0.495
345.500	245.592	80.018	20.003	103.232	20.003	3.623	0.536
346.000	245.836	80.018	20.002	103.227	20.008	3.238	0.513
346.500	246.073	80.020	20.004	103.220	20.003	3.615	0.485
347.000	246.351	80.019	20.002	103.217	20.004	3.546	0.498
347.500	246.570	80.020	20.004	103.218	20.005	3.510	0.506
348.000	246.835	80.019	20.003	103.218	20.004	3.573	0.490
