Repository: ulfsri/fsri_materials_database

# Materials and Products Database

## 01_Data

Raw data generated from each apparatus are included here in plain-text format. The data is organized first by material, next by the short name of test apparatus used, and where applicable additional filtering by test settings.

### material.json

Each material directory contains a json file of the same name as the material. This file links the data stored in the repository as well as data and graphs produced by the accompanying scripts (__02_Scripts__) to the respective landing page for the material on the front-end website.

File: 01_Data/PlasticC/MCC/PlasticC_MCC_30K_min_211021_R2.txt (part 2 of 4)
T Correction Coefficients:	0	1.024463	0
Time Shift (s):	14
*
Time (s)	Temperature (C)	N2 flow rate (cc/min)	O2 flow rate (cc/min)	Flow Rate (cc/min)	Oxygen (%)	HRR (W/g)	Heating rate (C/s)
348.500	252.838	80.000	19.995	103.190	20.194	5.205	0.499
349.000	253.121	80.001	19.995	103.189	20.192	5.358	0.468
349.500	253.345	80.002	19.997	103.189	20.191	5.428	0.490
350.000	253.615	80.002	19.996	103.189	20.192	5.331	0.501
350.500	253.837	80.001	19.998	103.189	20.189	5.556	0.492
351.000	254.064	80.003	19.996	103.189	20.188	5.583	0.470
351.500	254.343	80.000	19.996	103.191	20.191	5.399	0.478
352.000	254.560	80.001	19.996	103.191	20.189	5.570	0.501
352.500	254.784	80.001	19.997	103.191	20.191	5.419	0.468
353.000	255.038	80.002	19.997	103.191	20.189	5.574	0.460
353.500	255.303	80.001	19.996	103.190	20.190	5.479	0.499
354.000	255.550	80.002	19.996	103.187	20.189	5.518	0.516
354.500	255.787	80.003	19.997	103.188	20.190	5.484	0.498
355.000	255.998	80.002	19.996	103.187	20.191	5.435	0.466
355.500	256.268	80.002	19.996	103.188	20.188	5.594	0.464
356.000	256.505	80.001	19.997	103.190	20.188	5.607	0.494
356.500	256.722	80.002	19.997	103.190	20.190	5.504	0.480
357.000	256.965	80.002	19.996	103.189	20.184	5.847	0.457
357.500	257.236	80.002	19.996	103.189	20.186	5.753	0.488
358.000	257.449	80.001	19.996	103.187	20.190	5.493	0.499
358.500	257.695	80.002	19.996	103.187	20.187	5.675	0.471
359.000	257.971	80.002	19.996	103.185	20.184	5.841	0.491
359.500	258.233	80.002	19.996	103.186	20.192	5.348	0.530
360.000	258.453	80.002	19.996	103.183	20.189	5.532	0.510
360.500	258.701	80.003	19.996	103.184	20.188	5.610	0.475
361.000	258.919	80.004	19.997	103.183	20.190	5.452	0.467
361.500	259.168	80.004	19.997	103.178	20.188	5.611	0.467
362.000	259.415	80.004	19.997	103.173	20.187	5.688	0.482
362.500	259.651	80.004	19.997	103.174	20.186	5.744	0.489
363.000	259.903	80.004	19.997	103.173	20.184	5.842	0.486
363.500	260.101	80.004	19.996	103.173	20.186	5.749	0.469
364.000	260.348	80.002	19.997	103.179	20.188	5.603	0.447
364.500	260.591	80.003	19.996	103.183	20.184	5.859	0.467
365.000	260.835	80.004	19.996	103.181	20.188	5.634	0.488
365.500	261.034	80.003	19.996	103.181	20.187	5.697	0.465
366.000	261.320	80.003	19.996	103.181	20.185	5.818	0.464
366.500	261.567	80.003	19.995	103.181	20.186	5.722	0.509
367.000	261.774	80.002	19.996	103.179	20.187	5.704	0.494
367.500	262.026	80.004	19.995	103.179	20.184	5.872	0.457
368.000	262.243	80.003	19.996	103.180	20.183	5.924	0.464
368.500	262.517	80.004	19.995	103.180	20.186	5.724	0.480
369.000	262.720	80.003	19.995	103.180	20.185	5.836	0.484
369.500	262.966	80.002	19.994	103.176	20.185	5.802	0.463
370.000	263.177	80.003	19.994	103.175	20.183	5.935	0.453
370.500	263.443	80.002	19.995	103.175	20.184	5.852	0.466
371.000	263.665	80.001	19.995	103.174	20.187	5.666	0.482
371.500	263.914	80.003	19.996	103.173	20.181	6.081	0.480
372.000	264.143	80.002	19.995	103.179	20.180	6.121	0.475
372.500	264.394	80.003	19.995	103.183	20.185	5.802	0.479
373.000	264.683	80.003	19.994	103.184	20.183	5.939	0.510
373.500	264.871	80.000	19.995	103.184	20.181	6.090	0.509
374.000	265.129	80.002	19.995	103.185	20.181	6.087	0.461
374.500	265.404	80.000	19.996	103.183	20.183	5.955	0.489
375.000	265.663	80.002	19.995	103.183	20.179	6.224	0.533
375.500	265.869	80.003	19.995	103.183	20.180	6.118	0.500
376.000	266.113	80.002	19.996	103.183	20.179	6.206	0.458
376.500	266.317	80.001	19.995	103.182	20.180	6.118	0.449
377.000	266.575	80.002	19.995	103.185	20.180	6.137	0.455
377.500	266.857	80.002	19.994	103.185	20.178	6.231	0.501
378.000	267.066	80.001	19.995	103.185	20.177	6.343	0.516
378.500	267.313	80.001	19.995	103.183	20.177	6.354	0.473
379.000	267.573	80.002	19.995	103.183	20.178	6.280	0.481
379.500	267.823	80.001	19.994	103.182	20.179	6.164	0.509
380.000	268.056	80.002	19.995	103.181	20.177	6.318	0.497
380.500	268.310	80.003	19.996	103.181	20.180	6.119	0.485
381.000	268.559	80.001	19.995	103.183	20.179	6.199	0.495
381.500	268.783	80.001	19.995	103.182	20.182	6.015	0.488
382.000	269.016	80.001	19.995	103.183	20.177	6.309	0.465
382.500	269.224	80.002	19.995	103.183	20.177	6.314	0.449
383.000	269.515	80.001	19.994	103.183	20.176	6.403	0.470
383.500	269.749	80.003	19.994	103.183	20.174	6.493	0.512
384.000	269.995	80.002	19.995	103.185	20.175	6.444	0.503
384.500	270.236	80.001	19.995	103.185	20.179	6.191	0.483
385.000	270.498	80.001	19.995	103.185	20.178	6.258	0.495
385.500	270.745	80.002	19.995	103.186	20.177	6.306	0.506
386.000	271.008	80.002	19.994	103.187	20.178	6.279	0.510
386.500	271.219	80.001	19.995	103.187	20.178	6.233	0.492
387.000	271.508	80.001	19.995	103.187	20.181	6.083	0.487
387.500	271.764	80.001	19.994	103.186	20.179	6.179	0.522
388.000	271.962	80.001	19.995	103.186	20.179	6.204	0.500
388.500	272.251	80.002	19.994	103.186	20.176	6.405	0.471
389.000	272.468	80.002	19.995	103.185	20.179	6.184	0.496
389.500	272.746	80.002	19.994	103.185	20.178	6.239	0.500
390.000	272.969	80.001	19.995	103.182	20.179	6.165	0.498
390.500	273.230	80.002	19.996	103.182	20.179	6.173	0.493
391.000	273.453	80.002	19.995	103.182	20.178	6.271	0.484
391.500	273.657	80.002	19.995	103.182	20.178	6.280	0.456
392.000	273.979	80.002	19.995	103.183	20.178	6.275	0.476
392.500	274.179	80.001	19.995	103.186	20.179	6.216	0.523
393.000	274.429	80.001	19.994	103.187	20.181	6.094	0.485
393.500	274.693	80.002	19.994	103.187	20.176	6.370	0.482
394.000	274.944	80.001	19.995	103.187	20.177	6.295	0.515
394.500	275.196	80.002	19.995	103.186	20.178	6.249	0.509
395.000	275.424	80.001	19.995	103.183	20.176	6.379	0.492
395.500	275.681	80.002	19.995	103.179	20.175	6.463	0.483
396.000	275.944	80.002	19.995	103.177	20.173	6.557	0.503
396.500	276.149	80.001	19.994	103.176	20.176	6.373	0.494
397.000	276.425	80.000	19.994	103.178	20.177	6.346	0.474
397.500	276.612	80.001	19.994	103.181	20.178	6.245	0.472
398.000	276.874	80.001	19.995	103.186	20.177	6.337	0.457
398.500	277.151	80.001	19.995	103.188	20.175	6.424	0.494
399.000	277.406	80.002	19.995	103.190	20.174	6.506	0.535
399.500	277.646	79.999	19.994	103.189	20.174	6.543	0.513
400.000	277.880	80.000	19.994	103.188	20.174	6.500	0.484
400.500	278.145	80.002	19.994	103.187	20.172	6.637	0.486
401.000	278.391	80.001	19.994	103.187	20.175	6.480	0.505
401.500	278.662	80.001	19.995	103.185	20.171	6.709	0.514
402.000	278.886	80.002	19.995	103.184	20.176	6.359	0.506
402.500	279.119	80.001	19.994	103.185	20.173	6.613	0.476
403.000	279.358	80.001	19.994	103.185	20.174	6.535	0.465
403.500	279.639	80.001	19.994	103.180	20.171	6.707	0.496
404.000	279.868	80.001	19.994	103.179	20.174	6.494	0.515
404.500	280.116	80.001	19.995	103.175	20.172	6.669	0.493
405.000	280.356	80.000	19.995	103.174	20.172	6.622	0.482
405.500	280.601	80.000	19.995	103.173	20.177	6.296	0.487
406.000	280.828	80.000	19.995	103.176	20.176	6.388	0.479
406.500	281.093	80.001	19.995	103.176	20.173	6.579	0.482
407.000	281.372	80.001	19.993	103.175	20.172	6.673	0.518
407.500	281.623	80.001	19.994	103.175	20.175	6.465	0.537
408.000	281.836	80.000	19.995	103.177	20.172	6.650	0.497
408.500	282.090	79.999	19.995	103.178	20.173	6.581	0.465
409.000	282.322	80.000	19.995	103.182	20.173	6.619	0.477
409.500	282.590	80.001	19.995	103.188	20.173	6.557	0.493
410.000	282.826	79.999	19.995	103.188	20.172	6.640	0.502
410.500	283.065	80.000	19.995	103.187	20.176	6.405	0.489
411.000	283.382	80.000	19.995	103.183	20.174	6.495	0.515
411.500	283.615	80.001	19.995	103.182	20.176	6.391	0.553
412.000	283.835	80.001	19.995	103.181	20.172	6.660	0.502
412.500	284.074	80.001	19.995	103.178	20.173	6.557	0.456
413.000	284.362	80.002	19.995	103.173	20.171	6.728	0.493
413.500	284.575	80.000	19.995	103.175	20.171	6.703	0.514
414.000	284.775	79.999	19.994	103.175	20.174	6.534	0.457
414.500	285.057	80.001	19.995	103.175	20.172	6.671	0.447
415.000	285.303	80.001	19.995	103.179	20.171	6.746	0.505
415.500	285.559	80.002	19.995	103.182	20.175	6.477	0.515
416.000	285.831	80.002	19.996	103.179	20.172	6.661	0.515
416.500	286.062	80.001	19.995	103.177	20.171	6.744	0.516
417.000	286.313	80.001	19.995	103.177	20.171	6.685	0.493
417.500	286.567	80.002	19.996	103.174	20.171	6.737	0.493
418.000	286.808	80.002	19.995	103.177	20.170	6.759	0.499
418.500	287.046	80.002	19.995	103.181	20.174	6.492	0.487
419.000	287.317	80.001	19.996	103.183	20.170	6.762	0.494
419.500	287.627	80.002	19.995	103.184	20.172	6.632	0.545
420.000	287.847	80.002	19.994	103.181	20.172	6.630	0.556
420.500	288.106	80.000	19.995	103.175	20.170	6.751	0.505
421.000	288.321	80.001	19.994	103.170	20.170	6.753	0.477
421.500	288.571	80.002	19.996	103.170	20.170	6.760	0.469
422.000	288.810	80.002	19.995	103.166	20.172	6.666	0.477
422.500	289.094	80.003	19.995	103.168	20.168	6.919	0.506
423.000	289.329	80.002	19.995	103.172	20.166	7.032	0.521
423.500	289.605	80.002	19.996	103.174	20.167	6.973	0.515
424.000	289.846	80.003	19.995	103.173	20.166	7.029	0.514
424.500	290.060	80.001	19.995	103.176	20.169	6.834	0.486
425.000	290.328	80.002	19.996	103.175	20.171	6.719	0.468
425.500	290.590	80.002	19.996	103.171	20.170	6.777	0.506
426.000	290.857	80.002	19.996	103.170	20.169	6.840	0.529
426.500	291.095	80.001	19.996	103.169	20.168	6.880	0.517
427.000	291.337	80.002	19.996	103.169	20.170	6.800	0.492
427.500	291.619	80.003	19.995	103.166	20.167	6.988	0.502
428.000	291.866	80.001	19.995	103.167	20.166	7.038	0.527
428.500	292.118	80.001	19.996	103.168	20.170	6.794	0.514
429.000	292.372	80.002	19.995	103.168	20.168	6.904	0.503
429.500	292.616	80.002	19.994	103.169	20.168	6.880	0.502
430.000	292.830	80.001	19.996	103.170	20.167	6.976	0.478
430.500	293.074	80.002	19.996	103.168	20.166	7.057	0.458
431.000	293.326	80.001	19.995	103.164	20.167	6.973	0.477
431.500	293.617	80.003	19.997	103.163	20.166	7.018	0.519
432.000	293.822	80.002	19.995	103.161	20.167	6.980	0.520
432.500	294.101	80.002	19.995	103.162	20.166	7.067	0.490
433.000	294.372	80.003	19.995	103.163	20.168	6.899	0.517
433.500	294.616	80.001	19.994	103.162	20.167	6.961	0.532
434.000	294.847	80.003	19.996	103.161	20.168	6.910	0.495
434.500	295.107	80.003	19.995	103.161	20.167	6.948	0.483
435.000	295.370	80.003	19.995	103.163	20.164	7.166	0.508
435.500	295.602	80.002	19.995	103.165	20.168	6.926	0.509
436.000	295.873	80.002	19.996	103.167	20.168	6.882	0.499
436.500	296.091	80.003	19.995	103.170	20.168	6.906	0.496
437.000	296.329	80.002	19.995	103.171	20.166	7.064	0.472
437.500	296.595	80.002	19.995	103.170	20.166	7.032	0.480
438.000	296.869	80.002	19.996	103.167	20.167	6.978	0.522
438.500	297.104	80.003	19.995	103.165	20.170	6.787	0.524
439.000	297.377	80.002	19.994	103.159	20.166	7.036	0.508
439.500	297.612	80.004	19.994	103.153	20.168	6.917	0.508
440.000	297.886	80.002	19.995	103.151	20.169	6.863	0.508
440.500	298.132	80.003	19.995	103.154	20.165	7.132	0.514
441.000	298.398	80.004	19.994	103.155	20.167	6.961	0.516
441.500	298.611	80.003	19.996	103.157	20.164	7.156	0.496
442.000	298.849	80.005	19.995	103.159	20.162	7.309	0.465
442.500	299.133	80.003	19.996	103.163	20.164	7.150	0.487
443.000	299.368	80.004	19.995	103.164	20.166	7.074	0.521
443.500	299.603	80.004	19.996	103.167	20.165	7.079	0.494
444.000	299.843	80.004	19.996	103.169	20.163	7.262	0.472
444.500	300.120	80.003	19.997	103.170	20.166	7.063	0.496
445.000	300.363	80.003	19.995	103.168	20.166	7.041	0.519
445.500	300.608	80.004	19.996	103.167	20.164	7.166	0.504
446.000	300.871	80.004	19.995	103.163	20.169	6.865	0.498
446.500	301.095	80.003	19.995	103.159	20.166	7.029	0.497
447.000	301.362	80.003	19.995	103.154	20.165	7.137	0.489
447.500	301.611	80.003	19.996	103.153	20.166	7.023	0.504
448.000	301.855	80.003	19.997	103.149	20.166	7.030	0.504
448.500	302.120	80.002	19.996	103.150	20.167	7.003	0.501
449.000	302.364	80.003	19.996	103.151	20.166	7.054	0.509
449.500	302.622	80.002	19.996	103.155	20.165	7.113	0.506
450.000	302.869	80.003	19.996	103.159	20.166	7.023	0.503
450.500	303.130	80.003	19.996	103.163	20.168	6.931	0.506
451.000	303.393	80.002	19.996	103.163	20.166	7.072	0.516
451.500	303.656	80.001	19.995	103.163	20.166	7.037	0.525
452.000	303.874	80.001	19.996	103.166	20.166	7.025	0.504
452.500	304.132	80.001	19.996	103.169	20.169	6.865	0.478
453.000	304.404	80.001	19.996	103.165	20.170	6.766	0.503
453.500	304.618	80.001	19.997	103.163	20.165	7.123	0.508
454.000	304.864	80.002	19.996	103.161	20.168	6.922	0.473
454.500	305.145	80.000	19.996	103.154	20.167	6.991	0.493
455.000	305.372	80.001	19.996	103.149	20.166	7.029	0.517
455.500	305.623	80.000	19.996	103.154	20.169	6.877	0.493
456.000	305.866	80.002	19.996	103.156	20.169	6.874	0.486
456.500	306.132	80.000	19.996	103.157	20.167	6.969	0.501
457.000	306.382	80.002	19.996	103.159	20.172	6.657	0.513
457.500	306.640	80.000	19.995	103.161	20.164	7.167	0.512
458.000	306.869	80.001	19.995	103.158	20.168	6.898	0.497
458.500	307.154	80.001	19.996	103.158	20.167	6.958	0.500
459.000	307.408	80.002	19.996	103.157	20.170	6.803	0.526
459.500	307.675	80.001	19.995	103.156	20.166	7.029	0.530
460.000	307.871	80.000	19.995	103.155	20.171	6.747	0.493
460.500	308.115	80.001	19.995	103.153	20.168	6.903	0.452
461.000	308.404	80.001	19.995	103.153	20.168	6.886	0.486
461.500	308.652	80.001	19.995	103.154	20.173	6.567	0.535
462.000	308.889	80.000	19.994	103.155	20.170	6.812	0.511
462.500	309.138	80.001	19.994	103.156	20.171	6.707	0.485
463.000	309.386	80.001	19.995	103.161	20.169	6.837	0.491
463.500	309.624	80.001	19.995	103.164	20.167	6.980	0.492
464.000	309.895	80.000	19.994	103.163	20.169	6.828	0.498
464.500	310.149	80.001	19.994	103.162	20.169	6.846	0.517
465.000	310.395	80.001	19.995	103.159	20.168	6.904	0.513
465.500	310.651	80.000	19.994	103.157	20.171	6.725	0.501
466.000	310.913	80.001	19.994	103.158	20.169	6.873	0.510
466.500	311.167	80.002	19.995	103.159	20.168	6.902	0.516
467.000	311.431	80.002	19.995	103.159	20.170	6.788	0.517
467.500	311.640	80.001	19.994	103.159	20.170	6.774	0.495
468.000	311.934	80.002	19.994	103.156	20.170	6.804	0.488
468.500	312.181	80.002	19.995	103.154	20.169	6.877	0.522
469.000	312.433	80.002	19.995	103.153	20.171	6.691	0.520
469.500	312.697	80.002	19.995	103.157	20.171	6.734	0.507
470.000	312.940	80.002	19.994	103.159	20.168	6.931	0.511
470.500	313.178	80.001	19.995	103.161	20.168	6.900	0.494
471.000	313.461	80.002	19.996	103.160	20.169	6.849	0.501
471.500	313.668	80.002	19.995	103.161	20.168	6.936	0.506
472.000	313.975	80.001	19.995	103.157	20.167	6.981	0.502
472.500	314.181	80.002	19.995	103.154	20.166	7.019	0.513
473.000	314.460	80.002	19.995	103.153	20.171	6.729	0.499
473.500	314.709	80.001	19.995	103.154	20.168	6.891	0.506
474.000	314.915	80.002	19.995	103.153	20.169	6.857	0.492
474.500	315.178	80.001	19.997	103.158	20.170	6.774	0.462
475.000	315.456	80.001	19.994	103.158	20.166	7.034	0.505
475.500	315.695	80.001	19.995	103.159	20.169	6.864	0.529
476.000	315.920	80.001	19.994	103.158	20.167	6.956	0.490
476.500	316.203	80.001	19.995	103.156	20.169	6.843	0.485
477.000	316.438	80.001	19.995	103.152	20.170	6.805	0.513
477.500	316.678	80.001	19.994	103.152	20.171	6.745	0.497
478.000	316.926	80.001	19.994	103.151	20.171	6.689	0.482
478.500	317.155	80.000	19.995	103.150	20.170	6.754	0.482
479.000	317.436	80.001	19.996	103.151	20.172	6.680	0.494
479.500	317.702	80.001	19.995	103.151	20.170	6.772	0.529
480.000	317.938	80.001	19.994	103.151	20.167	6.958	0.524
480.500	318.161	80.001	19.994	103.151	20.168	6.879	0.480
481.000	318.394	80.001	19.994	103.149	20.168	6.936	0.457
481.500	318.710	80.000	19.994	103.149	20.168	6.938	0.502
482.000	318.949	80.000	19.994	103.149	20.164	7.174	0.552
482.500	319.173	80.000	19.995	103.150	20.167	6.987	0.509
483.000	319.414	80.001	19.995	103.150	20.169	6.870	0.464
483.500	319.665	80.000	19.995	103.153	20.166	7.038	0.478
484.000	319.884	79.999	19.994	103.153	20.168	6.933	0.481
484.500	320.159	79.999	19.994	103.153	20.169	6.834	0.483
485.000	320.388	80.000	19.994	103.153	20.166	7.065	0.499
485.500	320.634	80.001	19.995	103.153	20.166	7.014	0.489
486.000	320.902	80.001	19.995	103.152	20.168	6.918	0.495
486.500	321.157	80.001	19.996	103.152	20.166	7.041	0.518
487.000	321.403	80.001	19.994	103.152	20.167	6.958	0.511
487.500	321.668	80.002	19.995	103.154	20.165	7.091	0.506
488.000	321.897	80.000	19.995	103.154	20.169	6.870	0.503
488.500	322.152	80.000	19.996	103.154	20.165	7.098	0.490
489.000	322.363	80.001	19.995	103.154	20.166	7.046	0.475
489.500	322.646	80.001	19.995	103.153	20.167	6.954	0.480
490.000	322.887	80.001	19.995	103.155	20.165	7.077	0.509
490.500	323.151	80.000	19.995	103.154	20.167	7.000	0.515
491.000	323.385	80.000	19.995	103.157	20.165	7.097	0.502
491.500	323.654	80.001	19.995	103.156	20.167	6.944	0.500
492.000	323.901	80.001	19.995	103.156	20.165	7.095	0.509
492.500	324.167	80.002	19.995	103.153	20.167	6.985	0.515
493.000	324.398	80.001	19.994	103.153	20.164	7.154	0.505
493.500	324.627	80.002	19.995	103.154	20.168	6.905	0.478
494.000	324.887	80.001	19.996	103.156	20.167	7.003	0.475
494.500	325.102	80.003	19.996	103.161	20.167	6.999	0.482
495.000	325.403	80.002	19.995	103.163	20.167	6.947	0.495
495.500	325.583	80.002	19.995	103.162	20.166	7.051	0.498
496.000	325.846	80.001	19.995	103.160	20.165	7.095	0.462
496.500	326.099	80.003	19.995	103.159	20.166	7.023	0.480
497.000	326.405	80.002	19.995	103.157	20.165	7.119	0.537
497.500	326.633	80.004	19.995	103.155	20.168	6.900	0.547
498.000	326.878	80.004	19.995	103.154	20.167	6.978	0.504
498.500	327.113	80.004	19.995	103.155	20.170	6.783	0.476
499.000	327.392	80.004	19.994	103.154	20.167	6.987	0.497
499.500	327.627	80.002	19.995	103.151	20.166	7.046	0.514
500.000	327.900	80.003	19.995	103.151	20.169	6.868	0.511
500.500	328.120	80.003	19.995	103.154	20.167	6.965	0.501
501.000	328.403	80.003	19.994	103.157	20.168	6.907	0.498
501.500	328.646	80.003	19.995	103.158	20.168	6.914	0.514
502.000	328.905	80.003	19.995	103.161	20.166	7.067	0.513
502.500	329.151	80.003	19.995	103.162	20.165	7.105	0.503
503.000	329.447	80.003	19.994	103.158	20.165	7.093	0.524
503.500	329.662	80.004	19.995	103.153	20.164	7.149	0.527
504.000	329.902	80.003	19.995	103.151	20.167	6.988	0.483
504.500	330.192	80.003	19.995	103.148	20.166	7.046	0.492
505.000	330.449	80.004	19.995	103.148	20.164	7.187	0.538
505.500	330.705	80.003	19.995	103.148	20.168	6.905	0.530
506.000	330.957	80.003	19.995	103.149	20.164	7.203	0.511
506.500	331.212	80.002	19.995	103.150	20.165	7.104	0.508
507.000	331.468	80.003	19.995	103.151	20.163	7.221	0.509
507.500	331.718	80.002	19.995	103.156	20.167	6.988	0.509
508.000	331.961	80.001	19.995	103.157	20.169	6.873	0.500
508.500	332.235	80.002	19.996	103.156	20.164	7.149	0.505
509.000	332.491	80.002	19.996	103.156	20.166	7.033	0.523
509.500	332.773	80.003	19.995	103.156	20.166	7.042	0.534
510.000	333.050	80.001	19.996	103.152	20.165	7.122	0.548
510.500	333.296	80.002	19.996	103.152	20.164	7.183	0.541
511.000	333.522	80.003	19.995	103.151	20.163	7.228	0.498
511.500	333.821	80.003	19.995	103.151	20.162	7.284	0.498
512.000	334.090	80.003	19.995	103.150	20.168	6.907	0.547
512.500	334.367	80.002	19.996	103.147	20.166	7.055	0.557
513.000	334.572	80.002	19.996	103.146	20.162	7.313	0.514
513.500	334.850	80.004	19.996	103.146	20.165	7.114	0.482
514.000	335.118	80.003	19.996	103.146	20.164	7.172	0.515
514.500	335.352	80.001	19.996	103.146	20.167	7.001	0.524
515.000	335.623	80.003	19.997	103.146	20.164	7.176	0.504
515.500	335.885	80.001	19.995	103.146	20.167	6.994	0.519
516.000	336.138	80.002	19.996	103.147	20.165	7.113	0.524
516.500	336.396	80.001	19.996	103.146	20.164	7.192	0.513
517.000	336.630	80.002	19.996	103.147	20.165	7.125	0.502
517.500	336.891	80.002	19.996	103.147	20.165	7.080	0.494
518.000	337.184	80.002	19.995	103.146	20.165	7.084	0.525
518.500	337.387	80.002	19.996	103.146	20.164	7.163	0.525
519.000	337.651	80.004	19.996	103.146	20.165	7.079	0.481
519.500	337.930	80.002	19.995	103.147	20.165	7.138	0.505
520.000	338.210	80.003	19.995	103.147	20.169	6.869	0.551
520.500	338.427	80.003	19.995	103.148	20.169	6.866	0.528
521.000	338.702	80.002	19.995	103.149	20.168	6.893	0.495
521.500	338.962	80.004	19.995	103.149	20.165	7.113	0.513
522.000	339.214	80.003	19.994	103.149	20.165	7.091	0.523
522.500	339.476	80.004	19.996	103.148	20.164	7.154	0.513
523.000	339.730	80.004	19.995	103.147	20.167	6.965	0.515
523.500	339.999	80.004	19.995	103.147	20.166	7.062	0.519
524.000	340.242	80.002	19.995	103.148	20.166	7.073	0.518
524.500	340.483	80.004	19.994	103.148	20.167	7.005	0.498
525.000	340.783	80.004	19.994	103.148	20.162	7.275	0.512
525.500	340.999	80.004	19.995	103.148	20.168	6.915	0.528
526.000	341.267	80.005	19.995	103.149	20.167	6.943	0.500
526.500	341.535	80.004	19.995	103.149	20.166	7.008	0.510
527.000	341.739	80.003	19.994	103.149	20.166	7.071	0.504
527.500	342.027	80.004	19.996	103.149	20.170	6.788	0.482
528.000	342.312	80.003	19.995	103.149	20.166	7.044	0.533
528.500	342.546	80.002	19.995	103.148	20.167	7.003	0.546
529.000	342.795	80.003	19.994	103.148	20.165	7.104	0.501
529.500	343.065	80.003	19.995	103.150	20.166	7.026	0.501
530.000	343.305	80.003	19.995	103.151	20.166	7.040	0.514
530.500	343.538	80.003	19.995	103.152	20.163	7.242	0.492
531.000	343.799	80.003	19.995	103.152	20.162	7.269	0.484
531.500	344.052	80.002	19.995	103.153	20.164	7.143	0.504
532.000	344.315	80.003	19.994	103.152	20.165	7.108	0.515
532.500	344.538	80.002	19.995	103.151	20.164	7.182	0.501
533.000	344.830	80.001	19.996	103.151	20.165	7.127	0.500
533.500	345.102	80.001	19.994	103.151	20.162	7.274	0.540
534.000	345.353	80.001	19.995	103.150	20.164	7.160	0.544
534.500	345.572	80.001	19.996	103.150	20.165	7.135	0.497
535.000	345.820	80.001	19.995	103.150	20.163	7.233	0.468
535.500	346.090	80.002	19.995	103.152	20.166	7.060	0.492
536.000	346.357	80.001	19.995	103.152	20.162	7.316	0.528
536.500	346.571	80.001	19.995	103.152	20.162	7.291	0.509
537.000	346.876	80.001	19.995	103.152	20.163	7.246	0.500
537.500	347.141	80.001	19.996	103.152	20.165	7.075	0.544
538.000	347.351	80.001	19.996	103.150	20.162	7.270	0.522
538.500	347.627	80.001	19.996	103.149	20.165	7.097	0.480
539.000	347.873	80.000	19.994	103.149	20.166	7.043	0.505
539.500	348.151	80.000	19.996	103.150	20.163	7.248	0.523
540.000	348.401	80.000	19.995	103.150	20.163	7.244	0.526
540.500	348.639	80.000	19.996	103.148	20.160	7.455	0.508
541.000	348.870	80.000	19.997	103.147	20.164	7.183	0.479
541.500	349.149	79.999	19.996	103.141	20.160	7.430	0.489
542.000	349.394	80.000	19.997	103.141	20.162	7.293	0.517
542.500	349.620	80.001	19.996	103.140	20.160	7.423	0.498
543.000	349.890	80.000	19.995	103.139	20.159	7.498	0.484
543.500	350.137	80.001	19.997	103.138	20.159	7.471	0.506
544.000	350.379	80.000	19.995	103.140	20.159	7.486	0.503
544.500	350.607	80.000	19.996	103.135	20.158	7.567	0.480
545.000	350.890	80.000	19.996	103.132	20.161	7.370	0.491
545.500	351.109	79.999	19.996	103.134	20.160	7.451	0.506
546.000	351.363	80.000	19.996	103.135	20.161	7.338	0.487
546.500	351.612	80.000	19.996	103.139	20.160	7.437	0.488
547.000	351.873	80.000	19.996	103.145	20.162	7.333	0.507
547.500	352.137	80.001	19.995	103.149	20.159	7.482	0.518
548.000	352.354	80.001	19.997	103.149	20.158	7.556	0.503
548.500	352.596	80.002	19.996	103.150	20.158	7.587	0.470
549.000	352.855	80.001	19.996	103.151	20.159	7.524	0.480
549.500	353.125	80.000	19.995	103.151	20.158	7.553	0.514
550.000	353.369	80.000	19.996	103.151	20.160	7.403	0.522
550.500	353.586	80.001	19.996	103.150	20.159	7.506	0.488
551.000	353.836	80.002	19.995	103.149	20.157	7.628	0.464
551.500	354.094	80.002	19.995	103.147	20.156	7.711	0.487
552.000	354.388	80.001	19.996	103.146	20.159	7.511	0.530
552.500	354.611	80.003	19.996	103.143	20.161	7.388	0.534
553.000	354.814	80.003	19.996	103.144	20.157	7.601	0.471
553.500	355.060	80.002	19.995	103.144	20.157	7.601	0.438
554.000	355.307	80.002	19.995	103.142	20.159	7.472	0.471
554.500	355.579	80.003	19.995	103.143	20.158	7.581	0.506
555.000	355.829	80.001	19.997	103.144	20.157	7.604	0.521
555.500	355.994	80.002	19.995	103.142	20.157	7.638	0.469
556.000	356.294	80.001	19.995	103.141	20.156	7.703	0.440
556.500	356.527	80.002	19.996	103.143	20.158	7.541	0.499
557.000	356.773	80.002	19.995	103.143	20.157	7.633	0.506
557.500	356.969	80.002	19.995	103.144	20.158	7.594	0.460
558.000	357.252	80.002	19.995	103.146	20.157	7.621	0.461
558.500	357.501	80.002	19.995	103.147	20.153	7.875	0.506
559.000	357.707	80.002	19.995	103.147	20.153	7.872	0.494
559.500	357.971	80.002	19.995	103.147	20.153	7.891	0.462
560.000	358.208	80.001	19.995	103.147	20.156	7.690	0.486
560.500	358.507	80.002	19.994	103.146	20.150	8.083	0.519
561.000	358.710	80.001	19.996	103.145	20.154	7.832	0.519
561.500	358.928	80.002	19.995	103.145	20.150	8.093	0.461
562.000	359.179	80.002	19.994	103.142	20.152	7.946	0.445
562.500	359.456	80.001	19.994	103.140	20.149	8.149	0.499
563.000	359.670	80.002	19.996	103.141	20.154	7.828	0.509
563.500	359.880	80.001	19.995	103.142	20.154	7.808	0.457
564.000	360.123	80.002	19.995	103.143	20.144	8.462	0.438
564.500	360.367	80.001	19.996	103.145	20.143	8.545	0.471
565.000	360.590	80.000	19.994	103.148	20.140	8.717	0.477
565.500	360.936	80.001	19.996	103.144	20.144	8.495	0.518
566.000	361.088	80.001	19.996	103.139	20.155	7.761	0.533
566.500	361.389	80.000	19.995	103.136	20.147	8.295	0.475
567.000	361.598	80.001	19.995	103.136	20.142	8.575	0.482
567.500	361.804	80.001	19.996	103.136	20.149	8.144	0.463
568.000	362.127	80.001	19.996	103.138	20.143	8.541	0.472
568.500	362.303	80.002	19.995	103.140	20.146	8.351	0.514
569.000	362.615	79.999	19.995	103.142	20.143	8.535	0.494
569.500	362.862	80.001	19.995	103.142	20.145	8.411	0.524
570.000	363.010	80.000	19.995	103.143	20.141	8.654	0.477
570.500	363.335	80.000	19.995	103.145	20.140	8.730	0.434
571.000	363.577	80.000	19.996	103.148	20.142	8.595	0.520
571.500	363.775	80.001	19.995	103.149	20.145	8.404	0.504
572.000	364.069	80.001	19.995	103.146	20.139	8.811	0.466
572.500	364.232	80.001	19.995	103.145	20.143	8.539	0.474
573.000	364.452	80.001	19.995	103.145	20.137	8.936	0.419
573.500	364.756	80.002	19.996	103.143	20.134	9.104	0.453
574.000	365.025	80.001	19.995	103.143	20.134	9.123	0.549
574.500	365.365	80.003	19.995	103.141	20.130	9.365	0.591
575.000	365.487	80.001	19.996	103.136	20.131	9.350	0.536
575.500	365.736	80.001	19.996	103.133	20.133	9.189	0.417
576.000	365.888	80.002	19.996	103.135	20.134	9.133	0.386
576.500	366.396	80.000	19.995	103.133	20.132	9.254	0.531
577.000	366.652	80.001	19.996	103.136	20.129	9.467	0.712
577.500	366.513	80.002	19.995	103.141	20.129	9.439	0.441
578.000	366.684	80.002	19.995	103.143	20.126	9.666	0.075
578.500	367.006	80.003	19.995	103.143	20.124	9.805	0.262
579.000	367.140	80.002	19.995	103.145	20.125	9.704	0.474
579.500	367.345	80.001	19.996	103.147	20.125	9.733	0.398
580.000	367.952	80.003	19.995	103.146	20.121	9.942	0.576
580.500	368.495	80.003	19.995	103.146	20.118	10.155	0.981
581.000	368.325	80.003	19.995	103.145	20.116	10.269	0.761
581.500	368.650	80.002	19.996	103.145	20.115	10.348	0.264
582.000	368.852	80.003	19.995	103.146	20.115	10.344	0.341
582.500	369.227	80.003	19.995	103.147	20.116	10.326	0.552
583.000	369.413	80.002	19.994	103.147	20.112	10.554	0.570
583.500	369.650	80.003	19.995	103.147	20.111	10.595	0.492
584.000	369.952	80.003	19.995	103.147	20.110	10.691	0.481
584.500	370.098	80.003	19.996	103.147	20.112	10.586	0.493
585.000	370.413	80.003	19.995	103.146	20.110	10.664	0.455
585.500	370.698	80.002	19.995	103.146	20.112	10.564	0.530
586.000	370.817	80.003	19.994	103.141	20.105	10.984	0.501
586.500	371.197	80.003	19.996	103.139	20.106	10.931	0.451
587.000	371.355	80.003	19.994	103.137	20.104	11.048	0.519
587.500	371.578	80.003	19.995	103.138	20.104	11.050	0.460
588.000	371.795	80.003	19.995	103.138	20.102	11.238	0.410
588.500	372.061	80.001	19.994	103.143	20.100	11.346	0.462
589.000	372.336	80.003	19.995	103.142	20.098	11.471	0.512
589.500	372.590	80.003	19.995	103.144	20.097	11.556	0.535
590.000	372.801	80.002	19.995	103.145	20.095	11.660	0.497
590.500	373.100	80.003	19.995	103.145	20.095	11.666	0.487
591.000	373.333	80.001	19.995	103.146	20.092	11.854	0.521
591.500	373.620	80.002	19.994	103.149	20.088	12.117	0.526
592.000	373.814	80.002	19.994	103.149	20.086	12.245	0.500
592.500	374.059	80.002	19.995	103.149	20.086	12.245	0.460
593.000	374.337	80.003	19.996	103.149	20.083	12.445	0.481
593.500	374.606	80.002	19.995	103.149	20.082	12.503	0.534
594.000	374.810	80.002	19.995	103.151	20.075	12.974	0.510
594.500	375.055	80.002	19.996	103.151	20.075	12.982	0.462
595.000	375.333	80.001	19.995	103.150	20.074	13.019	0.486
595.500	375.524	80.001	19.995	103.151	20.069	13.359	0.495
596.000	375.802	80.002	19.994	103.148	20.067	13.492	0.469
596.500	376.071	80.002	19.995	103.145	20.064	13.694	0.508
597.000	376.302	80.002	19.996	103.142	20.061	13.903	0.524
597.500	376.532	80.002	19.995	103.138	20.058	14.066	0.481
598.000	376.772	80.002	19.995	103.137	20.060	13.957	0.466
598.500	377.022	80.003	19.995	103.136	20.060	13.974	0.480
599.000	377.284	80.003	19.995	103.136	20.060	13.946	0.501
599.500	377.502	80.003	19.995	103.134	20.058	14.109	0.496
600.000	377.757	80.002	19.996	103.132	20.056	14.186	0.476
600.500	378.052	80.003	19.995	103.125	20.057	14.136	0.512
601.000	378.249	80.002	19.995	103.122	20.055	14.268	0.521
601.500	378.523	80.002	19.995	103.118	20.056	14.217	0.482
602.000	378.738	80.003	19.995	103.115	20.057	14.118	0.480
602.500	379.049	80.003	19.995	103.115	20.055	14.296	0.508
603.000	379.238	80.002	19.996	103.118	20.054	14.334	0.513
603.500	379.512	80.004	19.995	103.117	20.051	14.525	0.481
604.000	379.693	80.004	19.996	103.117	20.052	14.455	0.459
604.500	379.997	80.003	19.995	103.117	20.049	14.674	0.471
605.000	380.218	80.004	19.995	103.122	20.050	14.565	0.505
605.500	380.479	80.003	19.995	103.127	20.048	14.696	0.503
606.000	380.680	80.003	19.995	103.134	20.045	14.938	0.472
606.500	380.937	80.004	19.995	103.142	20.041	15.163	0.460
607.000	381.204	80.003	19.995	103.150	20.043	15.067	0.491
607.500	381.446	80.005	19.995	103.153	20.037	15.448	0.517
608.000	381.733	80.003	19.994	103.154	20.038	15.348	0.519
608.500	381.923	80.003	19.995	103.153	20.034	15.644	0.503
609.000	382.219	80.004	19.996	103.154	20.029	15.939	0.481
609.500	382.433	80.003	19.995	103.153	20.027	16.069	0.498
610.000	382.682	80.003	19.995	103.151	20.023	16.368	0.486
610.500	382.991	80.003	19.995	103.151	20.020	16.520	0.511
611.000	383.173	80.001	19.995	103.152	20.011	17.147	0.525
611.500	383.454	80.003	19.994	103.155	20.009	17.294	0.477
612.000	383.681	80.003	19.995	103.154	20.005	17.532	0.485
612.500	383.973	80.002	19.995	103.154	19.999	17.923	0.514
613.000	384.207	80.002	19.995	103.154	19.997	18.027	0.523
613.500	384.484	80.001	19.995	103.154	19.993	18.281	0.518
614.000	384.738	80.002	19.995	103.151	19.989	18.553	0.521
614.500	384.962	80.001	19.995	103.151	19.987	18.730	0.504
615.000	385.216	80.000	19.995	103.150	19.984	18.903	0.478
615.500	385.478	80.001	19.995	103.148	19.981	19.062	0.497
616.000	385.736	80.001	19.995	103.142	19.976	19.408	0.518
616.500	385.967	80.001	19.994	103.135	19.973	19.627	0.505
617.000	386.226	80.001	19.995	103.127	19.969	19.890	0.490
617.500	386.493	80.002	19.996	103.121	19.966	20.051	0.508
618.000	386.662	80.000	19.994	103.122	19.966	20.061	0.481
618.500	387.002	80.000	19.995	103.127	19.960	20.481	0.472
619.000	387.247	80.002	19.995	103.130	19.957	20.654	0.547
619.500	387.484	80.002	19.995	103.135	19.952	20.999	0.534
620.000	387.738	80.001	19.995	103.138	19.948	21.228	0.487
620.500	388.028	80.001	19.995	103.139	19.944	21.532	0.518
621.000	388.254	80.001	19.995	103.140	19.938	21.926	0.530
621.500	388.496	80.001	19.996	103.144	19.931	22.383	0.492
622.000	388.774	80.001	19.995	103.150	19.928	22.555	0.494
622.500	389.030	80.000	19.995	103.154	19.923	22.874	0.527
623.000	389.275	80.001	19.995	103.155	19.921	23.000	0.517
623.500	389.542	80.002	19.995	103.161	19.918	23.229	0.506
624.000	389.817	80.001	19.996	103.161	19.917	23.296	0.526
624.500	390.050	80.000	19.995	103.157	19.917	23.276	0.525
625.000	390.303	80.000	19.995	103.155	19.916	23.301	0.497
625.500	390.579	80.000	19.995	103.149	19.916	23.312	0.508
626.000	390.808	80.000	19.995	103.135	19.914	23.439	0.517
626.500	391.067	80.001	19.995	103.126	19.916	23.337	0.497
627.000	391.291	80.001	19.996	103.118	19.911	23.649	0.485
627.500	391.614	80.001	19.996	103.111	19.911	23.649	0.515
628.000	391.821	80.001	19.995	103.110	19.904	24.119	0.538
628.500	392.072	80.001	19.995	103.113	19.897	24.586	0.494
629.000	392.348	80.001	19.995	103.120	19.889	25.078	0.493
629.500	392.561	80.001	19.996	103.128	19.882	25.544	0.508
630.000	392.842	80.001	19.996	103.136	19.876	25.929	0.492
630.500	393.123	80.001	19.995	103.146	19.872	26.226	0.528
631.000	393.376	80.001	19.996	103.158	19.866	26.570	0.548
631.500	393.631	80.001	19.997	103.171	19.861	26.884	0.521
632.000	393.907	80.000	19.996	103.174	19.856	27.253	0.519
632.500	394.159	80.001	19.995	103.177	19.854	27.368	0.529
633.000	394.441	80.000	19.996	103.174	19.846	27.907	0.531
633.500	394.669	80.000	19.997	103.168	19.836	28.552	0.522
634.000	394.904	80.001	19.996	103.159	19.826	29.191	0.487
634.500	395.174	80.000	19.997	103.162	19.819	29.665	0.484
635.000	395.426	80.002	19.996	103.164	19.812	30.105	0.513
635.500	395.674	80.000	19.996	103.163	19.804	30.600	0.511
636.000	395.958	80.001	19.996	103.166	19.799	30.969	0.516
636.500	396.194	80.001	19.996	103.161	19.794	31.273	0.526
637.000	396.431	80.000	19.996	103.147	19.790	31.557	0.497
637.500	396.686	80.001	19.996	103.134	19.784	31.967	0.483
638.000	396.977	80.001	19.996	103.127	19.777	32.364	0.519
638.500	397.192	80.001	19.996	103.114	19.769	32.882	0.525
639.000	397.490	80.002	19.998	103.109	19.767	33.054	0.509
639.500	397.725	80.001	19.996	103.116	19.760	33.468	0.523
640.000	397.939	80.001	19.996	103.130	19.750	34.156	0.491
640.500	398.232	80.001	19.996	103.142	19.740	34.817	0.478
641.000	398.454	80.001	19.996	103.151	19.734	35.206	0.511
641.500	398.712	80.002	19.996	103.158	19.727	35.643	0.497
642.000	398.950	80.001	19.997	103.158	19.713	36.573	0.488
642.500	399.204	79.999	19.997	103.158	19.702	37.244	0.495
643.000	399.448	80.001	19.996	103.152	19.692	37.947	0.495
643.500	399.708	80.001	19.996	103.145	19.682	38.541	0.501
644.000	399.974	80.000	19.997	103.144	19.674	39.121	0.515
644.500	400.215	80.000	19.996	103.157	19.663	39.794	0.517
645.000	400.460	80.001	19.997	103.166	19.656	40.238	0.497
645.500	400.713	80.002	19.996	103.169	19.643	41.126	0.492
646.000	400.978	80.001	19.996	103.174	19.625	42.271	0.508
646.500	401.202	80.002	19.995	103.176	19.614	43.038	0.503
647.000	401.485	80.001	19.995	103.168	19.599	44.005	0.498
647.500	401.751	80.000	19.996	103.167	19.585	44.932	0.528
648.000	401.984	80.001	19.994	103.174	19.568	46.028	0.524
648.500	402.226	80.002	19.994	103.176	19.550	47.191	0.487
649.000	402.480	80.002	19.995	103.176	19.531	48.439	0.485
649.500	402.741	80.002	19.995	103.178	19.519	49.218	0.505
650.000	403.009	80.001	19.995	103.180	19.501	50.374	0.522
650.500	403.246	80.000	19.995	103.178	19.486	51.351	0.517
651.000	403.520	80.002	19.995	103.183	19.473	52.251	0.508
651.500	403.769	80.001	19.995	103.192	19.460	53.069	0.517
652.000	404.066	80.000	19.996	103.186	19.448	53.813	0.535
652.500	404.292	80.001	19.996	103.166	19.432	54.859	0.535
653.000	404.535	80.000	19.995	103.164	19.417	55.847	0.496
653.500	404.830	80.001	19.995	103.167	19.399	57.044	0.503
654.000	405.059	80.000	19.996	103.155	19.378	58.375	0.531
654.500	405.295	80.000	19.995	103.150	19.360	59.556	0.495
655.000	405.574	80.001	19.995	103.161	19.339	60.911	0.490
655.500	405.806	80.002	19.996	103.161	19.318	62.314	0.513
656.000	406.072	80.000	19.994	103.159	19.300	63.506	0.504
656.500	406.307	80.001	19.996	103.178	19.282	64.642	0.499
657.000	406.585	80.002	19.994	103.189	19.262	65.987	0.507
657.500	406.851	80.002	19.995	103.181	19.248	66.892	0.529
658.000	407.102	80.002	19.995	103.177	19.228	68.146	0.531
658.500	407.381	80.002	19.994	103.185	19.205	69.683	0.523
659.000	407.620	80.002	19.994	103.180	19.180	71.315	0.524
659.500	407.891	80.002	19.996	103.181	19.157	72.810	0.514
660.000	408.109	80.003	19.995	103.193	19.133	74.363	0.499
660.500	408.378	80.003	19.995	103.200	19.106	76.177	0.488
661.000	408.668	80.002	19.996	103.199	19.082	77.699	0.523
661.500	408.906	80.003	19.994	103.211	19.055	79.489	0.543
662.000	409.172	80.003	19.994	103.215	19.031	81.022	0.516
662.500	409.410	80.002	19.995	103.207	19.003	82.882	0.504
663.000	409.690	80.002	19.995	103.195	18.979	84.422	0.511
663.500	409.935	80.002	19.995	103.194	18.953	86.125	0.521
664.000	410.217	80.002	19.995	103.183	18.929	87.686	0.526
664.500	410.434	80.002	19.995	103.179	18.902	89.481	0.513
665.000	410.722	80.003	19.995	103.187	18.878	91.060	0.502
665.500	410.992	80.003	19.995	103.194	18.849	92.906	0.531
666.000	411.251	80.003	19.995	103.193	18.825	94.462	0.543
666.500	411.502	80.002	19.994	103.191	18.795	96.411	0.519
667.000	411.788	80.002	19.995	103.192	18.770	98.090	0.524
667.500	412.008	80.003	19.995	103.184	18.742	99.898	0.522
668.000	412.284	80.001	19.994	103.186	18.708	102.062	0.501
668.500	412.548	80.001	19.995	103.190	18.678	104.055	0.518
669.000	412.821	80.001	19.995	103.189	18.648	105.997	0.539
669.500	413.029	80.002	19.996	103.195	18.616	108.101	0.509
670.000	413.259	80.002	19.994	103.204	18.581	110.373	0.460
670.500	413.533	80.002	19.994	103.205	18.550	112.394	0.471
671.000	413.815	80.001	19.995	103.207	18.522	114.239	0.530
671.500	414.050	80.001	19.995	103.222	18.483	116.764	0.536
672.000	414.289	80.002	19.994	103.226	18.447	119.127	0.495
672.500	414.549	80.002	19.995	103.226	18.411	121.447	0.486
673.000	414.805	80.002	19.994	103.228	18.367	124.325	0.508
673.500	415.033	80.001	19.994	103.226	18.332	126.638	0.500
674.000	415.319	80.001	19.995	103.235	18.296	129.033	0.499
674.500	415.555	80.002	19.995	103.251	18.254	131.765	0.518
675.000	415.841	80.001	19.995	103.248	18.216	134.241	0.522
675.500	416.055	80.001	19.994	103.245	18.178	136.691	0.511
676.000	416.305	80.001	19.994	103.253	18.137	139.396	0.482
676.500	416.537	80.001	19.994	103.240	18.099	141.823	0.473
677.000	416.825	80.002	19.994	103.216	18.062	144.258	0.501
677.501	417.028	80.002	19.995	103.222	18.022	146.885	0.506
678.000	417.343	80.003	19.995	103.236	17.983	149.392	0.504
678.500	417.571	80.002	19.994	103.223	17.942	152.116	0.531
679.000	417.854	80.003	19.994	103.208	17.900	154.850	0.527
679.500	418.104	80.002	19.994	103.217	17.859	157.548	0.522
680.000	418.335	80.003	19.994	103.226	17.816	160.307	0.507
680.500	418.580	80.003	19.994	103.216	17.773	163.125	0.478
681.000	418.882	80.003	19.995	103.228	17.731	165.904	0.512
681.500	419.116	80.002	19.994	103.239	17.687	168.808	0.542
682.000	419.355	80.002	19.995	103.228	17.645	171.529	0.505
682.500	419.601	80.002	19.996	103.217	17.599	174.555	0.478
683.000	419.882	80.002	19.994	103.237	17.553	177.569	0.506
683.500	420.131	80.002	19.995	103.237	17.510	180.331	0.529
684.000	420.402	80.002	19.994	103.239	17.460	183.623	0.525
684.500	420.623	80.005	19.995	103.247	17.413	186.684	0.506
685.000	420.883	80.003	19.993	103.260	17.366	189.741	0.486
685.500	421.169	80.004	19.994	103.259	17.320	192.706	0.513
686.000	421.396	80.005	19.994	103.263	17.271	195.923	0.530
686.500	421.655	80.004	19.995	103.266	17.223	199.018	0.499
687.000	421.901	80.005	19.994	103.272	17.176	202.027	0.495
687.500	422.157	80.003	19.995	103.262	17.123	205.445	0.503
688.000	422.445	80.005	19.993	103.246	17.067	209.080	0.523
688.500	422.647	80.004	19.994	103.255	17.011	212.711	0.517
689.000	422.911	80.005	19.994	103.256	16.959	216.110	0.478
689.500	423.164	80.004	19.995	103.259	16.901	219.893	0.492
690.000	423.411	80.005	19.994	103.270	16.844	223.627	0.509
690.500	423.669	80.004	19.995	103.276	16.783	227.580	0.502
691.000	423.919	80.004	19.995	103.266	16.719	231.755	0.506
691.500	424.128	80.001	19.995	103.279	16.651	236.299	0.484
692.000	424.396	80.004	19.994	103.288	16.590	240.329	0.468
692.500	424.654	80.004	19.994	103.295	16.522	244.747	0.501
693.000	424.886	80.003	19.995	103.311	16.457	249.113	0.508
693.500	425.156	80.003	19.996	103.316	16.394	253.255	0.496
694.000	425.408	80.002	19.994	103.312	16.335	257.105	0.512
694.500	425.710	80.003	19.995	103.309	16.274	261.092	0.539
695.000	425.921	80.003	19.996	103.305	16.217	264.813	0.534
695.500	426.204	80.002	19.995	103.311	16.156	268.803	0.503
696.000	426.414	80.002	19.995	103.312	16.102	272.283	0.493
