Repository: ulfsri/fsri_materials_database

# Materials and Products Database

## 01_Data

Raw data generated from each apparatus are included here in plain-text format. The data is organized first by material, next by the short name of test apparatus used, and where applicable additional filtering by test settings.

### material.json

Each material directory contains a json file of the same name as the material. This file links the data stored in the repository as well as data and graphs produced by the accompanying scripts (__02_Scripts__) to the respective landing page for the material on the front-end website.

File: 01_Data/PlasticC/MCC/PlasticC_MCC_30K_min_211021_R2.txt (part 3 of 4)
T Correction Coefficients:	0	1.024463	0
Time Shift (s):	14
*
Time (s)	Temperature (C)	N2 flow rate (cc/min)	O2 flow rate (cc/min)	Flow Rate (cc/min)	Oxygen (%)	HRR (W/g)	Heating rate (C/s)
696.500	426.687	80.002	19.995	103.303	16.048	275.803	0.488
697.000	426.908	80.000	19.995	103.286	15.993	279.343	0.489
697.500	427.209	80.002	19.996	103.263	15.944	282.542	0.508
698.000	427.414	80.002	19.997	103.236	15.889	286.023	0.514
698.500	427.709	80.002	19.996	103.231	15.834	289.609	0.503
699.000	427.903	80.001	19.995	103.230	15.780	293.046	0.495
699.500	428.178	80.002	19.995	103.222	15.728	296.438	0.479
700.000	428.424	80.002	19.995	103.221	15.674	299.895	0.495
700.500	428.676	80.001	19.996	103.230	15.615	303.715	0.510
701.000	428.918	80.001	19.996	103.226	15.556	307.493	0.496
701.500	429.152	79.999	19.996	103.219	15.495	311.531	0.485
702.000	429.403	80.001	19.996	103.232	15.436	315.316	0.480
702.500	429.657	80.001	19.996	103.275	15.372	319.538	0.495
703.000	429.896	80.002	19.996	103.283	15.311	323.510	0.499
703.500	430.164	80.001	19.995	103.292	15.250	327.543	0.500
704.000	430.395	80.000	19.996	103.336	15.189	331.596	0.503
704.500	430.636	80.000	19.996	103.342	15.126	335.677	0.486
705.000	430.905	80.001	19.995	103.338	15.064	339.747	0.491
705.500	431.141	80.002	19.995	103.351	15.004	343.676	0.508
706.000	431.368	80.002	19.996	103.344	14.944	347.625	0.484
706.500	431.630	80.001	19.996	103.343	14.885	351.463	0.476
707.000	431.890	80.002	19.995	103.335	14.826	355.375	0.505
707.500	432.130	80.001	19.995	103.336	14.770	358.956	0.511
708.000	432.381	80.002	19.994	103.307	14.721	362.216	0.495
708.500	432.644	80.001	19.995	103.315	14.664	365.885	0.503
709.000	432.851	80.001	19.995	103.273	14.617	368.921	0.493
709.500	433.080	80.000	19.995	103.284	14.566	372.324	0.453
710.000	433.338	80.001	19.996	103.244	14.515	375.671	0.461
710.500	433.603	80.002	19.996	103.247	14.470	378.590	0.505
711.000	433.824	80.002	19.995	103.214	14.422	381.859	0.504
711.500	434.114	80.002	19.995	103.221	14.377	384.847	0.498
712.000	434.361	80.003	19.996	103.186	14.332	387.732	0.524
712.500	434.601	80.002	19.995	103.208	14.288	390.688	0.512
713.000	434.847	80.002	19.995	103.188	14.247	393.456	0.487
713.500	435.100	80.001	19.995	103.216	14.202	396.377	0.492
714.000	435.301	80.001	19.996	103.214	14.165	398.688	0.476
714.500	435.601	80.002	19.995	103.234	14.129	401.140	0.477
715.000	435.824	80.000	19.995	103.240	14.096	403.208	0.512
715.500	436.066	80.001	19.996	103.245	14.060	405.453	0.494
716.000	436.308	80.001	19.995	103.249	14.029	407.384	0.475
716.500	436.578	80.002	19.995	103.256	13.998	409.451	0.498
717.000	436.772	80.001	19.996	103.256	13.965	411.529	0.487
717.500	437.023	80.001	19.995	103.262	13.937	413.267	0.454
718.000	437.280	80.001	19.996	103.276	13.903	415.492	0.477
718.500	437.544	80.000	19.994	103.266	13.869	417.788	0.514
719.000	437.750	80.001	19.996	103.274	13.840	419.646	0.495
719.500	437.979	80.001	19.995	103.272	13.805	421.970	0.453
720.000	438.216	80.001	19.995	103.261	13.776	424.020	0.451
720.500	438.490	80.001	19.996	103.282	13.750	425.747	0.489
721.000	438.694	80.000	19.995	103.290	13.722	427.568	0.495
721.500	438.962	80.000	19.996	103.286	13.694	429.512	0.475
722.000	439.149	80.002	19.997	103.320	13.669	431.280	0.463
722.500	439.439	80.001	19.996	103.335	13.644	432.895	0.466
723.000	439.703	80.001	19.996	103.324	13.624	434.311	0.515
723.500	439.928	80.001	19.995	103.342	13.606	435.582	0.522
724.000	440.176	80.000	19.995	103.363	13.592	436.500	0.481
724.500	440.442	80.000	19.996	103.353	13.582	437.166	0.493
725.000	440.651	80.001	19.997	103.336	13.576	437.646	0.494
725.500	440.896	80.000	19.997	103.352	13.576	437.649	0.465
726.000	441.131	80.000	19.996	103.341	13.573	437.749	0.468
726.500	441.375	79.999	19.996	103.311	13.576	437.627	0.480
727.000	441.590	80.000	19.996	103.293	13.584	437.141	0.469
727.500	441.863	80.000	19.996	103.300	13.591	436.606	0.473
728.000	442.079	79.999	19.996	103.280	13.602	435.944	0.489
728.500	442.344	80.000	19.995	103.252	13.611	435.331	0.485
729.000	442.550	79.999	19.995	103.262	13.624	434.412	0.476
729.500	442.829	80.000	19.996	103.278	13.639	433.503	0.477
730.000	443.042	80.000	19.996	103.270	13.652	432.644	0.488
730.500	443.321	80.001	19.996	103.274	13.667	431.716	0.492
731.000	443.539	80.001	19.997	103.312	13.687	430.395	0.494
731.500	443.798	79.999	19.996	103.322	13.707	429.101	0.487
732.000	444.025	80.000	19.996	103.320	13.726	427.878	0.482
732.500	444.279	79.999	19.995	103.353	13.749	426.396	0.484
733.000	444.512	80.000	19.995	103.386	13.773	424.820	0.484
733.500	444.786	80.000	19.996	103.387	13.798	423.185	0.496
734.000	445.022	79.999	19.996	103.402	13.826	421.386	0.508
734.500	445.310	79.999	19.995	103.436	13.855	419.436	0.517
735.000	445.538	80.000	19.995	103.434	13.882	417.699	0.520
735.500	445.781	80.000	19.996	103.429	13.915	415.498	0.494
736.000	446.011	80.001	19.996	103.453	13.945	413.631	0.472
736.500	446.256	80.000	19.996	103.452	13.977	411.425	0.474
737.000	446.513	80.002	19.996	103.437	14.012	409.219	0.488
737.500	446.741	80.000	19.995	103.453	14.047	406.869	0.493
738.000	447.010	80.000	19.996	103.453	14.084	404.454	0.491
738.500	447.251	80.000	19.995	103.436	14.125	401.811	0.503
739.000	447.538	80.001	19.994	103.448	14.165	399.174	0.519
739.500	447.767	80.001	19.994	103.443	14.206	396.503	0.522
740.000	448.045	80.002	19.994	103.439	14.248	393.773	0.511
740.500	448.287	80.002	19.996	103.452	14.288	391.106	0.513
741.000	448.530	80.002	19.995	103.448	14.333	388.199	0.503
741.500	448.790	80.001	19.995	103.455	14.381	385.072	0.494
742.000	449.041	80.001	19.994	103.460	14.425	382.108	0.507
742.500	449.297	80.003	19.995	103.462	14.471	379.187	0.509
743.000	449.563	80.002	19.996	103.460	14.522	375.834	0.515
743.500	449.834	80.003	19.993	103.470	14.571	372.529	0.529
744.000	450.068	80.003	19.994	103.466	14.623	369.209	0.521
744.500	450.337	80.002	19.994	103.465	14.675	365.820	0.504
745.000	450.621	80.002	19.995	103.470	14.730	362.104	0.528
745.500	450.856	80.003	19.995	103.456	14.785	358.525	0.536
746.000	451.113	80.002	19.995	103.473	14.838	355.064	0.506
746.500	451.426	80.003	19.995	103.455	14.898	351.090	0.531
747.000	451.666	80.003	19.994	103.479	14.954	347.462	0.561
747.500	451.917	80.001	19.995	103.457	15.012	343.635	0.522
748.000	452.215	80.002	19.994	103.474	15.069	339.901	0.520
748.500	452.463	80.002	19.995	103.460	15.126	336.125	0.548
749.000	452.697	80.003	19.994	103.463	15.186	332.247	0.514
749.500	452.989	80.003	19.996	103.460	15.248	328.157	0.504
750.000	453.232	80.002	19.995	103.458	15.306	324.328	0.531
750.500	453.493	80.001	19.996	103.461	15.367	320.291	0.520
751.000	453.803	80.003	19.995	103.456	15.425	316.517	0.537
751.500	454.049	80.002	19.995	103.453	15.489	312.309	0.563
752.000	454.317	80.003	19.996	103.451	15.549	308.380	0.535
752.500	454.595	80.002	19.995	103.454	15.610	304.413	0.531
753.000	454.866	80.002	19.994	103.439	15.672	300.332	0.548
753.500	455.121	80.002	19.995	103.451	15.730	296.585	0.537
754.000	455.414	80.003	19.994	103.452	15.792	292.524	0.537
754.500	455.685	80.002	19.994	103.433	15.852	288.571	0.556
755.000	455.954	80.002	19.995	103.446	15.912	284.664	0.552
755.500	456.219	80.002	19.995	103.441	15.971	280.792	0.537
756.000	456.455	80.001	19.994	103.419	16.030	276.896	0.517
756.500	456.721	80.002	19.994	103.426	16.089	273.047	0.502
757.000	457.002	80.002	19.995	103.420	16.149	269.107	0.525
757.500	457.242	80.001	19.994	103.398	16.209	265.242	0.534
758.000	457.513	80.002	19.995	103.403	16.267	261.453	0.516
758.500	457.773	80.002	19.993	103.401	16.321	257.875	0.521
759.000	458.065	80.003	19.994	103.390	16.382	253.947	0.541
759.500	458.319	80.003	19.995	103.387	16.435	250.461	0.549
760.000	458.624	80.003	19.996	103.390	16.492	246.697	0.552
760.500	458.875	80.004	19.995	103.374	16.552	242.806	0.557
761.000	459.140	80.004	19.994	103.367	16.605	239.335	0.536
761.500	459.402	80.004	19.996	103.355	16.662	235.608	0.522
762.000	459.680	80.005	19.995	103.348	16.719	231.855	0.533
762.500	459.928	80.003	19.994	103.337	16.772	228.420	0.533
763.000	460.207	80.003	19.995	103.336	16.828	224.785	0.526
763.500	460.468	80.002	19.995	103.335	16.881	221.298	0.533
764.000	460.709	80.003	19.995	103.335	16.934	217.855	0.521
764.500	460.976	80.004	19.995	103.333	16.990	214.202	0.505
765.000	461.240	80.005	19.994	103.335	17.046	210.551	0.519
765.500	461.512	80.004	19.994	103.329	17.096	207.262	0.533
766.000	461.793	80.005	19.995	103.323	17.150	203.751	0.544
766.500	462.055	80.004	19.995	103.315	17.203	200.255	0.548
767.000	462.317	80.004	19.995	103.312	17.251	197.105	0.534
767.500	462.586	80.004	19.996	103.305	17.303	193.718	0.527
768.000	462.850	80.004	19.996	103.302	17.353	190.473	0.532
768.500	463.092	80.004	19.994	103.301	17.400	187.417	0.519
769.000	463.346	80.004	19.995	103.297	17.446	184.394	0.501
769.500	463.608	80.004	19.995	103.297	17.495	181.223	0.506
770.000	463.873	80.004	19.995	103.297	17.540	178.265	0.522
770.500	464.072	80.003	19.995	103.294	17.584	175.387	0.495
771.000	464.394	80.004	19.995	103.289	17.628	172.517	0.492
771.500	464.615	80.004	19.995	103.291	17.673	169.604	0.531
772.000	464.840	80.003	19.996	103.287	17.715	166.824	0.495
772.500	465.113	80.004	19.996	103.280	17.756	164.149	0.473
773.000	465.373	80.003	19.996	103.276	17.798	161.408	0.516
773.500	465.599	80.003	19.995	103.274	17.841	158.636	0.509
774.000	465.837	80.003	19.995	103.269	17.881	156.022	0.475
774.500	466.136	80.003	19.994	103.265	17.920	153.468	0.501
775.000	466.340	80.004	19.995	103.264	17.956	151.064	0.521
775.500	466.598	80.002	19.995	103.263	17.991	148.787	0.482
776.000	466.904	80.002	19.995	103.263	18.033	146.095	0.512
776.500	467.131	80.002	19.996	103.263	18.066	143.909	0.548
777.000	467.345	80.001	19.995	103.261	18.100	141.683	0.487
777.500	467.566	80.003	19.995	103.255	18.131	139.646	0.438
778.000	467.886	80.002	19.994	103.251	18.168	137.256	0.488
778.500	468.119	80.001	19.995	103.246	18.203	134.967	0.547
779.000	468.401	80.001	19.995	103.243	18.237	132.731	0.534
779.500	468.642	80.001	19.995	103.245	18.271	130.520	0.520
780.000	468.890	80.001	19.995	103.245	18.299	128.744	0.506
780.500	469.150	80.002	19.996	103.243	18.334	126.410	0.498
781.000	469.397	80.001	19.995	103.241	18.366	124.315	0.507
781.500	469.650	80.001	19.994	103.237	18.393	122.547	0.504
782.000	469.932	80.001	19.995	103.230	18.425	120.492	0.517
782.500	470.173	80.001	19.995	103.229	18.454	118.566	0.529
783.000	470.424	79.999	19.995	103.229	18.483	116.727	0.508
783.500	470.662	80.000	19.996	103.228	18.512	114.791	0.490
784.000	470.926	80.001	19.995	103.225	18.540	112.988	0.495
784.500	471.174	80.001	19.994	103.220	18.567	111.213	0.506
785.000	471.413	79.999	19.996	103.212	18.591	109.650	0.499
785.500	471.668	80.000	19.995	103.208	18.620	107.795	0.490
786.000	471.963	79.999	19.995	103.204	18.646	106.072	0.522
786.500	472.180	80.000	19.995	103.200	18.672	104.364	0.531
787.000	472.454	80.001	19.996	103.198	18.694	102.929	0.501
787.500	472.683	80.000	19.995	103.198	18.720	101.286	0.497
788.000	472.949	80.001	19.996	103.194	18.745	99.624	0.499
788.500	473.179	80.001	19.995	103.194	18.769	98.077	0.496
789.000	473.463	80.000	19.995	103.193	18.797	96.242	0.505
789.500	473.706	80.000	19.995	103.189	18.820	94.756	0.521
790.000	473.958	80.001	19.994	103.189	18.844	93.209	0.511
790.500	474.198	80.002	19.996	103.188	18.866	91.720	0.493
791.000	474.447	80.002	19.995	103.186	18.889	90.240	0.490
791.500	474.720	80.000	19.996	103.182	18.912	88.742	0.506
792.000	474.965	80.002	19.996	103.180	18.933	87.368	0.520
792.500	475.214	80.001	19.996	103.174	18.954	86.032	0.506
793.000	475.479	80.001	19.996	103.167	18.974	84.716	0.504
793.500	475.717	80.001	19.995	103.164	18.996	83.314	0.509
794.000	475.960	80.001	19.996	103.166	19.017	81.946	0.492
794.500	476.204	80.001	19.996	103.172	19.033	80.894	0.484
795.000	476.452	80.000	19.995	103.175	19.055	79.430	0.490
795.500	476.720	80.001	19.996	103.179	19.073	78.248	0.504
796.000	476.930	80.001	19.995	103.179	19.092	77.009	0.497
796.500	477.146	80.002	19.995	103.179	19.110	75.864	0.452
797.000	477.416	80.001	19.996	103.177	19.130	74.570	0.455
797.500	477.658	80.002	19.995	103.175	19.147	73.410	0.499
798.000	477.885	80.002	19.995	103.172	19.166	72.176	0.491
798.500	478.140	80.001	19.996	103.171	19.183	71.091	0.476
799.000	478.393	80.002	19.997	103.172	19.202	69.863	0.495
799.500	478.653	80.003	19.995	103.173	19.218	68.804	0.510
800.000	478.865	80.001	19.995	103.176	19.236	67.621	0.492
800.500	479.092	80.001	19.995	103.177	19.255	66.413	0.456
801.000	479.341	80.001	19.996	103.173	19.273	65.238	0.458
801.500	479.594	80.001	19.995	103.166	19.288	64.231	0.489
802.000	479.839	80.001	19.995	103.164	19.305	63.114	0.500
802.500	480.060	80.002	19.995	103.165	19.323	61.988	0.482
803.000	480.325	80.001	19.994	103.169	19.339	60.895	0.476
803.500	480.596	80.001	19.995	103.176	19.356	59.807	0.511
804.000	480.802	80.002	19.995	103.182	19.372	58.780	0.506
804.500	481.032	80.002	19.995	103.181	19.389	57.670	0.456
805.000	481.277	80.000	19.994	103.178	19.404	56.703	0.456
805.500	481.525	80.003	19.995	103.173	19.417	55.871	0.484
806.000	481.753	80.003	19.995	103.165	19.433	54.832	0.484
806.500	481.998	80.001	19.995	103.162	19.452	53.559	0.474
807.000	482.271	80.001	19.995	103.160	19.466	52.653	0.495
807.500	482.480	80.001	19.995	103.159	19.482	51.631	0.500
808.000	482.719	80.001	19.994	103.161	19.498	50.580	0.465
808.500	482.957	80.001	19.994	103.164	19.510	49.750	0.463
809.000	483.179	80.000	19.995	103.161	19.525	48.790	0.468
809.500	483.442	80.001	19.995	103.164	19.541	47.776	0.473
810.000	483.648	80.001	19.995	103.166	19.556	46.802	0.477
810.500	483.922	80.001	19.996	103.170	19.564	46.277	0.474
811.000	484.122	80.001	19.995	103.170	19.582	45.070	0.477
811.500	484.369	80.002	19.995	103.172	19.596	44.167	0.461
812.000	484.592	80.000	19.996	103.167	19.608	43.389	0.458
812.500	484.854	80.001	19.996	103.163	19.621	42.517	0.478
813.000	485.099	80.002	19.996	103.157	19.634	41.723	0.497
813.500	485.324	80.001	19.995	103.157	19.649	40.736	0.489
814.000	485.576	80.001	19.996	103.159	19.658	40.140	0.473
814.500	485.818	80.002	19.996	103.165	19.671	39.298	0.485
815.000	486.056	80.001	19.995	103.173	19.684	38.427	0.487
815.500	486.277	80.001	19.996	103.178	19.695	37.698	0.469
816.000	486.508	80.001	19.996	103.182	19.709	36.799	0.455
816.500	486.754	80.001	19.996	103.180	19.719	36.152	0.465
817.000	487.014	80.001	19.995	103.178	19.732	35.343	0.492
817.500	487.258	80.001	19.997	103.171	19.742	34.684	0.505
818.000	487.456	80.001	19.996	103.164	19.756	33.776	0.473
818.500	487.724	80.001	19.996	103.158	19.764	33.205	0.454
819.000	487.935	80.000	19.996	103.155	19.776	32.446	0.472
819.500	488.200	80.002	19.997	103.151	19.788	31.680	0.477
820.000	488.425	80.001	19.997	103.149	19.799	30.931	0.483
820.500	488.656	80.002	19.995	103.149	19.808	30.387	0.473
821.000	488.897	80.001	19.996	103.147	19.819	29.659	0.464
821.500	489.161	80.002	19.996	103.147	19.830	28.898	0.489
822.000	489.394	80.002	19.996	103.147	19.841	28.206	0.501
822.500	489.597	80.002	19.996	103.147	19.851	27.551	0.466
823.000	489.871	80.003	19.995	103.146	19.858	27.098	0.456
823.500	490.105	80.003	19.996	103.146	19.870	26.301	0.492
824.000	490.328	80.003	19.996	103.146	19.881	25.620	0.482
824.500	490.574	80.002	19.995	103.144	19.894	24.750	0.463
825.000	490.810	80.003	19.997	103.142	19.904	24.105	0.476
825.500	491.039	80.003	19.995	103.142	19.908	23.846	0.473
826.000	491.293	80.002	19.995	103.142	19.920	23.046	0.474
826.500	491.543	80.002	19.995	103.142	19.928	22.545	0.494
827.000	491.778	80.003	19.996	103.145	19.938	21.919	0.495
827.500	492.004	80.003	19.995	103.146	19.947	21.332	0.473
828.000	492.231	80.002	19.995	103.143	19.953	20.885	0.457
828.500	492.485	80.002	19.995	103.141	19.967	19.997	0.467
829.000	492.715	80.002	19.995	103.138	19.974	19.562	0.482
829.500	492.943	80.003	19.996	103.132	19.986	18.738	0.471
830.000	493.189	80.003	19.995	103.128	19.993	18.332	0.466
830.500	493.453	80.003	19.995	103.130	20.005	17.496	0.492
831.000	493.679	80.003	19.996	103.132	20.011	17.124	0.500
831.500	493.957	80.003	19.996	103.129	20.014	16.924	0.497
832.000	494.175	80.003	19.995	103.128	20.026	16.190	0.500
832.500	494.438	80.002	19.995	103.128	20.034	15.664	0.489
833.000	494.673	80.002	19.995	103.123	20.037	15.411	0.489
833.500	494.911	80.003	19.996	103.117	20.047	14.771	0.485
834.000	495.186	80.002	19.995	103.122	20.056	14.205	0.493
834.500	495.380	80.002	19.995	103.127	20.061	13.879	0.491
835.000	495.660	80.002	19.994	103.131	20.070	13.261	0.472
835.500	495.902	80.003	19.995	103.134	20.078	12.751	0.498
836.000	496.135	80.001	19.995	103.135	20.085	12.320	0.498
836.500	496.379	80.002	19.994	103.131	20.092	11.855	0.476
837.000	496.588	80.001	19.995	103.127	20.095	11.644	0.465
837.500	496.833	80.002	19.995	103.126	20.104	11.103	0.453
838.000	497.089	80.001	19.995	103.126	20.106	10.922	0.477
838.500	497.330	80.002	19.994	103.129	20.114	10.406	0.499
839.000	497.579	80.002	19.995	103.129	20.119	10.107	0.494
839.500	497.788	80.003	19.995	103.133	20.122	9.885	0.474
840.000	498.042	80.002	19.995	103.131	20.131	9.315	0.460
840.500	498.303	80.003	19.996	103.129	20.130	9.404	0.489
841.000	498.520	80.003	19.995	103.129	20.136	9.018	0.496
841.500	498.743	80.002	19.994	103.133	20.142	8.581	0.459
842.000	499.002	80.002	19.996	103.129	20.148	8.230	0.461
842.500	499.243	80.002	19.994	103.131	20.153	7.898	0.491
843.000	499.527	80.004	19.994	103.133	20.159	7.480	0.512
843.500	499.729	80.003	19.994	103.131	20.159	7.462	0.506
844.000	499.991	80.004	19.995	103.129	20.163	7.240	0.475
844.500	500.245	80.003	19.995	103.131	20.166	7.022	0.490
845.000	500.479	80.003	19.995	103.132	20.169	6.816	0.502
845.500	500.715	80.003	19.995	103.131	20.172	6.677	0.479
846.000	500.981	80.004	19.994	103.128	20.176	6.391	0.486
846.500	501.191	80.003	19.996	103.130	20.178	6.254	0.489
847.000	501.463	80.003	19.995	103.129	20.183	5.933	0.479
847.500	501.719	80.004	19.995	103.127	20.185	5.798	0.505
848.000	501.962	80.003	19.995	103.124	20.185	5.796	0.513
848.500	502.201	80.004	19.995	103.124	20.191	5.435	0.490
849.000	502.452	80.004	19.995	103.118	20.190	5.470	0.486
849.500	502.693	80.003	19.994	103.115	20.192	5.315	0.491
850.000	502.972	80.003	19.995	103.114	20.195	5.152	0.506
850.500	503.191	80.003	19.994	103.115	20.197	5.021	0.509
851.000	503.442	80.003	19.994	103.116	20.200	4.803	0.484
851.500	503.674	80.003	19.993	103.116	20.202	4.675	0.476
852.000	503.938	80.002	19.994	103.114	20.204	4.566	0.489
852.500	504.183	80.004	19.994	103.112	20.204	4.595	0.502
853.000	504.425	80.004	19.994	103.111	20.207	4.341	0.498
853.500	504.638	80.004	19.994	103.109	20.205	4.502	0.471
854.000	504.926	80.003	19.994	103.109	20.209	4.238	0.478
854.500	505.176	80.002	19.994	103.110	20.209	4.260	0.519
855.000	505.392	80.002	19.995	103.110	20.212	4.042	0.502
855.500	505.674	80.002	19.994	103.110	20.213	4.002	0.482
856.000	505.934	80.003	19.996	103.111	20.213	3.952	0.521
856.500	506.154	80.001	19.995	103.111	20.213	3.950	0.511
857.000	506.395	80.001	19.994	103.111	20.213	4.000	0.470
857.500	506.630	80.002	19.994	103.111	20.217	3.699	0.468
858.000	506.873	80.002	19.994	103.111	20.215	3.824	0.477
858.500	507.155	80.001	19.994	103.112	20.216	3.790	0.502
859.000	507.391	80.002	19.994	103.112	20.217	3.708	0.521
859.500	507.618	80.000	19.994	103.112	20.219	3.611	0.490
860.000	507.886	80.000	19.995	103.112	20.220	3.517	0.479
860.500	508.135	80.001	19.994	103.112	20.218	3.629	0.506
861.000	508.384	80.000	19.995	103.113	20.220	3.505	0.507
861.500	508.614	80.001	19.994	103.111	20.219	3.589	0.489
862.000	508.881	80.001	19.994	103.111	20.220	3.515	0.488
862.500	509.140	80.001	19.995	103.111	20.218	3.629	0.512
863.000	509.397	80.002	19.996	103.111	20.219	3.602	0.522
863.500	509.623	80.002	19.997	103.111	20.221	3.472	0.500
864.000	509.846	80.000	19.995	103.113	20.221	3.452	0.466
864.500	510.167	80.002	19.994	103.113	20.222	3.422	0.497
865.000	510.381	80.001	19.994	103.113	20.222	3.373	0.540
865.500	510.649	80.002	19.995	103.113	20.221	3.468	0.509
866.000	510.863	80.001	19.995	103.113	20.221	3.463	0.482
866.500	511.117	80.002	19.995	103.113	20.218	3.620	0.475
867.000	511.359	80.001	19.994	103.114	20.222	3.418	0.481
867.500	511.578	80.001	19.996	103.114	20.221	3.439	0.478
868.000	511.862	80.002	19.994	103.114	20.221	3.437	0.482
868.500	512.058	80.002	19.995	103.114	20.221	3.470	0.492
869.000	512.333	80.002	19.995	103.114	20.220	3.495	0.476
869.500	512.555	80.001	19.996	103.114	20.221	3.457	0.484
870.000	512.836	80.002	19.994	103.113	20.222	3.394	0.500
870.500	513.065	80.001	19.994	103.113	20.219	3.582	0.506
871.000	513.342	80.002	19.995	103.114	20.220	3.528	0.508
871.500	513.586	80.003	19.994	103.114	20.218	3.620	0.514
872.000	513.837	80.001	19.995	103.114	20.217	3.737	0.508
872.500	514.107	80.002	19.995	103.114	20.218	3.638	0.508
873.000	514.327	80.001	19.995	103.113	20.220	3.517	0.506
873.500	514.608	80.002	19.995	103.113	20.222	3.414	0.495
874.000	514.873	80.002	19.994	103.113	20.219	3.593	0.524
874.500	515.117	80.002	19.995	103.113	20.219	3.560	0.528
875.000	515.362	80.002	19.993	103.112	20.221	3.454	0.499
875.500	515.606	80.002	19.995	103.111	20.218	3.645	0.489
876.000	515.877	80.002	19.995	103.109	20.221	3.474	0.502
876.500	516.099	80.002	19.995	103.108	20.224	3.286	0.504
877.000	516.373	80.001	19.995	103.106	20.220	3.548	0.495
877.500	516.627	80.003	19.996	103.101	20.219	3.605	0.512
878.000	516.891	80.002	19.996	103.097	20.221	3.454	0.523
878.500	517.125	80.002	19.995	103.096	20.222	3.359	0.508
879.000	517.426	80.004	19.995	103.096	20.219	3.598	0.516
879.500	517.677	80.003	19.995	103.097	20.220	3.543	0.544
880.000	517.912	80.002	19.996	103.097	20.218	3.629	0.519
880.500	518.158	80.002	19.996	103.100	20.221	3.467	0.483
881.000	518.415	80.002	19.996	103.102	20.221	3.454	0.492
881.500	518.647	80.003	19.996	103.102	20.219	3.564	0.496
882.000	518.909	80.002	19.996	103.102	20.222	3.380	0.491
882.500	519.153	80.003	19.995	103.107	20.220	3.508	0.500
883.000	519.409	80.002	19.996	103.109	20.219	3.618	0.503
883.500	519.670	80.001	19.996	103.109	20.220	3.506	0.509
884.000	519.922	80.004	19.997	103.110	20.221	3.456	0.515
884.500	520.177	80.001	19.996	103.110	20.219	3.606	0.510
885.000	520.432	80.002	19.996	103.110	20.222	3.387	0.508
885.500	520.669	80.004	19.996	103.110	20.218	3.636	0.500
886.000	520.920	80.001	19.995	103.110	20.221	3.431	0.490
886.500	521.189	80.003	19.997	103.110	20.220	3.494	0.504
887.000	521.440	80.001	19.996	103.110	20.218	3.658	0.520
887.500	521.680	80.001	19.996	103.110	20.218	3.638	0.506
888.000	521.939	80.002	19.997	103.110	20.221	3.481	0.496
888.500	522.207	80.002	19.996	103.110	20.220	3.541	0.513
889.000	522.480	80.001	19.996	103.110	20.219	3.564	0.534
889.500	522.705	80.002	19.996	103.110	20.223	3.348	0.520
890.000	522.967	80.002	19.995	103.114	20.219	3.609	0.493
890.500	523.256	80.002	19.996	103.118	20.225	3.223	0.519
891.000	523.490	80.002	19.996	103.118	20.220	3.514	0.537
891.500	523.727	80.001	19.996	103.119	20.220	3.508	0.496
892.000	524.028	80.000	19.995	103.119	20.223	3.335	0.504
892.500	524.285	80.001	19.997	103.115	20.224	3.232	0.548
893.000	524.545	80.002	19.997	103.111	20.221	3.488	0.538
893.500	524.758	80.001	19.995	103.111	20.219	3.559	0.495
894.000	525.036	80.001	19.995	103.110	20.224	3.272	0.482
894.500	525.336	80.001	19.996	103.110	20.220	3.544	0.534
895.000	525.558	80.001	19.996	103.110	20.225	3.189	0.550
895.500	525.815	80.001	19.997	103.111	20.222	3.411	0.500
896.000	526.077	80.001	19.995	103.112	20.221	3.467	0.499
896.500	526.316	80.001	19.996	103.116	20.222	3.400	0.510
897.000	526.616	80.001	19.996	103.116	20.222	3.396	0.520
897.500	526.874	80.001	19.996	103.115	20.224	3.230	0.548
898.000	527.131	80.001	19.996	103.115	20.224	3.279	0.537
898.500	527.361	80.004	19.996	103.114	20.224	3.270	0.501
899.000	527.651	80.003	19.996	103.111	20.222	3.396	0.503
899.500	527.935	80.002	19.995	103.112	20.223	3.342	0.547
900.000	528.156	80.002	19.996	103.113	20.219	3.588	0.540
900.500	528.428	80.002	19.996	103.112	20.221	3.481	0.499
901.000	528.667	80.002	19.996	103.112	20.221	3.480	0.502
901.500	528.924	80.002	19.995	103.113	20.221	3.460	0.503
902.000	529.204	80.002	19.996	103.112	20.223	3.321	0.517
902.500	529.440	80.003	19.996	103.111	20.221	3.442	0.527
903.000	529.703	80.002	19.995	103.110	20.223	3.328	0.508
903.500	529.979	80.002	19.995	103.111	20.223	3.342	0.519
904.000	530.215	80.002	19.995	103.111	20.224	3.270	0.526
904.500	530.489	80.003	19.996	103.110	20.221	3.438	0.511
905.000	530.779	80.001	19.996	103.111	20.221	3.460	0.537
905.500	531.038	80.003	19.996	103.110	20.222	3.397	0.556
906.000	531.296	80.001	19.995	103.110	20.221	3.458	0.533
906.500	531.551	80.002	19.996	103.109	20.222	3.368	0.515
907.000	531.803	80.003	19.996	103.109	20.221	3.427	0.510
907.500	532.062	80.003	19.996	103.109	20.220	3.503	0.509
908.000	532.305	80.002	19.997	103.109	20.222	3.382	0.507
908.500	532.566	80.002	19.997	103.109	20.223	3.341	0.504
909.000	532.830	80.002	19.997	103.109	20.222	3.373	0.514
909.500	533.081	80.002	19.996	103.109	20.220	3.512	0.520
910.000	533.367	80.002	19.997	103.111	20.222	3.386	0.527
910.500	533.627	80.002	19.995	103.113	20.221	3.432	0.541
911.000	533.869	80.002	19.997	103.114	20.223	3.308	0.524
911.500	534.179	80.002	19.996	103.116	20.222	3.424	0.527
912.000	534.441	80.002	19.996	103.116	20.223	3.328	0.562
912.500	534.687	80.001	19.995	103.114	20.222	3.395	0.540
913.000	534.930	80.002	19.996	103.113	20.223	3.298	0.498
913.500	535.204	80.002	19.997	103.112	20.223	3.346	0.502
914.000	535.494	80.002	19.994	103.111	20.221	3.429	0.540
914.500	535.713	80.002	19.995	103.112	20.225	3.182	0.537
915.000	536.003	80.001	19.996	103.113	20.219	3.581	0.510
915.500	536.277	80.001	19.996	103.115	20.222	3.371	0.537
916.000	536.499	80.002	19.997	103.115	20.225	3.180	0.530
916.500	536.767	80.002	19.996	103.115	20.225	3.191	0.492
917.000	537.068	80.002	19.995	103.113	20.224	3.238	0.530
917.500	537.312	80.003	19.996	103.113	20.225	3.186	0.557
918.000	537.543	80.002	19.996	103.111	20.221	3.487	0.510
918.500	537.830	80.001	19.997	103.111	20.222	3.413	0.496
919.000	538.063	80.002	19.996	103.111	20.223	3.296	0.519
919.500	538.339	80.001	19.995	103.111	20.226	3.151	0.515
920.000	538.621	80.002	19.996	103.111	20.226	3.160	0.533
920.500	538.879	80.002	19.995	103.111	20.223	3.343	0.549
921.000	539.098	80.003	19.995	103.111	20.225	3.171	0.509
921.500	539.400	80.001	19.994	103.111	20.223	3.314	0.499
922.000	539.631	80.003	19.995	103.113	20.223	3.303	0.527
922.500	539.905	80.002	19.996	103.118	20.224	3.260	0.519
923.000	540.139	80.004	19.996	103.122	20.219	3.564	0.507
923.500	540.401	80.002	19.995	103.124	20.223	3.299	0.502
924.000	540.670	80.003	19.995	103.127	20.221	3.479	0.513
924.500	540.950	80.002	19.995	103.128	20.226	3.106	0.540
925.000	541.222	80.003	19.995	103.124	20.225	3.173	0.550
925.500	541.473	80.003	19.994	103.122	20.226	3.162	0.537
926.000	541.771	80.003	19.994	103.120	20.225	3.168	0.536
926.500	542.034	80.004	19.995	103.117	20.227	3.092	0.555
927.000	542.279	80.003	19.994	103.115	20.222	3.409	0.535
927.500	542.537	80.003	19.995	103.114	20.224	3.249	0.506
928.000	542.817	80.004	19.994	103.115	20.223	3.341	0.520
928.500	543.064	80.003	19.994	103.116	20.222	3.386	0.532
929.000	543.323	80.003	19.993	103.116	20.222	3.380	0.516
929.500	543.609	80.003	19.994	103.116	20.225	3.175	0.525
930.000	543.872	80.004	19.994	103.116	20.224	3.245	0.547
930.500	544.114	80.003	19.995	103.115	20.225	3.209	0.527
931.000	544.381	80.003	19.994	103.113	20.226	3.133	0.507
931.500	544.640	80.005	19.994	103.120	20.225	3.173	0.518
932.000	544.918	80.003	19.994	103.124	20.224	3.280	0.532
932.500	545.177	80.005	19.994	103.125	20.227	3.047	0.537
933.000	545.410	80.002	19.995	103.125	20.227	3.067	0.514
933.500	545.676	80.004	19.994	103.125	20.226	3.101	0.495
934.000	545.937	80.004	19.995	103.119	20.226	3.130	0.513
934.500	546.171	80.002	19.994	103.115	20.225	3.190	0.512
935.000	546.441	80.004	19.995	103.114	20.223	3.343	0.499
935.500	546.722	80.003	19.995	103.114	20.223	3.325	0.527
936.000	546.970	80.004	19.995	103.114	20.224	3.290	0.540
936.500	547.266	80.004	19.994	103.113	20.224	3.279	0.537
937.000	547.529	80.003	19.996	103.114	20.223	3.321	0.551
937.500	547.759	80.002	19.994	103.114	20.221	3.449	0.526
938.000	548.052	80.002	19.994	103.116	20.223	3.355	0.508
938.500	548.337	80.002	19.995	103.115	20.224	3.268	0.550
939.000	548.572	80.002	19.995	103.116	20.223	3.355	0.549
939.500	548.831	80.003	19.995	103.117	20.222	3.422	0.507
940.000	549.071	80.003	19.994	103.118	20.222	3.417	0.496
940.500	549.321	80.002	19.995	103.116	20.224	3.276	0.494
941.000	549.601	79.999	19.995	103.117	20.221	3.460	0.510
941.500	549.861	80.001	19.995	103.116	20.222	3.359	0.535
942.000	550.114	80.003	19.996	103.114	20.225	3.164	0.527
942.500	550.381	80.003	19.995	103.116	20.222	3.368	0.517
943.000	550.633	80.002	19.994	103.120	20.222	3.360	0.519
943.500	550.906	80.002	19.994	103.120	20.223	3.344	0.522
944.000	551.186	80.001	19.996	103.123	20.223	3.299	0.539
944.500	551.449	80.002	19.995	103.125	20.224	3.250	0.548
945.000	551.713	80.003	19.995	103.126	20.220	3.512	0.535
945.500	551.943	80.002	19.996	103.125	20.224	3.272	0.510
946.000	552.210	80.001	19.996	103.126	20.223	3.321	0.495
946.500	552.474	80.001	19.995	103.125	20.221	3.431	0.514
947.000	552.728	80.001	19.996	103.122	20.223	3.336	0.525
947.500	552.974	80.001	19.994	103.118	20.222	3.406	0.509
948.000	553.232	80.003	19.994	103.115	20.222	3.368	0.502
948.500	553.491	80.002	19.995	103.114	20.222	3.393	0.510
949.000	553.737	80.001	19.995	103.111	20.220	3.494	0.511
949.500	553.979	80.001	19.994	103.111	20.220	3.539	0.497
950.000	554.285	80.001	19.995	103.116	20.221	3.447	0.518
950.500	554.532	80.002	19.995	103.120	20.220	3.496	0.550
951.000	554.797	80.001	19.995	103.120	20.222	3.407	0.533
951.500	555.033	80.002	19.995	103.120	20.223	3.337	0.507
952.000	555.321	80.002	19.996	103.120	20.224	3.270	0.512
952.500	555.571	80.001	19.996	103.114	20.221	3.429	0.531
953.000	555.849	80.002	19.995	103.109	20.222	3.422	0.533
953.500	556.097	80.002	19.994	103.111	20.221	3.441	0.527
954.000	556.380	80.002	19.994	103.113	20.223	3.299	0.528
954.500	556.600	80.001	19.995	103.113	20.222	3.373	0.517
955.000	556.873	80.002	19.995	103.114	20.221	3.467	0.498
955.500	557.147	80.002	19.994	103.113	20.222	3.404	0.520
956.000	557.405	80.003	19.994	103.111	20.223	3.343	0.539
956.500	557.675	80.001	19.994	103.116	20.225	3.228	0.530
957.000	557.929	80.002	19.995	103.124	20.224	3.258	0.526
957.500	558.188	80.002	19.995	103.126	20.223	3.301	0.518
958.000	558.453	80.003	19.995	103.128	20.222	3.392	0.519
958.500	558.668	80.003	19.995	103.131	20.224	3.233	0.502
959.000	558.949	80.002	19.995	103.127	20.225	3.166	0.488
959.500	559.191	80.004	19.996	103.123	20.226	3.163	0.510
960.000	559.428	80.002	19.993	103.121	20.222	3.424	0.501
960.500	559.648	80.003	19.996	103.120	20.221	3.467	0.468
961.000	559.949	80.003	19.995	103.117	20.221	3.429	0.489
961.500	560.243	80.002	19.995	103.119	20.221	3.440	0.558
962.000	560.490	80.002	19.994	103.116	20.221	3.467	0.568
962.500	560.732	80.003	19.994	103.115	20.223	3.357	0.515
963.000	561.047	80.004	19.996	103.114	20.222	3.390	0.523
963.500	561.263	80.004	19.994	103.114	20.221	3.483	0.544
964.000	561.515	80.002	19.994	103.111	20.224	3.240	0.499
964.500	561.792	80.003	19.995	103.111	20.223	3.312	0.498
965.000	562.031	80.002	19.995	103.112	20.226	3.108	0.523
965.500	562.321	80.002	19.994	103.117	20.223	3.310	0.523
966.000	562.576	80.004	19.995	103.121	20.223	3.294	0.537
966.500	562.801	80.003	19.995	103.128	20.224	3.267	0.513
967.000	563.053	80.003	19.995	103.131	20.223	3.353	0.478
967.500	563.344	80.004	19.995	103.131	20.226	3.157	0.510
968.000	563.611	80.001	19.995	103.128	20.221	3.436	0.551
968.500	563.867	80.002	19.996	103.129	20.225	3.169	0.540
969.000	564.127	80.001	19.995	103.127	20.225	3.205	0.519
969.500	564.381	80.001	19.995	103.123	20.225	3.193	0.515
970.000	564.647	80.002	19.996	103.126	20.221	3.444	0.517
970.500	564.879	80.001	19.995	103.127	20.225	3.209	0.509
971.000	565.145	80.002	19.996	103.123	20.219	3.559	0.498
971.500	565.413	80.001	19.995	103.121	20.222	3.399	0.516
972.000	565.674	80.001	19.994	103.124	20.224	3.269	0.531
972.500	565.912	80.002	19.996	103.127	20.225	3.204	0.514
973.000	566.193	80.000	19.996	103.124	20.223	3.296	0.509
973.500	566.446	80.000	19.996	103.124	20.224	3.272	0.526
974.000	566.672	80.002	19.996	103.125	20.223	3.339	0.506
974.500	566.952	80.001	19.996	103.123	20.222	3.381	0.493
975.000	567.214	80.001	19.995	103.118	20.222	3.424	0.524
975.500	567.445	80.001	19.996	103.118	20.222	3.399	0.517
976.000	567.709	80.000	19.996	103.118	20.222	3.363	0.494
976.500	567.959	80.000	19.996	103.115	20.223	3.328	0.505
977.000	568.228	80.000	19.995	103.116	20.222	3.390	0.516
977.500	568.475	80.002	19.995	103.115	20.225	3.171	0.517
978.000	568.739	80.002	19.997	103.116	20.226	3.161	0.514
978.500	568.989	80.000	19.996	103.116	20.224	3.282	0.512
979.000	569.279	80.000	19.995	103.117	20.220	3.516	0.526
979.500	569.497	80.001	19.996	103.114	20.221	3.487	0.524
980.000	569.745	80.002	19.996	103.114	20.221	3.473	0.488
980.500	570.026	80.003	19.996	103.120	20.223	3.346	0.498
981.000	570.316	80.001	19.996	103.126	20.225	3.200	0.550
981.500	570.565	80.002	19.995	103.128	20.222	3.399	0.555
982.000	570.800	80.003	19.996	103.130	20.223	3.343	0.511
982.500	571.065	80.002	19.995	103.130	20.222	3.418	0.492
983.000	571.307	80.003	19.996	103.124	20.221	3.487	0.504
983.500	571.535	80.002	19.995	103.117	20.223	3.314	0.489
984.000	571.844	80.002	19.996	103.116	20.222	3.386	0.504
984.500	572.120	80.003	19.996	103.117	20.222	3.404	0.561
985.000	572.301	80.003	19.994	103.123	20.225	3.184	0.521
985.500	572.546	80.004	19.995	103.127	20.224	3.260	0.441
986.000	572.827	80.003	19.996	103.129	20.221	3.452	0.476
986.500	573.093	80.003	19.995	103.129	20.223	3.294	0.537
987.000	573.368	80.004	19.994	103.126	20.224	3.252	0.544
987.500	573.634	80.003	19.994	103.121	20.224	3.267	0.541
988.000	573.883	80.003	19.996	103.121	20.221	3.465	0.528
988.500	574.126	80.003	19.996	103.119	20.224	3.252	0.504
989.000	574.391	80.003	19.994	103.122	20.224	3.249	0.499
989.500	574.646	80.003	19.996	103.127	20.221	3.474	0.514
990.000	574.965	80.002	19.995	103.128	20.222	3.414	0.547
990.500	575.181	80.002	19.996	103.125	20.223	3.312	0.555
991.000	575.454	80.003	19.996	103.127	20.223	3.322	0.512
991.500	575.721	80.002	19.995	103.126	20.220	3.497	0.515
992.000	575.939	80.004	19.995	103.124	20.223	3.335	0.513
992.500	576.190	80.002	19.994	103.124	20.222	3.406	0.477
993.000	576.457	80.002	19.994	103.125	20.222	3.368	0.493
993.500	576.728	80.002	19.995	103.124	20.223	3.327	0.528
994.000	576.959	80.001	19.995	103.124	20.221	3.466	0.520
994.500	577.214	80.003	19.995	103.125	20.219	3.577	0.494
995.000	577.488	80.001	19.995	103.123	20.220	3.500	0.507
995.500	577.739	80.002	19.995	103.123	20.222	3.393	0.527
996.000	577.990	80.002	19.995	103.120	20.221	3.436	0.513
996.500	578.247	80.001	19.996	103.119	20.223	3.343	0.505
997.000	578.507	80.002	19.995	103.114	20.222	3.411	0.513
997.500	578.778	80.002	19.995	103.116	20.219	3.593	0.524
998.000	579.000	80.001	19.994	103.115	20.220	3.492	0.511
998.500	579.284	80.000	19.996	103.115	20.221	3.460	0.500
999.000	579.549	80.000	19.996	103.115	20.218	3.623	0.528
999.500	579.792	80.000	19.995	103.116	20.222	3.363	0.528
1000.000	580.038	80.002	19.996	103.113	20.221	3.468	0.498
1000.500	580.307	80.001	19.995	103.113	20.224	3.285	0.502
1001.000	580.564	80.002	19.996	103.113	20.221	3.485	0.520
1001.500	580.820	80.002	19.995	103.111	20.222	3.393	0.520
1002.000	581.067	80.002	19.996	103.111	20.221	3.465	0.508
1002.500	581.332	80.002	19.997	103.111	20.221	3.474	0.508
1003.000	581.579	80.002	19.996	103.113	20.220	3.542	0.512
1003.500	581.839	80.003	19.995	103.114	20.221	3.472	0.509
1004.000	582.115	80.002	19.997	103.118	20.223	3.316	0.521
1004.500	582.360	80.003	19.996	103.125	20.222	3.375	0.529
1005.000	582.617	80.003	19.995	103.130	20.222	3.406	0.511
1005.500	582.870	80.003	19.995	103.130	20.222	3.384	0.506
1006.000	583.167	80.004	19.996	103.133	20.224	3.253	0.530
1006.500	583.384	80.004	19.996	103.131	20.222	3.393	0.532
1007.000	583.643	80.002	19.995	103.123	20.221	3.427	0.495
1007.500	583.899	80.002	19.997	103.117	20.225	3.225	0.496
1008.000	584.173	80.004	19.996	103.119	20.223	3.305	0.523
1008.500	584.439	80.003	19.995	103.117	20.224	3.252	0.535
1009.000	584.675	80.005	19.996	103.120	20.222	3.407	0.521
1009.500	584.977	80.004	19.997	103.127	20.223	3.348	0.520
1010.000	585.235	80.004	19.997	103.135	20.221	3.486	0.549
1010.500	585.500	80.004	19.997	103.138	20.223	3.346	0.541
1011.000	585.738	80.004	19.996	103.137	20.221	3.447	0.513
1011.500	586.018	80.003	19.995	103.136	20.219	3.555	0.511
1012.000	586.256	80.005	19.996	103.129	20.225	3.194	0.519
1012.500	586.549	80.004	19.996	103.124	20.222	3.364	0.525
1013.000	586.796	80.003	19.995	103.118	20.223	3.322	0.535
1013.500	587.054	80.004	19.996	103.116	20.224	3.283	0.522
1014.000	587.334	80.005	19.994	103.112	20.219	3.578	0.521
1014.500	587.600	80.004	19.996	103.114	20.219	3.600	0.542
1015.000	587.844	80.004	19.996	103.119	20.219	3.582	0.528
1015.500	588.104	80.004	19.995	103.121	20.224	3.230	0.507
1016.000	588.351	80.004	19.995	103.127	20.224	3.281	0.506
1016.500	588.614	80.003	19.995	103.128	20.223	3.324	0.509
1017.000	588.884	80.003	19.994	103.127	20.226	3.137	0.521
1017.500	589.127	80.003	19.996	103.121	20.221	3.450	0.523
1018.000	589.424	80.004	19.994	103.121	20.223	3.310	0.527
1018.500	589.695	80.003	19.995	103.116	20.225	3.176	0.554
1019.000	589.952	80.003	19.995	103.114	20.226	3.126	0.548
1019.500	590.205	80.003	19.994	103.112	20.228	3.023	0.519
1020.000	590.465	80.003	19.995	103.112	20.226	3.140	0.511
1020.500	590.754	80.001	19.995	103.109	20.223	3.324	0.531
1021.000	590.999	80.002	19.995	103.109	20.227	3.083	0.542
1021.500	591.224	80.002	19.994	103.110	20.225	3.198	0.502
1022.000	591.456	80.003	19.995	103.110	20.225	3.222	0.463
1022.500	591.765	80.002	19.994	103.110	20.223	3.308	0.499
1023.000	592.010	80.003	19.996	103.111	20.223	3.333	0.547
1023.500	592.263	80.001	19.996	103.110	20.224	3.252	0.526
1024.000	592.554	80.002	19.994	103.110	20.223	3.310	0.521
1024.499	592.769	80.002	19.996	103.110	20.222	3.404	0.525
1024.999	593.048	80.001	19.996	103.107	20.227	3.072	0.500
1025.500	593.281	80.001	19.996	103.107	20.221	3.461	0.503
1026.000	593.523	80.003	19.997	103.107	20.222	3.366	0.493
1026.499	593.812	80.001	19.995	103.108	20.223	3.294	0.503
1026.999	594.089	80.002	19.995	103.108	20.224	3.236	0.549
1027.499	594.345	80.001	19.994	103.109	20.224	3.272	0.550
1027.999	594.581	80.002	19.997	103.109	20.223	3.299	0.513
1028.499	594.837	80.002	19.997	103.109	20.226	3.126	0.491
1028.999	595.079	80.001	19.996	103.109	20.226	3.125	0.495
1029.499	595.334	80.002	19.995	103.108	20.224	3.271	0.498
1029.999	595.608	80.002	19.996	103.108	20.222	3.384	0.513
1030.499	595.882	80.001	19.994	103.109	20.225	3.187	0.538
1030.999	596.146	80.002	19.995	103.109	20.222	3.404	0.543
1031.499	596.391	80.002	19.995	103.110	20.221	3.432	0.523
1031.999	596.651	80.003	19.995	103.110	20.225	3.200	0.507
1032.499	596.880	80.001	19.995	103.110	20.220	3.497	0.498
1032.999	597.134	80.002	19.995	103.110	20.222	3.396	0.486
1033.499	597.386	80.002	19.996	103.110	20.220	3.492	0.495
1033.999	597.673	80.002	19.995	103.110	20.222	3.404	0.522
1034.499	597.870	80.002	19.996	103.110	20.222	3.373	0.511
1034.999	598.153	80.002	19.996	103.110	20.221	3.487	0.482
1035.499	598.399	80.001	19.995	103.111	20.223	3.342	0.504
1035.999	598.644	80.001	19.995	103.110	20.226	3.153	0.510
1036.499	598.877	80.001	19.995	103.110	20.221	3.456	0.484
1037.000	599.127	80.001	19.995	103.110	20.223	3.344	0.480
1037.500	599.348	80.003	19.996	103.110	20.221	3.478	0.477
1037.999	599.584	80.001	19.996	103.111	20.222	3.379	0.464
1038.499	599.820	80.001	19.994	103.115	20.223	3.352	0.465
1038.999	600.084	80.001	19.995	103.120	20.223	3.319	0.486
1039.499	600.351	80.002	19.995	103.121	20.223	3.332	0.515
1039.999	600.555	80.001	19.994	103.122	20.224	3.281	0.500
1040.499	600.820	80.003	19.996	103.121	20.221	3.469	0.470
1041.000	601.075	80.002	19.996	103.117	20.220	3.525	0.495
1041.500	601.331	80.002	19.995	103.112	20.224	3.267	0.516
1041.999	601.584	80.000	19.993	103.112	20.219	3.579	0.510
