Repository: ulfsri/fsri_materials_database

# Materials and Products Database

## 01_Data

Raw data generated from each apparatus are included here in plain-text format. The data is organized first by material, next by the short name of test apparatus used, and where applicable additional filtering by test settings.

### material.json

Each material directory contains a json file of the same name as the material. This file links the data stored in the repository as well as data and graphs produced by the accompanying scripts (__02_Scripts__) to the respective landing page for the material on the front-end website.

File: 01_Data/Plastic_Laminate_Countertop_Particle_Board/MCC/Plastic_Laminate_Countertop_Particle_Board_MCC_30K_min_211216_R3.txt (part 2 of 4)
T Correction Coefficients:	0	1.024463	0
Time Shift (s):	14
*
Time (s)	Temperature (C)	N2 flow rate (cc/min)	O2 flow rate (cc/min)	Flow Rate (cc/min)	Oxygen (%)	HRR (W/g)	Heating rate (C/s)
348.000	251.912	80.005	19.994	103.259	19.825	11.774	0.507
348.500	252.153	80.005	19.996	103.263	19.825	11.838	0.465
349.000	252.428	80.005	19.994	103.264	19.822	12.056	0.489
349.500	252.635	80.006	19.994	103.263	19.821	12.141	0.499
350.000	252.919	80.004	19.994	103.263	19.820	12.169	0.486
350.500	253.201	80.003	19.996	103.262	19.819	12.292	0.528
351.000	253.411	80.005	19.995	103.259	19.819	12.296	0.529
351.500	253.662	80.005	19.996	103.259	19.819	12.266	0.476
352.000	253.929	80.004	19.995	103.259	19.817	12.428	0.490
352.500	254.165	80.004	19.995	103.260	19.816	12.503	0.511
353.000	254.402	80.005	19.996	103.261	19.816	12.530	0.488
353.500	254.661	80.004	19.995	103.261	19.815	12.598	0.484
354.000	254.919	80.006	19.994	103.262	19.813	12.734	0.507
354.500	255.186	80.004	19.995	103.262	19.809	13.040	0.521
355.000	255.442	80.004	19.994	103.262	19.809	13.088	0.524
355.500	255.679	80.005	19.995	103.263	19.812	12.850	0.508
356.000	255.947	80.004	19.994	103.263	19.810	12.977	0.499
356.500	256.186	80.004	19.995	103.262	19.813	12.771	0.505
357.000	256.437	80.004	19.994	103.264	19.808	13.177	0.498
357.500	256.729	80.005	19.994	103.265	19.806	13.335	0.517
358.000	256.979	80.005	19.993	103.265	19.809	13.099	0.543
358.500	257.223	80.005	19.995	103.268	19.801	13.716	0.518
359.000	257.489	80.006	19.994	103.272	19.804	13.426	0.501
359.500	257.728	80.005	19.995	103.275	19.804	13.478	0.508
360.000	257.941	80.005	19.994	103.280	19.801	13.711	0.479
360.500	258.235	80.004	19.995	103.286	19.801	13.679	0.480
361.000	258.505	80.005	19.994	103.286	19.800	13.797	0.535
361.500	258.738	80.004	19.995	103.290	19.798	13.958	0.533
362.000	259.002	80.005	19.994	103.292	19.797	14.014	0.500
362.500	259.286	80.003	19.995	103.287	19.799	13.853	0.522
363.000	259.513	80.004	19.994	103.281	19.796	14.070	0.530
363.500	259.751	80.005	19.994	103.276	19.792	14.369	0.488
364.000	260.029	80.005	19.994	103.270	19.795	14.148	0.491
364.500	260.259	80.006	19.995	103.264	19.793	14.307	0.512
365.000	260.545	80.004	19.995	103.266	19.793	14.337	0.512
365.500	260.761	80.005	19.995	103.272	19.792	14.443	0.509
366.000	260.998	80.005	19.995	103.278	19.788	14.693	0.478
366.500	261.255	80.004	19.995	103.284	19.788	14.734	0.474
367.000	261.517	80.006	19.994	103.289	19.787	14.804	0.506
367.500	261.760	80.006	19.993	103.286	19.788	14.738	0.511
368.000	262.012	80.006	19.995	103.283	19.786	14.862	0.500
368.500	262.265	80.005	19.994	103.279	19.783	15.080	0.500
369.000	262.565	80.005	19.995	103.278	19.783	15.113	0.529
369.500	262.775	80.004	19.995	103.279	19.785	14.988	0.532
370.000	263.046	80.005	19.994	103.283	19.777	15.556	0.496
370.500	263.260	80.007	19.995	103.286	19.779	15.409	0.483
371.000	263.571	80.005	19.995	103.290	19.778	15.513	0.504
371.500	263.844	80.005	19.994	103.290	19.777	15.593	0.555
372.000	264.078	80.006	19.995	103.291	19.776	15.700	0.546
372.500	264.328	80.005	19.995	103.292	19.774	15.853	0.495
373.000	264.578	80.005	19.994	103.293	19.768	16.294	0.492
373.500	264.833	80.006	19.994	103.293	19.770	16.178	0.502
374.000	265.095	80.005	19.995	103.295	19.769	16.255	0.511
374.500	265.370	80.005	19.995	103.295	19.765	16.574	0.527
375.000	265.619	80.005	19.995	103.296	19.769	16.206	0.530
375.500	265.881	80.006	19.995	103.296	19.764	16.604	0.517
376.000	266.135	80.005	19.995	103.297	19.763	16.694	0.514
376.500	266.403	80.005	19.995	103.296	19.760	16.914	0.519
377.000	266.648	80.005	19.995	103.290	19.761	16.823	0.517
377.500	266.903	80.005	19.995	103.286	19.758	17.118	0.507
378.000	267.159	80.004	19.995	103.284	19.756	17.257	0.506
378.500	267.416	80.004	19.995	103.284	19.752	17.550	0.512
379.000	267.681	80.004	19.995	103.284	19.753	17.528	0.517
379.500	267.924	80.004	19.995	103.286	19.750	17.689	0.515
380.000	268.170	80.004	19.996	103.291	19.751	17.679	0.499
380.500	268.421	80.003	19.995	103.291	19.751	17.657	0.493
381.000	268.670	80.002	19.995	103.291	19.750	17.724	0.498
381.500	268.944	80.003	19.995	103.290	19.746	18.040	0.511
382.000	269.170	80.002	19.995	103.294	19.749	17.812	0.511
382.500	269.492	80.004	19.994	103.293	19.747	17.980	0.524
383.000	269.737	80.004	19.995	103.293	19.743	18.253	0.557
383.500	269.997	80.003	19.995	103.294	19.746	18.038	0.536
384.000	270.207	80.003	19.995	103.297	19.741	18.405	0.487
384.500	270.529	80.004	19.996	103.297	19.740	18.532	0.501
385.000	270.758	80.004	19.995	103.297	19.740	18.540	0.541
385.500	271.038	80.004	19.995	103.299	19.738	18.662	0.530
386.000	271.248	80.004	19.996	103.298	19.738	18.690	0.499
386.500	271.526	80.005	19.995	103.300	19.736	18.806	0.489
387.000	271.798	80.004	19.996	103.299	19.735	18.897	0.520
387.500	272.049	80.004	19.996	103.299	19.733	19.083	0.537
388.000	272.297	80.004	19.994	103.298	19.733	19.078	0.511
388.500	272.539	80.003	19.995	103.298	19.731	19.216	0.494
389.000	272.795	80.004	19.995	103.296	19.729	19.386	0.494
389.500	273.046	80.004	19.996	103.296	19.728	19.457	0.503
390.000	273.320	80.004	19.995	103.296	19.728	19.429	0.515
390.500	273.579	80.003	19.995	103.296	19.727	19.508	0.528
391.000	273.810	80.003	19.995	103.296	19.724	19.792	0.512
391.500	274.069	80.004	19.995	103.297	19.723	19.891	0.490
392.000	274.289	80.004	19.995	103.297	19.717	20.315	0.484
392.500	274.550	80.004	19.995	103.297	19.724	19.809	0.480
393.000	274.843	80.002	19.995	103.297	19.720	20.111	0.517
393.500	275.083	80.003	19.996	103.297	19.718	20.240	0.544
394.000	275.317	80.003	19.994	103.296	19.720	20.132	0.504
394.500	275.566	80.003	19.995	103.296	19.715	20.463	0.479
395.000	275.845	80.003	19.995	103.295	19.715	20.504	0.506
395.500	276.075	80.002	19.995	103.293	19.708	21.027	0.519
396.000	276.321	80.005	19.996	103.291	19.708	21.052	0.493
396.500	276.593	80.002	19.995	103.290	19.707	21.123	0.497
397.000	276.840	80.004	19.995	103.290	19.704	21.357	0.519
397.500	277.097	80.003	19.996	103.290	19.703	21.415	0.511
398.000	277.345	80.003	19.996	103.293	19.706	21.202	0.504
398.500	277.616	80.002	19.995	103.295	19.702	21.549	0.512
399.000	277.846	80.002	19.995	103.296	19.699	21.768	0.510
399.500	278.111	80.003	19.996	103.297	19.696	21.999	0.498
400.000	278.375	80.003	19.996	103.297	19.698	21.860	0.512
400.500	278.602	80.003	19.995	103.297	19.696	22.006	0.510
401.000	278.877	80.001	19.996	103.296	19.696	21.982	0.496
401.500	279.141	80.003	19.996	103.296	19.694	22.115	0.520
402.000	279.379	80.003	19.996	103.295	19.690	22.434	0.521
402.500	279.630	80.003	19.995	103.295	19.691	22.390	0.496
403.000	279.884	80.003	19.995	103.296	19.689	22.528	0.497
403.500	280.105	80.003	19.996	103.296	19.685	22.836	0.490
404.000	280.398	80.004	19.997	103.297	19.685	22.831	0.495
404.500	280.625	80.004	19.997	103.298	19.686	22.816	0.517
405.000	280.871	80.004	19.997	103.297	19.684	22.937	0.496
405.500	281.093	80.004	19.996	103.297	19.683	23.008	0.470
406.000	281.375	80.005	19.996	103.297	19.683	22.998	0.486
406.500	281.617	80.004	19.996	103.296	19.682	23.135	0.514
407.000	281.853	80.003	19.997	103.295	19.676	23.580	0.501
407.500	282.112	80.004	19.996	103.295	19.677	23.509	0.487
408.000	282.330	80.004	19.996	103.294	19.677	23.520	0.486
408.500	282.602	80.003	19.996	103.294	19.676	23.610	0.483
409.000	282.819	80.003	19.996	103.294	19.672	23.877	0.489
409.500	283.070	80.005	19.996	103.295	19.674	23.721	0.479
410.000	283.296	80.003	19.995	103.295	19.673	23.835	0.473
410.500	283.556	80.003	19.996	103.291	19.674	23.753	0.481
411.000	283.799	80.002	19.997	103.292	19.672	23.919	0.495
411.500	284.024	80.003	19.996	103.291	19.670	24.029	0.486
412.000	284.321	80.004	19.996	103.292	19.668	24.226	0.495
412.500	284.555	80.002	19.996	103.297	19.667	24.284	0.526
413.000	284.745	80.005	19.995	103.303	19.665	24.445	0.478
413.500	285.017	80.002	19.994	103.309	19.663	24.572	0.443
414.000	285.267	80.004	19.997	103.311	19.659	24.899	0.492
414.500	285.507	80.002	19.996	103.311	19.659	24.909	0.506
415.000	285.724	80.003	19.994	103.307	19.657	25.042	0.474
415.500	285.982	80.003	19.994	103.307	19.658	24.995	0.466
416.000	286.233	80.002	19.995	103.302	19.660	24.866	0.492
416.500	286.485	80.003	19.996	103.302	19.654	25.305	0.506
417.000	286.729	80.003	19.995	103.306	19.653	25.400	0.499
417.500	287.019	80.005	19.994	103.311	19.648	25.824	0.515
418.000	287.225	80.004	19.994	103.311	19.650	25.639	0.515
418.500	287.466	80.003	19.994	103.312	19.649	25.716	0.472
419.000	287.733	80.005	19.994	103.311	19.647	25.849	0.478
419.500	287.976	80.005	19.994	103.311	19.644	26.100	0.509
420.000	288.197	80.004	19.995	103.313	19.645	26.034	0.487
420.500	288.473	80.004	19.995	103.315	19.641	26.355	0.480
421.000	288.674	80.003	19.994	103.316	19.641	26.347	0.487
421.500	288.965	80.005	19.995	103.316	19.643	26.182	0.485
422.000	289.183	80.004	19.994	103.316	19.640	26.393	0.500
422.500	289.452	80.003	19.995	103.319	19.640	26.383	0.498
423.000	289.721	80.004	19.995	103.323	19.639	26.493	0.512
423.500	289.955	80.003	19.994	103.324	19.639	26.511	0.520
424.000	290.192	80.006	19.995	103.324	19.634	26.908	0.487
424.500	290.421	80.004	19.995	103.321	19.633	26.945	0.468
425.000	290.671	80.004	19.995	103.313	19.633	26.945	0.473
425.500	290.908	80.005	19.994	103.313	19.631	27.143	0.483
426.000	291.193	80.004	19.995	103.310	19.626	27.571	0.504
426.500	291.406	80.004	19.994	103.310	19.626	27.494	0.510
427.000	291.682	80.005	19.994	103.312	19.628	27.406	0.494
427.500	291.889	80.005	19.994	103.314	19.626	27.513	0.486
428.000	292.160	80.005	19.995	103.313	19.626	27.520	0.480
428.500	292.422	80.006	19.995	103.315	19.625	27.577	0.506
429.000	292.617	80.006	19.995	103.317	19.621	27.940	0.495
429.500	292.900	80.005	19.994	103.314	19.618	28.132	0.467
430.000	293.103	80.005	19.994	103.312	19.620	28.000	0.482
430.500	293.386	80.003	19.994	103.311	19.616	28.299	0.486
431.000	293.598	80.005	19.995	103.311	19.617	28.244	0.490
431.500	293.835	80.005	19.995	103.313	19.615	28.407	0.472
432.000	294.077	80.004	19.994	103.317	19.612	28.620	0.464
432.500	294.352	80.006	19.994	103.321	19.610	28.806	0.498
433.000	294.559	80.005	19.994	103.322	19.610	28.761	0.499
433.500	294.814	80.005	19.994	103.323	19.607	28.994	0.472
434.000	295.043	80.004	19.995	103.326	19.608	28.948	0.473
434.500	295.304	80.005	19.994	103.328	19.606	29.103	0.487
435.000	295.567	80.005	19.994	103.332	19.606	29.140	0.507
435.500	295.818	80.005	19.994	103.334	19.602	29.461	0.519
436.000	296.086	80.005	19.995	103.336	19.601	29.535	0.516
436.500	296.322	80.004	19.995	103.334	19.599	29.665	0.511
437.000	296.572	80.005	19.994	103.335	19.598	29.783	0.495
437.500	296.782	80.005	19.994	103.334	19.596	29.933	0.473
438.000	297.062	80.003	19.994	103.327	19.596	29.939	0.475
438.500	297.278	80.004	19.994	103.325	19.596	29.887	0.493
439.000	297.526	80.003	19.994	103.327	19.592	30.181	0.480
439.500	297.783	80.005	19.995	103.326	19.591	30.273	0.485
440.000	298.036	80.005	19.994	103.324	19.590	30.389	0.507
440.500	298.253	80.004	19.995	103.324	19.586	30.667	0.490
441.000	298.552	80.004	19.994	103.324	19.588	30.518	0.493
441.500	298.777	80.004	19.994	103.320	19.585	30.748	0.520
442.000	299.027	80.003	19.994	103.319	19.584	30.827	0.500
442.500	299.264	80.004	19.995	103.317	19.583	30.907	0.481
443.000	299.488	80.005	19.995	103.323	19.581	31.066	0.474
443.500	299.754	80.004	19.993	103.328	19.579	31.225	0.475
444.000	299.962	80.004	19.994	103.330	19.579	31.228	0.482
444.500	300.227	80.004	19.994	103.332	19.578	31.286	0.474
445.000	300.486	80.004	19.994	103.336	19.577	31.432	0.498
445.500	300.742	80.004	19.994	103.337	19.575	31.553	0.519
446.000	300.944	80.004	19.994	103.337	19.573	31.691	0.487
446.500	301.189	80.004	19.994	103.338	19.572	31.779	0.453
447.000	301.467	80.005	19.996	103.344	19.569	32.022	0.485
447.500	301.694	80.004	19.994	103.344	19.565	32.336	0.514
448.000	301.971	80.005	19.994	103.344	19.563	32.515	0.505
448.500	302.181	80.006	19.994	103.344	19.563	32.489	0.495
449.000	302.447	80.006	19.994	103.342	19.561	32.641	0.481
449.500	302.688	80.006	19.994	103.338	19.561	32.646	0.491
450.000	302.952	80.008	19.994	103.338	19.559	32.816	0.506
450.500	303.194	80.006	19.994	103.337	19.555	33.138	0.505
451.000	303.451	80.008	19.994	103.337	19.553	33.265	0.502
451.500	303.684	80.007	19.996	103.337	19.554	33.240	0.495
452.000	303.936	80.008	19.995	103.336	19.550	33.524	0.488
452.500	304.169	80.006	19.994	103.335	19.548	33.664	0.485
453.000	304.439	80.006	19.994	103.334	19.547	33.770	0.494
453.500	304.670	80.007	19.993	103.334	19.546	33.875	0.502
454.000	304.891	80.007	19.993	103.333	19.548	33.710	0.476
454.500	305.138	80.006	19.995	103.333	19.544	34.032	0.460
455.000	305.364	80.006	19.994	103.334	19.540	34.322	0.471
455.500	305.647	80.006	19.993	103.335	19.540	34.339	0.491
456.000	305.869	80.006	19.995	103.336	19.538	34.493	0.507
456.500	306.137	80.006	19.995	103.336	19.535	34.709	0.498
457.000	306.380	80.006	19.994	103.337	19.532	34.958	0.500
457.500	306.664	80.008	19.994	103.337	19.532	34.980	0.519
458.000	306.888	80.005	19.995	103.337	19.532	34.988	0.517
458.500	307.146	80.005	19.994	103.336	19.530	35.124	0.495
459.000	307.387	80.006	19.995	103.337	19.530	35.107	0.490
459.500	307.639	80.006	19.994	103.336	19.528	35.278	0.496
460.000	307.878	80.005	19.994	103.335	19.525	35.493	0.492
460.500	308.099	80.006	19.994	103.337	19.524	35.633	0.476
461.000	308.356	80.003	19.994	103.337	19.524	35.595	0.469
461.500	308.623	80.004	19.995	103.336	19.523	35.693	0.501
462.000	308.879	80.005	19.995	103.336	19.521	35.846	0.523
462.500	309.128	80.004	19.995	103.338	19.520	35.946	0.514
463.000	309.334	80.005	19.994	103.339	19.514	36.373	0.480
463.500	309.574	80.004	19.994	103.346	19.511	36.604	0.451
464.000	309.848	80.005	19.994	103.348	19.511	36.594	0.481
464.500	310.064	80.003	19.996	103.348	19.512	36.559	0.502
465.000	310.338	80.004	19.996	103.348	19.509	36.777	0.490
465.500	310.587	80.004	19.995	103.344	19.508	36.846	0.506
466.000	310.838	80.004	19.996	103.338	19.502	37.309	0.511
466.500	311.082	80.005	19.995	103.338	19.504	37.210	0.497
467.000	311.310	80.004	19.996	103.343	19.500	37.468	0.483
467.500	311.612	80.004	19.995	103.345	19.499	37.575	0.501
468.000	311.826	80.004	19.996	103.348	19.495	37.885	0.523
468.500	312.111	80.003	19.995	103.349	19.497	37.719	0.507
469.000	312.315	80.005	19.996	103.348	19.494	37.976	0.494
469.500	312.585	80.003	19.996	103.344	19.492	38.095	0.482
470.000	312.839	80.005	19.995	103.345	19.492	38.096	0.499
470.500	313.105	80.003	19.997	103.348	19.486	38.646	0.522
471.000	313.323	80.005	19.995	103.353	19.485	38.669	0.502
471.500	313.584	80.003	19.997	103.359	19.485	38.658	0.482
472.000	313.854	80.003	19.996	103.363	19.483	38.876	0.505
472.500	314.123	80.003	19.995	103.359	19.483	38.865	0.535
473.001	314.338	80.005	19.996	103.354	19.481	38.988	0.512
473.500	314.614	80.003	19.996	103.352	19.475	39.449	0.488
474.000	314.873	80.003	19.996	103.346	19.474	39.535	0.513
474.500	315.167	80.003	19.995	103.344	19.473	39.675	0.543
475.000	315.377	80.004	19.995	103.351	19.472	39.740	0.528
475.500	315.608	80.005	19.997	103.356	19.470	39.861	0.472
476.000	315.870	80.004	19.995	103.358	19.469	39.941	0.467
476.500	316.132	80.004	19.997	103.364	19.466	40.188	0.509
477.000	316.347	80.004	19.995	103.366	19.464	40.357	0.501
477.500	316.624	80.005	19.996	103.366	19.460	40.689	0.485
478.000	316.882	80.004	19.996	103.365	19.459	40.730	0.514
478.500	317.165	80.005	19.995	103.363	19.459	40.730	0.538
479.000	317.380	80.004	19.995	103.359	19.456	41.014	0.519
479.500	317.661	80.005	19.995	103.358	19.455	41.027	0.497
480.000	317.868	80.005	19.995	103.360	19.452	41.315	0.492
480.500	318.141	80.005	19.995	103.362	19.448	41.575	0.484
481.000	318.403	80.004	19.996	103.366	19.448	41.612	0.507
481.500	318.663	80.003	19.996	103.369	19.445	41.877	0.528
482.000	318.921	80.004	19.995	103.372	19.444	41.937	0.520
482.500	319.168	80.004	19.997	103.372	19.443	42.029	0.512
483.000	319.427	80.003	19.995	103.372	19.438	42.408	0.505
483.500	319.673	80.004	19.995	103.374	19.439	42.303	0.505
484.000	319.926	80.004	19.997	103.375	19.432	42.879	0.502
484.500	320.156	80.004	19.995	103.375	19.435	42.623	0.491
485.000	320.430	80.004	19.995	103.375	19.432	42.894	0.494
485.500	320.709	80.004	19.994	103.374	19.431	42.972	0.529
486.000	320.944	80.003	19.995	103.372	19.427	43.250	0.534
486.500	321.210	80.004	19.996	103.372	19.426	43.359	0.507
487.000	321.484	80.003	19.996	103.372	19.425	43.428	0.521
487.500	321.714	80.003	19.995	103.373	19.421	43.764	0.522
488.000	321.983	80.003	19.994	103.374	19.419	43.936	0.501
488.500	322.240	80.004	19.995	103.376	19.415	44.197	0.513
489.000	322.479	80.002	19.995	103.377	19.416	44.164	0.511
489.500	322.763	80.004	19.995	103.378	19.414	44.319	0.509
490.000	323.020	80.003	19.995	103.378	19.408	44.748	0.532
490.500	323.296	80.003	19.996	103.377	19.405	45.055	0.537
491.000	323.514	80.003	19.996	103.377	19.406	44.966	0.514
491.500	323.756	80.002	19.996	103.376	19.403	45.142	0.477
492.000	324.021	80.002	19.995	103.375	19.402	45.227	0.483
492.500	324.308	80.003	19.995	103.376	19.400	45.382	0.530
493.000	324.532	80.002	19.995	103.376	19.397	45.660	0.532
493.500	324.766	80.002	19.996	103.376	19.396	45.761	0.485
494.000	325.040	80.002	19.995	103.376	19.395	45.810	0.483
494.500	325.281	80.002	19.996	103.376	19.395	45.831	0.511
495.000	325.539	80.001	19.995	103.375	19.390	46.196	0.507
495.500	325.796	80.002	19.996	103.375	19.389	46.301	0.507
496.000	326.051	80.002	19.996	103.375	19.385	46.628	0.513
496.500	326.289	80.003	19.995	103.375	19.387	46.466	0.502
497.000	326.561	80.002	19.995	103.377	19.379	47.057	0.502
497.500	326.843	80.002	19.996	103.380	19.381	46.911	0.532
498.000	327.081	80.001	19.996	103.381	19.379	47.114	0.537
498.500	327.362	80.003	19.996	103.382	19.376	47.349	0.520
499.000	327.618	80.001	19.996	103.381	19.372	47.638	0.528
499.500	327.878	80.002	19.996	103.383	19.372	47.619	0.526
500.000	328.139	80.002	19.996	103.381	19.370	47.804	0.518
500.500	328.415	80.001	19.996	103.381	19.365	48.205	0.529
501.000	328.643	80.002	19.996	103.382	19.366	48.096	0.520
501.500	328.924	80.002	19.995	103.385	19.361	48.474	0.507
502.000	329.135	80.003	19.995	103.384	19.359	48.639	0.500
502.500	329.387	80.001	19.996	103.383	19.355	48.989	0.478
503.000	329.659	80.002	19.995	103.386	19.354	49.060	0.494
503.500	329.903	80.002	19.995	103.386	19.353	49.138	0.520
504.000	330.146	80.002	19.995	103.386	19.351	49.291	0.501
504.500	330.422	80.005	19.995	103.386	19.348	49.522	0.503
505.000	330.674	80.004	19.995	103.386	19.345	49.800	0.524
505.500	330.957	80.003	19.994	103.384	19.340	50.153	0.532
506.000	331.220	80.003	19.995	103.383	19.339	50.274	0.540
506.500	331.463	80.004	19.996	103.381	19.340	50.192	0.526
507.000	331.696	80.003	19.995	103.381	19.336	50.501	0.492
507.500	331.981	80.005	19.994	103.383	19.335	50.557	0.497
508.000	332.252	80.003	19.994	103.384	19.331	50.852	0.537
508.500	332.498	80.004	19.994	103.387	19.330	50.979	0.536
509.000	332.784	80.004	19.995	103.389	19.327	51.164	0.525
509.500	333.029	80.004	19.995	103.395	19.325	51.352	0.532
510.000	333.302	80.005	19.995	103.401	19.322	51.606	0.524
510.500	333.539	80.005	19.994	103.408	19.320	51.742	0.514
511.000	333.825	80.004	19.994	103.411	19.317	51.954	0.517
511.500	334.078	80.005	19.995	103.416	19.314	52.218	0.531
512.000	334.352	80.004	19.993	103.415	19.310	52.515	0.533
512.500	334.603	80.003	19.994	103.413	19.312	52.397	0.526
513.000	334.830	80.005	19.994	103.411	19.307	52.760	0.501
513.500	335.121	80.004	19.995	103.410	19.305	52.943	0.498
514.000	335.375	80.004	19.995	103.408	19.307	52.771	0.532
514.500	335.643	80.005	19.993	103.409	19.300	53.333	0.534
515.000	335.900	80.004	19.994	103.411	19.299	53.400	0.524
515.500	336.162	80.004	19.994	103.412	19.298	53.469	0.522
516.000	336.391	80.005	19.995	103.412	19.297	53.606	0.505
516.500	336.658	80.004	19.995	103.413	19.289	54.174	0.493
517.000	336.949	80.006	19.995	103.412	19.289	54.180	0.527
517.500	337.159	80.005	19.995	103.412	19.286	54.471	0.530
518.000	337.440	80.004	19.994	103.411	19.282	54.797	0.496
518.500	337.689	80.005	19.994	103.411	19.280	54.917	0.510
519.000	337.959	80.004	19.995	103.411	19.276	55.208	0.525
519.500	338.184	80.004	19.994	103.411	19.273	55.507	0.507
520.000	338.484	80.004	19.994	103.411	19.271	55.645	0.510
520.500	338.721	80.003	19.995	103.412	19.269	55.800	0.531
521.000	338.971	80.004	19.995	103.413	19.268	55.893	0.511
521.500	339.214	80.004	19.996	103.414	19.267	55.978	0.490
522.000	339.464	80.005	19.995	103.415	19.262	56.356	0.493
522.500	339.752	80.004	19.994	103.414	19.261	56.441	0.515
523.000	340.014	80.005	19.994	103.414	19.259	56.576	0.544
523.500	340.220	80.003	19.994	103.414	19.255	56.942	0.509
524.000	340.507	80.006	19.994	103.413	19.252	57.136	0.480
524.500	340.780	80.004	19.994	103.416	19.252	57.118	0.527
525.000	341.026	80.005	19.995	103.418	19.247	57.519	0.539
525.500	341.285	80.004	19.995	103.418	19.242	57.900	0.512
526.000	341.553	80.004	19.994	103.418	19.239	58.211	0.516
526.500	341.809	80.005	19.994	103.418	19.238	58.240	0.526
527.000	342.039	80.005	19.994	103.417	19.237	58.341	0.505
527.500	342.307	80.006	19.994	103.416	19.236	58.436	0.492
528.000	342.537	80.006	19.995	103.419	19.230	58.915	0.498
528.500	342.810	80.005	19.995	103.419	19.231	58.829	0.500
529.000	343.038	80.006	19.995	103.419	19.225	59.257	0.502
529.500	343.310	80.005	19.994	103.418	19.224	59.341	0.501
530.000	343.545	80.005	19.994	103.418	19.225	59.274	0.503
530.500	343.834	80.006	19.995	103.417	19.216	60.032	0.516
531.000	344.035	80.005	19.997	103.417	19.216	59.960	0.507
531.500	344.298	80.004	19.995	103.418	19.215	60.034	0.477
532.000	344.560	80.006	19.995	103.423	19.216	60.024	0.495
532.500	344.792	80.006	19.995	103.429	19.213	60.250	0.509
533.000	345.044	80.006	19.995	103.434	19.211	60.412	0.489
533.500	345.248	80.006	19.995	103.441	19.205	60.873	0.470
534.000	345.571	80.006	19.996	103.443	19.205	60.869	0.491
534.500	345.780	80.007	19.994	103.438	19.201	61.170	0.530
535.000	346.103	80.005	19.995	103.436	19.200	61.284	0.532
535.500	346.276	80.006	19.995	103.435	19.200	61.299	0.514
536.000	346.632	80.007	19.995	103.434	19.193	61.798	0.512
536.500	346.846	80.007	19.995	103.435	19.194	61.751	0.549
537.000	347.089	80.007	19.994	103.441	19.192	61.904	0.514
537.500	347.370	80.005	19.995	103.442	19.183	62.643	0.490
538.000	347.663	80.007	19.994	103.442	19.175	63.217	0.549
538.500	347.872	80.005	19.994	103.442	19.177	63.078	0.538
539.000	348.081	80.007	19.995	103.444	19.172	63.515	0.460
539.500	348.378	80.006	19.994	103.445	19.169	63.721	0.462
540.000	348.587	80.006	19.995	103.444	19.164	64.104	0.507
540.500	348.805	80.006	19.995	103.444	19.164	64.147	0.467
541.000	349.163	80.005	19.994	103.443	19.163	64.151	0.501
541.500	349.411	80.004	19.994	103.443	19.160	64.425	0.591
542.000	349.589	80.006	19.994	103.442	19.157	64.702	0.516
542.500	349.918	80.005	19.994	103.444	19.151	65.109	0.466
543.000	350.092	80.003	19.994	103.445	19.154	64.906	0.505
543.500	350.444	80.005	19.993	103.448	19.149	65.306	0.515
544.000	350.723	80.005	19.994	103.449	19.147	65.443	0.578
544.500	350.773	80.004	19.996	103.449	19.144	65.713	0.480
545.000	351.092	80.004	19.994	103.449	19.142	65.835	0.349
545.500	351.556	80.004	19.995	103.449	19.137	66.229	0.576
546.000	351.733	80.002	19.994	103.449	19.141	65.932	0.712
546.500	351.994	80.004	19.996	103.448	19.136	66.290	0.539
547.000	352.374	80.003	19.994	103.448	19.135	66.437	0.539
547.500	352.745	80.004	19.993	103.448	19.128	66.982	0.696
548.000	353.055	80.003	19.996	103.448	19.131	66.747	0.716
548.500	353.268	80.003	19.994	103.449	19.125	67.175	0.602
549.000	353.564	80.003	19.993	103.451	19.123	67.375	0.516
549.500	353.767	80.003	19.995	103.452	19.120	67.564	0.504
550.000	353.890	80.005	19.994	103.449	19.122	67.442	0.413
550.500	354.169	80.003	19.994	103.448	19.119	67.637	0.364
551.000	354.469	80.003	19.995	103.448	19.117	67.835	0.490
551.500	354.705	80.003	19.994	103.447	19.113	68.130	0.557
552.000	354.675	80.004	19.995	103.447	19.112	68.234	0.371
552.500	354.946	80.003	19.994	103.451	19.110	68.358	0.224
553.000	355.149	80.004	19.994	103.453	19.111	68.295	0.357
553.500	355.562	80.005	19.995	103.453	19.104	68.839	0.544
554.000	355.447	80.004	19.994	103.452	19.103	68.916	0.457
554.500	355.981	80.004	19.994	103.451	19.103	68.935	0.359
555.000	356.226	80.003	19.994	103.451	19.102	69.001	0.599
555.500	356.417	80.003	19.995	103.451	19.099	69.235	0.607
556.000	356.570	80.002	19.995	103.451	19.103	68.905	0.390
556.500	356.859	80.004	19.994	103.453	19.098	69.325	0.393
557.000	357.211	80.004	19.995	103.454	19.097	69.439	0.541
557.500	357.427	80.005	19.996	103.455	19.095	69.577	0.604
558.000	357.747	80.003	19.995	103.455	19.096	69.493	0.552
558.500	357.887	80.003	19.996	103.456	19.096	69.518	0.498
559.000	358.219	80.004	19.995	103.455	19.094	69.663	0.466
559.500	358.416	80.003	19.995	103.455	19.097	69.446	0.501
560.000	358.650	80.004	19.995	103.454	19.097	69.422	0.480
560.500	358.933	80.002	19.996	103.454	19.096	69.501	0.474
561.000	359.165	80.005	19.996	103.454	19.096	69.429	0.516
561.500	359.430	80.004	19.996	103.456	19.095	69.489	0.506
562.000	359.697	80.004	19.995	103.456	19.096	69.394	0.515
562.500	359.977	80.003	19.996	103.457	19.094	69.558	0.539
563.000	360.127	80.002	19.995	103.457	19.093	69.699	0.488
563.500	360.450	80.004	19.995	103.459	19.093	69.711	0.451
564.000	360.721	80.004	19.995	103.457	19.093	69.677	0.533
564.500	360.971	80.003	19.995	103.457	19.095	69.521	0.558
565.000	361.196	80.004	19.996	103.456	19.093	69.707	0.498
565.500	361.474	80.003	19.996	103.455	19.097	69.407	0.489
566.000	361.683	80.005	19.996	103.454	19.095	69.583	0.495
566.500	361.901	80.004	19.996	103.453	19.097	69.379	0.457
567.000	362.233	80.004	19.994	103.453	19.097	69.452	0.489
567.500	362.453	80.003	19.994	103.452	19.099	69.274	0.552
568.000	362.660	80.004	19.994	103.452	19.101	69.083	0.489
568.500	362.984	80.003	19.996	103.452	19.101	69.049	0.479
569.000	363.258	80.004	19.995	103.450	19.101	69.087	0.565
569.500	363.467	80.003	19.996	103.448	19.102	68.997	0.541
570.000	363.752	80.004	19.994	103.446	19.103	68.896	0.489
570.500	363.987	80.004	19.995	103.446	19.102	68.962	0.507
571.000	364.193	80.003	19.995	103.437	19.107	68.582	0.480
571.500	364.458	80.002	19.995	103.410	19.108	68.517	0.456
572.000	364.728	80.003	19.995	103.386	19.112	68.161	0.503
572.500	365.023	80.003	19.995	103.373	19.115	67.950	0.550
573.000	365.270	80.003	19.994	103.365	19.116	67.824	0.554
573.500	365.525	80.003	19.995	103.367	19.120	67.503	0.522
574.000	365.786	80.003	19.995	103.387	19.123	67.274	0.509
574.500	366.079	80.003	19.994	103.403	19.124	67.182	0.535
575.000	366.328	80.003	19.995	103.413	19.127	66.925	0.548
575.500	366.564	80.002	19.995	103.411	19.134	66.398	0.514
576.000	366.785	80.002	19.994	103.406	19.138	66.083	0.471
576.500	367.071	80.002	19.995	103.408	19.140	65.950	0.482
577.000	367.302	80.002	19.997	103.442	19.147	65.401	0.512
577.500	367.646	80.003	19.995	103.456	19.152	64.985	0.546
578.000	367.840	80.002	19.995	103.459	19.157	64.611	0.556
578.500	368.111	80.003	19.995	103.463	19.162	64.172	0.502
579.000	368.383	80.003	19.996	103.458	19.167	63.751	0.504
579.500	368.647	80.003	19.995	103.419	19.169	63.617	0.540
580.000	368.873	80.003	19.997	103.397	19.173	63.286	0.513
580.500	369.160	80.003	19.996	103.389	19.182	62.604	0.501
581.000	369.392	80.003	19.996	103.384	19.184	62.423	0.516
581.500	369.629	80.003	19.997	103.379	19.190	61.997	0.494
582.000	369.927	80.003	19.996	103.378	19.195	61.554	0.502
582.500	370.172	80.003	19.995	103.370	19.198	61.289	0.539
583.000	370.439	80.004	19.996	103.360	19.206	60.680	0.528
583.500	370.678	80.004	19.995	103.352	19.214	60.047	0.509
584.000	370.966	80.002	19.996	103.344	19.222	59.415	0.516
584.500	371.220	80.003	19.995	103.337	19.226	59.106	0.534
585.000	371.494	80.002	19.996	103.336	19.239	58.100	0.535
585.500	371.706	80.003	19.995	103.336	19.242	57.834	0.507
586.000	372.000	80.004	19.996	103.334	19.252	57.059	0.496
586.500	372.278	80.004	19.996	103.334	19.257	56.620	0.539
587.000	372.527	80.004	19.996	103.333	19.266	55.942	0.550
587.500	372.770	80.004	19.996	103.333	19.273	55.353	0.510
588.000	373.054	80.003	19.996	103.332	19.285	54.440	0.509
588.500	373.285	80.004	19.996	103.327	19.292	53.892	0.521
589.000	373.573	80.005	19.996	103.321	19.301	53.175	0.517
589.500	373.820	80.004	19.996	103.313	19.312	52.305	0.527
590.000	374.083	80.003	19.996	103.305	19.318	51.829	0.523
590.500	374.340	80.003	19.996	103.299	19.327	51.084	0.515
591.000	374.599	80.004	19.996	103.296	19.335	50.430	0.518
591.500	374.847	80.004	19.996	103.295	19.342	49.896	0.512
592.000	375.120	80.005	19.997	103.295	19.353	49.079	0.515
592.500	375.387	80.004	19.997	103.295	19.362	48.303	0.531
593.000	375.646	80.004	19.995	103.294	19.369	47.748	0.533
593.500	375.890	80.004	19.996	103.290	19.377	47.125	0.514
594.000	376.149	80.006	19.996	103.282	19.388	46.287	0.503
594.500	376.401	80.003	19.996	103.276	19.396	45.646	0.507
595.000	376.658	80.004	19.997	103.270	19.406	44.828	0.510
595.500	376.896	80.004	19.996	103.263	19.413	44.301	0.502
596.000	377.133	80.005	19.996	103.259	19.424	43.457	0.485
596.500	377.421	80.004	19.996	103.259	19.433	42.728	0.500
597.000	377.668	80.004	19.996	103.257	19.444	41.910	0.530
597.500	377.893	80.004	19.997	103.256	19.451	41.326	0.504
598.000	378.201	80.005	19.996	103.255	19.461	40.515	0.503
598.500	378.457	80.004	19.995	103.255	19.474	39.482	0.549
599.000	378.724	80.004	19.996	103.255	19.482	38.859	0.543
599.500	378.955	80.004	19.995	103.256	19.492	38.100	0.510
600.000	379.182	80.004	19.995	103.250	19.501	37.397	0.478
600.500	379.462	80.004	19.995	103.241	19.511	36.573	0.483
601.000	379.709	80.004	19.994	103.235	19.520	35.887	0.517
601.500	379.965	80.005	19.995	103.227	19.528	35.200	0.514
602.000	380.274	80.004	19.996	103.218	19.537	34.486	0.534
602.500	380.530	80.005	19.995	103.218	19.547	33.731	0.566
603.000	380.735	80.004	19.994	103.222	19.554	33.154	0.513
603.500	381.020	80.004	19.995	103.204	19.563	32.457	0.475
604.000	381.266	80.005	19.995	103.188	19.572	31.760	0.510
604.500	381.525	80.004	19.994	103.178	19.583	30.896	0.518
605.000	381.791	80.005	19.995	103.168	19.591	30.223	0.515
605.500	382.016	80.006	19.994	103.160	19.599	29.594	0.508
606.000	382.276	80.005	19.995	103.185	19.609	28.856	0.488
606.500	382.557	80.004	19.995	103.229	19.615	28.382	0.513
607.000	382.792	80.005	19.995	103.250	19.627	27.422	0.528
607.500	383.061	80.004	19.995	103.259	19.634	26.852	0.510
608.000	383.342	80.005	19.995	103.263	19.641	26.345	0.527
608.500	383.556	80.005	19.994	103.253	19.648	25.767	0.522
609.000	383.817	80.005	19.995	103.224	19.655	25.206	0.485
609.500	384.070	80.005	19.995	103.208	19.659	24.858	0.494
610.000	384.340	80.005	19.995	103.202	19.670	24.036	0.518
610.500	384.528	80.005	19.993	103.201	19.674	23.688	0.491
611.000	384.813	80.006	19.995	103.198	19.685	22.844	0.465
611.500	385.066	80.006	19.994	103.196	19.691	22.352	0.505
612.000	385.356	80.005	19.994	103.199	19.695	22.077	0.541
612.500	385.654	80.006	19.994	103.200	19.704	21.325	0.566
613.000	385.862	80.006	19.994	103.197	19.712	20.711	0.547
613.500	386.114	80.006	19.995	103.196	19.715	20.444	0.483
614.000	386.350	80.007	19.993	103.192	19.720	20.109	0.474
614.500	386.615	80.005	19.995	103.187	19.724	19.781	0.495
615.000	386.896	80.005	19.993	103.184	19.731	19.222	0.523
615.500	387.110	80.006	19.995	103.183	19.736	18.780	0.521
616.000	387.371	80.007	19.994	103.180	19.742	18.376	0.485
616.500	387.637	80.008	19.994	103.182	19.749	17.799	0.501
617.000	387.917	80.007	19.993	103.185	19.753	17.457	0.536
617.500	388.137	80.007	19.993	103.185	19.756	17.240	0.523
618.000	388.431	80.006	19.995	103.185	19.761	16.801	0.507
618.500	388.687	80.006	19.994	103.185	19.764	16.565	0.532
619.000	388.935	80.005	19.994	103.184	19.771	16.088	0.527
619.500	389.205	80.005	19.994	103.181	19.774	15.824	0.511
620.000	389.430	80.006	19.993	103.182	19.775	15.735	0.507
620.500	389.701	80.008	19.994	103.181	19.778	15.498	0.496
621.000	389.949	80.006	19.994	103.181	19.782	15.213	0.507
621.500	390.187	80.004	19.994	103.181	19.787	14.777	0.502
622.000	390.463	80.007	19.994	103.181	19.788	14.682	0.500
622.500	390.717	80.004	19.994	103.181	19.794	14.261	0.522
623.000	390.952	80.004	19.994	103.182	19.796	14.100	0.509
623.500	391.198	80.004	19.995	103.182	19.799	13.832	0.484
624.000	391.452	80.005	19.993	103.181	19.799	13.869	0.491
624.500	391.690	80.004	19.993	103.180	19.803	13.531	0.496
625.000	391.961	80.004	19.995	103.179	19.804	13.409	0.501
625.500	392.211	80.005	19.996	103.179	19.806	13.299	0.515
626.000	392.463	80.002	19.995	103.179	19.807	13.217	0.512
626.500	392.722	80.003	19.995	103.180	19.809	13.078	0.506
627.000	392.967	80.003	19.994	103.181	19.813	12.736	0.507
627.500	393.233	80.005	19.995	103.182	19.814	12.691	0.508
628.000	393.481	80.004	19.994	103.181	19.814	12.681	0.513
628.500	393.731	80.004	19.995	103.177	19.817	12.393	0.506
629.000	394.037	80.003	19.995	103.177	19.819	12.240	0.527
629.500	394.279	80.004	19.995	103.177	19.818	12.335	0.552
630.000	394.518	80.002	19.995	103.178	19.821	12.128	0.514
630.500	394.760	80.004	19.994	103.178	19.822	12.034	0.481
631.000	395.051	80.001	19.995	103.182	19.823	11.961	0.507
631.500	395.293	80.001	19.994	103.182	19.825	11.759	0.533
632.000	395.556	80.003	19.995	103.182	19.826	11.688	0.519
632.500	395.789	80.002	19.994	103.181	19.829	11.508	0.500
633.000	396.079	80.003	19.994	103.181	19.826	11.744	0.509
633.500	396.288	80.003	19.995	103.182	19.828	11.557	0.511
634.000	396.568	80.004	19.994	103.183	19.829	11.448	0.495
634.500	396.789	80.003	19.995	103.184	19.830	11.396	0.495
635.000	397.083	80.003	19.994	103.185	19.833	11.190	0.507
635.500	397.341	80.004	19.994	103.185	19.834	11.093	0.533
636.000	397.556	80.003	19.995	103.183	19.831	11.285	0.512
636.500	397.791	80.004	19.995	103.182	19.835	11.033	0.461
637.000	398.071	80.002	19.994	103.182	19.834	11.046	0.483
637.500	398.341	80.003	19.993	103.181	19.836	10.902	0.533
638.000	398.576	80.002	19.994	103.182	19.836	10.923	0.527
638.500	398.868	80.003	19.994	103.183	19.834	11.050	0.516
639.000	399.088	80.001	19.994	103.183	19.837	10.803	0.519
639.500	399.306	80.002	19.994	103.183	19.838	10.741	0.475
640.000	399.596	80.005	19.994	103.183	19.840	10.612	0.473
640.500	399.842	80.004	19.995	103.182	19.838	10.760	0.522
641.000	400.097	80.003	19.994	103.180	19.838	10.739	0.519
641.500	400.342	80.004	19.995	103.181	19.840	10.625	0.501
642.000	400.602	80.004	19.994	103.181	19.843	10.387	0.503
642.500	400.849	80.003	19.994	103.183	19.842	10.475	0.506
643.000	401.126	80.005	19.993	103.183	19.841	10.552	0.515
643.500	401.356	80.006	19.995	103.185	19.842	10.457	0.515
644.000	401.623	80.004	19.994	103.184	19.848	9.983	0.502
644.500	401.859	80.005	19.994	103.183	19.843	10.395	0.500
645.000	402.129	80.005	19.995	103.181	19.839	10.661	0.504
645.500	402.387	80.005	19.994	103.182	19.845	10.197	0.517
646.000	402.610	80.004	19.994	103.181	19.842	10.453	0.505
646.500	402.895	80.003	19.994	103.182	19.845	10.245	0.494
647.000	403.126	80.004	19.995	103.183	19.845	10.249	0.512
647.500	403.396	80.004	19.995	103.182	19.845	10.228	0.509
648.000	403.633	80.006	19.995	103.181	19.846	10.137	0.504
648.500	403.883	80.005	19.994	103.180	19.846	10.140	0.497
649.000	404.140	80.004	19.995	103.179	19.844	10.268	0.497
649.500	404.408	80.005	19.995	103.179	19.844	10.270	0.516
650.000	404.654	80.004	19.994	103.179	19.845	10.236	0.520
650.500	404.870	80.003	19.996	103.179	19.846	10.101	0.488
651.000	405.146	80.004	19.996	103.179	19.846	10.129	0.477
651.500	405.416	80.004	19.996	103.181	19.845	10.232	0.519
652.000	405.664	80.005	19.995	103.182	19.845	10.212	0.532
652.500	405.936	80.004	19.996	103.182	19.845	10.197	0.519
653.000	406.177	80.004	19.995	103.181	19.846	10.152	0.516
653.500	406.412	80.004	19.996	103.181	19.847	10.030	0.494
654.000	406.626	80.003	19.994	103.180	19.848	10.008	0.462
654.500	406.902	80.005	19.995	103.178	19.851	9.744	0.469
655.000	407.135	80.003	19.994	103.178	19.849	9.877	0.499
655.500	407.421	80.004	19.995	103.178	19.851	9.734	0.514
656.000	407.686	80.003	19.995	103.178	19.850	9.832	0.535
656.500	407.923	80.005	19.995	103.178	19.852	9.641	0.527
657.000	408.188	80.004	19.997	103.180	19.849	9.929	0.502
657.500	408.440	80.004	19.995	103.181	19.848	9.985	0.510
658.000	408.705	80.005	19.995	103.181	19.849	9.901	0.517
658.500	408.959	80.002	19.996	103.181	19.852	9.690	0.518
659.000	409.177	80.005	19.995	103.181	19.855	9.385	0.495
659.500	409.465	80.005	19.995	103.180	19.851	9.759	0.489
660.000	409.695	80.004	19.995	103.179	19.850	9.791	0.512
660.500	409.949	80.005	19.995	103.180	19.850	9.847	0.501
661.000	410.233	80.003	19.995	103.179	19.852	9.686	0.511
661.500	410.456	80.003	19.995	103.179	19.854	9.495	0.523
662.000	410.729	80.003	19.996	103.178	19.854	9.486	0.501
662.500	410.969	80.004	19.996	103.178	19.855	9.388	0.504
663.000	411.239	80.003	19.996	103.178	19.852	9.682	0.511
663.500	411.469	80.003	19.995	103.179	19.852	9.632	0.505
664.000	411.720	80.003	19.996	103.179	19.855	9.433	0.491
664.500	411.976	80.004	19.996	103.179	19.854	9.484	0.494
665.000	412.207	80.003	19.995	103.180	19.855	9.433	0.497
665.500	412.484	80.004	19.995	103.180	19.855	9.426	0.498
666.000	412.725	80.005	19.995	103.180	19.856	9.349	0.513
666.500	412.975	80.004	19.995	103.180	19.856	9.362	0.504
667.000	413.236	80.004	19.995	103.180	19.858	9.188	0.500
667.500	413.473	80.004	19.996	103.179	19.857	9.242	0.504
668.000	413.706	80.004	19.995	103.179	19.859	9.119	0.484
668.500	413.953	80.005	19.995	103.179	19.856	9.370	0.475
669.000	414.223	80.006	19.995	103.178	19.857	9.299	0.499
669.500	414.478	80.004	19.994	103.178	19.858	9.207	0.521
670.000	414.727	80.004	19.993	103.178	19.857	9.252	0.514
670.500	414.975	80.005	19.995	103.178	19.855	9.448	0.500
671.000	415.221	80.005	19.995	103.178	19.856	9.368	0.496
671.500	415.436	80.005	19.994	103.179	19.858	9.170	0.478
672.000	415.727	80.005	19.995	103.179	19.856	9.340	0.484
672.500	415.987	80.005	19.995	103.179	19.855	9.413	0.529
673.000	416.246	80.006	19.995	103.179	19.859	9.130	0.535
673.500	416.489	80.006	19.996	103.179	19.855	9.445	0.510
674.000	416.758	80.006	19.995	103.179	19.856	9.306	0.507
674.500	416.992	80.006	19.995	103.178	19.859	9.079	0.507
675.000	417.235	80.006	19.995	103.178	19.856	9.321	0.490
675.500	417.505	80.006	19.995	103.178	19.857	9.253	0.495
676.000	417.756	80.005	19.994	103.178	19.856	9.328	0.517
676.500	417.981	80.005	19.995	103.179	19.860	9.057	0.498
677.000	418.256	80.005	19.995	103.179	19.858	9.164	0.488
677.500	418.472	80.005	19.994	103.179	19.859	9.097	0.495
678.000	418.733	80.004	19.995	103.179	19.858	9.166	0.484
678.500	419.003	80.005	19.995	103.179	19.859	9.071	0.504
679.000	419.249	80.005	19.994	103.174	19.857	9.240	0.523
679.500	419.493	80.005	19.994	103.173	19.860	9.054	0.503
680.000	419.720	80.005	19.994	103.173	19.861	8.970	0.481
680.500	420.023	80.006	19.994	103.171	19.859	9.110	0.501
681.000	420.236	80.004	19.996	103.171	19.862	8.835	0.523
681.500	420.489	80.003	19.995	103.175	19.863	8.827	0.491
682.000	420.733	80.004	19.995	103.176	19.858	9.184	0.482
682.500	420.994	80.003	19.995	103.174	19.861	8.937	0.501
683.000	421.236	80.003	19.995	103.174	19.858	9.153	0.504
683.500	421.485	80.003	19.995	103.173	19.858	9.186	0.497
684.000	421.734	80.004	19.994	103.174	19.859	9.143	0.495
684.500	421.998	80.004	19.994	103.175	19.861	8.924	0.506
685.000	422.211	80.004	19.994	103.178	19.861	8.980	0.495
685.500	422.504	80.003	19.995	103.180	19.860	9.033	0.491
686.000	422.751	80.004	19.995	103.182	19.860	9.003	0.523
686.500	422.977	80.003	19.994	103.182	19.860	9.020	0.506
687.000	423.207	80.004	19.994	103.182	19.861	8.975	0.465
687.500	423.459	80.006	19.995	103.181	19.862	8.838	0.469
688.000	423.693	80.003	19.995	103.178	19.862	8.906	0.484
688.500	423.946	80.004	19.996	103.173	19.863	8.825	0.486
689.000	424.205	80.004	19.996	103.173	19.862	8.904	0.499
689.500	424.421	80.005	19.995	103.171	19.862	8.863	0.493
690.000	424.685	80.004	19.995	103.166	19.861	8.962	0.478
690.500	424.949	80.004	19.995	103.166	19.861	8.951	0.504
691.000	425.179	80.003	19.995	103.171	19.863	8.816	0.511
691.500	425.439	80.004	19.995	103.171	19.862	8.893	0.492
692.000	425.697	80.004	19.995	103.173	19.863	8.811	0.504
692.500	425.941	80.005	19.996	103.179	19.864	8.749	0.510
693.000	426.198	80.005	19.994	103.181	19.864	8.698	0.502
