Repository: ulfsri/fsri_materials_database

#Database of Contemporary Material Properties for Fire Investigation Analysis
This project was supported by Award No. 2019-DU-BX-0018, awarded by the National Institute of Justice, Office of Justice Programs, U.S. Department of Justice. 

***
***

## Database Structure

## 01_Data/
Raw data generated from each apparatus are included here in plain-text format. The data is organized first by material, next by the short name of test apparatus used, and where applicable additional filtering by test settings.

### Test Apparatus and Data File Structure
- __Cone Calorimeter__ (Cone)
    + Data file structure is the material test, the short name for the apparatus, heat flux setting and scan/scalar, date of test, and replicate number. Scan is for the raw output data and scalar is for the initial conditions and high-level test parameters. 
        * Example: __MDF_Cone_HF25scalar_210323_R1__ stands for the first replicate of scalar data generated from a medium density fiber board test in cone calorimeter exposed to 25 kW/m<sup>2</sup> on March 23, 2021.
- __Heat Flow Meter__ (HFM)
    + Data file structure is the material test, the short name for the apparatus, whether test was dry or wet, whether test was for thermal conductivity or heat capacity, date of test, and replicate number. Scan is for the raw output data and scalar is for the initial conditions and high-level test parameters. 
        * Example: __OSB_HFM_Dry_Conductivity_210315_R3.tst__ stands for the third replicate of the data generated from an oriented strand board test in the heat flow meter tested dry for thermal conductivity on March 15, 2021.
- __Simultaneous Thermal Analyzer__ (STA)
    + Data file structure is the material test, the short name for the apparatus, the atmosphere tested in, the heating rate in Kelvin per minute and data/meta, date of test, and replicate number. Data is for the raw output data and meta is for the initial conditions and high-level test parameters. 
        * Example: __Polyester_Batting_STA_N2_3KData_210215_R1.csv__ stands for the first replicate of the data generated from a polyester batting board test in the simultaneous thermal analyzer tested in nitrogen with a heating rate of 3 Kelvin per minute on March 15, 2021.

# Materials and Products Database

## 01_Data

Raw data generated from each apparatus are included here in plain-text format. The data is organized first by material, next by the short name of test apparatus used, and where applicable additional filtering by test settings.

### material.json

Each material directory contains a json file of the same name as the material. This file links the data stored in the repository as well as data and graphs produced by the accompanying scripts (__02_Scripts__) to the respective landing page for the material on the front-end website.

File: 01_Data/Plywood/MCC/Plywood_MCC_30K_min_211006_R1.txt (part 1 of 4)
Sample ID:	C:\MCC\MCC Cal\Test\Ext_Plywood_MCC_30K_min_211006_R1.txt
Sample Weight (mg):	4.75
Heating Rate (C/s):	0.5
Combustor Temp (C):	900
N2 Flow Rate (cc/min):	80
O2 Flow Rate (cc/min):	20
Calibration File:	C:\MCC\MCC Cal\Coeff1 JN10440_30_210304.txt.txt
T Correction Coefficients:	0	1.024463	0
Time Shift (s):	14
*
Time (s)	Temperature (C)	N2 flow rate (cc/min)	O2 flow rate (cc/min)	Flow Rate (cc/min)	Oxygen (%)	HRR (W/g)	Heating rate (C/s)
0.000	110.050	79.998	19.996	100.698	20.125	-0.091	-0.020
0.500	110.055	80.000	19.997	100.699	20.124	-0.002	-0.011
1.000	110.083	80.000	19.996	100.699	20.126	-0.161	0.018
1.500	110.043	79.999	19.996	100.701	20.124	0.007	0.010
2.000	110.098	79.999	19.995	100.699	20.126	-0.136	0.001
2.500	110.092	79.999	19.995	100.699	20.126	-0.170	0.032
3.000	110.036	79.998	19.995	100.697	20.127	-0.225	-0.006
3.499	110.044	79.998	19.995	100.696	20.126	-0.181	-0.055
4.000	110.007	79.998	19.996	100.691	20.123	0.014	-0.039
4.500	110.024	79.999	19.996	100.689	20.127	-0.220	-0.025
5.000	110.056	79.999	19.995	100.689	20.124	-0.055	0.015
5.500	110.044	79.997	19.995	100.691	20.127	-0.220	0.035
6.000	110.007	79.997	19.995	100.691	20.128	-0.270	-0.015
6.500	110.041	79.998	19.995	100.694	20.124	-0.041	-0.026
7.000	110.023	79.999	19.996	100.698	20.126	-0.136	0.006
7.500	109.971	79.998	19.995	100.698	20.125	-0.111	-0.027
8.000	110.020	79.998	19.995	100.698	20.125	-0.057	-0.036
8.500	110.035	79.998	19.996	100.700	20.125	-0.116	0.031
9.000	110.001	79.999	19.994	100.700	20.125	-0.097	0.022
9.500	110.019	79.998	19.995	100.694	20.123	0.050	-0.018
10.000	110.003	79.998	19.996	100.694	20.126	-0.164	-0.007
10.500	110.001	79.998	19.995	100.694	20.129	-0.322	-0.008
11.000	109.996	79.997	19.996	100.694	20.126	-0.136	-0.013
11.500	109.984	79.997	19.995	100.695	20.128	-0.300	-0.012
12.000	109.967	79.998	19.997	100.701	20.126	-0.179	-0.023
12.500	109.968	79.997	19.996	100.703	20.124	-0.018	-0.023
13.000	109.964	79.999	19.996	100.704	20.125	-0.114	-0.010
13.500	109.978	79.999	19.996	100.708	20.127	-0.208	0.004
14.000	109.986	79.998	19.996	100.711	20.125	-0.118	0.016
14.500	109.961	79.998	19.996	100.715	20.125	-0.106	0.002
15.000	109.986	79.999	19.996	100.720	20.121	0.166	-0.009
15.500	109.948	79.999	19.995	100.723	20.121	0.193	-0.006
16.000	109.987	79.999	19.995	100.724	20.118	0.345	-0.006
16.500	109.967	79.999	19.995	100.726	20.114	0.660	0.010
17.000	109.987	79.998	19.995	100.730	20.119	0.281	0.009
17.500	109.990	79.998	19.996	100.731	20.119	0.295	0.012
18.000	109.986	79.999	19.995	100.733	20.117	0.437	0.011
18.500	109.982	79.999	19.997	100.736	20.117	0.462	-0.005
19.000	109.983	79.998	19.995	100.738	20.114	0.641	-0.005
19.500	109.985	79.998	19.996	100.738	20.115	0.564	0.001
20.000	109.985	79.999	19.995	100.740	20.115	0.593	0.003
20.500	110.006	79.999	19.996	100.746	20.113	0.680	0.011
21.000	110.009	79.998	19.996	100.754	20.114	0.627	0.022
21.500	110.023	79.999	19.995	100.762	20.112	0.790	0.020
22.000	110.044	79.999	19.996	100.771	20.112	0.802	0.026
22.500	110.042	79.999	19.996	100.780	20.113	0.722	0.028
23.000	110.052	79.998	19.996	100.785	20.110	0.888	0.014
23.500	110.069	79.998	19.995	100.793	20.110	0.911	0.017
24.000	110.052	79.997	19.994	100.800	20.104	1.329	0.013
24.500	110.116	79.998	19.995	100.808	20.103	1.393	0.024
25.000	110.137	79.998	19.996	100.818	20.101	1.495	0.066
25.500	110.166	80.000	19.995	100.831	20.100	1.583	0.067
26.000	110.144	79.998	19.995	100.840	20.102	1.459	0.029
26.500	110.215	79.997	19.995	100.849	20.096	1.818	0.028
27.000	110.204	79.999	19.996	100.856	20.099	1.653	0.054
27.500	110.259	79.998	19.995	100.860	20.094	1.947	0.052
28.000	110.291	79.998	19.995	100.860	20.097	1.771	0.065
28.500	110.297	79.998	19.996	100.863	20.093	2.006	0.062
29.000	110.339	79.996	19.995	100.869	20.092	2.118	0.043
29.500	110.359	79.998	19.995	100.876	20.090	2.222	0.055
30.000	110.405	79.998	19.996	100.884	20.089	2.290	0.064
30.500	110.423	79.997	19.996	100.892	20.091	2.185	0.064
31.000	110.478	79.998	19.995	100.897	20.089	2.285	0.069
31.500	110.540	79.997	19.996	100.898	20.091	2.181	0.095
32.000	110.600	79.998	19.996	100.898	20.091	2.146	0.119
32.499	110.649	79.997	19.996	100.899	20.088	2.355	0.116
32.999	110.726	79.998	19.995	100.900	20.084	2.627	0.118
33.499	110.738	79.998	19.996	100.900	20.084	2.599	0.108
34.000	110.853	79.997	19.995	100.900	20.086	2.506	0.108
34.500	110.895	79.997	19.995	100.900	20.088	2.343	0.142
35.000	110.984	79.997	19.996	100.899	20.091	2.189	0.144
35.500	111.031	79.998	19.995	100.899	20.084	2.618	0.133
35.999	111.082	79.997	19.995	100.902	20.087	2.412	0.117
36.499	111.159	79.997	19.996	100.904	20.088	2.394	0.113
36.999	111.242	79.999	19.996	100.908	20.086	2.504	0.144
37.499	111.316	79.997	19.996	100.908	20.083	2.721	0.158
37.999	111.398	79.997	19.994	100.909	20.086	2.529	0.156
38.499	111.420	79.999	19.995	100.908	20.084	2.619	0.130
38.999	111.513	80.000	19.995	100.908	20.082	2.792	0.110
39.499	111.597	80.000	19.995	100.907	20.082	2.733	0.147
39.999	111.691	79.999	19.995	100.910	20.081	2.853	0.177
40.499	111.753	80.000	19.995	100.912	20.083	2.724	0.166
40.999	111.831	80.000	19.995	100.914	20.083	2.692	0.148
41.499	111.939	80.001	19.995	100.920	20.082	2.785	0.163
41.999	112.026	80.000	19.996	100.924	20.081	2.832	0.191
42.499	112.135	80.000	19.995	100.925	20.079	2.968	0.195
42.999	112.212	80.001	19.996	100.926	20.082	2.767	0.191
43.499	112.283	80.001	19.995	100.924	20.079	2.934	0.167
43.999	112.403	80.001	19.995	100.921	20.081	2.860	0.169
44.499	112.497	80.001	19.995	100.920	20.078	3.031	0.203
45.000	112.589	79.999	19.996	100.922	20.081	2.841	0.200
45.500	112.705	80.000	19.995	100.921	20.077	3.097	0.197
46.000	112.797	80.000	19.995	100.922	20.078	3.011	0.208
46.501	112.934	80.000	19.995	100.923	20.079	2.952	0.218
47.001	113.042	80.001	19.995	100.919	20.079	2.965	0.237
47.500	113.142	80.000	19.995	100.920	20.075	3.199	0.227
47.999	113.268	80.000	19.995	100.922	20.075	3.226	0.216
48.500	113.371	80.000	19.997	100.925	20.076	3.146	0.227
49.000	113.503	80.002	19.998	100.927	20.075	3.239	0.232
49.499	113.638	79.999	19.996	100.931	20.075	3.223	0.251
49.999	113.730	79.999	19.996	100.931	20.074	3.262	0.248
50.499	113.796	80.001	19.995	100.933	20.073	3.350	0.193
50.999	113.983	80.000	19.996	100.935	20.075	3.195	0.206
51.499	114.083	80.000	19.995	100.935	20.076	3.188	0.270
51.999	114.219	79.999	19.996	100.935	20.075	3.240	0.262
52.500	114.337	79.999	19.996	100.935	20.072	3.396	0.245
53.000	114.477	79.998	19.997	100.932	20.075	3.253	0.255
53.499	114.597	79.998	19.995	100.931	20.072	3.406	0.259
53.999	114.717	79.998	19.995	100.933	20.074	3.309	0.250
54.499	114.868	80.000	19.997	100.933	20.073	3.348	0.256
54.999	114.949	79.998	19.996	100.933	20.074	3.314	0.251
55.499	115.114	79.999	19.995	100.938	20.075	3.248	0.239
55.999	115.211	79.999	19.995	100.943	20.071	3.516	0.254
56.499	115.371	79.998	19.997	100.942	20.073	3.377	0.259
56.999	115.553	79.999	19.995	100.946	20.069	3.600	0.300
57.499	115.673	80.000	19.995	100.946	20.073	3.391	0.322
57.999	115.804	79.998	19.996	100.942	20.069	3.602	0.276
58.499	115.941	80.000	19.995	100.940	20.070	3.570	0.260
58.999	116.085	79.999	19.995	100.943	20.073	3.357	0.274
59.499	116.231	80.000	19.995	100.941	20.070	3.561	0.285
59.999	116.356	79.999	19.995	100.940	20.071	3.480	0.281
60.499	116.533	80.000	19.995	100.941	20.072	3.446	0.286
60.999	116.735	80.000	19.996	100.939	20.074	3.276	0.340
61.499	116.833	79.999	19.996	100.935	20.078	3.018	0.340
61.999	116.989	80.000	19.996	100.934	20.076	3.178	0.277
62.499	117.129	80.001	19.995	100.936	20.073	3.327	0.275
62.999	117.293	80.000	19.996	100.940	20.071	3.463	0.300
63.499	117.467	80.001	19.995	100.944	20.073	3.356	0.321
63.999	117.652	80.001	19.996	100.950	20.073	3.349	0.349
64.499	117.811	79.999	19.994	100.950	20.073	3.374	0.352
64.999	117.950	80.001	19.994	100.948	20.073	3.338	0.321
65.499	118.136	80.001	19.995	100.945	20.073	3.329	0.311
66.000	118.261	80.002	19.995	100.943	20.072	3.427	0.318
66.500	118.443	80.000	19.995	100.938	20.076	3.184	0.309
66.999	118.619	80.000	19.995	100.937	20.075	3.257	0.332
67.500	118.746	80.002	19.993	100.938	20.076	3.132	0.331
68.000	118.951	80.002	19.995	100.937	20.072	3.449	0.318
68.499	119.129	80.002	19.995	100.936	20.073	3.361	0.358
69.000	119.273	80.001	19.995	100.938	20.073	3.336	0.353
69.501	119.488	80.001	19.996	100.939	20.075	3.239	0.340
70.000	119.622	80.002	19.995	100.938	20.070	3.542	0.354
70.499	119.803	80.000	19.995	100.938	20.074	3.261	0.332
70.999	119.967	80.000	19.994	100.937	20.073	3.363	0.330
71.499	120.138	80.000	19.995	100.938	20.073	3.336	0.340
71.999	120.345	80.000	19.995	100.941	20.073	3.338	0.356
72.500	120.516	80.000	19.996	100.945	20.077	3.112	0.378
73.001	120.709	79.999	19.996	100.953	20.073	3.347	0.371
73.501	120.877	79.999	19.996	100.960	20.074	3.272	0.363
74.000	121.040	79.999	19.996	100.964	20.072	3.395	0.346
74.499	121.274	80.000	19.995	100.962	20.077	3.126	0.364
74.999	121.448	79.999	19.996	100.960	20.075	3.250	0.402
75.499	121.661	79.999	19.995	100.957	20.073	3.380	0.397
75.999	121.828	79.999	19.995	100.954	20.076	3.183	0.383
76.499	122.033	79.999	19.995	100.953	20.076	3.182	0.376
76.999	122.192	79.998	19.995	100.957	20.069	3.622	0.368
77.499	122.373	79.999	19.996	100.961	20.073	3.366	0.352
77.999	122.607	79.997	19.996	100.963	20.068	3.680	0.378
78.499	122.788	79.999	19.994	100.961	20.075	3.248	0.415
78.999	122.969	79.996	19.995	100.960	20.072	3.452	0.388
79.499	123.156	79.997	19.996	100.959	20.072	3.422	0.365
79.999	123.362	79.998	19.996	100.957	20.070	3.558	0.380
80.500	123.563	79.996	19.997	100.957	20.071	3.480	0.400
81.000	123.800	79.997	19.997	100.964	20.070	3.557	0.422
81.499	123.989	79.996	19.997	100.967	20.071	3.469	0.432
81.999	124.126	79.996	19.997	100.969	20.072	3.422	0.376
82.499	124.391	79.996	19.997	100.970	20.071	3.507	0.364
82.999	124.602	79.995	19.996	100.970	20.073	3.327	0.439
83.499	124.759	79.996	19.996	100.968	20.073	3.349	0.422
83.999	124.935	79.996	19.996	100.968	20.070	3.553	0.350
84.499	125.174	79.996	19.997	100.968	20.070	3.577	0.374
84.999	125.382	79.997	19.994	100.963	20.070	3.542	0.431
85.499	125.599	79.996	19.996	100.959	20.069	3.612	0.436
85.999	125.821	79.996	19.996	100.955	20.070	3.582	0.432
86.499	126.018	79.998	19.996	100.950	20.070	3.548	0.429
87.000	126.252	79.998	19.997	100.946	20.070	3.542	0.425
87.500	126.446	79.996	19.997	100.949	20.067	3.774	0.430
87.999	126.676	79.997	19.996	100.952	20.066	3.845	0.426
88.499	126.863	79.997	19.996	100.952	20.070	3.569	0.420
88.999	127.069	79.995	19.997	100.952	20.070	3.551	0.405
89.499	127.262	79.996	19.997	100.953	20.070	3.585	0.396
89.999	127.471	79.997	19.996	100.955	20.066	3.834	0.400
90.499	127.696	79.998	19.996	100.958	20.070	3.590	0.418
90.999	127.887	79.995	19.996	100.964	20.071	3.515	0.425
91.499	128.121	79.997	19.995	100.969	20.069	3.633	0.420
91.999	128.314	79.998	19.997	100.972	20.069	3.624	0.426
92.499	128.523	79.997	19.997	100.975	20.071	3.477	0.415
92.999	128.764	79.998	19.996	100.973	20.071	3.494	0.426
93.499	128.948	79.998	19.995	100.973	20.067	3.752	0.438
93.999	129.203	79.998	19.995	100.972	20.068	3.718	0.432
94.499	129.435	79.998	19.996	100.971	20.070	3.567	0.463
94.999	129.645	79.998	19.996	100.971	20.069	3.628	0.464
95.499	129.856	79.999	19.996	100.971	20.068	3.675	0.431
95.999	130.064	79.998	19.995	100.967	20.067	3.779	0.420
96.499	130.320	79.998	19.996	100.967	20.070	3.585	0.442
96.999	130.553	79.998	19.996	100.965	20.067	3.773	0.477
97.499	130.746	79.997	19.996	100.964	20.069	3.617	0.457
97.999	130.967	79.999	19.994	100.966	20.068	3.669	0.420
98.499	131.199	79.998	19.996	100.969	20.069	3.625	0.434
98.999	131.397	79.998	19.995	100.964	20.068	3.666	0.442
99.499	131.587	79.998	19.995	100.965	20.071	3.508	0.409
99.999	131.831	79.998	19.995	100.964	20.071	3.514	0.411
100.499	132.079	79.998	19.995	100.959	20.068	3.691	0.463
101.000	132.297	79.998	19.996	100.954	20.071	3.465	0.479
101.500	132.508	79.998	19.995	100.955	20.070	3.565	0.448
101.999	132.778	79.998	19.995	100.955	20.069	3.606	0.455
102.499	132.976	79.999	19.995	100.951	20.070	3.540	0.474
102.999	133.184	79.998	19.995	100.954	20.069	3.614	0.437
103.499	133.459	79.997	19.995	100.956	20.068	3.708	0.444
104.000	133.682	79.999	19.994	100.959	20.068	3.703	0.490
104.500	133.913	79.998	19.995	100.960	20.069	3.644	0.476
104.999	134.166	79.999	19.996	100.965	20.070	3.569	0.470
105.500	134.357	79.998	19.995	100.964	20.067	3.759	0.464
106.000	134.621	79.998	19.994	100.965	20.069	3.617	0.449
106.499	134.818	79.997	19.996	100.964	20.072	3.422	0.458
106.999	135.067	79.997	19.996	100.959	20.068	3.723	0.453
107.499	135.299	79.998	19.996	100.958	20.071	3.479	0.463
107.999	135.541	79.998	19.996	100.960	20.072	3.432	0.477
108.499	135.772	79.998	19.995	100.961	20.071	3.522	0.474
109.000	135.984	79.997	19.996	100.959	20.069	3.649	0.458
109.500	136.229	79.998	19.995	100.964	20.069	3.613	0.450
109.999	136.490	79.997	19.996	100.966	20.067	3.753	0.481
110.499	136.687	79.997	19.996	100.964	20.070	3.558	0.482
110.999	136.935	79.997	19.997	100.964	20.068	3.674	0.452
111.499	137.165	79.997	19.996	100.965	20.071	3.462	0.462
111.999	137.434	79.997	19.995	100.964	20.066	3.810	0.489
112.499	137.679	79.998	19.996	100.961	20.069	3.604	0.507
112.999	137.927	79.997	19.997	100.958	20.071	3.493	0.504
113.500	138.157	79.998	19.996	100.955	20.071	3.518	0.486
114.001	138.365	79.997	19.997	100.956	20.067	3.724	0.458
114.500	138.638	79.997	19.996	100.954	20.068	3.685	0.459
115.000	138.840	79.996	19.996	100.957	20.067	3.783	0.478
115.501	139.129	79.998	19.997	100.960	20.067	3.732	0.483
116.000	139.377	79.997	19.996	100.965	20.068	3.703	0.514
116.499	139.609	79.999	19.996	100.966	20.067	3.730	0.508
116.999	139.838	79.998	19.996	100.965	20.066	3.842	0.470
117.499	140.102	79.998	19.995	100.959	20.068	3.699	0.478
117.999	140.350	79.998	19.996	100.955	20.065	3.887	0.503
118.499	140.572	79.999	19.997	100.952	20.070	3.590	0.491
118.999	140.835	79.999	19.995	100.950	20.064	3.948	0.477
119.500	141.069	79.998	19.997	100.951	20.066	3.797	0.491
120.000	141.345	79.999	19.996	100.951	20.065	3.908	0.504
120.500	141.570	79.998	19.997	100.949	20.062	4.084	0.505
121.001	141.772	79.999	19.996	100.945	20.066	3.848	0.464
121.501	142.066	79.997	19.996	100.943	20.067	3.758	0.462
122.000	142.311	80.001	19.995	100.939	20.064	3.932	0.518
122.499	142.543	79.998	19.996	100.939	20.066	3.796	0.508
123.000	142.811	79.999	19.995	100.940	20.065	3.916	0.489
123.500	143.050	79.999	19.995	100.941	20.066	3.799	0.503
123.999	143.290	79.999	19.995	100.941	20.066	3.840	0.493
124.499	143.559	80.000	19.996	100.946	20.065	3.898	0.494
124.999	143.765	80.000	19.995	100.949	20.066	3.844	0.492
125.499	144.020	79.999	19.995	100.948	20.071	3.502	0.468
125.999	144.298	79.999	19.995	100.947	20.069	3.613	0.497
126.499	144.551	79.999	19.994	100.947	20.069	3.611	0.532
127.000	144.824	80.001	19.996	100.944	20.069	3.624	0.529
127.500	145.063	79.999	19.996	100.943	20.072	3.448	0.519
128.000	145.312	80.001	19.995	100.944	20.070	3.573	0.500
128.500	145.514	79.999	19.997	100.946	20.069	3.652	0.469
129.000	145.775	79.999	19.995	100.944	20.068	3.674	0.456
129.500	146.041	80.000	19.996	100.941	20.066	3.805	0.495
130.000	146.299	80.000	19.995	100.939	20.067	3.767	0.525
130.500	146.552	80.000	19.996	100.937	20.066	3.839	0.517
131.000	146.783	79.999	19.995	100.935	20.067	3.744	0.497
131.500	147.043	79.999	19.996	100.937	20.066	3.849	0.488
132.000	147.297	80.000	19.995	100.937	20.067	3.787	0.503
132.500	147.526	79.998	19.994	100.937	20.066	3.812	0.498
133.000	147.801	79.998	19.994	100.937	20.066	3.847	0.494
133.500	148.022	79.999	19.994	100.937	20.066	3.853	0.500
134.000	148.285	79.999	19.997	100.935	20.068	3.672	0.490
134.500	148.528	79.999	19.996	100.935	20.063	3.992	0.495
135.000	148.780	79.998	19.994	100.934	20.064	3.976	0.500
135.500	149.035	79.999	19.996	100.934	20.067	3.724	0.501
136.000	149.308	79.999	19.996	100.934	20.062	4.062	0.518
136.500	149.576	79.999	19.996	100.934	20.061	4.129	0.534
137.000	149.817	79.999	19.997	100.934	20.066	3.831	0.525
137.500	150.033	79.999	19.996	100.935	20.067	3.772	0.483
138.000	150.337	80.000	19.995	100.936	20.068	3.699	0.489
138.500	150.575	80.001	19.995	100.935	20.066	3.812	0.531
139.000	150.833	79.998	19.996	100.936	20.063	4.030	0.519
139.500	151.086	79.999	19.995	100.937	20.064	3.953	0.504
140.000	151.347	79.999	19.995	100.936	20.066	3.846	0.512
140.500	151.582	79.999	19.996	100.936	20.067	3.743	0.505
141.000	151.863	79.999	19.997	100.937	20.065	3.912	0.506
141.500	152.120	79.999	19.996	100.936	20.064	3.964	0.527
142.000	152.355	79.999	19.996	100.935	20.065	3.871	0.515
142.500	152.620	79.998	19.997	100.935	20.064	3.987	0.496
143.000	152.859	79.998	19.996	100.935	20.063	3.994	0.502
143.500	153.113	80.000	19.997	100.932	20.065	3.914	0.499
144.000	153.335	79.999	19.996	100.932	20.062	4.107	0.485
144.500	153.569	79.998	19.998	100.932	20.064	3.953	0.466
145.000	153.852	79.999	19.997	100.932	20.067	3.774	0.486
145.500	154.099	80.000	19.998	100.932	20.065	3.917	0.523
146.000	154.362	79.998	19.998	100.935	20.066	3.842	0.520
146.500	154.607	79.999	19.997	100.935	20.064	3.944	0.509
147.000	154.846	80.000	19.996	100.936	20.065	3.896	0.496
147.500	155.088	80.000	19.997	100.935	20.064	3.973	0.483
148.000	155.395	80.002	19.997	100.935	20.067	3.770	0.515
148.500	155.603	80.000	19.996	100.935	20.068	3.722	0.532
149.000	155.869	79.999	19.995	100.934	20.065	3.873	0.494
149.500	156.097	80.000	19.996	100.933	20.066	3.828	0.484
150.000	156.350	80.000	19.996	100.932	20.065	3.856	0.488
150.500	156.627	80.000	19.996	100.932	20.065	3.905	0.506
151.000	156.870	80.000	19.996	100.932	20.067	3.738	0.525
151.500	157.137	80.000	19.996	100.932	20.067	3.786	0.515
152.000	157.404	80.000	19.996	100.932	20.067	3.727	0.522
152.500	157.647	80.000	19.995	100.934	20.066	3.789	0.522
153.000	157.906	80.001	19.997	100.933	20.064	3.985	0.506
153.500	158.131	79.999	19.996	100.933	20.062	4.085	0.493
154.000	158.407	80.000	19.995	100.934	20.062	4.078	0.492
154.500	158.670	80.000	19.996	100.933	20.063	4.012	0.520
155.000	158.950	80.000	19.995	100.933	20.067	3.754	0.542
155.500	159.181	80.002	19.997	100.934	20.064	3.960	0.527
156.000	159.442	79.998	19.996	100.934	20.064	3.967	0.501
156.500	159.670	79.999	19.995	100.934	20.063	4.038	0.490
157.000	159.930	79.999	19.995	100.935	20.065	3.911	0.488
157.500	160.166	79.998	19.997	100.934	20.065	3.904	0.492
158.000	160.423	79.997	19.996	100.934	20.061	4.160	0.495
158.500	160.708	79.997	19.997	100.934	20.067	3.753	0.518
159.000	160.945	79.996	19.996	100.934	20.066	3.830	0.532
159.500	161.212	79.998	19.996	100.932	20.065	3.887	0.512
160.000	161.437	79.996	19.996	100.934	20.065	3.913	0.498
160.500	161.725	79.996	19.995	100.932	20.066	3.812	0.503
161.000	161.972	79.997	19.995	100.932	20.071	3.479	0.524
161.500	162.196	79.996	19.995	100.932	20.068	3.696	0.503
162.000	162.478	79.997	19.996	100.929	20.067	3.733	0.488
162.500	162.715	79.997	19.996	100.923	20.067	3.760	0.513
163.000	162.962	79.997	19.996	100.918	20.064	3.948	0.502
163.500	163.236	79.997	19.996	100.916	20.065	3.893	0.503
164.000	163.483	79.997	19.996	100.913	20.065	3.893	0.521
164.500	163.724	79.998	19.995	100.911	20.062	4.063	0.504
165.000	164.017	79.997	19.996	100.914	20.062	4.102	0.511
165.500	164.244	79.997	19.996	100.918	20.066	3.835	0.527
166.000	164.510	79.997	19.996	100.920	20.064	3.962	0.506
166.500	164.762	79.998	19.996	100.919	20.063	4.020	0.505
167.000	165.020	79.996	19.996	100.923	20.060	4.227	0.514
167.500	165.276	79.997	19.996	100.918	20.066	3.823	0.512
168.000	165.531	79.997	19.996	100.913	20.059	4.272	0.512
168.500	165.771	79.997	19.996	100.906	20.062	4.057	0.503
169.000	166.037	79.997	19.997	100.905	20.062	4.079	0.501
169.500	166.286	79.998	19.999	100.901	20.064	3.966	0.511
170.000	166.555	79.997	19.997	100.903	20.063	4.011	0.517
170.500	166.814	79.997	19.995	100.903	20.060	4.238	0.523
171.000	167.044	79.999	19.996	100.903	20.056	4.492	0.508
171.500	167.285	79.998	19.996	100.901	20.056	4.455	0.480
172.000	167.568	79.997	19.995	100.900	20.056	4.503	0.498
172.500	167.816	79.998	19.997	100.896	20.058	4.371	0.527
173.000	168.043	79.998	19.997	100.898	20.057	4.442	0.503
173.500	168.299	79.995	19.996	100.897	20.059	4.317	0.480
174.000	168.548	79.998	19.996	100.896	20.056	4.489	0.494
174.500	168.826	79.997	19.997	100.895	20.054	4.591	0.516
175.000	169.094	79.999	19.997	100.896	20.057	4.414	0.536
175.500	169.365	79.999	19.997	100.894	20.053	4.693	0.543
176.000	169.623	79.998	19.997	100.894	20.056	4.480	0.534
176.500	169.874	79.999	19.998	100.896	20.055	4.524	0.519
177.000	170.076	79.999	19.996	100.897	20.053	4.677	0.482
177.500	170.365	79.998	19.997	100.896	20.057	4.426	0.472
178.000	170.594	79.997	19.996	100.896	20.058	4.351	0.504
178.500	170.816	79.998	19.998	100.897	20.057	4.440	0.484
179.000	171.049	79.997	19.997	100.896	20.062	4.061	0.453
179.500	171.320	79.998	19.997	100.896	20.060	4.211	0.479
180.000	171.569	79.998	19.997	100.895	20.059	4.286	0.512
180.500	171.832	79.998	19.996	100.896	20.060	4.213	0.516
181.000	172.057	79.998	19.996	100.896	20.062	4.064	0.500
181.500	172.343	79.998	19.996	100.896	20.059	4.286	0.499
182.000	172.567	79.998	19.996	100.895	20.057	4.439	0.511
182.500	172.849	79.999	19.996	100.897	20.057	4.449	0.508
183.000	173.074	79.998	19.996	100.897	20.058	4.378	0.506
183.500	173.338	79.997	19.996	100.896	20.059	4.299	0.498
184.000	173.577	79.999	19.998	100.895	20.057	4.442	0.496
184.500	173.817	79.998	19.997	100.896	20.054	4.646	0.491
185.000	174.045	79.998	19.995	100.894	20.057	4.410	0.473
185.500	174.304	79.999	19.994	100.894	20.054	4.634	0.478
186.000	174.547	79.999	19.996	100.894	20.055	4.533	0.495
186.500	174.824	79.998	19.996	100.894	20.059	4.302	0.511
187.000	175.065	79.998	19.995	100.894	20.053	4.691	0.519
187.500	175.277	79.998	19.995	100.894	20.053	4.703	0.485
188.000	175.536	79.999	19.996	100.894	20.052	4.775	0.462
188.500	175.771	79.999	19.996	100.894	20.056	4.476	0.483
189.000	176.008	79.999	19.996	100.894	20.051	4.809	0.483
189.500	176.259	79.998	19.996	100.895	20.054	4.628	0.480
190.000	176.512	79.998	19.995	100.895	20.057	4.414	0.496
190.500	176.772	79.998	19.996	100.894	20.057	4.444	0.509
191.000	176.985	79.999	19.995	100.894	20.055	4.544	0.493
191.500	177.259	79.999	19.997	100.894	20.054	4.639	0.480
192.000	177.529	79.998	19.995	100.893	20.050	4.861	0.516
192.500	177.760	79.997	19.996	100.893	20.052	4.720	0.522
193.000	178.051	79.998	19.995	100.894	20.052	4.752	0.511
193.500	178.307	79.996	19.995	100.894	20.051	4.795	0.535
194.000	178.541	79.997	19.995	100.894	20.052	4.748	0.518
194.500	178.790	79.998	19.996	100.895	20.055	4.537	0.487
195.000	179.045	79.997	19.996	100.894	20.058	4.349	0.494
195.500	179.266	79.997	19.996	100.894	20.055	4.580	0.490
196.000	179.549	79.998	19.995	100.894	20.050	4.859	0.490
196.500	179.745	79.998	19.995	100.894	20.053	4.707	0.491
197.000	180.036	79.996	19.994	100.894	20.049	4.951	0.483
197.500	180.294	79.997	19.997	100.894	20.052	4.736	0.518
198.000	180.511	79.997	19.996	100.892	20.048	5.015	0.512
198.500	180.775	79.997	19.996	100.892	20.053	4.713	0.477
199.000	181.000	79.998	19.996	100.892	20.046	5.141	0.485
199.500	181.220	79.999	19.997	100.893	20.047	5.051	0.467
200.000	181.515	79.998	19.995	100.893	20.047	5.047	0.480
200.500	181.725	79.998	19.995	100.894	20.051	4.815	0.510
201.000	182.024	79.998	19.995	100.894	20.046	5.153	0.507
201.500	182.227	79.998	19.996	100.894	20.046	5.157	0.505
202.000	182.482	79.999	19.995	100.893	20.044	5.253	0.480
202.500	182.761	79.999	19.995	100.891	20.046	5.167	0.496
203.000	182.989	79.998	19.996	100.893	20.047	5.112	0.520
203.500	183.226	80.000	19.995	100.893	20.046	5.115	0.486
204.000	183.486	79.998	19.997	100.893	20.044	5.293	0.481
204.500	183.731	80.000	19.996	100.891	20.046	5.160	0.501
205.000	183.971	80.000	19.996	100.892	20.044	5.260	0.495
205.500	184.174	79.999	19.996	100.892	20.045	5.237	0.464
206.000	184.462	80.000	19.996	100.891	20.045	5.191	0.467
206.500	184.716	79.999	19.995	100.892	20.046	5.166	0.516
207.000	184.996	80.000	19.995	100.894	20.046	5.130	0.538
207.500	185.222	80.000	19.995	100.894	20.045	5.223	0.520
208.000	185.528	80.000	19.994	100.894	20.046	5.142	0.520
208.500	185.721	80.000	19.997	100.895	20.043	5.339	0.516
209.000	185.987	80.000	19.996	100.896	20.048	5.042	0.479
209.500	186.234	79.999	19.995	100.896	20.043	5.319	0.486
210.000	186.497	79.999	19.996	100.897	20.042	5.402	0.511
210.500	186.749	80.001	19.996	100.897	20.043	5.327	0.512
211.000	186.987	79.999	19.996	100.897	20.042	5.425	0.502
211.500	187.216	80.000	19.996	100.897	20.043	5.373	0.479
212.000	187.442	79.999	19.995	100.896	20.042	5.396	0.461
212.500	187.718	80.000	19.995	100.895	20.043	5.364	0.479
213.000	187.964	80.000	19.996	100.893	20.042	5.387	0.512
213.500	188.212	80.000	19.995	100.893	20.043	5.369	0.508
214.000	188.423	80.000	19.996	100.893	20.040	5.558	0.476
214.500	188.648	80.000	19.995	100.893	20.043	5.334	0.447
215.000	188.916	79.999	19.996	100.894	20.037	5.747	0.465
215.500	189.179	80.000	19.996	100.896	20.038	5.676	0.512
216.000	189.395	79.998	19.995	100.896	20.042	5.439	0.505
216.500	189.657	80.000	19.996	100.896	20.043	5.355	0.479
217.000	189.881	79.999	19.995	100.896	20.039	5.600	0.482
217.500	190.139	79.999	19.994	100.896	20.037	5.711	0.483
218.000	190.357	79.999	19.995	100.896	20.040	5.543	0.479
218.500	190.661	80.001	19.997	100.897	20.039	5.600	0.499
219.000	190.867	80.001	19.997	100.897	20.041	5.497	0.516
219.500	191.090	79.999	19.997	100.896	20.040	5.543	0.470
220.000	191.386	80.000	19.996	100.894	20.039	5.582	0.474
220.500	191.609	79.997	19.995	100.892	20.037	5.727	0.519
221.000	191.895	79.999	19.997	100.892	20.037	5.774	0.514
221.500	192.111	79.998	19.994	100.892	20.037	5.756	0.506
222.000	192.339	80.000	19.994	100.889	20.035	5.887	0.473
222.500	192.622	80.000	19.996	100.887	20.038	5.690	0.478
223.000	192.876	80.001	19.995	100.887	20.034	5.926	0.524
223.500	193.086	79.999	19.995	100.887	20.037	5.760	0.500
224.000	193.314	79.999	19.995	100.887	20.033	6.014	0.451
224.500	193.589	80.001	19.995	100.891	20.035	5.858	0.470
225.000	193.808	80.000	19.995	100.896	20.035	5.849	0.499
225.500	194.083	80.001	19.994	100.898	20.035	5.862	0.494
226.000	194.324	80.000	19.996	100.895	20.034	5.932	0.505
226.500	194.575	80.000	19.995	100.893	20.034	5.923	0.504
227.000	194.804	80.000	19.995	100.892	20.036	5.833	0.486
227.500	195.079	80.000	19.994	100.890	20.032	6.073	0.492
228.000	195.349	80.000	19.995	100.887	20.032	6.064	0.524
228.500	195.542	80.001	19.995	100.887	20.034	5.913	0.503
229.000	195.800	80.000	19.994	100.888	20.032	6.064	0.457
229.500	196.026	80.000	19.994	100.888	20.033	6.021	0.468
230.000	196.238	80.002	19.996	100.890	20.032	6.085	0.461
230.500	196.523	80.000	19.995	100.891	20.034	5.910	0.467
231.000	196.773	80.001	19.994	100.890	20.032	6.073	0.516
231.500	196.989	80.001	19.996	100.889	20.033	5.991	0.501
232.000	197.244	80.001	19.995	100.889	20.030	6.195	0.468
232.500	197.458	80.000	19.996	100.888	20.033	6.027	0.470
233.000	197.763	80.001	19.996	100.888	20.030	6.215	0.494
233.500	197.993	80.001	19.995	100.891	20.031	6.136	0.527
234.000	198.249	80.001	19.996	100.891	20.032	6.059	0.511
234.500	198.491	80.000	19.996	100.889	20.027	6.379	0.492
235.000	198.701	80.001	19.996	100.889	20.030	6.231	0.474
235.500	198.962	80.001	19.996	100.889	20.030	6.220	0.462
236.000	199.206	80.000	19.995	100.889	20.030	6.240	0.489
236.500	199.439	80.000	19.996	100.889	20.030	6.223	0.491
237.000	199.698	80.000	19.996	100.891	20.029	6.257	0.484
237.500	199.978	80.000	19.997	100.891	20.029	6.254	0.515
238.000	200.200	80.000	19.997	100.892	20.030	6.216	0.520
238.500	200.435	79.998	19.996	100.891	20.027	6.384	0.480
239.000	200.707	79.999	19.996	100.890	20.028	6.368	0.482
239.500	200.931	79.999	19.996	100.886	20.030	6.207	0.502
240.000	201.192	79.999	19.996	100.883	20.024	6.589	0.490
240.500	201.423	79.998	19.996	100.882	20.030	6.238	0.488
241.000	201.683	79.998	19.997	100.880	20.026	6.478	0.491
241.500	201.899	79.999	19.995	100.880	20.024	6.628	0.484
242.000	202.161	79.998	19.996	100.885	20.025	6.558	0.477
242.500	202.378	79.999	19.997	100.890	20.026	6.444	0.478
243.000	202.677	79.998	19.996	100.889	20.024	6.610	0.498
243.500	202.898	79.999	19.997	100.893	20.023	6.668	0.518
244.000	203.150	79.998	19.996	100.893	20.023	6.669	0.497
244.500	203.420	79.998	19.996	100.892	20.022	6.710	0.497
245.000	203.634	79.999	19.996	100.890	20.023	6.644	0.503
245.500	203.863	79.998	19.996	100.891	20.023	6.671	0.464
246.000	204.117	79.997	19.997	100.892	20.019	6.906	0.463
246.500	204.391	79.998	19.996	100.891	20.022	6.721	0.505
247.000	204.616	79.998	19.996	100.891	20.017	7.076	0.514
247.500	204.900	79.998	19.995	100.890	20.021	6.819	0.504
248.000	205.145	79.998	19.996	100.889	20.021	6.773	0.519
248.500	205.388	79.998	19.996	100.886	20.023	6.685	0.509
249.000	205.634	79.998	19.996	100.887	20.023	6.660	0.488
249.500	205.857	79.998	19.996	100.887	20.021	6.775	0.479
250.000	206.142	79.998	19.996	100.889	20.021	6.795	0.489
250.500	206.393	79.998	19.996	100.890	20.019	6.906	0.522
251.000	206.600	79.999	19.995	100.891	20.022	6.748	0.496
251.500	206.875	79.998	19.996	100.892	20.020	6.877	0.470
252.000	207.085	79.999	19.995	100.889	20.019	6.945	0.484
252.500	207.357	79.999	19.997	100.889	20.024	6.601	0.484
253.000	207.633	79.999	19.997	100.887	20.022	6.744	0.515
253.500	207.880	79.999	19.997	100.889	20.019	6.952	0.535
254.000	208.115	79.999	19.997	100.889	20.018	7.011	0.502
254.500	208.338	79.999	19.995	100.893	20.018	7.002	0.470
255.000	208.601	79.999	19.997	100.891	20.020	6.873	0.472
255.500	208.803	79.998	19.997	100.891	20.017	7.065	0.475
256.000	209.051	79.998	19.997	100.890	20.018	6.977	0.457
256.500	209.317	79.999	19.996	100.891	20.019	6.949	0.482
257.000	209.556	79.998	19.996	100.891	20.013	7.332	0.509
257.500	209.759	80.000	19.996	100.892	20.013	7.323	0.473
258.000	210.037	79.999	19.997	100.891	20.014	7.253	0.462
258.500	210.309	79.999	19.997	100.887	20.009	7.609	0.516
259.000	210.535	79.998	19.997	100.884	20.014	7.292	0.524
259.500	210.781	80.000	19.997	100.884	20.010	7.500	0.485
260.000	211.049	79.999	19.997	100.885	20.011	7.495	0.493
260.500	211.273	79.999	19.997	100.887	20.011	7.450	0.503
261.000	211.544	80.000	19.997	100.891	20.012	7.393	0.494
261.500	211.767	79.999	19.997	100.893	20.014	7.250	0.494
262.000	212.010	79.998	19.997	100.894	20.013	7.325	0.480
262.500	212.283	80.000	19.997	100.892	20.011	7.480	0.491
263.000	212.550	79.999	19.998	100.891	20.008	7.668	0.528
263.500	212.766	79.998	19.997	100.890	20.006	7.829	0.512
264.000	213.008	79.999	19.997	100.886	20.008	7.670	0.471
264.500	213.268	79.999	19.999	100.886	20.009	7.588	0.480
265.000	213.520	79.999	19.998	100.887	20.010	7.538	0.507
265.500	213.719	79.998	19.996	100.887	20.008	7.656	0.482
266.000	213.999	79.998	19.996	100.888	20.003	7.987	0.465
266.500	214.283	79.999	19.997	100.892	20.005	7.885	0.522
267.000	214.527	79.996	19.997	100.893	20.006	7.774	0.546
267.500	214.771	79.997	19.998	100.894	20.004	7.915	0.508
268.000	214.986	79.997	19.997	100.891	20.007	7.702	0.474
268.500	215.284	79.996	19.997	100.888	20.007	7.744	0.486
269.000	215.476	79.997	19.995	100.885	20.005	7.841	0.502
269.500	215.725	79.996	19.996	100.884	20.003	7.965	0.466
270.000	215.955	79.996	19.996	100.884	20.003	7.996	0.460
270.500	216.199	79.998	19.998	100.887	20.002	8.050	0.476
271.000	216.445	79.997	19.996	100.891	20.005	7.850	0.482
271.500	216.709	79.998	19.997	100.896	20.009	7.595	0.500
272.000	216.944	79.998	19.997	100.896	20.005	7.887	0.504
272.500	217.168	79.997	19.997	100.896	20.009	7.602	0.479
273.000	217.414	79.997	19.997	100.893	20.005	7.896	0.464
273.500	217.662	79.997	19.997	100.891	20.008	7.696	0.482
274.000	217.901	79.997	19.997	100.890	20.003	7.976	0.491
274.500	218.195	79.998	19.997	100.888	20.004	7.901	0.510
275.000	218.436	79.996	19.996	100.888	20.007	7.699	0.534
275.500	218.690	79.997	19.996	100.889	20.008	7.675	0.515
276.000	218.923	79.998	19.996	100.890	20.005	7.869	0.491
276.500	219.185	79.997	19.996	100.892	20.007	7.744	0.491
277.000	219.424	79.999	19.996	100.892	20.006	7.821	0.498
277.500	219.682	79.997	19.996	100.890	20.004	7.924	0.499
278.000	219.895	79.998	19.996	100.888	20.006	7.803	0.484
278.500	220.165	79.999	19.995	100.883	20.001	8.102	0.477
279.000	220.357	79.998	19.997	100.882	20.001	8.112	0.472
279.500	220.583	79.999	19.997	100.878	20.003	7.999	0.440
280.000	220.855	80.000	19.996	100.878	20.000	8.216	0.458
280.500	221.120	80.000	19.995	100.883	20.001	8.122	0.518
281.000	221.346	79.999	19.996	100.888	19.998	8.317	0.514
281.500	221.597	79.998	19.995	100.889	20.001	8.113	0.484
282.000	221.875	80.000	19.995	100.896	19.999	8.266	0.503
282.500	222.109	79.999	19.996	100.897	20.000	8.187	0.520
283.000	222.361	79.999	19.996	100.897	19.998	8.324	0.499
283.500	222.597	80.000	19.996	100.896	20.002	8.078	0.487
284.000	222.849	80.000	19.995	100.896	19.998	8.325	0.488
284.500	223.123	79.998	19.995	100.895	19.998	8.337	0.507
285.000	223.323	80.000	19.996	100.893	20.001	8.107	0.500
285.500	223.619	80.001	19.996	100.892	19.999	8.294	0.485
286.000	223.855	79.999	19.995	100.893	20.004	7.944	0.514
286.500	224.149	80.000	19.995	100.891	19.996	8.465	0.531
287.000	224.365	79.998	19.995	100.891	19.998	8.327	0.520
287.500	224.601	80.001	19.995	100.893	19.998	8.326	0.481
288.000	224.869	80.000	19.995	100.894	19.999	8.286	0.478
288.500	225.119	80.000	19.996	100.892	19.998	8.302	0.511
289.000	225.343	80.001	19.996	100.890	20.000	8.225	0.496
289.500	225.590	80.000	19.995	100.891	20.000	8.172	0.473
290.000	225.840	80.000	19.997	100.890	19.999	8.288	0.484
290.500	226.119	80.000	19.995	100.890	19.999	8.261	0.513
291.000	226.333	80.000	19.996	100.891	19.999	8.254	0.511
291.500	226.593	80.000	19.996	100.894	19.998	8.301	0.484
292.000	226.807	79.999	19.996	100.894	20.000	8.180	0.474
292.500	227.048	79.999	19.996	100.894	19.998	8.311	0.465
293.000	227.291	80.001	19.995	100.889	19.997	8.365	0.470
293.500	227.554	79.998	19.995	100.890	19.997	8.426	0.495
294.000	227.786	80.000	19.996	100.891	19.997	8.410	0.500
294.500	228.028	79.999	19.995	100.890	19.997	8.413	0.484
295.000	228.318	79.999	19.995	100.891	19.997	8.367	0.504
295.500	228.563	79.999	19.996	100.896	19.997	8.413	0.534
296.000	228.775	79.998	19.996	100.896	19.999	8.291	0.496
296.500	229.064	80.000	19.995	100.895	19.997	8.376	0.479
297.000	229.295	79.997	19.996	100.895	19.998	8.316	0.510
297.500	229.574	79.999	19.997	100.895	19.993	8.660	0.515
298.000	229.811	80.000	19.996	100.894	19.998	8.351	0.513
298.500	230.057	80.000	19.996	100.894	19.998	8.316	0.499
299.000	230.350	79.998	19.995	100.894	19.998	8.359	0.511
299.500	230.537	79.998	19.996	100.894	19.995	8.493	0.509
300.000	230.804	79.999	19.997	100.893	19.996	8.475	0.467
300.500	231.046	79.999	19.995	100.893	19.999	8.293	0.482
301.000	231.280	80.000	19.996	100.893	19.995	8.520	0.492
301.500	231.521	80.000	19.995	100.893	19.996	8.445	0.475
302.000	231.794	80.000	19.995	100.893	19.996	8.476	0.495
302.500	232.042	80.000	19.995	100.893	19.996	8.442	0.517
303.000	232.296	80.000	19.995	100.892	19.995	8.531	0.511
303.500	232.534	80.001	19.996	100.892	19.998	8.298	0.498
304.000	232.805	80.000	19.996	100.892	19.996	8.475	0.501
304.500	233.060	80.000	19.995	100.891	19.996	8.432	0.517
305.000	233.263	80.002	19.995	100.892	19.996	8.427	0.492
305.500	233.543	80.001	19.997	100.893	19.998	8.300	0.470
306.000	233.800	80.001	19.995	100.893	19.994	8.591	0.510
306.500	234.079	80.001	19.995	100.893	19.994	8.608	0.537
307.000	234.295	80.001	19.996	100.892	19.992	8.723	0.516
307.500	234.549	80.002	19.995	100.891	19.992	8.694	0.482
308.000	234.807	80.001	19.994	100.890	19.994	8.572	0.491
308.500	235.025	80.000	19.995	100.885	19.996	8.460	0.494
309.000	235.300	80.003	19.995	100.881	19.996	8.474	0.485
309.500	235.525	80.000	19.994	100.881	19.993	8.664	0.497
310.000	235.770	80.000	19.994	100.881	19.991	8.768	0.485
310.500	236.024	80.002	19.995	100.878	19.989	8.924	0.484
311.000	236.243	80.001	19.995	100.880	19.991	8.818	0.486
311.500	236.492	80.001	19.995	100.885	19.989	8.947	0.471
312.000	236.771	80.000	19.995	100.885	19.991	8.762	0.498
312.500	237.038	80.001	19.995	100.885	19.984	9.238	0.537
313.000	237.250	80.002	19.996	100.888	19.988	8.970	0.513
313.500	237.541	80.000	19.995	100.891	19.991	8.782	0.491
314.000	237.770	80.000	19.995	100.888	19.986	9.097	0.511
314.500	238.021	80.002	19.996	100.885	19.990	8.847	0.500
315.000	238.253	80.000	19.996	100.886	19.988	9.022	0.482
315.500	238.483	80.001	19.995	100.886	19.985	9.185	0.472
316.000	238.741	80.000	19.995	100.886	19.991	8.818	0.474
316.500	238.987	80.000	19.995	100.890	19.989	8.891	0.496
317.000	239.255	80.000	19.995	100.893	19.989	8.893	0.509
317.500	239.479	80.000	19.996	100.893	19.991	8.759	0.503
318.000	239.745	80.000	19.995	100.892	19.989	8.925	0.491
318.500	240.003	80.000	19.996	100.890	19.986	9.113	0.507
319.000	240.225	80.000	19.995	100.889	19.987	9.027	0.502
319.500	240.461	79.999	19.996	100.889	19.986	9.140	0.469
320.000	240.716	79.998	19.995	100.890	19.989	8.900	0.474
320.500	240.974	80.000	19.995	100.890	19.987	9.065	0.502
321.000	241.222	79.999	19.995	100.893	19.988	9.015	0.510
321.500	241.480	79.999	19.996	100.893	19.987	9.040	0.506
322.000	241.693	79.998	19.996	100.890	19.986	9.119	0.488
322.500	241.967	79.997	19.995	100.890	19.984	9.250	0.479
323.000	242.243	79.998	19.995	100.890	19.985	9.192	0.519
323.500	242.475	79.998	19.995	100.890	19.987	9.069	0.529
324.000	242.706	79.998	19.996	100.891	19.992	8.750	0.485
324.500	242.963	79.998	19.997	100.894	19.984	9.270	0.476
325.000	243.208	79.998	19.996	100.894	19.982	9.379	0.496
325.500	243.466	79.998	19.997	100.893	19.984	9.286	0.503
326.000	243.706	79.998	19.997	100.891	19.986	9.151	0.500
326.500	243.978	79.995	19.995	100.891	19.985	9.219	0.504
327.000	244.197	79.998	19.996	100.891	19.984	9.277	0.502
327.500	244.454	79.998	19.996	100.890	19.983	9.294	0.483
328.000	244.722	79.996	19.995	100.892	19.983	9.345	0.500
328.500	244.927	79.997	19.996	100.893	19.983	9.346	0.499
329.000	245.198	79.998	19.995	100.894	19.985	9.175	0.475
329.500	245.441	79.996	19.997	100.893	19.980	9.499	0.495
330.000	245.737	79.997	19.996	100.891	19.979	9.594	0.527
330.500	245.977	79.996	19.996	100.890	19.981	9.483	0.538
331.000	246.237	79.998	19.997	100.889	19.980	9.509	0.518
331.500	246.451	79.997	19.997	100.889	19.978	9.620	0.487
332.000	246.694	79.998	19.997	100.890	19.979	9.567	0.465
332.500	246.931	79.998	19.996	100.893	19.980	9.536	0.469
333.000	247.216	79.998	19.997	100.894	19.976	9.810	0.501
333.500	247.450	79.998	19.996	100.896	19.974	9.909	0.520
334.000	247.716	79.998	19.995	100.897	19.971	10.088	0.509
334.500	247.938	79.999	19.997	100.897	19.975	9.884	0.494
335.000	248.225	79.998	19.997	100.897	19.976	9.771	0.499
335.500	248.473	79.998	19.997	100.897	19.971	10.086	0.522
336.000	248.676	79.998	19.997	100.897	19.973	9.988	0.493
336.500	248.952	79.998	19.997	100.897	19.973	9.955	0.465
337.000	249.217	79.999	19.996	100.897	19.970	10.193	0.510
337.500	249.535	79.998	19.998	100.896	19.972	10.032	0.562
338.000	249.761	80.000	19.997	100.896	19.972	10.018	0.563
338.500	250.019	79.999	19.997	100.896	19.969	10.267	0.514
339.000	250.246	79.998	19.996	100.896	19.969	10.267	0.485
339.500	250.504	79.997	19.997	100.896	19.971	10.144	0.485
340.000	250.752	79.998	19.996	100.897	19.970	10.205	0.495
340.500	251.057	79.998	19.998	100.898	19.969	10.264	0.529
341.000	251.295	79.997	19.996	100.898	19.965	10.543	0.548
341.500	251.507	79.997	19.995	100.897	19.963	10.618	0.496
342.000	251.785	79.995	19.996	100.896	19.966	10.457	0.470
342.500	252.022	79.999	19.996	100.897	19.963	10.679	0.503
343.000	252.313	79.999	19.996	100.896	19.960	10.858	0.522
343.500	252.535	79.999	19.996	100.896	19.965	10.536	0.521
344.000	252.766	79.998	19.996	100.897	19.960	10.856	0.483
344.500	253.043	79.999	19.996	100.898	19.961	10.814	0.480
345.000	253.249	79.999	19.997	100.897	19.961	10.764	0.496
345.500	253.504	79.999	19.997	100.898	19.958	11.001	0.472
346.000	253.762	79.998	19.997	100.898	19.961	10.788	0.487
346.500	253.999	79.998	19.997	100.898	19.953	11.312	0.504
347.000	254.232	79.997	19.997	100.898	19.954	11.219	0.482
347.500	254.499	79.996	19.996	100.896	19.956	11.131	0.485
