Repository: ulfsri/fsri_materials_database

# Materials and Products Database

## 01_Data

Raw data generated from each apparatus are included here in plain-text format. The data is organized first by material, next by the short name of test apparatus used, and where applicable additional filtering by test settings.

### material.json

Each material directory contains a json file of the same name as the material. This file links the data stored in the repository as well as data and graphs produced by the accompanying scripts (__02_Scripts__) to the respective landing page for the material on the front-end website.

File: 01_Data/Plywood/MCC/Plywood_MCC_30K_min_211006_R1.txt (part 2 of 4)
T Correction Coefficients:	0	1.024463	0
Time Shift (s):	14
*
Time (s)	Temperature (C)	N2 flow rate (cc/min)	O2 flow rate (cc/min)	Flow Rate (cc/min)	Oxygen (%)	HRR (W/g)	Heating rate (C/s)
348.000	254.742	79.997	19.995	100.893	19.953	11.286	0.505
348.500	254.978	79.997	19.996	100.893	19.953	11.321	0.495
349.000	255.258	79.998	19.997	100.894	19.949	11.590	0.498
349.500	255.475	79.996	19.996	100.896	19.950	11.511	0.506
350.000	255.748	79.997	19.995	100.898	19.947	11.708	0.493
350.500	256.012	79.996	19.996	100.900	19.948	11.651	0.513
351.000	256.206	79.997	19.997	100.901	19.945	11.827	0.498
351.500	256.471	79.997	19.995	100.900	19.946	11.800	0.458
352.000	256.757	79.998	19.997	100.899	19.943	11.949	0.504
352.500	256.966	79.997	19.995	100.899	19.942	12.059	0.523
353.000	257.203	79.997	19.996	100.899	19.944	11.928	0.471
353.500	257.471	79.996	19.997	100.899	19.940	12.155	0.476
354.000	257.730	79.997	19.997	100.899	19.939	12.271	0.516
354.500	257.975	79.997	19.997	100.901	19.941	12.088	0.515
355.000	258.216	79.998	19.997	100.902	19.939	12.216	0.495
355.500	258.481	79.997	19.996	100.902	19.935	12.506	0.496
356.000	258.720	79.996	19.997	100.907	19.933	12.605	0.505
356.500	258.935	79.997	19.998	100.914	19.937	12.387	0.479
357.000	259.186	79.996	19.997	100.917	19.932	12.717	0.460
357.500	259.467	79.997	19.997	100.920	19.935	12.526	0.499
358.000	259.724	79.996	19.995	100.923	19.929	12.881	0.535
358.500	259.951	79.997	19.997	100.922	19.930	12.821	0.511
359.000	260.196	79.998	19.997	100.915	19.930	12.810	0.478
359.500	260.474	79.999	19.996	100.911	19.930	12.815	0.498
360.000	260.688	79.998	19.997	100.912	19.927	13.062	0.507
360.500	260.917	79.997	19.996	100.913	19.924	13.230	0.467
361.000	261.219	79.998	19.996	100.914	19.930	12.834	0.487
361.500	261.428	79.998	19.998	100.915	19.925	13.153	0.521
362.000	261.677	79.998	19.997	100.919	19.923	13.274	0.484
362.500	261.882	79.997	19.997	100.919	19.925	13.172	0.456
363.000	262.146	79.999	19.996	100.921	19.924	13.260	0.462
363.500	262.397	80.000	19.998	100.922	19.923	13.333	0.492
364.000	262.648	79.999	19.997	100.925	19.918	13.627	0.508
364.500	262.859	80.000	19.997	100.921	19.916	13.785	0.481
365.000	263.128	79.999	19.996	100.917	19.918	13.627	0.471
365.500	263.368	80.000	19.996	100.912	19.916	13.751	0.495
366.000	263.667	80.000	19.996	100.907	19.914	13.885	0.524
366.500	263.879	80.001	19.997	100.907	19.911	14.107	0.525
367.000	264.124	80.002	19.997	100.911	19.913	13.991	0.484
367.500	264.370	80.000	19.995	100.915	19.912	14.034	0.474
368.000	264.622	79.999	19.997	100.920	19.909	14.238	0.494
368.500	264.860	80.001	19.997	100.926	19.905	14.467	0.494
369.000	265.097	80.001	19.996	100.928	19.906	14.449	0.483
369.500	265.371	80.000	19.995	100.931	19.903	14.614	0.493
370.000	265.612	80.000	19.995	100.930	19.903	14.634	0.513
370.500	265.894	80.001	19.996	100.928	19.903	14.645	0.519
371.000	266.130	79.999	19.995	100.927	19.897	15.003	0.521
371.500	266.396	80.000	19.995	100.924	19.895	15.159	0.509
372.000	266.645	79.999	19.994	100.924	19.896	15.101	0.508
372.500	266.871	80.002	19.995	100.925	19.897	14.994	0.495
373.000	267.124	80.000	19.996	100.927	19.894	15.236	0.477
373.500	267.348	80.000	19.994	100.929	19.890	15.519	0.477
374.000	267.634	79.998	19.995	100.931	19.890	15.477	0.493
374.500	267.854	79.999	19.994	100.931	19.889	15.544	0.508
375.000	268.099	79.999	19.996	100.932	19.889	15.535	0.486
375.500	268.340	80.000	19.996	100.933	19.884	15.905	0.476
376.000	268.587	80.000	19.996	100.933	19.881	16.086	0.487
376.500	268.888	79.998	19.996	100.933	19.882	15.997	0.518
377.000	269.167	79.999	19.996	100.934	19.881	16.077	0.564
377.500	269.359	79.997	19.995	100.933	19.880	16.157	0.525
378.000	269.637	79.999	19.996	100.933	19.876	16.427	0.470
378.500	269.845	79.998	19.995	100.933	19.876	16.434	0.478
379.000	270.134	79.999	19.995	100.933	19.876	16.412	0.492
379.500	270.371	79.999	19.996	100.933	19.870	16.815	0.511
380.000	270.638	79.998	19.994	100.933	19.872	16.688	0.515
380.500	270.895	79.998	19.995	100.933	19.869	16.895	0.515
381.000	271.169	80.001	19.995	100.933	19.869	16.877	0.528
381.500	271.412	79.999	19.996	100.933	19.868	16.968	0.524
382.000	271.625	79.999	19.997	100.933	19.864	17.188	0.486
382.500	271.928	79.998	19.994	100.933	19.864	17.237	0.486
383.000	272.151	80.000	19.997	100.933	19.862	17.352	0.521
383.500	272.400	80.000	19.996	100.933	19.863	17.313	0.499
384.000	272.640	80.000	19.997	100.933	19.856	17.755	0.480
384.500	272.872	79.999	19.996	100.933	19.854	17.850	0.481
385.000	273.098	79.999	19.995	100.933	19.855	17.817	0.465
385.500	273.386	79.999	19.995	100.933	19.852	18.028	0.486
386.000	273.582	80.000	19.995	100.933	19.853	17.915	0.499
386.500	273.839	80.001	19.996	100.933	19.847	18.352	0.468
387.000	274.142	80.000	19.996	100.933	19.850	18.134	0.506
387.500	274.339	80.000	19.995	100.932	19.845	18.463	0.530
388.000	274.577	80.000	19.995	100.932	19.844	18.519	0.468
388.500	274.843	80.000	19.996	100.936	19.841	18.756	0.470
389.000	275.081	79.999	19.995	100.943	19.839	18.871	0.504
389.500	275.336	80.001	19.995	100.946	19.841	18.771	0.499
390.000	275.567	80.001	19.996	100.950	19.835	19.165	0.490
390.500	275.847	80.001	19.997	100.951	19.835	19.142	0.499
391.000	276.059	80.000	19.997	100.951	19.829	19.558	0.501
391.500	276.316	80.002	19.997	100.949	19.829	19.559	0.480
392.000	276.572	80.001	19.996	100.948	19.832	19.361	0.491
392.500	276.781	80.001	19.996	100.949	19.830	19.447	0.490
393.000	277.063	80.001	19.996	100.953	19.826	19.768	0.478
393.500	277.297	80.000	19.995	100.958	19.821	20.064	0.503
394.000	277.567	80.002	19.995	100.958	19.820	20.137	0.510
394.500	277.800	80.002	19.994	100.960	19.817	20.361	0.504
395.000	278.044	80.000	19.994	100.957	19.813	20.594	0.491
395.500	278.291	80.000	19.995	100.952	19.814	20.553	0.484
396.000	278.567	80.000	19.995	100.946	19.811	20.729	0.507
396.500	278.786	80.000	19.995	100.944	19.808	20.905	0.509
397.000	279.064	80.000	19.996	100.942	19.804	21.177	0.496
397.500	279.306	80.001	19.995	100.944	19.807	20.986	0.508
398.000	279.528	80.001	19.995	100.946	19.799	21.520	0.492
398.500	279.796	79.999	19.994	100.950	19.802	21.303	0.477
399.000	279.996	79.999	19.995	100.954	19.798	21.614	0.479
399.500	280.272	80.000	19.994	100.958	19.799	21.560	0.472
400.000	280.500	79.999	19.994	100.959	19.795	21.775	0.491
400.500	280.765	79.998	19.996	100.959	19.790	22.150	0.499
401.000	281.011	79.999	19.994	100.960	19.791	22.063	0.501
401.500	281.263	79.999	19.995	100.962	19.786	22.415	0.504
402.000	281.529	79.999	19.995	100.963	19.783	22.585	0.508
402.500	281.755	79.998	19.995	100.969	19.784	22.558	0.505
403.000	281.968	79.998	19.995	100.974	19.781	22.718	0.466
403.500	282.246	79.998	19.995	100.975	19.778	22.910	0.465
404.000	282.532	79.998	19.995	100.974	19.777	22.980	0.528
404.500	282.786	79.998	19.995	100.974	19.772	23.340	0.552
405.000	282.997	79.997	19.995	100.974	19.775	23.118	0.502
405.500	283.251	79.998	19.995	100.974	19.771	23.398	0.465
406.000	283.495	79.999	19.995	100.974	19.768	23.558	0.482
406.500	283.744	79.999	19.997	100.975	19.763	23.910	0.495
407.000	283.965	79.999	19.995	100.976	19.763	23.916	0.481
407.500	284.255	79.999	19.996	100.978	19.760	24.140	0.490
408.000	284.502	79.998	19.996	100.979	19.758	24.250	0.524
408.500	284.698	80.000	19.995	100.979	19.757	24.304	0.490
409.000	284.972	80.000	19.995	100.979	19.754	24.537	0.457
409.500	285.203	79.998	19.994	100.978	19.756	24.410	0.488
410.000	285.467	79.997	19.995	100.976	19.754	24.542	0.500
410.500	285.719	79.999	19.995	100.976	19.747	24.960	0.505
411.000	285.973	79.998	19.994	100.975	19.748	24.914	0.510
411.500	286.218	80.000	19.996	100.977	19.741	25.358	0.502
412.000	286.436	79.999	19.995	100.981	19.737	25.634	0.481
412.500	286.738	79.998	19.996	100.982	19.743	25.272	0.492
413.000	286.966	79.999	19.995	100.983	19.737	25.672	0.525
413.500	287.245	79.998	19.995	100.984	19.732	25.985	0.518
414.000	287.478	79.998	19.995	100.983	19.730	26.124	0.509
414.500	287.721	79.999	19.995	100.979	19.728	26.227	0.494
415.000	287.966	79.998	19.995	100.978	19.722	26.644	0.482
415.500	288.206	79.997	19.996	100.978	19.720	26.756	0.486
416.000	288.476	79.998	19.995	100.979	19.719	26.866	0.497
416.500	288.743	79.997	19.996	100.980	19.714	27.176	0.524
417.000	289.004	79.998	19.997	100.983	19.712	27.341	0.533
417.500	289.241	79.997	19.996	100.987	19.713	27.261	0.513
418.000	289.490	79.996	19.995	100.989	19.713	27.257	0.492
418.500	289.756	79.997	19.996	100.994	19.709	27.505	0.501
419.000	289.997	79.997	19.996	100.997	19.705	27.791	0.511
419.500	290.239	79.998	19.995	100.999	19.705	27.791	0.495
420.000	290.513	79.998	19.996	101.001	19.703	27.885	0.499
420.500	290.762	79.999	19.996	100.999	19.704	27.824	0.519
421.000	291.003	79.998	19.996	100.998	19.701	28.045	0.506
421.500	291.246	79.997	19.996	100.999	19.693	28.602	0.487
422.000	291.536	79.997	19.997	101.001	19.689	28.835	0.509
422.500	291.763	79.997	19.995	101.000	19.690	28.776	0.525
423.000	292.034	79.997	19.995	101.005	19.688	28.931	0.508
423.500	292.304	79.997	19.998	101.002	19.684	29.146	0.519
424.000	292.520	79.998	19.997	101.000	19.681	29.384	0.513
424.500	292.803	79.998	19.996	100.999	19.679	29.526	0.493
425.000	293.025	79.998	19.996	101.002	19.674	29.818	0.502
425.500	293.257	79.998	19.996	100.999	19.672	29.999	0.479
426.000	293.590	79.998	19.995	101.003	19.672	29.991	0.509
426.500	293.784	80.000	19.997	101.006	19.667	30.291	0.546
427.000	294.025	79.997	19.996	101.007	19.666	30.371	0.481
427.500	294.252	79.997	19.995	101.007	19.664	30.474	0.452
428.000	294.558	80.000	19.997	101.009	19.659	30.815	0.500
428.500	294.785	79.999	19.996	101.009	19.658	30.931	0.533
429.000	295.024	79.997	19.995	101.010	19.652	31.298	0.499
429.500	295.315	79.997	19.996	101.010	19.649	31.473	0.498
430.000	295.531	79.999	19.997	101.010	19.645	31.793	0.518
430.500	295.811	79.998	19.996	101.011	19.645	31.775	0.502
431.000	296.030	79.997	19.995	101.010	19.646	31.700	0.498
431.500	296.278	79.998	19.997	101.011	19.634	32.501	0.483
432.000	296.542	79.996	19.996	101.012	19.643	31.879	0.489
432.500	296.803	79.997	19.996	101.013	19.640	32.103	0.519
433.000	297.072	79.997	19.995	101.013	19.631	32.675	0.528
433.500	297.315	79.998	19.996	101.014	19.622	33.272	0.521
434.000	297.536	79.998	19.996	101.015	19.625	33.093	0.488
434.500	297.871	79.997	19.996	101.015	19.627	32.969	0.510
435.000	298.053	79.998	19.995	101.014	19.630	32.763	0.537
435.500	298.297	79.996	19.995	101.015	19.629	32.825	0.471
436.000	298.565	79.996	19.995	101.014	19.617	33.642	0.469
436.500	298.799	79.998	19.996	101.012	19.615	33.762	0.507
437.000	299.046	79.996	19.994	101.012	19.615	33.756	0.491
437.500	299.294	79.997	19.996	101.012	19.611	34.027	0.488
438.000	299.569	79.998	19.996	101.011	19.611	34.047	0.509
438.500	299.782	79.997	19.996	101.015	19.606	34.333	0.506
439.000	300.091	79.998	19.995	101.021	19.608	34.240	0.505
439.500	300.276	79.998	19.995	101.025	19.602	34.600	0.508
440.000	300.525	79.998	19.997	101.029	19.601	34.711	0.464
440.500	300.813	79.997	19.996	101.032	19.596	35.027	0.486
441.000	301.053	79.998	19.996	101.034	19.594	35.173	0.532
441.500	301.309	80.000	19.998	101.029	19.590	35.410	0.512
442.000	301.643	80.000	19.996	101.029	19.588	35.522	0.543
442.500	301.759	79.998	19.996	101.030	19.588	35.556	0.520
443.000	302.027	80.000	19.996	101.028	19.582	35.931	0.417
443.500	302.335	79.998	19.996	101.024	19.581	36.051	0.480
444.000	302.491	79.998	19.996	101.024	19.573	36.568	0.521
444.500	302.920	79.999	19.997	101.023	19.572	36.594	0.525
445.000	302.933	79.999	19.997	101.026	19.572	36.592	0.513
445.500	303.208	80.000	19.996	101.033	19.570	36.731	0.365
446.000	303.808	79.999	19.996	101.039	19.567	36.976	0.582
446.500	303.679	80.000	19.995	101.043	19.561	37.323	0.674
447.000	303.948	80.000	19.997	101.041	19.563	37.232	0.305
447.500	304.354	80.000	19.996	101.040	19.560	37.416	0.407
448.000	304.349	79.998	19.996	101.040	19.555	37.742	0.538
448.500	304.556	79.997	19.996	101.040	19.556	37.652	0.301
449.000	305.019	79.998	19.998	101.036	19.550	38.085	0.436
449.500	305.581	80.000	19.997	101.040	19.549	38.142	0.848
450.000	305.502	80.000	19.997	101.039	19.547	38.258	0.754
450.500	305.866	79.999	19.998	101.038	19.539	38.815	0.384
451.000	306.097	80.000	19.996	101.038	19.536	38.980	0.440
451.500	306.202	79.998	19.997	101.045	19.538	38.876	0.466
452.000	306.674	79.998	19.997	101.047	19.533	39.192	0.456
452.500	306.858	79.999	19.996	101.047	19.533	39.232	0.617
453.000	307.080	79.998	19.997	101.048	19.527	39.618	0.531
453.500	307.361	79.998	19.997	101.049	19.525	39.752	0.454
454.000	307.558	79.999	19.996	101.049	19.519	40.163	0.491
454.500	307.864	79.998	19.997	101.049	19.521	40.037	0.491
455.000	308.113	80.000	19.997	101.050	19.516	40.307	0.529
455.500	308.273	80.000	19.997	101.050	19.512	40.578	0.482
456.000	308.538	79.999	19.997	101.049	19.515	40.415	0.417
456.500	308.853	79.999	19.996	101.049	19.507	40.919	0.502
457.000	309.022	80.000	19.997	101.050	19.506	41.010	0.532
457.500	309.312	80.000	19.996	101.051	19.502	41.237	0.472
458.000	309.588	79.998	19.996	101.057	19.500	41.415	0.513
458.500	309.806	79.999	19.996	101.061	19.498	41.548	0.530
459.000	310.112	79.999	19.996	101.063	19.495	41.709	0.509
459.500	310.314	79.999	19.996	101.063	19.488	42.192	0.516
460.000	310.602	79.999	19.996	101.061	19.490	42.077	0.499
460.500	310.851	79.999	19.995	101.058	19.488	42.222	0.513
461.000	311.087	79.999	19.996	101.058	19.486	42.355	0.511
461.500	311.326	80.000	19.997	101.056	19.483	42.512	0.480
462.000	311.601	80.000	19.996	101.060	19.481	42.696	0.494
462.500	311.867	80.000	19.996	101.066	19.473	43.188	0.528
463.000	312.106	80.000	19.995	101.067	19.473	43.198	0.523
463.500	312.412	80.002	19.995	101.068	19.468	43.503	0.525
464.000	312.650	80.000	19.996	101.069	19.465	43.708	0.545
464.500	312.872	79.999	19.994	101.066	19.460	44.045	0.502
465.000	313.115	79.999	19.995	101.064	19.459	44.127	0.463
465.500	313.403	80.001	19.995	101.063	19.457	44.254	0.498
466.000	313.673	80.001	19.995	101.064	19.457	44.256	0.545
466.500	313.915	80.000	19.995	101.065	19.453	44.547	0.535
467.000	314.158	80.000	19.995	101.065	19.449	44.778	0.498
467.500	314.441	80.000	19.994	101.061	19.448	44.840	0.506
468.000	314.661	79.999	19.994	101.061	19.441	45.361	0.515
468.500	314.905	80.000	19.995	101.062	19.442	45.289	0.484
469.000	315.205	80.000	19.993	101.064	19.438	45.558	0.504
469.500	315.431	80.000	19.995	101.068	19.434	45.799	0.535
470.000	315.653	80.000	19.995	101.069	19.434	45.788	0.487
470.500	315.926	80.001	19.995	101.074	19.428	46.165	0.472
471.000	316.188	80.000	19.994	101.076	19.427	46.253	0.515
471.500	316.432	80.001	19.995	101.080	19.423	46.536	0.521
472.000	316.671	80.001	19.995	101.083	19.420	46.748	0.494
472.500	316.944	80.002	19.996	101.089	19.419	46.791	0.497
473.000	317.167	80.001	19.996	101.089	19.413	47.183	0.504
473.500	317.459	80.000	19.995	101.091	19.412	47.287	0.506
474.000	317.688	80.001	19.995	101.091	19.413	47.191	0.518
474.500	317.908	80.002	19.995	101.091	19.404	47.787	0.485
475.000	318.181	80.000	19.995	101.090	19.401	47.959	0.471
475.500	318.489	79.999	19.995	101.089	19.400	48.037	0.537
476.000	318.690	80.001	19.996	101.088	19.397	48.229	0.545
476.500	318.956	79.999	19.994	101.087	19.398	48.213	0.488
477.000	319.187	80.001	19.995	101.088	19.391	48.627	0.481
477.500	319.434	80.001	19.994	101.088	19.389	48.801	0.487
478.000	319.694	80.001	19.994	101.089	19.384	49.093	0.493
478.500	319.941	79.999	19.995	101.090	19.385	49.055	0.508
479.000	320.194	79.999	19.995	101.092	19.381	49.283	0.504
479.500	320.462	79.999	19.995	101.092	19.378	49.480	0.510
480.000	320.689	79.999	19.995	101.092	19.373	49.846	0.508
480.500	320.928	79.999	19.994	101.093	19.370	50.013	0.480
481.000	321.197	79.999	19.995	101.092	19.365	50.354	0.487
481.500	321.459	79.997	19.997	101.093	19.368	50.187	0.520
482.000	321.711	79.998	19.995	101.093	19.366	50.332	0.523
482.500	321.966	79.997	19.996	101.093	19.361	50.673	0.511
483.000	322.248	79.997	19.995	101.092	19.364	50.459	0.522
483.500	322.498	79.998	19.995	101.093	19.360	50.676	0.535
484.000	322.718	79.998	19.995	101.091	19.358	50.876	0.501
484.500	322.926	79.997	19.995	101.092	19.356	50.977	0.449
485.000	323.222	79.998	19.995	101.092	19.351	51.310	0.466
485.500	323.460	79.998	19.995	101.093	19.352	51.262	0.519
486.000	323.706	79.998	19.996	101.093	19.349	51.430	0.509
486.500	323.964	79.999	19.995	101.099	19.347	51.593	0.494
487.000	324.216	79.997	19.995	101.102	19.343	51.811	0.507
487.500	324.476	79.997	19.995	101.102	19.340	52.034	0.511
488.000	324.739	79.999	19.997	101.102	19.335	52.335	0.517
488.500	324.962	79.997	19.995	101.102	19.337	52.265	0.505
489.000	325.229	79.998	19.994	101.097	19.330	52.718	0.488
489.500	325.480	79.997	19.995	101.093	19.331	52.663	0.504
490.000	325.726	80.000	19.996	101.093	19.327	52.930	0.507
490.500	325.977	79.999	19.996	101.092	19.325	53.055	0.497
491.000	326.245	80.000	19.996	101.092	19.322	53.251	0.508
491.500	326.478	79.998	19.996	101.094	19.321	53.308	0.510
492.000	326.738	79.998	19.996	101.094	19.321	53.300	0.497
492.500	327.008	79.998	19.996	101.093	19.319	53.425	0.512
493.000	327.244	79.999	19.996	101.093	19.316	53.609	0.518
493.500	327.504	79.999	19.995	101.093	19.314	53.783	0.501
494.000	327.733	79.998	19.995	101.092	19.309	54.093	0.492
494.500	327.970	79.999	19.995	101.092	19.311	53.945	0.477
495.000	328.252	79.999	19.994	101.097	19.309	54.072	0.492
495.500	328.483	79.999	19.997	101.097	19.304	54.437	0.516
496.000	328.757	80.000	19.997	101.097	19.304	54.409	0.510
496.500	329.034	80.000	19.995	101.097	19.306	54.297	0.529
497.000	329.266	80.001	19.996	101.096	19.301	54.606	0.530
497.500	329.539	79.999	19.996	101.091	19.300	54.711	0.506
498.000	329.792	80.001	19.995	101.091	19.296	54.938	0.515
498.500	330.029	79.999	19.996	101.091	19.294	55.109	0.508
499.000	330.304	80.000	19.995	101.091	19.290	55.328	0.501
499.500	330.557	80.000	19.996	101.091	19.289	55.425	0.520
500.000	330.800	80.000	19.997	101.092	19.290	55.375	0.512
500.500	331.042	79.999	19.996	101.094	19.286	55.603	0.490
501.000	331.307	80.000	19.995	101.095	19.282	55.862	0.496
501.500	331.558	79.999	19.995	101.096	19.283	55.854	0.511
502.000	331.848	79.998	19.995	101.096	19.286	55.648	0.528
502.500	332.041	79.999	19.995	101.096	19.279	56.105	0.512
503.000	332.314	79.999	19.996	101.093	19.282	55.893	0.475
503.500	332.557	80.000	19.995	101.093	19.276	56.284	0.491
504.000	332.850	79.999	19.995	101.095	19.279	56.117	0.526
504.500	333.072	80.000	19.995	101.094	19.279	56.095	0.525
505.000	333.309	80.000	19.996	101.094	19.274	56.448	0.487
505.500	333.612	80.000	19.995	101.096	19.275	56.351	0.500
506.000	333.838	79.999	19.996	101.095	19.268	56.844	0.535
506.500	334.098	79.998	19.995	101.093	19.271	56.642	0.507
507.000	334.386	79.998	19.995	101.093	19.269	56.749	0.517
507.500	334.629	79.997	19.995	101.093	19.269	56.735	0.540
508.000	334.869	79.997	19.995	101.093	19.269	56.748	0.507
508.500	335.116	79.998	19.996	101.092	19.265	57.020	0.485
509.000	335.381	79.999	19.995	101.093	19.267	56.886	0.499
509.500	335.637	79.999	19.995	101.094	19.265	57.018	0.516
510.000	335.927	79.999	19.997	101.096	19.260	57.362	0.534
510.500	336.151	79.998	19.997	101.095	19.261	57.257	0.531
511.000	336.419	79.999	19.997	101.096	19.263	57.155	0.503
511.500	336.622	79.997	19.998	101.096	19.258	57.449	0.481
512.000	336.920	79.997	19.997	101.094	19.260	57.333	0.486
512.500	337.134	79.998	19.997	101.093	19.260	57.319	0.506
513.000	337.418	79.999	19.997	101.093	19.259	57.382	0.505
513.500	337.602	79.997	19.997	101.092	19.262	57.223	0.483
514.000	337.909	79.999	19.996	101.091	19.260	57.309	0.480
514.500	338.094	79.998	19.997	101.091	19.263	57.138	0.492
515.000	338.412	80.000	19.996	101.090	19.257	57.505	0.497
515.500	338.631	79.999	19.997	101.090	19.259	57.397	0.520
516.000	338.920	79.998	19.998	101.090	19.258	57.481	0.523
516.500	339.136	79.997	19.996	101.090	19.255	57.635	0.507
517.000	339.425	79.999	19.996	101.090	19.260	57.352	0.505
517.500	339.688	79.998	19.996	101.089	19.257	57.527	0.528
518.000	339.939	79.998	19.995	101.088	19.260	57.305	0.533
518.500	340.168	79.999	19.997	101.086	19.258	57.435	0.497
519.000	340.402	79.998	19.996	101.083	19.256	57.567	0.472
519.500	340.673	79.997	19.997	101.083	19.258	57.470	0.484
520.000	340.939	79.998	19.997	101.084	19.258	57.487	0.521
520.500	341.177	79.998	19.996	101.085	19.259	57.421	0.521
521.000	341.380	79.999	19.997	101.087	19.258	57.475	0.473
521.500	341.668	79.998	19.997	101.089	19.256	57.559	0.466
522.000	341.899	79.999	19.997	101.090	19.262	57.163	0.505
522.500	342.152	79.998	19.996	101.089	19.261	57.254	0.501
523.000	342.433	79.998	19.996	101.088	19.262	57.192	0.509
523.500	342.659	79.998	19.996	101.088	19.267	56.832	0.520
524.000	342.888	79.999	19.996	101.088	19.267	56.890	0.481
524.500	343.110	80.000	19.995	101.086	19.270	56.660	0.453
525.000	343.407	79.998	19.996	101.079	19.265	56.978	0.485
525.500	343.648	79.999	19.996	101.073	19.269	56.705	0.529
526.000	343.895	79.999	19.997	101.068	19.267	56.866	0.513
526.500	344.148	80.000	19.996	101.064	19.266	56.930	0.494
527.000	344.396	80.000	19.995	101.063	19.272	56.519	0.500
527.500	344.662	79.998	19.997	101.063	19.272	56.507	0.507
528.000	344.910	79.999	19.996	101.064	19.273	56.452	0.514
528.500	345.148	79.999	19.997	101.062	19.271	56.598	0.500
529.000	345.413	79.999	19.996	101.060	19.275	56.305	0.495
529.500	345.648	80.000	19.996	101.055	19.283	55.801	0.502
530.000	345.871	80.000	19.996	101.054	19.282	55.834	0.479
530.500	346.153	79.999	19.995	101.053	19.281	55.884	0.481
531.000	346.397	80.000	19.995	101.053	19.286	55.574	0.515
531.500	346.638	80.000	19.995	101.053	19.288	55.443	0.506
532.000	346.893	80.000	19.996	101.053	19.288	55.462	0.490
532.500	347.142	80.000	19.996	101.053	19.293	55.137	0.500
533.000	347.431	79.999	19.996	101.052	19.293	55.100	0.522
533.500	347.662	79.998	19.995	101.052	19.295	54.970	0.529
534.000	347.867	79.999	19.995	101.052	19.303	54.447	0.478
534.500	348.139	79.999	19.996	101.051	19.301	54.577	0.456
535.000	348.383	79.999	19.996	101.049	19.309	54.040	0.496
535.500	348.635	79.998	19.996	101.045	19.309	54.010	0.506
536.000	348.890	79.998	19.996	101.041	19.312	53.852	0.502
536.500	349.134	80.000	19.995	101.039	19.317	53.529	0.503
537.000	349.389	79.998	19.995	101.033	19.316	53.599	0.499
537.500	349.666	79.999	19.997	101.028	19.325	53.006	0.515
538.000	349.904	79.998	19.996	101.027	19.325	52.948	0.523
538.500	350.176	79.999	19.996	101.025	19.331	52.584	0.513
539.000	350.434	79.997	19.996	101.020	19.335	52.289	0.520
539.500	350.650	79.999	19.996	101.020	19.335	52.327	0.502
540.000	350.942	79.998	19.997	101.022	19.338	52.092	0.491
540.500	351.204	79.998	19.996	101.020	19.340	51.981	0.531
541.000	351.459	79.998	19.998	101.020	19.348	51.467	0.536
541.500	351.701	79.997	19.996	101.020	19.353	51.089	0.507
542.000	351.961	79.998	19.998	101.015	19.352	51.168	0.499
542.500	352.149	79.997	19.996	101.011	19.357	50.848	0.475
543.000	352.432	79.999	19.995	101.009	19.357	50.831	0.460
543.500	352.707	79.998	19.996	101.008	19.363	50.408	0.515
544.000	352.937	79.997	19.997	101.005	19.366	50.234	0.532
544.500	353.240	79.998	19.996	101.005	19.372	49.840	0.518
545.000	353.468	79.998	19.997	101.002	19.376	49.545	0.532
545.500	353.703	79.997	19.997	101.000	19.381	49.245	0.497
546.000	353.968	79.997	19.997	100.994	19.387	48.819	0.482
546.500	354.225	79.999	19.997	100.989	19.391	48.601	0.511
547.000	354.489	79.998	19.996	100.985	19.394	48.359	0.521
547.500	354.709	79.999	19.996	100.983	19.397	48.171	0.502
548.000	355.009	79.996	19.997	100.981	19.403	47.802	0.502
548.500	355.256	79.997	19.996	100.981	19.407	47.518	0.533
549.000	355.479	79.999	19.996	100.983	19.412	47.200	0.509
549.500	355.764	79.999	19.996	100.983	19.417	46.866	0.489
550.000	356.026	79.997	19.995	100.980	19.424	46.393	0.527
550.500	356.241	80.001	19.997	100.978	19.429	46.042	0.512
551.000	356.495	80.001	19.996	100.977	19.434	45.714	0.474
551.500	356.764	80.001	19.996	100.975	19.438	45.434	0.497
552.000	357.017	80.001	19.995	100.975	19.443	45.134	0.523
552.500	357.273	80.000	19.995	100.971	19.447	44.878	0.515
553.000	357.511	80.001	19.995	100.965	19.451	44.594	0.501
553.500	357.785	80.001	19.995	100.960	19.460	44.020	0.503
554.000	358.044	80.000	19.994	100.953	19.462	43.854	0.523
554.500	358.264	80.000	19.996	100.949	19.474	43.091	0.506
555.000	358.548	80.002	19.995	100.945	19.472	43.192	0.491
555.500	358.805	80.001	19.996	100.943	19.482	42.519	0.522
556.000	359.052	80.001	19.995	100.943	19.485	42.323	0.523
556.500	359.310	79.999	19.995	100.945	19.490	42.012	0.505
557.000	359.554	80.000	19.994	100.943	19.499	41.374	0.504
557.500	359.747	80.001	19.995	100.943	19.505	41.016	0.469
558.000	359.995	79.999	19.995	100.943	19.506	40.961	0.439
558.500	360.277	80.001	19.995	100.939	19.512	40.557	0.486
559.000	360.523	79.998	19.995	100.936	19.517	40.226	0.529
559.500	360.778	80.000	19.996	100.933	19.528	39.497	0.514
560.000	361.060	80.000	19.996	100.931	19.529	39.381	0.519
560.500	361.280	79.998	19.994	100.930	19.537	38.872	0.519
561.000	361.545	79.998	19.996	100.930	19.542	38.537	0.494
561.500	361.785	79.998	19.994	100.930	19.548	38.162	0.495
562.000	362.075	80.000	19.995	100.929	19.552	37.856	0.518
562.500	362.297	79.996	19.994	100.928	19.562	37.206	0.521
563.000	362.535	79.997	19.995	100.929	19.568	36.804	0.486
563.500	362.792	79.998	19.996	100.930	19.573	36.516	0.477
564.000	363.056	79.997	19.996	100.928	19.577	36.243	0.508
564.500	363.285	79.997	19.997	100.923	19.582	35.869	0.507
565.000	363.576	80.000	19.997	100.918	19.589	35.407	0.506
565.500	363.795	79.998	19.997	100.912	19.600	34.717	0.515
566.000	364.078	80.001	19.995	100.904	19.603	34.484	0.506
566.500	364.308	79.999	19.996	100.899	19.609	34.097	0.507
567.000	364.592	79.999	19.995	100.901	19.617	33.590	0.514
567.500	364.850	79.997	19.996	100.900	19.622	33.257	0.528
568.000	365.084	80.000	19.995	100.899	19.629	32.759	0.517
568.500	365.368	79.995	19.996	100.899	19.635	32.369	0.505
569.000	365.599	79.999	19.995	100.896	19.640	32.041	0.516
569.500	365.876	79.998	19.996	100.893	19.644	31.787	0.512
570.000	366.113	79.998	19.996	100.893	19.650	31.358	0.511
570.500	366.332	79.999	19.995	100.893	19.658	30.850	0.485
571.000	366.614	79.997	19.996	100.892	19.657	30.887	0.479
571.500	366.847	79.998	19.997	100.892	19.666	30.320	0.508
572.000	367.101	80.000	19.995	100.892	19.672	29.910	0.501
572.500	367.342	80.000	19.996	100.888	19.676	29.653	0.491
573.000	367.618	79.998	19.996	100.885	19.682	29.240	0.506
573.500	367.883	79.999	19.996	100.885	19.690	28.733	0.529
574.000	368.118	79.999	19.996	100.883	19.690	28.695	0.520
574.500	368.396	79.999	19.996	100.879	19.701	28.006	0.506
575.000	368.614	79.997	19.996	100.879	19.703	27.884	0.504
575.500	368.913	79.997	19.997	100.876	19.710	27.390	0.506
576.000	369.150	79.999	19.995	100.876	19.719	26.777	0.527
576.500	369.417	79.998	19.997	100.873	19.722	26.636	0.520
577.000	369.671	79.997	19.996	100.871	19.724	26.483	0.513
577.500	369.937	79.998	19.995	100.867	19.726	26.365	0.521
578.000	370.136	80.001	19.995	100.866	19.735	25.748	0.493
578.500	370.435	79.999	19.995	100.859	19.742	25.301	0.481
579.000	370.702	79.999	19.996	100.857	19.745	25.056	0.532
579.500	370.962	79.998	19.996	100.857	19.750	24.763	0.546
580.000	371.186	79.998	19.997	100.857	19.756	24.330	0.505
580.500	371.459	80.000	19.996	100.857	19.764	23.812	0.491
581.000	371.726	80.000	19.996	100.859	19.767	23.614	0.519
581.500	371.968	79.998	19.996	100.859	19.772	23.313	0.525
582.000	372.252	79.998	19.996	100.859	19.778	22.868	0.518
582.500	372.501	79.998	19.995	100.858	19.779	22.842	0.530
583.000	372.751	79.999	19.995	100.854	19.787	22.320	0.516
583.500	373.007	79.999	19.995	100.851	19.791	22.053	0.503
584.000	373.265	79.998	19.995	100.850	19.794	21.822	0.510
584.500	373.544	79.999	19.995	100.848	19.798	21.567	0.525
585.000	373.742	79.999	19.995	100.847	19.802	21.291	0.506
585.500	374.038	79.999	19.996	100.847	19.812	20.673	0.485
586.000	374.275	80.000	19.995	100.846	19.813	20.574	0.513
586.500	374.552	79.999	19.996	100.841	19.820	20.131	0.524
587.000	374.743	79.999	19.996	100.841	19.827	19.630	0.492
587.500	375.015	79.999	19.996	100.842	19.830	19.461	0.466
588.000	375.280	79.998	19.996	100.846	19.831	19.397	0.500
588.500	375.558	79.999	19.997	100.847	19.834	19.203	0.540
589.000	375.830	79.999	19.995	100.848	19.839	18.858	0.546
589.500	376.082	79.997	19.996	100.842	19.843	18.604	0.537
590.000	376.313	80.000	19.995	100.837	19.847	18.336	0.503
590.500	376.573	79.997	19.996	100.831	19.848	18.274	0.487
591.000	376.822	79.998	19.995	100.831	19.852	18.022	0.500
591.500	377.064	79.997	19.995	100.834	19.853	17.905	0.500
592.000	377.350	79.997	19.994	100.837	19.856	17.703	0.509
592.500	377.605	79.998	19.994	100.838	19.862	17.320	0.534
593.000	377.843	79.997	19.994	100.838	19.865	17.133	0.517
593.500	378.134	79.998	19.996	100.836	19.869	16.884	0.511
594.000	378.353	79.997	19.996	100.835	19.873	16.623	0.519
594.500	378.636	79.998	19.996	100.836	19.875	16.498	0.506
595.000	378.851	80.000	19.996	100.836	19.880	16.149	0.500
595.500	379.099	79.999	19.995	100.838	19.880	16.142	0.481
596.000	379.360	79.998	19.996	100.836	19.884	15.861	0.486
596.500	379.579	79.997	19.995	100.832	19.892	15.337	0.495
597.000	379.878	79.998	19.994	100.829	19.888	15.620	0.499
597.500	380.147	79.997	19.995	100.827	19.890	15.450	0.543
598.000	380.407	79.998	19.995	100.825	19.893	15.243	0.548
598.500	380.671	79.997	19.996	100.823	19.900	14.833	0.527
599.000	380.912	79.996	19.995	100.822	19.900	14.831	0.515
599.500	381.222	79.998	19.996	100.822	19.904	14.557	0.528
600.000	381.434	79.997	19.994	100.822	19.904	14.547	0.536
600.500	381.671	79.999	19.995	100.823	19.903	14.618	0.485
601.000	381.957	79.997	19.996	100.823	19.908	14.287	0.486
601.500	382.219	79.997	19.996	100.826	19.909	14.185	0.536
602.000	382.463	79.997	19.996	100.827	19.914	13.896	0.527
602.500	382.713	79.998	19.996	100.826	19.916	13.782	0.500
603.000	382.989	79.998	19.997	100.825	19.923	13.320	0.510
603.500	383.219	79.997	19.997	100.824	19.919	13.549	0.516
604.000	383.454	79.998	19.997	100.822	19.920	13.489	0.486
604.500	383.702	79.999	19.996	100.820	19.924	13.218	0.474
605.000	383.950	79.999	19.995	100.819	19.925	13.154	0.489
605.500	384.238	79.995	19.996	100.819	19.927	13.050	0.516
606.000	384.500	79.999	19.996	100.819	19.924	13.216	0.543
606.500	384.730	79.998	19.997	100.819	19.929	12.866	0.521
607.000	384.962	79.998	19.995	100.818	19.930	12.824	0.477
607.500	385.255	80.000	19.995	100.824	19.932	12.699	0.493
608.000	385.469	79.998	19.996	100.825	19.937	12.375	0.516
608.500	385.708	79.996	19.997	100.825	19.932	12.694	0.480
609.000	385.970	79.999	19.996	100.825	19.937	12.369	0.477
609.500	386.244	79.998	19.995	100.825	19.936	12.413	0.519
610.000	386.510	79.999	19.996	100.822	19.937	12.385	0.538
610.500	386.770	79.998	19.995	100.825	19.939	12.204	0.533
611.000	387.032	79.999	19.996	100.825	19.944	11.930	0.524
611.500	387.282	79.998	19.996	100.826	19.942	12.010	0.517
612.000	387.543	79.998	19.995	100.825	19.948	11.627	0.512
612.500	387.811	79.999	19.995	100.823	19.945	11.801	0.520
613.000	388.053	79.999	19.995	100.821	19.944	11.881	0.519
613.500	388.282	79.997	19.995	100.820	19.947	11.713	0.490
614.000	388.551	79.999	19.995	100.820	19.947	11.693	0.485
614.500	388.794	79.998	19.996	100.821	19.948	11.613	0.505
615.000	389.034	79.997	19.994	100.821	19.952	11.382	0.497
615.500	389.304	79.999	19.997	100.820	19.950	11.504	0.497
616.000	389.507	79.998	19.994	100.821	19.953	11.321	0.492
616.500	389.788	79.999	19.995	100.821	19.956	11.126	0.479
617.000	390.008	79.999	19.996	100.819	19.953	11.311	0.492
617.500	390.305	79.999	19.995	100.819	19.955	11.169	0.509
618.000	390.532	79.998	19.996	100.818	19.955	11.191	0.520
618.500	390.832	80.000	19.996	100.817	19.959	10.892	0.525
619.000	391.057	80.000	19.998	100.819	19.957	11.037	0.526
619.500	391.292	79.998	19.997	100.820	19.958	10.985	0.493
620.000	391.558	79.999	19.996	100.822	19.960	10.810	0.481
620.500	391.808	79.999	19.996	100.822	19.964	10.601	0.509
621.000	392.077	79.998	19.995	100.823	19.958	10.974	0.517
621.500	392.331	80.000	19.996	100.821	19.961	10.749	0.521
622.000	392.552	79.999	19.995	100.820	19.962	10.713	0.499
622.500	392.811	80.000	19.996	100.818	19.962	10.729	0.478
623.000	393.081	80.000	19.996	100.817	19.966	10.451	0.505
623.500	393.309	80.000	19.997	100.816	19.962	10.718	0.513
624.000	393.567	80.000	19.996	100.816	19.966	10.437	0.492
624.500	393.845	79.999	19.995	100.815	19.966	10.410	0.511
625.000	394.101	80.000	19.996	100.815	19.965	10.496	0.535
625.500	394.349	79.999	19.995	100.815	19.966	10.446	0.519
626.000	394.555	79.999	19.996	100.815	19.963	10.668	0.479
626.500	394.881	79.999	19.995	100.815	19.971	10.115	0.493
627.000	395.121	80.001	19.996	100.816	19.969	10.240	0.549
627.500	395.357	80.000	19.997	100.816	19.969	10.269	0.521
628.000	395.588	79.999	19.996	100.816	19.969	10.242	0.471
628.500	395.862	79.999	19.996	100.816	19.967	10.396	0.485
629.000	396.150	79.999	19.997	100.816	19.971	10.121	0.534
629.500	396.380	80.000	19.996	100.816	19.968	10.301	0.541
630.000	396.664	79.998	19.997	100.819	19.972	10.026	0.517
630.500	396.910	80.001	19.997	100.818	19.972	10.024	0.522
631.000	397.175	79.999	19.996	100.818	19.974	9.924	0.520
631.500	397.372	79.999	19.997	100.818	19.976	9.779	0.486
632.000	397.637	80.000	19.997	100.817	19.972	10.056	0.462
632.500	397.882	79.999	19.996	100.814	19.971	10.099	0.486
633.000	398.150	80.002	19.997	100.814	19.975	9.820	0.511
633.500	398.406	80.000	19.997	100.813	19.972	10.071	0.519
634.000	398.621	80.000	19.996	100.813	19.973	9.980	0.498
634.500	398.888	80.001	19.996	100.813	19.976	9.808	0.476
635.000	399.130	80.000	19.996	100.812	19.973	9.947	0.495
635.500	399.408	80.000	19.996	100.813	19.979	9.573	0.515
636.000	399.672	80.000	19.997	100.812	19.978	9.649	0.531
636.500	399.883	80.001	19.998	100.812	19.980	9.523	0.508
637.000	400.177	80.000	19.997	100.812	19.975	9.831	0.490
637.500	400.436	80.000	19.996	100.812	19.975	9.865	0.529
638.000	400.689	80.001	19.997	100.812	19.977	9.682	0.532
638.500	400.926	80.001	19.996	100.813	19.977	9.736	0.501
639.000	401.166	80.000	19.997	100.813	19.973	10.008	0.483
639.500	401.417	80.000	19.996	100.813	19.975	9.865	0.484
640.000	401.682	79.999	19.996	100.813	19.978	9.652	0.503
640.500	401.949	80.000	19.996	100.813	19.978	9.636	0.524
641.000	402.208	80.000	19.996	100.813	19.977	9.733	0.529
641.500	402.443	80.000	19.996	100.813	19.979	9.561	0.510
642.000	402.708	79.998	19.997	100.813	19.975	9.836	0.497
642.500	402.955	79.999	19.997	100.813	19.979	9.600	0.506
643.000	403.185	79.998	19.995	100.814	19.983	9.291	0.495
643.500	403.438	79.998	19.996	100.815	19.983	9.319	0.480
644.000	403.711	80.000	19.995	100.815	19.979	9.550	0.505
644.500	403.982	79.999	19.996	100.816	19.983	9.344	0.535
645.000	404.195	79.998	19.996	100.816	19.981	9.468	0.514
645.500	404.454	80.000	19.996	100.816	19.979	9.591	0.478
646.000	404.665	79.999	19.995	100.815	19.977	9.717	0.471
646.500	404.957	79.998	19.996	100.815	19.980	9.482	0.486
647.000	405.199	80.000	19.996	100.816	19.984	9.279	0.519
647.500	405.450	79.998	19.995	100.816	19.980	9.517	0.514
648.000	405.687	80.000	19.996	100.816	19.980	9.535	0.491
648.500	405.939	80.001	19.997	100.815	19.980	9.504	0.488
649.000	406.168	79.998	19.996	100.815	19.976	9.799	0.485
649.500	406.436	79.999	19.995	100.814	19.978	9.678	0.489
650.000	406.677	79.999	19.996	100.814	19.979	9.579	0.503
650.500	406.954	80.000	19.996	100.815	19.977	9.726	0.513
651.000	407.193	79.999	19.997	100.816	19.980	9.484	0.517
651.500	407.446	80.000	19.995	100.816	19.985	9.160	0.504
652.000	407.697	79.998	19.996	100.816	19.980	9.482	0.498
652.500	407.927	79.998	19.995	100.816	19.982	9.405	0.493
653.000	408.199	79.998	19.995	100.816	19.979	9.568	0.491
653.500	408.457	79.999	19.997	100.816	19.981	9.428	0.516
654.000	408.697	79.999	19.996	100.816	19.982	9.382	0.513
654.500	408.959	79.999	19.997	100.816	19.979	9.555	0.500
655.000	409.231	79.999	19.994	100.816	19.984	9.226	0.519
655.500	409.462	80.000	19.996	100.815	19.981	9.462	0.519
656.000	409.713	79.998	19.997	100.815	19.982	9.387	0.492
656.500	409.966	80.001	19.996	100.816	19.982	9.394	0.492
657.000	410.197	79.999	19.995	100.817	19.980	9.498	0.494
657.500	410.445	79.998	19.995	100.819	19.987	9.056	0.482
658.000	410.731	79.999	19.995	100.821	19.990	8.867	0.507
658.500	410.986	79.999	19.996	100.824	19.985	9.189	0.538
659.000	411.242	79.999	19.996	100.824	19.983	9.310	0.526
659.500	411.452	79.998	19.996	100.824	19.988	8.952	0.488
660.000	411.710	79.998	19.994	100.823	19.987	9.028	0.467
660.500	411.966	79.999	19.995	100.822	19.983	9.285	0.491
661.000	412.210	79.999	19.996	100.819	19.990	8.840	0.507
661.500	412.471	79.997	19.995	100.819	19.986	9.144	0.502
662.000	412.697	80.000	19.997	100.819	19.987	9.053	0.496
662.500	412.949	79.999	19.995	100.818	19.987	9.031	0.483
663.000	413.200	79.998	19.995	100.818	19.992	8.738	0.490
663.500	413.454	79.999	19.995	100.817	19.986	9.087	0.504
664.000	413.669	80.000	19.996	100.814	19.989	8.940	0.487
664.500	413.936	79.999	19.995	100.814	19.992	8.733	0.475
665.000	414.166	80.000	19.994	100.813	19.991	8.813	0.489
665.500	414.447	79.999	19.996	100.811	19.991	8.811	0.504
666.000	414.650	80.000	19.995	100.811	19.989	8.903	0.498
666.500	414.902	80.001	19.996	100.812	19.990	8.872	0.469
667.000	415.181	80.000	19.996	100.811	19.994	8.589	0.493
667.500	415.411	80.000	19.996	100.812	19.994	8.614	0.520
668.000	415.659	79.998	19.996	100.815	19.995	8.505	0.493
668.500	415.902	80.000	19.995	100.814	19.995	8.507	0.484
669.000	416.151	79.999	19.996	100.815	19.994	8.584	0.492
669.500	416.454	79.999	19.994	100.816	19.992	8.745	0.523
670.000	416.646	79.999	19.996	100.815	19.991	8.806	0.524
670.500	416.915	79.998	19.995	100.813	19.993	8.645	0.478
671.000	417.179	79.998	19.996	100.815	19.992	8.747	0.497
671.500	417.454	79.999	19.997	100.815	19.995	8.525	0.536
672.000	417.662	79.998	19.996	100.816	19.996	8.434	0.511
672.500	417.950	79.999	19.995	100.817	19.999	8.282	0.489
673.000	418.205	79.997	19.995	100.819	19.993	8.659	0.520
673.500	418.437	79.999	19.996	100.818	19.997	8.359	0.515
674.000	418.699	79.997	19.994	100.819	19.999	8.235	0.490
674.500	418.917	79.999	19.997	100.819	19.998	8.344	0.487
675.000	419.197	79.996	19.996	100.816	20.002	8.088	0.490
675.500	419.460	79.998	19.995	100.816	19.998	8.308	0.521
676.000	419.697	79.999	19.995	100.817	20.001	8.147	0.521
676.500	419.954	79.999	19.996	100.817	20.001	8.102	0.497
677.000	420.248	79.999	19.995	100.817	20.001	8.129	0.522
677.500	420.471	80.000	19.994	100.817	19.999	8.279	0.534
678.000	420.729	79.998	19.995	100.816	20.005	7.873	0.499
678.500	421.023	79.998	19.996	100.816	20.007	7.702	0.516
679.000	421.235	79.998	19.995	100.817	20.006	7.791	0.529
679.500	421.490	79.999	19.996	100.817	20.008	7.682	0.487
680.000	421.743	79.997	19.995	100.819	20.010	7.535	0.487
680.500	422.002	79.999	19.996	100.821	20.004	7.923	0.510
681.000	422.267	79.997	19.994	100.821	20.013	7.295	0.518
681.500	422.486	80.000	19.996	100.819	20.009	7.562	0.504
682.000	422.783	80.000	19.995	100.818	20.010	7.508	0.500
682.500	423.026	79.999	19.995	100.818	20.010	7.545	0.528
683.000	423.268	79.997	19.995	100.818	20.010	7.503	0.512
683.500	423.524	79.998	19.995	100.817	20.010	7.531	0.492
684.000	423.781	80.000	19.995	100.817	20.011	7.478	0.506
684.500	424.038	80.001	19.995	100.817	20.006	7.811	0.513
685.000	424.239	79.998	19.995	100.816	20.008	7.652	0.485
685.500	424.530	79.998	19.995	100.812	20.008	7.689	0.475
686.000	424.786	80.003	19.996	100.811	20.012	7.403	0.520
686.500	425.046	80.000	19.995	100.811	20.013	7.340	0.531
687.000	425.294	79.999	19.996	100.809	20.009	7.583	0.511
687.500	425.581	80.000	19.995	100.806	20.011	7.427	0.521
688.000	425.816	79.999	19.996	100.809	20.010	7.504	0.529
688.500	426.052	80.000	19.997	100.811	20.007	7.733	0.497
689.000	426.382	80.000	19.996	100.811	20.006	7.789	0.519
689.500	426.591	80.000	19.996	100.812	20.010	7.547	0.553
690.000	426.897	80.001	19.996	100.814	20.009	7.619	0.527
690.500	427.089	80.002	19.997	100.812	20.013	7.307	0.506
691.000	427.376	80.000	19.996	100.811	20.013	7.316	0.488
691.500	427.639	80.001	19.995	100.809	20.016	7.131	0.515
692.000	427.876	79.999	19.996	100.808	20.013	7.307	0.525
692.500	428.131	80.001	19.996	100.805	20.016	7.155	0.496
693.000	428.438	80.001	19.996	100.802	20.018	6.987	0.527
