Repository: ulfsri/fsri_materials_database

# Materials and Products Database

## 01_Data

Raw data generated from each apparatus are included here in plain-text format. The data is organized first by material, next by the short name of test apparatus used, and where applicable additional filtering by test settings.

### material.json

Each material directory contains a json file of the same name as the material. This file links the data stored in the repository as well as data and graphs produced by the accompanying scripts (__02_Scripts__) to the respective landing page for the material on the front-end website.

File: 01_Data/Plywood/STA/N2/10K_min/Plywood_STA_N2_10KData_22243_R2.csv (part 2 of 7)
##Temp./°C,Time/min,Mass loss(subtr.)/mg,DSC(subtr.2)/(mW/mg)
166.466,22.82384,-0.12667,0.33666
166.566,22.83342,-0.12679,0.33509
166.666,22.84301,-0.12705,0.33502
166.766,22.85262,-0.12701,0.33515
166.866,22.86221,-0.12702,0.33561
166.966,22.8718,-0.12702,0.33586
167.066,22.8814,-0.12702,0.33483
167.166,22.89095,-0.12702,0.3369
167.266,22.90053,-0.12702,0.33518
167.366,22.91011,-0.12702,0.33583
167.466,22.91975,-0.12702,0.3364
167.566,22.92935,-0.12702,0.33511
167.666,22.93896,-0.12702,0.33663
167.766,22.94855,-0.12702,0.33711
167.866,22.95817,-0.12702,0.33823
167.966,22.96777,-0.12702,0.3389
168.066,22.9774,-0.12702,0.33853
168.166,22.987,-0.12702,0.33878
168.266,22.99668,-0.12701,0.33786
168.366,23.00629,-0.12706,0.33827
168.466,23.01591,-0.12679,0.33887
168.566,23.02549,-0.12684,0.33958
168.666,23.03507,-0.12705,0.34008
168.766,23.0447,-0.127,0.33995
168.866,23.05434,-0.12701,0.34011
168.966,23.06399,-0.12701,0.34025
169.066,23.07359,-0.12701,0.34058
169.166,23.08321,-0.12701,0.33957
169.266,23.09283,-0.12701,0.33859
169.366,23.10245,-0.12701,0.33961
169.466,23.11205,-0.12701,0.34
169.566,23.12165,-0.12701,0.3394
169.666,23.13129,-0.12701,0.3375
169.766,23.14091,-0.12701,0.34026
169.866,23.15048,-0.12701,0.33806
169.966,23.16005,-0.12701,0.34031
170.066,23.16963,-0.12701,0.34051
170.166,23.17921,-0.12701,0.34065
170.266,23.18877,-0.12701,0.34111
170.366,23.19833,-0.12701,0.34056
170.466,23.20787,-0.12701,0.34129
170.566,23.21743,-0.12701,0.34151
170.666,23.22695,-0.12701,0.34069
170.766,23.2365,-0.12701,0.34103
170.866,23.24604,-0.12701,0.34083
170.966,23.25557,-0.12701,0.34175
171.066,23.26512,-0.12702,0.34255
171.166,23.27467,-0.12696,0.34186
171.266,23.28422,-0.12722,0.34254
171.366,23.29376,-0.12798,0.34338
171.466,23.30336,-0.12838,0.3435
171.566,23.31296,-0.12832,0.34419
171.666,23.32246,-0.12833,0.34394
171.766,23.33187,-0.12833,0.34229
171.866,23.34128,-0.12833,0.34046
171.966,23.35083,-0.12833,0.34201
172.066,23.36038,-0.12833,0.34256
172.166,23.36998,-0.12833,0.34472
172.266,23.37952,-0.12834,0.34435
172.366,23.38907,-0.12775,0.34572
172.466,23.3986,-0.12707,0.34359
172.566,23.40812,-0.127,0.34548
172.666,23.41766,-0.12703,0.34544
172.766,23.42716,-0.12701,0.34415
172.866,23.43678,-0.12705,0.34421
172.966,23.44642,-0.12692,0.34156
173.066,23.45604,-0.1276,0.34351
173.166,23.46566,-0.12828,0.3441
173.266,23.47522,-0.12835,0.34347
173.366,23.48474,-0.12824,0.34509
173.466,23.4943,-0.12769,0.34444
173.566,23.50378,-0.12728,0.34483
173.666,23.5132,-0.12736,0.34578
173.766,23.52274,-0.12734,0.34463
173.866,23.53234,-0.12734,0.34532
173.966,23.54204,-0.12734,0.34519
174.066,23.5517,-0.12734,0.3431
174.166,23.5613,-0.12735,0.34434
174.266,23.57084,-0.12775,0.34557
174.366,23.58036,-0.12868,0.34638
174.466,23.58992,-0.12866,0.34513
174.566,23.59955,-0.12866,0.34529
174.666,23.60915,-0.12866,0.3456
174.766,23.61878,-0.1289,0.34419
174.866,23.62836,-0.12986,0.34441
174.966,23.638,-0.13002,0.34568
175.066,23.64759,-0.12997,0.34531
175.166,23.65713,-0.12998,0.34584
175.266,23.66668,-0.12999,0.34648
175.366,23.67624,-0.12993,0.34591
175.466,23.68581,-0.1303,0.34638
175.566,23.69538,-0.13106,0.34679
175.666,23.70491,-0.13134,0.34717
175.766,23.71457,-0.13128,0.34633
175.866,23.72424,-0.1313,0.34605
175.966,23.73379,-0.13127,0.34787
176.066,23.74339,-0.13136,0.34791
176.166,23.75298,-0.13105,0.34701
176.266,23.76259,-0.13014,0.34656
176.366,23.77221,-0.12997,0.34812
176.466,23.78183,-0.12998,0.34748
176.566,23.79143,-0.12999,0.34612
176.666,23.80104,-0.12996,0.34729
176.766,23.81056,-0.13002,0.34547
176.866,23.82013,-0.13098,0.3461
176.966,23.82966,-0.13129,0.34608
177.066,23.83921,-0.13129,0.34779
177.166,23.84877,-0.13129,0.34902
177.266,23.85829,-0.13129,0.34718
177.366,23.86784,-0.13129,0.34854
177.466,23.87742,-0.13129,0.3477
177.566,23.88698,-0.13129,0.34851
177.666,23.89656,-0.13129,0.34672
177.766,23.90621,-0.13129,0.34645
177.866,23.91583,-0.13129,0.34814
177.966,23.92537,-0.13129,0.34749
178.066,23.93492,-0.13128,0.34652
178.166,23.94449,-0.13134,0.3478
178.266,23.95408,-0.13204,0.34965
178.366,23.96366,-0.13271,0.34929
178.466,23.97323,-0.13258,0.34894
178.566,23.98273,-0.13262,0.35024
178.666,23.99227,-0.13261,0.35094
178.766,24.00182,-0.13261,0.35038
178.866,24.01129,-0.13261,0.34977
178.966,24.02086,-0.13261,0.3516
179.066,24.0304,-0.13261,0.35019
179.166,24.03999,-0.13261,0.35296
179.266,24.04957,-0.13291,0.35236
179.366,24.05915,-0.13387,0.3496
179.466,24.06868,-0.13394,0.34993
179.566,24.07829,-0.13391,0.35001
179.666,24.08785,-0.13392,0.34965
179.766,24.09745,-0.13393,0.35178
179.866,24.10705,-0.13389,0.35137
179.966,24.11658,-0.13402,0.35056
180.066,24.12612,-0.13331,0.35024
180.166,24.13573,-0.13272,0.35133
180.266,24.14534,-0.13224,0.35211
180.366,24.15491,-0.13189,0.35124
180.466,24.16446,-0.13197,0.35271
180.566,24.17399,-0.13195,0.35365
180.666,24.18357,-0.13195,0.35271
180.766,24.19318,-0.13195,0.35441
180.866,24.20275,-0.13195,0.35455
180.966,24.21233,-0.13195,0.35357
181.066,24.22192,-0.13195,0.35395
181.166,24.23148,-0.13195,0.35161
181.266,24.24112,-0.13194,0.35172
181.366,24.25067,-0.13197,0.35252
181.466,24.26025,-0.13262,0.35393
181.566,24.26982,-0.13325,0.35323
181.666,24.2794,-0.13326,0.35194
181.766,24.2889,-0.1335,0.35298
181.866,24.29838,-0.13447,0.35478
181.966,24.3079,-0.13462,0.3528
182.066,24.3174,-0.13457,0.35224
182.166,24.32692,-0.13458,0.35235
182.266,24.33647,-0.13458,0.35383
182.366,24.34604,-0.13458,0.35368
182.466,24.3556,-0.13458,0.35319
182.566,24.36514,-0.13458,0.35324
182.666,24.37468,-0.13458,0.35423
182.766,24.38424,-0.13458,0.35488
182.866,24.39381,-0.13459,0.35353
182.966,24.40332,-0.13455,0.35373
183.066,24.41287,-0.13471,0.35326
183.166,24.42243,-0.13544,0.353
183.266,24.43201,-0.13594,0.35641
183.366,24.44156,-0.13589,0.35557
183.466,24.45103,-0.1359,0.35492
183.566,24.46056,-0.1359,0.3543
183.666,24.47011,-0.1359,0.35582
183.766,24.47963,-0.1359,0.35733
183.866,24.4892,-0.13592,0.35496
183.966,24.49878,-0.13534,0.35647
184.066,24.50844,-0.13486,0.35547
184.166,24.51803,-0.13573,0.35595
184.266,24.5276,-0.13595,0.35547
184.366,24.5372,-0.13588,0.35584
184.466,24.5468,-0.13591,0.35522
184.566,24.55633,-0.13589,0.3555
184.666,24.56592,-0.136,0.3538
184.766,24.57552,-0.13682,0.35392
184.866,24.5851,-0.13731,0.35605
184.966,24.59468,-0.13719,0.35554
185.066,24.60421,-0.13723,0.35583
185.166,24.61379,-0.13722,0.35697
185.266,24.62338,-0.13722,0.35638
185.366,24.63296,-0.13722,0.35693
185.466,24.64256,-0.13722,0.35785
185.566,24.65211,-0.13722,0.35744
185.666,24.66173,-0.13723,0.35877
185.766,24.67136,-0.1372,0.35825
185.866,24.68093,-0.13726,0.35918
185.966,24.69053,-0.1379,0.35814
186.066,24.7001,-0.1382,0.35677
186.166,24.70971,-0.13883,0.35768
186.266,24.71922,-0.1398,0.35862
186.366,24.72882,-0.13987,0.35888
186.466,24.73843,-0.13984,0.35896
186.566,24.74799,-0.13985,0.35987
186.666,24.75757,-0.13985,0.35873
186.766,24.76718,-0.13985,0.35915
186.866,24.77675,-0.13985,0.3567
186.966,24.78629,-0.13985,0.35908
187.066,24.79584,-0.13985,0.36023
187.166,24.80542,-0.13985,0.35816
187.266,24.81503,-0.13985,0.35909
187.366,24.82464,-0.13985,0.36037
187.466,24.83423,-0.13985,0.36014
187.566,24.84379,-0.13986,0.35971
187.666,24.85333,-0.1398,0.35916
187.766,24.86293,-0.13931,0.35771
187.866,24.87254,-0.1388,0.35763
187.966,24.88211,-0.13887,0.36001
188.066,24.89168,-0.13886,0.36049
188.166,24.90124,-0.13886,0.35859
188.266,24.91086,-0.13886,0.35748
188.366,24.92047,-0.13886,0.35783
188.466,24.93011,-0.13886,0.35981
188.566,24.93971,-0.13886,0.35892
188.666,24.94928,-0.13886,0.35922
188.766,24.95885,-0.13886,0.35987
188.866,24.96845,-0.13888,0.35929
188.966,24.97803,-0.13878,0.35851
189.066,24.98757,-0.13978,0.35793
189.166,24.99714,-0.14124,0.35576
189.266,25.00673,-0.14156,0.35774
189.366,25.01635,-0.14147,0.35856
189.466,25.02595,-0.1415,0.35984
189.566,25.03553,-0.14148,0.36063
189.666,25.04514,-0.14151,0.36022
189.766,25.05476,-0.14143,0.35905
189.866,25.06441,-0.14177,0.35855
189.966,25.07404,-0.14222,0.35975
190.066,25.08361,-0.14213,0.3598
190.166,25.0932,-0.14216,0.3589
190.266,25.10281,-0.14215,0.35673
190.366,25.11245,-0.14215,0.35716
190.466,25.12196,-0.14215,0.35965
190.566,25.13147,-0.14215,0.36044
190.666,25.14103,-0.14215,0.35771
190.766,25.15058,-0.14214,0.35917
190.866,25.16014,-0.14181,0.35912
190.966,25.16973,-0.14117,0.35917
191.066,25.17922,-0.14115,0.35772
191.166,25.18878,-0.14116,0.3585
191.266,25.19837,-0.14116,0.35858
191.366,25.20793,-0.14116,0.35781
191.466,25.2175,-0.14116,0.35803
191.566,25.22708,-0.14116,0.35911
191.666,25.23665,-0.14116,0.35778
191.766,25.24622,-0.14116,0.35659
191.866,25.25577,-0.14115,0.35874
191.966,25.26533,-0.14118,0.36026
192.066,25.27485,-0.14109,0.35926
192.166,25.28439,-0.1415,0.35939
192.266,25.29395,-0.14262,0.35975
192.366,25.3035,-0.14324,0.35922
192.466,25.31309,-0.14306,0.35967
192.566,25.32267,-0.14336,0.35997
192.666,25.33233,-0.14429,0.35962
192.766,25.34195,-0.14447,0.35909
192.866,25.3515,-0.14446,0.36195
192.966,25.36106,-0.14446,0.36122
193.066,25.37066,-0.14446,0.36043
193.166,25.38025,-0.14446,0.36068
193.266,25.38994,-0.14446,0.36124
193.366,25.39958,-0.14446,0.35986
193.466,25.40916,-0.14472,0.3583
193.566,25.41879,-0.14579,0.35959
193.666,25.42837,-0.14591,0.36065
193.766,25.43794,-0.14605,0.36104
193.866,25.44754,-0.14702,0.36019
193.966,25.45713,-0.14721,0.36049
194.066,25.46672,-0.14754,0.3612
194.166,25.47627,-0.14844,0.36001
194.266,25.48584,-0.14794,0.36049
194.366,25.49542,-0.14705,0.36087
194.466,25.50498,-0.14696,0.36124
194.566,25.51458,-0.14697,0.36051
194.666,25.52417,-0.14697,0.35924
194.766,25.53373,-0.14697,0.36087
194.866,25.5433,-0.14697,0.36191
194.966,25.5529,-0.14697,0.36139
195.066,25.56247,-0.14698,0.36062
195.166,25.57204,-0.14695,0.3617
195.266,25.58165,-0.14705,0.3622
195.366,25.59119,-0.1477,0.36129
195.466,25.60072,-0.14797,0.36308
195.566,25.61024,-0.14796,0.36328
195.666,25.61985,-0.14796,0.36093
195.766,25.62943,-0.14828,0.3622
195.866,25.63902,-0.1483,0.36183
195.966,25.64854,-0.14829,0.36379
196.066,25.65804,-0.14829,0.36308
196.166,25.66758,-0.14829,0.3632
196.266,25.67708,-0.14829,0.36243
196.366,25.68662,-0.14829,0.36145
196.466,25.69618,-0.14829,0.36171
196.566,25.70574,-0.14828,0.36244
196.666,25.71528,-0.14832,0.36167
196.766,25.7248,-0.1482,0.36066
196.866,25.73433,-0.14868,0.36148
196.966,25.74387,-0.14951,0.36111
197.066,25.75337,-0.14962,0.36007
197.166,25.76287,-0.14961,0.36022
197.266,25.77243,-0.14961,0.35935
197.366,25.782,-0.14961,0.36127
197.466,25.79152,-0.14961,0.36226
197.566,25.8011,-0.14961,0.35951
197.666,25.81066,-0.14961,0.36123
197.766,25.82022,-0.14961,0.36107
197.866,25.82976,-0.14961,0.35837
197.966,25.83927,-0.14961,0.35869
198.066,25.8488,-0.14961,0.35841
198.166,25.85829,-0.14961,0.35903
198.266,25.86782,-0.14961,0.36065
198.366,25.87736,-0.14961,0.35945
198.466,25.88694,-0.14961,0.36071
198.566,25.8965,-0.1496,0.35695
198.666,25.90604,-0.1497,0.3586
198.766,25.91559,-0.15052,0.36206
198.866,25.92514,-0.15108,0.35933
198.966,25.93466,-0.15171,0.35831
199.066,25.94416,-0.15234,0.35994
199.166,25.95368,-0.15221,0.36052
199.266,25.96322,-0.15225,0.36082
199.366,25.97274,-0.15224,0.36048
199.466,25.98224,-0.15224,0.36037
199.566,25.99175,-0.15224,0.36179
199.666,26.00125,-0.15224,0.35931
199.766,26.01072,-0.15224,0.3604
199.866,26.02024,-0.15224,0.35981
199.966,26.02972,-0.15224,0.3602
200.066,26.0392,-0.15224,0.36044
200.166,26.0487,-0.15224,0.36007
200.266,26.05821,-0.15224,0.36043
200.366,26.06781,-0.15225,0.36024
200.466,26.07739,-0.15219,0.36115
200.566,26.08687,-0.15264,0.3614
200.666,26.09639,-0.15339,0.36024
200.766,26.10595,-0.1536,0.36096
200.866,26.11548,-0.15355,0.35977
200.966,26.12499,-0.15356,0.35836
201.066,26.13452,-0.15356,0.36109
201.166,26.14408,-0.15356,0.36125
201.266,26.15361,-0.15356,0.35995
201.366,26.16316,-0.15356,0.36081
201.466,26.17274,-0.15356,0.36094
201.566,26.18225,-0.15356,0.36309
201.666,26.19184,-0.15356,0.36095
201.766,26.20135,-0.15357,0.36078
201.866,26.2109,-0.15354,0.3616
201.966,26.22046,-0.15359,0.36159
202.066,26.22999,-0.15455,0.35891
202.166,26.23957,-0.15485,0.3615
202.266,26.24911,-0.1558,0.36015
202.366,26.25866,-0.15587,0.36101
202.466,26.26817,-0.15613,0.35918
202.566,26.2777,-0.15623,0.35889
202.666,26.28722,-0.15609,0.36003
202.766,26.29683,-0.15686,0.35989
202.866,26.30635,-0.15748,0.36017
202.966,26.31587,-0.15752,0.36112
203.066,26.3254,-0.15751,0.36127
203.166,26.33495,-0.15751,0.36118
203.266,26.34454,-0.15751,0.361
203.366,26.35408,-0.15751,0.3609
203.466,26.36363,-0.15751,0.36093
203.566,26.37312,-0.15752,0.36068
203.666,26.3826,-0.15748,0.36055
203.766,26.39219,-0.1576,0.36019
203.866,26.40167,-0.15831,0.35963
203.966,26.41125,-0.15886,0.35829
204.066,26.42081,-0.15882,0.36156
204.166,26.43032,-0.15883,0.36248
204.266,26.4399,-0.15883,0.36159
204.366,26.44943,-0.15883,0.35829
204.466,26.45898,-0.15883,0.35907
204.566,26.46854,-0.15884,0.35868
204.666,26.47808,-0.15879,0.35932
204.766,26.48762,-0.15929,0.36024
204.866,26.49713,-0.16001,0.36043
204.966,26.50661,-0.16018,0.36015
205.066,26.51616,-0.16013,0.36071
205.166,26.52567,-0.16016,0.36081
205.266,26.53522,-0.16009,0.36064
205.366,26.54476,-0.16039,0.36026
205.466,26.55422,-0.16114,0.35942
205.566,26.56374,-0.1615,0.36
205.666,26.5733,-0.16144,0.36018
205.766,26.58291,-0.16145,0.35914
205.866,26.59248,-0.16145,0.35969
205.966,26.60203,-0.16145,0.35957
206.066,26.61161,-0.16145,0.35916
206.166,26.62115,-0.16145,0.35897
206.266,26.63065,-0.16144,0.36012
206.366,26.64021,-0.16146,0.36043
206.466,26.64976,-0.16209,0.35954
206.566,26.65928,-0.16275,0.35952
206.666,26.6688,-0.16278,0.35999
206.766,26.67835,-0.16277,0.36112
206.866,26.6879,-0.16277,0.35957
206.966,26.69745,-0.16277,0.35949
207.066,26.70707,-0.16276,0.36161
207.166,26.71662,-0.1628,0.361
207.266,26.72617,-0.16267,0.35928
207.366,26.73577,-0.16333,0.36016
207.466,26.74533,-0.16398,0.35945
207.566,26.7549,-0.16435,0.35754
207.666,26.7645,-0.16511,0.35722
207.766,26.77414,-0.16546,0.35918
207.866,26.78375,-0.1654,0.35905
207.966,26.79329,-0.16541,0.35739
208.066,26.80285,-0.16542,0.36078
208.166,26.81241,-0.16536,0.36122
208.266,26.82195,-0.16555,0.36015
208.366,26.8315,-0.1665,0.35896
208.466,26.84107,-0.16672,0.35888
208.566,26.85065,-0.16672,0.35989
208.666,26.86016,-0.16672,0.35899
208.766,26.86973,-0.16672,0.36014
208.866,26.87935,-0.16672,0.35814
208.966,26.88891,-0.16673,0.35969
209.066,26.89851,-0.16669,0.36152
209.166,26.9081,-0.16722,0.36226
209.266,26.91764,-0.16794,0.36165
209.366,26.9272,-0.16807,0.35944
209.466,26.93679,-0.16803,0.36092
209.566,26.94635,-0.16804,0.36108
209.666,26.95588,-0.16804,0.36037
209.766,26.96543,-0.16804,0.36257
209.866,26.97498,-0.16804,0.36207
209.966,26.9845,-0.16803,0.3606
210.066,26.99399,-0.16806,0.36117
210.166,27.00351,-0.16798,0.36138
210.266,27.01307,-0.16828,0.36146
210.366,27.02262,-0.16922,0.36091
210.466,27.03215,-0.16925,0.36116
210.566,27.04172,-0.16859,0.35985
210.666,27.05132,-0.16835,0.36079
210.766,27.06086,-0.16836,0.36105
210.866,27.07041,-0.16836,0.36068
210.966,27.08,-0.16836,0.36091
211.066,27.08954,-0.16834,0.36244
211.166,27.09912,-0.16927,0.36053
211.266,27.10865,-0.16967,0.36029
211.366,27.11816,-0.16968,0.35875
211.466,27.12771,-0.16967,0.35887
211.566,27.13732,-0.1697,0.35831
211.666,27.14686,-0.1696,0.35918
211.766,27.15642,-0.17025,0.36126
211.866,27.16601,-0.1713,0.36215
211.966,27.17557,-0.1721,0.36
212.066,27.18513,-0.17237,0.36007
212.166,27.19465,-0.17231,0.36153
212.266,27.20422,-0.17233,0.36043
212.366,27.21383,-0.17231,0.3606
212.466,27.2234,-0.17234,0.36052
212.566,27.23298,-0.17226,0.35929
212.666,27.24258,-0.17252,0.36108
212.766,27.25217,-0.17345,0.36207
212.866,27.26169,-0.17364,0.36041
212.966,27.27129,-0.17363,0.36004
213.066,27.28085,-0.17363,0.36095
213.166,27.29038,-0.17363,0.36138
213.266,27.29996,-0.17363,0.3634
213.366,27.30948,-0.17364,0.36128
213.466,27.31912,-0.17359,0.36047
213.566,27.32872,-0.1745,0.35997
213.666,27.33831,-0.17494,0.36175
213.766,27.34789,-0.17495,0.36142
213.866,27.35746,-0.17495,0.36024
213.966,27.36698,-0.17494,0.36248
214.066,27.37652,-0.17498,0.36099
214.166,27.38608,-0.17484,0.36111
214.266,27.39565,-0.17554,0.36303
214.366,27.40523,-0.17639,0.36269
214.466,27.41476,-0.17649,0.36139
214.566,27.42429,-0.17652,0.36191
214.666,27.43382,-0.1772,0.3638
214.766,27.44333,-0.17789,0.36358
214.866,27.45287,-0.17778,0.36238
214.966,27.46239,-0.1778,0.36112
215.066,27.47194,-0.1778,0.36095
215.166,27.48146,-0.17779,0.36255
215.266,27.49105,-0.17784,0.36297
215.366,27.50058,-0.17851,0.36478
215.466,27.51009,-0.17912,0.36379
215.566,27.51963,-0.17912,0.36127
215.666,27.52912,-0.1791,0.36097
215.766,27.53866,-0.17919,0.3646
215.866,27.54821,-0.17819,0.36295
215.966,27.55773,-0.17785,0.36132
216.066,27.56732,-0.17815,0.36126
216.166,27.57676,-0.17846,0.36143
216.266,27.58625,-0.1788,0.36261
216.366,27.59582,-0.17898,0.3638
216.466,27.60534,-0.17991,0.36318
216.566,27.61489,-0.1805,0.36199
216.666,27.62448,-0.1806,0.36119
216.766,27.63406,-0.18152,0.3624
216.866,27.64364,-0.182,0.36396
216.966,27.6532,-0.18207,0.36316
217.066,27.66274,-0.1829,0.36353
217.166,27.67229,-0.18356,0.36358
217.266,27.68185,-0.18349,0.36308
217.366,27.6914,-0.18348,0.36408
217.466,27.70093,-0.18356,0.3644
217.566,27.71048,-0.18453,0.36498
217.666,27.72005,-0.18481,0.36573
217.766,27.72961,-0.18481,0.36614
217.866,27.73918,-0.18481,0.36478
217.966,27.74873,-0.18481,0.3638
218.066,27.75824,-0.1848,0.36553
218.166,27.76777,-0.18483,0.36586
218.266,27.77725,-0.18472,0.3663
218.366,27.78689,-0.18549,0.3671
218.466,27.7965,-0.1861,0.36588
218.566,27.80601,-0.18614,0.36428
218.666,27.81559,-0.18613,0.36541
218.766,27.82518,-0.18613,0.36461
218.866,27.83475,-0.18613,0.36488
218.966,27.84428,-0.18613,0.36509
219.066,27.85385,-0.18613,0.36272
219.166,27.86344,-0.18613,0.36347
219.266,27.87296,-0.18613,0.36373
219.366,27.88252,-0.18613,0.36435
219.466,27.89207,-0.18613,0.36647
219.566,27.90164,-0.18614,0.36564
219.666,27.91121,-0.1861,0.36205
219.766,27.9208,-0.1862,0.36514
219.866,27.93041,-0.18761,0.36743
219.966,27.93999,-0.18811,0.36521
220.066,27.94955,-0.1884,0.36552
220.166,27.9591,-0.18957,0.36715
220.266,27.96868,-0.18967,0.36582
220.366,27.97825,-0.18983,0.36765
220.466,27.98783,-0.19088,0.3656
220.566,27.99739,-0.19115,0.36573
220.666,28.00692,-0.19096,0.36595
220.766,28.01648,-0.1917,0.36665
220.866,28.02606,-0.19234,0.36707
220.966,28.03562,-0.19239,0.36684
221.066,28.04512,-0.19238,0.367
221.166,28.05466,-0.19237,0.36728
221.266,28.06417,-0.19244,0.36657
221.366,28.0737,-0.19305,0.36537
221.466,28.0833,-0.19397,0.36529
221.566,28.09279,-0.19448,0.36578
221.666,28.10234,-0.19471,0.36687
221.766,28.11191,-0.19469,0.36825
221.866,28.12142,-0.19469,0.36962
221.966,28.13096,-0.19469,0.36673
222.066,28.14047,-0.19506,0.36488
222.166,28.14997,-0.19601,0.36675
222.266,28.1595,-0.19602,0.36615
222.366,28.16901,-0.19602,0.36904
222.466,28.17859,-0.19595,0.36846
222.566,28.18812,-0.19681,0.36685
222.666,28.19764,-0.1973,0.36775
222.766,28.20721,-0.19732,0.36765
222.866,28.21678,-0.19732,0.36635
222.966,28.22633,-0.19731,0.3673
223.066,28.23582,-0.19741,0.36796
223.166,28.24532,-0.19822,0.36877
223.266,28.25492,-0.19873,0.3675
223.366,28.26448,-0.19861,0.36653
223.466,28.27402,-0.19866,0.36875
223.566,28.28356,-0.1986,0.3697
223.666,28.29309,-0.19953,0.36855
223.766,28.30265,-0.2012,0.3667
223.866,28.31221,-0.20125,0.36777
223.966,28.32176,-0.20127,0.36898
224.066,28.33133,-0.20127,0.36904
224.166,28.34087,-0.20127,0.36786
224.266,28.35038,-0.20127,0.36869
224.366,28.35993,-0.20127,0.36868
224.466,28.36946,-0.20126,0.36795
224.566,28.37901,-0.20185,0.36815
224.666,28.3885,-0.20253,0.36768
224.766,28.39803,-0.20261,0.36785
224.866,28.40755,-0.2026,0.37004
224.966,28.41706,-0.20254,0.36914
225.066,28.42659,-0.20297,0.36765
225.166,28.43614,-0.20372,0.36912
225.266,28.4457,-0.20396,0.36974
225.366,28.45523,-0.20389,0.36866
225.466,28.46471,-0.20394,0.36881
225.566,28.47419,-0.20383,0.36883
225.666,28.48371,-0.20422,0.3689
225.766,28.49326,-0.2051,0.37013
225.866,28.50278,-0.2052,0.36959
225.966,28.51235,-0.20531,0.36833
226.066,28.52188,-0.20607,0.36753
226.166,28.53137,-0.20681,0.36682
226.266,28.54085,-0.20674,0.36639
226.366,28.5503,-0.20678,0.367
226.466,28.5598,-0.20773,0.36755
226.566,28.56935,-0.20818,0.36791
226.666,28.57888,-0.20819,0.36901
226.766,28.58838,-0.2082,0.36921
226.866,28.59794,-0.20815,0.36846
226.966,28.60747,-0.20863,0.36751
227.066,28.61706,-0.20937,0.36926
227.166,28.62657,-0.20954,0.36948
227.266,28.63608,-0.20949,0.36942
227.366,28.6456,-0.2095,0.36858
227.466,28.65512,-0.20949,0.36801
227.566,28.66466,-0.20952,0.3695
227.666,28.67422,-0.20944,0.36881
227.766,28.68378,-0.20974,0.3682
227.866,28.69333,-0.21023,0.36926
227.966,28.70288,-0.21014,0.36871
228.066,28.71239,-0.21016,0.36969
228.166,28.7219,-0.21017,0.36956
228.266,28.73145,-0.21013,0.36989
228.366,28.74102,-0.21022,0.37013
228.466,28.75059,-0.21119,0.36924
228.566,28.76018,-0.21158,0.36948
228.666,28.76974,-0.21158,0.36984
228.766,28.77928,-0.21185,0.37076
228.866,28.78879,-0.21282,0.3675
228.966,28.79837,-0.21293,0.36819
229.066,28.80786,-0.2129,0.36819
229.166,28.81741,-0.21286,0.36963
229.266,28.82691,-0.21331,0.36963
229.366,28.83646,-0.21404,0.37077
229.466,28.84601,-0.21439,0.37032
229.566,28.85554,-0.21503,0.37125
229.666,28.86508,-0.21614,0.37079
229.766,28.87463,-0.21693,0.36853
229.866,28.88418,-0.21705,0.3691
229.966,28.89371,-0.21723,0.36974
230.066,28.90323,-0.21803,0.37
230.166,28.91274,-0.21856,0.37026
230.266,28.9223,-0.2185,0.37023
230.366,28.93187,-0.21903,0.36988
230.466,28.9414,-0.21999,0.37037
230.566,28.95091,-0.21991,0.36961
230.666,28.96045,-0.21992,0.3697
230.766,28.96995,-0.22025,0.37064
230.866,28.97951,-0.22121,0.3722
230.966,28.98902,-0.22126,0.3707
231.066,28.99863,-0.22123,0.37257
231.166,29.00813,-0.22124,0.37228
231.266,29.01768,-0.22123,0.37204
231.366,29.02711,-0.22138,0.37304
231.466,29.03662,-0.22227,0.37194
231.566,29.04616,-0.22265,0.37011
231.666,29.0557,-0.22249,0.36927
231.766,29.06522,-0.22284,0.36986
231.866,29.07473,-0.22358,0.37082
231.966,29.08425,-0.22395,0.37071
232.066,29.09373,-0.22378,0.37055
232.166,29.10325,-0.22417,0.37028
232.266,29.11282,-0.2252,0.37025
232.366,29.12238,-0.22541,0.37149
232.466,29.1319,-0.22598,0.37096
232.566,29.1414,-0.22756,0.37134
232.666,29.15087,-0.22804,0.37439
232.766,29.16034,-0.22803,0.37383
232.866,29.16986,-0.22803,0.37313
232.966,29.17945,-0.22831,0.3738
233.066,29.18897,-0.22938,0.37118
233.166,29.19852,-0.22949,0.37267
233.266,29.20802,-0.22946,0.37133
233.366,29.21759,-0.2294,0.37104
233.466,29.22711,-0.22995,0.37203
233.566,29.23672,-0.23017,0.37189
233.666,29.24628,-0.23011,0.37175
233.766,29.25583,-0.23012,0.37165
233.866,29.26537,-0.23012,0.37113
233.966,29.27491,-0.23012,0.37257
234.066,29.28443,-0.23012,0.37163
234.166,29.29393,-0.23012,0.37146
234.266,29.30349,-0.23012,0.37317
234.366,29.31305,-0.2301,0.37055
234.466,29.32257,-0.23018,0.37188
234.566,29.3321,-0.23054,0.37251
234.666,29.34162,-0.23098,0.37142
234.766,29.35116,-0.23179,0.3729
234.866,29.36072,-0.23278,0.37333
234.966,29.3703,-0.23312,0.37336
235.066,29.37988,-0.23471,0.37356
235.166,29.38938,-0.2347,0.3734
235.266,29.39891,-0.23588,0.37299
235.366,29.40844,-0.23662,0.37116
235.466,29.41793,-0.23603,0.37123
235.566,29.42743,-0.23611,0.37292
235.666,29.43696,-0.23662,0.37344
235.766,29.44654,-0.23675,0.37199
235.866,29.4561,-0.23665,0.37287
235.966,29.46562,-0.23701,0.37401
236.066,29.47514,-0.23777,0.37196
236.166,29.48471,-0.23806,0.37218
236.266,29.49427,-0.23803,0.37439
236.366,29.50382,-0.23795,0.37264
236.466,29.51337,-0.2383,0.37135
236.566,29.52288,-0.2392,0.37259
236.666,29.53237,-0.23935,0.37218
236.766,29.54185,-0.23934,0.37284
236.866,29.55137,-0.23935,0.37324
236.966,29.56088,-0.23975,0.37346
237.066,29.57037,-0.24067,0.37223
237.166,29.57992,-0.24065,0.37358
237.266,29.58943,-0.24065,0.37364
237.366,29.59894,-0.24065,0.37324
237.466,29.60849,-0.24087,0.37337
237.566,29.61803,-0.24182,0.37216
237.666,29.62758,-0.24201,0.37331
237.766,29.63712,-0.24198,0.37131
237.866,29.64666,-0.24188,0.37257
237.966,29.65619,-0.24257,0.3755
238.066,29.66572,-0.24324,0.37644
238.166,29.67525,-0.24332,0.37459
238.266,29.68477,-0.24319,0.37333
238.366,29.69427,-0.2437,0.37395
238.466,29.7038,-0.24466,0.37425
238.566,29.71335,-0.24482,0.37458
238.666,29.72287,-0.24557,0.37495
238.766,29.73243,-0.24723,0.37542
238.866,29.74198,-0.24769,0.37419
238.966,29.75152,-0.24819,0.37426
239.066,29.76103,-0.24993,0.37402
239.166,29.77061,-0.25088,0.37469
239.266,29.78015,-0.25085,0.37243
239.366,29.78967,-0.25083,0.37149
239.466,29.79917,-0.25187,0.37435
239.566,29.80874,-0.25236,0.37569
239.666,29.81825,-0.25248,0.3737
239.766,29.82775,-0.25149,0.37248
239.866,29.83729,-0.25133,0.37228
239.966,29.84683,-0.25201,0.37408
240.066,29.85629,-0.25224,0.3731
240.166,29.86568,-0.25206,0.37388
240.266,29.87519,-0.25265,0.37609
240.366,29.88477,-0.2534,0.37392
240.466,29.8943,-0.25286,0.37327
240.566,29.90384,-0.25297,0.37464
240.666,29.91339,-0.25397,0.37324
240.766,29.92294,-0.25371,0.37387
240.866,29.9325,-0.25401,0.37492
240.966,29.94206,-0.25493,0.37231
241.066,29.95161,-0.25513,0.37166
241.166,29.96119,-0.25511,0.37493
241.266,29.97079,-0.25514,0.37362
241.366,29.9803,-0.25581,0.3721
241.466,29.9899,-0.25665,0.37307
241.566,29.99946,-0.25667,0.37384
241.666,30.00904,-0.25661,0.37391
241.766,30.01857,-0.25752,0.37367
241.866,30.02814,-0.25796,0.37431
241.966,30.03771,-0.25801,0.37342
242.066,30.04724,-0.258,0.37322
242.166,30.05679,-0.25988,0.37383
242.266,30.06643,-0.26066,0.37518
242.366,30.07612,-0.26053,0.37542
242.466,30.08562,-0.26157,0.37584
242.566,30.09511,-0.26212,0.37511
242.666,30.10471,-0.26212,0.37362
242.766,30.11426,-0.2626,0.37459
242.866,30.12381,-0.2634,0.37609
242.966,30.13336,-0.26398,0.37695
243.066,30.1429,-0.26389,0.37776
243.166,30.15245,-0.26452,0.37806
243.266,30.16202,-0.26554,0.3775
243.366,30.17158,-0.26542,0.37544
243.466,30.18107,-0.26545,0.37486
243.566,30.19054,-0.26582,0.37627
243.666,30.2,-0.26686,0.37771
243.766,30.20955,-0.26687,0.37724
243.866,30.21911,-0.26711,0.37533
243.966,30.22868,-0.26819,0.37608
244.066,30.23823,-0.26832,0.37682
244.166,30.24779,-0.26847,0.37819
244.266,30.25735,-0.26935,0.3763
244.366,30.26695,-0.27009,0.3737
244.466,30.27651,-0.2707,0.37603
244.566,30.28604,-0.2713,0.3771
244.666,30.29566,-0.27207,0.3755
244.766,30.30527,-0.27243,0.37699
244.866,30.31484,-0.27228,0.37738
244.966,30.32444,-0.27258,0.37589
245.066,30.33404,-0.27334,0.37623
245.166,30.34364,-0.27372,0.37666
245.266,30.3532,-0.27367,0.3777
245.366,30.36276,-0.27433,0.37798
245.466,30.37237,-0.27531,0.37678
245.566,30.38191,-0.27518,0.37723
245.666,30.39156,-0.27571,0.37726
245.766,30.40125,-0.27681,0.37624
245.866,30.41089,-0.27673,0.37571
245.966,30.42041,-0.27674,0.37663
246.066,30.42996,-0.27707,0.37607
246.166,30.43954,-0.27814,0.37742
246.266,30.44917,-0.27818,0.37652
246.366,30.45871,-0.27818,0.37702
246.466,30.46829,-0.2781,0.37463
246.566,30.47783,-0.27894,0.37654
246.666,30.48744,-0.27946,0.38003
246.766,30.49705,-0.27948,0.37879
246.866,30.50665,-0.27958,0.37772
246.966,30.51622,-0.28062,0.37574
247.066,30.52577,-0.28111,0.37575
247.166,30.53531,-0.28107,0.37503
247.266,30.54486,-0.28186,0.37556
247.366,30.55441,-0.28245,0.37769
247.466,30.56397,-0.28222,0.37762
247.566,30.57349,-0.28266,0.37871
247.666,30.58301,-0.28366,0.3784
247.766,30.59258,-0.28388,0.37712
247.866,30.60216,-0.28448,0.37751
247.966,30.61177,-0.28574,0.37645
248.066,30.62137,-0.28557,0.37667
248.166,30.63095,-0.28569,0.37851
248.266,30.64054,-0.28666,0.37837
248.366,30.65007,-0.28694,0.37728
248.466,30.65956,-0.28692,0.37707
248.566,30.66914,-0.28795,0.37851
248.666,30.67873,-0.28846,0.37706
248.766,30.68829,-0.28867,0.38021
248.866,30.69784,-0.28971,0.37803
248.966,30.70738,-0.28996,0.37912
249.066,30.71694,-0.28999,0.37782
249.166,30.72651,-0.29108,0.37637
249.266,30.73606,-0.29153,0.37652
249.366,30.74561,-0.29147,0.37756
249.466,30.75515,-0.29243,0.37856
249.566,30.7647,-0.29308,0.37764
249.666,30.77427,-0.29299,0.37682
249.766,30.78385,-0.2937,0.37762
249.866,30.79342,-0.29439,0.37764
249.966,30.80296,-0.29424,0.37681
250.066,30.81249,-0.29439,0.37767
250.166,30.822,-0.29515,0.37732
250.266,30.83154,-0.29586,0.37621
250.366,30.8411,-0.29585,0.37777
250.466,30.85066,-0.29667,0.37773
250.566,30.8602,-0.29759,0.37829
250.666,30.86975,-0.29757,0.37735
250.766,30.87928,-0.2986,0.37852
250.866,30.8888,-0.29911,0.37701
250.966,30.89833,-0.29912,0.37698
251.066,30.90785,-0.29928,0.37855
251.166,30.91741,-0.30031,0.37886
251.266,30.92693,-0.30061,0.37885
251.366,30.93645,-0.3006,0.37849
251.466,30.94601,-0.30173,0.37808
251.566,30.95555,-0.30227,0.37822
251.666,30.96507,-0.30236,0.37763
251.766,30.97458,-0.30352,0.37714
251.866,30.98407,-0.30456,0.37651
251.966,30.99358,-0.30471,0.37654
252.066,31.00309,-0.3047,0.37808
252.166,31.01266,-0.30468,0.37843
252.266,31.02223,-0.30478,0.37896
252.366,31.0318,-0.30555,0.37848
252.466,31.04136,-0.30626,0.37883
252.566,31.05094,-0.3063,0.37754
252.666,31.06047,-0.30738,0.37644
252.766,31.07006,-0.30788,0.37738
252.866,31.07965,-0.30818,0.37474
252.966,31.08925,-0.30946,0.3772
253.066,31.09884,-0.30957,0.37803
253.166,31.1084,-0.30945,0.37553
253.266,31.11798,-0.31041,0.37488
253.366,31.12754,-0.31104,0.37696
253.466,31.13709,-0.31102,0.3771
253.566,31.14666,-0.31143,0.37736
253.666,31.1561,-0.31229,0.37734
253.766,31.16555,-0.31244,0.37738
253.866,31.17512,-0.31299,0.37681
253.966,31.1847,-0.31396,0.3757
254.066,31.19431,-0.3142,0.376
254.166,31.20394,-0.31489,0.37732
254.266,31.2135,-0.31569,0.37716
254.366,31.22306,-0.31547,0.37505
254.466,31.23265,-0.31577,0.37477
254.566,31.24216,-0.3167,0.37629
254.666,31.25169,-0.31687,0.37755
254.766,31.26123,-0.31693,0.37628
254.866,31.27082,-0.31774,0.37616
254.966,31.2804,-0.31853,0.37682
255.066,31.28997,-0.31852,0.37553
255.166,31.29949,-0.31978,0.37856
255.266,31.309,-0.32038,0.3767
255.366,31.3186,-0.32061,0.37447
255.466,31.32814,-0.32176,0.37568
255.566,31.33773,-0.32193,0.37646
255.666,31.34729,-0.32238,0.3761
255.766,31.35685,-0.32349,0.37625
255.866,31.36657,-0.32363,0.37676
255.966,31.37627,-0.32437,0.37599
256.066,31.38585,-0.32535,0.37687
256.166,31.39541,-0.32536,0.37712
256.266,31.40494,-0.32587,0.37579
256.366,31.41445,-0.32671,0.37748
256.466,31.424,-0.32692,0.37874
256.566,31.43356,-0.32755,0.37751
256.666,31.44312,-0.32852,0.37752
256.766,31.45273,-0.32875,0.37712
256.866,31.46233,-0.32929,0.37778
256.966,31.4719,-0.33025,0.37903
257.066,31.48148,-0.3301,0.37803
257.166,31.491,-0.33022,0.37731
257.266,31.50054,-0.33118,0.37791
257.366,31.51014,-0.33147,0.37772
257.466,31.51974,-0.3321,0.37792
257.566,31.52928,-0.33299,0.37816
257.666,31.53881,-0.33296,0.37794
257.766,31.54834,-0.3341,0.3787
257.866,31.55791,-0.33484,0.37834
257.966,31.56746,-0.33498,0.37818
258.066,31.577,-0.33637,0.37814
258.166,31.58655,-0.33673,0.37695
258.266,31.59607,-0.33741,0.37824
258.366,31.60568,-0.33833,0.37903
258.466,31.61527,-0.33877,0.37798
258.566,31.62482,-0.33964,0.37771
258.666,31.63438,-0.34007,0.37725
258.766,31.64393,-0.34018,0.3779
258.866,31.65348,-0.34105,0.37944
258.966,31.66299,-0.3416,0.37983
259.066,31.67254,-0.34164,0.37948
259.166,31.68207,-0.34262,0.37792
259.266,31.69161,-0.34325,0.37849
259.366,31.70117,-0.34272,0.37648
259.466,31.71074,-0.3439,0.37723
259.566,31.72031,-0.34387,0.37782
259.666,31.72986,-0.34495,0.37896
259.766,31.73939,-0.34538,0.37653
259.866,31.74894,-0.34606,0.3777
259.966,31.75843,-0.34706,0.37703
260.066,31.76797,-0.34733,0.37549
260.166,31.77751,-0.34864,0.37704
260.266,31.78706,-0.3489,0.37662
260.366,31.79664,-0.34959,0.37824
260.466,31.80621,-0.3504,0.37908
260.566,31.81576,-0.35087,0.37689
260.666,31.82531,-0.35174,0.3758
260.766,31.83487,-0.35217,0.37783
260.866,31.84445,-0.35205,0.37841
260.966,31.85401,-0.35218,0.37792
261.066,31.86354,-0.35178,0.37852
261.166,31.87311,-0.35092,0.37786
261.266,31.88264,-0.35071,0.37805
261.366,31.89216,-0.35155,0.3767
261.466,31.90167,-0.3541,0.37608
261.566,31.91124,-0.35544,0.37828
261.666,31.92075,-0.35707,0.37756
261.766,31.93026,-0.35893,0.37826
261.866,31.93977,-0.36017,0.37978
261.966,31.9493,-0.36178,0.378
262.066,31.95884,-0.36211,0.3774
262.166,31.96841,-0.36324,0.37844
262.266,31.97798,-0.36341,0.37802
262.366,31.98757,-0.36381,0.37957
262.466,31.99711,-0.36476,0.37813
262.566,32.00666,-0.36494,0.37908
262.666,32.01622,-0.36523,0.3782
262.766,32.02573,-0.36619,0.37737
262.866,32.03528,-0.36642,0.3792
262.966,32.04487,-0.36694,0.37869
263.066,32.05442,-0.36783,0.37851
263.166,32.06399,-0.36818,0.37909
263.266,32.07358,-0.36903,0.37902
263.366,32.08315,-0.36954,0.37897
263.466,32.09272,-0.36975,0.37682
263.566,32.1023,-0.37082,0.37763
263.666,32.11189,-0.37108,0.37873
263.766,32.12141,-0.37156,0.37808
263.866,32.13102,-0.37265,0.37877
263.966,32.14058,-0.37261,0.37837
264.066,32.15018,-0.37339,0.38099
264.166,32.15978,-0.37446,0.37854
264.266,32.16939,-0.37444,0.37909
264.366,32.17894,-0.37564,0.38173
264.466,32.18848,-0.37631,0.37823
264.566,32.19798,-0.37649,0.38037
264.666,32.20752,-0.37772,0.37966
264.766,32.21707,-0.37801,0.37702
264.866,32.2266,-0.37836,0.37688
264.966,32.23621,-0.37955,0.37906
265.066,32.24578,-0.37988,0.3792
265.166,32.25532,-0.38138,0.3787
265.266,32.26486,-0.38293,0.37875
265.366,32.27436,-0.38355,0.37858
265.466,32.28388,-0.38452,0.37767
265.566,32.29338,-0.3846,0.37714
265.666,32.30279,-0.38493,0.37866
265.766,32.31226,-0.38606,0.37822
265.866,32.32181,-0.38652,0.37861
265.966,32.33134,-0.38732,0.38097
266.066,32.34092,-0.38824,0.37996
266.166,32.35045,-0.38898,0.37817
266.266,32.35998,-0.39004,0.38104
266.366,32.36949,-0.39066,0.37961
266.466,32.37905,-0.39162,0.37911
266.566,32.38861,-0.39191,0.3795
266.666,32.39815,-0.39314,0.37976
266.766,32.40769,-0.39353,0.37958
266.866,32.41724,-0.39466,0.37866
266.966,32.42674,-0.39512,0.37838
267.066,32.43628,-0.39633,0.37771
267.166,32.44583,-0.39685,0.37794
267.266,32.45536,-0.39747,0.37839
267.366,32.46494,-0.39852,0.37793
267.466,32.47451,-0.39893,0.37965
267.566,32.48408,-0.39978,0.38065
267.666,32.49364,-0.40032,0.37932
267.766,32.50323,-0.40101,0.37847
267.866,32.5129,-0.40213,0.37806
267.966,32.52253,-0.40262,0.37865
268.066,32.53209,-0.40371,0.37676
268.166,32.54168,-0.40376,0.37764
268.266,32.55118,-0.40509,0.37699
268.366,32.56073,-0.40562,0.38028
268.466,32.57023,-0.40597,0.3805
268.566,32.57979,-0.40736,0.3798
268.666,32.58933,-0.40731,0.37785
268.766,32.59887,-0.40943,0.37961
268.866,32.6084,-0.41052,0.37971
268.966,32.61798,-0.41175,0.3798
269.066,32.62756,-0.41238,0.37951
269.166,32.63716,-0.41333,0.37882
269.266,32.64668,-0.41397,0.3809
269.366,32.65616,-0.41487,0.3796
269.466,32.66568,-0.41556,0.37728
269.566,32.67518,-0.41648,0.37814
269.666,32.6847,-0.41752,0.37912
269.766,32.69422,-0.41803,0.37926
269.866,32.70372,-0.41905,0.37862
269.966,32.71323,-0.41966,0.37826
270.066,32.72276,-0.41996,0.3781
270.166,32.73232,-0.42107,0.37751
270.266,32.7418,-0.42085,0.37934
270.366,32.75131,-0.42143,0.37786
270.466,32.76084,-0.42219,0.37804
270.566,32.77038,-0.42221,0.37845
270.666,32.7799,-0.42348,0.37903
270.766,32.78942,-0.42402,0.37731
270.866,32.79895,-0.42461,0.37906
270.966,32.80851,-0.42556,0.37916
271.066,32.81805,-0.42628,0.37707
271.166,32.82758,-0.4273,0.37672
271.266,32.83708,-0.42809,0.37684
271.366,32.84657,-0.42903,0.37777
271.466,32.85611,-0.43004,0.37591
271.566,32.86563,-0.43142,0.37739
271.666,32.87516,-0.43248,0.37696
271.766,32.88468,-0.43336,0.37731
271.866,32.89417,-0.43472,0.38009
271.966,32.90371,-0.43611,0.37722
272.066,32.91324,-0.43686,0.37532
272.166,32.92275,-0.43747,0.37634
272.266,32.93227,-0.4386,0.37736
272.366,32.94173,-0.43863,0.37724
272.466,32.95128,-0.43974,0.37858
272.566,32.96083,-0.44021,0.37645
272.666,32.97036,-0.44098,0.37476
272.766,32.97974,-0.44211,0.37643
272.866,32.98913,-0.44283,0.3798
272.966,32.99861,-0.44397,0.37757
273.066,33.0081,-0.4448,0.37639
273.166,33.01762,-0.446,0.3764
273.266,33.02714,-0.44693,0.37654
273.366,33.03665,-0.44724,0.37577
273.466,33.04618,-0.44699,0.3757
273.566,33.05571,-0.44818,0.37753
273.666,33.06524,-0.44885,0.37683
273.766,33.07478,-0.44943,0.3744
273.866,33.08431,-0.45059,0.37536
273.966,33.09386,-0.45136,0.37656
274.066,33.10341,-0.45233,0.37462
274.166,33.11293,-0.453,0.37385
274.266,33.12248,-0.45424,0.37512
274.366,33.13206,-0.45529,0.3746
274.466,33.14158,-0.45678,0.3733
274.566,33.15114,-0.45739,0.37361
274.666,33.16069,-0.45854,0.37388
274.766,33.17021,-0.45904,0.37541
274.866,33.17974,-0.45977,0.37525
274.966,33.18948,-0.46087,0.37315
275.066,33.1992,-0.46125,0.37325
275.166,33.20882,-0.46294,0.37339
275.266,33.21834,-0.46331,0.37265
275.366,33.22789,-0.4647,0.37288
275.466,33.23746,-0.46512,0.37442
275.566,33.24702,-0.46658,0.37361
275.666,33.2566,-0.46719,0.37226
275.766,33.26614,-0.46856,0.37293
275.866,33.2757,-0.46939,0.3739
275.966,33.28527,-0.47057,0.37412
276.066,33.29479,-0.4719,0.37322
276.166,33.3043,-0.47291,0.37241
276.266,33.31384,-0.47398,0.37264
276.366,33.3234,-0.47473,0.37342
276.466,33.33294,-0.47628,0.37368
276.566,33.34247,-0.47669,0.37293
276.666,33.35203,-0.47789,0.37347
276.766,33.36156,-0.47908,0.37221
276.866,33.37105,-0.48083,0.37271
276.966,33.38057,-0.48115,0.37298
277.066,33.3901,-0.48296,0.37448
277.166,33.39962,-0.48334,0.37315
277.266,33.40911,-0.48525,0.37412
277.366,33.41861,-0.48531,0.37261
277.466,33.42818,-0.48676,0.37283
277.566,33.43765,-0.48809,0.37484
277.666,33.44718,-0.4898,0.37404
277.766,33.45667,-0.49038,0.37467
277.866,33.46613,-0.4914,0.37439
277.966,33.47567,-0.49217,0.37387
278.066,33.48526,-0.49273,0.37407
278.166,33.49482,-0.49367,0.37374
278.266,33.50438,-0.49504,0.37217
278.366,33.51395,-0.49601,0.37251
278.466,33.52354,-0.49685,0.37416
278.566,33.5331,-0.49824,0.37171
278.666,33.54264,-0.49887,0.37067
278.766,33.55218,-0.50053,0.37282
278.866,33.56172,-0.50048,0.37349
278.966,33.57129,-0.50146,0.37267
279.066,33.58087,-0.50191,0.37449
279.166,33.59042,-0.50352,0.37291
279.266,33.59995,-0.50423,0.37336
279.366,33.6095,-0.50535,0.37338
279.466,33.61911,-0.50693,0.37389
279.566,33.62871,-0.50851,0.37494
279.666,33.63826,-0.51013,0.37461
279.766,33.64788,-0.5112,0.37523
279.866,33.65745,-0.51273,0.37402
279.966,33.66702,-0.51368,0.37402
280.066,33.67659,-0.51458,0.37529
280.166,33.68615,-0.51611,0.37336
280.266,33.69568,-0.51701,0.37216
280.366,33.70523,-0.51826,0.37014
280.466,33.71483,-0.51944,0.36936
280.566,33.72443,-0.52039,0.3708
280.666,33.734,-0.52135,0.37028
280.766,33.74357,-0.52215,0.37024
280.866,33.75315,-0.52332,0.3707
280.966,33.76274,-0.52415,0.37109
281.066,33.7723,-0.52562,0.37178
281.166,33.78187,-0.52643,0.37145
281.266,33.79147,-0.52796,0.36957
281.366,33.80107,-0.52872,0.36985
281.466,33.81065,-0.53018,0.36842
281.566,33.82021,-0.53079,0.3676
281.666,33.82978,-0.53239,0.36932
281.766,33.83934,-0.53343,0.36995
281.866,33.84894,-0.53521,0.36988
281.966,33.8585,-0.53613,0.36897
282.066,33.86811,-0.53736,0.37067
282.166,33.87773,-0.53893,0.37101
282.266,33.88734,-0.53997,0.37029
282.366,33.89693,-0.54157,0.36942
282.466,33.9065,-0.54215,0.36943
282.566,33.91605,-0.54364,0.36754
282.666,33.9256,-0.54459,0.36738
282.766,33.93515,-0.54584,0.36847
282.866,33.9447,-0.54701,0.36856
282.966,33.95429,-0.54805,0.36888
283.066,33.96385,-0.54941,0.36724
283.166,33.97341,-0.55025,0.36658
283.266,33.98303,-0.55208,0.36913
283.366,33.99259,-0.55276,0.36851
283.466,34.00212,-0.55429,0.36711
283.566,34.01168,-0.55562,0.36861
283.666,34.0213,-0.55678,0.36746
283.766,34.03091,-0.55865,0.36649
283.866,34.04049,-0.55945,0.36535
283.966,34.05002,-0.56083,0.36806
284.066,34.05959,-0.56242,0.36801
284.166,34.06915,-0.56354,0.36462
284.266,34.07868,-0.5654,0.36737
284.366,34.08825,-0.56574,0.36707
284.466,34.09784,-0.56838,0.36477
284.566,34.10739,-0.5695,0.36582
284.666,34.11699,-0.57125,0.36748
284.766,34.12662,-0.57254,0.36732
284.866,34.1362,-0.57367,0.36667
284.966,34.14576,-0.57559,0.36622
285.066,34.15533,-0.57686,0.3662
