Repository: ulfsri/fsri_materials_database

# Materials and Products Database

## 01_Data

Raw data generated from each apparatus are included here in plain-text format. The data is organized first by material, next by the short name of test apparatus used, and where applicable additional filtering by test settings.

### material.json

Each material directory contains a json file of the same name as the material. This file links the data stored in the repository as well as data and graphs produced by the accompanying scripts (__02_Scripts__) to the respective landing page for the material on the front-end website.

File: 01_Data/Polyester_Batting/Cone/Polyester_Batting_Cone_HF75Scan_210325_R2.csv (part 1 of 4)
Names,Time,Stack TC,Smoke TC,Exh Press,Smoke Comp,Smoke Meas,CO Meter,CO2 Meter,O2 Meter,Sample Mass,Ext Coeff,Start Test,Flame Verif
Chan Gain,,500,500,1,1,1,1,1,1,1,1,1.0,1.0
Offset,,0,0,0.13834838569164276,0,0,0,0,0,0,0,0.0,0.0
Gain,,1,1,25.01099967956543,13.506684303283691,16.615966796875,1,1,1,1.0009111166000366,1.0460774898529053,1.0,1.0
Units,sec,C,C,Pa,%,%,%,%,%,g,/m,,
Baseline,,40.044918060302734,43.8067741394043,157.18704223632812,101.99708557128906,99.65985870361328,-0.00039801225648261607,0.08256398886442184,20.870452880859375,-1.978762149810791,0.2127252221107483,,
1,0,36.940216064453125,38.535160064697266,155.9803009033203,101.57671356201172,98.9219970703125,-0.0003147838870063424,0.08549874275922775,20.86882781982422,473.2908020019531,0.24300867319107056,0.0,0.0
2,0.25,35.832061767578125,37.94551467895508,157.14353942871094,101.56805419921875,99.142578125,-0.00030797257204540074,0.08555039018392563,20.868804931640625,473.34088134765625,0.22178702056407928,0.0,0.0
3,0.5,35.10979080200195,37.42789077758789,166.125,101.57506561279297,99.04673767089844,-0.00030184240313246846,0.08559687435626984,20.868783950805664,473.34088134765625,0.23129579424858093,0.0,0.0
4,0.75,35.249691009521484,37.760520935058594,156.8099822998047,101.57877349853516,99.15576171875,-0.00029632524820044637,0.08569588512182236,20.868534088134766,473.24078369140625,0.2215360850095749,0.0,0.0
5,1,35.60757064819336,37.77191162109375,153.90878295898438,101.5490951538086,99.07716369628906,-0.0002913598145823926,0.08578499406576157,20.868309020996094,473.32086181640625,0.22613069415092468,0.0,0.0
6,1.25,35.56393051147461,37.840518951416016,156.4344482421875,101.57011413574219,99.05941772460938,-0.0002868909214157611,0.08586519211530685,20.868106842041016,473.24078369140625,0.22967326641082764,0.0,0.0
7,1.5,35.79983139038086,37.88895034790039,156.40545654296875,101.56846618652344,99.18517303466797,-0.0002918426471296698,0.08593737334012985,20.8679256439209,473.2908020019531,0.21788352727890015,0.0,0.0
8,1.75,35.072139739990234,37.849639892578125,156.64894104003906,101.5697021484375,98.87382507324219,-0.0002962992002721876,0.08600233495235443,20.867761611938477,473.23077392578125,0.24684399366378784,0.0,0.0
9,2,35.784034729003906,38.094600677490234,159.55471801757812,101.56929016113281,98.73438262939453,-0.00030031008645892143,0.08611799776554108,20.86761474609375,473.21075439453125,0.2597578167915344,0.0,0.0
10,2.25,35.76951217651367,38.71437072753906,160.16152954101562,101.55816650390625,98.91793823242188,-0.00030391989275813103,0.0862220972776413,20.867483139038086,473.25079345703125,0.2417089194059372,0.0,0.0
11,2.5,35.56281661987305,37.805084228515625,157.41297912597656,101.56434631347656,98.84188079833984,-0.00030716872424818575,0.08631578832864761,20.86736488342285,473.20074462890625,0.24932579696178436,0.0,0.0
12,2.75,35.904544830322266,38.95663070678711,153.00811767578125,101.57300567626953,98.7962417602539,-0.0003241943195462227,0.086400106549263,20.866796493530273,473.23077392578125,0.25434595346450806,0.0,0.0
13,3,36.296504974365234,38.26958084106445,157.7709503173828,101.57052612304688,98.97777557373047,-0.00033951736986637115,0.08656181395053864,20.86628532409668,473.20074462890625,0.23727668821811676,0.0,0.0
14,3.25,36.0711555480957,38.7132453918457,155.8925323486328,101.55445098876953,98.64360809326172,-0.0003533081035129726,0.08670734614133835,20.86582374572754,473.21075439453125,0.26685717701911926,0.0,0.0
15,3.5,35.98664855957031,38.6019287109375,154.33163452148438,101.56228637695312,98.61064910888672,-0.0003657197521533817,0.08683832734823227,20.86540985107422,473.19073486328125,0.2706315815448761,0.0,0.0
16,3.75,36.02619171142578,38.93598556518555,158.59605407714844,101.56105041503906,98.77139282226562,-0.00037689023884013295,0.0869562104344368,20.865036010742188,473.1607360839844,0.25557368993759155,0.0,0.0
17,4,36.108402252197266,38.696571350097656,156.51536560058594,101.55734252929688,98.76176452636719,-0.0003869436914101243,0.08717678487300873,20.864700317382812,473.1607360839844,0.25613322854042053,0.0,0.0
18,4.25,36.006370544433594,38.86093521118164,157.5503692626953,101.5486831665039,98.6689682006836,-0.0004418890457600355,0.08737529814243317,20.864398956298828,473.1307067871094,0.2639772891998291,0.0,0.0
19,4.5,36.632083892822266,39.3446044921875,156.47872924804688,101.56558227539062,98.72018432617188,-0.0004418890457600355,0.0875539630651474,20.863895416259766,473.1307067871094,0.2607424557209015,0.0,0.0
20,4.75,36.42730712890625,38.83832931518555,157.4809112548828,101.54785919189453,98.61825561523438,-0.00046531311818398535,0.08771476149559021,20.86344337463379,473.11065673828125,0.26861974596977234,0.0,0.0
21,5,36.20294189453125,38.8699836730957,156.9282989501953,101.55074310302734,98.9022216796875,-0.00048639479791745543,0.08785947412252426,20.863035202026367,473.1307067871094,0.24249626696109772,0.0,0.0
22,5.25,36.249717712402344,38.856849670410156,160.26380920410156,101.54744720458984,98.82210540771484,-0.0005124189774505794,0.08812574297189713,20.862668991088867,473.1307067871094,0.2496345043182373,0.0,0.0
23,5.5,35.923057556152344,39.474151611328125,155.6116485595703,101.56517028808594,98.89208221435547,-0.0005358406924642622,0.08836538344621658,20.86233901977539,473.1307067871094,0.24474067986011505,0.0,0.0
24,5.75,36.000301361083984,39.223907470703125,155.4727325439453,101.55610656738281,99.00769805908203,-0.000556920247618109,0.08858106285333633,20.862041473388672,473.15069580078125,0.23320063948631287,0.0,0.0
25,6,36.53727340698242,39.021217346191406,158.76397705078125,101.54744720458984,98.84391021728516,-0.0005758918705396354,0.08877517282962799,20.861774444580078,473.1307067871094,0.2476106435060501,0.0,0.0
26,6.25,36.29461669921875,39.442691802978516,156.97866821289062,101.53466796875,99.00515747070312,-0.0005878383526578546,0.08894987404346466,20.861534118652344,473.12066650390625,0.23149845004081726,0.0,0.0
27,6.5,36.257530212402344,39.31613540649414,154.42323303222656,101.57300567626953,98.99552154541016,-0.0005985902389511466,0.08921454846858978,20.861316680908203,473.1307067871094,0.23585566878318787,0.0,0.0
28,6.75,36.644100189208984,39.32210922241211,157.11453247070312,101.54744720458984,98.95445251464844,-0.0006082669133320451,0.08945275843143463,20.861122131347656,473.14068603515625,0.23735342919826508,0.0,0.0
29,7,36.58935546875,39.585601806640625,155.04835510253906,101.54002380371094,98.9549560546875,-0.0006169759435579181,0.08966714143753052,20.860946655273438,473.14068603515625,0.23663602769374847,0.0,0.0
30,7.25,36.739871978759766,39.314517974853516,158.47926330566406,101.52848815917969,98.69432067871094,-0.0006158403120934963,0.09003373980522156,20.860788345336914,473.1307067871094,0.2597939968109131,0.0,0.0
31,7.5,36.387420654296875,39.46647262573242,156.2833251953125,101.54950714111328,98.88092803955078,-0.0006148182437755167,0.09003373980522156,20.860877990722656,473.1307067871094,0.24436041712760925,0.0,0.0
32,7.75,36.82614517211914,40.41607666015625,158.6800079345703,101.5457992553711,98.76226806640625,-0.0006138983881101012,0.09024018794298172,20.860958099365234,473.12066650390625,0.2550438940525055,0.0,0.0
33,8,36.53699493408203,40.06233596801758,156.896240234375,101.55074310302734,98.89157104492188,-0.000613070500548929,0.0904259905219078,20.86103057861328,473.1006774902344,0.24348483979701996,0.0,0.0
34,8.25,36.725128173828125,39.386470794677734,160.15084838867188,101.54126739501953,98.91287231445312,-0.0006091205286793411,0.09059321135282516,20.861095428466797,473.08062744140625,0.2406519502401352,0.0,0.0
35,8.5,36.51040267944336,40.18526840209961,158.6074981689453,101.55362701416016,99.23435974121094,-0.000605565553996712,0.09074371308088303,20.861154556274414,473.09063720703125,0.21199260652065277,0.0,0.0
36,8.75,36.859622955322266,39.76866149902344,153.97976684570312,101.54085540771484,99.13851928710938,-0.0006023661117069423,0.0908791646361351,20.8612060546875,473.08062744140625,0.2197057157754898,0.0,0.0
37,9,37.05306625366211,39.56140899658203,156.41232299804688,101.53466796875,99.02899169921875,-0.0005994865787215531,0.09097956866025925,20.86125373840332,473.09063720703125,0.2292892038822174,0.0,0.0
38,9.25,37.12403869628906,40.6370849609375,154.6796875,101.53384399414062,98.63143920898438,-0.00059304921887815,0.09106993675231934,20.861295700073242,473.12066650390625,0.26612719893455505,0.0,0.0
39,9.5,36.68256759643555,40.62847137451172,156.83746337890625,101.5425033569336,98.80689239501953,-0.0005872556357644498,0.09115126729011536,20.86156463623047,473.11065673828125,0.25060105323791504,0.0,0.0
40,9.75,37.276275634765625,40.363460540771484,152.1509552001953,101.53919982910156,98.54118347167969,-0.0005820413934998214,0.09122446179389954,20.861806869506836,473.09063720703125,0.2750116288661957,0.0,0.0
41,10,37.68100357055664,40.68328857421875,161.5873260498047,101.53302001953125,98.57262420654297,-0.0005773485754616559,0.09126167744398117,20.862024307250977,473.09063720703125,0.2715257704257965,0.0,0.0
42,10.25,36.973995208740234,40.11565017700195,158.26478576660156,101.52642822265625,98.55030822753906,-0.0005731250275857747,0.09129517525434494,20.862220764160156,473.08062744140625,0.27300822734832764,0.0,0.0
43,10.5,36.83872604370117,40.84202575683594,153.46302795410156,101.55734252929688,98.5736312866211,-0.0005693238344974816,0.0913253203034401,20.862396240234375,473.09063720703125,0.27363041043281555,0.0,0.0
44,10.75,36.81548309326172,40.66380310058594,158.3380584716797,101.53549194335938,98.45294952392578,-0.0005402634269557893,0.0913524478673935,20.8625545501709,473.1006774902344,0.28289684653282166,0.0,0.0
45,11,37.299171447753906,40.513099670410156,158.77389526367188,101.52188873291016,98.3951416015625,-0.0005141090368852019,0.09135536849498749,20.86269760131836,473.11065673828125,0.28705692291259766,0.0,0.0
46,11.25,37.69053649902344,40.234642028808594,159.81729125976562,101.52560424804688,98.15478515625,-0.0004905700916424394,0.0913579985499382,20.862825393676758,473.1006774902344,0.30983537435531616,0.0,0.0
47,11.5,37.23023986816406,40.55480194091797,157.38015747070312,101.5379638671875,98.3819580078125,-0.00046938503510318696,0.09136036783456802,20.86294174194336,473.09063720703125,0.2897387742996216,0.0,0.0
48,11.75,37.25221252441406,40.14678192138672,158.22891235351562,101.53302001953125,98.3221206665039,-0.0004060837090946734,0.09136249870061874,20.863046646118164,473.08062744140625,0.2948745787143707,0.0,0.0
49,12,37.27496337890625,40.42311477661133,158.79527282714844,101.5247802734375,97.82366180419922,-0.0003491125244181603,0.09133576601743698,20.863140106201172,473.08062744140625,0.34076860547065735,0.0,0.0
50,12.25,37.339012145996094,40.128868103027344,150.8304901123047,101.52848815917969,97.65734100341797,-0.0002978384727612138,0.09131170064210892,20.863224029541016,473.08062744140625,0.35671761631965637,0.0,0.0
51,12.5,37.71006774902344,40.34671401977539,157.38168334960938,101.53054809570312,97.33129119873047,-0.00025169181753881276,0.09129004180431366,20.863300323486328,473.0706481933594,0.387592077255249,0.0,0.0
52,12.75,37.659584045410156,40.912841796875,155.29183959960938,101.5206527709961,97.46820068359375,-0.00021015982201788574,0.0912705510854721,20.86336898803711,473.0606384277344,0.3737994432449341,0.0,0.0
53,13,37.39943313598633,40.89968490600586,158.68077087402344,101.51612091064453,97.3769302368164,-7.824048225302249e-05,0.09125301241874695,20.86343002319336,473.0706481933594,0.3819864094257355,0.0,0.0
54,13.25,37.21186065673828,40.802284240722656,158.4151611328125,101.51776885986328,96.6406478881836,4.0486927900929004e-05,0.09123722463846207,20.86348533630371,473.08062744140625,0.4517805576324463,0.0,0.0
55,13.5,37.66584396362305,40.7802848815918,155.25596618652344,101.52436065673828,96.14573669433594,0.00014734160504303873,0.09122301638126373,20.863534927368164,473.0606384277344,0.4994896352291107,0.0,0.0
56,13.75,37.43303680419922,40.809364318847656,159.197509765625,101.5173568725586,95.2872543334961,0.00024351081810891628,0.09121023118495941,20.86357879638672,473.04058837890625,0.5811580419540405,0.0,0.0
57,14,37.51214599609375,41.422271728515625,157.36488342285156,101.52106475830078,94.86333465576172,0.0004471159481909126,0.09119872003793716,20.863618850708008,473.0306091308594,0.6224071383476257,0.0,0.0
58,14.25,37.79840850830078,41.072174072265625,153.52561950683594,101.5169448852539,95.15896606445312,0.0006303605623543262,0.09150377660989761,20.86365509033203,473.01055908203125,0.593483030796051,0.0,0.0
59,14.5,37.03982925415039,41.26652526855469,153.27984619140625,101.51818084716797,94.81668853759766,0.0007952807354740798,0.09177832305431366,20.86368751525879,472.9905700683594,0.6266593933105469,0.0,0.0
60,14.75,37.71184539794922,40.95450973510742,158.88685607910156,101.50746154785156,94.68890380859375,0.0009437088738195598,0.09202541410923004,20.86371612548828,473.01055908203125,0.638066291809082,0.0,0.0
61,15,37.3614501953125,41.133235931396484,157.57325744628906,101.52188873291016,94.4404296875,0.0010772942332550883,0.09224779903888702,20.861984252929688,473.0005798339844,0.6634808778762817,0.0,0.0
62,15.25,37.79465866088867,40.62806701660156,157.36793518066406,101.53425598144531,92.59213256835938,0.001197520992718637,0.09244794398546219,20.860424041748047,473.0005798339844,0.8459650278091431,0.0,0.0
63,15.5,37.69952392578125,41.494140625,159.60739135742188,101.51447296142578,91.62361145019531,0.0013057250762358308,0.09435698390007019,20.859020233154297,473.1006774902344,0.9406659603118896,0.0,0.0
64,15.75,38.18880844116211,41.28093338012695,161.34765625,101.51818084716797,88.98020935058594,0.0016347540076822042,0.09607511758804321,20.857757568359375,472.8804626464844,1.2096318006515503,0.0,0.0
65,16,38.064456939697266,41.58797073364258,155.64981079101562,101.49798583984375,90.84220123291016,0.0019308800110593438,0.09762144088745117,20.85662078857422,472.8904724121094,1.0177689790725708,0.0,0.0
66,16.25,38.02838897705078,41.57289505004883,156.7924346923828,101.51859283447266,91.30567169189453,0.002197393449023366,0.09901312738656998,20.849851608276367,472.7603454589844,0.9729353189468384,0.0,1.0
67,16.5,38.14262008666992,41.855308532714844,147.61862182617188,101.52848815917969,88.1278076171875,0.0024372555781155825,0.10374125838279724,20.843759536743164,472.7203063964844,1.2988920211791992,0.0,1.0
68,16.75,37.99595260620117,42.484275817871094,150.319091796875,101.50910949707031,87.5806655883789,0.0026531314942985773,0.10799657553434372,20.838275909423828,472.7803649902344,1.3542872667312622,0.0,1.0
69,17,38.21098709106445,41.83099365234375,153.6660614013672,101.5140609741211,84.53363037109375,0.0030161661561578512,0.11182636767625809,20.833341598510742,472.6702575683594,1.6796692609786987,0.0,1.0
70,17.25,38.75218963623047,42.59833526611328,149.31614685058594,101.51488494873047,79.75491333007812,0.003342897165566683,0.11527317762374878,20.816673278808594,472.5801696777344,2.213711977005005,0.0,1.0
71,17.5,38.654903411865234,42.918609619140625,143.74195861816406,101.5247802734375,77.30065155029297,0.003636955050751567,0.11837530881166458,20.801671981811523,472.5001220703125,2.5014147758483887,0.0,1.0
72,17.75,38.95280456542969,43.827388763427734,142.55581665039062,101.51241302490234,77.34730529785156,0.003901607356965542,0.12116722762584686,20.788169860839844,472.5501403808594,2.494760036468506,0.0,1.0
73,18,38.91918182373047,43.817806243896484,148.97496032714844,101.50334167480469,80.63469696044922,0.004139794502407312,0.12367995083332062,20.776018142700195,472.4100341796875,2.111999988555908,0.0,1.0
74,18.25,39.12051773071289,44.18784713745117,148.0491180419922,101.5173568725586,80.326904296875,0.004354162607342005,0.12594139575958252,20.76508140563965,472.2398681640625,2.148360013961792,0.0,1.0
75,18.5,39.53232192993164,44.376129150390625,143.88926696777344,101.51200103759766,78.8523178100586,0.004794851411134005,0.13718681037425995,20.755239486694336,472.0396728515625,2.3178906440734863,0.0,1.0
76,18.75,39.766082763671875,44.658103942871094,135.80389404296875,101.49592590332031,79.55157470703125,0.005191470962017775,0.14730769395828247,20.733922958374023,472.0597229003906,2.2354230880737305,0.0,1.0
77,19,40.08244705200195,45.431129455566406,143.9480438232422,101.51117706298828,79.72195434570312,0.0055484287440776825,0.15641649067401886,20.714736938476562,472.2398681640625,2.2171692848205566,0.0,1.0
78,19.25,40.01841354370117,45.91275405883789,142.7451171875,101.50334167480469,77.22154998779297,0.005869690794497728,0.16461439430713654,20.69746971130371,472.8003845214844,2.508871555328369,0.0,1.0
79,19.5,40.454654693603516,46.49822998046875,148.53684997558594,101.50994110107422,79.51050567626953,0.006393342278897762,0.17724479734897614,20.681930541992188,472.3399658203125,2.2414286136627197,0.0,1.0
80,19.75,40.93819808959961,46.52048873901367,145.44024658203125,101.51117706298828,80.34313201904297,0.006864628754556179,0.188612163066864,20.658716201782227,472.4300537109375,2.1459481716156006,0.0,1.0
81,20,40.76777267456055,47.097618103027344,142.41766357421875,101.49468994140625,79.09520721435547,0.007288786582648754,0.19884279370307922,20.6378231048584,472.1598205566406,2.2881035804748535,0.0,1.0
82,20.25,41.31614303588867,47.16978073120117,144.21746826171875,101.50375366210938,79.13323974609375,0.007670528255403042,0.20805035531520844,20.619020462036133,472.2098388671875,2.2845115661621094,0.0,1.0
83,20.5,40.494022369384766,46.39018249511719,148.08041381835938,101.50581359863281,73.39715576171875,0.008308242075145245,0.2163371741771698,20.602096557617188,472.1497802734375,2.9751813411712646,0.0,1.0
84,20.75,40.338958740234375,46.5212287902832,139.58287048339844,101.49922180175781,69.5763168334961,0.008882184512913227,0.2237953096628189,20.580406188964844,472.1297912597656,3.465149164199829,0.0,1.0
85,21,40.37065505981445,46.878318786621094,146.24549865722656,101.4889144897461,72.08280944824219,0.009398732334375381,0.23670229315757751,20.560884475708008,472.1097412109375,3.1394622325897217,0.0,1.0
86,21.25,40.573631286621094,47.0960693359375,149.35202026367188,101.50086975097656,72.3444595336914,0.009863625280559063,0.24831858277320862,20.543315887451172,471.9896545410156,3.107295274734497,0.0,1.0
87,21.5,40.814823150634766,47.049957275390625,143.64425659179688,101.5247802734375,70.39271545410156,0.010578904300928116,0.25877323746681213,20.527503967285156,471.9796142578125,3.36041522026062,0.0,1.0
88,21.75,41.23195266723633,47.53469467163086,146.01116943359375,101.51200103759766,69.22896575927734,0.011222654953598976,0.2681824266910553,20.513273239135742,471.8595275878906,3.5122296810150146,0.0,0.0
89,22,41.314613342285156,48.10302734375,139.43096923828125,101.50128173828125,67.97952270507812,0.011802030727267265,0.28382089734077454,20.486621856689453,471.81951904296875,3.6783835887908936,0.0,0.0
90,22.25,41.51179885864258,48.40852737426758,144.9998321533203,101.51653289794922,68.85880279541016,0.012323468923568726,0.29789552092552185,20.462635040283203,471.7494201660156,3.5618350505828857,0.0,0.0
91,22.5,42.02897644042969,48.64917755126953,140.67205810546875,101.53013610839844,63.667327880859375,0.013160980306565762,0.31056270003318787,20.44104766845703,471.7093811035156,4.2823486328125,0.0,0.0
92,22.75,42.24174499511719,49.236915588378906,143.53663635253906,101.5206527709961,63.756065368652344,0.013914740644395351,0.3219631612300873,20.421619415283203,471.68939208984375,4.268711566925049,0.0,0.0
93,23,42.25016403198242,49.76785659790039,138.35093688964844,101.5173568725586,60.27851486206055,0.014593125320971012,0.3322235643863678,20.404132843017578,471.56927490234375,4.783088684082031,0.0,0.0
94,23.25,42.464603424072266,50.19850158691406,137.0961151123047,101.53178405761719,58.779083251953125,0.015203671529889107,0.34788641333580017,20.388395309448242,471.55926513671875,5.015536308288574,0.0,0.0
95,23.5,42.78034973144531,50.44010543823242,134.01171875,101.54373931884766,57.386138916015625,0.015753163024783134,0.36198297142982483,20.36454200744629,471.5091857910156,5.236690521240234,0.0,0.0
96,23.75,43.1783447265625,51.76854705810547,131.8806610107422,101.53631591796875,58.9195442199707,0.01663653366267681,0.3746698796749115,20.343074798583984,471.43914794921875,4.994044303894043,0.0,0.0
97,24,43.846046447753906,52.12626647949219,130.9051971435547,101.53507995605469,57.051971435546875,0.01743156649172306,0.39243242144584656,20.323753356933594,471.39910888671875,5.2894978523254395,0.0,0.0
98,24.25,44.05039978027344,52.794708251953125,135.0123748779297,101.5523910522461,58.5052604675293,0.018147096037864685,0.4084187150001526,20.306364059448242,471.28900146484375,5.060245513916016,0.0,0.0
99,24.5,44.294456481933594,53.147979736328125,135.2879180908203,101.54744720458984,56.41913986206055,0.01879107393324375,0.42280635237693787,20.290714263916016,471.27899169921875,5.392967224121094,0.0,0.0
100,24.75,44.795894622802734,53.99761199951172,134.76507568359375,101.55115509033203,54.69557571411133,0.019370652735233307,0.43575525283813477,20.27008628845215,471.1589050292969,5.677996635437012,0.0,0.0
101,25,45.4820671081543,54.291385650634766,135.237548828125,101.55734252929688,57.168601989746094,0.019892273470759392,0.45223647356033325,20.25152015686035,471.20892333984375,5.272769927978516,0.0,0.0
102,25.25,45.369632720947266,55.20476150512695,134.48495483398438,101.57877349853516,57.33948516845703,0.020361732691526413,0.4670695662498474,20.23480987548828,471.0988464355469,5.247317790985107,0.0,0.0
103,25.5,45.81122970581055,55.07834243774414,142.4413299560547,101.56723022460938,58.040775299072266,0.021249031648039818,0.4804193675518036,20.219772338867188,471.0888366699219,5.13472843170166,0.0,0.0
104,25.75,46.481689453125,56.22990036010742,138.85317993164062,101.56475830078125,57.37548828125,0.022047601640224457,0.49243417382240295,20.196779251098633,470.97869873046875,5.240292072296143,0.0,0.0
105,26,46.465518951416016,57.00088119506836,136.42062377929688,101.56723022460938,57.894737243652344,0.022766314446926117,0.5032474994659424,20.176084518432617,470.8886413574219,5.1578450202941895,0.0,0.0
106,26.25,47.075721740722656,57.5097541809082,134.03614807128906,101.57836151123047,53.56631088256836,0.02341315522789955,0.5205523371696472,20.157459259033203,470.8686218261719,5.871891975402832,0.0,0.0
107,26.5,47.03415298461914,57.48332977294922,137.2258758544922,101.5742416381836,55.39331817626953,0.024272974580526352,0.5361267328262329,20.140697479248047,470.818603515625,5.563764572143555,0.0,0.0
108,26.75,47.38745880126953,58.52479934692383,138.50741577148438,101.57630157470703,57.32326126098633,0.025046812370419502,0.5501436591148376,20.117536544799805,470.74853515625,5.249692440032959,0.0,0.0
109,27,48.12944793701172,58.98815155029297,125.392822265625,101.57877349853516,55.467350006103516,0.025743266567587852,0.5627589225769043,20.096691131591797,470.678466796875,5.5519185066223145,0.0,0.0
110,27.25,48.29603576660156,59.581336975097656,134.34909057617188,101.59196472167969,54.963314056396484,0.026370074599981308,0.5741126537322998,20.077930450439453,470.578369140625,5.636875629425049,0.0,0.0
111,27.5,48.67688751220703,59.38327407836914,136.0771484375,101.591552734375,54.250362396240234,0.027145974338054657,0.5919479131698608,20.061046600341797,470.518310546875,5.7566447257995605,0.0,0.0
112,27.75,49.27888870239258,60.90105438232422,130.84718322753906,101.58330535888672,51.289527893066406,0.02784428372979164,0.6079996824264526,20.038007736206055,470.418212890625,6.270891189575195,0.0,0.0
113,28,49.96512222290039,61.33010482788086,132.70040893554688,101.5841293334961,52.72354507446289,0.028472762554883957,0.6224462389945984,20.017271041870117,470.4482421875,6.017929553985596,0.0,0.0
114,28.25,49.824256896972656,62.02519989013672,135.86114501953125,101.62452697753906,51.94314956665039,0.02903839386999607,0.635448157787323,19.99860954284668,470.2781066894531,6.158414840698242,0.0,0.0
115,28.5,50.1081657409668,62.91293716430664,130.7723846435547,101.59938049316406,52.145477294921875,0.029671072959899902,0.6471498608589172,19.981813430786133,470.2880859375,6.120471000671387,0.0,0.0
116,28.75,50.60675811767578,63.146453857421875,131.93789672851562,101.58618927001953,53.821372985839844,0.030240483582019806,0.657681405544281,19.960237503051758,470.1880187988281,5.829009056091309,0.0,0.0
117,29,51.11500930786133,63.773624420166016,139.69583129882812,101.62287902832031,55.336524963378906,0.03075295314192772,0.6671597957611084,19.940818786621094,470.2080383300781,5.577570915222168,0.0,0.0
118,29.25,51.153507232666016,64.07916259765625,129.06341552734375,101.61834716796875,52.322444915771484,0.03121417574584484,0.6843647360801697,19.923341751098633,470.037841796875,6.091094970703125,0.0,0.0
119,29.5,52.025428771972656,64.86063385009766,128.4298858642578,101.61298370361328,52.382789611816406,0.03166406601667404,0.6998491883277893,19.907611846923828,470.0478820800781,6.080034255981445,0.0,0.0
120,29.75,52.153236389160156,65.29319763183594,138.2868194580078,101.61421966552734,51.63991928100586,0.03206896781921387,0.7137851715087891,19.893455505371094,469.90777587890625,6.211208820343018,0.0,0.0
121,30,52.687408447265625,65.95772552490234,128.14442443847656,101.6298828125,52.675880432128906,0.03243337944149971,0.7263275980949402,19.880714416503906,469.9277648925781,6.030360698699951,0.0,0.0
122,30.25,52.6049690246582,66.51124572753906,135.23678588867188,101.63194274902344,52.162715911865234,0.032761350274086,0.743317186832428,19.869247436523438,469.81768798828125,6.120377540588379,0.0,0.0
123,30.5,53.28356170654297,67.26351928710938,126.17135620117188,101.63648223876953,51.908668518066406,0.03300662338733673,0.758607804775238,19.85892677307129,469.77764892578125,6.165587902069092,0.0,0.0
124,30.75,53.93906021118164,68.0371322631836,131.0914306640625,101.62823486328125,52.508544921875,0.03322736918926239,0.772369384765625,19.849639892578125,469.6675109863281,6.059408187866211,0.0,0.0
125,31,54.1510124206543,68.6661148071289,128.28334045410156,101.64884948730469,53.49988555908203,0.033426038920879364,0.7885422706604004,19.841279983520508,469.64752197265625,5.889642715454102,0.0,0.0
126,31.25,54.74392318725586,69.08712005615234,131.53184509277344,101.65132141113281,57.484004974365234,0.03360484167933464,0.8030978441238403,19.833757400512695,469.60748291015625,5.230770587921143,0.0,0.0
127,31.5,54.773406982421875,69.32041931152344,132.77980041503906,101.64926147460938,59.20046615600586,0.0337657667696476,0.8161978721618652,19.82698631286621,469.5373840332031,4.960599422454834,0.0,0.0
128,31.75,55.168434143066406,69.94379425048828,131.13111877441406,101.6443099975586,54.97092056274414,0.0339105986058712,0.8279879093170166,19.820892333984375,469.47735595703125,5.640332221984863,0.0,0.0
129,32,55.52780532836914,70.30274200439453,135.16578674316406,101.65008544921875,54.97954177856445,0.03385889530181885,0.8402036428451538,19.81540870666504,469.46734619140625,5.639415740966797,0.0,0.0
130,32.25,55.8106575012207,70.82758331298828,129.49847412109375,101.65544128417969,56.78626251220703,0.03381235897541046,0.8511977791786194,19.813011169433594,469.38726806640625,5.343204498291016,0.0,0.0
131,32.5,55.73274612426758,69.9824447631836,135.24136352539062,101.66368865966797,58.665496826171875,0.03377047926187515,0.8610925078392029,19.81085205078125,469.3472595214844,5.045198917388916,0.0,0.0
132,32.75,56.14909362792969,72.30915832519531,133.14463806152344,101.65585327148438,57.77557373046875,0.033732786774635315,0.8699977993965149,19.808908462524414,469.26715087890625,5.184754848480225,0.0,0.0
133,33,56.74858856201172,71.81514739990234,135.01771545410156,101.66368865966797,59.767887115478516,0.03350038453936577,0.8780125379562378,19.807159423828125,469.22711181640625,4.874369144439697,0.0,0.0
134,33.25,56.903106689453125,72.69483184814453,137.7181854248047,101.68429565429688,60.48489761352539,0.033291224390268326,0.8852502107620239,19.805585861206055,469.16705322265625,4.766802787780762,0.0,0.0
135,33.5,56.79986572265625,72.3812026977539,134.55975341796875,101.67976379394531,60.66490936279297,0.03310297802090645,0.8917641639709473,19.80901527404785,469.1270446777344,4.739124298095703,0.0,0.0
136,33.75,57.064613342285156,71.70135498046875,135.94509887695312,101.66986846923828,61.80228805541992,0.0329335555434227,0.8976266980171204,19.812101364135742,469.0870056152344,4.567785739898682,0.0,0.0
137,34,57.09455108642578,72.88107299804688,133.15457153320312,101.68264770507812,60.34748077392578,0.032781075686216354,0.9029029607772827,19.814878463745117,469.0769958496094,4.787524700164795,0.0,0.0
138,34.25,57.14247512817383,73.08002471923828,134.0941619873047,101.69212341308594,61.13142395019531,0.03235075995326042,0.9061072468757629,19.8173770904541,468.9668884277344,4.669944763183594,0.0,0.0
139,34.5,56.384796142578125,73.47846221923828,137.59988403320312,101.686767578125,63.4802131652832,0.03196347504854202,0.9089910984039307,19.824703216552734,468.9668884277344,4.3235015869140625,0.0,0.0
140,34.75,57.210365295410156,73.6122817993164,139.682861328125,101.67976379394531,64.6652603149414,0.031614918261766434,0.911586582660675,19.831295013427734,468.9068603515625,4.153149127960205,0.0,0.0
141,35,57.95570373535156,74.02001190185547,138.4196319580078,101.7044906616211,62.79819107055664,0.03130121901631355,0.9139224886894226,19.837228775024414,468.8667907714844,4.424221038818359,0.0,0.0
142,35.25,58.06941223144531,73.97049713134766,133.76060485839844,101.7007827758789,63.98577117919922,0.03101888857781887,0.9160248041152954,19.84256935119629,468.8768310546875,4.25197696685791,0.0,0.0
143,35.5,56.69493865966797,74.25172424316406,141.6658477783203,101.7044906616211,66.08660125732422,0.030489182099699974,0.9155218601226807,19.847375869750977,468.8167724609375,3.9558749198913574,0.0,0.0
144,35.75,57.635589599609375,73.90807342529297,137.62811279296875,101.7011947631836,65.11605072021484,0.030012445524334908,0.9150691628456116,19.85839080810547,468.7767333984375,4.09133768081665,0.0,0.0
145,36,58.42728042602539,74.52923583984375,135.4298858642578,101.71397399902344,65.44920349121094,0.029583383351564407,0.9146617650985718,19.868305206298828,468.7566833496094,4.0456624031066895,0.0,0.0
146,36.25,58.144187927246094,74.48053741455078,141.05674743652344,101.72427368164062,67.86644744873047,0.029583383351564407,0.9142950773239136,19.868305206298828,468.6966247558594,3.7137975692749023,0.0,0.0
147,36.5,58.5996208190918,74.33434295654297,138.4326171875,101.73169708251953,66.8233871459961,0.028582409024238586,0.913965106010437,19.885257720947266,468.6666259765625,3.8565921783447266,0.0,0.0
148,36.75,58.465087890625,75.14599609375,140.9918670654297,101.7073745727539,69.2786636352539,0.028582409024238586,0.9108666777610779,19.885257720947266,468.6165771484375,3.5232884883880615,0.0,0.0
149,37,58.61107635498047,74.80628967285156,135.52529907226562,101.71768188476562,66.56122589111328,0.028029071167111397,0.9080780744552612,19.89756202697754,468.5965576171875,3.8913989067077637,0.0,0.0
150,37.25,58.44419860839844,74.77481842041016,141.17430114746094,101.73705291748047,66.18446350097656,0.02753106877207756,0.9055683612823486,19.908634185791016,468.4964599609375,3.9452338218688965,0.0,0.0
151,37.5,58.84779357910156,74.74573516845703,136.19468688964844,101.7263412475586,66.21438598632812,0.027082866057753563,0.9033095836639404,19.91860008239746,468.4364318847656,3.940119981765747,0.0,0.0
152,37.75,58.365047454833984,75.16645050048828,136.48243713378906,101.72344970703125,65.24332427978516,0.026447942480444908,0.8984590768814087,19.927568435668945,468.4263916015625,4.075427532196045,0.0,0.0
153,38,58.89291763305664,75.49150085449219,136.15118408203125,101.73828887939453,66.59266662597656,0.02587651088833809,0.8940936326980591,19.935640335083008,468.3963623046875,3.8889238834381104,0.0,0.0
154,38.25,59.2475700378418,75.37289428710938,143.57098388671875,101.74076843261719,68.9967269897461,0.025362223386764526,0.8901647329330444,19.94290542602539,468.3262939453125,3.5637199878692627,0.0,0.0
155,38.5,59.102108001708984,75.64864349365234,140.8697509765625,101.73210906982422,72.4575424194336,0.02489936351776123,0.8866286873817444,19.954980850219727,468.3063049316406,3.113844394683838,0.0,0.0
156,38.75,59.54717254638672,75.66845703125,147.5697784423828,101.7259292602539,75.51066589355469,0.024107875302433968,0.8834462761878967,19.965848922729492,468.2662658691406,2.7345592975616455,0.0,0.0
157,39,59.4259147644043,75.38032531738281,143.22979736328125,101.74859619140625,72.82821655273438,0.024107875302433968,0.8764644265174866,19.975629806518555,468.2562255859375,3.0685081481933594,0.0,0.0
158,39.25,59.44685745239258,75.34272003173828,136.84881591796875,101.74612426757812,68.73406219482422,0.023770451545715332,0.8764644265174866,19.984432220458984,468.1861877441406,3.5992026329040527,0.0,0.0
159,39.5,58.90477752685547,75.39932250976562,142.52224731445312,101.72675323486328,70.8967514038086,0.023466769605875015,0.8645254969596863,19.992355346679688,468.1561584472656,3.3131814002990723,0.0,0.0
160,39.75,59.39651107788086,75.91719818115234,141.24757385253906,101.75518798828125,71.42411804199219,0.02283843234181404,0.8645254969596863,19.99948501586914,468.1361389160156,3.24774169921875,0.0,0.0
161,40,59.450653076171875,75.68798828125,138.09524536132812,101.75106811523438,72.89566040039062,0.022272927686572075,0.8594357371330261,20.011608123779297,468.1161193847656,3.060236930847168,0.0,0.0
162,40.25,59.788150787353516,75.51705932617188,142.01161193847656,101.7646713256836,73.67351531982422,0.02176397480070591,0.8515416383743286,20.022520065307617,468.0760803222656,2.96406626701355,0.0,0.0
163,40.5,59.889976501464844,76.03488159179688,141.53761291503906,101.76055145263672,73.63041687011719,0.02130591683089733,0.8444369435310364,20.03234100341797,468.0060119628906,2.969064474105835,0.0,0.0
164,40.75,59.657310485839844,75.54346466064453,139.40655517578125,101.75436401367188,75.91226959228516,0.02073456160724163,0.8380427360534668,20.041179656982422,468.0060119628906,2.6884500980377197,0.0,0.0
165,41,59.65324783325195,75.3620376586914,143.6198272705078,101.77168273925781,76.2530288696289,0.02022034302353859,0.8322879076004028,20.053977966308594,468.0160217285156,2.648913621902466,0.0,0.0
166,41.25,59.520328521728516,75.90546417236328,141.27122497558594,101.77745056152344,74.65370178222656,0.019757546484470367,0.8271085619926453,20.06549644470215,467.93597412109375,2.8439407348632812,0.0,0.0
167,41.5,59.737205505371094,75.49990844726562,143.13209533691406,101.76920318603516,75.58875274658203,0.019341029226779938,0.8224471807479858,20.075862884521484,467.9459533691406,2.728977680206299,0.0,0.0
168,41.75,59.854774475097656,75.77395629882812,143.16262817382812,101.76590728759766,76.85645294189453,0.018826792016625404,0.81825190782547,20.085193634033203,467.86590576171875,2.576063871383667,0.0,0.0
169,42,59.68622589111328,75.3317642211914,143.8213348388672,101.78445434570312,77.44770812988281,0.01836397871375084,0.8144761919975281,20.098896026611328,467.84588623046875,2.5074150562286377,0.0,0.0
170,42.25,59.837013244628906,75.67579650878906,143.2755889892578,101.78693389892578,76.9051284790039,0.017947446554899216,0.8053024411201477,20.111228942871094,467.7857971191406,2.572150468826294,0.0,0.0
171,42.5,59.9856071472168,75.85161590576172,140.89646911621094,101.78280639648438,76.2728042602539,0.017572566866874695,0.7970460653305054,20.12232780456543,467.79583740234375,2.6475374698638916,0.0,0.0
172,42.75,59.65037155151367,74.83969116210938,139.34930419921875,101.78074645996094,76.02738189697266,0.017121320590376854,0.7896153330802917,20.13231658935547,467.7857971191406,2.676924705505371,0.0,0.0
173,43,59.81934356689453,75.98639678955078,142.763427734375,101.79888153076172,75.79463195800781,0.016715198755264282,0.7829276323318481,20.14961051940918,467.73577880859375,2.7066946029663086,0.0,0.0
174,43.25,59.622711181640625,75.30963897705078,143.73890686035156,101.80052947998047,76.94417572021484,0.016349688172340393,0.7769086956977844,20.165176391601562,467.74578857421875,2.5687174797058105,0.0,0.0
175,43.5,59.865814208984375,75.73363494873047,141.3155059814453,101.78899383544922,78.16471862792969,0.016020728275179863,0.7670043110847473,20.179183959960938,467.69573974609375,2.423262357711792,0.0,0.0
176,43.75,59.92388153076172,75.48070526123047,141.7154541015625,101.79352569580078,79.62256622314453,0.0157246645539999,0.7580903768539429,20.191791534423828,467.67572021484375,2.2541041374206543,0.0,0.0
177,44,59.863739013671875,75.7668228149414,144.0297088623047,101.80918884277344,78.68751525878906,0.015336799435317516,0.7500678300857544,20.207290649414062,467.65570068359375,2.3639135360717773,0.0,0.0
178,44.25,59.51418685913086,75.79386138916016,143.53053283691406,101.81083679199219,78.44259643554688,0.014987721107900143,0.7395742535591125,20.22123908996582,467.5956726074219,2.3926680088043213,0.0,0.0
179,44.5,59.13638687133789,75.3162612915039,142.11160278320312,101.80754089355469,78.84014892578125,0.014673550613224506,0.7301300168037415,20.233793258666992,467.58563232421875,2.345982789993286,0.0,0.0
180,44.75,59.69098663330078,75.22368621826172,144.27777099609375,101.79764556884766,77.9126968383789,0.014390796422958374,0.7216302156448364,20.245092391967773,467.55560302734375,2.4536759853363037,0.0,0.0
181,45,59.160614013671875,75.1865005493164,145.92340087890625,101.81124877929688,80.0860366821289,0.014038611203432083,0.7139803767204285,20.255260467529297,467.53558349609375,2.2024433612823486,0.0,0.0
182,45.25,59.737281799316406,75.07917022705078,143.5213623046875,101.83515930175781,81.52716064453125,0.013721644878387451,0.7038680911064148,20.267641067504883,467.53558349609375,2.0409445762634277,0.0,0.0
183,45.5,59.467010498046875,74.7085952758789,144.78611755371094,101.81124877929688,81.23355865478516,0.013436375185847282,0.6947670578956604,20.278783798217773,467.50555419921875,2.071895122528076,0.0,0.0
184,45.75,59.57497787475586,74.84413146972656,143.29696655273438,101.8310317993164,81.19908142089844,0.013179631903767586,0.6865761280059814,20.2888126373291,467.48553466796875,2.077573537826538,0.0,0.0
185,46,58.994606018066406,73.86260223388672,144.04039001464844,101.82691192626953,81.39176940917969,0.012948563322424889,0.6792042851448059,20.29783821105957,467.4655456542969,2.055452823638916,0.0,0.0
186,46.25,59.191993713378906,74.19123840332031,143.8564453125,101.82649993896484,81.78526306152344,0.012740601785480976,0.6696636080741882,20.30596160888672,467.4255065917969,2.0111606121063232,0.0,0.0
187,46.5,58.92336654663086,74.38540649414062,145.12730407714844,101.81495666503906,81.33700561523438,0.012416470795869827,0.6610770225524902,20.31327247619629,467.44549560546875,2.060551404953003,0.0,0.0
188,46.75,59.44706344604492,74.08592224121094,142.44590759277344,101.82855987548828,82.63360595703125,0.012124753557145596,0.6533491015434265,20.322851181030273,467.4054870605469,1.9166538715362549,0.0,0.0
189,47,58.346073150634766,74.04497528076172,143.73049926757812,101.83804321289062,81.12910461425781,0.011862208135426044,0.6463939547538757,20.331472396850586,467.3754577636719,2.0861165523529053,0.0,0.0
190,47.25,58.87510681152344,73.65559387207031,146.49127197265625,101.83680725097656,82.36180877685547,0.011625916697084904,0.640134334564209,20.339231491088867,467.35540771484375,1.9476286172866821,0.0,0.0
191,47.5,59.215824127197266,73.58145141601562,142.9977569580078,101.83267974853516,84.98493194580078,0.011330035515129566,0.6308282613754272,20.346214294433594,467.3254089355469,1.6595664024353027,0.0,0.0
192,47.75,59.058982849121094,73.57185363769531,144.12741088867188,101.83680725097656,83.78569030761719,0.011063742451369762,0.6224527955055237,20.355958938598633,467.3153991699219,1.7903470993041992,0.0,0.0
193,48,58.8021240234375,73.78229522705078,151.44874572753906,101.85700225830078,83.97787475585938,0.010824078693985939,0.6149148344993591,20.364728927612305,467.3053894042969,1.7711421251296997,0.0,0.0
