Repository: ulfsri/fsri_materials_database

# Materials and Products Database

## 01_Data

Raw data generated from each apparatus are included here in plain-text format. The data is organized first by material, next by the short name of test apparatus used, and where applicable additional filtering by test settings.

### material.json

Each material directory contains a json file of the same name as the material. This file links the data stored in the repository as well as data and graphs produced by the accompanying scripts (__02_Scripts__) to the respective landing page for the material on the front-end website.

File: 01_Data/Polyester_Batting/MCC/Polyester_Batting_MCC_30K_min_210308_R3.txt (part 1 of 4)
Sample ID:	C:\MCC\MCC Cal\Test\Polyester_Batting_30_3.txt
Sample Weight (mg):	4.22
Heating Rate (C/s):	0.5
Combustor Temp (C):	900
N2 Flow Rate (cc/min):	80
O2 Flow Rate (cc/min):	20
Calibration File:	C:\MCC\MCC Cal\Coeff1 JN10440_30_210304.txt.txt
T Correction Coefficients:	0	1.024463	0
Time Shift (s):	14
*
Time (s)	Temperature (C)	N2 flow rate (cc/min)	O2 flow rate (cc/min)	Flow Rate (cc/min)	Oxygen (%)	HRR (W/g)	Heating rate (C/s)
0.000	111.283	79.990	19.992	99.717	20.139	0.478	-0.002
0.500	111.218	79.991	19.991	99.716	20.141	0.367	-0.009
1.000	111.236	79.992	19.993	99.715	20.140	0.424	-0.039
1.500	111.249	79.992	19.993	99.714	20.142	0.279	-0.008
2.000	111.203	79.990	19.992	99.711	20.138	0.604	-0.001
2.500	111.217	79.991	19.992	99.711	20.140	0.458	-0.032
3.000	111.210	79.992	19.992	99.713	20.140	0.462	-0.013
3.500	111.220	79.992	19.993	99.714	20.143	0.236	0.005
4.000	111.225	79.991	19.991	99.718	20.139	0.491	0.009
4.500	111.237	79.991	19.991	99.723	20.140	0.472	0.016
5.000	111.168	79.992	19.992	99.723	20.142	0.273	-0.020
5.500	111.156	79.991	19.992	99.722	20.144	0.113	-0.069
6.000	111.167	79.992	19.992	99.723	20.139	0.484	-0.041
6.500	111.168	79.992	19.992	99.720	20.141	0.327	0.006
7.000	111.130	79.992	19.991	99.719	20.144	0.155	-0.012
7.500	111.141	79.992	19.991	99.719	20.142	0.301	-0.032
8.000	111.140	79.992	19.992	99.716	20.138	0.561	-0.008
8.500	111.120	79.992	19.992	99.716	20.139	0.511	-0.005
9.000	111.066	79.993	19.992	99.716	20.139	0.509	-0.048
9.500	111.091	79.993	19.991	99.717	20.139	0.517	-0.052
10.000	111.042	79.992	19.991	99.718	20.139	0.482	-0.027
10.500	111.074	79.992	19.992	99.722	20.135	0.818	-0.020
11.000	111.080	79.992	19.991	99.726	20.135	0.804	0.011
11.500	111.100	79.994	19.990	99.727	20.137	0.676	0.032
12.000	111.054	79.994	19.991	99.727	20.137	0.640	0.000
12.500	111.100	79.995	19.991	99.728	20.136	0.747	-0.013
13.000	111.058	79.994	19.991	99.728	20.136	0.733	0.002
13.500	111.125	79.993	19.991	99.725	20.139	0.485	0.015
14.000	111.111	79.994	19.991	99.724	20.138	0.566	0.040
14.500	111.108	79.993	19.991	99.723	20.143	0.222	0.018
15.000	111.091	79.994	19.991	99.723	20.140	0.461	-0.019
15.500	111.084	79.994	19.991	99.721	20.142	0.319	-0.022
16.000	111.048	79.993	19.990	99.721	20.139	0.532	-0.034
16.500	111.085	79.993	19.992	99.720	20.136	0.764	-0.021
17.000	111.075	79.993	19.992	99.720	20.137	0.655	0.014
17.500	111.081	79.993	19.990	99.719	20.135	0.807	0.012
18.000	111.083	79.994	19.991	99.719	20.136	0.742	0.002
18.500	111.100	79.993	19.991	99.719	20.134	0.916	0.014
19.000	111.107	79.993	19.991	99.720	20.137	0.633	0.021
19.500	111.108	79.994	19.992	99.720	20.132	1.013	0.016
20.000	111.110	79.995	19.992	99.721	20.133	0.924	0.006
20.500	111.087	79.993	19.991	99.721	20.132	0.993	-0.009
21.000	111.082	79.994	19.991	99.723	20.132	1.052	-0.025
21.500	111.103	79.995	19.992	99.729	20.134	0.878	-0.005
22.000	111.057	79.994	19.991	99.736	20.131	1.092	-0.004
22.500	111.083	79.993	19.991	99.748	20.133	0.983	-0.023
23.000	111.036	79.993	19.992	99.763	20.132	1.060	-0.021
23.500	111.027	79.992	19.991	99.776	20.127	1.365	-0.039
24.001	111.066	79.994	19.992	99.785	20.132	1.044	-0.013
24.500	111.059	79.993	19.990	99.800	20.124	1.640	0.031
25.000	111.091	79.993	19.991	99.809	20.124	1.634	0.029
25.500	111.079	79.993	19.991	99.817	20.122	1.747	0.023
26.000	111.097	79.993	19.992	99.825	20.120	1.911	0.013
26.500	111.104	79.994	19.992	99.835	20.122	1.756	0.015
27.000	111.136	79.993	19.991	99.836	20.119	2.025	0.032
27.500	111.109	79.992	19.991	99.841	20.116	2.201	0.022
28.000	111.153	79.993	19.991	99.846	20.111	2.550	0.011
28.500	111.160	79.994	19.991	99.854	20.117	2.114	0.034
29.000	111.202	79.994	19.992	99.858	20.116	2.237	0.050
29.500	111.194	79.995	19.992	99.867	20.114	2.324	0.041
30.000	111.241	79.994	19.991	99.876	20.109	2.727	0.036
30.500	111.277	79.993	19.990	99.883	20.108	2.808	0.061
31.000	111.291	79.995	19.991	99.888	20.108	2.769	0.067
31.500	111.322	79.994	19.991	99.889	20.104	3.087	0.047
32.000	111.367	79.995	19.991	99.892	20.105	2.994	0.060
32.500	111.391	79.994	19.992	99.894	20.107	2.848	0.073
33.000	111.425	79.993	19.991	99.895	20.107	2.848	0.063
33.501	111.469	79.994	19.993	99.897	20.105	3.054	0.068
34.001	111.484	79.995	19.991	99.903	20.106	2.947	0.068
34.501	111.556	79.995	19.992	99.907	20.107	2.878	0.073
35.000	111.598	79.995	19.992	99.910	20.105	2.993	0.101
35.500	111.627	79.996	19.992	99.911	20.101	3.303	0.093
36.000	111.720	79.995	19.990	99.910	20.103	3.143	0.097
36.501	111.765	79.995	19.991	99.910	20.103	3.169	0.129
37.001	111.833	79.995	19.991	99.910	20.104	3.103	0.125
37.500	111.857	79.995	19.991	99.908	20.098	3.517	0.103
38.000	111.922	79.995	19.991	99.909	20.106	2.969	0.091
38.500	111.989	79.995	19.991	99.911	20.104	3.125	0.110
39.000	112.082	79.995	19.990	99.912	20.102	3.261	0.146
39.500	112.098	79.996	19.991	99.913	20.102	3.242	0.135
40.000	112.169	79.994	19.991	99.914	20.099	3.473	0.098
40.500	112.246	79.995	19.991	99.915	20.099	3.453	0.117
41.000	112.354	79.995	19.992	99.918	20.099	3.463	0.167
41.500	112.330	79.994	19.991	99.920	20.101	3.350	0.135
42.000	112.424	79.993	19.992	99.922	20.101	3.303	0.077
42.500	112.483	79.995	19.991	99.924	20.093	3.876	0.112
43.000	112.588	79.995	19.991	99.926	20.099	3.472	0.159
43.500	112.661	79.994	19.991	99.926	20.101	3.294	0.171
44.000	112.738	79.993	19.990	99.923	20.101	3.284	0.163
44.500	112.851	79.994	19.991	99.923	20.098	3.521	0.170
45.000	112.918	79.994	19.991	99.921	20.099	3.442	0.185
45.500	112.990	79.994	19.991	99.918	20.097	3.602	0.159
46.000	113.090	79.994	19.990	99.914	20.098	3.563	0.155
46.500	113.166	79.993	19.991	99.914	20.101	3.322	0.174
47.000	113.313	79.994	19.993	99.912	20.097	3.624	0.200
47.500	113.373	79.993	19.991	99.912	20.094	3.842	0.215
48.000	113.486	79.993	19.991	99.912	20.098	3.577	0.190
48.500	113.580	79.993	19.991	99.915	20.097	3.592	0.190
49.001	113.651	79.993	19.992	99.918	20.097	3.606	0.186
49.501	113.774	79.992	19.990	99.918	20.099	3.472	0.179
50.001	113.824	79.993	19.992	99.918	20.098	3.545	0.183
50.500	113.931	79.992	19.991	99.920	20.100	3.399	0.165
51.000	114.080	79.992	19.990	99.923	20.102	3.260	0.207
51.501	114.149	79.992	19.991	99.925	20.097	3.630	0.237
52.001	114.231	79.994	19.991	99.927	20.096	3.685	0.184
52.501	114.392	79.993	19.992	99.930	20.097	3.614	0.197
53.000	114.493	79.994	19.990	99.929	20.101	3.318	0.253
53.500	114.576	79.992	19.991	99.932	20.099	3.448	0.223
54.000	114.693	79.992	19.990	99.936	20.098	3.504	0.192
54.500	114.775	79.992	19.991	99.941	20.099	3.488	0.200
55.000	114.911	79.993	19.990	99.947	20.097	3.583	0.208
55.500	115.032	79.991	19.990	99.954	20.097	3.589	0.237
56.000	115.128	79.992	19.991	99.954	20.099	3.484	0.237
56.500	115.269	79.993	19.990	99.950	20.099	3.486	0.227
57.000	115.381	79.992	19.990	99.947	20.094	3.844	0.245
57.500	115.497	79.991	19.992	99.946	20.100	3.391	0.240
58.000	115.637	79.992	19.992	99.947	20.096	3.658	0.242
58.500	115.722	79.993	19.991	99.948	20.093	3.939	0.241
59.000	115.854	79.993	19.992	99.952	20.098	3.563	0.221
59.500	115.969	79.993	19.991	99.955	20.098	3.518	0.232
60.001	116.117	79.991	19.991	99.955	20.101	3.281	0.255
60.501	116.271	79.990	19.992	99.954	20.097	3.611	0.282
61.000	116.373	79.991	19.992	99.952	20.096	3.674	0.279
61.500	116.495	79.991	19.992	99.952	20.098	3.529	0.240
62.001	116.655	79.992	19.993	99.952	20.098	3.515	0.253
62.501	116.822	79.991	19.992	99.952	20.096	3.683	0.304
63.000	116.939	79.992	19.992	99.952	20.095	3.768	0.305
63.500	117.035	79.992	19.991	99.952	20.092	3.958	0.248
64.000	117.190	79.993	19.991	99.950	20.091	4.072	0.232
64.501	117.311	79.993	19.993	99.948	20.093	3.896	0.264
65.001	117.425	79.991	19.992	99.945	20.090	4.115	0.256
65.500	117.602	79.992	19.991	99.945	20.092	4.006	0.263
66.000	117.693	79.993	19.991	99.945	20.087	4.368	0.279
66.500	117.856	79.993	19.992	99.947	20.092	3.970	0.261
67.000	118.032	79.993	19.992	99.948	20.087	4.330	0.296
67.501	118.156	79.990	19.992	99.948	20.089	4.184	0.319
68.001	118.284	79.992	19.991	99.949	20.086	4.392	0.276
68.501	118.459	79.992	19.991	99.949	20.086	4.421	0.277
69.000	118.614	79.992	19.992	99.945	20.088	4.296	0.317
69.500	118.744	79.992	19.991	99.938	20.093	3.899	0.308
70.000	118.881	79.992	19.991	99.937	20.089	4.178	0.276
70.500	119.017	79.991	19.992	99.938	20.088	4.296	0.270
71.000	119.181	79.991	19.991	99.938	20.092	4.023	0.287
71.500	119.335	79.992	19.991	99.939	20.090	4.153	0.309
72.000	119.498	79.993	19.992	99.946	20.086	4.396	0.317
72.500	119.640	79.991	19.991	99.951	20.088	4.287	0.311
73.000	119.802	79.992	19.991	99.951	20.088	4.309	0.304
73.500	119.944	79.992	19.992	99.951	20.091	4.076	0.304
74.000	120.128	79.990	19.991	99.954	20.094	3.867	0.315
74.500	120.293	79.990	19.990	99.957	20.093	3.913	0.338
75.000	120.477	79.990	19.991	99.965	20.091	4.036	0.349
75.500	120.601	79.992	19.991	99.974	20.095	3.793	0.329
76.000	120.786	79.992	19.992	99.984	20.092	3.975	0.309
76.500	120.944	79.991	19.991	99.993	20.090	4.126	0.326
77.000	121.104	79.991	19.991	99.997	20.087	4.341	0.330
77.500	121.261	79.992	19.992	99.994	20.092	3.974	0.317
78.000	121.433	79.991	19.991	99.994	20.092	3.984	0.323
78.500	121.596	79.991	19.990	99.992	20.091	4.027	0.332
79.000	121.781	79.992	19.991	99.991	20.091	4.061	0.342
79.500	121.902	79.991	19.991	99.996	20.089	4.184	0.327
80.001	122.118	79.990	19.991	99.999	20.092	3.968	0.321
80.501	122.258	79.991	19.992	100.001	20.091	4.037	0.347
81.000	122.485	79.992	19.992	100.003	20.091	4.066	0.362
81.500	122.619	79.994	19.992	100.005	20.092	3.967	0.364
82.000	122.835	79.992	19.991	100.008	20.091	4.032	0.356
82.500	122.962	79.992	19.991	100.018	20.091	4.032	0.346
83.000	123.152	79.991	19.992	100.023	20.087	4.342	0.330
83.500	123.343	79.991	19.993	100.022	20.092	4.012	0.349
84.000	123.507	79.992	19.992	100.019	20.092	3.986	0.368
84.500	123.694	79.992	19.992	100.011	20.089	4.237	0.353
85.000	123.881	79.993	19.993	100.001	20.093	3.905	0.362
85.500	124.061	79.992	19.993	99.993	20.091	4.038	0.370
86.000	124.255	79.993	19.992	99.988	20.091	4.066	0.370
86.500	124.428	79.991	19.992	99.980	20.087	4.334	0.370
87.000	124.637	79.992	19.993	99.974	20.086	4.447	0.374
87.500	124.822	79.993	19.992	99.968	20.090	4.125	0.388
88.000	125.027	79.992	19.993	99.960	20.086	4.413	0.393
88.500	125.167	79.991	19.992	99.955	20.086	4.442	0.367
89.000	125.360	79.992	19.993	99.954	20.087	4.339	0.339
89.500	125.547	79.995	19.992	99.952	20.083	4.675	0.356
90.000	125.727	79.992	19.993	99.950	20.090	4.120	0.374
90.500	125.907	79.993	19.992	99.950	20.084	4.547	0.364
91.000	126.089	79.991	19.992	99.952	20.090	4.138	0.361
91.500	126.261	79.992	19.992	99.960	20.085	4.515	0.358
92.000	126.476	79.993	19.993	99.968	20.088	4.272	0.371
92.501	126.676	79.994	19.992	99.976	20.086	4.438	0.401
93.001	126.855	79.992	19.992	99.986	20.087	4.351	0.396
93.500	127.054	79.995	19.992	99.994	20.084	4.573	0.378
94.000	127.273	79.993	19.993	99.994	20.082	4.733	0.398
94.500	127.486	79.994	19.992	99.994	20.088	4.316	0.425
95.000	127.651	79.993	19.993	99.993	20.090	4.115	0.405
95.500	127.848	79.993	19.992	99.991	20.085	4.484	0.370
96.000	128.073	79.994	19.992	99.990	20.087	4.381	0.392
96.500	128.252	79.993	19.992	99.990	20.091	4.088	0.413
97.000	128.423	79.992	19.992	99.985	20.089	4.229	0.377
97.500	128.662	79.993	19.993	99.985	20.084	4.614	0.380
98.000	128.889	79.993	19.992	99.989	20.084	4.575	0.438
98.500	129.044	79.994	19.993	99.996	20.086	4.457	0.424
99.000	129.265	79.991	19.993	99.999	20.090	4.147	0.379
99.500	129.464	79.992	19.993	100.006	20.086	4.461	0.398
100.000	129.676	79.993	19.993	100.007	20.091	4.091	0.415
100.500	129.856	79.993	19.992	100.006	20.091	4.068	0.401
101.000	130.026	79.993	19.992	100.006	20.088	4.297	0.371
101.500	130.209	79.992	19.991	100.009	20.090	4.149	0.351
102.000	130.432	79.994	19.992	100.015	20.090	4.148	0.380
102.500	130.702	79.993	19.993	100.017	20.090	4.116	0.450
103.000	130.843	79.994	19.992	100.015	20.088	4.271	0.452
103.500	131.103	79.993	19.992	100.010	20.091	4.039	0.406
104.000	131.240	79.993	19.992	100.006	20.090	4.096	0.399
104.500	131.464	79.993	19.990	100.000	20.090	4.098	0.379
105.000	131.696	79.995	19.992	99.999	20.090	4.141	0.409
105.500	131.910	79.992	19.991	99.999	20.087	4.348	0.452
106.000	132.117	79.993	19.992	99.997	20.091	4.091	0.434
106.501	132.307	79.993	19.992	100.001	20.090	4.166	0.409
107.001	132.533	79.992	19.992	100.007	20.090	4.142	0.406
107.500	132.728	79.993	19.990	100.009	20.090	4.168	0.418
108.000	132.970	79.993	19.990	100.009	20.086	4.435	0.429
108.500	133.128	79.993	19.992	100.008	20.087	4.346	0.418
109.000	133.362	79.994	19.991	100.002	20.090	4.170	0.396
109.500	133.552	79.993	19.990	99.993	20.087	4.344	0.408
110.000	133.795	79.994	19.991	99.983	20.091	4.034	0.429
110.500	133.976	79.994	19.991	99.980	20.085	4.480	0.428
111.000	134.235	79.994	19.991	99.982	20.086	4.439	0.432
111.500	134.413	79.993	19.991	99.980	20.088	4.273	0.439
112.000	134.628	79.992	19.992	99.973	20.090	4.132	0.415
112.500	134.862	79.994	19.992	99.970	20.090	4.134	0.421
113.000	135.086	79.994	19.992	99.965	20.086	4.459	0.453
113.500	135.303	79.994	19.991	99.956	20.089	4.204	0.450
114.000	135.480	79.993	19.991	99.951	20.085	4.491	0.417
114.500	135.731	79.994	19.992	99.956	20.085	4.503	0.411
115.000	135.944	79.994	19.990	99.965	20.086	4.398	0.446
115.500	136.199	79.995	19.990	99.973	20.088	4.293	0.466
116.000	136.413	79.994	19.990	99.980	20.087	4.345	0.469
116.500	136.628	79.994	19.991	99.992	20.085	4.473	0.449
117.000	136.841	79.994	19.992	99.999	20.085	4.470	0.428
117.500	137.059	79.994	19.991	99.998	20.086	4.397	0.430
118.000	137.281	79.995	19.991	99.995	20.089	4.233	0.436
118.500	137.541	79.995	19.990	99.992	20.089	4.208	0.461
119.000	137.713	79.995	19.990	99.988	20.087	4.370	0.457
119.500	137.954	79.994	19.990	99.986	20.088	4.251	0.422
120.000	138.208	79.995	19.991	99.990	20.085	4.528	0.454
120.500	138.426	79.994	19.990	99.993	20.084	4.552	0.484
121.000	138.639	79.995	19.991	99.994	20.086	4.441	0.452
121.500	138.859	79.996	19.992	99.994	20.087	4.319	0.432
122.000	139.084	79.995	19.990	99.996	20.090	4.162	0.439
122.500	139.300	79.995	19.991	100.000	20.085	4.526	0.443
123.000	139.562	79.995	19.991	100.005	20.086	4.429	0.459
123.500	139.798	79.995	19.990	100.015	20.084	4.573	0.488
124.000	140.011	79.993	19.992	100.023	20.088	4.289	0.473
124.500	140.273	79.994	19.991	100.028	20.087	4.364	0.462
125.000	140.490	79.995	19.991	100.029	20.090	4.158	0.477
125.500	140.719	79.994	19.991	100.028	20.085	4.528	0.463
126.000	140.969	79.996	19.992	100.028	20.090	4.109	0.462
126.500	141.172	79.993	19.990	100.029	20.090	4.125	0.466
127.000	141.408	79.993	19.990	100.024	20.088	4.265	0.446
127.500	141.673	79.993	19.991	100.016	20.088	4.311	0.470
128.000	141.860	79.992	19.991	100.011	20.094	3.852	0.476
128.500	142.100	79.993	19.991	100.002	20.081	4.793	0.439
129.000	142.348	79.992	19.991	99.993	20.088	4.247	0.458
129.500	142.589	79.994	19.992	99.990	20.088	4.316	0.489
130.000	142.823	79.993	19.990	99.989	20.087	4.369	0.482
130.500	143.072	79.993	19.991	99.986	20.085	4.474	0.479
131.000	143.275	79.993	19.991	99.985	20.088	4.318	0.468
131.500	143.529	79.993	19.992	99.987	20.082	4.727	0.455
132.000	143.767	79.994	19.992	99.988	20.089	4.241	0.474
132.500	144.034	79.993	19.991	99.987	20.090	4.144	0.498
133.000	144.201	79.991	19.991	99.990	20.086	4.452	0.470
133.500	144.463	79.993	19.990	99.992	20.085	4.517	0.431
134.000	144.714	79.992	19.990	99.992	20.084	4.609	0.471
134.500	144.892	79.992	19.991	99.994	20.092	3.983	0.471
135.000	145.189	79.992	19.992	99.996	20.090	4.127	0.452
135.500	145.407	79.992	19.990	99.996	20.091	4.054	0.495
136.000	145.619	79.992	19.991	99.997	20.089	4.199	0.473
136.500	145.859	79.992	19.991	99.997	20.088	4.279	0.441
137.000	146.091	79.992	19.991	99.994	20.087	4.380	0.462
137.500	146.326	79.992	19.990	99.989	20.092	3.965	0.469
138.000	146.555	79.993	19.991	99.984	20.088	4.286	0.465
138.500	146.803	79.993	19.992	99.981	20.090	4.128	0.471
139.000	147.098	79.993	19.991	99.981	20.090	4.127	0.510
139.500	147.291	79.993	19.991	99.983	20.094	3.852	0.515
140.000	147.555	79.992	19.990	99.988	20.090	4.097	0.473
140.500	147.771	79.993	19.991	99.994	20.091	4.038	0.468
141.000	148.021	79.993	19.992	99.998	20.092	3.978	0.473
141.500	148.258	79.993	19.991	99.998	20.088	4.295	0.476
142.000	148.524	79.993	19.991	100.003	20.092	3.959	0.495
142.500	148.762	79.993	19.990	100.004	20.087	4.352	0.504
143.000	149.036	79.994	19.991	100.005	20.091	4.079	0.508
143.500	149.302	79.993	19.990	100.009	20.088	4.253	0.526
144.000	149.524	79.994	19.991	100.016	20.090	4.109	0.514
144.500	149.749	79.994	19.991	100.019	20.086	4.427	0.467
145.000	149.992	79.994	19.992	100.024	20.088	4.267	0.457
145.500	150.223	79.994	19.994	100.029	20.087	4.368	0.472
146.000	150.479	79.993	19.993	100.029	20.090	4.150	0.481
146.500	150.715	79.995	19.992	100.020	20.089	4.237	0.489
147.000	150.937	79.995	19.992	100.006	20.090	4.127	0.475
147.500	151.206	79.994	19.993	99.995	20.088	4.310	0.474
148.000	151.442	79.992	19.991	99.982	20.091	4.071	0.498
148.500	151.716	79.993	19.991	99.971	20.090	4.152	0.508
149.000	151.928	79.994	19.992	99.966	20.093	3.899	0.498
149.500	152.208	79.995	19.992	99.969	20.085	4.488	0.489
150.000	152.467	79.993	19.992	99.973	20.089	4.200	0.516
150.500	152.721	79.993	19.991	99.978	20.091	4.038	0.526
151.000	152.921	79.993	19.991	99.985	20.089	4.232	0.483
151.500	153.194	79.993	19.991	99.990	20.086	4.396	0.464
152.000	153.413	79.993	19.993	99.992	20.085	4.524	0.483
152.500	153.648	79.994	19.992	99.993	20.089	4.220	0.473
153.000	153.906	79.992	19.993	99.993	20.089	4.220	0.473
153.500	154.116	79.993	19.991	99.992	20.089	4.204	0.480
154.000	154.392	79.992	19.992	99.992	20.090	4.121	0.477
154.500	154.606	79.993	19.992	99.992	20.088	4.281	0.488
155.000	154.856	79.994	19.992	99.990	20.092	3.983	0.477
155.500	155.116	79.993	19.992	99.989	20.085	4.491	0.487
156.000	155.355	79.994	19.993	99.989	20.087	4.335	0.505
156.500	155.589	79.992	19.992	99.992	20.083	4.622	0.486
157.000	155.858	79.992	19.992	99.993	20.083	4.649	0.488
157.500	156.135	79.992	19.993	99.994	20.087	4.371	0.524
158.000	156.398	79.993	19.993	99.994	20.091	4.090	0.543
158.500	156.588	79.993	19.991	99.994	20.088	4.275	0.496
159.000	156.846	79.992	19.990	99.990	20.086	4.463	0.450
159.500	157.118	79.993	19.992	99.990	20.087	4.352	0.489
160.000	157.351	79.992	19.993	99.989	20.087	4.390	0.518
160.500	157.530	79.991	19.992	99.989	20.081	4.764	0.458
161.000	157.782	79.993	19.993	99.987	20.087	4.384	0.421
161.500	158.080	79.992	19.992	99.982	20.087	4.386	0.491
162.000	158.264	79.992	19.993	99.978	20.084	4.570	0.516
162.500	158.553	79.992	19.993	99.978	20.084	4.582	0.477
163.000	158.788	79.992	19.993	99.979	20.080	4.892	0.498
163.500	159.025	79.992	19.990	99.981	20.088	4.307	0.498
164.000	159.274	79.992	19.992	99.986	20.090	4.115	0.479
164.500	159.530	79.991	19.992	99.991	20.089	4.183	0.495
165.000	159.727	79.992	19.991	99.992	20.082	4.689	0.479
165.500	160.025	79.992	19.992	99.988	20.087	4.373	0.474
166.000	160.274	79.992	19.994	99.984	20.084	4.587	0.521
166.500	160.526	79.993	19.993	99.979	20.085	4.529	0.525
167.000	160.812	79.992	19.992	99.972	20.089	4.195	0.520
167.500	161.028	79.992	19.993	99.966	20.089	4.213	0.520
168.000	161.280	79.992	19.992	99.969	20.090	4.162	0.485
168.500	161.531	79.993	19.993	99.973	20.091	4.093	0.485
169.000	161.746	79.995	19.994	99.978	20.090	4.132	0.485
169.500	162.004	79.993	19.993	99.980	20.093	3.928	0.470
170.000	162.305	79.993	19.992	99.981	20.088	4.316	0.516
170.500	162.498	79.993	19.992	99.981	20.089	4.232	0.526
171.000	162.800	79.993	19.991	99.979	20.084	4.560	0.494
171.500	163.016	79.994	19.995	99.978	20.087	4.358	0.507
172.000	163.249	79.995	19.993	99.981	20.089	4.222	0.484
172.500	163.471	79.994	19.993	99.986	20.089	4.176	0.452
173.000	163.774	79.994	19.991	99.984	20.088	4.279	0.490
173.500	164.023	79.995	19.993	99.984	20.087	4.390	0.539
174.000	164.281	79.995	19.992	99.983	20.085	4.521	0.530
174.500	164.511	79.993	19.993	99.981	20.085	4.515	0.497
175.000	164.740	79.995	19.992	99.975	20.090	4.142	0.473
175.500	165.031	79.996	19.992	99.973	20.088	4.299	0.489
176.000	165.291	79.994	19.992	99.971	20.086	4.415	0.535
176.500	165.498	79.996	19.993	99.965	20.087	4.323	0.509
177.000	165.781	79.995	19.992	99.961	20.088	4.300	0.479
177.500	166.030	79.993	19.993	99.960	20.086	4.457	0.511
178.000	166.262	79.996	19.991	99.956	20.087	4.378	0.506
178.500	166.535	79.995	19.995	99.954	20.085	4.497	0.493
179.000	166.758	79.994	19.992	99.956	20.085	4.517	0.501
179.500	167.036	79.994	19.993	99.954	20.086	4.459	0.498
180.000	167.278	79.994	19.992	99.954	20.085	4.518	0.510
180.500	167.569	79.992	19.991	99.960	20.083	4.627	0.527
181.000	167.785	79.995	19.994	99.965	20.089	4.191	0.521
181.500	168.072	79.992	19.993	99.971	20.086	4.458	0.505
182.000	168.318	79.993	19.993	99.979	20.089	4.199	0.518
182.500	168.574	79.994	19.993	99.987	20.086	4.443	0.517
183.000	168.798	79.994	19.993	99.989	20.087	4.388	0.490
183.500	169.111	79.994	19.994	99.985	20.088	4.275	0.508
184.000	169.357	79.992	19.993	99.984	20.086	4.431	0.549
184.500	169.602	79.994	19.993	99.987	20.087	4.324	0.525
185.000	169.820	79.992	19.993	100.003	20.087	4.324	0.477
185.500	170.095	79.993	19.994	99.978	20.085	4.500	0.478
186.000	170.299	79.994	19.992	99.952	20.082	4.716	0.486
186.500	170.540	79.994	19.992	99.931	20.086	4.424	0.462
187.000	170.810	79.993	19.993	99.913	20.091	4.094	0.478
187.500	171.081	79.992	19.992	99.889	20.091	4.060	0.526
188.000	171.329	79.993	19.993	99.914	20.089	4.227	0.530
188.501	171.553	79.991	19.992	99.981	20.089	4.172	0.496
189.000	171.834	79.992	19.993	100.038	20.092	3.996	0.488
189.500	172.099	79.992	19.991	100.060	20.091	4.038	0.525
190.000	172.330	79.993	19.992	100.066	20.093	3.894	0.521
190.500	172.551	79.995	19.992	100.066	20.086	4.406	0.475
191.000	172.844	79.994	19.992	100.025	20.089	4.171	0.483
191.500	173.137	79.992	19.991	99.984	20.092	3.954	0.549
192.000	173.371	79.994	19.992	99.971	20.093	3.903	0.556
192.500	173.649	79.993	19.991	99.972	20.092	3.990	0.519
193.000	173.863	79.994	19.991	99.974	20.087	4.360	0.502
193.500	174.104	79.994	19.991	99.979	20.090	4.119	0.474
194.000	174.318	79.994	19.993	99.986	20.088	4.269	0.456
194.500	174.612	79.994	19.990	99.990	20.088	4.255	0.482
195.000	174.854	79.996	19.991	99.991	20.092	4.011	0.522
195.500	175.103	79.996	19.990	99.991	20.094	3.871	0.513
196.000	175.349	79.995	19.992	99.997	20.091	4.049	0.493
196.500	175.620	79.994	19.990	100.006	20.091	4.089	0.506
197.000	175.845	79.996	19.990	100.016	20.092	3.978	0.507
197.500	176.115	79.995	19.991	100.024	20.092	3.970	0.496
198.000	176.384	79.994	19.992	100.026	20.087	4.324	0.517
198.500	176.621	79.996	19.991	100.021	20.088	4.306	0.523
199.000	176.920	79.996	19.990	100.008	20.083	4.623	0.521
199.500	177.143	79.996	19.991	100.000	20.089	4.176	0.529
200.000	177.427	79.995	19.991	99.991	20.091	4.028	0.515
200.500	177.685	79.995	19.990	99.983	20.085	4.480	0.524
201.000	177.896	79.997	19.992	99.977	20.086	4.405	0.505
201.500	178.178	79.996	19.991	99.973	20.086	4.454	0.481
202.000	178.408	79.995	19.989	99.962	20.090	4.169	0.502
202.500	178.701	79.995	19.991	99.949	20.088	4.264	0.517
203.000	178.935	79.996	19.990	99.944	20.090	4.098	0.525
203.500	179.155	79.994	19.991	99.941	20.085	4.521	0.491
204.000	179.471	79.997	19.991	99.941	20.089	4.187	0.495
204.500	179.640	79.995	19.990	99.945	20.085	4.527	0.511
205.000	179.947	79.996	19.991	99.952	20.084	4.578	0.481
205.500	180.175	79.994	19.990	99.955	20.084	4.612	0.505
206.000	180.463	79.997	19.991	99.957	20.086	4.450	0.525
206.500	180.724	79.996	19.990	99.957	20.089	4.241	0.533
207.001	180.948	79.994	19.990	99.957	20.089	4.227	0.517
207.501	181.156	79.997	19.991	99.956	20.091	4.031	0.458
208.000	181.426	79.995	19.990	99.957	20.091	4.029	0.455
208.500	181.691	79.994	19.991	99.955	20.090	4.148	0.507
209.000	181.922	79.994	19.991	99.953	20.091	4.060	0.516
209.500	182.231	79.994	19.990	99.949	20.087	4.335	0.518
210.000	182.379	79.994	19.992	99.949	20.091	4.065	0.498
210.500	182.643	79.993	19.991	99.948	20.090	4.110	0.434
211.000	182.935	79.995	19.991	99.948	20.093	3.912	0.484
211.500	183.168	79.993	19.991	99.950	20.093	3.925	0.541
212.000	183.411	79.993	19.992	99.955	20.094	3.840	0.501
212.500	183.648	79.994	19.992	99.956	20.087	4.318	0.478
213.000	183.911	79.993	19.992	99.961	20.092	4.016	0.490
213.500	184.175	79.994	19.994	99.962	20.087	4.318	0.513
214.000	184.392	79.993	19.993	99.967	20.086	4.405	0.504
214.500	184.707	79.994	19.992	99.970	20.086	4.405	0.506
215.001	184.906	79.994	19.991	99.970	20.089	4.235	0.523
215.500	185.171	79.993	19.991	99.967	20.090	4.095	0.489
216.000	185.423	79.993	19.992	99.967	20.093	3.899	0.491
216.500	185.691	79.993	19.994	99.964	20.093	3.879	0.518
217.000	185.963	79.992	19.991	99.960	20.089	4.235	0.530
217.500	186.205	79.992	19.993	99.959	20.093	3.891	0.527
218.000	186.508	79.993	19.991	99.960	20.089	4.205	0.529
218.500	186.685	79.992	19.991	99.961	20.096	3.707	0.513
219.000	186.933	79.995	19.992	99.962	20.093	3.945	0.453
219.500	187.228	79.992	19.991	99.963	20.092	4.016	0.484
220.000	187.465	79.994	19.989	99.969	20.087	4.354	0.537
220.500	187.712	79.994	19.992	99.965	20.088	4.251	0.508
221.000	187.948	79.994	19.992	99.962	20.090	4.129	0.484
221.500	188.212	79.994	19.991	99.960	20.090	4.119	0.491
222.000	188.478	79.993	19.991	99.959	20.092	4.016	0.515
222.500	188.702	79.993	19.991	99.953	20.093	3.885	0.510
223.000	188.950	79.993	19.991	99.952	20.092	3.986	0.481
223.500	189.208	79.993	19.989	99.952	20.091	4.033	0.489
224.000	189.526	79.993	19.990	99.952	20.090	4.161	0.541
224.500	189.738	79.992	19.992	99.952	20.091	4.034	0.553
225.000	189.976	79.994	19.994	99.952	20.085	4.506	0.490
225.500	190.238	79.994	19.991	99.953	20.087	4.374	0.475
226.000	190.503	79.993	19.994	99.953	20.089	4.188	0.513
226.500	190.719	79.992	19.990	99.954	20.089	4.190	0.504
227.000	190.999	79.993	19.993	99.953	20.089	4.212	0.489
227.500	191.225	79.993	19.991	99.953	20.093	3.917	0.501
228.001	191.447	79.992	19.990	99.953	20.092	3.995	0.477
228.501	191.693	79.993	19.991	99.953	20.092	3.987	0.458
229.000	191.931	79.993	19.990	99.950	20.093	3.918	0.476
229.500	192.234	79.993	19.991	99.950	20.089	4.213	0.512
230.000	192.485	79.993	19.992	99.946	20.087	4.344	0.547
230.500	192.729	79.994	19.992	99.940	20.088	4.310	0.525
231.000	192.993	79.992	19.990	99.935	20.091	4.041	0.501
231.500	193.184	79.994	19.992	99.937	20.093	3.901	0.481
232.000	193.447	79.994	19.993	99.936	20.092	3.976	0.455
232.500	193.694	79.992	19.990	99.938	20.092	3.962	0.482
233.000	193.969	79.993	19.991	99.944	20.087	4.324	0.517
233.500	194.197	79.991	19.991	99.952	20.090	4.166	0.513
234.000	194.435	79.993	19.990	99.960	20.095	3.741	0.484
234.500	194.651	79.992	19.991	99.969	20.092	3.984	0.460
235.000	194.917	79.993	19.993	99.978	20.085	4.492	0.468
235.500	195.175	79.993	19.991	99.985	20.093	3.887	0.503
236.000	195.439	79.994	19.991	99.988	20.090	4.114	0.523
236.500	195.663	79.992	19.991	99.991	20.092	3.977	0.505
237.000	195.919	79.993	19.992	99.991	20.090	4.098	0.484
237.500	196.180	79.993	19.990	99.992	20.090	4.159	0.499
238.000	196.421	79.993	19.992	99.993	20.096	3.699	0.510
238.500	196.652	79.992	19.992	99.989	20.093	3.934	0.487
239.000	196.856	79.993	19.990	99.981	20.093	3.893	0.453
239.500	197.125	79.994	19.991	99.973	20.092	3.978	0.454
240.000	197.402	79.994	19.991	99.964	20.094	3.859	0.510
240.500	197.651	79.992	19.994	99.955	20.095	3.762	0.536
241.000	197.927	79.991	19.992	99.949	20.091	4.094	0.525
241.500	198.128	79.992	19.991	99.947	20.094	3.865	0.500
242.000	198.427	79.991	19.994	99.947	20.091	4.049	0.488
242.500	198.669	79.990	19.993	99.947	20.096	3.683	0.521
243.000	198.884	79.992	19.994	99.950	20.097	3.620	0.499
243.500	199.129	79.992	19.993	99.953	20.094	3.812	0.458
244.000	199.388	79.991	19.993	99.950	20.095	3.772	0.482
244.500	199.645	79.992	19.992	99.949	20.095	3.792	0.510
245.000	199.865	79.990	19.993	99.949	20.098	3.572	0.496
245.500	200.118	79.992	19.993	99.948	20.093	3.892	0.475
246.000	200.382	79.992	19.992	99.948	20.096	3.711	0.495
246.501	200.620	79.992	19.993	99.954	20.095	3.799	0.510
247.000	200.873	79.990	19.993	99.963	20.094	3.829	0.497
247.500	201.070	79.993	19.992	99.968	20.097	3.651	0.471
248.000	201.373	79.991	19.994	99.969	20.092	4.007	0.475
248.500	201.585	79.991	19.991	99.969	20.099	3.474	0.508
249.000	201.843	79.993	19.994	99.968	20.093	3.889	0.493
249.500	202.114	79.993	19.992	99.961	20.089	4.199	0.500
250.000	202.361	79.992	19.993	99.955	20.091	4.069	0.524
250.500	202.583	79.992	19.992	99.955	20.093	3.916	0.493
251.000	202.835	79.992	19.991	99.956	20.089	4.171	0.471
251.500	203.059	79.993	19.993	99.956	20.092	3.966	0.475
252.000	203.357	79.992	19.993	99.956	20.089	4.225	0.499
252.500	203.574	79.993	19.995	99.956	20.092	3.966	0.519
253.000	203.829	79.991	19.992	99.956	20.089	4.207	0.494
253.500	204.102	79.992	19.993	99.955	20.094	3.831	0.500
254.000	204.332	79.994	19.992	99.955	20.090	4.160	0.515
254.500	204.643	79.996	19.991	99.958	20.091	4.051	0.522
255.000	204.867	79.994	19.991	99.958	20.091	4.057	0.538
255.500	205.089	79.994	19.993	99.959	20.090	4.162	0.490
256.000	205.331	79.995	19.991	99.964	20.093	3.909	0.455
256.500	205.585	79.994	19.991	99.968	20.093	3.907	0.480
257.000	205.853	79.995	19.993	99.966	20.090	4.108	0.509
257.500	206.104	79.994	19.993	99.968	20.090	4.100	0.520
258.000	206.348	79.995	19.992	99.969	20.093	3.895	0.507
258.500	206.609	79.994	19.991	99.964	20.088	4.284	0.500
259.000	206.886	79.994	19.990	99.959	20.089	4.223	0.522
259.500	207.085	79.995	19.990	99.959	20.089	4.172	0.507
260.000	207.361	79.995	19.990	99.959	20.092	3.998	0.476
260.500	207.638	79.993	19.993	99.957	20.091	4.088	0.514
261.000	207.834	79.996	19.993	99.958	20.088	4.308	0.512
261.500	208.111	79.994	19.992	99.958	20.090	4.136	0.473
262.000	208.356	79.995	19.991	99.962	20.089	4.201	0.498
262.500	208.607	79.993	19.992	99.965	20.091	4.033	0.509
263.000	208.867	79.996	19.992	99.967	20.089	4.178	0.503
263.500	209.068	79.993	19.992	99.967	20.092	3.996	0.486
264.000	209.326	79.993	19.993	99.969	20.093	3.885	0.460
264.500	209.552	79.992	19.991	99.966	20.095	3.743	0.472
265.000	209.777	79.992	19.991	99.960	20.086	4.421	0.467
265.500	210.088	79.993	19.992	99.959	20.094	3.832	0.493
266.000	210.309	79.991	19.991	99.958	20.094	3.826	0.534
266.500	210.542	79.992	19.992	99.957	20.088	4.259	0.493
267.000	210.796	79.993	19.990	99.957	20.097	3.606	0.470
267.500	211.015	79.993	19.990	99.957	20.095	3.768	0.480
268.000	211.285	79.990	19.992	99.958	20.091	4.029	0.481
268.500	211.540	79.994	19.991	99.958	20.097	3.606	0.507
269.000	211.758	79.993	19.993	99.956	20.099	3.498	0.499
269.500	212.004	79.992	19.992	99.953	20.097	3.614	0.468
270.000	212.270	79.993	19.991	99.953	20.096	3.658	0.488
270.500	212.478	79.993	19.990	99.954	20.100	3.417	0.493
271.000	212.768	79.992	19.992	99.957	20.098	3.561	0.486
271.500	213.001	79.992	19.991	99.958	20.100	3.425	0.511
272.000	213.268	79.991	19.991	99.959	20.092	4.000	0.512
272.500	213.516	79.992	19.992	99.960	20.096	3.680	0.507
273.000	213.718	79.992	19.993	99.958	20.099	3.484	0.482
273.500	214.003	79.994	19.994	99.949	20.096	3.658	0.468
274.000	214.232	79.994	19.991	99.948	20.097	3.585	0.501
274.500	214.478	79.994	19.994	99.947	20.097	3.620	0.494
275.000	214.720	79.992	19.993	99.946	20.093	3.899	0.482
275.500	214.967	79.994	19.992	99.945	20.099	3.492	0.489
276.000	215.197	79.995	19.992	99.950	20.095	3.737	0.483
276.500	215.453	79.996	19.992	99.950	20.091	4.041	0.481
277.000	215.708	79.994	19.991	99.951	20.096	3.705	0.498
277.500	215.925	79.993	19.994	99.952	20.096	3.674	0.491
278.000	216.174	79.996	19.991	99.952	20.096	3.713	0.469
278.500	216.426	79.995	19.992	99.952	20.094	3.818	0.483
279.000	216.714	79.994	19.991	99.952	20.095	3.749	0.520
279.500	216.948	79.993	19.991	99.951	20.094	3.856	0.531
280.000	217.204	79.994	19.992	99.950	20.093	3.881	0.506
280.500	217.463	79.994	19.990	99.949	20.094	3.852	0.503
281.000	217.698	79.996	19.992	99.947	20.093	3.923	0.505
281.500	217.942	79.995	19.992	99.943	20.090	4.095	0.487
282.000	218.182	79.995	19.991	99.944	20.090	4.114	0.481
282.500	218.489	79.994	19.991	99.944	20.098	3.533	0.516
283.000	218.704	79.997	19.992	99.946	20.093	3.909	0.535
283.500	218.945	79.994	19.990	99.949	20.093	3.901	0.489
284.000	219.200	79.995	19.990	99.952	20.096	3.685	0.476
284.500	219.459	79.996	19.989	99.952	20.095	3.731	0.505
285.000	219.686	79.996	19.994	99.953	20.089	4.237	0.499
285.500	219.933	79.998	19.991	99.950	20.092	3.947	0.480
286.000	220.183	79.996	19.990	99.950	20.093	3.911	0.486
286.500	220.418	79.997	19.990	99.950	20.094	3.840	0.491
287.000	220.672	79.995	19.990	99.950	20.095	3.743	0.487
287.500	220.909	79.997	19.990	99.951	20.093	3.919	0.490
288.000	221.174	79.995	19.990	99.951	20.094	3.838	0.497
288.500	221.391	79.995	19.992	99.951	20.092	3.984	0.492
289.000	221.663	79.996	19.990	99.949	20.093	3.911	0.485
289.500	221.896	79.996	19.992	99.949	20.092	3.984	0.497
290.000	222.145	79.995	19.991	99.948	20.090	4.134	0.494
290.500	222.384	79.996	19.991	99.948	20.094	3.842	0.485
291.000	222.628	79.994	19.992	99.948	20.091	4.073	0.486
291.500	222.864	79.995	19.992	99.950	20.093	3.887	0.481
292.000	223.128	79.995	19.990	99.950	20.094	3.822	0.489
292.500	223.375	79.994	19.991	99.950	20.089	4.206	0.506
293.000	223.613	79.993	19.992	99.950	20.090	4.097	0.498
293.500	223.860	79.994	19.991	99.951	20.090	4.162	0.485
294.000	224.112	79.993	19.991	99.951	20.095	3.794	0.492
294.500	224.319	79.994	19.992	99.950	20.092	3.992	0.479
295.000	224.589	79.994	19.992	99.949	20.093	3.944	0.468
295.500	224.828	79.992	19.991	99.949	20.095	3.790	0.493
296.000	225.060	79.994	19.991	99.948	20.093	3.907	0.490
296.500	225.316	79.993	19.992	99.948	20.089	4.180	0.480
297.000	225.587	79.995	19.993	99.949	20.089	4.172	0.508
297.500	225.823	79.993	19.990	99.950	20.097	3.622	0.517
298.000	226.058	79.993	19.991	99.950	20.090	4.130	0.489
298.500	226.312	79.992	19.989	99.951	20.097	3.642	0.480
299.000	226.543	79.993	19.992	99.951	20.091	4.039	0.487
299.500	226.796	79.992	19.991	99.951	20.090	4.096	0.484
300.000	227.045	79.994	19.990	99.950	20.095	3.764	0.493
300.500	227.306	79.993	19.993	99.950	20.091	4.063	0.506
301.000	227.551	79.992	19.991	99.950	20.094	3.863	0.508
301.500	227.805	79.993	19.992	99.949	20.095	3.790	0.503
302.000	228.025	79.991	19.991	99.948	20.096	3.675	0.486
302.500	228.316	79.992	19.994	99.948	20.093	3.929	0.492
303.000	228.549	79.993	19.992	99.948	20.096	3.715	0.517
303.500	228.794	79.993	19.992	99.947	20.092	4.004	0.501
304.000	229.051	79.993	19.990	99.948	20.093	3.921	0.490
304.500	229.274	79.993	19.992	99.951	20.093	3.942	0.491
305.000	229.554	79.994	19.992	99.953	20.087	4.332	0.491
305.500	229.817	79.994	19.992	99.954	20.089	4.190	0.523
306.000	230.084	79.992	19.990	99.955	20.095	3.729	0.536
306.500	230.314	79.993	19.991	99.955	20.098	3.506	0.513
307.000	230.538	79.994	19.990	99.952	20.099	3.440	0.475
307.500	230.804	79.992	19.991	99.951	20.100	3.359	0.472
308.000	231.062	79.994	19.995	99.951	20.099	3.444	0.507
308.500	231.322	79.989	19.992	99.952	20.094	3.858	0.521
309.000	231.501	79.993	19.991	99.952	20.094	3.846	0.478
309.500	231.779	79.994	19.992	99.955	20.095	3.755	0.448
310.000	232.059	79.993	19.992	99.956	20.103	3.150	0.508
310.500	232.307	79.994	19.990	99.956	20.098	3.521	0.543
311.000	232.525	79.993	19.991	99.956	20.095	3.794	0.496
311.500	232.790	79.994	19.993	99.955	20.098	3.511	0.474
312.000	233.074	79.993	19.991	99.952	20.101	3.351	0.516
312.500	233.320	79.993	19.993	99.952	20.100	3.384	0.540
313.000	233.585	79.993	19.992	99.952	20.095	3.783	0.521
313.500	233.796	79.992	19.990	99.951	20.100	3.363	0.494
314.000	234.073	79.993	19.991	99.952	20.096	3.667	0.482
314.500	234.320	79.993	19.990	99.952	20.095	3.770	0.506
315.000	234.580	79.995	19.993	99.953	20.094	3.819	0.516
315.500	234.834	79.995	19.990	99.953	20.094	3.841	0.511
316.000	235.081	79.993	19.989	99.953	20.095	3.793	0.507
316.500	235.321	79.992	19.991	99.951	20.103	3.189	0.493
317.000	235.592	79.994	19.990	99.950	20.098	3.553	0.499
317.500	235.796	79.993	19.992	99.948	20.094	3.864	0.493
318.000	236.107	79.993	19.993	99.945	20.096	3.707	0.495
318.500	236.320	79.994	19.992	99.943	20.097	3.581	0.520
319.000	236.622	79.994	19.991	99.945	20.095	3.730	0.520
319.500	236.874	79.994	19.991	99.947	20.093	3.880	0.534
320.000	237.096	79.993	19.991	99.948	20.090	4.110	0.514
320.500	237.347	79.995	19.990	99.951	20.094	3.849	0.474
321.000	237.609	79.994	19.992	99.953	20.096	3.710	0.493
321.500	237.875	79.993	19.990	99.954	20.095	3.781	0.520
322.000	238.137	79.993	19.990	99.955	20.105	3.022	0.528
322.500	238.357	79.993	19.992	99.960	20.096	3.688	0.505
323.000	238.639	79.991	19.989	99.967	20.095	3.795	0.493
323.500	238.896	79.993	19.989	99.975	20.101	3.289	0.521
324.000	239.137	79.992	19.992	99.990	20.095	3.764	0.518
324.500	239.392	79.994	19.992	100.005	20.098	3.507	0.497
325.000	239.616	79.990	19.993	100.014	20.101	3.283	0.488
325.500	239.874	79.993	19.993	100.021	20.102	3.234	0.481
326.000	240.136	79.993	19.992	100.027	20.101	3.344	0.501
326.500	240.389	79.993	19.991	100.027	20.101	3.309	0.517
327.000	240.626	79.993	19.990	100.025	20.102	3.242	0.503
327.500	240.839	79.992	19.990	100.020	20.100	3.421	0.470
328.000	241.117	79.993	19.991	100.008	20.098	3.546	0.470
328.500	241.356	79.992	19.992	99.991	20.100	3.401	0.504
329.000	241.587	79.991	19.990	99.968	20.098	3.551	0.494
329.500	241.802	79.992	19.993	99.946	20.097	3.638	0.458
330.000	242.101	79.993	19.991	99.930	20.094	3.808	0.480
330.500	242.381	79.993	19.992	99.920	20.095	3.796	0.547
331.000	242.596	79.993	19.991	99.916	20.098	3.533	0.537
331.500	242.807	79.994	19.990	99.916	20.097	3.617	0.460
332.000	243.090	79.992	19.991	99.918	20.101	3.338	0.461
332.500	243.299	79.993	19.992	99.920	20.099	3.502	0.493
333.000	243.545	79.992	19.992	99.923	20.104	3.065	0.473
333.500	243.819	79.992	19.990	99.923	20.099	3.462	0.487
334.000	244.002	79.992	19.992	99.921	20.096	3.668	0.488
334.500	244.269	79.993	19.991	99.920	20.094	3.804	0.453
335.000	244.503	79.993	19.990	99.919	20.097	3.618	0.475
335.500	244.748	79.993	19.992	99.916	20.098	3.520	0.490
336.000	245.051	79.995	19.993	99.915	20.094	3.806	0.513
336.500	245.271	79.992	19.991	99.918	20.090	4.109	0.535
337.000	245.526	79.992	19.992	99.918	20.095	3.727	0.499
337.500	245.757	79.995	19.992	99.918	20.095	3.792	0.481
338.000	246.004	79.993	19.991	99.920	20.096	3.709	0.482
338.500	246.241	79.995	19.991	99.926	20.094	3.832	0.481
339.000	246.485	79.993	19.991	99.931	20.097	3.646	0.482
339.500	246.761	79.994	19.992	99.938	20.102	3.253	0.500
340.000	246.991	79.996	19.992	99.946	20.099	3.478	0.513
340.500	247.250	79.995	19.992	99.949	20.100	3.423	0.497
341.000	247.466	79.994	19.995	99.947	20.094	3.826	0.482
341.500	247.741	79.996	19.991	99.942	20.096	3.692	0.483
342.000	247.976	79.996	19.991	99.942	20.090	4.135	0.501
342.500	248.236	79.996	19.993	99.942	20.097	3.637	0.503
343.000	248.472	79.996	19.993	99.944	20.095	3.735	0.495
343.500	248.707	79.995	19.991	99.945	20.096	3.688	0.483
344.000	248.957	79.993	19.990	99.951	20.096	3.688	0.478
344.500	249.228	79.993	19.991	99.951	20.094	3.800	0.503
345.000	249.420	79.997	19.992	99.950	20.098	3.511	0.492
345.500	249.761	79.994	19.992	99.949	20.099	3.450	0.498
346.000	249.964	79.995	19.994	99.944	20.105	3.033	0.538
346.500	250.244	79.996	19.993	99.942	20.104	3.128	0.513
347.000	250.476	79.995	19.992	99.942	20.099	3.431	0.498
347.500	250.739	79.994	19.992	99.943	20.095	3.733	0.503
348.000	250.998	79.994	19.992	99.944	20.102	3.276	0.508
348.500	251.228	79.993	19.989	99.949	20.097	3.618	0.506
349.000	251.486	79.994	19.993	99.947	20.098	3.565	0.489
349.500	251.779	79.993	19.992	99.947	20.096	3.656	0.519
350.000	252.012	79.993	19.992	99.946	20.094	3.840	0.538
350.500	252.189	79.994	19.992	99.946	20.096	3.717	0.468
351.000	252.415	79.994	19.992	99.941	20.101	3.347	0.406
351.500	252.662	79.993	19.992	99.941	20.095	3.737	0.438
352.000	252.948	79.994	19.992	99.936	20.097	3.587	0.503
352.500	253.182	79.993	19.992	99.934	20.099	3.498	0.527
353.000	253.453	79.995	19.991	99.929	20.093	3.919	0.513
353.500	253.741	79.993	19.991	99.932	20.095	3.767	0.532
