Repository: ulfsri/fsri_materials_database

# Materials and Products Database

## 01_Data

Raw data generated from each apparatus are included here in plain-text format. The data is organized first by material, next by the short name of test apparatus used, and where applicable additional filtering by test settings.

### material.json

Each material directory contains a json file of the same name as the material. This file links the data stored in the repository as well as data and graphs produced by the accompanying scripts (__02_Scripts__) to the respective landing page for the material on the front-end website.

File: 01_Data/Polyester_Batting/MCC/Polyester_Batting_MCC_30K_min_210308_R1.txt (part 2 of 3)
T Correction Coefficients:	0	1.024463	0
Time Shift (s):	14
*
Time (s)	Temperature (C)	N2 flow rate (cc/min)	O2 flow rate (cc/min)	Flow Rate (cc/min)	Oxygen (%)	HRR (W/g)	Heating rate (C/s)
354.500	250.930	79.991	19.993	99.915	20.024	3.019	0.520
355.000	251.133	79.992	19.993	99.918	20.025	2.962	0.476
355.500	251.388	79.992	19.993	99.920	20.026	2.893	0.456
356.000	251.674	79.991	19.992	99.920	20.028	2.789	0.500
356.500	251.906	79.992	19.993	99.921	20.024	3.011	0.529
357.000	252.161	79.991	19.993	99.919	20.023	3.061	0.502
357.500	252.395	79.991	19.993	99.914	20.022	3.151	0.488
358.000	252.640	79.991	19.993	99.909	20.024	3.002	0.484
358.500	252.893	79.991	19.993	99.906	20.030	2.687	0.489
359.000	253.167	79.991	19.994	99.904	20.027	2.854	0.512
359.500	253.380	79.992	19.993	99.899	20.023	3.086	0.507
360.000	253.604	79.990	19.993	99.895	20.022	3.149	0.462
360.500	253.872	79.990	19.993	99.895	20.024	3.029	0.465
361.000	254.149	79.993	19.994	99.895	20.021	3.192	0.519
361.500	254.430	79.992	19.994	99.893	20.023	3.048	0.552
362.000	254.644	79.993	19.994	99.894	20.022	3.131	0.526
362.500	254.902	79.994	19.994	99.898	20.023	3.095	0.484
363.000	255.127	79.992	19.993	99.900	20.025	2.947	0.478
363.500	255.388	79.993	19.993	99.904	20.025	2.952	0.484
364.000	255.635	79.991	19.993	99.907	20.026	2.914	0.497
364.500	255.879	79.992	19.993	99.911	20.024	3.002	0.500
365.000	256.109	79.992	19.993	99.907	20.023	3.053	0.482
365.500	256.337	79.992	19.993	99.900	20.025	2.983	0.466
366.000	256.586	79.992	19.993	99.893	20.023	3.049	0.468
366.500	256.845	79.992	19.992	99.888	20.023	3.071	0.493
367.000	257.073	79.990	19.992	99.882	20.023	3.057	0.497
367.500	257.352	79.992	19.992	99.885	20.026	2.878	0.497
368.000	257.616	79.992	19.991	99.891	20.022	3.123	0.525
368.500	257.865	79.991	19.992	99.894	20.022	3.144	0.528
369.000	258.121	79.991	19.992	99.892	20.022	3.141	0.508
369.501	258.351	79.992	19.991	99.893	20.023	3.078	0.495
370.000	258.656	79.992	19.991	99.889	20.024	3.039	0.511
370.500	258.844	79.994	19.991	99.887	20.028	2.784	0.514
371.000	259.068	79.992	19.991	99.890	20.024	3.018	0.453
371.500	259.310	79.993	19.991	99.897	20.027	2.841	0.439
372.000	259.571	79.993	19.992	99.901	20.026	2.891	0.484
372.501	259.883	79.991	19.991	99.906	20.024	2.990	0.538
373.000	260.085	79.993	19.991	99.907	20.028	2.768	0.543
373.500	260.311	79.993	19.992	99.908	20.028	2.785	0.470
374.000	260.563	79.993	19.992	99.908	20.028	2.780	0.453
374.500	260.848	79.993	19.991	99.909	20.027	2.859	0.508
375.000	261.027	79.993	19.992	99.908	20.026	2.901	0.500
375.500	261.337	79.992	19.990	99.911	20.024	3.014	0.477
376.000	261.552	79.991	19.991	99.912	20.025	2.980	0.508
376.500	261.812	79.991	19.992	99.912	20.025	2.978	0.500
377.000	262.074	79.993	19.992	99.911	20.026	2.922	0.498
377.500	262.294	79.991	19.991	99.913	20.026	2.922	0.502
378.000	262.554	79.992	19.991	99.913	20.025	2.955	0.481
378.500	262.798	79.991	19.991	99.913	20.025	2.952	0.492
379.000	263.041	79.991	19.991	99.914	20.030	2.692	0.496
379.500	263.319	79.990	19.991	99.915	20.029	2.714	0.504
380.000	263.573	79.990	19.992	99.916	20.026	2.904	0.526
380.500	263.821	79.989	19.992	99.918	20.027	2.831	0.517
381.000	264.089	79.990	19.991	99.924	20.025	2.928	0.509
381.500	264.326	79.990	19.991	99.925	20.027	2.820	0.510
382.000	264.585	79.991	19.993	99.925	20.028	2.755	0.501
382.500	264.826	79.990	19.990	99.924	20.026	2.885	0.498
383.000	265.095	79.990	19.992	99.917	20.030	2.687	0.505
383.500	265.325	79.988	19.991	99.905	20.021	3.181	0.504
384.000	265.555	79.989	19.992	99.903	20.025	2.948	0.480
384.500	265.846	79.990	19.991	99.898	20.024	3.009	0.490
385.000	266.037	79.988	19.991	99.892	20.026	2.873	0.501
385.500	266.365	79.989	19.991	99.890	20.027	2.865	0.501
386.000	266.573	79.989	19.992	99.890	20.027	2.823	0.528
386.500	266.892	79.991	19.993	99.889	20.026	2.925	0.531
387.000	267.107	79.990	19.991	99.891	20.026	2.924	0.531
387.500	267.392	79.989	19.991	99.896	20.028	2.806	0.517
388.000	267.668	79.990	19.991	99.902	20.025	2.937	0.530
388.500	267.896	79.990	19.992	99.903	20.027	2.824	0.532
389.000	268.099	79.990	19.992	99.899	20.024	2.991	0.467
389.500	268.355	79.990	19.992	99.898	20.024	3.016	0.445
390.000	268.582	79.990	19.992	99.896	20.023	3.053	0.471
390.500	268.850	79.990	19.992	99.894	20.022	3.122	0.489
391.000	269.090	79.990	19.991	99.897	20.023	3.080	0.502
391.500	269.324	79.990	19.992	99.898	20.025	2.967	0.491
392.000	269.591	79.991	19.992	99.900	20.025	2.970	0.487
392.501	269.901	79.987	19.990	99.896	20.022	3.107	0.539
393.000	270.179	79.990	19.991	99.891	20.024	3.027	0.582
393.500	270.402	79.991	19.990	99.887	20.024	3.021	0.545
394.000	270.684	79.992	19.993	99.887	20.023	3.084	0.503
394.500	270.923	79.993	19.992	99.887	20.027	2.826	0.513
395.000	271.143	79.991	19.991	99.890	20.027	2.869	0.490
395.500	271.451	79.990	19.991	99.889	20.029	2.743	0.494
396.000	271.688	79.991	19.991	99.891	20.029	2.733	0.537
396.500	271.901	79.992	19.992	99.896	20.028	2.763	0.497
397.000	272.147	79.991	19.990	99.899	20.026	2.917	0.454
397.500	272.382	79.991	19.992	99.904	20.025	2.955	0.470
398.000	272.658	79.989	19.990	99.908	20.026	2.888	0.496
398.500	272.904	79.993	19.991	99.905	20.026	2.873	0.517
399.000	273.181	79.989	19.991	99.899	20.027	2.854	0.523
399.500	273.411	79.990	19.992	99.892	20.026	2.872	0.515
400.000	273.697	79.992	19.991	99.886	20.022	3.117	0.512
400.500	273.953	79.990	19.991	99.883	20.024	2.990	0.529
401.000	274.187	79.992	19.991	99.882	20.025	2.930	0.516
401.500	274.425	79.989	19.991	99.883	20.026	2.900	0.481
402.000	274.680	79.988	19.991	99.887	20.024	2.990	0.483
402.500	274.925	79.991	19.992	99.892	20.026	2.919	0.496
403.000	275.213	79.990	19.991	99.897	20.026	2.914	0.517
403.500	275.413	79.990	19.990	99.901	20.025	2.977	0.511
404.000	275.669	79.991	19.992	99.905	20.025	2.932	0.472
404.500	275.920	79.991	19.991	99.907	20.029	2.726	0.482
405.000	276.188	79.991	19.990	99.908	20.023	3.045	0.513
405.501	276.445	79.992	19.993	99.910	20.028	2.773	0.522
406.000	276.717	79.992	19.992	99.912	20.027	2.840	0.527
406.500	276.938	79.991	19.992	99.912	20.024	2.993	0.511
407.000	277.148	79.990	19.991	99.904	20.024	3.010	0.462
407.500	277.468	79.990	19.992	99.898	20.025	2.967	0.481
408.000	277.691	79.992	19.990	99.893	20.025	2.972	0.537
408.500	277.974	79.991	19.991	99.892	20.025	2.939	0.524
409.000	278.214	79.992	19.992	99.889	20.023	3.087	0.515
409.500	278.456	79.992	19.992	99.892	20.024	2.991	0.503
410.000	278.752	79.991	19.992	99.899	20.023	3.071	0.510
410.500	278.974	79.990	19.993	99.902	20.025	2.975	0.527
411.000	279.246	79.991	19.992	99.904	20.022	3.134	0.506
411.500	279.529	79.992	19.991	99.910	20.022	3.119	0.524
412.000	279.722	79.990	19.993	99.914	20.024	3.027	0.516
412.500	280.006	79.990	19.991	99.914	20.025	2.941	0.477
413.000	280.243	79.991	19.993	99.914	20.022	3.126	0.499
413.500	280.461	79.992	19.993	99.914	20.023	3.087	0.488
414.000	280.724	79.991	19.992	99.915	20.021	3.176	0.468
414.500	280.981	79.992	19.992	99.915	20.023	3.077	0.501
415.000	281.219	79.990	19.991	99.914	20.020	3.214	0.508
415.500	281.483	79.990	19.993	99.914	20.020	3.248	0.499
416.000	281.729	79.989	19.992	99.912	20.021	3.166	0.506
416.500	281.979	79.990	19.993	99.911	20.020	3.247	0.503
417.000	282.206	79.990	19.994	99.908	20.020	3.222	0.486
417.500	282.485	79.989	19.993	99.905	20.023	3.062	0.492
418.000	282.719	79.989	19.992	99.902	20.022	3.150	0.510
418.500	283.007	79.990	19.992	99.901	20.020	3.263	0.517
419.000	283.236	79.988	19.992	99.902	20.024	2.991	0.519
419.500	283.518	79.990	19.993	99.903	20.022	3.116	0.514
420.000	283.751	79.991	19.992	99.904	20.021	3.212	0.513
420.500	283.971	79.991	19.993	99.904	20.020	3.254	0.484
421.000	284.226	79.990	19.991	99.906	20.025	2.962	0.465
421.500	284.497	79.991	19.992	99.906	20.021	3.157	0.501
422.000	284.736	79.991	19.992	99.907	20.021	3.173	0.517
422.500	284.994	79.991	19.994	99.909	20.025	2.965	0.503
423.000	285.234	79.993	19.993	99.910	20.024	3.030	0.498
423.500	285.498	79.993	19.994	99.908	20.024	3.005	0.501
424.000	285.741	79.991	19.993	99.902	20.023	3.058	0.506
424.500	286.006	79.991	19.993	99.895	20.021	3.173	0.508
425.000	286.255	79.992	19.992	99.888	20.021	3.185	0.511
425.500	286.499	79.992	19.991	99.883	20.024	3.003	0.503
426.001	286.763	79.994	19.992	99.881	20.021	3.157	0.500
426.501	287.006	79.993	19.993	99.879	20.023	3.042	0.507
427.000	287.236	79.992	19.992	99.882	20.024	3.039	0.490
427.500	287.460	79.992	19.993	99.889	20.024	2.995	0.463
428.000	287.703	79.991	19.992	99.896	20.025	2.932	0.461
428.500	287.976	79.991	19.992	99.899	20.022	3.111	0.492
429.000	288.256	79.991	19.992	99.901	20.023	3.063	0.534
429.500	288.450	79.993	19.994	99.900	20.024	3.036	0.513
430.000	288.718	79.992	19.991	99.894	20.026	2.907	0.468
430.500	288.961	79.994	19.992	99.887	20.024	3.022	0.486
431.000	289.210	79.990	19.992	99.884	20.024	3.020	0.501
431.500	289.506	79.992	19.990	99.883	20.025	2.960	0.518
432.000	289.766	79.992	19.992	99.882	20.026	2.908	0.551
432.500	289.956	79.990	19.991	99.883	20.022	3.117	0.504
433.000	290.271	79.991	19.992	99.885	20.022	3.130	0.478
433.500	290.500	79.990	19.991	99.886	20.027	2.861	0.524
434.000	290.737	79.993	19.992	99.890	20.025	2.982	0.505
434.500	291.021	79.994	19.992	99.888	20.022	3.146	0.493
435.000	291.273	79.996	19.991	99.888	20.020	3.237	0.528
435.500	291.493	79.990	19.992	99.886	20.020	3.232	0.504
436.000	291.774	79.992	19.992	99.884	20.018	3.377	0.487
436.500	292.056	79.995	19.992	99.880	20.023	3.094	0.532
437.000	292.286	79.994	19.992	99.881	20.020	3.256	0.537
437.500	292.540	79.989	19.993	99.881	20.021	3.166	0.498
438.000	292.770	79.991	19.992	99.881	20.020	3.240	0.484
438.500	293.072	79.990	19.992	99.881	20.023	3.096	0.508
439.000	293.247	79.990	19.992	99.882	20.021	3.184	0.504
439.500	293.550	79.992	19.993	99.882	20.021	3.160	0.478
440.000	293.816	79.991	19.993	99.882	20.023	3.094	0.524
440.501	294.075	79.989	19.992	99.882	20.020	3.236	0.547
441.001	294.297	79.991	19.992	99.881	20.020	3.254	0.503
441.500	294.543	79.991	19.992	99.879	20.021	3.174	0.475
442.000	294.771	79.990	19.992	99.877	20.020	3.263	0.471
442.500	295.045	79.990	19.992	99.875	20.022	3.147	0.488
443.000	295.309	79.991	19.992	99.874	20.022	3.113	0.520
443.500	295.564	79.991	19.992	99.875	20.021	3.168	0.529
444.000	295.796	79.991	19.994	99.877	20.020	3.265	0.503
444.500	296.090	79.990	19.993	99.878	20.021	3.168	0.506
445.000	296.331	79.991	19.993	99.878	20.024	3.025	0.531
445.500	296.609	79.992	19.993	99.881	20.021	3.171	0.527
446.000	296.858	79.991	19.991	99.882	20.021	3.201	0.523
446.500	297.092	79.993	19.994	99.882	20.018	3.364	0.505
447.000	297.316	79.995	19.991	99.882	20.022	3.108	0.471
447.500	297.598	79.994	19.993	99.882	20.020	3.254	0.482
448.000	297.864	79.994	19.991	99.880	20.020	3.231	0.527
448.500	298.064	79.991	19.992	99.880	20.024	3.039	0.507
449.000	298.316	79.990	19.992	99.879	20.022	3.103	0.459
449.500	298.546	79.990	19.992	99.879	20.019	3.273	0.467
450.000	298.838	79.992	19.992	99.879	20.024	3.031	0.502
450.500	299.035	79.992	19.992	99.880	20.023	3.070	0.505
451.000	299.341	79.990	19.991	99.881	20.023	3.097	0.496
451.500	299.591	79.992	19.993	99.881	20.024	3.031	0.529
452.000	299.838	79.993	19.991	99.880	20.022	3.130	0.526
452.500	300.108	79.992	19.991	99.876	20.021	3.204	0.507
453.000	300.368	79.992	19.991	99.872	20.023	3.095	0.524
453.500	300.603	79.993	19.992	99.870	20.020	3.214	0.512
454.000	300.870	79.991	19.991	99.869	20.023	3.057	0.498
454.500	301.095	79.995	19.993	99.870	20.022	3.109	0.497
455.000	301.323	79.992	19.991	99.873	20.021	3.178	0.473
455.500	301.596	79.993	19.992	99.876	20.021	3.175	0.477
456.000	301.854	79.992	19.991	99.876	20.019	3.296	0.515
456.500	302.117	79.993	19.992	99.876	20.024	3.015	0.526
457.000	302.352	79.993	19.992	99.877	20.020	3.246	0.510
457.500	302.647	79.991	19.991	99.876	20.021	3.172	0.514
458.000	302.879	79.993	19.991	99.876	20.023	3.076	0.528
458.500	303.139	79.992	19.990	99.879	20.024	3.037	0.509
459.000	303.393	79.992	19.990	99.887	20.025	2.949	0.503
459.500	303.624	79.991	19.992	99.894	20.021	3.167	0.499
460.000	303.876	79.993	19.993	99.901	20.023	3.051	0.484
460.500	304.125	79.992	19.991	99.910	20.023	3.048	0.492
461.000	304.377	79.989	19.992	99.914	20.023	3.062	0.501
461.500	304.665	79.993	19.992	99.914	20.021	3.206	0.520
462.000	304.887	79.991	19.991	99.914	20.022	3.155	0.525
462.500	305.155	79.991	19.992	99.915	20.024	3.024	0.500
463.000	305.387	79.991	19.992	99.915	20.025	2.974	0.495
463.500	305.632	79.993	19.992	99.913	20.024	3.021	0.488
464.000	305.923	79.990	19.992	99.907	20.020	3.217	0.507
464.500	306.204	79.989	19.991	99.906	20.020	3.236	0.555
465.000	306.425	79.990	19.990	99.905	20.019	3.270	0.537
465.500	306.688	79.992	19.991	99.906	20.024	2.989	0.493
466.000	306.923	79.988	19.992	99.906	20.022	3.102	0.491
466.500	307.176	79.991	19.991	99.911	20.022	3.122	0.493
467.000	307.431	79.989	19.992	99.912	20.019	3.322	0.498
467.500	307.662	79.990	19.992	99.909	20.020	3.258	0.497
468.000	307.943	79.990	19.992	99.904	20.020	3.267	0.499
468.500	308.188	79.990	19.992	99.901	20.017	3.409	0.519
469.000	308.439	79.988	19.992	99.902	20.020	3.250	0.511
469.500	308.672	79.989	19.992	99.902	20.020	3.253	0.490
470.000	308.951	79.990	19.993	99.904	20.020	3.213	0.498
470.500	309.225	79.990	19.993	99.904	20.019	3.324	0.533
471.000	309.447	79.989	19.992	99.905	20.015	3.551	0.525
471.500	309.696	79.993	19.993	99.904	20.020	3.264	0.484
472.000	309.972	79.991	19.991	99.903	20.018	3.379	0.498
472.500	310.215	79.989	19.993	99.903	20.016	3.457	0.522
473.000	310.492	79.989	19.993	99.904	20.020	3.243	0.519
473.500	310.738	79.991	19.992	99.903	20.019	3.312	0.521
474.000	310.976	79.990	19.992	99.898	20.018	3.377	0.503
474.500	311.214	79.990	19.992	99.893	20.018	3.382	0.480
475.000	311.497	79.990	19.992	99.889	20.015	3.509	0.499
475.500	311.755	79.992	19.991	99.884	20.018	3.339	0.532
476.000	312.003	79.991	19.992	99.880	20.017	3.404	0.524
476.500	312.257	79.990	19.992	99.878	20.019	3.325	0.504
477.000	312.557	79.989	19.992	99.878	20.017	3.409	0.528
477.500	312.802	79.990	19.992	99.879	20.016	3.486	0.549
478.000	313.010	79.991	19.992	99.885	20.017	3.401	0.499
478.500	313.308	79.992	19.993	99.889	20.018	3.343	0.479
479.000	313.514	79.993	19.992	99.891	20.019	3.277	0.505
479.500	313.788	79.991	19.991	99.891	20.019	3.305	0.493
480.000	314.017	79.990	19.992	99.889	20.016	3.464	0.491
480.500	314.287	79.991	19.991	99.884	20.017	3.426	0.500
481.000	314.546	79.992	19.990	99.879	20.017	3.390	0.514
481.500	314.732	79.992	19.992	99.881	20.015	3.517	0.487
482.000	315.028	79.993	19.992	99.882	20.014	3.569	0.464
482.500	315.251	79.993	19.991	99.882	20.018	3.352	0.501
483.000	315.503	79.992	19.991	99.883	20.016	3.460	0.497
483.500	315.779	79.992	19.992	99.884	20.017	3.418	0.501
484.000	316.043	79.991	19.992	99.879	20.014	3.597	0.534
484.500	316.271	79.991	19.990	99.878	20.019	3.279	0.516
485.000	316.484	79.991	19.991	99.878	20.016	3.460	0.466
485.500	316.760	79.991	19.993	99.878	20.017	3.411	0.465
486.000	317.019	79.990	19.992	99.879	20.013	3.644	0.512
486.500	317.285	79.993	19.992	99.886	20.015	3.537	0.530
487.000	317.515	79.995	19.991	99.890	20.014	3.583	0.511
487.500	317.803	79.990	19.991	99.891	20.015	3.532	0.507
488.000	318.030	79.993	19.992	99.889	20.014	3.568	0.516
488.500	318.276	79.991	19.992	99.890	20.016	3.449	0.494
489.000	318.527	79.989	19.991	99.888	20.016	3.454	0.485
489.500	318.791	79.991	19.990	99.888	20.019	3.276	0.506
490.000	319.011	79.994	19.992	99.891	20.015	3.514	0.500
490.500	319.283	79.991	19.992	99.898	20.017	3.427	0.488
491.000	319.523	79.991	19.992	99.904	20.016	3.446	0.502
491.500	319.762	79.991	19.992	99.901	20.017	3.399	0.496
492.000	320.049	79.992	19.992	99.898	20.019	3.314	0.503
492.500	320.288	79.992	19.991	99.893	20.017	3.411	0.526
493.000	320.507	79.992	19.991	99.884	20.018	3.367	0.492
493.500	320.769	79.991	19.992	99.876	20.013	3.664	0.469
494.000	321.043	79.990	19.990	99.874	20.016	3.485	0.508
494.500	321.288	79.990	19.992	99.874	20.011	3.742	0.527
495.000	321.547	79.992	19.991	99.875	20.014	3.579	0.512
495.500	321.793	79.992	19.991	99.877	20.017	3.407	0.505
496.000	322.026	79.990	19.991	99.878	20.013	3.617	0.492
496.500	322.294	79.992	19.992	99.877	20.014	3.573	0.490
497.000	322.549	79.989	19.991	99.875	20.017	3.437	0.512
497.500	322.808	79.991	19.991	99.873	20.013	3.638	0.519
498.000	323.057	79.991	19.991	99.873	20.017	3.439	0.511
498.500	323.323	79.990	19.992	99.872	20.015	3.539	0.511
499.000	323.550	79.990	19.991	99.875	20.014	3.604	0.504
499.500	323.809	79.991	19.992	99.877	20.014	3.561	0.490
500.000	324.032	79.990	19.993	99.880	20.011	3.751	0.484
500.500	324.263	79.989	19.992	99.883	20.015	3.518	0.468
501.000	324.520	79.988	19.991	99.885	20.016	3.480	0.471
501.500	324.807	79.989	19.993	99.885	20.014	3.585	0.516
502.000	325.076	79.991	19.992	99.884	20.014	3.566	0.551
502.500	325.358	79.991	19.992	99.883	20.013	3.643	0.554
503.000	325.589	79.991	19.993	99.881	20.015	3.552	0.532
503.500	325.864	79.991	19.992	99.879	20.012	3.721	0.509
504.000	326.089	79.991	19.992	99.880	20.014	3.580	0.503
504.500	326.335	79.992	19.992	99.880	20.017	3.411	0.485
505.000	326.586	79.989	19.992	99.881	20.015	3.507	0.484
505.500	326.878	79.992	19.993	99.888	20.017	3.432	0.520
506.000	327.085	79.992	19.992	99.895	20.018	3.353	0.521
506.500	327.349	79.991	19.993	99.900	20.017	3.432	0.485
507.000	327.610	79.993	19.993	99.901	20.016	3.459	0.498
507.500	327.844	79.991	19.992	99.905	20.014	3.564	0.510
508.000	328.109	79.993	19.993	99.904	20.018	3.358	0.497
508.500	328.377	79.992	19.993	99.900	20.017	3.440	0.516
509.000	328.619	79.993	19.992	99.896	20.015	3.551	0.522
509.500	328.883	79.992	19.993	99.899	20.016	3.457	0.509
510.000	329.133	79.992	19.991	99.897	20.019	3.313	0.510
510.500	329.398	79.994	19.992	99.891	20.016	3.443	0.514
511.000	329.618	79.992	19.993	99.896	20.017	3.393	0.500
511.500	329.888	79.991	19.993	99.902	20.018	3.329	0.487
512.000	330.177	79.993	19.992	99.903	20.016	3.499	0.524
512.500	330.395	79.993	19.992	99.901	20.016	3.457	0.533
513.000	330.620	79.993	19.992	99.907	20.015	3.555	0.475
513.500	330.937	79.991	19.992	99.899	20.019	3.316	0.492
514.000	331.190	79.994	19.992	99.892	20.016	3.465	0.556
514.500	331.411	79.993	19.993	99.887	20.016	3.487	0.522
515.000	331.673	79.992	19.991	99.885	20.015	3.554	0.479
515.500	331.965	79.992	19.991	99.879	20.018	3.343	0.518
516.000	332.213	79.990	19.992	99.878	20.018	3.360	0.546
516.500	332.458	79.992	19.992	99.877	20.014	3.609	0.517
517.000	332.722	79.992	19.991	99.877	20.016	3.488	0.501
517.500	332.989	79.991	19.992	99.877	20.015	3.499	0.520
518.000	333.260	79.992	19.991	99.877	20.013	3.629	0.535
518.500	333.484	79.992	19.992	99.878	20.013	3.616	0.516
519.000	333.717	79.993	19.991	99.878	20.014	3.587	0.476
519.500	334.015	79.991	19.991	99.878	20.015	3.504	0.494
520.000	334.285	79.992	19.990	99.877	20.017	3.427	0.549
520.500	334.501	79.991	19.992	99.880	20.018	3.372	0.527
521.000	334.781	79.992	19.992	99.887	20.017	3.440	0.492
521.500	335.071	79.993	19.993	99.895	20.017	3.404	0.533
522.000	335.268	79.991	19.994	99.903	20.016	3.455	0.528
522.500	335.510	79.990	19.993	99.911	20.016	3.473	0.463
523.000	335.756	79.992	19.992	99.915	20.018	3.367	0.463
523.500	336.035	79.992	19.993	99.913	20.016	3.498	0.506
524.000	336.329	79.991	19.993	99.905	20.014	3.575	0.549
524.500	336.543	79.991	19.993	99.897	20.014	3.587	0.541
525.000	336.825	79.995	19.991	99.889	20.014	3.588	0.502
525.500	337.069	79.988	19.993	99.879	20.014	3.560	0.511
526.000	337.346	79.988	19.993	99.868	20.016	3.467	0.523
526.500	337.576	79.992	19.993	99.861	20.016	3.455	0.514
527.000	337.847	79.992	19.993	99.857	20.015	3.545	0.504
527.500	338.095	79.992	19.993	99.855	20.013	3.671	0.510
528.000	338.350	79.991	19.992	99.856	20.012	3.672	0.511
528.500	338.617	79.993	19.992	99.860	20.013	3.614	0.512
529.000	338.854	79.992	19.994	99.869	20.014	3.599	0.513
529.501	339.110	79.990	19.991	99.874	20.012	3.705	0.499
530.000	339.378	79.994	19.992	99.878	20.014	3.607	0.509
530.500	339.655	79.991	19.994	99.880	20.012	3.705	0.535
531.000	339.867	79.991	19.993	99.881	20.015	3.523	0.517
531.500	340.108	79.993	19.992	99.881	20.013	3.634	0.471
532.000	340.376	79.993	19.992	99.879	20.012	3.727	0.482
532.500	340.655	79.994	19.993	99.878	20.014	3.573	0.528
533.000	340.903	79.992	19.994	99.876	20.013	3.669	0.536
533.500	341.135	79.994	19.993	99.877	20.013	3.655	0.503
534.000	341.376	79.994	19.994	99.880	20.012	3.685	0.476
534.500	341.648	79.991	19.992	99.887	20.012	3.705	0.494
535.000	341.945	79.991	19.993	99.895	20.014	3.583	0.542
535.500	342.195	79.993	19.991	99.902	20.013	3.619	0.558
536.000	342.409	79.992	19.993	99.907	20.015	3.534	0.505
536.500	342.693	79.995	19.992	99.910	20.013	3.627	0.481
537.000	342.952	79.993	19.992	99.907	20.016	3.493	0.521
537.500	343.183	79.994	19.994	99.900	20.012	3.672	0.516
538.000	343.411	79.995	19.991	99.892	20.014	3.592	0.474
538.500	343.696	79.994	19.992	99.885	20.016	3.496	0.486
539.000	343.965	79.993	19.994	99.875	20.013	3.664	0.534
539.500	344.192	79.993	19.993	99.863	20.014	3.604	0.525
540.000	344.461	79.992	19.993	99.862	20.011	3.733	0.496
540.500	344.697	79.992	19.992	99.862	20.014	3.562	0.500
541.000	344.988	79.993	19.993	99.861	20.013	3.628	0.516
541.500	345.208	79.991	19.993	99.860	20.013	3.628	0.519
542.000	345.478	79.993	19.992	99.866	20.013	3.660	0.501
542.500	345.720	79.991	19.994	99.868	20.011	3.784	0.501
543.000	345.963	79.991	19.993	99.868	20.013	3.629	0.498
543.500	346.235	79.992	19.992	99.870	20.011	3.743	0.500
544.000	346.482	79.991	19.993	99.875	20.012	3.712	0.517
544.500	346.756	79.990	19.991	99.876	20.010	3.803	0.520
545.000	346.975	79.992	19.993	99.877	20.014	3.596	0.507
545.500	347.218	79.990	19.991	99.877	20.009	3.861	0.477
546.000	347.469	79.991	19.993	99.877	20.009	3.858	0.478
546.500	347.748	80.002	19.990	99.876	20.011	3.739	0.512
547.000	347.983	79.986	19.993	99.878	20.009	3.887	0.522
547.500	348.257	79.990	19.993	99.876	20.009	3.858	0.511
548.000	348.493	79.990	19.993	99.876	20.013	3.639	0.510
548.500	348.750	79.986	19.991	99.875	20.010	3.793	0.502
549.000	348.999	79.991	19.991	99.874	20.011	3.784	0.500
549.500	349.322	79.991	19.991	99.868	20.013	3.639	0.539
550.000	349.552	79.989	19.992	99.868	20.014	3.611	0.562
550.500	349.791	79.992	19.992	99.868	20.011	3.772	0.511
551.000	350.040	79.992	19.993	99.868	20.012	3.687	0.479
551.500	350.281	79.991	19.990	99.870	20.009	3.872	0.489
552.000	350.508	79.991	19.991	99.873	20.011	3.734	0.479
552.500	350.796	79.992	19.990	99.876	20.010	3.809	0.492
553.000	351.038	79.990	19.992	99.879	20.011	3.738	0.523
553.500	351.313	79.990	19.992	99.886	20.012	3.679	0.523
554.000	351.590	79.989	19.991	99.892	20.012	3.718	0.534
554.500	351.814	79.991	19.991	99.892	20.009	3.883	0.527
555.000	352.078	79.992	19.992	99.892	20.011	3.745	0.495
555.500	352.353	79.995	19.992	99.890	20.012	3.705	0.514
556.000	352.624	79.989	19.993	99.889	20.006	4.023	0.542
556.500	352.863	79.990	19.994	99.889	20.010	3.812	0.528
557.000	353.147	79.991	19.992	99.892	20.011	3.759	0.516
557.500	353.379	79.990	19.993	99.895	20.012	3.713	0.520
558.000	353.645	79.991	19.991	99.896	20.012	3.688	0.507
558.500	353.906	79.989	19.993	99.890	20.014	3.591	0.513
559.000	354.173	79.988	19.992	99.884	20.013	3.654	0.527
559.500	354.395	79.991	19.991	99.881	20.013	3.660	0.508
560.000	354.610	79.990	19.991	99.880	20.010	3.797	0.463
560.500	354.886	79.989	19.993	99.885	20.014	3.577	0.464
561.000	355.119	79.991	19.993	99.885	20.010	3.800	0.500
561.500	355.405	79.990	19.993	99.888	20.010	3.820	0.514
562.000	355.698	79.992	19.991	99.890	20.011	3.764	0.549
562.500	355.896	79.991	19.993	99.888	20.012	3.718	0.535
563.000	356.195	79.991	19.993	99.886	20.012	3.717	0.494
563.500	356.455	79.991	19.992	99.886	20.011	3.731	0.528
564.000	356.708	79.991	19.992	99.883	20.011	3.778	0.536
564.500	356.978	79.991	19.992	99.882	20.012	3.699	0.518
565.000	357.217	79.991	19.992	99.882	20.011	3.760	0.516
565.500	357.454	79.991	19.992	99.879	20.008	3.925	0.493
566.000	357.708	79.990	19.991	99.879	20.009	3.858	0.484
566.500	357.970	79.991	19.992	99.879	20.010	3.819	0.503
567.000	358.202	79.991	19.992	99.879	20.007	3.977	0.505
567.500	358.455	79.990	19.992	99.878	20.006	4.023	0.490
568.000	358.730	79.991	19.992	99.878	20.006	4.043	0.507
568.500	358.963	79.996	19.991	99.878	20.006	4.029	0.518
569.000	359.216	79.990	19.991	99.879	20.006	4.035	0.497
569.500	359.483	79.993	19.992	99.882	20.008	3.916	0.503
570.000	359.744	79.989	19.993	99.888	20.006	4.059	0.524
570.500	359.971	79.991	19.992	99.891	20.005	4.084	0.508
571.000	360.233	79.992	19.990	99.891	20.010	3.842	0.489
571.500	360.514	79.992	19.993	99.893	20.009	3.856	0.516
572.000	360.752	79.989	19.992	99.894	20.007	3.991	0.531
572.500	361.029	79.988	19.992	99.892	20.007	4.001	0.517
573.000	361.276	79.992	19.992	99.890	20.004	4.133	0.520
573.500	361.538	79.991	19.992	99.890	20.007	3.958	0.517
574.000	361.744	79.983	19.992	99.889	20.003	4.219	0.489
574.500	362.038	80.005	19.990	99.883	20.009	3.889	0.484
575.000	362.334	79.990	19.992	99.881	20.007	3.977	0.545
575.500	362.558	79.989	19.991	99.882	20.008	3.951	0.555
576.000	362.776	79.984	19.992	99.881	20.003	4.197	0.481
576.500	363.035	79.989	19.992	99.881	20.004	4.153	0.460
577.000	363.320	79.999	19.989	99.884	20.005	4.091	0.510
577.500	363.521	79.990	19.993	99.884	20.002	4.295	0.515
578.000	363.810	79.989	19.990	99.884	20.003	4.220	0.488
578.500	364.046	79.993	19.990	99.883	19.998	4.528	0.508
579.001	364.317	79.991	19.992	99.884	20.000	4.385	0.516
579.500	364.554	79.984	19.991	99.883	19.998	4.489	0.507
580.000	364.813	79.990	19.993	99.881	19.998	4.495	0.502
580.500	365.035	79.994	19.992	99.883	19.999	4.465	0.489
581.000	365.297	79.987	19.991	99.885	20.001	4.355	0.482
581.500	365.532	79.987	19.993	99.884	19.995	4.660	0.490
582.000	365.779	79.989	19.992	99.883	19.999	4.440	0.490
582.500	366.029	79.989	19.992	99.883	19.995	4.683	0.490
583.000	366.292	79.989	19.990	99.882	19.995	4.660	0.505
583.500	366.541	79.991	19.990	99.880	19.992	4.861	0.513
584.000	366.796	79.991	19.992	99.880	19.996	4.647	0.508
584.500	367.031	79.992	19.992	99.881	19.996	4.600	0.497
585.000	367.280	79.993	19.992	99.881	19.994	4.735	0.487
585.500	367.555	79.991	19.991	99.880	19.995	4.675	0.504
586.000	367.782	79.992	19.991	99.882	19.991	4.881	0.513
586.500	368.037	79.993	19.992	99.882	19.990	4.983	0.492
587.000	368.293	79.989	19.992	99.884	19.987	5.115	0.496
587.500	368.506	79.987	19.992	99.886	19.990	4.985	0.490
588.000	368.808	79.989	19.991	99.892	19.989	5.048	0.492
588.500	369.060	80.000	19.991	99.899	19.986	5.197	0.535
589.000	369.284	79.992	19.991	99.904	19.986	5.207	0.515
589.500	369.545	79.987	19.991	99.908	19.982	5.411	0.480
590.000	369.782	79.997	19.992	99.907	19.985	5.249	0.492
590.500	370.002	79.983	19.994	99.909	19.983	5.392	0.478
591.000	370.299	79.986	19.992	99.904	19.984	5.282	0.487
591.501	370.521	79.992	19.993	99.899	19.983	5.385	0.518
592.000	370.761	79.993	19.991	99.894	19.984	5.329	0.490
592.500	371.015	79.987	19.991	99.892	19.980	5.538	0.478
593.000	371.260	79.991	19.993	99.888	19.980	5.516	0.496
593.500	371.556	79.993	19.992	99.885	19.979	5.617	0.520
594.000	371.780	79.991	19.993	99.888	19.979	5.611	0.531
594.500	372.066	79.993	19.992	99.895	19.977	5.726	0.515
595.000	372.280	79.994	19.994	99.897	19.974	5.878	0.505
595.500	372.587	79.996	19.992	99.894	19.973	5.946	0.510
596.000	372.796	79.997	19.993	99.894	19.972	6.017	0.519
596.500	373.046	79.995	19.991	99.891	19.971	6.029	0.488
597.000	373.295	79.996	19.992	99.884	19.971	6.078	0.479
597.500	373.570	79.990	19.993	99.883	19.970	6.108	0.511
598.000	373.828	80.008	19.990	99.886	19.968	6.218	0.529
598.500	374.071	79.992	19.992	99.890	19.970	6.099	0.518
599.000	374.292	79.992	19.991	99.890	19.964	6.434	0.483
599.500	374.599	79.991	19.992	99.891	19.964	6.468	0.496
600.000	374.841	79.992	19.992	99.890	19.964	6.476	0.539
600.500	375.069	79.994	19.992	99.887	19.965	6.375	0.509
601.000	375.331	79.988	19.992	99.883	19.965	6.422	0.479
601.500	375.538	79.989	19.993	99.883	19.960	6.704	0.479
602.000	375.825	79.991	19.993	99.883	19.961	6.627	0.482
602.500	376.058	79.993	19.992	99.885	19.960	6.662	0.507
603.000	376.310	79.992	19.993	99.884	19.957	6.852	0.503
603.500	376.555	79.988	19.992	99.886	19.957	6.861	0.491
604.000	376.815	79.995	19.992	99.888	19.953	7.113	0.501
604.500	377.075	79.987	19.992	99.895	19.955	6.957	0.513
605.000	377.334	79.991	19.992	99.898	19.953	7.100	0.519
605.500	377.594	79.992	19.993	99.905	19.950	7.259	0.518
606.000	377.867	79.991	19.993	99.906	19.945	7.559	0.526
606.500	378.057	79.992	19.992	99.906	19.948	7.366	0.498
607.000	378.334	79.991	19.992	99.902	19.945	7.570	0.465
607.500	378.582	79.991	19.993	99.898	19.942	7.702	0.496
608.000	378.854	79.991	19.992	99.897	19.942	7.747	0.523
608.500	379.098	79.994	19.992	99.900	19.941	7.782	0.518
609.000	379.350	79.990	19.992	99.905	19.940	7.859	0.506
609.500	379.611	80.001	19.991	99.908	19.937	8.034	0.505
610.000	379.841	79.983	19.993	99.913	19.935	8.095	0.502
610.500	380.080	79.988	19.991	99.912	19.934	8.158	0.480
611.000	380.362	79.984	19.992	99.913	19.935	8.113	0.495
611.500	380.636	79.995	19.992	99.910	19.931	8.330	0.538
612.000	380.819	79.991	19.994	99.908	19.932	8.319	0.507
612.500	381.079	79.995	19.991	99.907	19.925	8.681	0.450
613.000	381.346	79.996	19.992	99.910	19.921	8.908	0.485
613.500	381.579	79.988	19.994	99.910	19.924	8.754	0.513
614.000	381.885	79.997	19.991	99.911	19.924	8.774	0.519
614.500	382.095	79.994	19.992	99.915	19.918	9.118	0.528
615.000	382.334	79.991	19.992	99.915	19.920	8.999	0.482
615.500	382.601	79.999	19.991	99.914	19.916	9.187	0.478
616.000	382.868	79.997	19.992	99.914	19.914	9.303	0.520
616.500	383.098	79.989	19.992	99.915	19.910	9.568	0.515
617.000	383.337	79.997	19.992	99.913	19.908	9.655	0.483
617.500	383.585	79.995	19.992	99.913	19.906	9.773	0.478
618.000	383.872	79.992	19.993	99.914	19.905	9.824	0.511
618.500	384.122	79.990	19.992	99.915	19.901	10.056	0.536
619.000	384.372	80.013	19.990	99.916	19.898	10.267	0.518
619.500	384.596	79.995	19.992	99.928	19.894	10.476	0.487
620.000	384.861	79.999	19.991	99.931	19.892	10.566	0.482
620.500	385.104	79.993	19.993	99.933	19.893	10.510	0.499
621.000	385.342	79.995	19.992	99.932	19.891	10.674	0.494
621.500	385.636	79.991	19.993	99.933	19.891	10.674	0.507
622.000	385.874	79.994	19.992	99.922	19.886	10.950	0.533
622.500	386.115	79.991	19.992	99.925	19.885	11.023	0.506
623.000	386.385	79.994	19.992	99.923	19.880	11.302	0.495
623.500	386.600	79.986	19.994	99.924	19.882	11.174	0.498
624.000	386.892	79.993	19.991	99.926	19.876	11.514	0.496
624.500	387.166	79.992	19.991	99.927	19.874	11.607	0.537
625.000	387.401	79.989	19.993	99.923	19.871	11.786	0.538
625.500	387.708	79.994	19.993	99.923	19.868	11.946	0.526
626.000	387.888	79.990	19.992	99.924	19.864	12.220	0.515
626.500	388.163	79.989	19.992	99.925	19.861	12.393	0.471
627.000	388.439	79.989	19.993	99.930	19.856	12.684	0.502
627.500	388.638	79.994	19.993	99.939	19.858	12.549	0.513
628.000	388.934	79.988	19.992	99.945	19.851	12.975	0.486
628.500	389.151	79.986	19.995	99.952	19.846	13.215	0.504
629.000	389.419	79.985	19.993	99.954	19.842	13.473	0.498
629.500	389.691	79.986	19.993	99.953	19.839	13.616	0.512
630.000	389.943	79.990	19.993	99.951	19.835	13.845	0.532
630.500	390.208	79.989	19.992	99.951	19.833	13.980	0.521
631.000	390.481	79.995	19.992	99.951	19.826	14.380	0.528
631.500	390.700	79.988	19.993	99.959	19.823	14.553	0.515
632.000	390.956	79.994	19.992	99.960	19.821	14.696	0.483
632.500	391.178	79.990	19.991	99.961	19.819	14.799	0.476
633.000	391.439	79.990	19.993	99.962	19.813	15.135	0.480
633.500	391.681	79.990	19.992	99.961	19.812	15.220	0.493
634.000	391.919	80.000	19.991	99.953	19.808	15.416	0.492
634.500	392.184	79.995	19.994	99.949	19.804	15.662	0.492
635.000	392.464	79.983	19.991	99.943	19.797	16.043	0.524
635.500	392.735	79.985	19.991	99.939	19.797	16.068	0.548
636.000	392.986	79.986	19.992	99.937	19.792	16.340	0.536
636.500	393.224	79.987	19.991	99.937	19.790	16.445	0.505
637.000	393.499	79.993	19.991	99.936	19.786	16.695	0.501
637.500	393.770	80.005	19.990	99.939	19.782	16.932	0.529
638.000	393.999	79.983	19.992	99.941	19.778	17.146	0.523
638.500	394.286	79.987	19.993	99.939	19.772	17.498	0.508
639.000	394.524	79.998	19.991	99.940	19.767	17.762	0.521
639.500	394.764	80.013	19.988	99.949	19.764	17.955	0.502
640.000	395.056	79.994	19.989	99.962	19.755	18.501	0.505
640.500	395.298	79.991	19.992	99.970	19.751	18.685	0.533
641.000	395.531	79.988	19.991	99.981	19.747	18.950	0.504
641.500	395.799	79.998	19.991	99.989	19.746	18.978	0.488
642.000	396.090	79.970	19.992	99.993	19.740	19.365	0.530
642.500	396.331	79.984	19.993	99.992	19.733	19.733	0.546
643.000	396.584	79.994	19.991	99.990	19.729	19.992	0.513
643.500	396.859	79.992	19.992	99.992	19.723	20.316	0.511
644.000	397.100	79.992	19.990	99.993	19.718	20.605	0.521
644.500	397.343	79.984	19.994	99.993	19.714	20.814	0.500
645.000	397.589	79.989	19.991	99.989	19.706	21.289	0.487
645.500	397.879	79.991	19.990	99.992	19.699	21.706	0.513
646.000	398.126	79.986	19.992	99.992	19.696	21.857	0.536
646.500	398.395	79.990	19.991	99.990	19.687	22.386	0.526
647.000	398.645	79.991	19.992	99.990	19.681	22.703	0.517
647.500	398.888	79.991	19.992	99.995	19.677	22.985	0.506
648.000	399.123	79.997	19.991	99.995	19.664	23.700	0.486
648.500	399.409	79.993	19.991	99.995	19.657	24.082	0.500
649.000	399.627	79.992	19.990	100.002	19.648	24.637	0.512
649.500	399.896	79.995	19.991	100.009	19.643	24.932	0.495
650.000	400.115	79.991	19.991	100.016	19.634	25.419	0.488
650.500	400.363	79.991	19.991	100.024	19.627	25.822	0.478
651.000	400.619	79.992	19.992	100.030	19.613	26.652	0.486
651.500	400.889	79.989	19.992	100.030	19.603	27.232	0.515
652.000	401.133	79.988	19.991	100.031	19.593	27.752	0.520
652.500	401.384	79.992	19.992	100.031	19.580	28.556	0.504
653.000	401.620	79.990	19.992	100.031	19.565	29.382	0.491
653.500	401.918	79.997	19.993	100.032	19.558	29.795	0.511
654.000	402.194	79.987	19.992	100.040	19.546	30.527	0.555
654.500	402.411	79.990	19.993	100.046	19.534	31.217	0.533
655.000	402.667	79.987	19.995	100.044	19.525	31.733	0.483
655.500	402.905	79.991	19.991	100.042	19.516	32.247	0.484
656.000	403.164	79.992	19.992	100.041	19.510	32.601	0.495
656.500	403.442	79.990	19.992	100.034	19.502	33.055	0.517
657.000	403.683	79.989	19.993	100.026	19.498	33.279	0.528
657.501	403.904	79.991	19.991	100.027	19.491	33.650	0.490
658.000	404.212	79.988	19.992	100.030	19.486	33.949	0.495
658.500	404.484	79.987	19.992	100.027	19.477	34.465	0.555
659.000	404.731	79.990	19.991	100.022	19.471	34.847	0.549
659.500	404.980	79.991	19.992	100.017	19.463	35.256	0.508
660.000	405.254	79.993	19.992	100.011	19.461	35.412	0.509
660.500	405.537	79.992	19.993	100.003	19.453	35.888	0.540
661.000	405.794	79.988	19.992	99.993	19.442	36.482	0.549
661.500	406.032	79.990	19.990	99.986	19.438	36.725	0.518
662.000	406.285	79.984	19.993	99.990	19.429	37.259	0.493
662.500	406.531	79.990	19.991	99.996	19.420	37.772	0.495
663.000	406.777	79.990	19.992	100.006	19.415	38.070	0.496
663.500	407.076	79.989	19.991	100.026	19.406	38.558	0.518
664.000	407.352	79.989	19.992	100.046	19.399	38.948	0.559
664.500	407.631	79.992	19.991	100.060	19.386	39.747	0.565
665.000	407.855	79.991	19.991	100.080	19.381	40.018	0.529
665.500	408.120	79.990	19.992	100.100	19.373	40.507	0.496
666.000	408.372	79.991	19.991	100.110	19.366	40.912	0.503
666.500	408.608	79.990	19.992	100.117	19.359	41.302	0.503
667.000	408.889	79.988	19.994	100.115	19.352	41.720	0.503
667.500	409.130	79.995	19.993	100.103	19.344	42.129	0.519
668.000	409.399	79.989	19.991	100.090	19.337	42.589	0.516
668.500	409.652	79.991	19.992	100.086	19.330	42.981	0.516
669.000	409.895	79.992	19.993	100.078	19.322	43.405	0.509
669.500	410.205	79.991	19.991	100.080	19.312	43.988	0.524
670.000	410.436	79.992	19.992	100.089	19.304	44.469	0.547
670.500	410.677	79.987	19.992	100.095	19.298	44.796	0.507
671.000	410.957	79.987	19.992	100.096	19.290	45.307	0.497
671.500	411.164	79.983	19.995	100.106	19.282	45.761	0.504
672.000	411.421	79.995	19.991	100.106	19.274	46.216	0.476
672.500	411.689	80.004	19.989	100.103	19.269	46.520	0.494
673.000	411.947	79.994	19.992	100.105	19.258	47.118	0.525
673.500	412.190	79.985	19.993	100.106	19.252	47.468	0.513
674.000	412.437	79.995	19.990	100.105	19.242	48.041	0.496
674.500	412.707	79.991	19.993	100.116	19.235	48.463	0.504
675.000	412.933	79.991	19.993	100.125	19.227	48.906	0.506
675.500	413.172	80.000	19.990	100.135	19.215	49.625	0.480
676.000	413.460	79.990	19.990	100.147	19.207	50.064	0.496
676.500	413.667	79.988	19.988	100.156	19.199	50.566	0.511
677.000	413.899	79.997	19.991	100.163	19.187	51.257	0.467
677.500	414.198	80.006	19.989	100.169	19.176	51.888	0.485
678.000	414.389	79.991	19.991	100.174	19.163	52.625	0.510
678.500	414.685	79.993	19.992	100.169	19.152	53.234	0.488
679.000	414.946	79.994	19.991	100.171	19.140	53.960	0.522
679.500	415.181	79.993	19.992	100.171	19.123	54.927	0.527
680.000	415.439	79.992	19.991	100.175	19.115	55.390	0.495
680.500	415.702	79.995	19.992	100.178	19.101	56.216	0.507
681.000	415.953	79.992	19.992	100.194	19.092	56.762	0.517
681.500	416.228	79.994	19.991	100.204	19.080	57.476	0.519
682.000	416.473	79.988	19.991	100.208	19.069	58.117	0.523
682.500	416.752	79.986	19.994	100.212	19.058	58.773	0.522
683.000	416.983	79.996	19.991	100.214	19.045	59.558	0.517
683.500	417.226	79.992	19.994	100.214	19.029	60.513	0.492
684.000	417.531	79.999	19.988	100.215	19.021	60.990	0.511
684.500	417.754	80.001	19.991	100.221	19.011	61.565	0.538
685.000	417.986	79.988	19.992	100.226	19.001	62.107	0.492
685.500	418.215	79.992	19.993	100.228	18.990	62.783	0.458
686.000	418.477	79.990	19.994	100.227	18.983	63.144	0.476
686.500	418.721	79.990	19.995	100.233	18.968	63.987	0.499
687.000	418.955	79.984	19.989	100.232	18.959	64.536	0.492
687.500	419.260	79.995	19.992	100.238	18.950	65.031	0.509
688.000	419.484	79.985	19.993	100.248	18.937	65.720	0.534
688.500	419.766	79.991	19.991	100.253	18.926	66.297	0.517
689.000	420.015	79.985	19.992	100.260	18.915	66.859	0.518
689.500	420.247	79.990	19.990	100.267	18.904	67.432	0.506
690.000	420.518	79.998	19.992	100.272	18.885	68.498	0.492
690.500	420.743	79.990	19.991	100.281	18.865	69.625	0.499
691.000	421.035	79.985	19.993	100.296	18.831	71.518	0.507
691.500	421.235	79.983	19.993	100.308	18.787	74.075	0.505
692.000	421.458	79.986	19.993	100.331	18.736	77.064	0.458
692.500	421.721	79.990	19.993	100.360	18.669	81.020	0.454
693.000	422.019	79.993	19.990	100.395	18.610	84.541	0.523
693.500	422.258	79.976	19.994	100.436	18.552	88.017	0.549
694.000	422.503	79.987	19.991	100.479	18.505	90.809	0.511
694.500	422.745	80.001	19.990	100.549	18.460	93.446	0.485
695.000	422.982	79.997	19.990	100.580	18.430	95.212	0.483
695.500	423.249	79.989	19.990	100.562	18.405	96.651	0.492
696.000	423.481	79.985	19.991	100.540	18.384	97.877	0.501
696.500	423.797	79.991	19.991	100.532	18.367	98.893	0.524
697.000	423.991	79.994	19.990	100.502	18.355	99.617	0.529
697.500	424.209	79.979	19.994	100.478	18.346	100.286	0.461
698.000	424.476	80.001	19.992	100.467	18.340	100.675	0.448
698.500	424.760	79.993	19.991	100.443	18.332	101.162	0.518
699.000	425.014	79.993	19.991	100.383	18.322	101.754	0.544
699.500	425.299	79.999	19.991	100.290	18.315	102.103	0.539
700.000	425.567	80.013	19.992	100.212	18.311	102.217	0.546
700.500	425.822	79.988	19.991	100.136	18.303	102.685	0.538
701.000	426.049	80.004	19.990	100.059	18.296	103.052	0.502
701.500	426.262	79.999	19.990	99.993	18.292	103.277	0.461
702.000	426.553	79.994	19.993	99.958	18.291	103.330	0.472
702.500	426.852	79.987	19.990	99.976	18.292	103.174	0.547
703.000	427.059	80.005	19.991	100.058	18.287	103.387	0.548
703.500	427.322	80.007	19.989	100.181	18.293	102.942	0.488
704.000	427.536	79.995	19.993	100.328	18.297	102.621	0.473
704.500	427.835	79.992	19.991	100.467	18.293	102.660	0.495
705.000	428.081	79.988	19.994	100.569	18.275	103.619	0.529
705.500	428.307	80.002	19.990	100.619	18.240	105.566	0.508
706.000	428.578	79.987	19.993	100.641	18.187	108.608	0.484
706.500	428.809	79.998	19.991	100.644	18.128	112.164	0.499
707.000	429.054	79.986	19.992	100.651	18.058	116.391	0.489
707.500	429.311	79.986	19.992	100.653	17.989	120.680	0.489
708.000	429.547	79.980	19.994	100.734	17.929	124.473	0.498
