Repository: ulfsri/fsri_materials_database

# Materials and Products Database

## 01_Data

Raw data generated from each apparatus are included here in plain-text format. The data is organized first by material, next by the short name of test apparatus used, and where applicable additional filtering by test settings.

### material.json

Each material directory contains a json file of the same name as the material. This file links the data stored in the repository as well as data and graphs produced by the accompanying scripts (__02_Scripts__) to the respective landing page for the material on the front-end website.

File: 01_Data/Polyester_Batting/MCC/Polyester_Batting_MCC_30K_min_210308_R3.txt (part 2 of 4)
T Correction Coefficients:	0	1.024463	0
Time Shift (s):	14
*
Time (s)	Temperature (C)	N2 flow rate (cc/min)	O2 flow rate (cc/min)	Flow Rate (cc/min)	Oxygen (%)	HRR (W/g)	Heating rate (C/s)
354.000	254.028	79.993	19.991	99.937	20.097	3.638	0.567
354.500	254.195	79.994	19.993	99.941	20.096	3.666	0.514
355.000	254.425	79.993	19.991	99.944	20.096	3.672	0.425
355.500	254.665	79.996	19.992	99.948	20.096	3.725	0.433
356.000	254.919	79.994	19.991	99.950	20.099	3.448	0.482
356.500	255.207	79.995	19.993	99.949	20.098	3.506	0.518
357.000	255.436	79.993	19.992	99.949	20.095	3.798	0.530
357.500	255.665	79.993	19.991	99.948	20.095	3.796	0.488
358.000	255.927	79.994	19.992	99.945	20.098	3.527	0.475
358.500	256.163	79.994	19.994	99.945	20.100	3.417	0.494
359.000	256.442	79.994	19.993	99.945	20.099	3.462	0.506
359.500	256.690	79.994	19.993	99.945	20.098	3.571	0.521
360.000	256.961	79.995	19.992	99.946	20.092	3.978	0.523
360.500	257.220	79.994	19.994	99.949	20.096	3.706	0.525
361.000	257.435	79.995	19.991	99.949	20.097	3.615	0.502
361.500	257.695	79.994	19.992	99.949	20.100	3.419	0.475
362.000	257.928	79.996	19.994	99.949	20.098	3.504	0.484
362.500	258.195	79.995	19.993	99.949	20.100	3.425	0.496
363.000	258.446	79.995	19.994	99.949	20.096	3.709	0.509
363.500	258.696	79.995	19.995	99.949	20.092	3.972	0.510
364.000	258.941	79.994	19.993	99.947	20.097	3.583	0.498
364.500	259.174	79.996	19.992	99.946	20.093	3.917	0.487
365.000	259.421	79.995	19.993	99.945	20.095	3.751	0.479
365.500	259.660	79.995	19.992	99.946	20.099	3.463	0.483
366.000	259.942	79.994	19.989	99.945	20.097	3.615	0.503
366.500	260.160	79.994	19.993	99.946	20.097	3.597	0.511
367.000	260.421	79.996	19.992	99.948	20.099	3.453	0.490
367.500	260.639	79.995	19.992	99.949	20.096	3.700	0.479
368.000	260.945	79.994	19.993	99.948	20.099	3.435	0.502
368.500	261.147	79.993	19.992	99.948	20.099	3.442	0.516
369.000	261.426	79.995	19.993	99.948	20.100	3.359	0.495
369.500	261.677	79.995	19.990	99.948	20.100	3.357	0.505
370.000	261.911	79.994	19.990	99.947	20.096	3.654	0.507
370.500	262.158	79.995	19.993	99.947	20.099	3.435	0.483
371.000	262.382	79.994	19.992	99.944	20.095	3.790	0.476
371.500	262.659	79.995	19.992	99.939	20.098	3.525	0.486
372.000	262.903	79.994	19.991	99.939	20.098	3.551	0.511
372.500	263.156	79.995	19.992	99.939	20.099	3.499	0.509
373.000	263.435	79.994	19.992	99.939	20.102	3.230	0.515
373.500	263.656	79.995	19.990	99.942	20.096	3.726	0.516
374.001	263.883	79.993	19.990	99.948	20.099	3.477	0.474
374.501	264.118	79.993	19.992	99.949	20.104	3.132	0.455
375.001	264.420	79.993	19.991	99.947	20.098	3.557	0.499
375.500	264.643	79.994	19.991	99.941	20.100	3.411	0.531
376.000	264.873	79.995	19.991	99.934	20.097	3.621	0.489
376.500	265.133	79.995	19.991	99.934	20.099	3.445	0.471
377.000	265.355	79.995	19.991	99.934	20.103	3.186	0.486
377.500	265.613	79.994	19.991	99.933	20.097	3.625	0.481
378.000	265.871	79.992	19.990	99.936	20.097	3.641	0.498
378.500	266.110	79.995	19.990	99.942	20.102	3.236	0.507
379.000	266.361	79.994	19.993	99.943	20.098	3.572	0.494
379.500	266.629	79.994	19.992	99.944	20.097	3.611	0.505
380.000	266.890	79.992	19.990	99.949	20.096	3.674	0.524
380.500	267.142	79.994	19.990	99.949	20.098	3.553	0.521
381.000	267.365	79.994	19.992	99.943	20.095	3.781	0.494
381.500	267.662	79.994	19.991	99.943	20.096	3.700	0.497
382.000	267.917	79.992	19.991	99.947	20.101	3.322	0.536
382.501	268.137	79.993	19.994	99.952	20.099	3.435	0.513
383.000	268.397	79.994	19.992	99.963	20.102	3.223	0.478
383.500	268.657	79.993	19.992	99.975	20.103	3.207	0.500
384.000	268.896	79.992	19.992	99.977	20.096	3.664	0.510
384.500	269.119	79.993	19.993	99.973	20.097	3.629	0.481
385.000	269.383	79.992	19.991	99.969	20.101	3.289	0.474
385.500	269.688	79.993	19.992	99.958	20.098	3.542	0.528
386.000	269.936	79.993	19.991	99.951	20.097	3.591	0.561
386.500	270.206	79.993	19.992	99.941	20.099	3.441	0.535
387.000	270.436	79.995	19.990	99.935	20.103	3.198	0.509
387.500	270.712	79.994	19.990	99.927	20.103	3.206	0.503
388.000	271.011	79.993	19.992	99.922	20.102	3.225	0.541
388.500	271.212	79.994	19.992	99.917	20.098	3.569	0.537
389.000	271.497	79.992	19.991	99.918	20.106	2.964	0.493
389.500	271.713	79.994	19.993	99.922	20.100	3.356	0.494
390.000	271.957	79.994	19.991	99.927	20.103	3.201	0.481
390.500	272.197	79.994	19.991	99.931	20.098	3.531	0.472
391.001	272.474	79.991	19.991	99.938	20.099	3.446	0.500
391.500	272.714	79.994	19.994	99.942	20.105	2.990	0.517
392.000	272.955	79.992	19.994	99.940	20.097	3.585	0.499
392.500	273.219	79.993	19.992	99.940	20.098	3.530	0.493
393.000	273.462	79.992	19.991	99.939	20.103	3.184	0.506
393.500	273.705	79.992	19.991	99.937	20.101	3.289	0.497
394.000	273.942	79.993	19.992	99.939	20.103	3.160	0.483
394.500	274.183	79.992	19.993	99.943	20.098	3.504	0.479
395.000	274.480	79.993	19.991	99.940	20.105	3.055	0.508
395.500	274.704	79.993	19.994	99.938	20.102	3.233	0.530
396.000	274.978	79.991	19.994	99.934	20.098	3.526	0.510
396.500	275.209	79.993	19.991	99.926	20.103	3.192	0.501
397.000	275.497	79.993	19.993	99.924	20.104	3.087	0.512
397.500	275.727	79.993	19.991	99.926	20.101	3.321	0.519
398.000	275.998	79.993	19.991	99.927	20.098	3.509	0.510
398.500	276.242	79.992	19.990	99.930	20.100	3.380	0.508
399.000	276.513	79.994	19.991	99.934	20.100	3.364	0.515
399.500	276.733	79.992	19.991	99.935	20.108	2.773	0.502
400.000	276.965	79.992	19.991	99.937	20.100	3.419	0.471
400.500	277.266	79.991	19.991	99.942	20.105	3.057	0.493
401.000	277.553	79.994	19.991	99.946	20.104	3.110	0.561
401.500	277.782	79.990	19.991	99.945	20.102	3.264	0.552
402.000	278.029	79.994	19.993	99.943	20.101	3.318	0.496
402.500	278.287	79.991	19.991	99.940	20.102	3.225	0.491
403.000	278.501	79.993	19.992	99.937	20.100	3.418	0.488
403.500	278.783	79.993	19.991	99.931	20.097	3.608	0.484
404.000	279.057	79.993	19.991	99.927	20.094	3.832	0.526
404.500	279.275	79.991	19.990	99.926	20.098	3.559	0.524
405.000	279.548	79.994	19.989	99.930	20.098	3.511	0.492
405.500	279.766	79.993	19.992	99.932	20.103	3.199	0.491
406.000	280.014	79.992	19.990	99.934	20.096	3.681	0.479
406.500	280.301	79.991	19.991	99.934	20.097	3.640	0.500
407.000	280.581	79.993	19.993	99.930	20.101	3.349	0.551
407.500	280.821	79.992	19.992	99.923	20.097	3.594	0.544
408.000	281.074	79.992	19.991	99.922	20.098	3.571	0.506
408.500	281.294	79.993	19.991	99.920	20.096	3.687	0.483
409.000	281.539	79.991	19.991	99.920	20.099	3.474	0.470
409.500	281.807	79.993	19.990	99.921	20.100	3.369	0.489
410.000	282.037	79.991	19.992	99.926	20.099	3.429	0.505
410.500	282.305	79.993	19.991	99.928	20.098	3.535	0.498
411.000	282.590	79.992	19.991	99.934	20.096	3.690	0.526
411.500	282.830	79.993	19.991	99.942	20.095	3.745	0.539
412.000	283.076	79.993	19.990	99.949	20.100	3.380	0.505
412.500	283.307	79.993	19.991	99.951	20.100	3.364	0.482
413.000	283.530	79.994	19.992	99.952	20.095	3.771	0.466
413.500	283.823	79.995	19.993	99.953	20.098	3.518	0.485
414.000	284.080	79.993	19.991	99.953	20.102	3.279	0.533
414.500	284.305	79.993	19.991	99.952	20.100	3.417	0.516
415.000	284.571	79.994	19.992	99.952	20.101	3.310	0.486
415.500	284.817	79.992	19.989	99.952	20.105	3.047	0.501
416.000	285.076	79.996	19.993	99.952	20.098	3.512	0.509
416.500	285.304	79.995	19.992	99.951	20.096	3.665	0.496
417.000	285.521	79.996	19.994	99.953	20.098	3.542	0.466
417.500	285.830	79.993	19.991	99.954	20.100	3.427	0.485
418.000	286.065	79.993	19.993	99.954	20.098	3.546	0.535
418.500	286.303	79.993	19.992	99.955	20.093	3.906	0.509
419.000	286.580	79.995	19.991	99.956	20.099	3.463	0.494
419.500	286.844	79.995	19.992	99.954	20.097	3.580	0.528
420.000	287.032	79.994	19.993	99.949	20.094	3.801	0.496
420.500	287.331	79.995	19.991	99.947	20.095	3.739	0.469
421.000	287.612	79.995	19.992	99.945	20.097	3.640	0.533
421.500	287.840	79.993	19.991	99.944	20.096	3.652	0.545
422.000	288.108	79.995	19.992	99.940	20.096	3.707	0.503
422.500	288.339	79.995	19.992	99.936	20.098	3.511	0.497
423.000	288.609	79.995	19.992	99.934	20.098	3.549	0.500
423.500	288.857	79.994	19.992	99.930	20.098	3.570	0.510
424.000	289.104	79.996	19.993	99.928	20.101	3.319	0.506
424.500	289.322	79.995	19.992	99.932	20.098	3.574	0.480
425.000	289.588	79.994	19.991	99.937	20.100	3.426	0.475
425.500	289.874	79.994	19.990	99.935	20.103	3.207	0.518
426.000	290.125	79.995	19.992	99.935	20.099	3.465	0.544
426.500	290.368	79.994	19.993	99.934	20.102	3.257	0.516
427.000	290.648	79.994	19.991	99.931	20.103	3.202	0.508
427.500	290.903	79.994	19.992	99.927	20.099	3.457	0.529
428.000	291.159	79.995	19.991	99.927	20.101	3.337	0.523
428.500	291.395	79.994	19.993	99.924	20.103	3.204	0.501
429.000	291.642	79.994	19.991	99.923	20.097	3.586	0.488
429.500	291.903	79.995	19.993	99.925	20.098	3.544	0.496
430.000	292.181	79.995	19.993	99.924	20.097	3.645	0.523
430.500	292.366	79.995	19.992	99.921	20.102	3.208	0.501
431.000	292.644	79.994	19.990	99.926	20.094	3.853	0.463
431.500	292.880	79.994	19.992	99.933	20.099	3.437	0.489
432.000	293.118	79.995	19.992	99.936	20.100	3.358	0.494
432.500	293.367	79.993	19.991	99.944	20.097	3.633	0.481
433.000	293.663	79.996	19.992	99.952	20.098	3.516	0.516
433.500	293.916	79.993	19.991	99.954	20.103	3.180	0.547
434.000	294.136	79.993	19.991	99.953	20.095	3.787	0.511
434.500	294.388	79.993	19.992	99.959	20.098	3.542	0.472
435.000	294.656	79.994	19.992	99.961	20.093	3.898	0.496
435.500	294.910	79.994	19.992	99.959	20.094	3.868	0.521
436.000	295.166	79.993	19.992	99.952	20.098	3.558	0.516
436.500	295.425	79.993	19.990	99.943	20.093	3.894	0.513
437.000	295.696	79.995	19.992	99.928	20.098	3.549	0.523
437.500	295.943	79.994	19.992	99.919	20.098	3.545	0.524
438.000	296.146	79.994	19.991	99.914	20.102	3.217	0.484
438.500	296.410	79.994	19.992	99.913	20.101	3.329	0.458
439.000	296.707	79.995	19.991	99.913	20.097	3.620	0.514
439.500	296.923	79.995	19.992	99.913	20.102	3.237	0.537
440.000	297.207	79.995	19.991	99.913	20.101	3.343	0.507
440.500	297.468	79.993	19.992	99.916	20.100	3.420	0.522
441.000	297.774	79.993	19.990	99.918	20.095	3.757	0.556
441.500	297.960	79.995	19.991	99.919	20.101	3.322	0.529
442.000	298.219	79.993	19.992	99.918	20.100	3.393	0.468
442.500	298.466	79.994	19.993	99.918	20.102	3.213	0.476
443.000	298.744	79.993	19.991	99.915	20.101	3.342	0.516
443.500	298.984	79.994	19.991	99.917	20.103	3.154	0.522
444.000	299.222	79.995	19.992	99.925	20.098	3.561	0.498
444.500	299.489	79.995	19.991	99.931	20.098	3.508	0.491
445.000	299.718	79.995	19.990	99.933	20.101	3.307	0.500
445.500	299.957	79.994	19.992	99.934	20.101	3.337	0.482
446.000	300.237	79.994	19.992	99.932	20.102	3.230	0.494
446.500	300.497	79.996	19.992	99.931	20.100	3.420	0.530
447.000	300.725	79.995	19.992	99.932	20.098	3.576	0.514
447.500	300.963	79.995	19.992	99.937	20.105	3.040	0.477
448.000	301.177	79.994	19.991	99.946	20.100	3.366	0.459
448.500	301.462	79.995	19.992	99.952	20.102	3.208	0.475
449.000	301.706	79.994	19.991	99.953	20.099	3.500	0.514
449.500	301.981	79.995	19.992	99.954	20.098	3.534	0.524
450.000	302.236	79.995	19.992	99.954	20.100	3.370	0.525
450.500	302.501	79.995	19.991	99.952	20.099	3.467	0.525
451.000	302.741	79.995	19.992	99.951	20.099	3.483	0.512
451.500	303.010	79.996	19.992	99.951	20.100	3.366	0.507
452.000	303.272	79.994	19.992	99.950	20.100	3.404	0.520
452.500	303.501	79.996	19.993	99.946	20.096	3.704	0.511
453.000	303.747	79.994	19.993	99.945	20.102	3.277	0.483
453.500	304.046	79.994	19.993	99.946	20.100	3.399	0.510
454.000	304.236	79.994	19.992	99.944	20.100	3.393	0.517
454.500	304.498	79.995	19.993	99.941	20.097	3.579	0.471
455.000	304.766	79.995	19.992	99.939	20.098	3.571	0.491
455.500	305.044	79.994	19.992	99.931	20.099	3.496	0.538
456.000	305.281	79.993	19.992	99.923	20.101	3.320	0.531
456.500	305.568	79.993	19.992	99.915	20.104	3.115	0.519
457.000	305.799	79.992	19.992	99.911	20.102	3.255	0.521
457.500	306.046	79.993	19.993	99.910	20.102	3.251	0.498
458.000	306.262	79.992	19.994	99.913	20.101	3.320	0.470
458.500	306.550	79.992	19.992	99.915	20.099	3.478	0.483
459.000	306.777	79.991	19.993	99.922	20.099	3.471	0.509
459.500	307.047	79.992	19.991	99.927	20.097	3.603	0.506
460.000	307.317	79.991	19.991	99.932	20.100	3.376	0.519
460.500	307.532	79.992	19.992	99.933	20.098	3.511	0.513
461.000	307.807	79.990	19.992	99.931	20.097	3.618	0.488
461.500	308.050	79.994	19.992	99.926	20.098	3.546	0.504
462.001	308.297	79.993	19.992	99.923	20.098	3.513	0.504
462.500	308.548	79.995	19.992	99.920	20.100	3.402	0.494
463.000	308.804	79.992	19.991	99.920	20.099	3.434	0.502
463.500	309.036	79.993	19.990	99.923	20.101	3.315	0.498
464.000	309.285	79.992	19.991	99.926	20.099	3.450	0.485
464.500	309.545	79.993	19.992	99.931	20.100	3.383	0.495
465.000	309.792	79.993	19.992	99.938	20.095	3.739	0.508
465.500	310.083	79.992	19.992	99.942	20.103	3.161	0.522
466.000	310.310	79.994	19.991	99.940	20.101	3.302	0.528
466.500	310.567	79.993	19.992	99.939	20.100	3.380	0.501
467.000	310.797	79.993	19.992	99.935	20.099	3.495	0.486
467.500	311.069	79.994	19.992	99.932	20.100	3.416	0.495
468.000	311.351	79.993	19.991	99.926	20.099	3.449	0.528
468.500	311.594	79.992	19.991	99.928	20.095	3.786	0.539
469.000	311.868	79.992	19.991	99.932	20.098	3.560	0.521
469.500	312.132	79.995	19.991	99.934	20.098	3.560	0.528
470.000	312.360	79.993	19.992	99.929	20.100	3.376	0.515
470.500	312.664	79.994	19.992	99.928	20.098	3.507	0.512
471.000	312.893	79.994	19.991	99.926	20.098	3.515	0.533
471.500	313.153	79.991	19.992	99.919	20.101	3.336	0.511
472.000	313.368	79.994	19.991	99.914	20.101	3.297	0.482
472.500	313.677	79.992	19.991	99.913	20.101	3.338	0.500
473.000	313.885	79.992	19.991	99.912	20.097	3.638	0.521
473.500	314.176	79.993	19.993	99.910	20.099	3.462	0.508
474.000	314.400	79.993	19.991	99.906	20.102	3.248	0.507
474.500	314.649	79.993	19.991	99.898	20.101	3.331	0.494
475.000	314.891	79.994	19.991	99.891	20.097	3.612	0.482
475.500	315.114	79.993	19.992	99.885	20.099	3.472	0.478
476.000	315.369	79.992	19.992	99.885	20.102	3.258	0.471
476.500	315.622	79.992	19.991	99.889	20.099	3.450	0.493
477.000	315.921	79.994	19.992	99.897	20.099	3.488	0.530
477.500	316.158	79.993	19.991	99.905	20.100	3.421	0.544
478.000	316.392	79.994	19.991	99.914	20.103	3.162	0.503
478.500	316.644	79.993	19.991	99.916	20.103	3.180	0.478
479.000	316.899	79.994	19.991	99.916	20.103	3.196	0.497
479.500	317.140	79.993	19.992	99.917	20.101	3.287	0.502
480.000	317.414	79.994	19.992	99.916	20.104	3.066	0.505
480.500	317.673	79.994	19.993	99.914	20.097	3.606	0.524
481.000	317.891	79.992	19.991	99.912	20.098	3.576	0.505
481.500	318.105	79.993	19.992	99.912	20.102	3.267	0.454
482.000	318.404	79.993	19.992	99.913	20.099	3.459	0.473
482.500	318.651	79.993	19.992	99.921	20.096	3.723	0.529
483.000	318.901	79.994	19.993	99.928	20.097	3.636	0.521
483.500	319.162	79.992	19.993	99.936	20.098	3.549	0.504
484.000	319.433	79.992	19.992	99.945	20.100	3.400	0.522
484.500	319.663	79.994	19.993	99.951	20.103	3.185	0.517
485.000	319.895	79.991	19.991	99.951	20.097	3.600	0.481
485.500	320.168	79.993	19.991	99.952	20.097	3.578	0.483
486.000	320.442	79.991	19.992	99.951	20.103	3.147	0.526
486.500	320.715	79.993	19.992	99.951	20.100	3.418	0.547
487.000	320.944	79.992	19.993	99.951	20.097	3.606	0.525
487.500	321.242	79.993	19.992	99.951	20.100	3.372	0.515
488.000	321.446	79.992	19.992	99.949	20.099	3.479	0.515
488.500	321.689	79.991	19.991	99.948	20.098	3.535	0.475
489.000	321.939	79.994	19.993	99.940	20.102	3.274	0.470
489.500	322.176	79.994	19.993	99.932	20.100	3.418	0.490
490.000	322.436	79.993	19.993	99.925	20.103	3.136	0.492
490.500	322.696	79.993	19.991	99.918	20.098	3.553	0.509
491.000	322.968	79.994	19.992	99.912	20.102	3.229	0.526
491.500	323.220	79.993	19.990	99.914	20.100	3.355	0.528
492.000	323.490	79.994	19.993	99.915	20.097	3.638	0.523
492.500	323.752	79.993	19.992	99.915	20.094	3.821	0.527
493.000	323.963	79.993	19.992	99.916	20.098	3.536	0.502
493.500	324.209	79.994	19.993	99.909	20.102	3.279	0.465
494.000	324.483	79.993	19.993	99.904	20.098	3.565	0.489
494.500	324.662	79.993	19.993	99.903	20.099	3.468	0.487
495.000	324.958	79.993	19.992	99.903	20.096	3.689	0.464
495.500	325.215	79.994	19.993	99.904	20.092	3.954	0.514
496.000	325.450	79.994	19.992	99.911	20.105	3.039	0.522
496.500	325.721	79.994	19.993	99.914	20.097	3.604	0.499
497.000	325.923	79.992	19.992	99.914	20.096	3.671	0.490
497.500	326.201	79.993	19.990	99.913	20.093	3.889	0.477
498.000	326.440	79.993	19.993	99.912	20.097	3.602	0.499
498.500	326.694	79.994	19.991	99.911	20.096	3.683	0.505
499.000	326.940	79.994	19.992	99.911	20.100	3.395	0.496
499.500	327.172	79.992	19.991	99.909	20.094	3.872	0.489
500.000	327.446	79.994	19.993	99.902	20.097	3.597	0.492
500.500	327.683	79.994	19.991	99.895	20.099	3.481	0.508
501.000	327.962	79.996	19.992	99.890	20.097	3.602	0.514
501.501	328.179	79.994	19.993	99.887	20.100	3.410	0.506
502.000	328.420	79.996	19.992	99.891	20.094	3.821	0.477
502.500	328.661	79.996	19.991	99.897	20.096	3.655	0.470
503.000	328.951	79.995	19.991	99.905	20.104	3.100	0.506
503.500	329.198	79.997	19.992	99.911	20.096	3.673	0.534
504.000	329.491	79.995	19.991	99.919	20.098	3.519	0.538
504.500	329.679	79.994	19.991	99.927	20.098	3.519	0.511
505.000	329.948	79.996	19.992	99.935	20.105	2.995	0.470
505.500	330.196	79.996	19.991	99.943	20.102	3.248	0.487
506.000	330.446	79.993	19.990	99.951	20.108	2.773	0.507
506.500	330.695	79.995	19.993	99.953	20.107	2.840	0.499
507.000	330.948	79.994	19.990	99.953	20.106	2.937	0.501
507.500	331.234	79.994	19.991	99.957	20.103	3.155	0.521
508.000	331.469	79.993	19.991	99.962	20.104	3.107	0.530
508.500	331.735	79.992	19.990	99.964	20.102	3.240	0.511
509.000	332.033	79.993	19.991	99.964	20.106	2.943	0.532
509.500	332.239	79.994	19.990	99.962	20.105	3.026	0.534
510.000	332.474	79.995	19.993	99.952	20.101	3.301	0.472
510.500	332.710	79.993	19.991	99.938	20.103	3.206	0.456
511.000	333.006	79.993	19.991	99.926	20.104	3.064	0.502
511.500	333.211	79.993	19.992	99.917	20.100	3.363	0.516
512.000	333.512	79.992	19.991	99.911	20.101	3.341	0.504
512.500	333.775	79.994	19.992	99.910	20.096	3.656	0.535
513.000	334.032	79.994	19.993	99.908	20.098	3.561	0.542
513.500	334.246	79.993	19.992	99.909	20.098	3.540	0.496
514.000	334.488	79.993	19.993	99.907	20.097	3.605	0.463
514.500	334.743	79.993	19.992	99.908	20.097	3.642	0.476
515.000	335.053	79.992	19.991	99.908	20.096	3.713	0.531
515.500	335.296	79.992	19.993	99.909	20.093	3.896	0.559
516.000	335.527	79.992	19.992	99.909	20.102	3.216	0.513
516.500	335.757	79.992	19.991	99.912	20.093	3.911	0.468
517.000	336.072	79.992	19.993	99.911	20.101	3.355	0.503
517.500	336.301	79.992	19.993	99.911	20.102	3.254	0.544
518.000	336.590	79.992	19.991	99.910	20.093	3.936	0.531
518.500	336.833	79.993	19.993	99.907	20.100	3.363	0.525
519.000	337.064	79.993	19.993	99.906	20.097	3.626	0.503
519.500	337.336	79.992	19.992	99.907	20.096	3.701	0.488
520.000	337.606	79.993	19.991	99.907	20.095	3.768	0.522
520.500	337.824	79.992	19.992	99.907	20.097	3.606	0.515
521.000	338.077	79.994	19.992	99.911	20.100	3.357	0.479
521.500	338.326	79.994	19.992	99.912	20.101	3.355	0.486
522.000	338.599	79.994	19.992	99.906	20.097	3.601	0.512
522.500	338.858	79.995	19.992	99.899	20.100	3.427	0.527
523.000	339.108	79.993	19.992	99.896	20.096	3.703	0.520
523.500	339.370	79.994	19.992	99.896	20.100	3.395	0.511
524.000	339.635	79.995	19.992	99.902	20.099	3.444	0.520
524.500	339.868	79.995	19.991	99.918	20.102	3.241	0.512
525.000	340.096	79.994	19.992	99.939	20.101	3.300	0.480
525.500	340.341	79.994	19.992	99.956	20.102	3.253	0.467
526.000	340.627	79.994	19.991	99.963	20.103	3.145	0.502
526.500	340.855	79.994	19.991	99.965	20.105	3.044	0.523
527.000	341.089	79.995	19.992	99.963	20.098	3.521	0.488
527.500	341.373	79.995	19.991	99.957	20.102	3.240	0.490
528.000	341.615	79.993	19.990	99.953	20.101	3.327	0.522
528.500	341.837	79.994	19.991	99.955	20.100	3.402	0.495
529.000	342.097	79.994	19.990	99.958	20.104	3.096	0.473
529.500	342.341	79.995	19.990	99.957	20.105	3.035	0.493
530.000	342.609	79.994	19.992	99.958	20.101	3.326	0.508
530.500	342.875	79.993	19.992	99.956	20.102	3.270	0.523
531.000	343.094	79.994	19.993	99.952	20.104	3.089	0.510
531.500	343.354	79.995	19.993	99.948	20.101	3.285	0.482
532.000	343.619	79.995	19.991	99.946	20.099	3.477	0.502
532.500	343.875	79.995	19.991	99.944	20.102	3.279	0.523
533.000	344.138	79.994	19.990	99.944	20.103	3.135	0.520
533.500	344.328	79.994	19.992	99.946	20.102	3.260	0.486
534.000	344.621	79.994	19.991	99.954	20.103	3.184	0.468
534.500	344.910	79.993	19.991	99.957	20.104	3.125	0.533
535.000	345.146	79.994	19.992	99.956	20.103	3.161	0.554
535.500	345.422	79.994	19.992	99.948	20.099	3.496	0.518
536.000	345.654	79.993	19.992	99.940	20.099	3.439	0.510
536.500	345.960	79.992	19.993	99.926	20.103	3.166	0.523
537.000	346.178	79.995	19.991	99.914	20.097	3.599	0.531
537.500	346.389	79.992	19.992	99.908	20.099	3.435	0.476
538.000	346.695	79.994	19.993	99.908	20.100	3.363	0.473
538.500	346.913	79.993	19.993	99.907	20.099	3.497	0.520
539.000	347.182	79.991	19.992	99.903	20.094	3.813	0.505
539.500	347.430	79.992	19.993	99.898	20.099	3.433	0.502
540.000	347.664	79.991	19.993	99.888	20.099	3.488	0.500
540.500	347.941	79.992	19.993	99.885	20.099	3.448	0.497
541.000	348.150	79.992	19.992	99.890	20.100	3.383	0.499
541.500	348.450	79.993	19.992	99.903	20.095	3.733	0.497
542.000	348.673	79.992	19.992	99.913	20.097	3.618	0.516
542.500	348.931	79.991	19.992	99.922	20.095	3.753	0.502
543.000	349.194	79.991	19.993	99.924	20.096	3.666	0.501
543.500	349.454	79.992	19.993	99.923	20.098	3.514	0.522
544.000	349.725	79.991	19.993	99.916	20.094	3.866	0.527
544.500	350.008	79.992	19.993	99.914	20.093	3.941	0.543
545.000	350.196	79.991	19.993	99.914	20.097	3.635	0.512
545.500	350.422	79.991	19.992	99.914	20.094	3.799	0.442
546.000	350.691	79.991	19.993	99.903	20.091	4.076	0.454
546.500	350.914	79.992	19.993	99.893	20.093	3.912	0.494
547.000	351.151	79.992	19.992	99.881	20.098	3.566	0.476
547.500	351.464	79.993	19.993	99.871	20.097	3.582	0.505
548.000	351.695	79.992	19.994	99.867	20.093	3.875	0.547
548.500	351.953	79.992	19.993	99.873	20.097	3.620	0.516
549.000	352.192	79.993	19.992	99.887	20.096	3.653	0.493
549.500	352.486	79.993	19.992	99.907	20.098	3.552	0.515
550.000	352.744	79.993	19.993	99.923	20.096	3.661	0.543
550.500	352.999	79.993	19.993	99.933	20.093	3.879	0.532
551.000	353.246	79.992	19.993	99.942	20.091	4.047	0.508
551.500	353.490	79.994	19.993	99.947	20.096	3.673	0.497
552.000	353.762	79.993	19.992	99.947	20.100	3.412	0.503
552.500	354.041	79.993	19.991	99.949	20.092	3.982	0.533
553.000	354.280	79.993	19.993	99.952	20.092	4.003	0.535
553.500	354.509	79.993	19.992	99.950	20.096	3.673	0.493
554.000	354.728	79.994	19.991	99.944	20.088	4.254	0.458
554.500	355.023	79.994	19.991	99.936	20.094	3.800	0.481
555.000	355.254	79.994	19.992	99.931	20.097	3.606	0.519
555.500	355.512	79.994	19.992	99.926	20.091	4.040	0.507
556.000	355.785	79.993	19.992	99.920	20.091	4.061	0.510
556.500	355.990	79.994	19.991	99.922	20.094	3.865	0.505
557.000	356.247	79.993	19.992	99.922	20.095	3.795	0.470
557.500	356.507	79.993	19.992	99.919	20.092	3.950	0.490
558.000	356.765	79.993	19.991	99.916	20.088	4.298	0.517
558.500	357.053	79.993	19.991	99.916	20.092	3.946	0.532
559.000	357.243	79.993	19.993	99.912	20.086	4.425	0.513
559.500	357.523	79.994	19.991	99.913	20.089	4.205	0.474
560.000	357.757	79.994	19.992	99.914	20.088	4.296	0.491
560.500	358.041	79.994	19.993	99.914	20.089	4.225	0.516
561.000	358.283	79.993	19.993	99.914	20.089	4.221	0.522
561.500	358.507	79.994	19.992	99.914	20.093	3.908	0.496
562.000	358.793	79.993	19.991	99.911	20.086	4.390	0.488
562.500	359.055	79.993	19.991	99.907	20.087	4.335	0.529
563.000	359.270	79.993	19.992	99.907	20.089	4.181	0.513
563.500	359.521	79.994	19.992	99.907	20.087	4.335	0.472
564.000	359.754	79.992	19.991	99.908	20.085	4.472	0.474
564.500	360.031	79.992	19.991	99.915	20.090	4.163	0.497
565.000	360.275	79.992	19.991	99.928	20.086	4.440	0.516
565.500	360.534	79.992	19.992	99.947	20.086	4.448	0.512
566.000	360.813	79.992	19.992	99.966	20.088	4.280	0.520
566.500	361.021	79.992	19.991	99.972	20.085	4.478	0.512
567.000	361.275	79.993	19.992	99.962	20.086	4.458	0.474
567.500	361.526	79.993	19.991	99.950	20.088	4.308	0.483
568.000	361.755	79.992	19.991	99.931	20.089	4.177	0.493
568.500	362.037	79.992	19.991	99.912	20.088	4.266	0.496
569.000	362.260	79.994	19.992	99.906	20.086	4.407	0.508
569.500	362.512	79.993	19.991	99.908	20.087	4.367	0.490
570.000	362.743	79.992	19.992	99.910	20.081	4.812	0.479
570.500	363.006	79.993	19.992	99.909	20.091	4.021	0.488
571.000	363.259	79.994	19.993	99.909	20.086	4.454	0.505
571.500	363.502	79.991	19.991	99.909	20.083	4.661	0.506
572.000	363.746	79.991	19.991	99.917	20.080	4.896	0.491
572.500	364.016	79.991	19.991	99.923	20.085	4.524	0.501
573.000	364.276	79.993	19.992	99.925	20.080	4.894	0.522
573.500	364.531	79.992	19.991	99.927	20.080	4.882	0.522
574.000	364.771	79.991	19.991	99.927	20.077	5.118	0.505
574.500	364.992	79.991	19.991	99.922	20.078	5.005	0.478
575.000	365.264	79.994	19.991	99.917	20.074	5.316	0.476
575.500	365.485	79.992	19.991	99.916	20.082	4.711	0.493
576.000	365.770	79.992	19.991	99.915	20.077	5.094	0.500
576.500	366.029	79.992	19.991	99.918	20.072	5.466	0.525
577.000	366.284	79.992	19.993	99.920	20.073	5.390	0.529
577.500	366.536	79.992	19.992	99.920	20.071	5.536	0.511
578.000	366.757	79.992	19.991	99.920	20.068	5.769	0.490
578.500	367.027	79.992	19.991	99.919	20.067	5.817	0.481
579.000	367.303	79.992	19.991	99.916	20.071	5.558	0.518
579.500	367.528	79.991	19.991	99.914	20.069	5.647	0.524
580.000	367.789	79.992	19.992	99.914	20.070	5.635	0.494
580.500	368.032	79.992	19.991	99.916	20.067	5.805	0.495
581.000	368.233	79.992	19.991	99.921	20.072	5.492	0.474
581.500	368.529	79.993	19.992	99.922	20.066	5.878	0.471
582.000	368.801	79.993	19.992	99.926	20.063	6.092	0.532
582.500	369.082	79.994	19.992	99.928	20.063	6.121	0.560
583.000	369.293	79.994	19.992	99.932	20.063	6.089	0.522
583.500	369.534	79.992	19.990	99.935	20.063	6.155	0.472
584.000	369.775	79.994	19.992	99.937	20.062	6.220	0.467
584.500	370.044	79.994	19.993	99.934	20.062	6.170	0.496
585.000	370.310	79.993	19.992	99.934	20.058	6.505	0.523
585.500	370.523	79.994	19.990	99.930	20.061	6.246	0.508
586.000	370.773	79.994	19.992	99.923	20.061	6.277	0.471
586.500	371.057	79.994	19.992	99.923	20.059	6.405	0.498
587.000	371.281	79.996	19.992	99.930	20.058	6.494	0.521
587.500	371.498	79.993	19.991	99.935	20.058	6.496	0.475
588.000	371.782	79.994	19.991	99.941	20.057	6.579	0.471
588.500	372.044	79.994	19.993	99.947	20.056	6.668	0.523
589.000	372.294	79.994	19.991	99.950	20.059	6.445	0.529
589.500	372.538	79.994	19.992	99.946	20.055	6.742	0.503
590.000	372.811	79.993	19.991	99.946	20.049	7.189	0.506
590.500	373.054	79.995	19.991	99.946	20.050	7.056	0.516
591.000	373.313	79.994	19.990	99.948	20.051	7.001	0.509
591.500	373.545	79.994	19.991	99.951	20.047	7.308	0.497
592.000	373.775	79.993	19.990	99.952	20.048	7.217	0.476
592.500	374.025	79.995	19.992	99.946	20.046	7.355	0.470
593.000	374.293	79.995	19.991	99.938	20.044	7.545	0.499
593.500	374.529	79.993	19.991	99.930	20.040	7.804	0.512
594.000	374.798	79.994	19.990	99.922	20.042	7.667	0.505
594.500	375.076	79.992	19.991	99.920	20.042	7.658	0.526
595.000	375.332	79.993	19.990	99.927	20.041	7.784	0.540
595.500	375.584	79.993	19.990	99.935	20.039	7.867	0.520
596.000	375.803	79.995	19.990	99.942	20.039	7.927	0.489
596.500	376.093	79.992	19.989	99.950	20.030	8.579	0.490
597.000	376.301	79.994	19.992	99.956	20.034	8.304	0.504
597.500	376.605	79.992	19.991	99.964	20.034	8.304	0.505
598.000	376.815	79.993	19.992	99.968	20.029	8.637	0.513
598.500	377.102	79.992	19.991	99.965	20.033	8.379	0.506
599.000	377.324	79.993	19.992	99.963	20.033	8.365	0.503
599.500	377.614	79.992	19.992	99.961	20.029	8.616	0.511
600.000	377.891	79.993	19.992	99.953	20.030	8.571	0.540
600.500	378.159	79.993	19.993	99.949	20.025	8.915	0.556
601.000	378.395	79.994	19.992	99.952	20.028	8.718	0.524
601.500	378.677	79.993	19.992	99.953	20.025	8.936	0.511
602.000	378.921	79.995	19.992	99.952	20.023	9.059	0.522
602.500	379.171	79.993	19.992	99.951	20.021	9.251	0.510
603.000	379.418	79.993	19.993	99.952	20.018	9.477	0.495
603.500	379.659	79.994	19.992	99.952	20.018	9.480	0.492
604.000	379.927	79.994	19.992	99.952	20.016	9.567	0.498
604.500	380.171	79.993	19.992	99.954	20.015	9.637	0.511
605.000	380.441	79.993	19.993	99.952	20.011	9.999	0.514
605.500	380.702	79.993	19.991	99.949	20.012	9.882	0.523
606.000	380.943	79.994	19.991	99.947	20.012	9.894	0.516
606.500	381.177	79.994	19.993	99.946	20.013	9.819	0.488
607.000	381.414	79.995	19.992	99.945	20.006	10.329	0.473
607.500	381.690	79.992	19.991	99.946	20.008	10.180	0.493
608.000	382.000	79.993	19.991	99.948	20.003	10.526	0.549
608.500	382.276	79.995	19.991	99.955	20.001	10.673	0.586
609.000	382.472	79.993	19.992	99.964	19.994	11.218	0.529
609.500	382.740	79.995	19.992	99.972	19.998	10.942	0.468
610.000	382.997	79.994	19.991	99.978	20.001	10.683	0.494
610.500	383.248	79.995	19.991	99.980	19.997	11.015	0.516
611.000	383.537	79.995	19.992	99.977	19.989	11.590	0.524
611.500	383.798	79.994	19.992	99.971	19.983	12.061	0.545
612.000	384.037	79.994	19.991	99.963	19.989	11.608	0.525
612.500	384.303	79.994	19.990	99.957	19.985	11.896	0.503
613.000	384.564	79.996	19.991	99.953	19.981	12.178	0.516
613.500	384.825	79.995	19.991	99.951	19.982	12.128	0.524
614.000	385.068	79.995	19.990	99.950	19.975	12.670	0.513
614.500	385.331	79.995	19.992	99.951	19.974	12.698	0.505
615.000	385.642	79.996	19.992	99.951	19.975	12.634	0.540
615.500	385.851	79.996	19.992	99.950	19.968	13.122	0.547
616.000	386.133	79.995	19.992	99.947	19.968	13.140	0.506
616.500	386.357	79.995	19.992	99.947	19.971	12.900	0.498
617.000	386.602	79.995	19.991	99.946	19.967	13.236	0.487
617.500	386.862	79.996	19.992	99.946	19.965	13.376	0.487
618.000	387.176	79.994	19.991	99.948	19.963	13.501	0.540
618.500	387.397	79.994	19.990	99.951	19.958	13.855	0.554
619.001	387.646	79.995	19.992	99.950	19.959	13.849	0.502
619.501	387.911	79.994	19.991	99.950	19.956	14.037	0.492
620.000	388.148	79.993	19.993	99.950	19.956	14.037	0.508
620.500	388.414	79.994	19.993	99.950	19.952	14.367	0.503
621.000	388.671	79.994	19.991	99.950	19.947	14.704	0.513
621.500	388.920	79.993	19.991	99.950	19.949	14.525	0.515
622.000	389.181	79.992	19.992	99.950	19.947	14.718	0.508
622.500	389.433	79.993	19.992	99.950	19.941	15.138	0.511
623.000	389.681	79.992	19.992	99.953	19.938	15.352	0.507
623.500	389.953	79.992	19.992	99.957	19.937	15.454	0.510
624.000	390.216	79.991	19.994	99.964	19.934	15.698	0.527
624.500	390.490	79.992	19.993	99.970	19.927	16.201	0.536
625.000	390.686	79.992	19.991	99.976	19.928	16.142	0.503
625.500	390.946	79.992	19.992	99.980	19.927	16.193	0.463
626.000	391.195	79.993	19.994	99.982	19.923	16.507	0.483
626.500	391.498	79.993	19.992	99.983	19.918	16.870	0.531
627.000	391.735	79.991	19.992	99.985	19.917	16.951	0.546
627.500	391.996	79.991	19.992	99.987	19.919	16.811	0.519
628.000	392.243	79.992	19.992	99.988	19.910	17.425	0.504
628.500	392.501	79.992	19.992	99.989	19.912	17.303	0.507
629.000	392.747	79.990	19.993	99.987	19.907	17.651	0.504
629.500	393.017	79.991	19.993	99.987	19.906	17.715	0.509
630.000	393.305	79.991	19.992	99.987	19.897	18.380	0.537
630.500	393.534	79.992	19.994	99.987	19.895	18.562	0.538
631.000	393.821	79.991	19.992	99.989	19.887	19.170	0.516
631.500	394.072	79.992	19.993	99.989	19.884	19.342	0.527
632.000	394.300	79.992	19.993	99.990	19.881	19.576	0.509
632.500	394.561	79.992	19.993	99.990	19.874	20.100	0.484
633.000	394.831	79.991	19.993	99.993	19.869	20.458	0.510
633.500	395.075	79.992	19.993	100.000	19.872	20.215	0.523
634.000	395.363	79.991	19.994	100.006	19.862	20.974	0.523
634.500	395.592	79.992	19.995	100.010	19.861	21.075	0.524
635.000	395.864	79.990	19.992	100.018	19.850	21.851	0.509
635.501	396.094	79.991	19.993	100.023	19.847	22.096	0.502
636.000	396.355	79.991	19.992	100.024	19.839	22.667	0.497
636.500	396.629	79.992	19.992	100.025	19.835	22.997	0.513
637.000	396.875	79.991	19.992	100.028	19.829	23.403	0.527
637.500	397.095	79.991	19.993	100.029	19.820	24.127	0.493
638.000	397.378	79.990	19.992	100.029	19.812	24.691	0.484
638.500	397.613	79.992	19.991	100.028	19.800	25.593	0.510
639.000	397.897	79.993	19.992	100.029	19.799	25.647	0.518
639.500	398.160	79.992	19.992	100.030	19.791	26.231	0.533
640.000	398.348	79.992	19.992	100.025	19.785	26.668	0.499
640.500	398.652	79.991	19.992	100.019	19.785	26.707	0.471
641.001	398.895	79.992	19.991	100.016	19.778	27.184	0.520
641.500	399.198	79.993	19.992	100.013	19.773	27.608	0.547
642.000	399.428	79.993	19.990	100.006	19.775	27.444	0.540
642.501	399.705	79.992	19.991	100.004	19.773	27.608	0.520
643.001	399.922	79.994	19.992	100.003	19.768	27.993	0.500
643.501	400.168	79.993	19.991	99.998	19.765	28.182	0.478
644.001	400.439	79.995	19.992	99.996	19.754	29.000	0.490
644.500	400.643	79.993	19.991	99.996	19.759	28.631	0.496
645.000	400.916	79.993	19.989	99.996	19.753	29.037	0.476
645.500	401.161	79.993	19.993	99.997	19.744	29.729	0.497
646.000	401.392	79.993	19.992	100.001	19.739	30.136	0.497
646.500	401.642	79.993	19.991	100.001	19.732	30.606	0.479
647.000	401.911	79.993	19.991	100.008	19.728	30.890	0.500
647.500	402.175	79.994	19.991	100.019	19.722	31.379	0.526
648.000	402.432	79.993	19.991	100.032	19.717	31.748	0.527
648.500	402.699	79.993	19.990	100.045	19.712	32.107	0.523
649.000	402.935	79.991	19.991	100.066	19.703	32.814	0.514
649.500	403.193	79.992	19.991	100.076	19.698	33.168	0.499
650.000	403.457	79.992	19.990	100.081	19.691	33.707	0.508
650.500	403.706	79.993	19.991	100.082	19.686	34.073	0.517
651.000	403.966	79.992	19.992	100.080	19.678	34.649	0.511
651.500	404.223	79.993	19.991	100.072	19.674	34.925	0.513
652.000	404.479	79.992	19.991	100.071	19.669	35.276	0.515
652.500	404.716	79.991	19.992	100.072	19.661	35.927	0.503
653.000	404.940	79.992	19.991	100.073	19.655	36.342	0.477
653.500	405.207	79.991	19.991	100.074	19.655	36.342	0.475
654.000	405.467	79.992	19.992	100.073	19.647	36.970	0.508
654.500	405.729	79.992	19.992	100.073	19.640	37.468	0.525
655.000	405.980	79.991	19.990	100.073	19.634	37.878	0.518
655.500	406.208	79.991	19.991	100.070	19.632	38.035	0.497
656.000	406.465	79.991	19.991	100.069	19.622	38.819	0.482
656.500	406.726	79.992	19.991	100.070	19.619	38.979	0.501
657.000	406.964	79.992	19.992	100.070	19.610	39.676	0.508
657.500	407.230	79.992	19.992	100.071	19.604	40.153	0.502
658.000	407.462	79.994	19.991	100.078	19.600	40.435	0.501
658.500	407.780	79.993	19.991	100.086	19.590	41.195	0.524
659.000	407.983	79.993	19.992	100.094	19.575	42.253	0.536
659.500	408.227	79.993	19.991	100.102	19.571	42.567	0.484
660.000	408.529	79.992	19.991	100.108	19.561	43.284	0.497
660.500	408.737	79.993	19.990	100.111	19.556	43.681	0.528
661.000	408.998	79.993	19.992	100.111	19.549	44.205	0.490
661.500	409.237	79.991	19.990	100.114	19.537	45.103	0.484
662.000	409.531	79.991	19.991	100.116	19.526	45.953	0.516
662.500	409.758	79.993	19.991	100.119	19.513	46.883	0.527
663.000	410.022	79.992	19.991	100.124	19.505	47.450	0.506
663.500	410.272	79.994	19.990	100.131	19.496	48.111	0.502
664.001	410.542	79.993	19.990	100.135	19.485	48.950	0.517
664.500	410.777	79.995	19.992	100.141	19.475	49.687	0.513
665.001	411.067	79.995	19.990	100.146	19.470	50.097	0.515
665.501	411.251	79.995	19.991	100.148	19.459	50.859	0.499
666.000	411.535	79.994	19.991	100.149	19.450	51.546	0.471
666.500	411.772	79.994	19.991	100.147	19.439	52.389	0.495
667.000	412.052	79.995	19.992	100.146	19.425	53.423	0.519
667.500	412.307	79.994	19.992	100.146	19.415	54.205	0.526
668.000	412.594	79.994	19.992	100.145	19.399	55.399	0.539
668.500	412.829	79.994	19.991	100.144	19.394	55.725	0.532
669.000	413.079	79.994	19.991	100.145	19.378	56.920	0.503
669.500	413.313	79.995	19.991	100.145	19.372	57.392	0.484
670.000	413.559	79.996	19.991	100.145	19.356	58.642	0.482
670.500	413.820	79.995	19.991	100.148	19.348	59.239	0.494
671.000	414.088	79.995	19.990	100.157	19.336	60.125	0.518
671.500	414.316	79.994	19.991	100.164	19.330	60.600	0.513
672.000	414.581	79.994	19.992	100.172	19.321	61.234	0.495
672.500	414.811	79.995	19.991	100.181	19.309	62.094	0.494
673.000	415.053	79.995	19.991	100.188	19.301	62.647	0.483
673.500	415.275	79.996	19.991	100.190	19.291	63.368	0.468
674.000	415.552	79.993	19.990	100.194	19.281	64.072	0.482
674.500	415.821	79.994	19.991	100.197	19.274	64.585	0.522
675.000	416.040	79.994	19.990	100.201	19.262	65.497	0.517
675.500	416.316	79.994	19.991	100.205	19.251	66.317	0.491
676.000	416.544	79.995	19.991	100.210	19.234	67.519	0.500
676.500	416.788	79.994	19.991	100.217	19.220	68.531	0.488
677.000	417.068	79.995	19.992	100.227	19.202	69.846	0.498
677.500	417.315	79.993	19.990	100.233	19.181	71.415	0.525
678.000	417.546	79.994	19.990	100.242	19.156	73.268	0.503
678.500	417.804	79.993	19.991	100.252	19.121	75.823	0.484
679.000	418.067	79.995	19.991	100.268	19.080	78.913	0.505
679.500	418.351	79.995	19.990	100.289	19.046	81.486	0.534
680.000	418.621	79.993	19.991	100.318	19.011	84.180	0.550
680.500	418.823	79.995	19.992	100.339	18.974	86.969	0.513
681.000	419.115	79.994	19.990	100.387	18.948	88.925	0.484
681.500	419.387	79.994	19.991	100.435	18.924	90.806	0.529
682.000	419.650	79.993	19.990	100.435	18.910	91.806	0.549
682.501	419.917	79.993	19.991	100.413	18.896	92.828	0.532
683.000	420.172	79.993	19.990	100.393	18.885	93.667	0.526
683.500	420.447	79.995	19.991	100.344	18.874	94.452	0.526
684.000	420.705	79.996	19.991	100.286	18.867	95.012	0.531
684.500	420.963	79.993	19.988	100.258	18.857	95.730	0.525
685.000	421.184	79.993	19.989	100.248	18.856	95.744	0.498
685.500	421.415	79.995	19.990	100.232	18.845	96.611	0.465
686.000	421.703	79.993	19.990	100.209	18.842	96.790	0.485
686.500	421.945	79.996	19.992	100.185	18.841	96.889	0.525
687.000	422.208	79.994	19.990	100.162	18.832	97.579	0.518
687.500	422.457	79.995	19.992	100.133	18.823	98.190	0.508
688.000	422.723	79.996	19.991	100.104	18.816	98.719	0.513
688.500	422.994	79.996	19.990	100.082	18.804	99.636	0.527
689.000	423.278	79.994	19.991	100.075	18.803	99.731	0.546
689.500	423.542	79.995	19.992	100.102	18.791	100.656	0.551
690.000	423.793	79.995	19.991	100.156	18.782	101.288	0.531
690.500	423.991	79.995	19.991	100.232	18.775	101.851	0.482
691.000	424.278	79.996	19.991	100.317	18.766	102.492	0.467
691.500	424.539	79.996	19.990	100.394	18.748	103.852	0.517
692.000	424.813	79.996	19.991	100.447	18.741	104.414	0.541
692.500	425.051	79.996	19.992	100.478	18.734	104.883	0.524
693.000	425.311	79.995	19.991	100.488	18.716	106.263	0.505
693.500	425.575	79.996	19.991	100.485	18.705	107.063	0.511
694.000	425.810	79.995	19.991	100.475	18.691	108.094	0.512
694.500	426.078	79.997	19.991	100.464	18.679	108.984	0.501
695.000	426.338	79.997	19.991	100.447	18.658	110.591	0.515
695.500	426.604	79.996	19.993	100.437	18.656	110.742	0.527
696.000	426.823	79.996	19.993	100.431	18.636	112.294	0.506
696.500	427.057	79.997	19.992	100.425	18.625	113.168	0.469
697.000	427.349	79.996	19.992	100.421	18.604	114.774	0.489
697.500	427.581	79.996	19.992	100.426	18.593	115.674	0.525
698.000	427.856	79.995	19.992	100.428	18.575	117.044	0.515
698.500	428.063	79.995	19.992	100.428	18.563	118.012	0.494
699.000	428.341	79.995	19.990	100.431	18.546	119.305	0.484
699.500	428.578	79.996	19.991	100.437	18.537	119.992	0.500
700.000	428.869	79.996	19.992	100.439	18.514	121.709	0.521
700.500	429.136	79.994	19.992	100.451	18.504	122.402	0.543
701.000	429.374	79.995	19.991	100.466	18.488	123.497	0.531
701.500	429.609	79.995	19.992	100.482	18.475	124.473	0.489
702.000	429.877	79.995	19.992	100.492	18.465	125.191	0.488
702.500	430.121	79.994	19.991	100.501	18.451	126.185	0.508
703.000	430.334	79.994	19.991	100.505	18.442	126.793	0.485
703.500	430.619	79.993	19.992	100.510	18.433	127.407	0.477
704.000	430.872	79.993	19.991	100.508	18.428	127.701	0.518
704.500	431.138	79.993	19.991	100.507	18.407	129.134	0.529
705.000	431.372	79.993	19.990	100.509	18.385	130.623	0.510
705.500	431.654	79.992	19.991	100.515	18.352	133.044	0.508
706.000	431.928	79.993	19.992	100.524	18.312	135.908	0.536
706.500	432.144	79.992	19.993	100.545	18.260	139.839	0.523
707.000	432.420	79.992	19.991	100.579	18.204	144.098	0.491
