Repository: ulfsri/fsri_materials_database

# Materials and Products Database

## 01_Data

Raw data generated from each apparatus are included here in plain-text format. The data is organized first by material, next by the short name of test apparatus used, and where applicable additional filtering by test settings.

### material.json

Each material directory contains a json file of the same name as the material. This file links the data stored in the repository as well as data and graphs produced by the accompanying scripts (__02_Scripts__) to the respective landing page for the material on the front-end website.

File: 01_Data/Polyester_Batting/MCC/Polyester_Batting_MCC_30K_min_210308_R2.txt (part 3 of 4)
T Correction Coefficients:	0	1.024463	0
Time Shift (s):	14
*
Time (s)	Temperature (C)	N2 flow rate (cc/min)	O2 flow rate (cc/min)	Flow Rate (cc/min)	Oxygen (%)	HRR (W/g)	Heating rate (C/s)
708.500	432.877	79.990	19.992	100.437	18.145	162.133	0.508
709.000	433.181	79.992	19.992	100.391	18.145	162.074	0.516
709.500	433.446	79.991	19.991	100.330	18.141	162.327	0.550
710.000	433.734	79.991	19.992	100.257	18.136	162.674	0.561
710.500	433.958	79.991	19.991	100.188	18.130	163.114	0.533
711.000	434.191	79.991	19.992	100.145	18.124	163.604	0.484
711.500	434.480	79.992	19.991	100.139	18.116	164.321	0.489
712.000	434.766	79.991	19.992	100.182	18.106	165.153	0.549
712.500	435.009	79.991	19.989	100.273	18.095	166.176	0.552
713.000	435.257	79.991	19.991	100.396	18.084	167.174	0.510
713.500	435.517	79.991	19.992	100.523	18.075	167.946	0.499
714.000	435.733	79.990	19.992	100.630	18.062	169.019	0.492
714.500	436.033	79.991	19.992	100.706	18.053	169.836	0.496
715.000	436.261	79.991	19.990	100.752	18.041	170.804	0.522
715.500	436.531	79.991	19.992	100.773	18.029	171.753	0.513
716.000	436.815	79.991	19.992	100.770	18.014	173.010	0.526
716.500	437.060	79.993	19.991	100.757	18.004	173.862	0.542
717.000	437.300	79.990	19.992	100.742	17.997	174.464	0.507
717.500	437.601	79.993	19.992	100.718	17.990	175.076	0.513
718.000	437.865	79.991	19.991	100.691	17.981	175.878	0.553
718.500	438.127	79.992	19.991	100.663	17.976	176.249	0.546
719.000	438.380	79.992	19.992	100.636	17.973	176.555	0.520
719.500	438.673	79.991	19.992	100.606	17.968	176.974	0.530
720.000	438.942	79.991	19.993	100.577	17.965	177.177	0.554
720.500	439.150	79.993	19.990	100.548	17.964	177.247	0.520
721.000	439.404	79.992	19.991	100.504	17.962	177.382	0.470
721.500	439.711	79.992	19.991	100.474	17.959	177.664	0.511
722.000	439.987	79.992	19.991	100.464	17.960	177.543	0.572
722.500	440.201	79.993	19.991	100.467	17.963	177.338	0.536
723.000	440.454	79.992	19.990	100.476	17.959	177.683	0.478
723.500	440.704	79.992	19.991	100.513	17.958	177.747	0.485
724.000	440.978	79.993	19.992	100.563	17.959	177.609	0.514
724.500	441.213	79.992	19.992	100.593	17.959	177.652	0.517
725.000	441.487	79.992	19.991	100.603	17.956	177.912	0.509
725.500	441.715	79.992	19.992	100.611	17.955	177.944	0.505
726.000	442.001	79.991	19.990	100.615	17.954	178.103	0.508
726.500	442.228	79.991	19.989	100.601	17.956	177.934	0.513
727.000	442.500	79.992	19.991	100.595	17.953	178.181	0.506
727.500	442.772	79.992	19.992	100.603	17.951	178.306	0.522
728.000	443.008	79.990	19.992	100.612	17.947	178.649	0.526
728.500	443.265	79.990	19.993	100.626	17.947	178.650	0.500
729.000	443.519	79.992	19.992	100.635	17.943	179.006	0.502
729.500	443.735	79.992	19.992	100.640	17.945	178.829	0.490
730.000	444.005	79.991	19.992	100.640	17.947	178.665	0.478
730.500	444.252	79.990	19.992	100.636	17.942	179.052	0.502
731.000	444.511	79.991	19.991	100.627	17.941	179.161	0.511
731.500	444.744	79.992	19.992	100.618	17.944	178.862	0.499
732.000	445.022	79.991	19.993	100.613	17.945	178.817	0.502
732.500	445.298	79.991	19.990	100.614	17.943	179.005	0.532
733.000	445.545	79.993	19.992	100.615	17.944	178.922	0.538
733.500	445.782	79.994	19.993	100.610	17.946	178.706	0.504
734.000	446.037	79.993	19.992	100.609	17.947	178.647	0.488
734.500	446.324	79.992	19.992	100.602	17.949	178.453	0.517
735.000	446.568	79.992	19.991	100.594	17.953	178.098	0.537
735.500	446.805	79.992	19.993	100.593	17.954	178.014	0.506
736.001	447.079	79.992	19.992	100.599	17.956	177.752	0.496
736.500	447.382	79.993	19.991	100.601	17.961	177.402	0.544
737.000	447.628	79.993	19.991	100.607	17.964	177.060	0.562
737.500	447.845	79.993	19.991	100.615	17.974	176.277	0.506
738.000	448.108	79.993	19.992	100.619	17.971	176.495	0.472
738.500	448.326	79.993	19.993	100.620	17.981	175.674	0.480
739.000	448.629	79.993	19.992	100.620	17.985	175.313	0.501
739.500	448.873	79.993	19.990	100.621	17.992	174.743	0.535
740.000	449.129	79.993	19.991	100.619	17.997	174.288	0.524
740.500	449.400	79.994	19.992	100.612	18.007	173.457	0.514
741.000	449.633	79.993	19.991	100.603	18.018	172.550	0.515
741.500	449.861	79.995	19.991	100.597	18.026	171.904	0.482
742.000	450.103	79.994	19.990	100.595	18.035	171.113	0.465
742.500	450.349	79.995	19.991	100.597	18.044	170.348	0.479
743.000	450.613	79.994	19.990	100.602	18.056	169.324	0.499
743.500	450.881	79.995	19.991	100.606	18.064	168.622	0.521
744.000	451.146	79.994	19.990	100.605	18.078	167.435	0.533
744.500	451.392	79.994	19.990	100.599	18.085	166.850	0.522
745.000	451.611	79.994	19.992	100.588	18.101	165.570	0.488
745.500	451.910	79.996	19.991	100.578	18.111	164.698	0.491
746.001	452.212	79.995	19.989	100.565	18.123	163.682	0.559
746.500	452.410	79.996	19.991	100.557	18.139	162.394	0.551
747.000	452.657	79.995	19.991	100.549	18.146	161.795	0.473
747.500	452.912	79.994	19.991	100.544	18.160	160.556	0.474
748.000	453.168	79.994	19.992	100.536	18.177	159.146	0.507
748.500	453.433	79.994	19.990	100.529	18.193	157.772	0.516
749.000	453.671	79.995	19.990	100.521	18.211	156.247	0.512
749.500	453.891	79.994	19.991	100.515	18.224	155.104	0.480
750.000	454.167	79.994	19.992	100.515	18.239	153.827	0.477
750.500	454.417	79.994	19.992	100.518	18.255	152.500	0.511
751.000	454.665	79.995	19.991	100.523	18.272	151.106	0.512
751.500	454.920	79.993	19.991	100.526	18.286	149.981	0.500
752.000	455.191	79.993	19.992	100.520	18.304	148.457	0.515
752.500	455.439	79.993	19.991	100.509	18.323	146.826	0.523
753.000	455.708	79.994	19.991	100.496	18.339	145.517	0.518
753.500	455.959	79.994	19.992	100.482	18.356	144.126	0.518
754.000	456.177	79.993	19.992	100.472	18.378	142.266	0.495
754.500	456.466	79.993	19.992	100.469	18.396	140.712	0.488
755.000	456.698	79.992	19.991	100.465	18.414	139.253	0.514
755.500	456.943	79.994	19.989	100.463	18.431	137.853	0.499
756.000	457.211	79.991	19.992	100.463	18.448	136.363	0.495
756.500	457.478	79.994	19.993	100.460	18.470	134.558	0.524
757.000	457.727	79.993	19.990	100.453	18.490	132.878	0.525
757.500	457.973	79.994	19.991	100.446	18.506	131.557	0.506
758.000	458.235	79.992	19.992	100.438	18.526	129.876	0.502
758.500	458.490	79.993	19.991	100.422	18.549	127.907	0.513
759.000	458.786	79.992	19.992	100.402	18.570	126.224	0.534
759.500	459.047	79.993	19.990	100.384	18.588	124.662	0.554
760.000	459.282	79.991	19.991	100.364	18.610	122.831	0.527
760.500	459.521	79.994	19.992	100.346	18.634	120.806	0.485
761.000	459.754	79.993	19.992	100.339	18.657	118.948	0.473
761.500	459.974	79.992	19.989	100.339	18.682	116.860	0.463
762.000	460.279	79.994	19.993	100.339	18.702	115.127	0.489
762.500	460.545	79.993	19.992	100.343	18.729	112.924	0.548
763.000	460.767	79.994	19.991	100.342	18.752	111.015	0.529
763.500	461.057	79.994	19.992	100.335	18.775	109.051	0.500
764.000	461.231	79.994	19.991	100.331	18.802	106.794	0.488
764.500	461.573	79.993	19.992	100.324	18.827	104.705	0.490
765.000	461.794	79.994	19.991	100.315	18.849	102.901	0.539
765.500	462.017	79.995	19.992	100.311	18.876	100.670	0.503
766.000	462.268	79.995	19.992	100.309	18.900	98.618	0.459
766.501	462.554	79.994	19.991	100.305	18.925	96.536	0.506
767.000	462.770	79.994	19.991	100.299	18.952	94.307	0.520
767.500	463.068	79.994	19.993	100.292	18.978	92.110	0.508
768.000	463.301	79.995	19.991	100.285	18.999	90.384	0.522
768.500	463.540	79.994	19.991	100.277	19.025	88.279	0.502
769.000	463.768	79.995	19.992	100.268	19.052	86.022	0.470
769.501	464.024	79.997	19.992	100.258	19.077	83.893	0.475
770.001	464.297	79.995	19.991	100.250	19.100	82.001	0.506
770.500	464.523	79.994	19.991	100.241	19.126	79.828	0.514
771.000	464.780	79.995	19.993	100.233	19.148	78.021	0.491
771.500	464.990	79.995	19.992	100.226	19.173	75.921	0.475
772.000	465.240	79.995	19.991	100.222	19.199	73.751	0.464
772.500	465.522	79.994	19.992	100.215	19.217	72.214	0.496
773.000	465.733	79.994	19.990	100.208	19.243	70.105	0.512
773.500	465.996	79.993	19.991	100.201	19.263	68.422	0.483
774.000	466.274	79.993	19.991	100.194	19.281	66.894	0.508
774.500	466.542	79.993	19.991	100.184	19.301	65.234	0.544
775.000	466.788	79.992	19.991	100.176	19.323	63.415	0.530
775.500	467.031	79.994	19.991	100.168	19.345	61.611	0.501
776.000	467.293	79.994	19.991	100.162	19.368	59.731	0.496
776.500	467.555	79.993	19.992	100.154	19.385	58.313	0.514
777.000	467.780	79.993	19.991	100.153	19.402	56.839	0.506
777.500	468.063	79.992	19.991	100.150	19.419	55.418	0.498
778.000	468.315	79.992	19.991	100.149	19.433	54.290	0.522
778.500	468.595	79.991	19.991	100.145	19.453	52.589	0.534
779.000	468.815	79.991	19.991	100.146	19.472	51.067	0.516
779.500	469.104	79.992	19.993	100.145	19.486	49.871	0.505
780.000	469.309	79.991	19.991	100.145	19.498	48.889	0.502
780.500	469.556	79.992	19.992	100.142	19.514	47.524	0.473
781.000	469.877	79.992	19.992	100.134	19.527	46.460	0.509
781.500	470.079	79.992	19.992	100.122	19.540	45.416	0.546
782.000	470.350	79.991	19.992	100.107	19.552	44.392	0.499
782.500	470.581	79.990	19.992	100.096	19.567	43.155	0.488
783.000	470.845	79.992	19.993	100.087	19.580	42.059	0.498
783.500	471.159	79.991	19.992	100.078	19.592	41.071	0.536
784.000	471.342	79.991	19.991	100.067	19.603	40.149	0.538
784.500	471.637	79.991	19.993	100.060	19.615	39.192	0.488
785.000	471.888	79.992	19.992	100.055	19.625	38.315	0.512
785.500	472.123	79.990	19.992	100.058	19.635	37.456	0.516
786.000	472.368	79.991	19.992	100.069	19.649	36.298	0.483
786.500	472.597	79.992	19.992	100.081	19.659	35.531	0.477
787.000	472.875	79.993	19.993	100.083	19.669	34.645	0.490
787.500	473.140	79.992	19.993	100.076	19.674	34.242	0.525
788.000	473.373	79.991	19.993	100.063	19.688	33.075	0.521
788.500	473.677	79.992	19.994	100.047	19.695	32.539	0.518
789.000	473.943	79.992	19.994	100.034	19.706	31.594	0.554
789.500	474.183	79.990	19.992	100.026	19.719	30.495	0.538
790.000	474.425	79.992	19.995	100.020	19.722	30.288	0.493
790.500	474.682	79.991	19.994	100.014	19.733	29.361	0.490
791.000	474.964	79.991	19.992	100.008	19.741	28.698	0.519
791.500	475.188	79.991	19.993	100.005	19.752	27.824	0.523
792.000	475.448	79.991	19.993	100.008	19.755	27.528	0.495
792.500	475.694	79.992	19.995	100.016	19.761	27.026	0.495
793.000	475.975	79.992	19.993	100.022	19.769	26.405	0.517
793.500	476.186	79.992	19.993	100.026	19.777	25.722	0.510
794.000	476.435	79.992	19.993	100.020	19.784	25.117	0.476
794.500	476.691	79.991	19.992	100.010	19.790	24.623	0.482
795.000	476.955	79.993	19.993	100.000	19.799	23.905	0.512
795.500	477.209	79.990	19.992	99.993	19.804	23.469	0.519
796.000	477.444	79.993	19.991	99.986	19.808	23.126	0.503
796.500	477.691	79.991	19.991	99.984	19.813	22.721	0.486
797.000	477.997	79.992	19.992	99.987	19.819	22.220	0.518
797.500	478.212	79.992	19.991	99.985	19.826	21.655	0.537
798.000	478.461	79.993	19.992	99.984	19.830	21.277	0.492
798.500	478.707	79.992	19.992	99.981	19.839	20.547	0.479
799.000	478.949	79.993	19.991	99.983	19.842	20.280	0.491
799.500	479.209	79.993	19.992	99.983	19.847	19.912	0.495
800.000	479.472	79.992	19.992	99.990	19.854	19.333	0.513
800.500	479.714	79.992	19.992	99.993	19.861	18.715	0.514
801.000	479.969	79.992	19.991	99.997	19.865	18.431	0.501
801.500	480.224	79.992	19.990	99.998	19.870	17.980	0.503
802.000	480.502	79.992	19.991	100.000	19.875	17.590	0.521
802.500	480.709	79.993	19.990	99.993	19.876	17.525	0.509
803.000	480.984	79.991	19.990	99.992	19.881	17.102	0.484
803.500	481.243	79.994	19.991	99.992	19.887	16.549	0.508
804.000	481.486	79.993	19.991	99.989	19.890	16.338	0.518
804.500	481.738	79.992	19.991	99.982	19.889	16.386	0.498
805.000	482.009	79.992	19.991	99.979	19.899	15.617	0.509
805.500	482.273	79.993	19.992	99.976	19.901	15.457	0.529
806.000	482.549	79.991	19.992	99.975	19.903	15.215	0.537
806.500	482.795	79.991	19.991	99.978	19.908	14.806	0.531
807.000	483.024	79.991	19.993	99.984	19.909	14.773	0.498
807.500	483.297	79.991	19.990	99.981	19.916	14.176	0.488
808.000	483.554	79.991	19.992	99.977	19.916	14.183	0.516
808.500	483.806	79.992	19.991	99.970	19.920	13.833	0.520
809.000	484.039	79.992	19.992	99.963	19.924	13.501	0.497
809.500	484.317	79.992	19.992	99.961	19.928	13.207	0.498
810.000	484.545	79.992	19.992	99.968	19.928	13.193	0.509
810.500	484.772	79.992	19.991	99.975	19.931	12.900	0.481
811.000	485.043	79.991	19.992	99.978	19.932	12.885	0.477
811.500	485.307	79.992	19.992	99.976	19.935	12.624	0.517
812.000	485.591	79.991	19.991	99.965	19.937	12.411	0.541
812.500	485.801	79.992	19.991	99.956	19.942	12.010	0.521
813.000	486.111	79.992	19.992	99.948	19.945	11.778	0.507
813.500	486.322	79.991	19.991	99.951	19.945	11.754	0.521
814.000	486.584	79.991	19.991	99.960	19.948	11.525	0.497
814.500	486.857	79.991	19.992	99.969	19.946	11.678	0.504
815.000	487.101	79.992	19.991	99.970	19.948	11.501	0.526
815.500	487.401	79.992	19.992	99.970	19.955	10.909	0.530
816.000	487.562	79.994	19.993	99.965	19.952	11.146	0.503
816.500	487.852	79.996	19.991	99.958	19.958	10.697	0.456
817.000	488.105	79.998	19.992	99.953	19.959	10.612	0.497
817.500	488.365	79.999	19.993	99.948	19.963	10.252	0.528
818.000	488.620	80.003	19.991	99.943	19.967	9.964	0.514
818.500	488.895	80.008	19.993	99.940	19.968	9.897	0.522
819.000	489.150	80.007	19.992	99.940	19.970	9.706	0.530
819.500	489.368	80.006	19.991	99.940	19.974	9.356	0.501
820.000	489.622	80.004	19.991	99.940	19.971	9.592	0.473
820.500	489.869	80.001	19.992	99.945	19.974	9.402	0.487
821.000	490.168	80.001	19.991	99.946	19.974	9.380	0.524
821.500	490.398	79.997	19.990	99.940	19.980	8.865	0.537
822.000	490.653	79.996	19.992	99.933	19.978	9.041	0.507
822.500	490.914	79.994	19.991	99.933	19.979	8.982	0.501
823.000	491.166	79.992	19.991	99.935	19.982	8.722	0.515
823.500	491.451	79.994	19.991	99.943	19.979	8.953	0.525
824.000	491.664	79.993	19.991	99.958	19.986	8.372	0.518
824.500	491.933	79.992	19.991	99.971	19.988	8.232	0.490
825.000	492.154	79.993	19.991	99.974	19.986	8.388	0.486
825.500	492.430	79.993	19.990	99.961	19.990	8.044	0.493
826.000	492.722	79.993	19.990	99.939	19.989	8.102	0.533
826.500	492.968	79.992	19.990	99.923	19.989	8.118	0.553
827.000	493.257	79.993	19.992	99.914	19.988	8.232	0.536
827.500	493.470	79.993	19.991	99.917	19.993	7.771	0.519
828.000	493.712	79.995	19.991	99.928	19.991	7.984	0.479
828.500	493.956	79.994	19.991	99.942	19.991	7.956	0.471
829.000	494.215	79.992	19.990	99.943	19.993	7.780	0.494
829.500	494.511	79.995	19.992	99.934	19.994	7.666	0.529
830.000	494.798	79.994	19.991	99.926	19.998	7.414	0.569
830.500	495.050	79.995	19.991	99.925	19.999	7.273	0.562
831.000	495.284	79.993	19.991	99.927	19.998	7.333	0.513
831.500	495.521	79.993	19.992	99.934	19.999	7.276	0.478
832.000	495.812	79.994	19.991	99.943	19.997	7.417	0.499
832.500	496.034	79.992	19.991	99.941	19.996	7.564	0.520
833.000	496.296	79.994	19.992	99.928	20.002	7.017	0.498
833.500	496.554	79.994	19.991	99.911	19.999	7.255	0.502
834.000	496.838	79.993	19.990	99.897	20.001	7.140	0.531
834.500	497.085	79.993	19.992	99.888	19.997	7.451	0.537
835.000	497.348	79.993	19.991	99.890	20.007	6.666	0.521
835.500	497.616	79.991	19.992	99.899	20.003	6.973	0.520
836.000	497.873	79.992	19.991	99.914	20.007	6.669	0.528
836.500	498.104	79.993	19.991	99.928	20.006	6.739	0.506
837.000	498.372	79.993	19.991	99.940	20.006	6.689	0.493
837.500	498.617	79.993	19.993	99.948	20.005	6.764	0.507
838.000	498.840	79.994	19.991	99.953	20.004	6.888	0.491
838.500	499.152	79.994	19.991	99.948	20.009	6.469	0.501
839.000	499.398	79.993	19.991	99.941	20.009	6.456	0.546
839.500	499.665	79.992	19.991	99.933	20.009	6.499	0.535
840.000	499.889	79.993	19.991	99.925	20.016	5.920	0.502
840.500	500.155	79.994	19.991	99.918	20.012	6.206	0.491
841.000	500.377	79.993	19.992	99.916	20.012	6.178	0.489
841.500	500.667	79.993	19.992	99.916	20.014	6.019	0.500
842.000	500.922	79.993	19.990	99.916	20.013	6.152	0.529
842.500	501.165	79.993	19.991	99.916	20.015	5.949	0.521
843.000	501.428	79.993	19.991	99.917	20.013	6.144	0.502
843.500	501.690	79.992	19.991	99.917	20.012	6.196	0.515
844.000	501.979	79.993	19.991	99.917	20.014	6.012	0.538
844.500	502.243	79.994	19.991	99.916	20.012	6.232	0.552
845.000	502.476	79.993	19.991	99.917	20.013	6.152	0.525
845.500	502.736	79.993	19.992	99.920	20.014	6.043	0.495
846.000	502.999	79.994	19.991	99.930	20.014	6.079	0.508
846.500	503.241	79.991	19.991	99.935	20.015	5.939	0.514
847.000	503.510	79.992	19.990	99.934	20.015	5.948	0.508
847.500	503.740	79.994	19.991	99.934	20.017	5.783	0.505
848.000	503.998	79.994	19.991	99.933	20.014	6.058	0.494
848.500	504.247	79.994	19.990	99.931	20.020	5.552	0.498
849.000	504.532	79.995	19.992	99.929	20.017	5.790	0.520
849.500	504.797	79.995	19.991	99.935	20.020	5.545	0.542
850.000	505.063	79.996	19.992	99.940	20.019	5.632	0.541
850.500	505.308	79.994	19.991	99.946	20.019	5.598	0.521
851.000	505.604	79.995	19.991	99.946	20.022	5.374	0.526
851.500	505.821	79.995	19.992	99.944	20.018	5.737	0.527
852.000	506.081	79.995	19.990	99.938	20.020	5.589	0.495
852.500	506.345	79.997	19.992	99.923	20.020	5.543	0.501
853.000	506.620	79.995	19.991	99.907	20.022	5.379	0.531
853.500	506.847	79.996	19.992	99.893	20.021	5.474	0.520
854.000	507.136	79.997	19.993	99.889	20.021	5.496	0.509
854.500	507.405	79.994	19.992	99.885	20.023	5.312	0.537
855.000	507.676	79.994	19.992	99.885	20.022	5.408	0.549
855.500	507.879	79.994	19.991	99.885	20.019	5.619	0.507
856.000	508.139	79.995	19.992	99.884	20.025	5.123	0.469
856.500	508.423	79.995	19.993	99.877	20.023	5.310	0.503
857.000	508.662	79.995	19.991	99.876	20.021	5.446	0.534
857.500	508.935	79.993	19.990	99.882	20.028	4.872	0.518
858.000	509.135	79.994	19.992	99.889	20.024	5.251	0.492
858.500	509.409	79.994	19.991	99.897	20.027	4.978	0.474
859.000	509.675	79.993	19.993	99.899	20.024	5.182	0.507
859.500	509.903	79.994	19.993	99.901	20.026	5.068	0.517
860.000	510.166	79.993	19.992	99.902	20.022	5.385	0.492
860.500	510.426	79.994	19.991	99.903	20.026	5.036	0.507
861.000	510.714	79.993	19.991	99.908	20.022	5.395	0.536
861.500	510.957	79.992	19.992	99.916	20.026	5.036	0.540
862.000	511.221	79.992	19.991	99.920	20.023	5.272	0.519
862.500	511.489	79.992	19.992	99.921	20.024	5.189	0.520
863.000	511.743	79.992	19.992	99.917	20.026	5.032	0.527
863.500	511.978	79.991	19.991	99.905	20.027	4.964	0.505
864.000	512.237	79.991	19.991	99.893	20.027	5.005	0.491
864.500	512.471	79.993	19.991	99.884	20.025	5.101	0.494
865.000	512.745	79.991	19.992	99.877	20.026	5.087	0.500
865.500	513.027	79.991	19.990	99.872	20.027	4.949	0.532
866.000	513.285	79.992	19.992	99.877	20.025	5.176	0.548
866.500	513.594	79.992	19.992	99.886	20.024	5.178	0.553
867.000	513.824	79.992	19.991	99.900	20.023	5.267	0.553
867.500	514.090	79.991	19.991	99.912	20.028	4.919	0.518
868.000	514.347	79.992	19.993	99.923	20.023	5.311	0.509
868.500	514.594	79.992	19.994	99.927	20.023	5.341	0.514
869.000	514.891	79.992	19.993	99.920	20.023	5.273	0.524
869.500	515.126	79.991	19.992	99.912	20.026	5.060	0.537
870.000	515.373	79.992	19.993	99.900	20.025	5.145	0.507
870.500	515.665	79.991	19.991	99.890	20.023	5.262	0.511
871.000	515.897	79.993	19.994	99.884	20.023	5.294	0.532
871.500	516.217	79.992	19.991	99.889	20.027	4.968	0.538
872.000	516.397	79.990	19.993	99.889	20.025	5.167	0.525
872.501	516.676	79.992	19.994	99.888	20.021	5.453	0.480
873.000	516.937	79.991	19.992	99.893	20.027	4.957	0.500
873.500	517.165	79.993	19.993	99.897	20.027	5.011	0.515
874.000	517.487	79.992	19.993	99.897	20.026	5.058	0.520
874.500	517.707	79.991	19.992	99.902	20.026	5.024	0.546
875.000	517.945	79.991	19.992	99.909	20.027	4.937	0.500
875.500	518.218	79.992	19.993	99.910	20.028	4.872	0.485
876.000	518.468	79.992	19.992	99.910	20.029	4.804	0.517
876.500	518.750	79.992	19.992	99.911	20.029	4.833	0.527
877.000	519.025	79.992	19.993	99.911	20.028	4.899	0.544
877.500	519.268	79.991	19.993	99.912	20.029	4.801	0.538
878.000	519.560	79.990	19.993	99.913	20.028	4.884	0.527
878.500	519.748	79.991	19.992	99.909	20.028	4.875	0.507
879.000	520.017	79.992	19.993	99.905	20.028	4.916	0.468
879.500	520.347	79.991	19.993	99.904	20.031	4.605	0.528
880.000	520.564	79.991	19.992	99.905	20.029	4.789	0.573
880.500	520.815	79.992	19.992	99.913	20.031	4.633	0.507
881.000	521.037	79.991	19.993	99.932	20.032	4.554	0.470
881.500	521.307	79.992	19.993	99.953	20.030	4.749	0.482
882.001	521.593	79.992	19.992	99.967	20.033	4.481	0.524
882.500	521.841	79.991	19.992	99.972	20.034	4.349	0.545
883.000	522.057	79.991	19.992	99.967	20.032	4.565	0.499
883.500	522.347	79.992	19.993	99.952	20.030	4.687	0.485
884.000	522.628	79.992	19.991	99.937	20.032	4.574	0.539
884.500	522.839	79.992	19.992	99.923	20.030	4.701	0.531
885.000	523.115	79.991	19.991	99.917	20.032	4.577	0.490
885.500	523.410	79.992	19.991	99.914	20.028	4.890	0.530
886.000	523.648	79.991	19.990	99.915	20.032	4.591	0.552
886.500	523.859	79.992	19.991	99.914	20.028	4.865	0.491
887.000	524.166	79.991	19.991	99.915	20.029	4.772	0.483
887.500	524.436	79.991	19.991	99.912	20.034	4.400	0.547
888.000	524.669	79.992	19.991	99.910	20.030	4.742	0.541
888.500	524.931	79.992	19.992	99.904	20.033	4.506	0.500
889.000	525.186	79.992	19.992	99.898	20.031	4.645	0.506
889.500	525.479	79.992	19.992	99.894	20.032	4.536	0.532
890.000	525.721	79.990	19.992	99.895	20.033	4.461	0.541
890.500	525.960	79.992	19.991	99.897	20.031	4.609	0.508
891.000	526.243	79.993	19.991	99.903	20.033	4.493	0.502
891.500	526.505	79.993	19.992	99.910	20.034	4.409	0.533
892.000	526.717	79.991	19.991	99.914	20.031	4.611	0.509
892.500	526.980	79.991	19.991	99.913	20.034	4.385	0.475
893.000	527.260	79.991	19.991	99.908	20.032	4.550	0.509
893.500	527.517	79.992	19.991	99.905	20.034	4.391	0.540
894.000	527.772	79.992	19.990	99.905	20.036	4.230	0.525
894.500	528.048	79.992	19.991	99.905	20.033	4.436	0.522
895.000	528.338	79.993	19.991	99.908	20.031	4.661	0.548
895.500	528.566	79.991	19.991	99.915	20.033	4.502	0.542
896.000	528.850	79.993	19.992	99.920	20.036	4.198	0.515
896.500	529.123	79.992	19.992	99.923	20.035	4.305	0.534
897.000	529.358	79.990	19.991	99.923	20.034	4.366	0.532
897.500	529.598	79.991	19.990	99.923	20.033	4.459	0.491
898.000	529.882	79.991	19.992	99.922	20.033	4.492	0.499
898.500	530.135	79.990	19.991	99.920	20.032	4.580	0.531
899.000	530.403	79.993	19.992	99.917	20.029	4.796	0.529
899.500	530.671	79.993	19.991	99.916	20.028	4.862	0.529
900.000	530.866	79.990	19.990	99.918	20.033	4.435	0.500
900.500	531.189	79.990	19.991	99.919	20.030	4.694	0.490
901.000	531.391	79.992	19.992	99.923	20.032	4.522	0.521
901.500	531.673	79.991	19.991	99.924	20.030	4.722	0.505
902.000	531.949	79.992	19.990	99.924	20.027	4.965	0.521
902.500	532.180	79.991	19.991	99.923	20.027	4.937	0.533
903.000	532.444	79.993	19.991	99.915	20.030	4.706	0.501
903.500	532.754	79.992	19.991	99.902	20.029	4.785	0.534
904.000	532.961	79.992	19.991	99.889	20.027	4.964	0.546
904.500	533.209	79.993	19.991	99.878	20.026	5.062	0.486
905.000	533.533	79.992	19.992	99.870	20.025	5.125	0.513
905.500	533.765	79.993	19.991	99.871	20.032	4.594	0.564
906.000	534.015	79.992	19.990	99.871	20.023	5.288	0.519
906.500	534.274	79.994	19.991	99.870	20.030	4.694	0.496
907.000	534.463	79.994	19.991	99.873	20.025	5.123	0.478
907.500	534.733	79.994	19.991	99.873	20.030	4.749	0.453
908.000	535.045	79.994	19.991	99.879	20.030	4.758	0.521
908.500	535.300	79.994	19.991	99.885	20.029	4.814	0.575
909.000	535.477	79.995	19.991	99.894	20.031	4.671	0.500
909.500	535.793	79.994	19.990	99.896	20.024	5.211	0.463
910.000	536.081	79.993	19.991	99.899	20.029	4.769	0.548
910.500	536.313	79.994	19.989	99.900	20.031	4.662	0.562
911.000	536.555	79.994	19.993	99.901	20.033	4.481	0.497
911.500	536.854	79.994	19.990	99.905	20.027	4.967	0.507
912.000	537.070	79.994	19.991	99.910	20.037	4.106	0.528
912.500	537.307	79.994	19.990	99.914	20.029	4.764	0.484
913.000	537.601	79.994	19.992	99.913	20.030	4.689	0.492
913.500	537.771	79.996	19.991	99.910	20.028	4.904	0.497
914.000	538.116	79.993	19.990	99.910	20.025	5.111	0.489
914.500	538.269	79.993	19.991	99.912	20.021	5.449	0.507
915.000	538.604	79.995	19.991	99.910	20.015	6.000	0.493
915.500	538.832	79.994	19.991	99.904	20.025	5.117	0.525
916.000	539.085	79.992	19.991	99.899	20.028	4.847	0.522
916.500	539.352	79.994	19.991	99.896	20.039	3.937	0.501
917.000	539.587	79.993	19.991	99.895	20.030	4.680	0.511
917.500	539.858	79.993	19.991	99.898	20.034	4.367	0.504
918.000	540.134	79.992	19.991	99.903	20.024	5.250	0.526
918.500	540.276	79.992	19.991	99.908	20.033	4.471	0.482
919.000	540.608	79.992	19.991	99.911	20.032	4.550	0.446
919.500	540.867	79.994	19.992	99.906	20.022	5.351	0.533
920.000	541.081	79.993	19.990	99.903	20.037	4.121	0.532
920.500	541.365	79.994	19.991	99.902	20.027	5.004	0.485
921.000	541.650	79.992	19.991	99.902	20.033	4.484	0.533
921.500	541.874	79.994	19.990	99.902	20.029	4.843	0.539
922.000	542.239	79.994	19.991	99.907	20.027	4.958	0.549
922.500	542.342	79.993	19.990	99.907	20.033	4.443	0.528
923.000	542.762	79.995	19.991	99.907	20.032	4.570	0.496
923.500	542.813	79.993	19.991	99.903	20.027	4.931	0.498
924.000	543.287	79.994	19.991	99.895	20.030	4.736	0.498
924.500	543.404	79.996	19.991	99.888	20.030	4.706	0.557
925.000	543.829	79.995	19.991	99.882	20.029	4.795	0.566
925.500	543.748	79.994	19.992	99.879	20.030	4.729	0.443
926.000	544.485	79.994	19.991	99.877	20.031	4.627	0.500
926.500	544.127	79.993	19.992	99.878	20.031	4.618	0.517
927.000	544.872	79.994	19.993	99.884	20.028	4.888	0.383
927.500	544.582	79.994	19.991	99.885	20.029	4.788	0.421
928.000	544.828	79.995	19.991	99.887	20.030	4.693	0.206
928.500	545.331	79.996	19.991	99.891	20.032	4.566	0.352
929.000	545.640	79.996	19.990	99.891	20.027	4.956	0.780
929.500	546.196	79.995	19.992	99.887	20.030	4.722	0.839
930.000	546.745	79.995	19.992	99.886	20.029	4.790	0.985
930.500	546.816	79.996	19.992	99.884	20.033	4.450	0.862
931.000	546.978	79.996	19.991	99.884	20.030	4.684	0.426
931.500	546.734	79.993	19.992	99.882	20.032	4.586	0.076
932.000	547.112	79.996	19.991	99.881	20.032	4.548	0.026
932.500	547.783	79.996	19.991	99.879	20.033	4.457	0.591
933.000	547.566	79.995	19.991	99.877	20.032	4.573	0.752
933.500	548.065	79.995	19.991	99.875	20.030	4.696	0.368
934.000	548.413	79.995	19.991	99.876	20.028	4.870	0.564
934.500	548.247	79.994	19.992	99.875	20.029	4.802	0.515
935.000	548.740	79.995	19.991	99.876	20.031	4.653	0.255
935.500	549.018	79.996	19.992	99.876	20.026	5.036	0.549
936.000	549.232	79.994	19.991	99.876	20.029	4.791	0.632
936.500	549.572	79.995	19.991	99.877	20.030	4.755	0.523
937.000	549.842	79.995	19.992	99.876	20.034	4.362	0.582
937.500	549.953	79.995	19.993	99.876	20.028	4.850	0.496
938.000	550.334	79.996	19.992	99.876	20.031	4.641	0.437
938.500	550.544	79.994	19.993	99.874	20.027	4.963	0.541
939.000	550.776	79.995	19.992	99.874	20.026	5.029	0.516
939.500	551.025	79.994	19.992	99.875	20.030	4.725	0.461
940.000	551.297	79.993	19.991	99.875	20.029	4.841	0.501
940.500	551.580	79.995	19.992	99.877	20.029	4.796	0.538
941.000	551.772	79.993	19.991	99.879	20.026	5.086	0.515
941.500	552.028	79.993	19.991	99.878	20.029	4.834	0.462
942.000	552.316	79.993	19.991	99.879	20.030	4.696	0.496
942.500	552.575	79.993	19.991	99.882	20.032	4.562	0.545
943.000	552.848	79.992	19.992	99.879	20.028	4.916	0.540
943.500	553.113	79.993	19.992	99.880	20.031	4.673	0.535
944.000	553.308	79.991	19.992	99.886	20.029	4.810	0.499
944.500	553.639	79.990	19.990	99.890	20.030	4.703	0.493
945.000	553.858	79.992	19.992	99.888	20.028	4.896	0.538
945.500	554.169	79.992	19.992	99.891	20.030	4.682	0.540
946.000	554.442	79.992	19.992	99.894	20.031	4.671	0.557
946.500	554.696	79.992	19.992	99.895	20.030	4.759	0.555
947.000	554.916	79.990	19.992	99.891	20.031	4.634	0.500
947.500	555.167	79.991	19.992	99.890	20.033	4.502	0.472
948.000	555.455	79.992	19.992	99.887	20.030	4.755	0.505
948.500	555.658	79.992	19.992	99.882	20.032	4.535	0.515
949.000	555.945	79.991	19.992	99.876	20.030	4.703	0.491
949.500	556.219	79.992	19.990	99.877	20.026	5.030	0.526
950.000	556.454	79.993	19.993	99.878	20.030	4.751	0.535
950.500	556.727	79.992	19.992	99.880	20.030	4.721	0.508
951.000	556.994	79.991	19.991	99.885	20.025	5.095	0.524
951.500	557.211	79.992	19.991	99.890	20.024	5.186	0.512
952.000	557.474	79.992	19.992	99.895	20.028	4.845	0.482
952.500	557.746	79.992	19.992	99.895	20.028	4.845	0.507
953.000	557.990	79.992	19.991	99.895	20.030	4.677	0.526
953.500	558.214	79.992	19.992	99.894	20.029	4.766	0.492
954.000	558.491	79.992	19.991	99.894	20.025	5.102	0.485
954.500	558.773	79.992	19.992	99.895	20.027	4.939	0.530
955.000	559.009	79.991	19.990	99.898	20.028	4.898	0.538
955.500	559.266	79.991	19.990	99.899	20.029	4.812	0.505
956.000	559.484	79.994	19.991	99.900	20.032	4.514	0.484
956.500	559.812	79.993	19.992	99.895	20.033	4.459	0.511
957.000	560.011	79.993	19.992	99.888	20.032	4.589	0.536
957.500	560.327	79.992	19.993	99.884	20.030	4.689	0.521
958.000	560.581	79.993	19.992	99.883	20.034	4.410	0.542
958.500	560.822	79.992	19.991	99.882	20.026	5.039	0.533
959.000	561.106	79.992	19.991	99.887	20.030	4.744	0.510
959.500	561.334	79.992	19.993	99.893	20.030	4.752	0.518
960.000	561.604	79.993	19.992	99.896	20.032	4.521	0.505
960.500	561.860	79.993	19.993	99.900	20.030	4.722	0.512
961.000	562.107	79.992	19.992	99.899	20.026	5.056	0.515
961.500	562.407	79.993	19.993	99.894	20.027	4.965	0.525
962.000	562.677	79.992	19.992	99.889	20.027	4.979	0.558
962.500	562.909	79.993	19.992	99.885	20.027	4.997	0.536
963.000	563.146	79.993	19.991	99.880	20.031	4.675	0.486
963.500	563.397	79.992	19.991	99.880	20.026	5.070	0.478
964.000	563.666	79.993	19.992	99.880	20.030	4.696	0.504
964.500	563.935	79.992	19.991	99.884	20.030	4.753	0.529
965.001	564.182	79.993	19.991	99.891	20.027	4.950	0.527
965.501	564.450	79.992	19.991	99.893	20.025	5.134	0.516
966.000	564.667	79.992	19.993	99.892	20.029	4.798	0.500
966.500	564.972	79.992	19.992	99.893	20.026	5.012	0.503
967.000	565.191	79.991	19.992	99.888	20.029	4.783	0.523
967.500	565.466	79.990	19.991	99.885	20.026	5.085	0.509
968.000	565.735	79.991	19.992	99.888	20.023	5.336	0.519
968.500	565.994	79.991	19.992	99.893	20.025	5.109	0.536
969.000	566.251	79.991	19.992	99.895	20.026	5.077	0.522
969.500	566.523	79.992	19.994	99.897	20.028	4.914	0.523
970.000	566.768	79.991	19.991	99.895	20.026	5.066	0.523
970.500	567.052	79.990	19.992	99.890	20.028	4.852	0.523
971.000	567.321	79.991	19.992	99.884	20.025	5.111	0.541
971.500	567.571	79.991	19.993	99.881	20.027	4.984	0.536
972.000	567.833	79.991	19.991	99.879	20.024	5.199	0.516
972.500	568.086	79.990	19.992	99.878	20.026	5.038	0.514
973.000	568.343	79.992	19.993	99.878	20.021	5.433	0.512
973.500	568.624	79.991	19.992	99.881	20.025	5.109	0.524
974.000	568.853	79.992	19.992	99.889	20.024	5.252	0.524
974.500	569.100	79.991	19.993	99.895	20.026	5.077	0.493
975.000	569.347	79.992	19.991	99.896	20.024	5.202	0.485
975.500	569.590	79.991	19.992	99.899	20.025	5.120	0.492
976.000	569.908	79.991	19.992	99.900	20.028	4.875	0.525
976.500	570.133	79.992	19.992	99.899	20.031	4.643	0.552
977.000	570.397	79.991	19.992	99.899	20.023	5.270	0.516
977.500	570.641	79.990	19.991	99.899	20.027	4.972	0.499
978.000	570.911	79.992	19.992	99.904	20.024	5.184	0.511
978.500	571.160	79.991	19.991	99.906	20.024	5.231	0.517
979.000	571.402	79.992	19.992	99.900	20.027	4.929	0.505
979.500	571.682	79.992	19.992	99.897	20.025	5.150	0.507
980.000	571.962	79.991	19.991	99.899	20.027	4.970	0.541
980.500	572.156	79.991	19.993	99.895	20.026	5.054	0.517
981.000	572.432	79.992	19.992	99.891	20.023	5.270	0.472
981.500	572.674	79.991	19.992	99.890	20.025	5.098	0.494
982.000	572.908	79.993	19.992	99.887	20.025	5.134	0.497
982.500	573.223	79.992	19.992	99.883	20.028	4.925	0.512
983.000	573.468	79.992	19.991	99.881	20.028	4.846	0.554
983.500	573.771	79.992	19.992	99.879	20.026	5.022	0.554
984.000	573.990	79.993	19.991	99.880	20.028	4.891	0.535
984.500	574.292	79.992	19.992	99.886	20.027	4.963	0.522
985.000	574.517	79.992	19.992	99.892	20.026	5.022	0.525
985.501	574.782	79.992	19.992	99.895	20.026	5.043	0.509
986.001	575.063	79.993	19.993	99.895	20.029	4.825	0.518
986.500	575.291	79.993	19.992	99.894	20.028	4.900	0.527
987.000	575.548	79.993	19.991	99.888	20.027	4.979	0.497
987.500	575.861	79.994	19.992	99.884	20.025	5.115	0.528
988.000	576.091	79.993	19.990	99.885	20.028	4.866	0.556
988.500	576.345	79.993	19.991	99.888	20.025	5.124	0.514
989.000	576.613	79.993	19.992	99.888	20.023	5.260	0.503
989.500	576.835	79.993	19.991	99.889	20.028	4.917	0.506
990.000	577.142	79.995	19.990	99.890	20.022	5.380	0.509
990.500	577.399	79.994	19.992	99.889	20.024	5.233	0.546
991.000	577.636	79.993	19.991	99.887	20.025	5.092	0.529
991.500	577.895	79.993	19.991	99.892	20.030	4.754	0.495
992.000	578.164	79.993	19.992	99.897	20.027	4.974	0.513
992.500	578.413	79.994	19.991	99.901	20.025	5.115	0.523
993.000	578.695	79.994	19.992	99.899	20.026	5.039	0.524
993.500	578.933	79.993	19.992	99.896	20.027	4.973	0.525
994.000	579.199	79.994	19.991	99.891	20.028	4.878	0.512
994.500	579.446	79.993	19.991	99.887	20.025	5.130	0.509
995.000	579.732	79.994	19.991	99.884	20.029	4.805	0.523
995.500	579.972	79.993	19.990	99.884	20.025	5.134	0.529
996.000	580.228	79.993	19.991	99.886	20.026	5.077	0.511
996.500	580.461	79.994	19.991	99.891	20.029	4.825	0.493
997.000	580.751	79.994	19.992	99.895	20.025	5.131	0.506
997.500	581.022	79.995	19.991	99.892	20.028	4.898	0.542
998.000	581.240	79.995	19.992	99.889	20.027	4.990	0.525
998.500	581.556	79.995	19.991	99.889	20.027	4.929	0.512
999.000	581.828	79.993	19.991	99.882	20.026	5.038	0.561
999.500	582.073	79.994	19.992	99.876	20.026	5.049	0.552
1000.000	582.340	79.994	19.991	99.875	20.027	4.952	0.514
1000.500	582.580	79.994	19.991	99.876	20.026	5.036	0.509
1001.000	582.820	79.993	19.991	99.876	20.028	4.881	0.493
1001.500	583.064	79.994	19.992	99.876	20.027	4.970	0.482
1002.000	583.307	79.994	19.992	99.878	20.027	4.950	0.486
1002.500	583.562	79.994	19.991	99.881	20.026	5.015	0.492
1003.000	583.857	79.993	19.992	99.883	20.025	5.145	0.524
1003.500	584.099	79.994	19.991	99.887	20.025	5.111	0.544
1004.000	584.347	79.993	19.991	99.893	20.025	5.107	0.513
1004.500	584.653	79.993	19.992	99.898	20.030	4.730	0.522
1005.000	584.907	79.994	19.991	99.900	20.024	5.257	0.557
1005.500	585.144	79.995	19.992	99.898	20.027	5.007	0.526
1006.000	585.431	79.993	19.991	99.894	20.028	4.846	0.508
1006.500	585.684	79.995	19.991	99.894	20.025	5.121	0.532
1007.000	585.921	79.994	19.991	99.891	20.023	5.266	0.515
1007.500	586.183	79.993	19.992	99.886	20.028	4.907	0.495
1008.000	586.485	79.994	19.991	99.886	20.027	5.002	0.531
1008.500	586.681	79.994	19.990	99.888	20.025	5.147	0.531
1009.000	586.954	79.995	19.992	99.882	20.029	4.841	0.484
1009.500	587.243	79.994	19.991	99.879	20.025	5.127	0.515
1010.000	587.509	79.994	19.990	99.880	20.023	5.311	0.558
1010.500	587.770	79.997	19.992	99.880	20.020	5.546	0.541
1011.000	588.061	79.995	19.990	99.882	20.022	5.365	0.540
1011.500	588.322	79.995	19.992	99.883	20.019	5.664	0.552
1012.000	588.570	79.996	19.991	99.882	20.023	5.290	0.530
1012.500	588.846	79.996	19.992	99.881	20.025	5.167	0.517
1013.000	589.107	79.996	19.990	99.883	20.022	5.383	0.531
1013.500	589.383	79.995	19.991	99.883	20.028	4.920	0.537
1014.000	589.597	79.995	19.991	99.886	20.026	5.040	0.514
1014.500	589.891	79.995	19.991	99.890	20.027	4.961	0.499
1015.000	590.166	79.994	19.990	99.898	20.029	4.768	0.539
1015.500	590.379	79.995	19.990	99.904	20.025	5.106	0.528
1016.000	590.681	79.996	19.991	99.907	20.030	4.736	0.501
1016.500	590.902	79.995	19.989	99.907	20.028	4.906	0.519
1017.000	591.207	79.995	19.990	99.911	20.025	5.120	0.525
1017.500	591.447	79.995	19.991	99.908	20.028	4.893	0.535
1018.001	591.701	79.994	19.990	99.906	20.028	4.900	0.519
1018.501	592.003	79.995	19.990	99.900	20.027	4.956	0.525
1019.000	592.228	79.994	19.991	99.897	20.029	4.795	0.542
1019.500	592.464	79.993	19.990	99.893	20.032	4.591	0.494
1020.000	592.735	79.995	19.991	99.890	20.031	4.654	0.484
1020.500	593.048	79.995	19.990	99.886	20.028	4.852	0.546
1021.000	593.284	79.995	19.990	99.886	20.026	5.061	0.567
1021.500	593.556	79.994	19.992	99.884	20.028	4.902	0.528
1022.000	593.822	79.995	19.991	99.880	20.028	4.904	0.523
1022.500	594.060	79.994	19.990	99.878	20.027	4.995	0.521
1023.000	594.333	79.994	19.991	99.877	20.030	4.720	0.508
1023.500	594.591	79.992	19.991	99.877	20.025	5.158	0.521
1024.000	594.839	79.992	19.990	99.878	20.025	5.151	0.518
1024.501	595.094	79.992	19.991	99.881	20.027	4.979	0.504
1025.001	595.338	79.993	19.991	99.885	20.025	5.101	0.501
1025.500	595.593	79.992	19.991	99.885	20.024	5.201	0.499
1026.000	595.831	79.992	19.991	99.885	20.028	4.868	0.496
1026.500	596.095	79.992	19.990	99.884	20.025	5.170	0.498
1027.000	596.366	79.992	19.990	99.883	20.027	4.934	0.519
1027.500	596.675	79.992	19.991	99.883	20.023	5.295	0.558
1028.000	596.930	79.992	19.991	99.885	20.024	5.247	0.572
1028.500	597.172	79.990	19.991	99.885	20.024	5.245	0.530
1029.000	597.442	79.992	19.991	99.886	20.026	5.029	0.505
1029.500	597.715	79.992	19.991	99.884	20.023	5.313	0.528
1030.000	597.974	79.992	19.992	99.883	20.024	5.245	0.538
1030.500	598.202	79.991	19.991	99.881	20.026	5.081	0.510
1031.000	598.469	79.990	19.992	99.881	20.021	5.449	0.491
1031.500	598.727	79.989	19.992	99.881	20.019	5.630	0.510
1032.000	599.000	79.990	19.992	99.880	20.028	4.873	0.528
1032.500	599.262	79.990	19.992	99.879	20.020	5.513	0.533
1033.000	599.493	79.990	19.992	99.878	20.026	5.054	0.514
1033.500	599.783	79.992	19.991	99.879	20.027	4.999	0.507
1034.000	600.056	79.990	19.991	99.878	20.028	4.920	0.542
1034.500	600.299	79.991	19.992	99.879	20.026	5.022	0.539
1035.000	600.523	79.990	19.991	99.879	20.027	4.990	0.491
1035.500	600.794	79.992	19.992	99.880	20.025	5.097	0.481
1036.000	601.060	79.992	19.992	99.881	20.029	4.822	0.516
1036.500	601.319	79.991	19.993	99.884	20.025	5.092	0.531
1037.000	601.568	79.991	19.991	99.887	20.026	5.010	0.516
1037.501	601.804	79.991	19.991	99.886	20.026	5.042	0.497
1038.001	602.057	79.989	19.991	99.886	20.028	4.913	0.487
1038.500	602.302	79.991	19.991	99.888	20.030	4.709	0.493
1039.000	602.582	79.990	19.992	99.890	20.029	4.775	0.512
1039.500	602.830	79.991	19.992	99.888	20.026	5.061	0.526
1040.000	603.084	79.992	19.992	99.888	20.028	4.872	0.515
1040.501	603.323	79.991	19.992	99.888	20.028	4.902	0.498
1041.001	603.608	79.992	19.992	99.884	20.026	5.047	0.509
1041.500	603.822	79.991	19.991	99.881	20.027	4.956	0.511
1042.000	604.092	79.990	19.992	99.882	20.023	5.289	0.491
1042.500	604.306	79.991	19.992	99.883	20.025	5.142	0.484
1043.000	604.608	79.992	19.992	99.886	20.029	4.772	0.500
1043.500	604.883	79.991	19.992	99.888	20.027	4.963	0.547
1044.000	605.094	79.992	19.992	99.887	20.023	5.308	0.532
1044.500	605.356	79.993	19.992	99.884	20.026	5.024	0.480
1045.000	605.629	79.991	19.992	99.882	20.027	4.963	0.504
1045.500	605.873	79.992	19.991	99.879	20.026	5.072	0.526
1046.000	606.120	79.992	19.993	99.876	20.026	5.020	0.504
1046.500	606.397	79.991	19.993	99.876	20.023	5.333	0.507
1047.000	606.637	79.992	19.992	99.876	20.023	5.296	0.520
1047.500	606.882	79.991	19.993	99.877	20.025	5.151	0.502
1048.000	607.156	79.992	19.992	99.877	20.027	5.008	0.502
1048.500	607.413	79.992	19.992	99.877	20.026	5.067	0.525
1049.001	607.680	79.992	19.992	99.879	20.025	5.144	0.528
1049.501	607.959	79.992	19.991	99.881	20.023	5.276	0.535
1050.001	608.233	79.992	19.993	99.881	20.026	5.031	0.549
1050.502	608.468	79.992	19.992	99.883	20.027	5.006	0.531
1051.002	608.717	79.992	19.990	99.883	20.025	5.115	0.497
1051.501	608.989	79.990	19.992	99.879	20.024	5.201	0.503
1052.000	609.224	79.991	19.992	99.876	20.024	5.206	0.514
1052.500	609.518	79.992	19.993	99.876	20.020	5.508	0.518
1053.000	609.740	79.992	19.993	99.874	20.022	5.356	0.522
1053.500	609.985	79.992	19.992	99.874	20.023	5.317	0.492
1054.000	610.270	79.991	19.992	99.874	20.023	5.331	0.498
1054.500	610.515	79.991	19.992	99.875	20.020	5.565	0.529
1055.000	610.792	79.990	19.991	99.875	20.023	5.284	0.526
1055.500	611.034	79.990	19.993	99.877	20.026	5.061	0.521
1056.000	611.280	79.990	19.993	99.880	20.025	5.096	0.504
1056.500	611.529	79.992	19.993	99.879	20.026	5.055	0.492
1057.000	611.806	79.990	19.992	99.880	20.021	5.437	0.511
1057.500	612.053	79.990	19.993	99.880	20.022	5.398	0.525
1058.000	612.259	79.990	19.992	99.878	20.028	4.862	0.488
1058.500	612.534	79.990	19.993	99.878	20.026	5.012	0.467
1059.000	612.805	79.990	19.993	99.878	20.022	5.416	0.514
1059.500	613.046	79.991	19.993	99.877	20.030	4.750	0.529
