Repository: ulfsri/fsri_materials_database

# Materials and Products Database

## 01_Data

Raw data generated from each apparatus are included here in plain-text format. The data is organized first by material, next by the short name of test apparatus used, and where applicable additional filtering by test settings.

### material.json

Each material directory contains a json file of the same name as the material. This file links the data stored in the repository as well as data and graphs produced by the accompanying scripts (__02_Scripts__) to the respective landing page for the material on the front-end website.

File: 01_Data/Polyester_Batting/MCC/Polyester_Batting_MCC_30K_min_210308_R3.txt (part 3 of 4)
T Correction Coefficients:	0	1.024463	0
Time Shift (s):	14
*
Time (s)	Temperature (C)	N2 flow rate (cc/min)	O2 flow rate (cc/min)	Flow Rate (cc/min)	Oxygen (%)	HRR (W/g)	Heating rate (C/s)
707.500	432.644	79.993	19.992	100.622	18.146	148.523	0.496
708.000	432.902	79.994	19.992	100.672	18.084	153.300	0.491
708.500	433.138	79.993	19.992	100.727	18.026	157.815	0.488
709.000	433.411	79.993	19.992	100.807	17.973	161.866	0.502
709.500	433.691	79.991	19.992	100.856	17.926	165.457	0.531
710.000	433.963	79.993	19.991	100.868	17.889	168.281	0.552
710.500	434.199	79.992	19.991	100.864	17.847	171.376	0.530
711.000	434.449	79.993	19.992	100.850	17.822	173.294	0.497
711.500	434.693	79.992	19.992	100.805	17.797	175.098	0.489
712.000	434.966	79.994	19.991	100.778	17.778	176.490	0.506
712.500	435.212	79.993	19.991	100.769	17.756	178.087	0.519
713.000	435.511	79.992	19.992	100.754	17.745	178.905	0.532
713.500	435.758	79.992	19.991	100.718	17.731	179.929	0.545
714.000	435.960	79.993	19.992	100.664	17.717	180.979	0.497
714.500	436.229	79.991	19.994	100.595	17.705	181.852	0.460
715.000	436.521	79.992	19.991	100.516	17.703	182.005	0.516
715.500	436.753	79.993	19.992	100.429	17.695	182.541	0.543
716.000	437.029	79.992	19.992	100.348	17.688	183.054	0.516
716.500	437.262	79.992	19.992	100.286	17.690	182.957	0.508
717.000	437.503	79.992	19.991	100.261	17.681	183.557	0.492
717.500	437.765	79.992	19.993	100.284	17.671	184.368	0.489
718.000	438.020	79.992	19.993	100.353	17.667	184.647	0.510
718.500	438.331	79.994	19.992	100.458	17.663	184.913	0.541
719.000	438.538	79.993	19.992	100.575	17.659	185.233	0.542
719.500	438.778	79.991	19.992	100.682	17.658	185.333	0.482
720.000	439.046	79.992	19.991	100.763	17.652	185.764	0.477
720.500	439.282	79.993	19.993	100.815	17.654	185.582	0.506
721.000	439.558	79.992	19.992	100.842	17.650	185.903	0.508
721.500	439.831	79.993	19.993	100.850	17.653	185.669	0.531
722.000	440.093	79.993	19.992	100.844	17.646	186.177	0.542
722.500	440.304	79.992	19.993	100.829	17.649	185.961	0.504
723.000	440.565	79.992	19.992	100.813	17.648	185.999	0.473
723.500	440.825	79.992	19.991	100.797	17.653	185.677	0.497
724.000	441.062	79.991	19.992	100.787	17.642	186.510	0.508
724.500	441.293	79.993	19.992	100.779	17.650	185.872	0.482
725.000	441.572	79.993	19.994	100.775	17.649	185.970	0.489
725.500	441.816	79.992	19.992	100.768	17.648	185.976	0.517
726.000	442.057	79.991	19.993	100.762	17.652	185.697	0.504
726.500	442.358	79.992	19.992	100.756	17.646	186.130	0.514
727.000	442.567	79.992	19.993	100.750	17.646	186.134	0.526
727.500	442.834	79.993	19.992	100.743	17.655	185.437	0.493
728.000	443.064	79.992	19.992	100.743	17.660	185.045	0.486
728.500	443.364	79.992	19.992	100.741	17.660	185.095	0.513
729.000	443.578	79.991	19.992	100.739	17.663	184.841	0.522
729.500	443.840	79.994	19.992	100.740	17.667	184.520	0.495
730.000	444.099	79.993	19.992	100.745	17.668	184.469	0.499
730.500	444.332	79.992	19.991	100.746	17.671	184.253	0.507
731.000	444.630	79.994	19.992	100.748	17.673	184.119	0.512
731.500	444.924	79.994	19.992	100.748	17.680	183.577	0.561
732.000	445.159	79.993	19.992	100.745	17.684	183.268	0.560
732.500	445.381	79.995	19.993	100.740	17.692	182.609	0.493
733.000	445.647	79.993	19.992	100.737	17.695	182.422	0.473
733.500	445.912	79.992	19.990	100.735	17.702	181.870	0.509
734.000	446.194	79.993	19.991	100.734	17.716	180.829	0.539
734.500	446.407	79.993	19.991	100.731	17.715	180.899	0.521
735.000	446.703	79.992	19.991	100.730	17.725	180.085	0.502
735.500	446.987	79.992	19.992	100.727	17.734	179.445	0.545
736.000	447.241	79.993	19.992	100.721	17.743	178.729	0.559
736.500	447.453	79.993	19.992	100.714	17.748	178.399	0.502
737.000	447.717	79.992	19.992	100.710	17.762	177.356	0.471
737.500	448.013	79.992	19.991	100.703	17.774	176.448	0.518
738.000	448.212	79.993	19.993	100.700	17.783	175.717	0.527
738.500	448.510	79.992	19.993	100.699	17.798	174.612	0.496
739.000	448.749	79.992	19.991	100.699	17.806	173.978	0.517
739.500	449.021	79.992	19.992	100.698	17.819	172.994	0.524
740.000	449.261	79.993	19.991	100.698	17.835	171.835	0.512
740.500	449.482	79.993	19.992	100.695	17.846	170.949	0.486
741.000	449.730	79.992	19.992	100.693	17.859	170.004	0.464
741.500	450.031	79.992	19.991	100.689	17.875	168.774	0.509
742.000	450.318	79.993	19.993	100.688	17.889	167.792	0.569
742.500	450.552	79.993	19.992	100.681	17.903	166.732	0.555
743.000	450.783	79.992	19.992	100.674	17.916	165.742	0.493
743.500	451.050	79.992	19.992	100.666	17.936	164.239	0.482
744.000	451.299	79.993	19.992	100.660	17.954	162.869	0.507
744.500	451.521	79.993	19.992	100.650	17.973	161.450	0.493
745.000	451.788	79.995	19.992	100.644	17.983	160.684	0.480
745.500	452.057	79.993	19.992	100.637	18.003	159.177	0.513
746.000	452.280	79.992	19.991	100.630	18.022	157.787	0.514
746.500	452.559	79.994	19.992	100.628	18.042	156.290	0.497
747.000	452.839	79.994	19.992	100.625	18.063	154.672	0.531
747.500	453.045	79.994	19.993	100.622	18.083	153.212	0.523
748.000	453.339	79.995	19.992	100.618	18.102	151.815	0.493
748.500	453.550	79.994	19.992	100.614	18.120	150.393	0.503
749.000	453.858	79.993	19.993	100.602	18.142	148.767	0.512
749.500	454.073	79.995	19.991	100.594	18.164	147.140	0.521
750.000	454.356	79.994	19.993	100.582	18.183	145.723	0.510
750.500	454.596	79.995	19.992	100.571	18.202	144.236	0.511
751.000	454.874	79.996	19.992	100.559	18.225	142.563	0.520
751.500	455.108	79.996	19.992	100.551	18.249	140.767	0.515
752.000	455.355	79.995	19.991	100.543	18.270	139.192	0.497
752.500	455.646	79.995	19.992	100.540	18.290	137.719	0.510
753.000	455.854	79.996	19.993	100.538	18.309	136.259	0.519
753.500	456.172	79.995	19.992	100.537	18.335	134.356	0.513
754.000	456.409	79.996	19.993	100.529	18.358	132.601	0.540
754.500	456.640	79.995	19.991	100.521	18.376	131.267	0.511
755.000	456.917	79.994	19.990	100.513	18.407	128.993	0.488
755.500	457.145	79.994	19.992	100.506	18.425	127.618	0.507
756.000	457.432	79.995	19.992	100.492	18.452	125.655	0.510
756.500	457.654	79.995	19.991	100.485	18.476	123.811	0.512
757.000	457.961	79.995	19.992	100.476	18.497	122.298	0.519
757.500	458.140	79.994	19.991	100.469	18.522	120.401	0.507
758.000	458.429	79.994	19.992	100.458	18.543	118.864	0.477
758.501	458.669	79.994	19.991	100.451	18.562	117.417	0.499
759.000	458.940	79.995	19.991	100.443	18.595	114.991	0.520
759.500	459.214	79.996	19.991	100.429	18.620	113.131	0.528
760.000	459.427	79.995	19.991	100.414	18.645	111.234	0.516
760.500	459.650	79.994	19.992	100.401	18.672	109.217	0.461
761.001	459.928	79.995	19.992	100.391	18.696	107.441	0.468
761.501	460.207	79.993	19.991	100.383	18.723	105.491	0.529
762.000	460.428	79.994	19.991	100.379	18.746	103.746	0.529
762.500	460.659	79.995	19.992	100.378	18.776	101.490	0.476
763.000	460.918	79.994	19.991	100.372	18.802	99.541	0.471
763.501	461.194	79.995	19.990	100.365	18.831	97.401	0.513
764.001	461.444	79.993	19.991	100.358	18.861	95.185	0.530
764.501	461.693	79.994	19.992	100.352	18.891	92.937	0.513
765.001	461.990	79.994	19.993	100.342	18.913	91.355	0.523
765.500	462.229	79.994	19.993	100.333	18.942	89.184	0.541
766.000	462.459	79.993	19.992	100.326	18.974	86.829	0.502
766.500	462.720	79.995	19.991	100.316	18.995	85.248	0.480
767.000	462.964	79.994	19.992	100.306	19.020	83.383	0.498
767.500	463.217	79.994	19.991	100.298	19.052	81.022	0.501
768.000	463.546	79.995	19.992	100.292	19.081	78.847	0.540
768.500	463.751	79.994	19.991	100.284	19.109	76.794	0.558
769.000	463.999	79.994	19.992	100.279	19.130	75.246	0.493
769.500	464.202	79.995	19.991	100.274	19.159	73.068	0.452
770.000	464.486	79.994	19.991	100.269	19.185	71.165	0.469
770.500	464.751	79.995	19.992	100.266	19.207	69.503	0.518
771.000	465.001	79.995	19.993	100.265	19.234	67.530	0.532
771.500	465.228	79.995	19.991	100.258	19.256	65.868	0.496
772.000	465.527	79.996	19.991	100.252	19.283	63.839	0.502
772.500	465.755	79.996	19.991	100.245	19.304	62.317	0.526
773.000	466.016	79.994	19.991	100.232	19.329	60.475	0.508
773.500	466.294	79.994	19.990	100.220	19.346	59.195	0.514
774.000	466.525	79.995	19.991	100.216	19.370	57.399	0.524
774.500	466.784	79.995	19.991	100.206	19.389	56.036	0.500
775.000	466.973	79.996	19.992	100.199	19.414	54.153	0.469
775.500	467.310	79.997	19.991	100.199	19.432	52.789	0.487
776.000	467.520	79.996	19.993	100.197	19.452	51.321	0.536
776.500	467.786	79.997	19.991	100.191	19.472	49.841	0.511
777.000	467.964	79.996	19.991	100.188	19.486	48.836	0.460
777.500	468.290	79.996	19.991	100.180	19.503	47.554	0.475
778.000	468.584	79.996	19.992	100.171	19.521	46.252	0.562
778.500	468.768	79.995	19.991	100.163	19.541	44.765	0.548
779.000	469.140	79.996	19.991	100.153	19.558	43.501	0.517
779.500	469.330	79.995	19.991	100.144	19.572	42.472	0.560
780.000	469.588	79.995	19.991	100.142	19.586	41.422	0.505
780.500	469.817	79.996	19.991	100.137	19.592	40.946	0.467
781.000	470.087	79.995	19.991	100.131	19.603	40.170	0.493
781.501	470.302	79.995	19.991	100.126	19.621	38.847	0.492
782.000	470.619	79.995	19.991	100.122	19.638	37.536	0.509
782.500	470.896	79.995	19.992	100.116	19.654	36.392	0.563
783.000	471.077	79.994	19.991	100.108	19.658	36.064	0.526
783.500	471.427	79.994	19.992	100.099	19.675	34.806	0.495
784.000	471.628	79.994	19.993	100.092	19.694	33.411	0.541
784.500	471.883	79.994	19.991	100.085	19.696	33.293	0.503
785.000	472.184	79.994	19.992	100.077	19.705	32.634	0.506
785.500	472.380	79.994	19.993	100.075	19.724	31.194	0.527
786.000	472.613	79.994	19.993	100.074	19.737	30.214	0.463
786.500	472.939	79.993	19.991	100.072	19.737	30.195	0.494
787.000	473.193	79.993	19.992	100.068	19.755	28.876	0.569
787.500	473.429	79.993	19.991	100.067	19.763	28.313	0.535
788.000	473.734	79.992	19.992	100.063	19.770	27.771	0.515
788.500	473.906	79.992	19.994	100.058	19.777	27.287	0.509
789.000	474.305	79.993	19.992	100.051	19.792	26.194	0.524
789.500	474.482	79.994	19.991	100.045	19.790	26.326	0.573
790.000	474.685	79.993	19.992	100.040	19.803	25.353	0.478
790.500	475.056	79.994	19.993	100.039	19.816	24.353	0.477
791.000	475.269	79.993	19.992	100.036	19.824	23.833	0.579
791.500	475.575	79.992	19.991	100.036	19.820	24.061	0.551
792.000	475.620	79.994	19.992	100.036	19.836	22.891	0.435
792.500	476.379	79.992	19.993	100.036	19.836	22.948	0.578
793.000	476.198	79.993	19.992	100.033	19.847	22.114	0.691
793.500	476.614	79.993	19.992	100.034	19.854	21.614	0.406
794.000	476.670	79.993	19.992	100.033	19.863	20.947	0.354
794.500	476.981	79.995	19.991	100.032	19.871	20.341	0.420
795.000	477.378	79.994	19.990	100.026	19.871	20.349	0.537
795.500	477.598	79.994	19.991	100.019	19.874	20.094	0.662
796.000	477.534	79.991	19.991	100.010	19.889	19.011	0.386
796.500	478.375	79.994	19.992	100.002	19.886	19.235	0.467
797.000	478.438	79.993	19.991	99.995	19.892	18.774	0.841
797.500	478.336	79.994	19.992	99.992	19.898	18.293	0.433
798.001	479.209	79.994	19.993	99.993	19.905	17.816	0.366
798.501	479.375	79.995	19.992	99.993	19.907	17.681	0.905
799.000	479.188	79.994	19.991	99.993	19.912	17.258	0.509
799.500	479.529	79.993	19.992	99.993	19.921	16.653	0.067
800.000	480.164	79.994	19.991	99.993	19.923	16.460	0.565
800.500	480.044	79.993	19.991	99.990	19.931	15.867	0.745
801.000	480.319	79.991	19.992	99.990	19.934	15.638	0.335
801.500	480.760	79.995	19.992	99.991	19.938	15.346	0.436
802.000	480.871	79.994	19.993	99.991	19.946	14.770	0.634
802.500	481.172	79.993	19.992	99.996	19.947	14.680	0.482
803.000	481.450	79.993	19.992	99.998	19.952	14.334	0.496
803.500	481.608	79.993	19.992	99.998	19.954	14.170	0.508
804.000	482.009	79.993	19.992	100.000	19.954	14.201	0.497
804.500	482.190	79.994	19.992	100.000	19.963	13.504	0.570
805.000	482.358	79.992	19.992	99.994	19.965	13.397	0.465
805.500	482.666	79.994	19.992	99.992	19.972	12.867	0.412
806.000	482.943	79.993	19.991	99.991	19.970	12.964	0.531
806.500	483.138	79.994	19.992	99.989	19.976	12.580	0.529
807.000	483.427	79.994	19.992	99.988	19.980	12.293	0.478
807.500	483.688	79.994	19.993	99.988	19.978	12.424	0.517
808.000	483.933	79.993	19.992	99.987	19.984	11.948	0.528
808.500	484.196	79.992	19.992	99.980	19.988	11.655	0.506
809.000	484.391	79.995	19.993	99.973	19.991	11.456	0.483
809.500	484.656	79.993	19.992	99.969	19.989	11.589	0.459
810.000	484.855	79.993	19.992	99.965	19.996	11.059	0.462
810.500	485.142	79.993	19.992	99.966	19.990	11.514	0.475
811.000	485.367	79.994	19.994	99.973	20.001	10.677	0.499
811.500	485.646	79.993	19.992	99.974	20.002	10.617	0.508
812.000	485.891	79.993	19.993	99.971	20.007	10.248	0.514
812.500	486.141	79.991	19.993	99.968	20.011	9.972	0.510
813.000	486.406	79.992	19.994	99.962	20.014	9.741	0.505
813.500	486.626	79.992	19.993	99.956	20.018	9.448	0.500
814.001	486.937	79.992	19.993	99.955	20.017	9.530	0.508
814.501	487.126	79.992	19.993	99.955	20.021	9.266	0.515
815.000	487.352	79.993	19.993	99.954	20.017	9.512	0.457
815.500	487.638	79.992	19.992	99.953	20.016	9.617	0.463
816.000	487.934	79.992	19.993	99.952	20.020	9.310	0.547
816.500	488.170	79.992	19.992	99.951	20.026	8.875	0.557
817.000	488.358	79.993	19.993	99.951	20.025	8.920	0.478
817.500	488.635	79.992	19.993	99.953	20.026	8.832	0.445
818.000	488.868	79.992	19.992	99.955	20.028	8.691	0.488
818.500	489.164	79.994	19.992	99.955	20.034	8.264	0.520
819.000	489.384	79.993	19.994	99.953	20.039	7.930	0.522
819.500	489.664	79.992	19.993	99.952	20.035	8.162	0.508
820.000	489.909	79.993	19.991	99.951	20.041	7.788	0.513
820.500	490.169	79.992	19.991	99.956	20.041	7.751	0.515
821.000	490.419	79.994	19.992	99.964	20.048	7.244	0.508
821.500	490.634	79.994	19.992	99.975	20.041	7.735	0.488
822.000	490.890	79.993	19.992	99.983	20.042	7.649	0.468
822.500	491.157	79.992	19.992	99.988	20.043	7.584	0.497
823.000	491.395	79.993	19.990	99.985	20.048	7.231	0.514
823.500	491.610	79.994	19.991	99.979	20.051	7.015	0.479
824.000	491.881	79.993	19.992	99.972	20.048	7.251	0.470
824.500	492.117	79.993	19.991	99.962	20.052	6.937	0.497
825.000	492.357	79.993	19.991	99.950	20.052	6.970	0.492
825.500	492.637	79.993	19.991	99.938	20.054	6.820	0.498
826.000	492.909	79.993	19.991	99.930	20.056	6.676	0.536
826.500	493.176	79.994	19.991	99.927	20.057	6.596	0.545
827.000	493.417	79.994	19.992	99.929	20.059	6.420	0.524
827.500	493.698	79.995	19.991	99.937	20.057	6.594	0.515
828.000	493.943	79.992	19.991	99.956	20.059	6.384	0.524
828.500	494.216	79.993	19.991	99.976	20.063	6.108	0.522
829.000	494.432	79.993	19.991	99.985	20.061	6.294	0.504
829.500	494.659	79.995	19.991	99.985	20.061	6.241	0.466
830.000	494.938	79.996	19.993	99.983	20.064	6.059	0.475
830.500	495.161	79.994	19.990	99.972	20.067	5.845	0.504
831.000	495.387	79.994	19.990	99.954	20.065	5.985	0.475
831.500	495.641	79.995	19.992	99.938	20.068	5.732	0.465
832.000	495.902	79.995	19.992	99.926	20.065	5.983	0.498
832.500	496.159	79.995	19.992	99.917	20.064	6.058	0.517
833.000	496.435	79.995	19.991	99.910	20.068	5.767	0.525
833.500	496.668	79.995	19.991	99.907	20.067	5.799	0.521
834.000	496.905	79.995	19.992	99.915	20.067	5.800	0.490
834.500	497.178	79.996	19.991	99.926	20.071	5.557	0.490
835.000	497.405	79.995	19.993	99.935	20.071	5.499	0.505
835.500	497.662	79.995	19.992	99.941	20.067	5.801	0.492
836.000	497.886	79.995	19.992	99.941	20.072	5.487	0.483
836.500	498.198	79.995	19.992	99.935	20.072	5.435	0.508
837.000	498.442	79.995	19.993	99.929	20.072	5.489	0.546
837.500	498.671	79.996	19.992	99.921	20.071	5.525	0.515
838.000	498.889	79.994	19.991	99.915	20.070	5.624	0.460
838.500	499.167	79.994	19.993	99.915	20.072	5.445	0.472
839.000	499.426	79.995	19.991	99.916	20.076	5.184	0.516
839.500	499.683	79.994	19.991	99.915	20.071	5.540	0.527
840.000	499.915	79.995	19.991	99.912	20.077	5.091	0.503
840.500	500.129	79.995	19.991	99.907	20.077	5.123	0.467
841.000	500.448	79.994	19.992	99.904	20.077	5.093	0.490
841.500	500.663	79.994	19.990	99.904	20.079	4.960	0.534
842.000	500.926	79.994	19.990	99.907	20.077	5.120	0.506
842.500	501.181	79.994	19.991	99.910	20.077	5.100	0.498
843.000	501.410	79.994	19.991	99.917	20.076	5.169	0.501
843.500	501.664	79.993	19.991	99.919	20.074	5.322	0.483
844.000	501.950	79.994	19.990	99.919	20.077	5.121	0.511
844.500	502.220	79.994	19.992	99.919	20.077	5.068	0.548
845.000	502.447	79.994	19.992	99.927	20.076	5.202	0.527
845.500	502.653	79.993	19.991	99.932	20.082	4.694	0.465
846.000	502.930	79.996	19.993	99.939	20.079	4.957	0.458
846.500	503.149	79.995	19.991	99.946	20.081	4.769	0.489
847.001	503.448	79.995	19.991	99.952	20.083	4.682	0.507
847.501	503.692	79.995	19.992	99.951	20.079	4.972	0.531
848.000	503.920	79.995	19.991	99.945	20.083	4.616	0.508
848.500	504.212	79.995	19.990	99.939	20.080	4.846	0.496
849.000	504.437	79.995	19.992	99.932	20.081	4.809	0.518
849.500	504.662	79.995	19.991	99.924	20.078	5.038	0.484
850.000	504.929	79.994	19.992	99.918	20.084	4.584	0.471
850.500	505.156	79.995	19.992	99.915	20.082	4.736	0.493
851.000	505.441	79.995	19.990	99.915	20.080	4.864	0.503
851.500	505.633	79.994	19.990	99.914	20.083	4.660	0.495
852.000	505.907	79.996	19.991	99.917	20.081	4.812	0.472
852.500	506.184	79.996	19.991	99.918	20.083	4.654	0.508
853.000	506.427	79.996	19.990	99.920	20.082	4.701	0.535
853.500	506.690	79.995	19.990	99.926	20.081	4.826	0.513
854.000	506.964	79.996	19.991	99.929	20.084	4.575	0.522
854.500	507.231	79.997	19.990	99.930	20.084	4.594	0.539
855.000	507.503	79.995	19.991	99.938	20.081	4.800	0.540
855.500	507.701	79.995	19.990	99.944	20.082	4.747	0.504
856.000	507.953	79.997	19.991	99.947	20.081	4.804	0.460
856.500	508.203	79.996	19.990	99.951	20.082	4.697	0.476
857.000	508.476	79.995	19.991	99.952	20.085	4.521	0.513
857.500	508.704	79.996	19.991	99.945	20.086	4.399	0.512
858.000	508.953	79.996	19.990	99.938	20.087	4.339	0.489
858.500	509.204	79.999	19.990	99.930	20.087	4.338	0.489
859.000	509.466	79.999	19.990	99.919	20.089	4.181	0.507
859.500	509.759	79.997	19.991	99.911	20.086	4.421	0.534
860.000	509.945	79.998	19.990	99.906	20.089	4.173	0.517
860.500	510.201	79.997	19.991	99.899	20.090	4.102	0.461
861.000	510.492	79.996	19.990	99.895	20.090	4.098	0.495
861.500	510.745	79.997	19.992	99.896	20.091	4.081	0.545
862.000	510.966	79.996	19.990	99.899	20.088	4.312	0.508
862.500	511.241	79.995	19.991	99.902	20.089	4.182	0.485
863.000	511.475	79.996	19.992	99.907	20.091	4.081	0.503
863.500	511.733	79.997	19.991	99.912	20.090	4.144	0.501
864.000	511.933	79.996	19.991	99.916	20.094	3.831	0.475
864.500	512.198	79.995	19.992	99.917	20.092	4.003	0.461
865.000	512.450	79.996	19.992	99.917	20.091	4.029	0.491
865.500	512.716	79.996	19.991	99.920	20.088	4.262	0.518
866.000	513.001	79.995	19.991	99.921	20.093	3.887	0.534
866.500	513.210	79.994	19.991	99.920	20.088	4.260	0.522
867.000	513.460	79.994	19.990	99.919	20.090	4.118	0.476
867.500	513.751	79.992	19.990	99.920	20.090	4.161	0.500
868.000	513.987	79.992	19.990	99.917	20.087	4.322	0.534
868.500	514.255	79.993	19.992	99.915	20.091	4.080	0.515
869.000	514.546	79.993	19.992	99.914	20.086	4.434	0.532
869.500	514.787	79.992	19.991	99.913	20.090	4.138	0.546
870.000	515.028	79.993	19.993	99.912	20.090	4.108	0.507
870.500	515.302	79.992	19.992	99.912	20.086	4.432	0.499
871.000	515.570	79.992	19.992	99.913	20.087	4.331	0.529
871.500	515.805	79.992	19.992	99.913	20.091	4.038	0.522
872.000	516.084	79.993	19.992	99.913	20.086	4.410	0.508
872.500	516.320	79.993	19.991	99.910	20.091	4.090	0.514
873.000	516.591	79.993	19.993	99.906	20.088	4.302	0.511
873.500	516.833	79.992	19.991	99.906	20.086	4.442	0.510
874.000	517.105	79.992	19.992	99.906	20.086	4.401	0.513
874.500	517.368	79.993	19.992	99.906	20.088	4.300	0.525
875.000	517.627	79.992	19.991	99.908	20.086	4.399	0.529
875.500	517.885	79.993	19.991	99.911	20.089	4.239	0.520
876.000	518.140	79.994	19.993	99.911	20.088	4.274	0.515
876.500	518.382	79.993	19.992	99.912	20.085	4.477	0.504
877.000	518.674	79.993	19.992	99.912	20.085	4.505	0.515
877.500	518.903	79.993	19.993	99.912	20.087	4.348	0.528
878.000	519.153	79.993	19.991	99.913	20.089	4.210	0.500
878.500	519.426	79.992	19.992	99.915	20.086	4.441	0.501
879.000	519.695	79.994	19.992	99.914	20.087	4.351	0.533
879.500	519.956	79.993	19.994	99.913	20.085	4.472	0.536
880.000	520.222	79.993	19.992	99.913	20.086	4.436	0.529
880.500	520.490	79.992	19.993	99.914	20.089	4.213	0.531
881.000	520.700	79.994	19.992	99.917	20.088	4.276	0.506
881.500	521.016	79.993	19.993	99.925	20.087	4.316	0.501
882.000	521.197	79.993	19.992	99.927	20.092	3.960	0.511
882.500	521.497	79.993	19.991	99.930	20.090	4.158	0.489
883.000	521.715	79.993	19.992	99.930	20.089	4.173	0.500
883.500	521.963	79.993	19.992	99.926	20.094	3.853	0.492
884.000	522.226	79.993	19.991	99.919	20.090	4.167	0.488
884.500	522.474	79.994	19.991	99.917	20.091	4.059	0.511
885.000	522.706	79.993	19.991	99.915	20.096	3.699	0.495
885.501	523.001	79.993	19.992	99.914	20.093	3.931	0.504
886.000	523.261	79.993	19.991	99.913	20.093	3.927	0.541
886.500	523.520	79.992	19.991	99.914	20.091	4.080	0.537
887.000	523.794	79.995	19.990	99.919	20.094	3.864	0.526
887.500	524.051	79.997	19.992	99.928	20.095	3.793	0.532
888.000	524.291	79.992	19.992	99.935	20.098	3.551	0.514
888.500	524.538	79.994	19.991	99.943	20.098	3.523	0.492
889.000	524.825	79.994	19.991	99.942	20.097	3.640	0.510
889.500	525.060	79.993	19.991	99.936	20.095	3.774	0.528
890.000	525.349	79.994	19.991	99.928	20.089	4.229	0.523
890.500	525.538	79.994	19.992	99.921	20.089	4.217	0.501
891.000	525.829	79.993	19.992	99.914	20.091	4.027	0.479
891.500	526.085	79.993	19.993	99.913	20.091	4.023	0.514
892.000	526.313	79.993	19.992	99.913	20.092	3.984	0.515
892.500	526.577	79.993	19.991	99.913	20.091	4.061	0.488
893.000	526.840	79.994	19.993	99.912	20.087	4.340	0.509
893.500	527.119	79.995	19.993	99.912	20.091	4.069	0.535
894.000	527.329	79.994	19.993	99.911	20.090	4.108	0.516
894.500	527.644	79.993	19.992	99.911	20.089	4.217	0.507
895.000	527.893	79.993	19.992	99.911	20.089	4.201	0.545
895.500	528.142	79.994	19.993	99.910	20.090	4.148	0.531
896.000	528.397	79.991	19.991	99.906	20.089	4.195	0.501
896.500	528.619	79.993	19.992	99.899	20.090	4.155	0.491
897.000	528.868	79.993	19.991	99.891	20.093	3.919	0.474
897.500	529.147	79.992	19.991	99.884	20.094	3.801	0.499
898.000	529.435	79.992	19.992	99.878	20.094	3.829	0.547
898.500	529.642	79.992	19.991	99.880	20.090	4.128	0.531
899.000	529.941	79.992	19.992	99.882	20.092	4.013	0.501
899.500	530.165	79.992	19.992	99.889	20.091	4.033	0.515
900.000	530.447	79.993	19.993	99.898	20.092	3.956	0.515
900.500	530.720	79.992	19.993	99.904	20.094	3.827	0.531
901.000	530.938	79.992	19.993	99.908	20.093	3.904	0.522
901.500	531.234	79.992	19.993	99.912	20.090	4.167	0.502
902.000	531.490	79.993	19.994	99.906	20.094	3.845	0.533
902.500	531.724	79.992	19.993	99.901	20.094	3.855	0.521
903.000	531.969	79.991	19.993	99.896	20.096	3.669	0.484
903.500	532.232	79.991	19.995	99.896	20.097	3.624	0.493
904.000	532.442	79.993	19.994	99.895	20.096	3.664	0.491
904.500	532.742	79.992	19.993	99.899	20.095	3.749	0.492
905.000	532.976	79.992	19.992	99.903	20.093	3.884	0.522
905.500	533.231	79.992	19.993	99.907	20.092	3.965	0.511
906.000	533.514	79.993	19.993	99.908	20.090	4.130	0.513
906.500	533.761	79.993	19.993	99.911	20.094	3.861	0.534
907.000	534.017	79.993	19.994	99.920	20.092	3.956	0.517
907.500	534.258	79.992	19.993	99.928	20.094	3.805	0.500
908.000	534.484	79.994	19.994	99.931	20.095	3.790	0.482
908.500	534.755	79.993	19.993	99.931	20.094	3.819	0.481
909.000	535.017	79.993	19.991	99.926	20.096	3.697	0.514
909.500	535.316	79.993	19.992	99.917	20.092	3.955	0.547
910.001	535.551	79.993	19.994	99.910	20.095	3.769	0.548
910.501	535.845	79.995	19.991	99.907	20.090	4.137	0.531
911.000	536.080	79.994	19.993	99.907	20.095	3.769	0.529
911.500	536.358	79.994	19.992	99.912	20.094	3.869	0.521
912.000	536.645	79.994	19.992	99.919	20.092	3.958	0.539
912.500	536.889	79.995	19.992	99.920	20.097	3.635	0.548
913.000	537.123	79.994	19.991	99.920	20.096	3.722	0.504
913.500	537.384	79.995	19.992	99.916	20.092	3.978	0.486
914.000	537.653	79.996	19.991	99.908	20.095	3.756	0.513
914.500	537.925	79.995	19.992	99.893	20.091	4.041	0.536
915.000	538.155	79.993	19.992	99.884	20.094	3.867	0.521
915.500	538.423	79.995	19.991	99.879	20.093	3.898	0.500
916.000	538.697	79.995	19.991	99.880	20.089	4.181	0.520
916.500	538.961	79.996	19.991	99.888	20.090	4.096	0.540
917.000	539.164	79.995	19.991	99.897	20.090	4.094	0.503
917.500	539.465	79.995	19.991	99.905	20.094	3.817	0.486
918.000	539.715	79.995	19.991	99.913	20.092	3.950	0.528
918.500	539.942	79.995	19.990	99.917	20.092	3.994	0.514
919.000	540.213	79.996	19.992	99.916	20.095	3.796	0.487
919.500	540.478	79.995	19.989	99.909	20.094	3.859	0.517
920.000	540.723	79.996	19.990	99.901	20.094	3.827	0.523
920.500	540.976	79.995	19.992	99.891	20.094	3.827	0.504
921.000	541.250	79.995	19.991	99.885	20.096	3.722	0.512
921.500	541.468	79.995	19.991	99.887	20.094	3.813	0.510
922.000	541.779	79.996	19.991	99.895	20.094	3.851	0.510
922.500	542.017	79.995	19.991	99.903	20.096	3.703	0.539
923.000	542.249	79.994	19.992	99.910	20.096	3.705	0.510
923.500	542.519	79.994	19.992	99.915	20.095	3.756	0.486
924.000	542.799	79.994	19.992	99.914	20.096	3.691	0.526
924.500	543.056	79.995	19.992	99.913	20.101	3.339	0.543
925.000	543.285	79.994	19.991	99.912	20.100	3.392	0.511
925.500	543.537	79.995	19.991	99.912	20.095	3.734	0.484
926.000	543.817	79.994	19.992	99.912	20.099	3.440	0.507
926.500	544.078	79.995	19.992	99.912	20.099	3.481	0.537
927.000	544.305	79.996	19.992	99.913	20.096	3.657	0.514
927.500	544.582	79.994	19.992	99.912	20.099	3.434	0.495
928.000	544.801	79.996	19.992	99.910	20.098	3.527	0.500
928.500	545.085	79.996	19.992	99.909	20.094	3.800	0.500
929.000	545.355	79.993	19.992	99.909	20.099	3.491	0.529
929.500	545.633	79.996	19.993	99.909	20.094	3.812	0.551
930.000	545.881	79.996	19.993	99.910	20.096	3.703	0.537
930.500	546.121	79.994	19.991	99.912	20.097	3.624	0.507
931.000	546.378	79.996	19.992	99.914	20.097	3.578	0.492
931.500	546.641	79.996	19.992	99.914	20.093	3.940	0.508
932.000	546.903	79.996	19.991	99.913	20.095	3.792	0.523
932.500	547.169	79.994	19.991	99.912	20.097	3.640	0.527
933.000	547.430	79.996	19.991	99.910	20.097	3.587	0.528
933.500	547.686	79.995	19.992	99.907	20.099	3.476	0.522
934.000	547.964	79.996	19.992	99.906	20.094	3.854	0.526
934.500	548.185	79.995	19.991	99.905	20.097	3.626	0.517
935.000	548.440	79.996	19.991	99.905	20.098	3.531	0.487
935.500	548.707	79.995	19.991	99.907	20.097	3.590	0.499
936.000	548.937	79.998	19.992	99.907	20.098	3.563	0.510
936.500	549.207	79.996	19.992	99.909	20.100	3.375	0.499
937.000	549.494	79.995	19.992	99.911	20.099	3.450	0.528
937.500	549.734	79.996	19.991	99.912	20.101	3.328	0.542
938.000	550.070	79.997	19.992	99.913	20.101	3.322	0.552
938.500	550.309	79.995	19.992	99.913	20.101	3.343	0.575
939.000	550.561	79.997	19.991	99.912	20.097	3.593	0.533
939.500	550.784	79.995	19.991	99.908	20.096	3.693	0.484
940.000	551.066	79.996	19.992	99.903	20.093	3.933	0.490
940.500	551.308	79.996	19.992	99.898	20.095	3.753	0.514
941.000	551.565	79.996	19.991	99.897	20.097	3.605	0.511
941.500	551.838	79.998	19.990	99.898	20.096	3.706	0.514
942.000	552.085	79.997	19.991	99.901	20.097	3.624	0.525
942.500	552.353	79.997	19.990	99.901	20.095	3.749	0.518
943.000	552.589	79.997	19.990	99.897	20.091	4.081	0.509
943.500	552.838	79.996	19.990	99.890	20.095	3.748	0.494
944.000	553.092	79.997	19.989	99.882	20.095	3.727	0.494
944.500	553.369	79.998	19.990	99.878	20.095	3.751	0.517
945.000	553.631	79.996	19.992	99.883	20.097	3.644	0.535
945.500	553.862	79.996	19.991	99.889	20.100	3.405	0.516
946.000	554.109	79.998	19.991	99.895	20.100	3.401	0.486
946.500	554.384	79.996	19.990	99.900	20.102	3.235	0.500
947.000	554.637	79.997	19.990	99.901	20.101	3.314	0.525
947.500	554.956	79.996	19.993	99.894	20.095	3.748	0.550
948.000	555.158	79.996	19.990	99.889	20.098	3.537	0.546
948.500	555.409	79.996	19.991	99.889	20.101	3.282	0.487
949.000	555.688	79.993	19.991	99.891	20.102	3.256	0.491
949.500	555.962	79.994	19.991	99.893	20.098	3.561	0.542
950.000	556.203	79.995	19.992	99.893	20.100	3.389	0.534
950.500	556.459	79.993	19.992	99.894	20.097	3.619	0.506
951.000	556.734	79.995	19.992	99.890	20.097	3.603	0.514
951.500	556.954	79.993	19.991	99.883	20.099	3.476	0.513
952.000	557.224	79.993	19.991	99.877	20.095	3.727	0.492
952.500	557.489	79.993	19.991	99.882	20.099	3.486	0.512
953.000	557.726	79.993	19.991	99.886	20.099	3.472	0.519
953.500	557.969	79.994	19.992	99.893	20.096	3.656	0.491
954.000	558.202	79.994	19.992	99.897	20.096	3.684	0.478
954.500	558.533	79.993	19.991	99.903	20.100	3.399	0.520
955.000	558.760	79.993	19.992	99.899	20.101	3.327	0.561
955.500	558.973	79.994	19.992	99.892	20.098	3.565	0.499
956.000	559.259	79.992	19.991	99.881	20.100	3.374	0.469
956.500	559.520	79.993	19.992	99.879	20.101	3.323	0.523
957.000	559.775	79.994	19.992	99.880	20.101	3.335	0.532
957.500	559.991	79.994	19.993	99.887	20.101	3.351	0.494
958.000	560.272	79.993	19.992	99.894	20.099	3.440	0.484
958.500	560.517	79.992	19.992	99.905	20.098	3.550	0.511
959.000	560.806	79.995	19.991	99.908	20.098	3.523	0.530
959.500	561.068	79.993	19.993	99.903	20.100	3.384	0.542
960.000	561.319	79.993	19.991	99.895	20.102	3.250	0.532
960.500	561.633	79.993	19.992	99.889	20.095	3.744	0.539
961.000	561.824	79.992	19.991	99.884	20.095	3.752	0.535
961.500	562.091	79.994	19.992	99.881	20.094	3.809	0.482
962.000	562.336	79.994	19.992	99.883	20.094	3.872	0.485
962.500	562.598	79.995	19.993	99.885	20.094	3.837	0.510
963.000	562.879	79.994	19.992	99.888	20.095	3.783	0.525
963.500	563.107	79.993	19.992	99.888	20.095	3.760	0.526
964.000	563.333	79.994	19.992	99.887	20.097	3.582	0.482
964.501	563.594	79.990	19.992	99.883	20.099	3.472	0.471
965.000	563.855	79.994	19.992	99.885	20.096	3.696	0.505
965.500	564.105	79.993	19.991	99.890	20.100	3.359	0.516
966.000	564.361	79.995	19.993	99.895	20.100	3.391	0.508
966.500	564.641	79.993	19.993	99.902	20.094	3.840	0.521
967.000	564.891	79.994	19.992	99.909	20.099	3.444	0.533
967.500	565.099	79.995	19.991	99.914	20.100	3.383	0.494
968.000	565.385	79.994	19.992	99.914	20.098	3.503	0.476
968.500	565.671	79.995	19.992	99.913	20.096	3.711	0.533
969.000	565.905	79.992	19.992	99.914	20.100	3.396	0.546
969.500	566.166	79.992	19.991	99.914	20.097	3.600	0.508
970.000	566.394	79.994	19.992	99.913	20.102	3.265	0.492
970.500	566.693	79.993	19.992	99.914	20.099	3.432	0.508
971.000	566.922	79.996	19.992	99.914	20.102	3.273	0.528
971.500	567.190	79.995	19.992	99.914	20.098	3.540	0.512
972.000	567.445	79.996	19.991	99.914	20.099	3.473	0.510
972.500	567.691	79.995	19.990	99.916	20.097	3.639	0.512
973.000	567.956	79.996	19.992	99.922	20.101	3.315	0.506
973.500	568.158	79.993	19.991	99.923	20.102	3.230	0.489
974.000	568.448	79.994	19.992	99.919	20.100	3.362	0.480
974.500	568.680	79.995	19.990	99.912	20.102	3.273	0.507
975.000	568.931	79.993	19.992	99.903	20.100	3.380	0.503
975.500	569.184	79.994	19.991	99.889	20.101	3.313	0.493
976.000	569.403	79.994	19.992	99.885	20.101	3.347	0.488
976.500	569.653	79.993	19.992	99.887	20.101	3.315	0.471
977.000	569.947	79.993	19.991	99.891	20.100	3.390	0.507
977.500	570.192	79.994	19.992	99.894	20.099	3.485	0.541
978.000	570.480	79.994	19.992	99.898	20.100	3.396	0.535
978.500	570.699	79.993	19.991	99.899	20.098	3.517	0.520
979.000	570.935	79.993	19.992	99.899	20.098	3.564	0.481
979.500	571.229	79.994	19.991	99.902	20.097	3.588	0.493
980.000	571.486	79.993	19.991	99.908	20.097	3.601	0.541
980.500	571.730	79.993	19.992	99.911	20.100	3.421	0.527
981.000	571.983	79.992	19.993	99.914	20.098	3.524	0.499
981.500	572.263	79.992	19.992	99.916	20.099	3.448	0.515
982.000	572.489	79.992	19.991	99.917	20.096	3.684	0.519
982.500	572.737	79.993	19.991	99.913	20.097	3.618	0.490
983.000	573.012	79.993	19.992	99.911	20.098	3.567	0.498
983.500	573.293	79.992	19.991	99.911	20.095	3.763	0.540
984.000	573.561	79.992	19.991	99.911	20.092	3.961	0.553
984.500	573.810	79.992	19.992	99.910	20.097	3.605	0.533
985.000	574.109	79.991	19.992	99.913	20.097	3.587	0.533
985.500	574.333	79.991	19.992	99.915	20.095	3.749	0.535
986.000	574.577	79.992	19.991	99.915	20.096	3.703	0.495
986.500	574.813	79.992	19.992	99.914	20.093	3.877	0.474
987.000	575.080	79.993	19.991	99.915	20.095	3.756	0.492
987.500	575.376	79.993	19.993	99.915	20.094	3.865	0.533
988.000	575.629	79.993	19.991	99.915	20.096	3.663	0.556
988.500	575.880	79.992	19.994	99.915	20.095	3.744	0.526
989.000	576.120	79.993	19.993	99.913	20.099	3.471	0.497
989.500	576.411	79.992	19.993	99.910	20.094	3.821	0.511
990.000	576.641	79.994	19.993	99.904	20.097	3.614	0.526
990.500	576.920	79.992	19.993	99.896	20.097	3.606	0.515
991.000	577.150	79.993	19.993	99.890	20.098	3.539	0.509
991.500	577.413	79.994	19.993	99.888	20.098	3.548	0.501
992.000	577.654	79.994	19.992	99.887	20.094	3.857	0.498
992.500	577.932	79.993	19.993	99.887	20.095	3.744	0.511
993.000	578.174	79.994	19.992	99.890	20.099	3.483	0.519
993.500	578.411	79.995	19.994	99.894	20.093	3.902	0.499
994.000	578.677	79.995	19.992	99.891	20.097	3.618	0.491
994.500	578.927	79.995	19.991	99.888	20.096	3.683	0.509
995.000	579.204	79.995	19.992	99.885	20.096	3.655	0.521
995.500	579.449	79.995	19.993	99.886	20.094	3.820	0.525
996.000	579.689	79.995	19.992	99.886	20.092	3.984	0.504
996.500	579.915	79.994	19.992	99.889	20.092	3.952	0.475
997.000	580.192	79.995	19.992	99.895	20.095	3.735	0.484
997.500	580.463	79.996	19.992	99.901	20.093	3.901	0.525
998.000	580.701	79.994	19.992	99.904	20.097	3.577	0.528
998.500	580.970	79.996	19.992	99.904	20.095	3.766	0.508
999.000	581.194	79.994	19.991	99.907	20.091	4.067	0.500
999.500	581.475	79.997	19.992	99.907	20.095	3.782	0.499
1000.000	581.732	79.996	19.992	99.907	20.096	3.703	0.521
1000.500	581.986	79.996	19.991	99.908	20.095	3.758	0.524
1001.000	582.235	79.996	19.992	99.910	20.094	3.819	0.507
1001.500	582.439	79.995	19.992	99.909	20.095	3.778	0.479
1002.001	582.730	79.995	19.990	99.911	20.095	3.728	0.474
1002.500	582.971	79.996	19.990	99.911	20.095	3.748	0.513
1003.000	583.259	79.996	19.992	99.911	20.090	4.126	0.530
1003.500	583.506	79.994	19.991	99.911	20.091	4.071	0.532
1004.000	583.754	79.996	19.992	99.912	20.091	4.045	0.515
1004.500	584.013	79.997	19.992	99.910	20.096	3.691	0.501
1005.000	584.268	79.994	19.991	99.909	20.093	3.903	0.511
1005.500	584.518	79.995	19.993	99.909	20.096	3.723	0.510
1006.000	584.764	79.996	19.992	99.908	20.095	3.729	0.501
1006.500	585.054	79.996	19.992	99.906	20.093	3.930	0.516
1007.000	585.337	79.996	19.991	99.903	20.096	3.707	0.554
1007.500	585.560	79.996	19.992	99.902	20.092	3.954	0.539
1008.000	585.817	79.995	19.990	99.899	20.090	4.119	0.493
1008.500	586.101	79.994	19.990	99.895	20.092	3.974	0.511
1009.000	586.329	79.995	19.992	99.893	20.093	3.931	0.526
1009.500	586.581	79.996	19.992	99.898	20.090	4.097	0.496
1010.000	586.859	79.998	19.991	99.901	20.091	4.064	0.505
1010.500	587.074	79.995	19.991	99.903	20.092	4.014	0.511
1011.000	587.369	79.995	19.992	99.908	20.093	3.911	0.501
1011.500	587.606	79.996	19.991	99.911	20.090	4.158	0.521
1012.000	587.876	79.994	19.992	99.912	20.090	4.146	0.520
1012.500	588.136	79.995	19.990	99.913	20.092	3.996	0.519
1013.000	588.410	79.995	19.991	99.912	20.092	4.016	0.532
1013.500	588.640	79.995	19.991	99.913	20.091	4.022	0.519
1014.000	588.898	79.996	19.991	99.912	20.086	4.398	0.496
1014.500	589.158	79.996	19.992	99.909	20.090	4.122	0.503
1015.000	589.399	79.995	19.991	99.908	20.088	4.251	0.509
1015.500	589.694	79.996	19.992	99.907	20.089	4.231	0.518
1016.000	589.948	79.997	19.992	99.903	20.089	4.180	0.542
1016.500	590.148	79.994	19.991	99.902	20.091	4.039	0.502
1017.000	590.391	79.997	19.992	99.904	20.093	3.879	0.449
1017.500	590.665	79.995	19.991	99.904	20.093	3.875	0.480
1018.000	590.915	79.997	19.992	99.899	20.089	4.233	0.520
1018.500	591.195	79.995	19.992	99.898	20.091	4.076	0.527
1019.000	591.424	79.995	19.991	99.895	20.094	3.847	0.520
1019.500	591.717	79.997	19.991	99.890	20.091	4.061	0.515
1020.000	591.955	79.996	19.992	99.885	20.095	3.766	0.526
1020.500	592.219	79.996	19.992	99.888	20.090	4.122	0.516
1021.000	592.503	79.997	19.990	99.889	20.089	4.187	0.525
1021.500	592.704	79.996	19.990	99.892	20.092	3.974	0.517
1022.000	592.990	79.998	19.990	99.896	20.091	4.088	0.486
1022.500	593.239	79.996	19.992	99.900	20.091	4.053	0.511
1023.000	593.482	79.998	19.992	99.900	20.090	4.144	0.514
1023.500	593.769	79.996	19.992	99.904	20.089	4.208	0.511
1024.000	594.003	79.996	19.989	99.903	20.091	4.032	0.525
1024.501	594.279	79.995	19.990	99.900	20.090	4.135	0.515
1025.001	594.558	79.996	19.990	99.897	20.092	4.010	0.532
1025.501	594.812	79.994	19.991	99.899	20.087	4.320	0.544
1026.001	595.033	79.996	19.990	99.897	20.090	4.158	0.504
1026.501	595.302	79.996	19.992	99.900	20.090	4.138	0.483
1027.000	595.579	79.996	19.990	99.904	20.092	3.962	0.518
1027.500	595.806	79.995	19.991	99.910	20.092	3.950	0.525
1028.000	596.052	79.995	19.991	99.910	20.094	3.861	0.488
1028.500	596.345	79.995	19.990	99.912	20.092	4.015	0.506
1029.000	596.574	79.996	19.991	99.912	20.091	4.090	0.530
1029.500	596.858	79.994	19.991	99.913	20.089	4.197	0.518
1030.000	597.100	79.992	19.990	99.913	20.088	4.251	0.520
1030.500	597.386	79.993	19.991	99.912	20.092	3.969	0.527
1031.000	597.658	79.994	19.991	99.911	20.091	4.088	0.542
1031.500	597.939	79.994	19.991	99.911	20.089	4.224	0.556
1032.000	598.156	79.993	19.990	99.911	20.092	3.999	0.526
1032.500	598.390	79.993	19.990	99.910	20.092	3.967	0.474
1033.000	598.646	79.993	19.991	99.910	20.094	3.816	0.470
1033.500	598.912	79.994	19.991	99.905	20.090	4.111	0.506
1034.000	599.161	79.992	19.990	99.898	20.088	4.299	0.518
1034.500	599.449	79.993	19.992	99.892	20.093	3.877	0.526
1035.000	599.692	79.993	19.990	99.889	20.092	3.946	0.534
1035.500	599.948	79.994	19.991	99.888	20.090	4.144	0.515
1036.000	600.213	79.993	19.990	99.894	20.089	4.176	0.510
1036.500	600.449	79.993	19.991	99.901	20.087	4.360	0.511
1037.000	600.674	79.993	19.991	99.906	20.090	4.165	0.481
1037.500	601.010	79.994	19.991	99.908	20.088	4.297	0.511
1038.000	601.219	79.992	19.991	99.912	20.091	4.064	0.553
1038.500	601.484	79.994	19.990	99.916	20.091	4.088	0.509
1039.000	601.712	79.993	19.991	99.917	20.090	4.112	0.483
1039.500	601.971	79.993	19.991	99.918	20.089	4.224	0.490
1040.000	602.245	79.992	19.990	99.916	20.089	4.226	0.510
1040.500	602.523	79.993	19.990	99.907	20.089	4.208	0.543
1041.000	602.761	79.992	19.990	99.898	20.088	4.279	0.534
1041.500	603.024	79.990	19.990	99.890	20.090	4.138	0.508
1042.000	603.280	79.992	19.992	99.882	20.092	3.970	0.510
1042.500	603.543	79.991	19.990	99.879	20.093	3.877	0.519
1043.000	603.787	79.993	19.991	99.878	20.091	4.051	0.513
1043.500	604.018	79.993	19.991	99.881	20.089	4.168	0.491
1044.000	604.252	79.992	19.991	99.885	20.086	4.413	0.470
1044.500	604.552	79.993	19.991	99.892	20.089	4.174	0.499
1045.000	604.795	79.993	19.991	99.894	20.091	4.026	0.539
1045.500	605.042	79.992	19.991	99.898	20.092	3.998	0.517
1046.000	605.303	79.992	19.991	99.898	20.087	4.339	0.499
1046.500	605.555	79.993	19.991	99.897	20.090	4.129	0.510
1047.000	605.818	79.992	19.991	99.889	20.094	3.866	0.513
1047.500	606.060	79.993	19.992	99.887	20.093	3.921	0.510
1048.000	606.293	79.993	19.993	99.883	20.095	3.792	0.491
1048.501	606.538	79.990	19.991	99.879	20.095	3.741	0.477
1049.001	606.814	79.992	19.992	99.877	20.093	3.881	0.499
1049.500	607.068	79.994	19.992	99.877	20.093	3.889	0.525
1050.000	607.298	79.991	19.992	99.876	20.095	3.784	0.507
1050.500	607.542	79.992	19.990	99.879	20.094	3.806	0.479
1051.000	607.830	79.991	19.991	99.887	20.096	3.707	0.503
1051.500	608.093	79.992	19.991	99.894	20.090	4.103	0.542
1052.000	608.343	79.993	19.992	99.900	20.096	3.711	0.532
1052.500	608.588	79.990	19.992	99.907	20.095	3.769	0.504
1053.000	608.852	79.994	19.993	99.912	20.097	3.593	0.503
1053.500	609.118	79.992	19.991	99.908	20.096	3.664	0.520
1054.000	609.375	79.992	19.992	99.908	20.092	3.948	0.526
1054.500	609.589	79.992	19.992	99.909	20.096	3.657	0.496
1055.000	609.884	79.992	19.993	99.909	20.093	3.903	0.490
1055.500	610.132	79.993	19.992	99.902	20.091	4.022	0.526
1056.000	610.409	79.991	19.991	99.897	20.092	3.980	0.534
1056.500	610.654	79.993	19.992	99.889	20.094	3.820	0.524
1057.000	610.927	79.995	19.991	99.885	20.092	3.994	0.520
1057.500	611.159	79.992	19.992	99.878	20.092	3.982	0.511
1058.000	611.416	79.993	19.992	99.877	20.090	4.124	0.497
1058.500	611.654	79.993	19.991	99.883	20.092	3.990	0.492
