Repository: ulfsri/fsri_materials_database

#Database of Contemporary Material Properties for Fire Investigation Analysis
This project was supported by Award No. 2019-DU-BX-0018, awarded by the National Institute of Justice, Office of Justice Programs, U.S. Department of Justice. 

***
***

## Database Structure

## 01_Data/
Raw data generated from each apparatus are included here in plain-text format. The data is organized first by material, next by the short name of test apparatus used, and where applicable additional filtering by test settings.

### Test Apparatus and Data File Structure
- __Cone Calorimeter__ (Cone)
    + Data file structure is the material test, the short name for the apparatus, heat flux setting and scan/scalar, date of test, and replicate number. Scan is for the raw output data and scalar is for the initial conditions and high-level test parameters. 
        * Example: __MDF_Cone_HF25scalar_210323_R1__ stands for the first replicate of scalar data generated from a medium density fiber board test in cone calorimeter exposed to 25 kW/m<sup>2</sup> on March 23, 2021.
- __Heat Flow Meter__ (HFM)
    + Data file structure is the material test, the short name for the apparatus, whether test was dry or wet, whether test was for thermal conductivity or heat capacity, date of test, and replicate number. Scan is for the raw output data and scalar is for the initial conditions and high-level test parameters. 
        * Example: __OSB_HFM_Dry_Conductivity_210315_R3.tst__ stands for the third replicate of the data generated from an oriented strand board test in the heat flow meter tested dry for thermal conductivity on March 15, 2021.
- __Simultaneous Thermal Analyzer__ (STA)
    + Data file structure is the material test, the short name for the apparatus, the atmosphere tested in, the heating rate in Kelvin per minute and data/meta, date of test, and replicate number. Data is for the raw output data and meta is for the initial conditions and high-level test parameters. 
        * Example: __Polyester_Batting_STA_N2_3KData_210215_R1.csv__ stands for the first replicate of the data generated from a polyester batting board test in the simultaneous thermal analyzer tested in nitrogen with a heating rate of 3 Kelvin per minute on March 15, 2021.

# Materials and Products Database

## 01_Data

Raw data generated from each apparatus are included here in plain-text format. The data is organized first by material, next by the short name of test apparatus used, and where applicable additional filtering by test settings.

### material.json

Each material directory contains a json file of the same name as the material. This file links the data stored in the repository as well as data and graphs produced by the accompanying scripts (__02_Scripts__) to the respective landing page for the material on the front-end website.

File: 01_Data/Polyester_Batting/STA/N2/10K_min/Polyester_Batting_STA_N2_10KData_210308_R3.csv
##Temp./°C,Time/min,DSC/(mW/mg),Mass/%,Sensit./(uV/mW)
47.501,10.00833,-0.017134,99.56031,1.0896
47.518,10.10833,-0.01659444,99.57938,1.0896
47.525,10.20833,-0.01632465,99.55414,1.08959
47.521,10.30833,-0.01618971,99.50328,1.08959
47.543,10.40833,-0.01659458,99.52871,1.08959
47.551,10.50833,-0.01524546,99.52871,1.08958
47.569,10.60833,-0.01511064,99.55395,1.08958
47.612,10.70833,-0.01335692,99.52871,1.08956
47.649,10.80833,-0.01173804,99.52871,1.08955
47.709,10.90833,-0.0076905969999999995,99.47148,1.0895299999999999
47.8,11.00833,-0.005801856,99.49691999999999,1.08949
47.858,11.10833,-0.002428728,99.52216,1.0894700000000002
47.965,11.20833,0.00161921,99.52235,1.08943
48.098,11.30833,0.006072312,99.52235,1.0893899999999999
48.249,11.40833,0.0114705,99.48439,1.08933
48.399,11.50833,0.01673427,99.52235,1.08928
48.581,11.60833,0.02186384,99.50328,1.08921
48.787,11.70833,0.02766911,99.52428,1.08913
49.032,11.80833,0.03320566,99.53083000000001,1.08905
49.3,11.90833,0.03955337,99.53699,1.08895
49.586,12.00833,0.04428242,99.53276,1.08884
49.896,12.10833,0.05022797,99.49904000000001,1.08873
50.249,12.20833,0.05631062,99.49268000000001,1.0886
50.594,12.30833,0.06293476,99.48631999999999,1.08847
50.982,12.40833,0.06807568,99.48631999999999,1.08833
51.383,12.50833,0.07429899,99.48208000000001,1.08818
51.81,12.60833,0.07903852,99.46301,1.0880299999999998
52.25,12.70833,0.08486083,99.45472,1.0878700000000001
52.712,12.80833,0.09095588,99.46724,1.0877
53.196,12.90833,0.09421497,99.45453,1.08752
53.699,13.00833,0.10031,99.4526,1.08733
54.211,13.108329999999999,0.10628,99.45472,1.08714
54.743,13.208329999999998,0.10941,99.44181,1.08694
55.289,13.308329999999998,0.11470999999999999,99.45472,1.08674
55.891,13.40833,0.11879,99.47995999999999,1.08651
56.414,13.508329999999999,0.12314000000000001,99.4738,1.0863200000000002
57.007,13.608329999999999,0.12533,99.44836,1.0861
57.61,13.708329999999998,0.12996,99.42716999999999,1.0858700000000001
58.221,13.808329999999998,0.13485999999999998,99.47784,1.08564
58.843,13.90833,0.13840999999999998,99.47784,1.08541
59.486,14.008329999999999,0.14305,99.47784,1.0851600000000001
60.131,14.108329999999999,0.14661,99.39538,1.08492
60.786,14.208329999999998,0.14976,99.42081,1.08467
61.449,14.308329999999998,0.15317999999999998,99.42081,1.0844200000000002
62.131,14.40833,0.15661,99.44605,1.08416
62.826,14.508329999999999,0.16166,99.41233000000001,1.0839
63.518,14.608329999999999,0.16577,99.38285,1.0836299999999999
64.237,14.708329999999998,0.16948,99.38266,1.08335
64.956,14.808329999999998,0.17549,99.40809,1.0830799999999998
65.673,14.90833,0.17757,99.43353,1.0828
66.415,15.008329999999999,0.18265,99.43353,1.0825200000000001
67.167,15.108329999999999,0.18487,99.43988,1.0822200000000002
67.923,15.208329999999998,0.18954000000000001,99.42505,1.0819299999999998
68.714,15.308329999999998,0.19285,99.4104,1.08162
69.451,15.40833,0.19698,99.37861,1.08134
70.253,15.508329999999999,0.1999,99.39114000000001,1.08102
71.028,15.608329999999999,0.20471,99.42929000000001,1.0807200000000001
71.831,15.708329999999998,0.20817,99.45453,1.0804
72.63,15.808329999999998,0.21259,99.42293000000001,1.08009
73.448,15.90833,0.21715,99.40385,1.0797700000000001
74.277,16.008329999999997,0.22035,99.40385,1.07944
75.114,16.10833,0.22476999999999997,99.3975,1.07911
75.947,16.20833,0.22866,99.42929000000001,1.0787799999999999
76.794,16.308329999999998,0.232,99.40405,1.07844
77.644,16.40833,0.23615999999999998,99.40385,1.0781
78.51,16.508329999999997,0.24033000000000002,99.37861,1.07775
79.379,16.60833,0.24423000000000003,99.40385,1.0774
80.248,16.70833,0.24854,99.37861,1.07705
81.143,16.808329999999998,0.25258,99.3659,1.07669
82.026,16.90833,0.25731,99.35318000000001,1.07633
82.918,17.008329999999997,0.26232,99.35318000000001,1.07597
83.813,17.10833,0.26609,99.35318000000001,1.0756
84.733,17.20833,0.27111,99.34682,1.07523
85.643,17.308329999999998,0.27366999999999997,99.32794,1.07486
86.571,17.40833,0.27855,99.32775,1.0744799999999999
87.496,17.508329999999997,0.28358,99.35318000000001,1.07409
88.438,17.60833,0.28505,99.35337,1.07371
89.378,17.70833,0.28995,99.35318000000001,1.07332
90.309,17.808329999999998,0.29443,99.32775,1.07293
91.278,17.90833,0.29825,99.32794,1.07253
92.237,18.008329999999997,0.30178,99.32794,1.07213
93.191,18.10833,0.30751999999999996,99.3657,1.0717299999999998
94.165,18.20833,0.31175,99.3659,1.07132
95.136,18.308329999999998,0.31613,99.34046,1.07091
96.096,18.40833,0.32009,99.32158000000001,1.07051
97.095,18.508329999999997,0.3231,99.31522,1.07008
98.07,18.60833,0.32845,99.34046,1.0696700000000001
99.061,18.70833,0.33271,99.3025,1.06925
100.053,18.808329999999998,0.33586,99.31522,1.06882
101.045,18.90833,0.3393,99.32158000000001,1.0684
102.055,19.008329999999997,0.34412,99.34066,1.06797
103.046,19.10833,0.34825,99.34046,1.06754
104.036,19.20833,0.35403,99.32775,1.06711
105.062,19.308329999999998,0.3568,99.34046,1.06667
106.058,19.40833,0.36025,99.31522,1.0662399999999999
107.07,19.508329999999997,0.36537,99.28979,1.0658
108.075,19.60833,0.36951999999999996,99.28979,1.06536
109.102,19.70833,0.37423,99.31522,1.06491
110.116,19.808329999999998,0.3795,99.27283,1.06447
111.129,19.90833,0.38283,99.3237,1.06402
112.191,20.008329999999997,0.3877,99.3237,1.06356
113.179,20.10833,0.39284,99.32351,1.06312
114.202,20.20833,0.39729000000000003,99.29827,1.06267
115.243,20.308329999999998,0.403,99.27283,1.06221
116.266,20.40833,0.40608,99.24759,1.06175
117.316,20.508329999999997,0.41152,99.27303,1.06128
118.336,20.60833,0.41668999999999995,99.27303,1.06083
119.392,20.70833,0.42298,99.23276,1.06035
120.426,20.808329999999998,0.42704,99.2158,1.05989
121.472,20.90833,0.43362,99.2158,1.05942
122.531,21.008329999999997,0.43923,99.26666999999999,1.05894
123.562,21.10833,0.44664,99.26647,1.05847
124.614,21.20833,0.45518000000000003,99.26647,1.05799
125.677,21.308329999999998,0.46608999999999995,99.2158,1.05751
126.735,21.40833,0.47408999999999996,99.20944,1.05702
127.798,21.508329999999997,0.48252,99.24123,1.05654
128.849,21.60833,0.4929,99.26031,1.05606
129.91901000000001,21.70833,0.50316,99.24123,1.05556
130.989,21.808329999999998,0.50897,99.25376,1.0550700000000002
132.05901,21.90833,0.51395,99.25376,1.05457
133.132,22.008329999999997,0.51531,99.31098,1.05408
134.202,22.10833,0.51443,99.26031,1.05358
135.284,22.20833,0.50756,99.26031,1.05308
136.356,22.308329999999998,0.50068,99.21599,1.0525799999999998
137.451,22.40833,0.4917,99.23699,1.05206
138.536,22.508329999999997,0.48621000000000003,99.23699,1.05155
139.61301,22.60833,0.4835,99.23699,1.05105
140.711,22.70833,0.48178000000000004,99.24951999999999,1.05053
141.80098999999998,22.808329999999998,0.48383999999999994,99.23699,1.05001
142.88499,22.90833,0.48422,99.24971,1.0495
143.99001,23.008329999999997,0.48838000000000004,99.24971,1.0489700000000002
145.095,23.10833,0.49171000000000004,99.22428000000001,1.04845
146.196,23.20833,0.49546999999999997,99.19884,1.04792
147.29601,23.308329999999998,0.49937,99.19884,1.0474
148.395,23.40833,0.5050899999999999,99.19884,1.04687
149.48801,23.508329999999997,0.509,99.19884,1.04634
150.595,23.60833,0.51165,99.22851999999999,1.0458100000000001
151.689,23.70833,0.51599,99.2158,1.04528
152.80098999999998,23.808329999999998,0.5201899999999999,99.20308,1.04474
153.911,23.90833,0.52412,99.22851999999999,1.0442
155.021,24.008329999999997,0.52791,99.20328,1.04366
156.12399,24.10833,0.53284,99.20308,1.04312
157.235,24.20833,0.53904,99.20944,1.0425799999999998
158.339,24.308329999999998,0.54186,99.22851999999999,1.0420399999999999
159.44298999999998,24.40833,0.54609,99.25395,1.0415
160.564,24.508329999999997,0.5496300000000001,99.24759,1.04094
161.666,24.60833,0.5544399999999999,99.2158,1.0404
162.772,24.70833,0.55784,99.20944,1.03985
163.89799,24.808329999999998,0.56097,99.24104,1.0393
165.0,24.90833,0.56452,99.2158,1.03875
166.106,25.008329999999997,0.56921,99.2158,1.0382
167.237,25.10833,0.5732,99.19037,1.0376299999999998
168.336,25.20833,0.5776100000000001,99.2158,1.03708
169.436,25.308329999999998,0.58118,99.21599,1.03653
170.556,25.40833,0.58746,99.24759,1.03597
171.66,25.508329999999997,0.58948,99.26031,1.03541
172.783,25.60833,0.59449,99.20963,1.03485
173.89799,25.70833,0.5980800000000001,99.18189,1.0342799999999999
175.013,25.808329999999998,0.6026699999999999,99.15665,1.03372
176.104,25.90833,0.60798,99.19461,1.03316
177.23398999999998,26.008329999999997,0.61088,99.19461,1.03259
178.34399,26.10833,0.61762,99.19461,1.0320200000000002
179.45799,26.20833,0.6208100000000001,99.17572,1.03145
180.59801000000002,26.308329999999998,0.62473,99.18844,1.0308700000000002
181.717,26.40833,0.62893,99.21368000000001,1.03029
182.832,26.508329999999997,0.6339899999999999,99.21368000000001,1.02972
183.95,26.60833,0.6392100000000001,99.23892,1.02914
185.075,26.70833,0.64185,99.20751,1.0285600000000001
186.201,26.808329999999998,0.64636,99.18825,1.02798
187.328,26.90833,0.65045,99.18825,1.02739
188.461,27.008329999999997,0.65412,99.16301,1.0268
189.57401000000002,27.10833,0.66022,99.13757,1.0262200000000001
190.70399,27.20833,0.66475,99.19055999999999,1.0256299999999998
191.83501,27.308329999999998,0.6693,99.19055999999999,1.02504
192.963,27.40833,0.6727,99.2158,1.02445
194.095,27.508329999999997,0.6763899999999999,99.19055999999999,1.02386
195.22301000000002,27.60833,0.6808,99.20328,1.02326
196.355,27.70833,0.68666,99.17784,1.02267
197.47099,27.808329999999998,0.6903699999999999,99.17784,1.0220799999999999
198.616,27.90833,0.69409,99.17784,1.02147
199.737,28.008329999999997,0.69852,99.1526,1.02088
200.866,28.10833,0.70398,99.1526,1.0202799999999999
202.00101,28.20833,0.70901,99.19037,1.01967
203.121,28.308329999999998,0.7126,99.19672,1.0190700000000001
204.24899,28.40833,0.71677,99.22216,1.01847
205.37601,28.508329999999997,0.72297,99.16936,1.01787
206.51601000000002,28.60833,0.72688,99.14393000000001,1.01725
207.631,28.70833,0.7317899999999999,99.14393000000001,1.0166600000000001
208.763,28.808329999999998,0.73787,99.16936,1.01605
209.881,28.90833,0.7430899999999999,99.16301,1.01544
211.026,29.008329999999997,0.74615,99.16936,1.01482
212.134,29.10833,0.7522399999999999,99.14393000000001,1.0142200000000001
213.27299,29.20833,0.75589,99.16936,1.0136
214.41298999999998,29.308329999999998,0.76158,99.16936,1.01298
215.55098999999998,29.40833,0.76684,99.16936,1.01236
216.65601,29.508329999999997,0.77165,99.18825,1.01176
217.798,29.60833,0.77794,99.13776,1.01114
218.918,29.70833,0.78293,99.08478000000001,1.01052
220.047,29.808329999999998,0.78923,99.09114,1.0099
221.17999,29.90833,0.7954,99.09114,1.00928
222.30499,30.008329999999997,0.80011,99.12909,1.0086600000000001
223.429,30.10833,0.80512,99.16936,1.00804
224.55701000000002,30.20833,0.81219,99.16936,1.00742
225.694,30.308329999999998,0.81912,99.16301,1.00679
226.814,30.40833,0.82576,99.13757,1.00616
227.944,30.508329999999997,0.8346100000000001,99.11233,1.0055399999999999
229.073,30.60833,0.8412799999999999,99.12505,1.00491
230.20399,30.70833,0.84957,99.09961,1.0042799999999998
231.33299,30.808329999999998,0.8583,99.09961,1.00365
232.457,30.90833,0.86734,99.16301,1.00302
233.57899,31.008329999999997,0.87654,99.18825,1.00239
234.705,31.10833,0.8864799999999999,99.18825,1.00176
235.826,31.20833,0.89849,99.16301,1.00112
236.957,31.308329999999998,0.91214,99.11233,1.0004899999999999
238.075,31.40833,0.92463,99.0869,0.9998600000000001
239.209,31.508329999999997,0.94126,99.11233,0.9992200000000001
240.34,31.60833,0.95894,99.13757,0.9985700000000001
241.481,31.70833,0.979,99.11214,0.9979299999999999
242.586,31.808329999999998,1.0032,99.11233,0.9973
243.709,31.90833,1.02833,99.11233,0.99666
244.83098999999999,32.00833,1.06205,99.11233,0.9960200000000001
245.963,32.10833,1.09922,99.07418,0.9953700000000001
247.076,32.20833,1.1463299999999998,99.09961,0.99474
248.203,32.30833,1.20282,99.12505,0.9940899999999999
249.314,32.40833,1.27491,99.09961,0.99345
250.425,32.50833,1.36576,99.11233,0.99282
251.55098999999998,32.60833,1.46725,99.12505,0.9921700000000001
252.659,32.70833,1.56901,99.09326,0.9915299999999999
253.776,32.80833,1.6534099999999998,99.08054,0.9908799999999999
254.88901,32.90833,1.7027299999999999,99.06146,0.99024
256.004,33.00833,1.6921099999999998,99.06146,0.98959
257.14301,33.10833,1.55589,99.06782,0.98893
258.25601,33.20833,1.35,99.04258,0.98829
259.379,33.30833,1.19044,99.04258,0.9876299999999999
260.52398999999997,33.40833,1.08952,99.08054,0.9869700000000001
261.677,33.50833,1.02826,99.10597,0.98629
262.79999,33.60833,0.99449,99.13141,0.98564
263.936,33.70833,0.97591,99.14412,0.9849700000000001
265.07401,33.80833,0.96806,99.13121,0.9843
266.20499,33.90833,0.96259,99.13121,0.98364
267.33701,34.00833,0.96309,99.12486,0.9829700000000001
268.466,34.10833,0.96329,99.09961,0.98231
269.595,34.20833,0.9666399999999999,99.05511,0.98164
270.72501,34.30833,0.9682,99.05511,0.98098
271.862,34.40833,0.97006,99.05511,0.9803
272.979,34.50833,0.9731200000000001,99.05511,0.97964
274.104,34.60833,0.9779899999999999,99.06146,0.9789700000000001
275.23499,34.70833,0.9824200000000001,99.06146,0.9783
276.36301000000003,34.80833,0.98159,99.06782,0.9776299999999999
277.491,34.90833,0.9860200000000001,99.0869,0.97696
278.61499,35.00833,0.98941,99.06782,0.97629
279.737,35.10833,0.99265,99.06782,0.97562
280.85901,35.20833,0.99711,99.01715,0.9749399999999999
281.992,35.30833,0.99946,98.99171,0.9742700000000001
283.095,35.40833,1.0046700000000002,98.98536,0.9736
284.22,35.50833,1.0061200000000001,99.03603000000001,0.97293
285.345,35.60833,1.00758,99.06146,0.97225
286.465,35.70833,1.0107,99.03603000000001,0.9715799999999999
287.57999,35.80833,1.01488,99.01079,0.9709
288.716,35.90833,1.0181799999999999,98.98343,0.9702200000000001
289.82001,36.00833,1.0229700000000002,98.97707,0.96955
290.94901,36.10833,1.02673,98.97707,0.96886
292.07001,36.20833,1.02988,99.0025,0.9681799999999999
293.17899,36.30833,1.03166,99.02775,0.96751
294.298,36.40833,1.03604,99.02775,0.96683
295.41101000000003,36.50833,1.0404200000000001,98.97707,0.96615
296.53,36.60833,1.04374,98.95164,0.96547
297.64898999999997,36.70833,1.04829,98.95164,0.96478
298.759,36.80833,1.05192,98.95164,0.96411
299.883,36.90833,1.05619,98.95164,0.96342
301.00101,37.00833,1.05984,98.93892,0.96273
302.104,37.10833,1.06364,98.93892,0.96205
303.22299,37.20833,1.06807,98.93892,0.9613700000000001
304.34201,37.30833,1.07174,98.93892,0.96068
305.448,37.40833,1.07542,98.91368,0.96
306.561,37.50833,1.08017,98.9264,0.95931
307.677,37.60833,1.08585,98.91368,0.95862
308.78601000000003,37.70833,1.0900100000000001,98.90096,0.95793
309.89999,37.80833,1.09509,98.9264,0.95724
311.009,37.90833,1.10341,98.90732,0.9565600000000001
312.11099,38.00833,1.1082,98.90732,0.9558700000000001
313.237,38.10833,1.11286,98.90096,0.9551700000000001
314.34698,38.20833,1.1193600000000001,98.88825,0.9544799999999999
315.45801,38.30833,1.1248,98.86281,0.9537899999999999
316.55899,38.40833,1.12931,98.83738000000001,0.9531
317.66901,38.50833,1.1349200000000002,98.83738000000001,0.9524100000000001
318.77398999999997,38.60833,1.13883,98.83121,0.9517200000000001
319.888,38.70833,1.1446100000000001,98.79961,0.9510200000000001
320.98801000000003,38.80833,1.1480700000000001,98.79961,0.9503299999999999
322.099,38.90833,1.15232,98.81214,0.94963
323.20901000000003,39.00833,1.1579700000000002,98.83757,0.9489299999999999
324.31601,39.10833,1.1644,98.79942,0.94824
325.41598999999997,39.20833,1.16743,98.79942,0.9475399999999999
326.526,39.30833,1.17171,98.78671,0.94684
327.64001,39.40833,1.17724,98.74875,0.94614
328.73599,39.50833,1.18137,98.77399,0.94545
329.83301,39.60833,1.18488,98.76127,0.94475
330.94199,39.70833,1.19059,98.72351,0.94405
332.05801,39.80833,1.1953799999999999,98.72351,0.94334
333.159,39.90833,1.2006299999999999,98.69807,0.9426399999999999
334.26001,40.00833,1.20371,98.72351,0.94194
335.36801,40.10833,1.20805,98.69807,0.94124
336.474,40.20833,1.21004,98.69807,0.94053
337.57198999999997,40.30833,1.2147,98.72331,0.9398299999999999
338.67599,40.40833,1.22031,98.69807,0.9391299999999999
339.78,40.50833,1.22405,98.72351,0.93842
340.90701,40.60833,1.22953,98.72351,0.9377
341.98499,40.70833,1.23389,98.70443,0.93701
343.07901,40.80833,1.23984,98.67283,0.9363100000000001
344.189,40.90833,1.2428299999999999,98.6474,0.9356
345.29098999999997,41.00833,1.2499,98.58381999999999,0.93489
346.39499,41.10833,1.2566700000000002,98.55221999999999,0.9341799999999999
347.48401,41.20833,1.26108,98.49518,0.93348
348.578,41.30833,1.26519,98.55221999999999,0.9327700000000001
349.70099,41.40833,1.2691700000000001,98.57765,0.93205
350.78601000000003,41.50833,1.27454,98.55221999999999,0.93135
351.888,41.60833,1.27852,98.55221999999999,0.93063
352.98999,41.70833,1.28282,98.52678,0.9299200000000001
354.07501,41.80833,1.2910700000000002,98.49923000000001,0.92922
355.18301,41.90833,1.29698,98.44855,0.9285
356.263,42.00833,1.3035,98.42331,0.9278
357.371,42.10833,1.3084799999999999,98.47610999999999,0.9270799999999999
358.465,42.20833,1.31345,98.50366,0.9263600000000001
359.56,42.30833,1.3222399999999999,98.47206,0.92565
360.655,42.40833,1.32978,98.40212,0.92494
361.76099,42.50833,1.33623,98.37688,0.92422
362.841,42.60833,1.34473,98.32601,0.92351
363.94299,42.70833,1.35104,98.27534,0.92279
365.039,42.80833,1.3583100000000001,98.29016999999999,0.9220700000000001
366.13199,42.90833,1.36814,98.23931,0.9213600000000001
367.22198,43.00833,1.38022,98.22041999999999,0.92064
368.30899,43.10833,1.39647,98.27745999999999,0.9199299999999999
369.401,43.20833,1.41099,98.22678,0.9192100000000001
370.492,43.30833,1.4241,98.18226999999999,0.9184899999999999
371.57599,43.40833,1.43369,98.13179000000001,0.9177799999999999
372.66501,43.50833,1.4421899999999999,98.10636,0.91706
373.759,43.60833,1.44766,98.0027,0.9163399999999999
374.83801,43.70833,1.4483,97.97958,0.9156299999999999
375.91199,43.80833,1.4465299999999999,97.92871,0.9149200000000001
376.99701,43.90833,1.44268,97.88015,0.9142
378.07001,44.00833,1.42852,97.8316,0.9134899999999999
379.14001,44.10833,1.41401,97.78921,0.9127799999999999
380.21201,44.20833,1.4006,97.71734000000001,0.91207
381.26401,44.30833,1.3847399999999999,97.6815,0.9113700000000001
382.328,44.40833,1.36483,97.59904,0.91066
383.388,44.50833,1.3495700000000002,97.47649,0.90996
384.46201,44.60833,1.34271,97.35588,0.9092399999999999
385.52898999999996,44.70833,1.33745,97.26089,0.90853
386.58499,44.80833,1.3328200000000001,97.16358000000001,0.9078299999999999
387.65302,44.90833,1.33241,97.00731999999999,0.90712
388.72299,45.00833,1.3341100000000001,96.8341,0.9064
389.79501,45.10833,1.34019,96.67765,0.90569
390.86801,45.20833,1.34581,96.54451,0.90497
391.935,45.30833,1.3551600000000001,96.40077,0.90425
393.01901000000004,45.40833,1.36861,96.24855,0.9035299999999999
394.09299,45.50833,1.38257,96.07534,0.90281
395.17099,45.60833,1.3962299999999999,95.81541,0.9020799999999999
396.23098999999996,45.70833,1.40304,95.5553,0.9013700000000001
397.29199,45.80833,1.39077,95.28497,0.90066
398.35699,45.90833,1.39645,95.01445,0.89994
399.42099,46.00833,1.39805,94.72485999999999,0.89922
400.48599,46.10833,1.38935,94.42042,0.8985
401.561,46.20833,1.3949,94.17746,0.8977799999999999
402.63101,46.30833,1.39831,93.9027,0.8970600000000001
403.70401,46.40833,1.39485,93.53931,0.89633
404.76401,46.50833,1.39449,93.19249,0.89561
405.83801,46.60833,1.39612,92.79326,0.89489
406.89999,46.70833,1.40004,92.42543,0.89417
407.97299,46.80833,1.40019,92.05125,0.89344
409.035,46.90833,1.4001700000000001,91.59056,0.8927200000000001
410.10199,47.00833,1.39076,91.19326,0.892
411.17001,47.10833,1.3683,90.81291,0.8912700000000001
412.23499,47.20833,1.3681,90.40713000000001,0.89055
413.332,47.30833,1.37916,89.96531999999999,0.8898
414.37,47.40833,1.39679,89.5131,0.8890899999999999
415.42899,47.50833,1.4191,88.95087,0.8883700000000001
416.508,47.60833,1.44065,88.41426,0.8876299999999999
417.56601,47.70833,1.46387,87.83314,0.8869100000000001
418.64401000000004,47.80833,1.49013,87.19884,0.8861700000000001
419.70499,47.90833,1.51958,86.45723000000001,0.88545
420.771,48.00833,1.55057,85.70694,0.8847200000000001
421.83499000000006,48.10833,1.58494,84.83622,0.8839899999999999
422.89899,48.20833,1.61837,83.98035,0.88326
423.953,48.30833,1.6583400000000001,83.01233,0.88254
425.01599000000004,48.40833,1.69639,81.979,0.88181
426.07599000000005,48.50833,1.741,80.89249000000001,0.88108
427.14499000000006,48.60833,1.7828700000000002,79.69422,0.88035
428.19199000000003,48.70833,1.8353,78.40096,0.8796299999999999
429.24399000000005,48.80833,1.88582,77.05877,0.8789
430.289,48.90833,1.9339,75.59421999999999,0.87818
431.37299,49.00833,1.97558,74.03468000000001,0.8774299999999999
432.40601,49.10833,2.0233,72.37746,0.87672
433.453,49.20833,2.06172,70.69114,0.876
434.50299,49.30833,2.1002099999999997,68.99191,0.8752700000000001
435.55099,49.40833,2.1248099999999996,67.22929,0.87455
436.612,49.50833,2.1594,65.39287,0.8738100000000001
437.65302,49.60833,2.18492,63.42736,0.8730899999999999
438.69901,49.70833,2.20342,61.44085,0.8723700000000001
439.74701,49.80833,2.2201,59.43314,0.87164
440.80399000000006,49.90833,2.23446,57.43988,0.8709100000000001
441.85101,50.00833,2.24612,55.41329,0.87018
442.896,50.10833,2.2501900000000004,53.39711,0.86946
443.95599000000004,50.20833,2.24973,51.285740000000004,0.86872
445.00699000000003,50.30833,2.24333,49.20193,0.8679899999999999
446.061,50.40833,2.2299700000000002,47.18362,0.86726
447.104,50.50833,2.2080900000000003,45.20963,0.8665299999999999
448.155,50.60833,2.1844900000000003,43.299040000000005,0.8658
449.203,50.70833,2.14946,41.59576,0.8650700000000001
450.25600999999995,50.80833,2.10894,39.81638,0.8643299999999999
451.32500999999996,50.90833,2.06055,38.18054,0.8635799999999999
452.379,51.00833,2.00711,36.608090000000004,0.86285
453.44901,51.10833,1.94934,35.22177,0.8621
454.49799,51.20833,1.8866599999999998,33.972640000000006,0.8613700000000001
455.56,51.30833,1.8211700000000002,32.89056,0.86062
456.62,51.40833,1.76154,31.96705,0.85988
457.68201,51.50833,1.70745,31.1237,0.85913
458.74701,51.60833,1.6585900000000002,30.371290000000002,0.85839
459.80899000000005,51.70833,1.61941,29.722540000000002,0.85764
460.86400999999995,51.80833,1.58581,29.13295,0.8569
461.92001,51.90833,1.55972,28.59827,0.85616
462.979,52.00833,1.53616,28.16917,0.85541
464.03299000000004,52.10833,1.51857,27.716959999999997,0.85467
465.11400999999995,52.20833,1.49841,27.347009999999997,0.8539100000000001
466.147,52.30833,1.4822799999999998,27.044890000000002,0.8531799999999999
467.19299,52.40833,1.46442,26.730059999999998,0.85245
468.23900999999995,52.50833000000001,1.4486,26.45318,0.8517100000000001
469.30301,52.60833,1.43244,26.178420000000003,0.85096
470.34601,52.708330000000004,1.4188100000000001,25.93545,0.8502200000000001
471.39499000000006,52.808330000000005,1.4043,25.75356,0.8494799999999999
472.44199000000003,52.90833000000001,1.39236,25.52119,0.8487399999999999
473.495,53.00833000000001,1.3804100000000001,25.35626,0.8479899999999999
474.54099,53.10833,1.3720700000000001,25.19152,0.84725
475.595,53.208330000000004,1.36217,25.020229999999998,0.84651
476.64300999999995,53.308330000000005,1.35693,24.85742,0.8457600000000001
477.694,53.40833000000001,1.3557,24.75607,0.8450200000000001
478.75100999999995,53.50833000000001,1.35881,24.64836,0.8442700000000001
479.797,53.60833,1.35513,24.5237,0.84352
480.83800999999994,53.708330000000004,1.35196,24.38825,0.84278
481.884,53.808330000000005,1.34425,24.29326,0.84204
482.91699000000006,53.90833000000001,1.3354700000000002,24.22775,0.84131
483.98000999999994,54.00833000000001,1.32827,24.13256,0.84055
485.01401,54.10833,1.3219100000000001,24.07341,0.8398100000000001
486.06,54.208330000000004,1.31695,23.9657,0.8390700000000001
487.09799000000004,54.308330000000005,1.31356,23.91079,0.8383299999999999
488.13100999999995,54.40833000000001,1.3112,23.83892,0.83759
489.18300999999997,54.50833000000001,1.30816,23.796529999999997,0.8368399999999999
490.22699000000006,54.60833,1.30388,23.7185,0.8361
491.241,54.708330000000004,1.30378,23.62967,0.8353700000000001
492.289,54.808330000000005,1.30195,23.5896,0.83462
493.32599000000005,54.90833000000001,1.29976,23.55568,0.83388
494.353,55.00833000000001,1.2989700000000002,23.50289,0.83315
495.392,55.10833,1.2964200000000001,23.44374,0.8324
496.422,55.208330000000004,1.29403,23.44355,0.8316600000000001
497.44500999999997,55.308330000000005,1.29146,23.43102,0.83093
498.47500999999994,55.40833000000001,1.2890700000000002,23.40559,0.83019
499.50600999999995,55.50833000000001,1.2856100000000001,23.36763,0.82945
500.54199000000006,55.60833,1.2839200000000002,23.30424,0.8287100000000001
501.57901,55.708330000000004,1.281,23.25337,0.82796
502.608,55.808330000000005,1.27912,23.25356,0.8272200000000001
503.62701,55.90833000000001,1.27883,23.18362,0.82649
504.647,56.00833000000001,1.27498,23.12659,0.82576
505.68799,56.10833,1.27347,23.07592,0.82501
506.715,56.208330000000004,1.24447,23.02505,0.8242700000000001
507.746,56.308330000000005,1.26183,23.02524,0.8235299999999999
508.76599000000004,56.40833000000001,1.26725,22.99981,0.8227899999999999
509.79000999999994,56.50833000000001,1.27304,22.94913,0.82205
510.815,56.60833,1.27651,22.92389,0.82132
511.85999000000004,56.708330000000004,1.27607,22.9237,0.8205600000000001
512.89697,56.808330000000005,1.27957,22.87303,0.81981
513.9110099999999,56.90833000000001,1.2826899999999999,22.87303,0.81908
514.94,57.00833000000001,1.28385,22.860310000000002,0.81834
515.97601,57.10833,1.28862,22.84759,0.8175899999999999
517.00598,57.208330000000004,1.28836,22.82235,0.81684
518.03198,57.308330000000005,1.29385,22.79692,0.8161
519.05902,57.40833000000001,1.29738,22.71676,0.8153600000000001
520.09302,57.50833000000001,1.3003799999999999,22.74836,0.8146100000000001
521.11401,57.60833,1.30318,22.7948,0.81387
522.1439799999999,57.708330000000004,1.30492,22.81387,0.81312
523.164,57.808330000000005,1.3097299999999998,22.788629999999998,0.81238
524.185,57.90833000000001,1.31328,22.7632,0.8116399999999999
525.20398,58.00833000000001,1.31792,22.70385,0.8109
526.22101,58.10833,1.32112,22.68478,0.81016
527.23999,58.208330000000004,1.32415,22.65954,0.80942
528.25702,58.308330000000005,1.32863,22.6341,0.8086800000000001
529.29498,58.40833000000001,1.3327799999999999,22.65973,0.80793
530.315,58.50833000000001,1.3358299999999999,22.64066,0.80718
531.3369799999999,58.60833,1.34016,22.58343,0.8064399999999999
532.35199,58.708330000000004,1.34358,22.58343,0.8057
533.383,58.808330000000005,1.34958,22.610979999999998,0.80495
534.4119900000001,58.90833000000001,1.35321,22.610979999999998,0.8042
535.42297,59.00833000000001,1.35592,22.566470000000002,0.8034600000000001
536.448,59.10833,1.36194,22.56012,0.80271
537.4689900000001,59.208330000000004,1.36614,22.54759,0.80197
538.48401,59.308330000000005,1.36979,22.54123,0.80123
539.51202,59.40833000000001,1.3751200000000001,22.509439999999998,0.80048
540.5360099999999,59.50833000000001,1.37916,22.53487,0.79973
541.55402,59.60833,1.38486,22.509629999999998,0.79899
542.56897,59.708330000000004,1.3902,22.47148,0.79824
543.58502,59.808330000000005,1.39389,22.45877,0.7975
544.61603,59.90833000000001,1.39724,22.433329999999998,0.79675
545.61902,60.00833000000001,1.40167,22.41445,0.79601
546.62903,60.10833,1.40667,22.389210000000002,0.79527
547.65002,60.208330000000004,1.41096,22.38285,0.79452
548.65698,60.308330000000005,1.4169,22.35742,0.79378
549.685,60.40833000000001,1.42251,22.32563,0.79303
550.698,60.50833000000001,1.4292200000000002,22.29403,0.7922899999999999
551.7139900000001,60.60833,1.43224,22.29383,0.7915399999999999
552.72498,60.708330000000004,1.43823,22.26859,0.7908
553.7470099999999,60.808330000000005,1.44574,22.27495,0.79005
554.75702,60.90833000000001,1.44989,22.26224,0.7893100000000001
555.77301,61.00833000000001,1.45574,22.27071,0.78856
556.79199,61.10833,1.4606700000000001,22.27071,0.78781
557.80402,61.208330000000004,1.46672,22.29615,0.7870699999999999
558.815,61.308330000000005,1.4699799999999998,22.27071,0.78632
559.82898,61.40833000000001,1.4728700000000001,22.22004,0.7855800000000001
560.84198,61.50833000000001,1.47446,22.22004,0.78483
561.84802,61.60833,1.47698,22.19461,0.78409
562.85999,61.708330000000004,1.47801,22.16936,0.7833399999999999
563.89001,61.808330000000005,1.48,22.143929999999997,0.78258
564.8770099999999,61.90833000000001,1.48195,22.11869,0.78186
565.89203,62.00833000000001,1.48224,22.143929999999997,0.7811100000000001
566.89301,62.10833,1.4855200000000002,22.12486,0.78037
567.90802,62.208330000000004,1.49261,22.16493,0.77962
568.901,62.308330000000005,1.49835,22.17129,0.77889
569.9180299999999,62.40833000000001,1.50377,22.14605,0.7781399999999999
570.92902,62.50833000000001,1.51013,22.10154,0.7773899999999999
571.9279799999999,62.60833,1.5142200000000001,22.10154,0.77665
572.94397,62.708330000000004,1.5225,22.06994,0.7759
573.95599,62.808330000000005,1.52606,22.06994,0.77515
574.9689900000001,62.90833000000001,1.52867,22.06994,0.7744
575.9810200000001,63.00833000000001,1.53604,22.05723,0.77365
576.99402,63.10833,1.54115,22.0447,0.7729
578.00897,63.208330000000004,1.54531,22.01291,0.77215
579.01703,63.308330000000005,1.5491,21.99383,0.7714
580.02301,63.40833000000001,1.55403,21.9684,0.77066
581.0369900000001,63.50833000000001,1.55879,21.96859,0.76991
582.06897,63.60833,1.56359,21.94316,0.7691399999999999
583.05103,63.708330000000004,1.5685200000000001,21.9368,0.76841
584.05701,63.808330000000005,1.57273,21.91137,0.76767
585.065,63.90833000000001,1.57829,21.87341,0.7669199999999999
586.0720200000001,64.00833,1.58385,21.886129999999998,0.76617
587.08099,64.10833000000001,1.59059,21.83545,0.76542
588.073,64.20833,1.5952,21.83526,0.76468
589.0750099999999,64.30833,1.6008,21.83545,0.76394
590.0670200000001,64.40833,1.60523,21.83545,0.7632
591.073,64.50833,1.6097,21.82909,0.76245
592.07098,64.60833000000001,1.61571,21.80366,0.76171
593.078,64.70833,1.62155,21.77842,0.7609600000000001
594.0750099999999,64.80833,1.62758,21.77842,0.76022
595.08099,64.90833,1.6284100000000001,21.79094,0.75947
596.10303,65.00833,1.6368200000000002,21.78882,0.75871
597.08301,65.10833000000001,1.6417,21.73815,0.75798
598.0939900000001,65.20833,1.6462400000000001,21.73815,0.7572300000000001
599.104,65.30833,1.6511799999999999,21.69807,0.75647
600.10797,65.40833,1.6536,21.68536,0.75572
601.11298,65.50833,1.65933,21.68536,0.75497
602.0889900000001,65.60833000000001,1.6644400000000001,21.68516,0.75425
603.0939900000001,65.70833,1.6501,21.65992,0.7535
604.0869799999999,65.80833,1.65504,21.65992,0.75276
605.078,65.90833,1.66097,21.60925,0.75202
606.08099,66.00833,1.66576,21.57765,0.75127
607.08099,66.10833000000001,1.6685900000000002,21.55857,0.75052
608.073,66.20833,1.6710200000000002,21.55857,0.74978
609.0819700000001,66.30833,1.6768299999999998,21.53314,0.74902
610.06799,66.40833,1.683,21.552220000000002,0.74829
611.06403,66.50833,1.68743,21.54586,0.74754
612.04797,66.60833000000001,1.6894799999999999,21.52678,0.7468100000000001
613.04797,66.70833,1.6921599999999999,21.50154,0.7460600000000001
614.0369900000001,66.80833,1.6962099999999998,21.50154,0.74532
615.03497,66.90833,1.6987,21.450670000000002,0.74457
616.03998,67.00833,1.7047700000000001,21.450870000000002,0.74382
617.03302,67.10833000000001,1.71102,21.450670000000002,0.74307
618.03302,67.20833,1.71533,21.450670000000002,0.74233
619.0189799999999,67.30833,1.71822,21.42524,0.74159
620.026,67.40833,1.71938,21.4,0.74083
621.01599,67.50833,1.7264599999999999,21.4,0.7400899999999999
622.034,67.60833000000001,1.73043,21.36821,0.73933
623.01001,67.70833,1.73334,21.36821,0.7386
623.9979900000001,67.80833,1.7410599999999998,21.317529999999998,0.73785
625.0,67.90833,1.74623,21.31118,0.7371
625.9970099999999,68.00833,1.7494,21.317529999999998,0.73635
626.97998,68.10833000000001,1.75595,21.292289999999998,0.7356199999999999
627.9810200000001,68.20833,1.75875,21.27958,0.7348600000000001
628.9810200000001,68.30833,1.76255,21.241429999999998,0.73411
629.96698,68.40833,1.7683400000000002,21.26686,0.73337
630.961,68.50833,1.77214,21.241429999999998,0.73263
631.94897,68.60833000000001,1.77876,21.23526,0.73188
632.9420200000001,68.70833,1.7819900000000002,21.203470000000003,0.73114
633.94098,68.80833,1.78965,21.1526,0.73039
634.92102,68.90833,1.79529,21.1526,0.72965
635.90997,69.00833,1.80055,21.1526,0.7289100000000001
636.90503,69.10833000000001,1.80603,21.15279,0.72816
637.896,69.20833,1.8119299999999998,21.12736,0.72741
638.88501,69.30833,1.8152,21.102120000000003,0.7266699999999999
639.8729900000001,69.40833,1.81908,21.07669,0.72592
640.86603,69.50833,1.8242,21.07669,0.72518
641.85699,69.60833000000001,1.83034,21.07669,0.72443
642.84003,69.70833,1.83526,21.07669,0.7236899999999999
643.8380099999999,69.80833,1.84266,21.05125,0.7229399999999999
644.8220200000001,69.90833,1.8469900000000001,21.00058,0.7222

File: 01_Data/Polyester_Batting/STA/N2/10K_min/Polyester_Batting_STA_N2_10KData_220131_R2.csv (part 1 of 9)
##Temp./°C,Time/min,DSC(subtr.2)/(mW/mg),Mass(subtr.2)/%,Sensit./(uV/mW)
49.362,10.01,-0.007082496,100.69003000000001,1.07447
49.462,10.37647,-0.008082174000000001,100.74089000000001,1.07446
49.562,10.49217,-0.001670356,100.70851,1.07445
49.662,10.56697,0.003335362,100.73378000000001,1.07445
49.762,10.625639999999999,0.005247516999999999,100.73062,1.07444
49.862,10.675310000000001,0.009148932,100.71258,1.07443
49.962,10.71746,0.01444916,100.71540999999999,1.0744200000000002
50.062,10.75543,0.01768081,100.74495999999999,1.0744200000000002
50.162,10.79027,0.02164557,100.71556,1.07441
50.262,10.8219,0.02255908,100.72625,1.0744
50.362,10.85223,0.02668065,100.7454,1.0744
50.462,10.88108,0.02774511,100.74823,1.07439
50.562,10.9084,0.03199437,100.74535999999999,1.07438
50.662,10.93498,0.03527511,100.74733,1.07438
50.762,10.960189999999999,0.04051977,100.76576,1.07437
50.862,10.98451,0.04203414,100.75962,1.07436
50.962,11.00738,0.04508677,100.74991,1.07435
51.062,11.03073,0.04945743,100.73872,1.07435
51.162,11.05307,0.05147805,100.74831,1.07434
51.262,11.074160000000001,0.05252341,100.73062,1.07433
51.362,11.09469,0.05383663,100.73235,1.0743200000000002
51.462,11.11475,0.05807083,100.74413,1.0743200000000002
51.562,11.13435,0.05973277,100.73948,1.07431
51.662,11.153360000000001,0.06193632,100.71618000000001,1.0743
51.762,11.17206,0.06583477,100.72775,1.0743
51.862,11.19017,0.06598167,100.73263,1.07429
51.962,11.20828,0.06947102,100.71665,1.07428
52.062,11.22601,0.07144112,100.71406999999999,1.07427
52.162,11.24337,0.0731169,100.73503000000001,1.07427
52.262,11.26039,0.07436205,100.71318000000001,1.07426
52.362,11.27707,0.07598107,100.73567,1.07425
52.462,11.293660000000001,0.07875441,100.739,1.0742399999999999
52.562,11.30991,0.08174131,100.76315,1.0742399999999999
52.662,11.326030000000001,0.08118658,100.74114,1.07423
52.762,11.34201,0.08462723,100.74279,1.0742200000000002
52.862,11.35779,0.0865003,100.74043,1.07421
52.962,11.37345,0.0883512,100.73640999999999,1.0742
53.062,11.38902,0.08989595,100.73567,1.0742
53.162,11.40429,0.09293435,100.72556,1.07419
53.262,11.419260000000001,0.09161657,100.73321999999999,1.07418
53.362,11.43427,0.0946221,100.71853,1.07417
53.462,11.44909,0.0938266,100.73991,1.07417
53.562,11.4638,0.09742819,100.75177,1.07416
53.662,11.478489999999999,0.09977167,100.74202,1.07415
53.762,11.49297,0.09981859,100.74079,1.0741399999999999
53.862,11.50741,0.10117999999999999,100.74125,1.07413
53.962,11.52165,0.10386,100.73103,1.07413
54.062,11.53582,0.10522999999999999,100.74154,1.07412
54.162,11.54987,0.10390999999999999,100.738,1.0741100000000001
54.262,11.56361,0.1066,100.73834000000001,1.0741
54.362,11.57722,0.1067,100.74794,1.0741
54.462,11.590810000000001,0.10894000000000001,100.72773000000001,1.07409
54.562,11.60453,0.10995,100.71205,1.07408
54.662,11.61796,0.11174,100.74718,1.07407
54.762,11.63133,0.11379,100.75131,1.07406
54.862,11.6446,0.11410999999999999,100.75391,1.07405
54.962,11.6578,0.11649000000000001,100.7523,1.07405
55.062,11.67093,0.11712,100.77385,1.0740399999999999
55.162,11.68403,0.11804,100.75196,1.0740299999999998
55.262,11.69704,0.12067,100.75546,1.07402
55.362,11.71001,0.12118,100.75192,1.0740100000000001
55.462,11.72295,0.12025999999999999,100.75151,1.0740100000000001
55.562,11.73591,0.12167,100.75659,1.074
55.662,11.74855,0.12130999999999999,100.76094,1.07399
55.762,11.76127,0.1235,100.75112,1.07398
55.862,11.77396,0.12549000000000002,100.75239,1.07397
55.962,11.78675,0.12772,100.7493,1.07396
56.062,11.799430000000001,0.12571,100.77561999999999,1.07396
56.162,11.81189,0.12805,100.78402,1.07395
56.262,11.82442,0.12718,100.75598000000001,1.07394
56.362,11.837,0.12853,100.75635,1.0739299999999998
56.462,11.8495,0.12771,100.76913,1.07392
56.562,11.86182,0.13095,100.74303,1.0739100000000001
56.662,11.87416,0.13121,100.75896,1.0739
56.762,11.88638,0.13292,100.76785,1.0739
56.862,11.89862,0.1328,100.75267,1.07389
56.962,11.9107,0.13560999999999998,100.75312,1.07388
57.062,11.92292,0.13437000000000002,100.78182,1.07387
57.162,11.935,0.13484000000000002,100.78712,1.07386
57.262,11.94707,0.13621,100.77776,1.07385
57.362,11.95927,0.13668,100.79016999999999,1.07384
57.462,11.971169999999999,0.1375,100.79073000000001,1.07384
57.562,11.98322,0.14028,100.773,1.0738299999999998
57.662,11.99506,0.13854,100.75761999999999,1.07382
57.762,12.00687,0.14007999999999998,100.79008,1.07381
57.862,12.01878,0.14112,100.76604,1.0738
57.962,12.030669999999999,0.14054,100.77025,1.07379
58.062,12.0425,0.14215,100.78948000000001,1.07378
58.162,12.05418,0.14304,100.76701,1.0737700000000001
58.262,12.066,0.14448,100.74961,1.0737700000000001
58.362,12.07782,0.14406,100.7519,1.07376
58.462,12.08955,0.14556,100.75907,1.07375
58.562,12.10126,0.14444,100.7857,1.07374
58.662,12.112960000000001,0.14581,100.762,1.0737299999999999
58.762,12.12464,0.14597000000000002,100.7506,1.07372
58.862,12.136289999999999,0.14661,100.7551,1.07371
58.962,12.147860000000001,0.14743,100.78095,1.0737
59.062,12.159460000000001,0.14768,100.78663,1.07369
59.162,12.17098,0.149,100.7586,1.07368
59.262,12.18258,0.14885,100.75103,1.0736700000000001
59.362,12.19416,0.14967,100.75713,1.0736700000000001
59.462,12.20576,0.14902,100.78014,1.07366
59.562,12.21728,0.15244000000000002,100.78227,1.07365
59.662,12.22873,0.15161,100.75383000000001,1.07364
59.762,12.24012,0.15084,100.75171999999999,1.0736299999999999
59.862,12.251510000000001,0.15050999999999998,100.75121,1.07362
59.962,12.26302,0.15086,100.75459000000001,1.07361
60.062,12.27442,0.15116,100.75764000000001,1.0736
60.162,12.28576,0.15306,100.75099,1.07359
60.262,12.297139999999999,0.15496,100.752,1.07358
60.362,12.30852,0.15348,100.75738,1.0735700000000001
60.462,12.31988,0.15700999999999998,100.78803,1.07356
60.562,12.3313,0.15514,100.78784,1.07355
60.662,12.34257,0.15384,100.78785,1.07354
60.762,12.35387,0.15574000000000002,100.77056999999999,1.0735299999999999
60.862,12.36519,0.15583,100.77468,1.0735299999999999
60.962,12.37648,0.1554,100.79044,1.07352
61.062,12.387780000000001,0.15535,100.78787,1.07351
61.162,12.399,0.15734,100.78826,1.0735
61.262,12.41019,0.15704,100.78823,1.07349
61.362,12.4214,0.15800999999999998,100.77616,1.07348
61.462,12.43258,0.15922999999999998,100.75535,1.0734700000000001
61.562,12.44382,0.15903,100.78018,1.07346
61.662,12.45508,0.15874000000000002,100.78956,1.07345
61.762,12.46621,0.16025,100.78832,1.07344
61.862,12.47734,0.15991,100.78831,1.0734299999999999
61.962,12.48855,0.16255,100.79433,1.07342
62.062,12.49967,0.15802,100.81374,1.07341
62.162,12.510810000000001,0.16102,100.78692,1.0734
62.262,12.52191,0.16155999999999998,100.78893000000001,1.07339
62.362,12.53305,0.16425,100.7878,1.07338
62.462,12.5441,0.162,100.78939,1.0733700000000002
62.562,12.5552,0.1627,100.7811,1.07336
62.662,12.56627,0.16447,100.75907,1.07335
62.762,12.57733,0.16385999999999998,100.75368,1.07334
62.862,12.58838,0.16305999999999998,100.75485,1.07333
62.962,12.59946,0.16505,100.75407,1.07332
63.062,12.61053,0.16355999999999998,100.77243,1.07331
63.162,12.62149,0.16315,100.7771,1.0733
63.262,12.63263,0.16307,100.75216,1.0732899999999999
63.362,12.64369,0.16562000000000002,100.75542,1.07328
63.462,12.654710000000001,0.16604000000000002,100.75486,1.0732700000000002
63.562,12.66575,0.16510999999999998,100.75346,1.07326
63.662,12.6768,0.16344,100.76489000000001,1.07325
63.762,12.68783,0.16537000000000002,100.78614,1.07324
63.862,12.698839999999999,0.16593,100.78815,1.07323
63.962,12.70988,0.16762,100.7884,1.07322
64.062,12.720839999999999,0.16769,100.76120999999999,1.07321
64.162,12.73189,0.16810999999999998,100.75458,1.0732
64.262,12.74284,0.16660999999999998,100.75309,1.0731899999999999
64.362,12.75383,0.16693,100.76294,1.07318
64.462,12.76488,0.16772,100.78665,1.0731700000000002
64.562,12.77594,0.16904,100.78591999999999,1.0731600000000001
64.662,12.78688,0.16827999999999999,100.76102,1.07315
64.762,12.797839999999999,0.1688,100.75341999999999,1.07314
64.862,12.80879,0.16949,100.75465,1.07313
64.962,12.81977,0.17092000000000002,100.75444,1.07312
65.062,12.83089,0.16999,100.76493,1.0731
65.162,12.8418,0.17064000000000001,100.79012,1.0730899999999999
65.262,12.85272,0.17157999999999998,100.78766999999999,1.07308
65.362,12.86368,0.17260999999999999,100.78815999999999,1.07307
65.462,12.87456,0.17057999999999998,100.78934,1.0730600000000001
65.562,12.8855,0.17034000000000002,100.78072,1.07305
65.662,12.896419999999999,0.17096,100.75910999999999,1.07304
65.762,12.90734,0.17289000000000002,100.75393000000001,1.07303
65.862,12.91825,0.17303,100.75511,1.07302
65.962,12.92914,0.17339000000000002,100.75414,1.07301
66.062,12.93994,0.17439000000000002,100.77148000000001,1.073
66.162,12.95079,0.17459000000000002,100.78879,1.0729899999999999
66.262,12.9617,0.17534,100.78773000000001,1.0729799999999998
66.362,12.972610000000001,0.17649,100.77332,1.07297
66.462,12.98348,0.17692,100.75196,1.0729600000000001
66.562,12.99429,0.1773,100.75504000000001,1.07294
66.662,13.00515,0.17732,100.75474,1.07293
66.762,13.015989999999999,0.17945,100.75283,1.07292
66.862,13.02683,0.17768,100.76599,1.07291
66.962,13.0376,0.17864000000000002,100.77382,1.0729
67.062,13.04841,0.18089,100.75665,1.07289
67.162,13.05926,0.18364,100.75453,1.0728799999999998
67.262,13.070039999999999,0.17859,100.75473000000001,1.07287
67.362,13.08088,0.18193,100.75443,1.0728600000000001
67.462,13.09163,0.18261,100.74398000000001,1.07285
67.562,13.10243,0.18445999999999999,100.74077,1.07283
67.662,13.11319,0.1832,100.75671,1.07282
67.762,13.123879999999998,0.18413,100.75419000000001,1.07281
67.862,13.13468,0.18642999999999998,100.75487,1.0728
67.962,13.14555,0.18591,100.75469,1.07279
68.062,13.15634,0.18673,100.75476,1.0727799999999998
68.162,13.167079999999999,0.18613,100.75464000000001,1.07277
68.262,13.17785,0.18664,100.75503,1.07276
68.362,13.1885,0.18719,100.75384,1.07275
68.462,13.199320000000002,0.18863,100.76992,1.07273
68.562,13.21011,0.18735,100.78832,1.0727200000000001
68.662,13.220870000000001,0.18874000000000002,100.78808000000001,1.07271
68.762,13.23166,0.18867,100.7883,1.0727
68.862,13.242429999999999,0.18817,100.78820999999999,1.07269
68.962,13.253079999999999,0.18891,100.78824,1.0726799999999999
69.062,13.263639999999999,0.18878,100.78823,1.07267
69.162,13.274329999999999,0.18785,100.78824,1.07265
69.262,13.28509,0.18794,100.78823,1.07264
69.362,13.295829999999999,0.18934,100.78825,1.07263
69.462,13.306579999999999,0.18843,100.78819,1.0726200000000001
69.562,13.31727,0.19003,100.7884,1.07261
69.662,13.32797,0.18854,100.7877,1.0726
69.762,13.33865,0.18832000000000002,100.78976,1.07259
69.862,13.349329999999998,0.18886,100.76468,1.07257
69.962,13.359879999999999,0.18829,100.75475,1.07256
70.062,13.37054,0.18861,100.75480999999999,1.07255
70.162,13.381229999999999,0.18742,100.76602,1.07254
70.262,13.39179,0.18935,100.79006,1.07253
70.362,13.402439999999999,0.18911,100.78765,1.0725200000000001
70.462,13.413,0.18798,100.78841,1.0725
70.562,13.42361,0.18842,100.78819,1.07249
70.662,13.43421,0.18825,100.78825,1.0724799999999999
70.762,13.44479,0.18955999999999998,100.78822,1.07247
70.862,13.45544,0.18766,100.7883,1.07246
70.962,13.46611,0.18819,100.788,1.07244
71.062,13.47686,0.18762,100.79181,1.07243
71.162,13.4875,0.18821,100.81284000000001,1.0724200000000002
71.262,13.49815,0.18447,100.79261,1.07241
71.362,13.50876,0.18700999999999998,100.78751,1.0724
71.462,13.519379999999998,0.1873,100.78833,1.0723799999999999
71.562,13.52996,0.18741,100.78823,1.07237
71.662,13.54062,0.18868,100.78823,1.07236
71.762,13.551210000000001,0.18725999999999998,100.78824,1.07235
71.862,13.561770000000001,0.18664,100.78824,1.07234
71.962,13.572420000000001,0.18789,100.78823,1.0723200000000002
72.062,13.58305,0.18930999999999998,100.78826,1.07231
72.162,13.593589999999999,0.18723,100.78811,1.0723
72.262,13.6042,0.18666,100.78876,1.07229
72.362,13.614770000000002,0.1858,100.78605999999999,1.07228
72.462,13.625329999999998,0.18702,100.80067,1.07226
72.562,13.63589,0.18833,100.82222,1.07225
72.662,13.64645,0.18778,100.81262,1.0722399999999999
72.762,13.65691,0.18539,100.79181,1.07223
72.862,13.66745,0.18697,100.78741,1.07221
72.962,13.678120000000002,0.18547,100.79344,1.0722
73.062,13.68865,0.18535,100.81936,1.07219
73.162,13.69924,0.18527000000000002,100.82207,1.07218
73.262,13.709670000000001,0.18596,100.8217,1.07216
73.362,13.720270000000001,0.18713,100.82173,1.07215
73.462,13.73078,0.18812,100.82174,1.0721399999999999
73.562,13.74141,0.18677,100.82174,1.07213
73.662,13.75191,0.18775999999999998,100.82172,1.07212
73.762,13.7625,0.18671,100.82183,1.0721
73.862,13.77309,0.18698,100.82134,1.07209
73.962,13.783679999999999,0.18722,100.82354000000001,1.07208
74.062,13.794179999999999,0.18868,100.81236,1.07206
74.162,13.804720000000001,0.1889,100.79016,1.07205
74.262,13.81524,0.18859,100.78805,1.0720399999999999
74.362,13.82576,0.19013,100.78832,1.0720299999999998
74.462,13.83632,0.18964,100.78805,1.0720100000000001
74.562,13.846820000000001,0.18943,100.79154,1.072
74.662,13.857320000000001,0.19083,100.81659,1.07199
74.762,13.86791,0.18959,100.82297,1.07198
74.862,13.878379999999998,0.1891,100.82191,1.07196
74.962,13.8888,0.18913,100.82166,1.07195
75.062,13.899320000000001,0.18928,100.82285,1.07194
75.162,13.909720000000002,0.18985,100.79729,1.07192
75.262,13.92026,0.19045,100.78820999999999,1.0719100000000001
75.362,13.930679999999999,0.19139,100.78825,1.0719
75.462,13.94115,0.18874000000000002,100.78823,1.07189
75.562,13.95154,0.19112,100.78824,1.07187
75.662,13.962010000000001,0.19066,100.78824,1.07186
75.762,13.972389999999999,0.18955999999999998,100.78820999999999,1.07185
75.862,13.9828,0.19204000000000002,100.78834,1.0718299999999998
75.962,13.993170000000001,0.19097,100.78751,1.07182
76.062,14.003620000000002,0.19174000000000002,100.77046,1.07181
76.162,14.014029999999998,0.19167,100.75211999999999,1.0718
76.262,14.024389999999999,0.19103,100.75666,1.07178
76.362,14.034770000000002,0.19124000000000002,100.77584,1.0717700000000001
76.462,14.04517,0.19036,100.79082,1.07176
76.562,14.055539999999999,0.19204000000000002,100.78789,1.07174
76.662,14.06589,0.19194,100.78869,1.0717299999999998
76.762,14.07625,0.19141,100.78828,1.07172
76.862,14.0866,0.19226,100.78915,1.0717
76.962,14.097,0.19129000000000002,100.78614,1.07169
77.062,14.10736,0.19207,100.80694,1.07168
77.162,14.117720000000002,0.19283,100.82158000000001,1.07166
77.262,14.12805,0.19326,100.82207,1.07165
77.362,14.138420000000002,0.19668,100.82198000000001,1.07164
77.462,14.148679999999999,0.19418,100.822,1.07162
77.562,14.159070000000002,0.19324000000000002,100.82199,1.07161
77.662,14.16939,0.19498,100.822,1.0716
77.762,14.17968,0.19448,100.82199,1.07158
77.862,14.190010000000001,0.1952,100.82199,1.0715700000000001
77.962,14.200389999999999,0.19504000000000002,100.8126,1.07156
78.062,14.210679999999998,0.19554000000000002,100.78796,1.07154
78.162,14.22105,0.19444,100.80768,1.0715299999999999
78.262,14.23138,0.19543,100.82271999999999,1.07152
78.362,14.24172,0.19622,100.82177,1.0715
78.462,14.25203,0.19543,100.82206,1.07149
78.562,14.262379999999999,0.19619,100.82197,1.0714700000000001
78.662,14.272770000000001,0.19589,100.82200999999999,1.07146
78.762,14.2831,0.19566,100.82196,1.07145
78.862,14.293429999999999,0.19668,100.82212,1.0714299999999999
78.962,14.30375,0.19734000000000002,100.82149,1.07142
79.062,14.313979999999999,0.1952,100.82396999999999,1.07141
79.162,14.32429,0.19576,100.81222,1.07139
79.262,14.334589999999999,0.19666,100.79021999999999,1.07138
79.362,14.344829999999998,0.19471,100.78806999999999,1.07136
79.462,14.355129999999999,0.19738,100.78827,1.07135
79.562,14.36545,0.19873,100.78825,1.07134
79.662,14.375739999999999,0.19574,100.78815,1.07132
79.762,14.38614,0.1943,100.78855,1.07131
79.862,14.396329999999999,0.19627,100.787,1.0713
79.962,14.406379999999999,0.19602999999999998,100.79726,1.07128
80.062,14.41663,0.19562000000000002,100.81907,1.0712700000000002
80.162,14.426910000000001,0.19784000000000002,100.81236,1.07125
80.262,14.43723,0.19792,100.79118000000001,1.07124
80.362,14.44759,0.1983,100.78763000000001,1.07123
80.462,14.45788,0.19905,100.78838,1.07121
80.562,14.468160000000001,0.19889,100.78819,1.0712
80.662,14.47838,0.19809000000000002,100.78828,1.07118
80.762,14.488660000000001,0.1994,100.78811,1.0711700000000002
80.862,14.4989,0.19635999999999998,100.78863,1.07115
80.962,14.50911,0.19841,100.78701,1.07114
81.062,14.519420000000002,0.20105,100.81251,1.07113
81.162,14.529720000000001,0.20113,100.81371,1.07111
81.262,14.54,0.20002999999999999,100.80512,1.0711
81.362,14.55026,0.19837,100.77942,1.07108
81.462,14.560579999999998,0.19884000000000002,100.78003000000001,1.07107
81.562,14.570829999999999,0.20052,100.77959,1.07105
81.662,14.58105,0.20157,100.78048000000001,1.07104
81.762,14.591220000000002,0.20105,100.78875,1.07103
81.862,14.601479999999999,0.19943,100.78808000000001,1.07101
81.962,14.61191,0.20114,100.78828,1.071
82.062,14.62217,0.20034000000000002,100.78822,1.0709799999999998
82.162,14.63238,0.2009,100.78824,1.07097
82.262,14.64255,0.20021,100.78823,1.07095
82.362,14.65269,0.20185,100.78824,1.07094
82.462,14.66285,0.2003,100.78824,1.07092
82.562,14.67305,0.20078,100.78824,1.07091
82.662,14.683229999999998,0.20242000000000002,100.78823,1.0709
82.762,14.693489999999999,0.20407,100.78824,1.0708799999999998
82.862,14.70372,0.20260999999999998,100.78822,1.07087
82.962,14.71396,0.20093,100.78833,1.07085
83.062,14.724160000000001,0.20385999999999999,100.78851999999999,1.07084
83.162,14.73435,0.20371,100.78848,1.07082
83.262,14.744539999999999,0.20381,100.78849,1.07081
83.362,14.75472,0.20423,100.78849,1.07079
83.462,14.764879999999998,0.20257999999999998,100.78848,1.0707799999999998
83.562,14.775070000000001,0.20332,100.78854,1.07076
83.662,14.78522,0.20382,100.78832,1.07075
83.762,14.79548,0.20293,100.78912,1.07073
83.862,14.8057,0.20248,100.78607,1.0707200000000001
83.962,14.81581,0.20415,100.80255,1.0707
84.062,14.82603,0.20531999999999997,100.82089,1.07069
84.162,14.83625,0.20501999999999998,100.82214,1.07067
84.262,14.846420000000002,0.20348,100.82196,1.07066
84.362,14.856689999999999,0.20335,100.822,1.07064
84.462,14.86679,0.20419,100.82199,1.07063
84.562,14.87689,0.20257999999999998,100.82199,1.07061
84.662,14.88711,0.20340999999999998,100.822,1.0706
84.762,14.89729,0.20410999999999999,100.82196,1.0705799999999999
84.862,14.907370000000002,0.20362,100.82211,1.07057
84.962,14.91748,0.20374,100.82159,1.07055
85.062,14.927620000000001,0.20374,100.82721,1.07054
85.162,14.937729999999998,0.20404,100.84419,1.0705200000000001
85.262,14.94788,0.20321,100.84906,1.07051
85.362,14.95796,0.20463,100.8346,1.07049
85.462,14.968110000000001,0.20445,100.81554,1.0704799999999999
85.562,14.97824,0.20467,100.81308,1.07046
85.662,14.98831,0.20452,100.81368,1.07045
85.762,14.998439999999999,0.20653000000000002,100.81352,1.07043
85.862,15.008429999999999,0.20409000000000002,100.81358,1.0704200000000001
85.962,15.01854,0.20533,100.81351,1.0704
86.062,15.028720000000002,0.20773000000000003,100.81371,1.07039
86.162,15.038820000000001,0.20706999999999998,100.81302,1.07037
86.262,15.048929999999999,0.20590999999999998,100.82141999999999,1.07036
86.362,15.05905,0.20529,100.82183,1.07034
86.462,15.06908,0.2057,100.82311999999999,1.0703200000000002
86.562,15.079329999999999,0.20694,100.7982,1.07031
86.662,15.08946,0.20549,100.78827,1.07029
86.762,15.09949,0.20604,100.78832,1.07028
86.862,15.10956,0.20488,100.78792,1.07026
86.962,15.119660000000001,0.20779,100.80439,1.07025
87.062,15.129679999999999,0.20646,100.82174,1.07023
87.162,15.13977,0.20548000000000002,100.82204,1.0702200000000002
87.262,15.14984,0.20636,100.82199,1.0702
87.362,15.159870000000002,0.20820999999999998,100.822,1.07018
87.462,15.169989999999999,0.20731,100.82199,1.07017
87.562,15.18002,0.20713,100.82199,1.07015
87.662,15.19007,0.20749,100.82199,1.0701399999999999
87.762,15.20013,0.20606,100.82199,1.0701200000000002
87.862,15.210220000000001,0.20954,100.822,1.0701100000000001
87.962,15.220320000000001,0.2084,100.82199,1.07009
88.062,15.230360000000001,0.20876,100.822,1.07007
88.162,15.24036,0.20714000000000002,100.82197,1.07006
88.262,15.25041,0.2087,100.82209,1.0700399999999999
88.362,15.260470000000002,0.20969000000000002,100.82159,1.07003
88.462,15.270520000000001,0.20922,100.80400999999999,1.0700100000000001
88.562,15.280560000000001,0.21143,100.78814,1.06999
88.662,15.29066,0.21066999999999997,100.78846,1.06998
88.762,15.300670000000002,0.209,100.78904,1.06996
88.862,15.310720000000002,0.21076,100.80664,1.06995
88.962,15.320770000000001,0.21091999999999997,100.82255,1.0699299999999998
89.062,15.330810000000001,0.20970999999999998,100.82175,1.0699100000000001
89.162,15.34087,0.21031,100.82242,1.0699
89.262,15.35086,0.21006999999999998,100.82054000000001,1.06988
89.362,15.3609,0.21014000000000002,100.7949,1.06987
89.462,15.370870000000002,0.21045999999999998,100.78815999999999,1.06985
89.562,15.380889999999999,0.21036,100.78826,1.0698299999999998
89.662,15.390970000000001,0.2114,100.78823,1.06982
89.762,15.401060000000001,0.21084,100.78824,1.0698
89.862,15.41105,0.21144000000000002,100.78823,1.06979
89.962,15.42106,0.21113,100.78824,1.06977
90.062,15.43106,0.21049,100.78824,1.06975
90.162,15.44108,0.21063,100.78824,1.06974
90.262,15.451120000000001,0.21016999999999997,100.78823,1.06972
90.362,15.461139999999999,0.21136999999999997,100.78825,1.0697
90.462,15.47115,0.21173000000000003,100.7882,1.06969
90.562,15.481179999999998,0.21179,100.78838,1.0696700000000001
90.662,15.4912,0.21364,100.78769,1.06965
90.762,15.501120000000002,0.21266999999999997,100.79019,1.06964
90.862,15.511120000000002,0.21378000000000003,100.81572,1.06962
90.962,15.521120000000002,0.21378000000000003,100.82209,1.0696
91.062,15.531020000000002,0.21201,100.82197,1.06959
91.162,15.54106,0.21395999999999998,100.82200999999999,1.0695700000000001
91.262,15.55105,0.21347,100.82197,1.06956
91.362,15.561060000000001,0.21238,100.82208,1.06954
91.462,15.57104,0.21354,100.8217,1.06952
91.562,15.5811,0.21365,100.82319,1.06951
91.662,15.5911,0.21484,100.84054,1.06949
91.762,15.601,0.21643,100.84751999999999,1.0694700000000001
91.862,15.610970000000002,0.21304,100.84725999999999,1.06946
91.962,15.621,0.21308000000000002,100.84735,1.06944
92.062,15.63095,0.21439,100.84725,1.06942
92.162,15.64091,0.21388000000000001,100.84753,1.06941
92.262,15.650870000000001,0.21498,100.84653,1.06939
92.362,15.660779999999999,0.21434,100.82876,1.0693700000000002
92.462,15.67055,0.21445999999999998,100.81317,1.06935
92.562,15.68031,0.21450999999999998,100.81361,1.06934
92.662,15.69026,0.21148000000000003,100.81355,1.06932
92.762,15.7002,0.21447,100.81353,1.0693
92.862,15.7102,0.21493,100.81366,1.06929
92.962,15.720170000000001,0.21391,100.82183,1.0692700000000002
93.062,15.7301,0.21696999999999997,100.82173,1.06925
93.162,15.74015,0.21236999999999998,100.82174,1.06924
93.262,15.750070000000001,0.21391,100.82174,1.06922
93.362,15.76007,0.21625999999999998,100.82174,1.0692
93.462,15.77,0.21516999999999997,100.82174,1.0691899999999999
93.562,15.77984,0.21589,100.82179000000001,1.0691700000000002
93.662,15.78955,0.21561,100.81389,1.06915
93.762,15.79929,0.21409,100.80474,1.06913
93.862,15.80909,0.21529,100.82077,1.06912
93.962,15.818829999999998,0.21486,100.82243000000001,1.0691
94.062,15.82864,0.2157,100.82186,1.06908
94.162,15.8386,0.21695,100.82203,1.06907
94.262,15.84859,0.21685,100.82197,1.06905
94.362,15.858579999999998,0.21739,100.82204,1.06903
94.462,15.86854,0.21805,100.82183,1.06901
94.562,15.878670000000001,0.21452,100.82255,1.069
94.662,15.888779999999999,0.21575,100.81435,1.0689799999999998
94.762,15.898660000000001,0.21531,100.81331999999999,1.0689600000000001
94.862,15.908529999999999,0.21581999999999998,100.81362,1.06894
94.962,15.918429999999999,0.21586,100.81353,1.06893
95.062,15.928339999999999,0.21541,100.81356,1.06891
95.162,15.938310000000001,0.21572,100.81355,1.06889
95.262,15.948089999999999,0.21608000000000002,100.81356,1.06887
95.362,15.95796,0.21786,100.81355,1.0688600000000001
95.462,15.96785,0.21677,100.81356,1.06884
95.562,15.97758,0.21716,100.81354,1.06882
95.662,15.987570000000002,0.21746999999999997,100.8136,1.0688
95.762,15.997710000000001,0.21796999999999997,100.81341,1.06879
95.862,16.00777,0.21996,100.81806,1.06877
95.962,16.01784,0.21928000000000003,100.84313,1.06875
96.062,16.02796,0.21721,100.84833,1.06873
96.162,16.037979999999997,0.22050999999999998,100.84696,1.0687200000000001
96.262,16.04789,0.21745,100.84773,1.0687
96.362,16.05774,0.21663000000000002,100.84203000000001,1.0686799999999999
96.462,16.06762,0.21927,100.82500999999999,1.06866
96.562,16.0775,0.21713000000000002,100.82121,1.06864
96.662,16.0874,0.21733000000000002,100.82224000000001,1.06863
96.762,16.09732,0.21955999999999998,100.82185,1.06861
96.862,16.10728,0.2198,100.82234,1.06859
96.962,16.11721,0.21958000000000003,100.82075,1.06857
97.062,16.12708,0.22005999999999998,100.83272,1.06856
97.162,16.136960000000002,0.21944,100.85215,1.06854
97.262,16.14686,0.21980999999999998,100.85597,1.0685200000000001
97.362,16.15685,0.21906,100.85656999999999,1.0685
97.462,16.1668,0.22025999999999998,100.84538,1.0684799999999999
97.562,16.17667,0.22023,100.8258,1.06847
97.662,16.186729999999997,0.21845,100.82115999999999,1.06845
97.762,16.1967,0.22046999999999997,100.82223,1.06843
97.862,16.206570000000003,0.22066,100.82193000000001,1.06841
97.962,16.21656,0.22055,100.82200999999999,1.06839
98.062,16.22646,0.21973,100.82199,1.0683799999999999
98.162,16.236320000000003,0.21975999999999998,100.822,1.06836
98.262,16.24629,0.21906,100.82199,1.06834
98.362,16.25616,0.21906,100.822,1.0683200000000002
98.462,16.26608,0.21982,100.82199,1.0683
98.562,16.27606,0.22018000000000001,100.82199,1.06828
98.662,16.28594,0.21930999999999998,100.82199,1.06827
98.762,16.29581,0.21973,100.822,1.06825
98.862,16.30568,0.22163000000000002,100.82199,1.06823
98.962,16.31557,0.22171999999999997,100.822,1.06821
99.062,16.32544,0.22125,100.82197,1.06819
99.162,16.335379999999997,0.22182,100.82209,1.06817
99.262,16.34529,0.2221,100.82165,1.06816
99.362,16.35511,0.22053000000000003,100.82326,1.0681399999999999
99.462,16.36494,0.2192,100.81534,1.0681200000000002
99.562,16.37485,0.21999000000000002,100.79526,1.0681
99.662,16.384729999999998,0.22105999999999998,100.78699,1.06808
99.762,16.3946,0.22066999999999998,100.78843,1.06806
99.862,16.40448,0.21996,100.78948000000001,1.06805
99.962,16.41437,0.22055999999999998,100.80835,1.06803
100.062,16.424220000000002,0.22009,100.82448000000001,1.0680100000000001
100.162,16.434060000000002,0.21986999999999998,100.82134,1.06799
100.262,16.44398,0.22049000000000002,100.82217,1.06797
100.362,16.453789999999998,0.21939,100.82195,1.06795
100.462,16.46367,0.2204,100.822,1.0679299999999998
100.562,16.473589999999998,0.22223,100.82202,1.06792
100.662,16.48337,0.22216999999999998,100.82191,1.0679
100.762,16.49321,0.22125999999999998,100.82231,1.06788
100.862,16.50314,0.22246,100.82085,1.06786
100.962,16.51304,0.22311,100.82661999999999,1.06784
101.062,16.52291,0.22341999999999998,100.84053,1.06782
101.162,16.5328,0.22457,100.83869,1.0678
101.262,16.54269,0.22461,100.83802,1.06778
101.362,16.55254,0.22371,100.84254,1.06776
101.462,16.56244,0.22219,100.85746999999999,1.06775
101.562,16.57231,0.22202,100.85502,1.0677299999999998
101.662,16.582179999999997,0.2214,100.85694000000001,1.06771
101.762,16.59205,0.22361,100.85178,1.06769
101.862,16.601960000000002,0.2215,100.82692,1.0676700000000001
101.962,16.611829999999998,0.22366999999999998,100.82186,1.06765
102.062,16.62167,0.22543000000000002,100.82203,1.0676299999999999
102.162,16.631510000000002,0.22330999999999998,100.82199,1.06761
102.262,16.64133,0.22515,100.822,1.06759
102.362,16.65115,0.2218,100.82199,1.0675700000000001
102.462,16.660970000000002,0.22434,100.822,1.06756
102.562,16.67079,0.22494,100.82199,1.06754
102.662,16.68056,0.2243,100.822,1.06752
102.762,16.69042,0.22580999999999998,100.82198000000001,1.0675
102.862,16.70031,0.22646,100.82203,1.06748
102.962,16.71014,0.22613000000000003,100.82194,1.06746
103.062,16.71987,0.22776,100.82182,1.06744
103.162,16.72972,0.22634,100.84645,1.06742
103.262,16.73957,0.22682,100.85547,1.0674
103.362,16.74934,0.22724,100.85539,1.06738
103.462,16.75911,0.22660999999999998,100.8561,1.06736
103.562,16.76896,0.22557,100.84082,1.06734
103.662,16.77882,0.22666999999999998,100.82308,1.06732
103.762,16.78864,0.22565,100.82166,1.06731
103.862,16.798470000000002,0.22685999999999998,100.82211,1.06729
103.962,16.80826,0.22705999999999998,100.82189,1.0672700000000002
104.062,16.8181,0.22803,100.82228,1.06725
104.162,16.82798,0.22921999999999998,100.82094000000001,1.06723
104.262,16.83776,0.22755999999999998,100.83412,1.06721
104.362,16.847620000000003,0.22916,100.85319,1.0671899999999999
104.462,16.85753,0.22933,100.85642,1.0671700000000002
104.562,16.86734,0.22799,100.85556,1.06715
104.662,16.87697,0.2279,100.85580999999999,1.06713
104.762,16.886779999999998,0.22805999999999998,100.85574,1.06711
104.862,16.89667,0.227,100.85576,1.0670899999999999
104.962,16.906489999999998,0.22805,100.85575,1.06707
105.062,16.91629,0.22919,100.85575,1.06705
105.162,16.9262,0.22908,100.85575,1.06703
105.262,16.93608,0.23015,100.85575,1.06701
105.362,16.945870000000003,0.22988000000000003,100.85575,1.0669899999999999
105.462,16.95572,0.23046999999999998,100.85575,1.06697
105.562,16.96565,0.22909000000000002,100.85576,1.06695
105.662,16.975479999999997,0.22945,100.85575,1.06693
105.762,16.98524,0.2323,100.85578000000001,1.06691
105.862,16.995070000000002,0.23264,100.85566999999999,1.06689
105.962,17.004920000000002,0.23155,100.85606,1.06687
106.062,17.01474,0.23108,100.85464,1.06685
106.162,17.02453,0.23074,100.86135999999999,1.06683
106.262,17.03434,0.23003,100.88261,1.06681
106.362,17.04423,0.23039,100.88511,1.06679
106.462,17.05411,0.2306,100.86355999999999,1.06677
106.562,17.06382,0.23143000000000002,100.85427,1.06675
106.662,17.0736,0.23195,100.85582,1.06673
106.762,17.08362,0.23176,100.85540999999999,1.06671
106.862,17.09356,0.23253000000000001,100.85552,1.06669
106.962,17.103260000000002,0.2321,100.85549,1.06667
107.062,17.11297,0.23217,100.8555,1.06665
107.162,17.122770000000003,0.23346,100.8555,1.06663
107.262,17.1326,0.23176999999999998,100.8555,1.06661
107.362,17.14242,0.23501,100.85548,1.06659
107.462,17.15223,0.23445,100.85557,1.06657
107.562,17.162020000000002,0.23285999999999998,100.85526999999999,1.06655
107.662,17.17173,0.23129,100.85628,1.06653
107.762,17.18144,0.23156,100.86573,1.06651
107.862,17.19124,0.23295,100.87196999999999,1.06649
107.962,17.20104,0.23396,100.86339,1.06647
108.062,17.21087,0.23315999999999998,100.86407,1.06645
108.162,17.22062,0.23413,100.86391,1.06643
108.262,17.23037,0.23221,100.86394,1.06641
108.362,17.24018,0.2346,100.86394,1.06639
108.462,17.24994,0.23367,100.86394,1.06637
108.562,17.25965,0.23435,100.86395999999999,1.06635
108.662,17.269479999999998,0.23534000000000002,100.86381,1.06633
108.762,17.279320000000002,0.23365,100.86458,1.06631
108.862,17.28906,0.23249,100.84822,1.06628
108.962,17.298820000000003,0.23476999999999998,100.84666999999999,1.06626
109.062,17.30872,0.23496999999999998,100.84716999999999,1.0662399999999999
109.162,17.3186,0.23603000000000002,100.84702,1.0662200000000002
109.262,17.328429999999997,0.23706,100.84707,1.0662
109.362,17.33821,0.23596999999999999,100.84705,1.06618
109.462,17.34797,0.23683,100.84707,1.06616
109.562,17.35772,0.23658,100.847,1.0661399999999999
109.662,17.36751,0.23694,100.84728,1.0661200000000002
109.762,17.37735,0.23745,100.84622,1.0661
109.862,17.38719,0.23578000000000002,100.8534,1.06608
109.962,17.397029999999997,0.23574,100.85604000000001,1.06606
110.062,17.40685,0.2378,100.85535,1.0660399999999999
110.162,17.416610000000002,0.23844,100.85553,1.06602
110.262,17.4264,0.23634000000000002,100.85553,1.06599
110.362,17.43626,0.23528000000000002,100.85533000000001,1.06597
110.462,17.44603,0.23551,100.85799,1.06595
110.562,17.45579,0.23578000000000002,100.87973000000001,1.0659299999999998
110.662,17.46559,0.2356,100.89137,1.0659100000000001
110.762,17.4753,0.23815999999999998,100.88874,1.06589
110.862,17.48503,0.23870999999999998,100.88909,1.06587
110.962,17.49485,0.23671999999999999,100.89041,1.06585
111.062,17.50468,0.23781,100.88323000000001,1.0658299999999998
111.162,17.51442,0.23876999999999998,100.86357,1.0658100000000001
111.262,17.52413,0.23926999999999998,100.85445,1.06578
111.362,17.533920000000002,0.23997,100.85611,1.06576
111.462,17.54368,0.23875,100.85566,1.06574
111.562,17.553420000000003,0.23897,100.85578000000001,1.06572
111.662,17.5632,0.24076,100.85575,1.0657
111.762,17.57303,0.23901999999999998,100.85576,1.06568
111.862,17.5828,0.23936999999999997,100.85575,1.06566
111.962,17.5926,0.24038,100.85575,1.06564
112.062,17.60235,0.24001,100.85575,1.06561
112.162,17.61209,0.24043,100.85575,1.06559
112.262,17.62184,0.23906,100.85575,1.0655700000000001
112.362,17.63164,0.24018,100.85576,1.06555
112.462,17.64142,0.24114000000000002,100.85575,1.0655299999999999
112.562,17.65121,0.24073000000000003,100.85576,1.06551
112.662,17.66104,0.24191,100.85571999999999,1.06549
112.762,17.67078,0.2401,100.85585,1.06546
112.862,17.680629999999997,0.2399,100.85549,1.06544
112.962,17.69054,0.24328000000000002,100.8566,1.06542
113.062,17.70035,0.2421,100.88154,1.0654
113.162,17.71013,0.24306,100.88927,1.06538
113.262,17.719929999999998,0.24288,100.88926,1.06536
113.362,17.72974,0.24101999999999998,100.88926,1.06534
113.462,17.739520000000002,0.24339,100.88926,1.06531
113.562,17.74934,0.24184,100.88926,1.06529
113.662,17.75917,0.24254,100.88926,1.0652700000000002
113.762,17.76898,0.24101999999999998,100.88926,1.06525
113.862,17.77873,0.24351,100.88926,1.06523
113.962,17.78849,0.24140999999999999,100.88926,1.06521
114.062,17.79832,0.24156999999999998,100.88926,1.06518
114.162,17.808139999999998,0.24205,100.88926,1.06516
114.262,17.81795,0.24201,100.88926,1.06514
114.362,17.82775,0.24349,100.88926,1.06512
114.462,17.83759,0.24441999999999997,100.88924,1.0651
114.562,17.84737,0.24522,100.88935,1.0650700000000002
114.662,17.85717,0.24493,100.88892,1.06505
114.762,17.86695,0.24484,100.89056,1.06503
114.862,17.87675,0.24511,100.87917,1.06501
114.962,17.88649,0.24531,100.85977,1.0649899999999999
115.062,17.89621,0.24695,100.85433,1.0649600000000001
115.162,17.90595,0.24659,100.85821,1.06494
115.262,17.91572,0.24494000000000002,100.87942,1.06492
115.362,17.92548,0.24504,100.89146,1.0649
115.462,17.935229999999997,0.24555,100.88865,1.0648799999999998
115.562,17.94499,0.24541999999999997,100.88943,1.06485
115.662,17.9548,0.24613000000000002,100.88920999999999,1.06483
115.762,17.96459,0.2465,100.88927,1.06481
115.862,17.97436,0.24609,100.88926,1.06479
115.962,17.98415,0.24638000000000002,100.88926,1.06477
116.062,17.99398,0.24718,100.88926,1.06474
116.162,18.00376,0.24855,100.88924,1.06472
116.262,18.013460000000002,0.2471,100.88934,1.0647
116.362,18.02325,0.24474,100.88898,1.0646799999999998
116.462,18.033079999999998,0.2459,100.89023,1.06465
116.562,18.04289,0.24791999999999997,100.88545,1.06463
116.662,18.052670000000003,0.24868,100.86873,1.06461
116.762,18.06247,0.24691999999999997,100.86355,1.06459
116.862,18.07222,0.24748,100.86404,1.06457
116.962,18.082079999999998,0.24866999999999997,100.86391,1.06454
117.062,18.09194,0.24816999999999997,100.86395,1.0645200000000001
117.162,18.101760000000002,0.24981,100.86393000000001,1.0645
117.262,18.11156,0.24909,100.86395,1.0644799999999999
117.362,18.12131,0.24791,100.8639,1.06445
117.462,18.13111,0.24866999999999997,100.86407,1.06443
117.562,18.14089,0.25169,100.86355,1.06441
117.662,18.15069,0.25116,100.86503,1.06439
117.762,18.16047,0.24957,100.89031,1.06436
117.862,18.17018,0.25227,100.89761999999999,1.06434
117.962,18.18001,0.24988000000000002,100.88951,1.0643200000000002
118.062,18.1898,0.25005,100.88948,1.0643
118.162,18.19957,0.25111999999999995,100.88953000000001,1.06427
118.262,18.209329999999998,0.25228,100.88951,1.06425
118.362,18.21912,0.25159000000000004,100.88951999999999,1.06423
118.462,18.22889,0.25205,100.88951,1.0642
118.562,18.23864,0.25188,100.88951,1.06418
118.662,18.24841,0.25134,100.88951,1.06416
118.762,18.25822,0.25427,100.88951,1.0641399999999999
118.862,18.267979999999998,0.25447,100.88951,1.0641100000000001
118.962,18.27778,0.25322,100.88951,1.06409
119.062,18.28752,0.25286,100.88951,1.06407
119.162,18.29727,0.2531,100.88951,1.0640399999999999
119.262,18.30705,0.25372,100.88951999999999,1.06402
119.362,18.31685,0.25371,100.88948,1.064
119.462,18.32668,0.25456999999999996,100.88963000000001,1.06398
119.562,18.336479999999998,0.25406999999999996,100.88909,1.06395
119.662,18.34623,0.25443000000000005,100.89112,1.0639299999999998
119.762,18.355970000000003,0.25427,100.87989,1.0639100000000001
119.862,18.36572,0.25471,100.86589000000001,1.06388
119.962,18.37547,0.25677,100.86358,1.06386
120.062,18.3852,0.2567,100.86404,1.06384
120.162,18.39496,0.25521,100.86391,1.0638100000000001
120.262,18.40474,0.25761999999999996,100.86395,1.06379
120.362,18.41447,0.25894,100.86394,1.06377
120.462,18.424210000000002,0.25784,100.86394,1.06374
120.562,18.43398,0.25921,100.86394,1.06372
120.662,18.44376,0.25847,100.86394,1.0637
120.762,18.45349,0.25740999999999997,100.86394,1.06368
120.862,18.4632,0.25888,100.86394,1.06365
120.962,18.472929999999998,0.2604,100.86394,1.0636299999999999
121.062,18.482689999999998,0.25959,100.86394,1.06361
121.162,18.492420000000003,0.25938,100.86394,1.06358
121.262,18.50215,0.26016999999999996,100.86394,1.06356
121.362,18.51192,0.2614,100.86395,1.06354
121.462,18.52165,0.25966999999999996,100.8639,1.06351
121.562,18.53138,0.25972,100.86405,1.06349
121.662,18.541079999999997,0.26161999999999996,100.86362,1.06346
121.762,18.55082,0.26063000000000003,100.86480999999999,1.06344
121.862,18.56062,0.26300999999999997,100.88176999999999,1.06342
121.962,18.5704,0.26177,100.88935,1.06339
122.062,18.58018,0.26114,100.88925,1.0633700000000001
122.162,18.58993,0.26295,100.88926,1.06335
122.262,18.59971,0.26293,100.88925,1.06332
122.362,18.60947,0.26511,100.88931,1.0633
122.462,18.61925,0.26421999999999995,100.889,1.06328
122.562,18.62906,0.2627,100.89041,1.06325
122.662,18.63883,0.26227,100.86668,1.06323
122.762,18.64856,0.26268,100.85573000000001,1.06321
122.862,18.65833,0.26574000000000003,100.85531999999999,1.06318
122.962,18.668110000000002,0.266,100.85603,1.06316
123.062,18.67784,0.26499,100.85339,1.06313
123.162,18.6876,0.26477,100.87481,1.06311
123.262,18.69731,0.26677,100.88875,1.0630899999999999
123.362,18.70711,0.26841,100.88936,1.0630600000000001
123.462,18.716820000000002,0.26839,100.88923,1.06304
123.562,18.72656,0.26774000000000003,100.88927,1.06301
123.662,18.7363,0.26879000000000003,100.88926,1.0629899999999999
123.762,18.74607,0.27021999999999996,100.88926,1.06297
123.862,18.7559,0.27173,100.88926,1.06294
123.962,18.765710000000002,0.26927,100.88926,1.06292
124.062,18.775470000000002,0.26976999999999995,100.88925,1.0629
124.162,18.785220000000002,0.27169,100.8893,1.06287
124.262,18.79504,0.27124000000000004,100.88909,1.06285
124.362,18.80483,0.27205,100.88986,1.06282
124.462,18.81454,0.27245,100.88707,1.0628
124.562,18.82426,0.2728,100.89896,1.06277
124.662,18.83395,0.27421,100.92041,1.06275
124.762,18.84364,0.27562,100.9229,1.06273
124.862,18.85343,0.27488,100.92272,1.0627
124.962,18.86317,0.27551,100.92278,1.0626799999999998
125.062,18.872889999999998,0.27725,100.92273,1.06265
125.162,18.882620000000003,0.27765,100.92285,1.06263
125.262,18.892310000000002,0.27928000000000003,100.92236,1.06261
125.362,18.90201,0.27849,100.90942,1.0625799999999999
125.462,18.91179,0.2785,100.8874,1.06256
125.562,18.92149,0.27947,100.8897,1.06253
125.662,18.93125,0.27781999999999996,100.88915,1.06251
125.762,18.941029999999998,0.28076,100.88928,1.0624799999999999
125.862,18.9508,0.28071999999999997,100.88925,1.06246
125.962,18.96057,0.28224,100.88926,1.06243
126.062,18.97028,0.28026999999999996,100.88926,1.06241
126.162,18.979979999999998,0.28303,100.88926,1.06239
