Repository: ulfsri/fsri_materials_database

# Materials and Products Database

## 01_Data

Raw data generated from each apparatus are included here in plain-text format. The data is organized first by material, next by the short name of test apparatus used, and where applicable additional filtering by test settings.

### material.json

Each material directory contains a json file of the same name as the material. This file links the data stored in the repository as well as data and graphs produced by the accompanying scripts (__02_Scripts__) to the respective landing page for the material on the front-end website.

File: 01_Data/Polyester_Batting/STA/N2/10K_min/Polyester_Batting_STA_N2_10KData_220131_R2.csv (part 5 of 9)
##Temp./°C,Time/min,DSC(subtr.2)/(mW/mg),Mass(subtr.2)/%,Sensit./(uV/mW)
358.162,41.21908,0.40476,100.30025,0.9514799999999999
358.262,41.22872,0.40639000000000003,100.30026,0.95142
358.362,41.2384,0.4044,100.30026,0.95135
358.462,41.24811,0.40576,100.30026,0.9512799999999999
358.562,41.25781,0.40608,100.30025,0.95121
358.662,41.267520000000005,0.40439,100.30027,0.95114
358.762,41.2772,0.40318000000000004,100.30020999999999,0.9510700000000001
358.862,41.28685,0.40497,100.30043,0.95101
358.962,41.29652,0.40588,100.29726,0.95094
359.062,41.30622,0.40554,100.27485,0.9508700000000001
359.162,41.315909999999995,0.4072,100.26449000000001,0.9508
359.262,41.32563,0.40738,100.26706,0.95073
359.362,41.33532,0.40746,100.26634,0.9506700000000001
359.462,41.34498,0.40813,100.26654,0.9506
359.562,41.35465,0.40838,100.26648,0.9505299999999999
359.662,41.36432,0.40802,100.2665,0.9504600000000001
359.762,41.37399,0.40745,100.26649,0.95039
359.862,41.38366,0.40905,100.26651,0.95032
359.962,41.39328,0.40943,100.26646,0.95026
360.062,41.40292,0.40901,100.2666,0.95019
360.162,41.41255,0.41008,100.26615,0.9501200000000001
360.262,41.42216,0.40907,100.26756999999999,0.95005
360.362,41.43188,0.40778000000000003,100.26294,0.9499799999999999
360.462,41.44158,0.40905,100.23824,0.94991
360.562,41.451190000000004,0.40971,100.23291,0.94985
360.662,41.460879999999996,0.4129,100.23301,0.94978
360.762,41.47055,0.41273000000000004,100.23299,0.94971
360.862,41.48025,0.41215,100.23299,0.9496399999999999
360.962,41.48995,0.41158,100.23299,0.94957
361.062,41.49967,0.41407,100.23299,0.9495
361.162,41.50934,0.41253,100.23299,0.94944
361.262,41.51899,0.41381999999999997,100.23299,0.94937
361.362,41.52868,0.4135,100.23299,0.9493
361.462,41.53832,0.41286999999999996,100.23299,0.9492299999999999
361.562,41.54803,0.41213,100.233,0.94916
361.662,41.557759999999995,0.41195,100.23297,0.94909
361.762,41.56749,0.41388,100.23308,0.9490200000000001
361.862,41.577220000000004,0.41412,100.23266,0.94896
361.962,41.58692,0.41155,100.23428,0.94889
362.062,41.59662,0.41281999999999996,100.22317,0.9488200000000001
362.162,41.6063,0.41313,100.20374,0.94875
362.262,41.61605,0.41163,100.19821,0.94868
362.362,41.6258,0.41294,100.19953000000001,0.9486100000000001
362.462,41.6355,0.41363999999999995,100.19915,0.9485399999999999
362.562,41.645179999999996,0.41401000000000004,100.19926,0.94847
362.662,41.65488,0.4152,100.19923,0.9484100000000001
362.762,41.66457,0.4142,100.19923,0.94834
362.862,41.67426,0.41403999999999996,100.19924,0.9482700000000001
362.962,41.68399,0.41528000000000004,100.1992,0.9482
363.062,41.693659999999994,0.41551000000000005,100.19936,0.9481299999999999
363.162,41.70335,0.41548,100.19878,0.94806
363.262,41.713029999999996,0.41695,100.20075,0.94799
363.362,41.72272,0.41923999999999995,100.19367,0.9479200000000001
363.462,41.73242,0.41613999999999995,100.16974,0.94786
363.562,41.7421,0.41691999999999996,100.16533000000001,0.9477899999999999
363.662,41.75178,0.4177,100.16551,0.9477200000000001
363.762,41.76142,0.41593,100.16546,0.94765
363.862,41.77109,0.41721,100.16547,0.94758
363.962,41.78076,0.41666000000000003,100.16547,0.9475100000000001
364.062,41.7904,0.41853,100.16547,0.94744
364.162,41.800059999999995,0.41789,100.16547,0.94737
364.262,41.80966,0.41751000000000005,100.16547,0.9473
364.362,41.81937,0.41798,100.16547,0.94724
364.462,41.82904,0.41765,100.16547,0.9471700000000001
364.562,41.83874,0.42003999999999997,100.16547,0.9471
364.662,41.84841,0.4179,100.16548,0.9470299999999999
364.762,41.85805,0.41863,100.16545,0.94696
364.862,41.86772,0.41717,100.16556,0.94689
364.962,41.87744,0.41946000000000006,100.16515,0.9468200000000001
365.062,41.88708,0.41857,100.16676,0.94675
365.162,41.89674,0.41763,100.15536999999999,0.94668
365.262,41.906420000000004,0.4188,100.13624,0.9466100000000001
365.362,41.91605,0.42108999999999996,100.13094,0.94655
365.462,41.925709999999995,0.42068999999999995,100.13226999999999,0.9464799999999999
365.562,41.93543,0.41947,100.13184,0.9464100000000001
365.662,41.94513,0.42028999999999994,100.13216,0.94634
365.762,41.95482,0.42066000000000003,100.13136,0.9462700000000001
365.862,41.964529999999996,0.41896000000000005,100.13413,0.9462
365.962,41.97422,0.41838000000000003,100.12238,0.9461299999999999
366.062,41.983909999999995,0.42103999999999997,100.10079,0.94606
366.162,41.9936,0.42073,100.09803000000001,0.94599
366.262,42.0033,0.41946000000000006,100.09826,0.9459200000000001
366.362,42.013040000000004,0.4203,100.0982,0.94585
366.462,42.02283,0.41831,100.09821,0.94578
366.562,42.03253,0.41838000000000003,100.09822,0.9457200000000001
366.662,42.04222,0.41766000000000003,100.09819,0.94565
366.762,42.05193,0.41756000000000004,100.09828,0.94558
366.862,42.061640000000004,0.41843,100.09796999999999,0.9455100000000001
366.962,42.07137,0.4188,100.0865,0.94544
367.062,42.08105,0.41899,100.06326999999999,0.94537
367.162,42.09069,0.41955,100.06447,0.9453
367.262,42.10037,0.42066000000000003,100.06484,0.9452299999999999
367.362,42.11005,0.41805,100.08138000000001,0.94516
367.462,42.11975,0.41849,100.08140999999999,0.94509
367.562,42.129459999999995,0.41811000000000004,100.08128,0.9450200000000001
367.662,42.139109999999995,0.41912,100.08136,0.94495
367.762,42.1487,0.41928000000000004,100.0813,0.9448799999999999
367.862,42.15837,0.42115,100.08144,0.94481
367.962,42.16806,0.42049,100.07659,0.9447399999999999
368.062,42.177690000000005,0.42078000000000004,100.05238,0.9446700000000001
368.162,42.18734,0.42086999999999997,100.04651,0.9446100000000001
368.262,42.196979999999996,0.42093,100.04823,0.9445399999999999
368.362,42.20665,0.42088000000000003,100.04771,0.94447
368.462,42.21632,0.41898,100.04786,0.9444
368.562,42.22596,0.41868,100.04782,0.9443299999999999
368.662,42.23561,0.41978999999999994,100.0478,0.94426
368.762,42.24532,0.41911000000000004,100.04791999999999,0.94419
368.862,42.255,0.42049,100.04749,0.9441200000000001
368.962,42.26468,0.42244,100.04902,0.94405
369.062,42.274390000000004,0.4211,100.04215,0.9439799999999999
369.162,42.2841,0.42177,100.02248,0.94391
369.262,42.29383,0.42258999999999997,100.01274000000001,0.94384
369.362,42.30357,0.42123999999999995,100.01442,0.9437700000000001
369.462,42.3133,0.42146999999999996,100.01398,0.9437
369.562,42.32301,0.42102,100.01408,0.94363
369.662,42.3327,0.42241000000000006,100.01411,0.9435600000000001
369.762,42.34238,0.42271000000000003,100.0139,0.9434899999999999
369.862,42.35201,0.42158,100.01456999999999,0.94342
369.962,42.361779999999996,0.42326,100.01234000000001,0.94335
370.062,42.37143,0.42167,99.99396999999999,0.9432799999999999
370.162,42.38115,0.42313999999999996,99.98037,0.94321
370.262,42.390879999999996,0.42026,99.97924,0.94314
370.362,42.40061,0.42136999999999997,99.95397,0.9430700000000001
370.462,42.41032,0.42185,99.94678,0.943
370.562,42.42,0.42049,99.9468,0.9429299999999999
370.662,42.4297,0.42523999999999995,99.9468,0.94286
370.762,42.43943,0.42273999999999995,99.94686,0.94279
370.862,42.44915,0.42396000000000006,99.94006,0.9427200000000001
370.962,42.45884,0.42417,99.91506,0.94265
371.062,42.468540000000004,0.42463,99.91237,0.94258
371.162,42.47827,0.42525,99.91323,0.9425100000000001
371.262,42.48796,0.42278000000000004,99.91311999999999,0.9424399999999999
371.362,42.49767,0.42317,99.9087,0.94237
371.462,42.50732,0.42754,99.88462,0.9423
371.562,42.51699,0.42722,99.8782,0.9422299999999999
371.662,42.52665,0.42445,99.87817,0.94216
371.762,42.53635,0.42482,99.8893,0.94209
371.862,42.546040000000005,0.42591,99.90309,0.9420200000000001
371.962,42.55583,0.42467,99.90254,0.94195
372.062,42.56561,0.42486999999999997,99.88098000000001,0.9418799999999999
372.162,42.57535,0.4256,99.86895,0.94181
372.262,42.5851,0.42522,99.8717,0.9417399999999999
372.362,42.59476,0.42512,99.87094,0.9416700000000001
372.462,42.60445,0.42561000000000004,99.87111999999999,0.9416
372.562,42.61417,0.42727,99.87118000000001,0.94153
372.662,42.62389,0.42618,99.87078000000001,0.9414600000000001
372.762,42.63365,0.42428,99.87223,0.94139
372.862,42.643390000000004,0.42513,99.8665,0.94132
372.962,42.6531,0.42683000000000004,99.84992,0.94125
373.062,42.66277,0.42904,99.84589,0.9411799999999999
373.162,42.67246,0.42686999999999997,99.84409000000001,0.94111
373.262,42.682179999999995,0.42823999999999995,99.83655,0.94104
373.362,42.69187,0.42686,99.83753,0.9409700000000001
373.462,42.70155,0.42682,99.8373,0.9409
373.562,42.711259999999996,0.42825,99.83734,0.9408299999999999
373.662,42.72099,0.42728999999999995,99.83736999999999,0.94076
373.762,42.730740000000004,0.42858999999999997,99.83725,0.9406899999999999
373.862,42.74051,0.42885,99.82776,0.9406200000000001
373.962,42.750240000000005,0.43048000000000003,99.80325,0.94055
374.062,42.75998,0.42946999999999996,99.80357,0.94048
374.162,42.769709999999996,0.43032,99.80356,0.9404100000000001
374.262,42.77944,0.42958,99.80395,0.94034
374.362,42.78915,0.42938999999999994,99.78879,0.94027
374.462,42.79888,0.42923,99.77107,0.9402
374.562,42.80872,0.43162,99.76994,0.9401299999999999
374.662,42.81843,0.42973999999999996,99.7694,0.94006
374.762,42.82823,0.42851000000000006,99.7732,0.93999
374.862,42.83791,0.43172,99.73599,0.9399200000000001
374.962,42.84762,0.43016000000000004,99.71902,0.93985
375.062,42.85732,0.43017,99.7196,0.93978
375.162,42.86703,0.43354,99.71939,0.93971
375.262,42.87682,0.43301999999999996,99.71946,0.9396399999999999
375.362,42.88648,0.43311000000000005,99.71938,0.9395700000000001
375.462,42.89608,0.43288000000000004,99.71961999999999,0.9395
375.562,42.90572,0.4325,99.71876,0.9394299999999999
375.662,42.915420000000005,0.43254,99.72188,0.93935
375.762,42.9252,0.43451999999999996,99.70702,0.9392799999999999
375.862,42.934940000000005,0.43646999999999997,99.68759,0.93921
375.962,42.94466,0.43436,99.68548,0.93914
376.062,42.95442,0.43512,99.68711,0.9390700000000001
376.162,42.96419,0.43522,99.6806,0.939
376.262,42.973929999999996,0.4338,99.66088,0.9389299999999999
376.362,42.98366,0.43678,99.65098,0.93886
376.462,42.99341,0.43666000000000005,99.65208,0.93879
376.562,43.00315,0.43733999999999995,99.65363,0.9387200000000001
376.662,43.0128,0.43978,99.64643000000001,0.93865
376.762,43.02247,0.4395,99.62266,0.93858
376.862,43.03225,0.43788999999999995,99.61824,0.9385100000000001
376.962,43.04195,0.43778999999999996,99.61849000000001,0.9384399999999999
377.062,43.05173,0.437,99.61828,0.93837
377.162,43.06147,0.4375,99.61879,0.9383
377.262,43.07124,0.43871000000000004,99.61724,0.93822
377.362,43.08099,0.4394,99.59943,0.93815
377.462,43.0907,0.44004,99.58447,0.9380799999999999
377.562,43.10058,0.43781000000000003,99.58495,0.93801
377.662,43.11043,0.43838,99.58507,0.93794
377.762,43.12025,0.43923,99.58454,0.9378700000000001
377.862,43.12999,0.44068,99.55962,0.9378
377.962,43.13968,0.44116000000000005,99.5512,0.93773
378.062,43.149429999999995,0.44032,99.55102,0.93766
378.162,43.15913,0.44143999999999994,99.55175,0.9375899999999999
378.262,43.168859999999995,0.43923999999999996,99.53668,0.93752
378.362,43.17858,0.43855,99.51881999999999,0.93745
378.462,43.188320000000004,0.44093999999999994,99.51673000000001,0.93737
378.562,43.19804,0.44226000000000004,99.5185,0.9373
378.662,43.20779,0.44438,99.50564,0.9372299999999999
378.762,43.21757,0.44271000000000005,99.48428,0.93716
378.862,43.22738,0.44136000000000003,99.48036,0.93709
378.962,43.23709,0.44191,99.47771999999999,0.9370200000000001
379.062,43.2468,0.44238,99.45398,0.93695
379.162,43.25652,0.44197,99.44578,0.9368799999999999
379.262,43.266259999999996,0.4417,99.44715,0.93681
379.362,43.27601,0.44304,99.44962,0.93674
379.462,43.28572,0.44491,99.43356999999999,0.9366700000000001
379.562,43.29545,0.44401,99.41530999999999,0.9365899999999999
379.662,43.30518,0.4438,99.4133,0.93652
379.762,43.314859999999996,0.44506999999999997,99.41509,0.93645
379.862,43.32458,0.44628,99.40779,0.9363799999999999
379.962,43.33432,0.44686000000000003,99.38807,0.9363100000000001
380.062,43.34405,0.44587,99.37868,0.93624
380.162,43.35378,0.4455,99.38053000000001,0.9361700000000001
380.262,43.363490000000006,0.44551,99.37918,0.9361
380.362,43.373129999999996,0.44618,99.36332,0.9360299999999999
380.462,43.38276,0.44771000000000005,99.3391,0.93595
380.562,43.39246,0.44861,99.35031,0.9358799999999999
380.662,43.40214,0.44818,99.36803,0.93581
380.762,43.41168,0.44995,99.34585,0.93574
380.862,43.42136,0.45102,99.33779,0.9356700000000001
380.962,43.43104,0.44974,99.33821999999999,0.9356
381.062,43.440740000000005,0.4492,99.33796,0.93553
381.162,43.45035,0.44892,99.32898,0.9354600000000001
381.262,43.46004,0.45037,99.30142,0.9353799999999999
381.362,43.46971,0.44893999999999995,99.27665999999999,0.9353100000000001
381.462,43.4793,0.45124,99.26841999999999,0.93524
381.562,43.489,0.44937,99.25305999999999,0.9351700000000001
381.662,43.49873,0.45003999999999994,99.23305,0.9351
381.762,43.5084,0.44925,99.23045,0.9350299999999999
381.862,43.51809,0.45214,99.23373000000001,0.93496
381.962,43.5278,0.45593999999999996,99.20957,0.9348799999999999
382.062,43.53751,0.45405,99.19268000000001,0.93481
382.162,43.54721,0.45327,99.1931,0.93474
382.262,43.55692,0.45446000000000003,99.18174,0.9346700000000001
382.362,43.566629999999996,0.4548,99.16224,0.9346
382.462,43.576409999999996,0.4547,99.15756,0.93453
382.562,43.5862,0.45596000000000003,99.15786999999999,0.9344600000000001
382.662,43.59596,0.45456,99.16088,0.9343799999999999
382.762,43.60568,0.45285,99.1434,0.9343100000000001
382.862,43.61551,0.45418000000000003,99.12125,0.93424
382.962,43.6253,0.45611999999999997,99.12001,0.9341700000000001
383.062,43.635,0.45738,99.11278,0.9341
383.162,43.64476,0.45782,99.09139,0.9340299999999999
383.262,43.65459,0.45813999999999994,99.08043,0.93396
383.362,43.66438,0.4572,99.08528000000001,0.9338799999999999
383.462,43.67408,0.45537,99.07267,0.93381
383.562,43.68388,0.4569,99.04705,0.93374
383.662,43.69365,0.4595,99.04521,0.9336700000000001
383.762,43.70333,0.45948,99.03508000000001,0.9336
383.862,43.7131,0.4581,99.00539,0.93353
383.962,43.72285,0.4571,98.99743000000001,0.93345
384.062,43.73258,0.458,98.98318,0.9333799999999999
384.162,43.74232,0.45866,98.95938000000001,0.9333100000000001
384.262,43.75206,0.46071999999999996,98.96387,0.93324
384.362,43.76178,0.45887,98.95835,0.93317
384.462,43.77154,0.46033999999999997,98.93068000000001,0.9331
384.562,43.781209999999994,0.4611,98.92239000000001,0.9330200000000001
384.662,43.7909,0.46053999999999995,98.92319,0.93295
384.762,43.80062,0.46076000000000006,98.92181,0.9328799999999999
384.862,43.81029,0.45976000000000006,98.89675,0.93281
384.962,43.82,0.46043999999999996,98.88619,0.93274
385.062,43.8297,0.46266,98.88661,0.9326700000000001
385.162,43.83941,0.46688999999999997,98.85987,0.9325899999999999
385.262,43.84912,0.46563000000000004,98.84718000000001,0.9325200000000001
385.362,43.85877,0.46371999999999997,98.84186,0.93245
385.462,43.86848,0.46479,98.80673,0.9323799999999999
385.562,43.878209999999996,0.4635,98.82564,0.9323100000000001
385.662,43.88792,0.46471,98.82500999999999,0.9322299999999999
385.762,43.89756,0.46523000000000003,98.7974,0.93216
385.862,43.90724,0.46528,98.79544,0.93209
385.962,43.9169,0.46688999999999997,98.77334,0.9320200000000001
386.062,43.92655,0.4684,98.75208,0.93195
386.162,43.93623,0.46851000000000004,98.75429,0.9318799999999999
386.262,43.94592,0.46856000000000003,98.73364000000001,0.9318
386.362,43.95556,0.46937,98.69091999999999,0.93173
386.462,43.96523,0.46778000000000003,98.67724,0.93166
386.562,43.97489,0.46888,98.67371999999999,0.9315899999999999
386.662,43.984559999999995,0.47108,98.64919,0.9315200000000001
386.762,43.99429,0.46997,98.63983,0.9314399999999999
386.862,44.00396,0.47213999999999995,98.63002,0.93137
386.962,44.01367,0.47329,98.60546,0.9313
387.062,44.02333,0.47191000000000005,98.59586999999999,0.9312299999999999
387.162,44.03294,0.47363,98.57141,0.93116
387.262,44.04267,0.47523999999999994,98.55496,0.9310799999999999
387.362,44.05239,0.47661000000000003,98.5495,0.93101
387.462,44.062059999999995,0.47558,98.51678000000001,0.93094
387.562,44.07173,0.47518,98.50559,0.9308700000000001
387.662,44.08143,0.47618999999999995,98.48352,0.93079
387.762,44.09114,0.47741000000000006,98.45861,0.9307200000000001
387.862,44.10085,0.47508999999999996,98.44901,0.93065
387.962,44.110659999999996,0.47712,98.41391,0.93058
388.062,44.120470000000005,0.47633000000000003,98.41501,0.9305100000000001
388.162,44.13022,0.47481,98.39761,0.93043
388.262,44.13998,0.47672,98.37573,0.9303600000000001
388.362,44.14971,0.47572,98.37562,0.93029
388.462,44.15948,0.47711000000000003,98.3733,0.93022
388.562,44.169270000000004,0.47811000000000003,98.365,0.93014
388.662,44.17904,0.47701000000000005,98.35869,0.9300700000000001
388.762,44.18882,0.47691999999999996,98.32240999999999,0.93
388.862,44.19855,0.48198,98.32041,0.9299299999999999
388.962,44.20834,0.48099,98.29672,0.92986
389.062,44.21808,0.4801,98.28093,0.9297799999999999
389.162,44.22786,0.48028000000000004,98.27699,0.92971
389.262,44.23774,0.48163999999999996,98.24149,0.9296399999999999
389.362,44.24751,0.48356000000000005,98.23658,0.9295700000000001
389.462,44.25724,0.48273999999999995,98.21309000000001,0.9294899999999999
389.562,44.26702,0.48366000000000003,98.19697,0.92942
389.662,44.27683,0.4819,98.15796999999999,0.92935
389.762,44.286590000000004,0.48321000000000003,98.12706,0.9292799999999999
389.862,44.29634,0.48405,98.10072,0.9292
389.962,44.30614,0.48286,98.07969,0.9291299999999999
390.062,44.3159,0.48398,98.06738,0.92906
390.162,44.32561,0.48455,98.04435,0.92899
390.262,44.33535,0.48458999999999997,98.034,0.92891
390.362,44.34515,0.48711000000000004,98.00795,0.92884
390.462,44.35491,0.48789,97.99093,0.9287700000000001
390.562,44.36466,0.48406000000000005,97.97839,0.9287
390.662,44.374390000000005,0.48455,97.94783000000001,0.9286200000000001
390.762,44.3841,0.48685,97.94295,0.92855
390.862,44.39386,0.48494,97.922,0.92848
390.962,44.40364,0.48596000000000006,97.89918,0.9284100000000001
391.062,44.41336,0.48596999999999996,97.89927,0.9283299999999999
391.162,44.42309,0.48602,97.87617,0.9282600000000001
391.262,44.43289,0.48807,97.8622,0.92819
391.362,44.4426,0.48596000000000006,97.85695,0.9281200000000001
391.462,44.45232,0.4874,97.82992,0.92804
391.562,44.46213,0.48843000000000003,97.82049,0.9279700000000001
391.662,44.47189,0.49073,97.79777,0.9279
391.762,44.48162,0.49088000000000004,97.76903,0.9278299999999999
391.862,44.49138,0.4889,97.74924,0.92775
391.962,44.50114,0.48778,97.71935,0.92768
392.062,44.51089,0.48978999999999995,97.69722,0.92761
392.162,44.52064,0.49203,97.66728,0.9275399999999999
392.262,44.53029,0.49018999999999996,97.64835,0.9274600000000001
392.362,44.54005,0.49213999999999997,97.6183,0.9273899999999999
392.462,44.54975,0.4922,97.60204,0.92732
392.562,44.5595,0.49172,97.5797,0.92724
392.662,44.5693,0.49405,97.57203,0.92717
392.762,44.579,0.49378999999999995,97.54159,0.9271
392.862,44.58879,0.49456000000000006,97.54129,0.9270299999999999
392.962,44.59856,0.49446999999999997,97.50828,0.92695
393.062,44.608259999999994,0.4953,97.4899,0.9268799999999999
393.162,44.61802,0.49635,97.45884000000001,0.92681
393.262,44.62784,0.4949,97.4405,0.9267299999999999
393.362,44.6376,0.49659,97.4096,0.92666
393.462,44.64739,0.49876000000000004,97.39065,0.9265899999999999
393.562,44.65716,0.49741,97.36045,0.9265200000000001
393.662,44.66687,0.5000100000000001,97.34302,0.9264399999999999
393.762,44.676590000000004,0.50116,97.3152,0.92637
393.862,44.68636,0.50217,97.29379,0.9263
393.962,44.69615,0.5002300000000001,97.26632,0.92622
394.062,44.7059,0.50313,97.24368,0.92615
394.162,44.71567,0.5029899999999999,97.21959,0.9260799999999999
394.262,44.72541,0.5030899999999999,97.19428,0.92601
394.362,44.73522,0.5053,97.16528000000001,0.9259299999999999
394.462,44.74508,0.50638,97.14152,0.92586
394.562,44.754870000000004,0.50564,97.11639,0.92579
394.662,44.76466,0.50645,97.09195,0.92571
394.762,44.774440000000006,0.50907,97.06523,0.92564
394.862,44.784240000000004,0.5070899999999999,97.0359,0.9255700000000001
394.962,44.79408,0.50884,97.00990999999999,0.9254899999999999
395.062,44.80387,0.5102,96.97655,0.92542
395.162,44.81367,0.51041,96.95564,0.92535
395.262,44.823479999999996,0.51157,96.92827,0.92527
395.362,44.83325,0.5120600000000001,96.90975,0.9252
395.462,44.84303,0.5140100000000001,96.88108000000001,0.9251299999999999
395.562,44.85277,0.51483,96.86366,0.92506
395.662,44.86254,0.51632,96.83374,0.9249799999999999
395.762,44.8724,0.51548,96.81283,0.92491
395.862,44.88218,0.51727,96.77408,0.92484
395.962,44.8919,0.51807,96.753,0.92476
396.062,44.901709999999994,0.5183,96.71324,0.92469
396.162,44.91149,0.5201100000000001,96.69378,0.9246200000000001
396.262,44.92126,0.52358,96.66194,0.9245399999999999
396.362,44.93105,0.5221100000000001,96.64785,0.9244700000000001
396.462,44.9409,0.5211,96.6148,0.9244
396.562,44.95068,0.52382,96.59801,0.92432
396.662,44.96042,0.52289,96.5624,0.92425
396.762,44.97025,0.52277,96.54603,0.9241799999999999
396.862,44.97999,0.5230199999999999,96.50463,0.9241
396.962,44.98975,0.52294,96.48562,0.9240299999999999
397.062,44.99951,0.51946,96.44478000000001,0.92396
397.162,45.00927,0.52442,96.4174,0.9238799999999999
397.262,45.01905,0.52241,96.37359000000001,0.92381
397.362,45.0288,0.52255,96.3505,0.92374
397.462,45.038579999999996,0.52345,96.31455,0.92366
397.562,45.04834,0.51899,96.2744,0.9235899999999999
397.662,45.05813,0.52112,96.24559,0.9235200000000001
397.762,45.06793,0.52159,96.1965,0.9234399999999999
397.862,45.0777,0.52422,96.17220999999999,0.92337
397.962,45.08749,0.52393,96.14484,0.9233
398.062,45.09737,0.5249,96.12092,0.92322
398.162,45.10714,0.5259199999999999,96.09257,0.92315
398.262,45.116890000000005,0.5270600000000001,96.06721,0.9230700000000001
398.362,45.126709999999996,0.5263899999999999,96.03369,0.923
398.462,45.136509999999994,0.52723,96.0062,0.9229299999999999
398.562,45.146229999999996,0.5273100000000001,95.97238,0.92285
398.662,45.15598,0.5280699999999999,95.92765,0.9227799999999999
398.762,45.16581,0.52927,95.89653,0.92271
398.862,45.17559,0.52961,95.85240999999999,0.92263
398.962,45.18537,0.53051,95.81919,0.92256
399.062,45.195159999999994,0.53046,95.79656,0.9224899999999999
399.162,45.20493,0.5321,95.75963,0.9224100000000001
399.262,45.2147,0.53317,95.73461,0.9223399999999999
399.362,45.22445,0.53445,95.69671,0.92227
399.462,45.23422,0.5341899999999999,95.65723,0.92219
399.562,45.244009999999996,0.5320699999999999,95.63410999999999,0.92212
399.662,45.25375,0.5321,95.59358,0.92204
399.762,45.263490000000004,0.52986,95.56129,0.9219700000000001
399.862,45.27326,0.53109,95.52152,0.9219
399.962,45.28303,0.5322100000000001,95.4744,0.9218200000000001
400.062,45.29274,0.53308,95.4522,0.92175
400.162,45.30245,0.53383,95.40734,0.9216799999999999
400.262,45.31223,0.53435,95.37535,0.9216
400.362,45.32197,0.53481,95.35259,0.92153
400.462,45.33171,0.5352100000000001,95.3136,0.92145
400.562,45.34145,0.5371199999999999,95.29332,0.92138
400.662,45.35119,0.53587,95.24914,0.9213100000000001
400.762,45.36099,0.5372100000000001,95.21822,0.9212299999999999
400.862,45.37069,0.54086,95.16592,0.9211600000000001
400.962,45.38042,0.5363899999999999,95.12836999999999,0.92109
401.062,45.39018,0.5413600000000001,95.08713,0.92101
401.162,45.39998,0.54071,95.04304,0.92094
401.262,45.40972,0.5418,95.01616999999999,0.92086
401.362,45.41952,0.54157,94.96911999999999,0.92079
401.462,45.42926,0.54489,94.94648000000001,0.9207200000000001
401.562,45.43902,0.5452100000000001,94.91042,0.92064
401.662,45.44875,0.54561,94.86265999999999,0.9205700000000001
401.762,45.4585,0.55025,94.82905,0.9204899999999999
401.862,45.468309999999995,0.55013,94.76398,0.9204200000000001
401.962,45.47809,0.54869,94.72907,0.92035
402.062,45.48785,0.55119,94.68462,0.92027
402.162,45.497640000000004,0.55072,94.63636,0.9202
402.262,45.507459999999995,0.55412,94.6062,0.92012
402.362,45.51721,0.5532699999999999,94.56127,0.92005
402.462,45.52698,0.55493,94.53313,0.9199799999999999
402.562,45.536809999999996,0.55357,94.50289000000001,0.9199
402.662,45.5466,0.55302,94.45321,0.9198299999999999
402.762,45.55636,0.55515,94.41368,0.91975
402.862,45.56606,0.55514,94.37576999999999,0.9196799999999999
402.962,45.57582,0.55496,94.34703,0.91961
403.062,45.585609999999996,0.5583600000000001,94.31448,0.91953
403.162,45.59536,0.55725,94.27051,0.91946
403.262,45.605109999999996,0.55724,94.24304000000001,0.91938
403.362,45.61487,0.55948,94.19838,0.9193100000000001
403.462,45.624590000000005,0.56033,94.16088,0.91924
403.562,45.6343,0.56043,94.1389,0.9191600000000001
403.662,45.644079999999995,0.5604,94.08626,0.91909
403.762,45.653890000000004,0.56367,94.04579,0.91901
403.862,45.66369,0.56405,93.99842,0.91894
403.962,45.67345,0.56372,93.94471,0.91886
404.062,45.68322,0.56372,93.91843,0.91879
404.162,45.69297,0.56496,93.8604,0.9187200000000001
404.262,45.70272,0.56626,93.79244,0.91864
404.362,45.71243,0.56693,93.73165999999999,0.9185700000000001
404.462,45.722190000000005,0.56487,93.66751,0.9184899999999999
404.562,45.731970000000004,0.5674100000000001,93.63841,0.9184200000000001
404.662,45.741690000000006,0.56881,93.58631,0.9183399999999999
404.762,45.75141,0.56811,93.54313,0.91827
404.862,45.76112,0.5686399999999999,93.50466,0.9182
404.962,45.77091,0.56971,93.44649,0.91812
405.062,45.78074,0.56862,93.43767,0.91805
405.162,45.79051,0.57125,93.40804,0.9179700000000001
405.262,45.800270000000005,0.57162,93.35904000000001,0.9179
405.362,45.81004,0.57188,93.32329,0.9178200000000001
405.462,45.8198,0.57213,93.25458,0.91775
405.562,45.829570000000004,0.57321,93.22123,0.9176799999999999
405.662,45.83941,0.57426,93.17003000000001,0.9176
405.762,45.84919,0.57692,93.11901,0.91753
405.862,45.85897,0.57913,93.08247,0.91745
405.962,45.86871,0.57785,93.01373000000001,0.91738
406.062,45.878479999999996,0.57801,92.98255999999999,0.9173
406.162,45.88821,0.57903,92.93902,0.9172299999999999
406.262,45.898,0.5803699999999999,92.87879000000001,0.91715
406.362,45.907779999999995,0.57905,92.83768,0.9170799999999999
406.462,45.917590000000004,0.5778300000000001,92.75789,0.91701
406.562,45.9274,0.58217,92.71223,0.9169299999999999
406.662,45.93719,0.58414,92.66168,0.91686
406.762,45.946979999999996,0.58632,92.59767,0.9167799999999999
406.862,45.956759999999996,0.58601,92.55734,0.91671
406.962,45.966570000000004,0.58718,92.49146999999999,0.91663
407.062,45.9764,0.58715,92.44362,0.91656
407.162,45.986129999999996,0.58944,92.39716999999999,0.91648
407.262,45.99575,0.5908800000000001,92.32932,0.9164100000000001
407.362,46.00551,0.59078,92.28289000000001,0.91633
407.462,46.01533,0.5909,92.21843,0.9162600000000001
407.562,46.025090000000006,0.59065,92.16734,0.9161799999999999
407.662,46.034859999999995,0.59148,92.13609,0.9161100000000001
407.762,46.04463,0.59431,92.07763,0.91604
407.862,46.05438,0.59367,92.03413,0.91596
407.962,46.06412,0.59217,91.97463,0.91589
408.062,46.073879999999996,0.59529,91.90080999999999,0.91581
408.162,46.083690000000004,0.59488,91.85302,0.91574
408.262,46.093509999999995,0.5956600000000001,91.78645999999999,0.91566
408.362,46.10331,0.59973,91.71441,0.91559
408.462,46.11309,0.60072,91.66251,0.91551
408.562,46.12287,0.5996100000000001,91.62643,0.9154399999999999
408.662,46.13263,0.6015199999999999,91.56879,0.9153600000000001
408.762,46.14243,0.60311,91.50873,0.9152899999999999
408.862,46.15221,0.60417,91.44542,0.9152100000000001
408.962,46.16199,0.60597,91.39718,0.91514
409.062,46.17179,0.60734,91.3402,0.91506
409.162,46.18159,0.6115,91.27545,0.91499
409.262,46.191390000000006,0.61302,91.20016,0.91491
409.362,46.20135,0.61037,91.12661999999999,0.91484
409.462,46.211259999999996,0.61534,91.06885,0.91476
409.562,46.22102,0.6168600000000001,90.99779000000001,0.91469
409.662,46.23084,0.61593,90.9164,0.91461
409.762,46.24053,0.61831,90.85999,0.9145399999999999
409.862,46.25027,0.6218100000000001,90.79401999999999,0.91446
409.962,46.26011,0.6211800000000001,90.72214,0.9143899999999999
410.062,46.26996,0.62145,90.64197,0.9143100000000001
410.162,46.27977,0.62275,90.59243000000001,0.9142399999999999
410.262,46.28958,0.62353,90.53761,0.9141600000000001
410.362,46.29937,0.6218,90.47509000000001,0.91409
410.462,46.30919,0.62445,90.40296,0.91401
410.562,46.31902,0.6249600000000001,90.34940999999999,0.91394
410.662,46.3288,0.62479,90.29075,0.91386
410.762,46.33863,0.62464,90.21840999999999,0.91379
410.862,46.348440000000004,0.62697,90.13235,0.91371
410.962,46.35824,0.62715,90.06644,0.91364
411.062,46.36806,0.62926,89.99937,0.91356
411.162,46.37791,0.62949,89.92472,0.9134899999999999
411.262,46.38771,0.6277,89.83367,0.91341
411.362,46.397490000000005,0.63035,89.76471,0.9133399999999999
411.462,46.40724,0.62979,89.70136,0.9132600000000001
411.562,46.417,0.62927,89.63443000000001,0.91319
411.662,46.42678,0.62848,89.55679,0.9131100000000001
411.762,46.43657,0.63031,89.49906,0.91304
411.862,46.44645,0.6317,89.44808,0.91296
411.962,46.45635,0.63072,89.38812,0.91289
412.062,46.46615,0.63207,89.31181,0.91281
412.162,46.47592,0.63457,89.24213,0.91274
412.262,46.48578,0.63566,89.17584000000001,0.91266
412.362,46.49561,0.63876,89.09976,0.91259
412.462,46.5054,0.64026,89.01236,0.91251
412.562,46.515229999999995,0.64082,88.93691,0.9124399999999999
412.662,46.52502,0.6429199999999999,88.87505999999999,0.9123600000000001
412.762,46.53483,0.64269,88.80649,0.9122899999999999
412.862,46.54465,0.64356,88.72091999999999,0.9122100000000001
412.962,46.55445,0.64805,88.64145,0.9121299999999999
413.062,46.56425,0.65194,88.57894,0.91206
413.162,46.574059999999996,0.65636,88.50197,0.9119799999999999
413.262,46.583890000000004,0.66081,88.40729,0.91191
413.362,46.59369,0.66164,88.31958,0.9118299999999999
413.462,46.603559999999995,0.6614300000000001,88.25431999999999,0.91176
413.562,46.61343,0.66198,88.17625,0.9116799999999999
413.662,46.62327,0.66477,88.08834,0.91161
413.762,46.633140000000004,0.66532,88.00466999999999,0.91153
413.862,46.642959999999995,0.66478,87.94285,0.91146
413.962,46.65278,0.66598,87.8674,0.91138
414.062,46.662620000000004,0.6673899999999999,87.77587,0.9113100000000001
414.162,46.67248,0.66915,87.68155,0.9112299999999999
414.262,46.682359999999996,0.67061,87.6114,0.91115
414.362,46.692209999999996,0.67189,87.53262,0.9110799999999999
414.462,46.702040000000004,0.67257,87.44153,0.911
414.562,46.71184,0.6723399999999999,87.3417,0.9109299999999999
414.662,46.72162,0.67285,87.27825,0.91085
414.762,46.731359999999995,0.6747,87.19874,0.9107799999999999
414.862,46.74115,0.67693,87.10287,0.9107
414.962,46.75095,0.67999,87.00062,0.9106299999999999
415.062,46.76075,0.68265,86.93061999999999,0.91055
415.162,46.77061,0.68399,86.85511,0.9104700000000001
415.262,46.7805,0.68562,86.76838000000001,0.9104
415.362,46.79031,0.68418,86.67811999999999,0.91032
415.462,46.80011,0.68577,86.61256,0.91025
415.562,46.809909999999995,0.68772,86.53556,0.91017
415.662,46.81965,0.69096,86.44861999999999,0.9101
415.762,46.82945,0.6905100000000001,86.341,0.91002
415.862,46.839240000000004,0.6903600000000001,86.25766999999999,0.90995
415.962,46.849090000000004,0.69248,86.16788000000001,0.9098700000000001
416.062,46.8589,0.68988,86.06486,0.90979
416.162,46.8687,0.6884899999999999,85.95065,0.9097200000000001
416.262,46.87847,0.6895899999999999,85.86754,0.90964
416.362,46.88825,0.69294,85.7849,0.9095700000000001
416.462,46.89802,0.68987,85.68997,0.9094899999999999
416.562,46.907759999999996,0.69255,85.57625,0.9094200000000001
416.662,46.91762,0.6936399999999999,85.49226,0.9093399999999999
416.762,46.92747,0.69293,85.40887,0.9092600000000001
416.862,46.937290000000004,0.69347,85.31235,0.9091899999999999
416.962,46.94715,0.69688,85.20513000000001,0.9091100000000001
417.062,46.956959999999995,0.6996600000000001,85.12159,0.90904
417.162,46.9668,0.7006100000000001,85.03905,0.90896
417.262,46.97657,0.70398,84.94335,0.9088799999999999
417.362,46.98633,0.70419,84.82574,0.90881
417.462,46.99613,0.70503,84.73219,0.9087299999999999
417.562,47.00592,0.7067100000000001,84.65052,0.90866
417.662,47.01574,0.7105100000000001,84.54849,0.9085799999999999
417.762,47.02556,0.71358,84.40464,0.90851
417.862,47.03539,0.71432,84.28963,0.90843
417.962,47.04518,0.71686,84.2047,0.90835
418.062,47.05498,0.72114,84.09867,0.90828
418.162,47.06476,0.72415,83.98102,0.9082
418.262,47.07455,0.72538,83.87935999999999,0.9081299999999999
418.362,47.08436,0.72956,83.79754,0.90805
418.462,47.094159999999995,0.733,83.70248000000001,0.90797
418.562,47.10399,0.73292,83.58324,0.9079
418.662,47.113820000000004,0.7319,83.48187,0.9078200000000001
418.762,47.1236,0.73287,83.41691,0.90775
418.862,47.133359999999996,0.73873,83.31351,0.9076700000000001
418.962,47.143190000000004,0.7421800000000001,83.18953,0.90759
419.062,47.153,0.74427,83.07034,0.9075200000000001
419.162,47.1628,0.7468600000000001,82.98129,0.9074399999999999
419.262,47.17261,0.75012,82.87709,0.9073700000000001
419.362,47.18241,0.75341,82.76073000000001,0.9072899999999999
419.462,47.19227,0.75769,82.6358,0.9072100000000001
419.562,47.202059999999996,0.75822,82.54155,0.90714
419.662,47.211859999999994,0.7590100000000001,82.4318,0.9070600000000001
419.762,47.22166,0.7610100000000001,82.30564,0.9069799999999999
419.862,47.23144,0.7619,82.16618000000001,0.90691
419.962,47.24131,0.76286,82.06356,0.9068299999999999
420.062,47.251090000000005,0.7662399999999999,81.95226,0.90676
420.162,47.26089,0.76946,81.82894,0.9066799999999999
420.262,47.27071,0.77287,81.69282,0.9066
420.362,47.28058,0.77496,81.59442,0.90653
420.462,47.29036,0.77582,81.48369,0.90645
420.562,47.30021,0.77676,81.35598,0.90638
420.662,47.31001,0.7781,81.21011,0.9063
420.762,47.3198,0.77667,81.10864000000001,0.90622
420.862,47.329609999999995,0.77652,80.99633,0.90615
420.962,47.33943,0.77608,80.87053,0.90607
421.062,47.349270000000004,0.77854,80.72598,0.90599
421.162,47.35909,0.78145,80.62447,0.9059200000000001
421.262,47.3689,0.78342,80.51647,0.90584
421.362,47.37873,0.78584,80.39246999999999,0.9057700000000001
421.462,47.38857,0.78725,80.24710999999999,0.90569
421.562,47.398340000000005,0.78891,80.14148,0.90561
421.662,47.408120000000004,0.78868,80.03056,0.90554
421.762,47.41799,0.78961,79.90144000000001,0.90546
421.862,47.427820000000004,0.78966,79.75097,0.90538
421.962,47.43765,0.7890699999999999,79.63602,0.9053100000000001
422.062,47.44744,0.7911100000000001,79.52138000000001,0.90523
422.162,47.45727,0.7912399999999999,79.38885,0.90515
422.262,47.4671,0.79223,79.23250999999999,0.9050799999999999
422.362,47.4769,0.7933600000000001,79.11646,0.905
422.462,47.486670000000004,0.79497,79.02933,0.9049200000000001
422.562,47.49647,0.79657,78.91023,0.90485
422.662,47.50626,0.79585,78.75475,0.9047700000000001
422.762,47.51605,0.79406,78.62935999999999,0.9047
422.862,47.52584,0.79115,78.51632,0.9046200000000001
422.962,47.53566,0.78996,78.38226999999999,0.90454
423.062,47.54548,0.78933,78.22098000000001,0.9044700000000001
423.162,47.55527,0.7888,78.08671,0.9043899999999999
423.262,47.56497,0.79051,77.97865999999999,0.9043100000000001
423.362,47.57465,0.79061,77.84323,0.9042399999999999
423.462,47.58442,0.7912100000000001,77.6803,0.9041600000000001
423.562,47.59425,0.7963,77.54015,0.9040799999999999
423.662,47.60407,0.80161,77.4314,0.9040100000000001
423.762,47.613890000000005,0.80515,77.29885999999999,0.9039299999999999
423.862,47.623670000000004,0.80894,77.13342,0.90385
423.962,47.63348,0.8115100000000001,76.9771,0.9037799999999999
424.062,47.64332,0.81193,76.86615,0.9037
424.162,47.65316,0.81339,76.72664,0.9036200000000001
424.262,47.66295,0.815,76.56416999999999,0.90355
424.362,47.67276,0.81833,76.39962,0.9034700000000001
424.462,47.6826,0.8207399999999999,76.27835999999999,0.9033899999999999
424.562,47.692409999999995,0.8208,76.13696,0.9033200000000001
424.662,47.70227,0.82178,75.98223,0.9032399999999999
424.762,47.71208,0.82255,75.82714,0.9031600000000001
424.862,47.721779999999995,0.8247200000000001,75.71618000000001,0.90309
424.962,47.7316,0.8244299999999999,75.58645,0.9030100000000001
425.062,47.741409999999995,0.82678,75.43826,0.9029299999999999
425.162,47.75125,0.8251,75.26986,0.90286
425.262,47.76105,0.8248700000000001,75.15003,0.9027799999999999
425.362,47.77089,0.8217200000000001,75.02693000000001,0.9027
425.462,47.78086,0.82565,74.87205,0.9026299999999999
425.562,47.79079,0.82229,74.69296,0.90255
425.662,47.80061,0.8202799999999999,74.56813000000001,0.9024700000000001
425.762,47.810390000000005,0.82035,74.42707,0.9024
425.862,47.82022,0.8184600000000001,74.26903,0.9023200000000001
425.962,47.830040000000004,0.8153199999999999,74.09277,0.9022399999999999
426.062,47.83988,0.8144899999999999,73.96871,0.90217
426.162,47.8496,0.82168,73.83277,0.90209
426.262,47.85927,0.8256899999999999,73.68255,0.9020100000000001
426.362,47.86895,0.8297899999999999,73.50703,0.9019299999999999
426.462,47.87862,0.8343200000000001,73.38110999999999,0.90186
426.562,47.88839,0.83606,73.24531999999999,0.9017799999999999
426.662,47.89822,0.84059,73.09033000000001,0.9017
426.762,47.90802,0.84309,72.90231999999999,0.9016299999999999
426.862,47.91782,0.84725,72.75697,0.90155
426.962,47.92777,0.85169,72.6068,0.9014700000000001
427.062,47.93765,0.8527299999999999,72.43908,0.9014
427.162,47.94749,0.856,72.23379,0.9013200000000001
427.262,47.95732,0.8579700000000001,72.08085,0.9012399999999999
427.362,47.967209999999994,0.8597799999999999,71.93473,0.9011600000000001
427.462,47.97705,0.86098,71.76772,0.90109
427.562,47.98685,0.86346,71.57088,0.9010100000000001
427.662,47.99669,0.86421,71.418,0.9009299999999999
427.762,48.006479999999996,0.8674200000000001,71.27835,0.90086
427.862,48.016290000000005,0.87013,71.11395999999999,0.9007799999999999
427.962,48.0261,0.86825,70.91891,0.9007
428.062,48.035940000000004,0.86919,70.75681,0.9006299999999999
428.162,48.04575,0.86898,70.61421,0.90055
428.262,48.0556,0.8698799999999999,70.45069000000001,0.9004700000000001
428.362,48.065540000000006,0.8728100000000001,70.24979,0.9003899999999999
428.462,48.0755,0.87384,70.0755,0.9003200000000001
428.562,48.08546,0.8716700000000001,69.9324,0.9002399999999999
428.662,48.09535,0.87093,69.75204000000001,0.9001600000000001
428.762,48.1052,0.87215,69.53415,0.90009
428.862,48.11505,0.871,69.36086,0.9000100000000001
428.962,48.12484,0.87065,69.22391,0.8999299999999999
429.062,48.13467,0.87174,69.06068,0.89985
429.162,48.14452,0.87023,68.86752,0.8997799999999999
429.262,48.15432,0.86687,68.69033,0.8997
429.362,48.16413,0.8660700000000001,68.54811,0.8996200000000001
429.462,48.1739,0.8680100000000001,68.38168,0.89955
429.562,48.183690000000006,0.86798,68.18796,0.8994700000000001
429.662,48.193529999999996,0.8636,68.00278,0.8993899999999999
429.762,48.203340000000004,0.8617,67.86281,0.89931
429.862,48.21314,0.8618399999999999,67.70127,0.8992399999999999
429.962,48.223,0.86015,67.51352,0.8991600000000001
430.062,48.23283,0.8587899999999999,67.32285999999999,0.8990799999999999
430.162,48.24264,0.8573799999999999,67.18327,0.899
430.262,48.25245,0.8567100000000001,67.01918,0.8989299999999999
430.362,48.26226,0.8567600000000001,66.84366,0.89885
430.462,48.272059999999996,0.85683,66.66571,0.8987700000000001
430.562,48.28185,0.8572700000000001,66.52155,0.89869
430.662,48.2917,0.85608,66.35525,0.8986200000000001
430.762,48.30151,0.85624,66.16695,0.89854
430.862,48.31129,0.85614,65.96376,0.89846
430.962,48.32112,0.85721,65.82072,0.8983899999999999
431.062,48.33095,0.85765,65.65586,0.89831
431.162,48.340790000000005,0.8566600000000001,65.47299,0.89823
431.262,48.35058,0.85875,65.26619000000001,0.89815
431.362,48.36037,0.85577,65.12222,0.8980799999999999
431.462,48.37021,0.8575,64.95013,0.898
431.562,48.38001,0.85967,64.75442,0.89792
431.662,48.389829999999996,0.8577899999999999,64.53065,0.89784
431.762,48.39969,0.86077,64.37514,0.8977700000000001
431.862,48.40951,0.8639700000000001,64.20537,0.89769
431.962,48.419340000000005,0.86406,64.01673000000001,0.89761
432.062,48.42915,0.86592,63.80581,0.8975299999999999
432.162,48.43894,0.8677,63.65127,0.89746
432.262,48.44874,0.86761,63.486959999999996,0.89738
432.362,48.45857,0.8702700000000001,63.300940000000004,0.8973
432.462,48.46836,0.86765,63.086259999999996,0.89722
432.562,48.4782,0.87075,62.93188000000001,0.8971399999999999
