Repository: ulfsri/fsri_materials_database

# Materials and Products Database

## 01_Data

Raw data generated from each apparatus are included here in plain-text format. The data is organized first by material, next by the short name of test apparatus used, and where applicable additional filtering by test settings.

### material.json

Each material directory contains a json file of the same name as the material. This file links the data stored in the repository as well as data and graphs produced by the accompanying scripts (__02_Scripts__) to the respective landing page for the material on the front-end website.

File: 01_Data/Polyester_Batting/STA/N2/10K_min/Polyester_Batting_STA_N2_10KData_220201_R3.csv (part 5 of 9)
##Temp./°C,Time/min,DSC(subtr.2)/(mW/mg),Mass(subtr.2)/%,Sensit./(uV/mW)
363.98,41.78844,0.3804,100.59963,0.9475
364.08,41.79813,0.37956,100.60463,0.9474299999999999
364.18,41.80785,0.38088,100.62803000000001,0.9473600000000001
364.28,41.8175,0.38172,100.63320999999999,0.94729
364.38,41.82714,0.37995999999999996,100.63166,0.9472200000000001
364.48,41.83679,0.37971,100.63208,0.94715
364.58,41.84645,0.38001999999999997,100.63216,0.94709
364.68,41.85615,0.38111999999999996,100.63138000000001,0.9470200000000001
364.78,41.865829999999995,0.38227,100.63441999999999,0.94695
364.88,41.8755,0.38106,100.61917,0.9468799999999999
364.98,41.88524,0.3821,100.60115,0.94681
365.08,41.89495,0.38240999999999997,100.59875,0.9467399999999999
365.18,41.90465,0.38063,100.60166,0.9466700000000001
365.28,41.914390000000004,0.38218,100.58993000000001,0.9466
365.38,41.9241,0.38291,100.56957,0.94653
365.48,41.93383,0.38225,100.56705,0.9464600000000001
365.58,41.94355,0.38194,100.56735,0.94639
365.68,41.95321,0.38126,100.56701,0.9463299999999999
365.78,41.96289,0.38114000000000003,100.56799000000001,0.94626
365.88,41.9726,0.38042,100.56447,0.94619
365.98,41.982279999999996,0.38318,100.54639,0.9461200000000001
366.08,41.99198,0.38245999999999997,100.53396,0.94605
366.18,42.00161,0.38229,100.53520999999999,0.9459799999999999
366.28,42.01127,0.38164000000000003,100.53492,0.94591
366.38,42.02094,0.38253000000000004,100.53498,0.94584
366.48,42.03066,0.38286,100.53499000000001,0.9457700000000001
366.58,42.0403,0.38271,100.53495,0.9457
366.68,42.05,0.38313,100.52685,0.94563
366.78,42.05973,0.38239,100.50284,0.9455600000000001
366.88,42.06942,0.38195999999999997,100.50235,0.9455
366.98,42.07911,0.38358000000000003,100.49574,0.9454299999999999
367.08,42.08885,0.38563000000000003,100.47928,0.9453600000000001
367.18,42.098490000000005,0.38431,100.47765,0.94529
367.28,42.1082,0.38568,100.47822,0.9452200000000001
367.38,42.11787,0.38347,100.47801,0.94515
367.48,42.1275,0.38466,100.47816999999999,0.9450799999999999
367.58,42.1372,0.3847,100.47776999999999,0.94501
367.68,42.14691,0.38587,100.47925,0.94494
367.78,42.15659,0.38623,100.46897,0.9448700000000001
367.88,42.16632,0.38638,100.44816,0.9448
367.98,42.17603,0.38583,100.44155,0.94473
368.08,42.18569,0.38676,100.44339000000001,0.94466
368.18,42.19538,0.38727,100.44214000000001,0.9445899999999999
368.28,42.2051,0.3874,100.44511,0.94452
368.38,42.2148,0.38653000000000004,100.43214,0.94445
368.48,42.224509999999995,0.38442,100.41259000000001,0.9443799999999999
368.58,42.23421,0.38592,100.41041,0.94431
368.68,42.24393,0.38738,100.41064,0.94425
368.78,42.253659999999996,0.38671,100.41058000000001,0.9441799999999999
368.88,42.26336,0.38585,100.4106,0.94411
368.98,42.27306,0.38538,100.41058000000001,0.94404
369.08,42.28282,0.3866,100.41063,0.9439700000000001
369.18,42.29252,0.387,100.41046,0.9439
369.28,42.302209999999995,0.38733,100.41101,0.94383
369.38,42.31192,0.38634,100.40913,0.94376
369.48,42.32164,0.38604,100.38956,0.9436899999999999
369.58,42.33141,0.38547,100.36565999999999,0.9436200000000001
369.68,42.34113,0.38624,100.3676,0.94355
369.78,42.350809999999996,0.38813000000000003,100.36717,0.9434799999999999
369.88,42.36055,0.38599,100.36726,0.9434100000000001
369.98,42.37027,0.38749,100.36724,0.94334
370.08,42.37997,0.38748,100.36724,0.94327
370.18,42.38963,0.38635,100.36724,0.9432
370.28,42.39938,0.38574,100.36725,0.9431299999999999
370.38,42.40911,0.38658000000000003,100.36721999999999,0.94306
370.48,42.41884,0.38873,100.36733000000001,0.94299
370.58,42.42857,0.38771,100.36173000000001,0.9429200000000001
370.68,42.43833,0.38889,100.33779,0.94285
370.78,42.44806,0.38993,100.33458,0.94278
370.88,42.45778,0.38779,100.33322,0.94271
370.98,42.46752,0.39003000000000004,100.35325999999999,0.9426399999999999
371.08,42.47725,0.39064,100.36708,0.94257
371.18,42.486940000000004,0.39037,100.36725,0.9425
371.28,42.49665,0.38989,100.36873,0.9424299999999999
371.38,42.50639,0.38869000000000004,100.35849,0.9423600000000001
371.48,42.51611,0.39034,100.33961,0.94229
371.58,42.5259,0.38993,100.33395,0.9422200000000001
371.68,42.5356,0.39011,100.33523000000001,0.94215
371.78,42.54529,0.39081,100.33506,0.9420799999999999
371.88,42.55503,0.38974000000000003,100.3344,0.94201
371.98,42.5647,0.39025,100.33713,0.94194
372.08,42.57438,0.38927,100.32531,0.9418700000000001
372.18,42.58408,0.38992,100.30476,0.9418
372.28,42.59382,0.39163000000000003,100.30236,0.94173
372.38,42.60358,0.39093,100.30229,0.94166
372.48,42.61327,0.3929,100.30320999999999,0.9415899999999999
372.58,42.62298,0.39361,100.29947,0.94152
372.68,42.6327,0.39332,100.28015,0.94145
372.78,42.6424,0.3925,100.26678000000001,0.9413799999999999
372.88,42.65209,0.39499,100.26546,0.9413100000000001
372.98,42.661809999999996,0.39103000000000004,100.24828000000001,0.94124
373.08,42.67151,0.39158000000000004,100.2315,0.9411700000000001
373.18,42.68123,0.39342,100.20852,0.9411
373.28,42.69095,0.39508000000000004,100.20234,0.9410299999999999
373.38,42.70068,0.39447,100.20249,0.94096
373.48,42.71035,0.39266,100.20246,0.94089
373.58,42.720009999999995,0.39428,100.20246,0.9408200000000001
373.68,42.72975,0.39371999999999996,100.20246999999999,0.94075
373.78,42.7394,0.39416,100.20245,0.94068
373.88,42.74915,0.39361999999999997,100.20254,0.9406100000000001
373.98,42.75886,0.39704,100.19645,0.9405399999999999
374.08,42.76856,0.39515,100.17264,0.94047
374.18,42.77832,0.3954,100.16944000000001,0.9404
374.28,42.78802,0.39609,100.17044,0.9403299999999999
374.38,42.79776,0.39639,100.17012,0.94026
374.48,42.80741,0.39868000000000003,100.17023,0.94019
374.58,42.81711,0.40031,100.17014,0.9401200000000001
374.68,42.82678,0.40013000000000004,100.17038000000001,0.94005
374.78,42.83648,0.40008,100.16731999999999,0.9399799999999999
374.88,42.84621,0.40052,100.14585,0.93991
374.98,42.85593,0.39983,100.13544,0.93984
375.08,42.86564,0.3982,100.13941,0.9397700000000001
375.18,42.87534,0.40071999999999997,100.13077,0.9396899999999999
375.28,42.88505,0.40204,100.11006,0.9396200000000001
375.38,42.89476,0.40021,100.10164,0.93955
375.48,42.90444,0.40178,100.09895,0.93948
375.58,42.914159999999995,0.40374,100.07063000000001,0.9394100000000001
375.68,42.92394,0.4035,100.03895,0.93934
375.78,42.9337,0.40342,100.03174,0.93927
375.88,42.94343,0.40391,100.03269,0.9392
375.98,42.95312,0.40481,100.03256,0.9391299999999999
376.08,42.962790000000005,0.40607,100.032,0.93906
376.18,42.97251,0.40583,100.0183,0.93899
376.28,42.98225,0.40609,99.99795999999999,0.9389200000000001
376.38,42.99199,0.40665,100.00048000000001,0.93885
376.48,43.00173,0.4039,99.99996999999999,0.93878
376.58,43.01143,0.4054,99.99974,0.93871
376.68,43.0212,0.4058,100.0009,0.9386399999999999
376.78,43.03087,0.40869,100.00773000000001,0.9385700000000001
376.88,43.04065,0.40438,99.99938,0.9384899999999999
376.98,43.05038,0.40721,99.99981,0.93842
377.08,43.0601,0.40794,99.99975,0.93835
377.18,43.069829999999996,0.40779,99.99977,0.9382799999999999
377.28,43.079570000000004,0.40637,99.99271999999999,0.93821
377.38,43.08931,0.4084,99.96856,0.93814
377.48,43.09903,0.40687,99.96710999999999,0.9380700000000001
377.58,43.10873,0.40935,99.96744,0.938
377.68,43.118520000000004,0.40976999999999997,99.96828000000001,0.9379299999999999
377.78,43.12822,0.40819,99.95489,0.93786
377.88,43.13796,0.40911,99.93704,0.93779
377.98,43.14763,0.40834000000000004,99.93433,0.9377200000000001
378.08,43.157309999999995,0.41062,99.93531999999999,0.93765
378.18,43.16706,0.41088,99.93431,0.9375700000000001
378.28,43.176809999999996,0.41136999999999996,99.93734,0.9375
378.38,43.18652,0.40931,99.91929,0.9374299999999999
378.48,43.19623,0.40854,99.90363,0.9373600000000001
378.58,43.20596,0.4097,99.90227,0.93729
378.68,43.215709999999994,0.40915999999999997,99.90394,0.93722
378.78,43.22544,0.41116,99.89569,0.93715
378.88,43.235209999999995,0.41178000000000003,99.87504,0.9370799999999999
378.98,43.24491,0.41095,99.86564,0.93701
379.08,43.254490000000004,0.41055,99.86903000000001,0.93694
379.18,43.2641,0.4094,99.86235,0.9368700000000001
379.28,43.273740000000004,0.41123999999999994,99.8439,0.93679
379.38,43.28345,0.41313,99.83328,0.9367200000000001
379.48,43.293209999999995,0.41178000000000003,99.83678,0.93665
379.58,43.30294,0.41123999999999994,99.82924,0.93658
379.68,43.31268,0.41298,99.80589,0.9365100000000001
379.78,43.32243,0.41266,99.79968000000001,0.9364399999999999
379.88,43.33214,0.41268,99.79966999999999,0.93637
379.98,43.34191,0.4134,99.78761,0.9363
380.08,43.35158,0.41358,99.76512,0.9362299999999999
380.18,43.36137,0.41262,99.77024,0.93615
380.28,43.37117,0.41253999999999996,99.79392,0.9360799999999999
380.38,43.38095,0.41233000000000003,99.7895,0.93601
380.48,43.3907,0.41271,99.76124,0.93594
380.58,43.40045,0.41422,99.76246,0.9358700000000001
380.68,43.41012,0.41203,99.76235,0.9358
380.78,43.4198,0.41202,99.7626,0.93573
380.88,43.429520000000004,0.41611000000000004,99.73886999999999,0.93566
380.98,43.439240000000005,0.41358999999999996,99.73038000000001,0.9355899999999999
381.08,43.44898,0.41663,99.71566999999999,0.9355100000000001
381.18,43.458859999999994,0.41484,99.69249,0.9354399999999999
381.28,43.46869,0.41553,99.66424,0.93537
381.38,43.478559999999995,0.41516000000000003,99.66143000000001,0.9353
381.48,43.48836,0.41601000000000005,99.66229,0.9352299999999999
381.58,43.4981,0.4179,99.65760999999999,0.93516
381.68,43.50782,0.41855,99.62943,0.93509
381.78,43.51762,0.41751000000000005,99.62283000000001,0.93501
381.88,43.52728,0.41821,99.62229,0.93494
381.98,43.53702,0.41708,99.58952,0.9348700000000001
382.08,43.54671,0.41726,99.5798,0.9348
382.18,43.55648,0.41691000000000006,99.5732,0.93473
382.28,43.56625,0.41593,99.54874000000001,0.93466
382.38,43.576,0.41726,99.54446999999999,0.9345899999999999
382.48,43.58571,0.41698,99.52929,0.9345100000000001
382.58,43.59545,0.41753,99.50688000000001,0.9344399999999999
382.68,43.60523,0.41736,99.50779,0.93437
382.78,43.615,0.41745,99.49234,0.9343
382.88,43.62485,0.41823999999999995,99.47277,0.9342299999999999
382.98,43.63463,0.41935,99.45643000000001,0.93416
383.08,43.64438,0.41988000000000003,99.4397,0.93409
383.18,43.65415,0.41985,99.42549,0.93401
383.28,43.663909999999994,0.4212,99.40120999999999,0.93394
383.38,43.67369,0.42086999999999997,99.39808000000001,0.9338700000000001
383.48,43.68346,0.42168999999999995,99.39353,0.9338
383.58,43.69323,0.42005,99.36896999999999,0.93373
383.68,43.70297,0.42043,99.36022,0.93366
383.78,43.712720000000004,0.42303999999999997,99.37328000000001,0.93358
383.88,43.7225,0.42346000000000006,99.35821,0.9335100000000001
383.98,43.73227,0.42317,99.35146999999999,0.9334399999999999
384.08,43.74211,0.42339,99.34949,0.93337
384.18,43.75193,0.42358,99.33131999999999,0.9333
384.28,43.76173,0.42422,99.31779,0.9332299999999999
384.38,43.77143,0.42373999999999995,99.31987,0.93315
384.48,43.7812,0.42458,99.31678000000001,0.9330799999999999
384.58,43.790929999999996,0.42513999999999996,99.28995,0.93301
384.68,43.800709999999995,0.42701999999999996,99.28145,0.93294
384.78,43.81043,0.4256,99.28061,0.9328700000000001
384.88,43.82014,0.4263,99.25383000000001,0.9328
384.98,43.82985,0.42712,99.24332,0.9327200000000001
385.08,43.83957,0.42673,99.24393,0.93265
385.18,43.84935,0.42828999999999995,99.21816,0.93258
385.28,43.859159999999996,0.42851999999999996,99.20575,0.9325100000000001
385.38,43.86891,0.42726000000000003,99.20622,0.9324399999999999
385.48,43.87862,0.4281,99.19242,0.93237
385.58,43.88838,0.42691,99.17246,0.93229
385.68,43.898140000000005,0.42908,99.16935,0.93222
385.78,43.90787,0.42983999999999994,99.17278,0.93215
385.88,43.91762,0.42888999999999994,99.14990999999999,0.9320799999999999
385.98,43.92737,0.43088000000000004,99.13320999999999,0.93201
386.08,43.93714,0.4317,99.13046999999999,0.9319299999999999
386.18,43.946909999999995,0.43032,99.0961,0.93186
386.28,43.95662,0.43283,99.08694,0.93179
386.38,43.966359999999995,0.43175,99.06896,0.9317200000000001
386.48,43.97607,0.43356000000000006,99.04697,0.93165
386.58,43.98581,0.43545,99.03582,0.9315700000000001
386.68,43.99561,0.43418,99.01352,0.9315
386.78,44.00538,0.43441,99.00288,0.93143
386.88,44.01515,0.43593999999999994,98.98095,0.9313600000000001
386.98,44.02495,0.43531000000000003,98.96775,0.93129
387.08,44.03475,0.43418999999999996,98.95444,0.93121
387.18,44.044540000000005,0.43427,98.92676,0.93114
387.28,44.05437,0.43413,98.91677,0.9310700000000001
387.38,44.06414,0.43693000000000004,98.89432,0.931
387.48,44.073879999999996,0.43856000000000006,98.87867,0.9309299999999999
387.58,44.08364,0.43751999999999996,98.86296999999999,0.93085
387.68,44.0934,0.43809,98.84048,0.9307799999999999
387.78,44.10318,0.43888,98.84416999999999,0.93071
387.88,44.112970000000004,0.44011999999999996,98.8263,0.9306399999999999
387.98,44.12277,0.44108,98.80356,0.9305700000000001
388.08,44.13257,0.441,98.80391999999999,0.9304899999999999
388.18,44.142309999999995,0.43893000000000004,98.7836,0.93042
388.28,44.15206,0.43945,98.76137,0.93035
388.38,44.16179,0.44253000000000003,98.74176,0.9302799999999999
388.48,44.17153,0.44061000000000006,98.72009,0.9302
388.58,44.18127,0.44343,98.71161,0.9301299999999999
388.68,44.19105,0.44415,98.68372,0.93006
388.78,44.200759999999995,0.44226000000000004,98.6615,0.92999
388.88,44.21051,0.44323,98.64491,0.92991
388.98,44.22023,0.44487,98.611,0.92984
389.08,44.22995,0.44666999999999996,98.61139,0.9297700000000001
389.18,44.23972,0.44445,98.57989,0.9297
389.28,44.24948,0.4484,98.56603,0.92963
389.38,44.2592,0.4481,98.54874000000001,0.92955
389.48,44.26889,0.44796,98.52341,0.92948
389.58,44.27857,0.44852,98.52335,0.9294100000000001
389.68,44.28832,0.44978,98.49965,0.9293399999999999
389.78,44.29806,0.44983,98.4862,0.9292600000000001
389.88,44.3078,0.44951,98.47076,0.92919
389.98,44.31753,0.44893,98.44666,0.9291200000000001
390.08,44.327220000000004,0.4514,98.42777,0.92905
390.18,44.336909999999996,0.45083999999999996,98.40505999999999,0.9289700000000001
390.28,44.34662,0.45072,98.3864,0.9289
390.38,44.356320000000004,0.45226000000000005,98.35944,0.9288299999999999
390.48,44.36608,0.45273,98.34098,0.92876
390.58,44.37585,0.45145,98.33256999999999,0.92868
390.68,44.38556,0.45158000000000004,98.31981999999999,0.92861
390.78,44.39528,0.45277,98.298,0.9285399999999999
390.88,44.40503,0.45391000000000004,98.27917,0.92847
390.98,44.41475,0.45613000000000004,98.25801,0.9283899999999999
391.08,44.42447,0.45603,98.24436,0.92832
391.18,44.43423,0.45513000000000003,98.22242,0.92825
391.28,44.44395,0.45643,98.19729,0.9281799999999999
391.38,44.45365,0.45718000000000003,98.19788,0.9281
391.48,44.463359999999994,0.45703,98.17497,0.9280299999999999
391.58,44.4731,0.45708999999999994,98.16318000000001,0.92796
391.68,44.482859999999995,0.45806,98.15534,0.92789
391.78,44.4926,0.4594,98.12561,0.92781
391.88,44.502340000000004,0.46124,98.11022,0.92774
391.98,44.51207,0.46006,98.08055,0.9276700000000001
392.08,44.52176,0.46007,98.06232,0.9275899999999999
392.18,44.53141,0.45986000000000005,98.02354,0.9275200000000001
392.28,44.54116,0.4603,98.00605999999999,0.92745
392.38,44.55089,0.4616,97.97273,0.92738
392.48,44.56064,0.46126999999999996,97.93374,0.9273
392.58,44.57036,0.46337,97.90515,0.9272299999999999
392.68,44.580040000000004,0.46413000000000004,97.87923,0.92716
392.78,44.58979,0.46256,97.86079000000001,0.92709
392.88,44.59959,0.46353,97.83683,0.92701
392.98,44.609320000000004,0.46531000000000006,97.81864,0.92694
393.08,44.619009999999996,0.46715,97.78995,0.9268700000000001
393.18,44.628659999999996,0.46558,97.77155,0.92679
393.28,44.63838,0.46771999999999997,97.74435,0.9267200000000001
393.38,44.648109999999996,0.46958999999999995,97.73654,0.92665
393.48,44.6578,0.47105,97.70442,0.92658
393.58,44.66754,0.46893,97.69388000000001,0.9265
393.68,44.677279999999996,0.4709,97.66069,0.92643
393.78,44.68699,0.47096000000000005,97.65236999999999,0.9263600000000001
393.88,44.69672,0.47035,97.63391999999999,0.9262799999999999
393.98,44.70641,0.47036000000000006,97.61035,0.9262100000000001
394.08,44.71614,0.4716,97.61162,0.92614
394.18,44.72591,0.47295,97.59398,0.92606
394.28,44.73567,0.47218999999999994,97.59510999999999,0.92599
394.38,44.74539,0.47367,97.58055,0.9259200000000001
394.48,44.75512,0.47442,97.54701,0.92585
394.58,44.76486,0.47458,97.50842,0.9257700000000001
394.68,44.77456,0.47593,97.4693,0.9257
394.78,44.7843,0.47707,97.44203,0.92563
394.88,44.79403,0.47883000000000003,97.40154,0.92555
394.98,44.80369,0.47939,97.37755,0.92548
395.08,44.81342,0.47956000000000004,97.34375,0.9254100000000001
395.18,44.823190000000004,0.47913999999999995,97.30345,0.9253299999999999
395.28,44.83297,0.48002,97.28459000000001,0.9252600000000001
395.38,44.84274,0.48072,97.25301,0.92519
395.48,44.85246,0.48035,97.22847,0.92512
395.58,44.862190000000005,0.48168,97.19795,0.92504
395.68,44.87193,0.48103,97.17343000000001,0.9249700000000001
395.78,44.88162,0.48299,97.13815,0.9249
395.88,44.89131,0.48046000000000005,97.1086,0.9248200000000001
395.98,44.90101,0.48323999999999995,97.07335,0.92475
396.08,44.910709999999995,0.4857,97.01184,0.92468
396.18,44.92047,0.48452,96.99193000000001,0.9246
396.28,44.93015,0.48643000000000003,96.95742,0.92453
396.38,44.93983,0.48726,96.93424,0.9244600000000001
396.48,44.94959,0.48603999999999997,96.89963,0.92438
396.58,44.95935,0.48853,96.8813,0.9243100000000001
396.68,44.96907,0.49072,96.84491,0.92424
396.78,44.97878,0.49095,96.82502,0.92416
396.88,44.9885,0.49023999999999995,96.79905,0.92409
396.98,44.99822,0.49168,96.75346,0.9240200000000001
397.08,45.00795,0.49246,96.70813000000001,0.92394
397.18,45.01767,0.49355,96.68321999999999,0.9238700000000001
397.28,45.02737,0.49296999999999996,96.64747,0.9238
397.38,45.03712,0.49278,96.61219,0.9237200000000001
397.48,45.04685,0.49423,96.5863,0.92365
397.58,45.056540000000005,0.49375,96.56943000000001,0.92358
397.68,45.06624,0.49586,96.56257,0.9235
397.78,45.076,0.49837,96.54288000000001,0.92343
397.88,45.08576,0.49627,96.50551999999999,0.9233600000000001
397.98,45.09553,0.49671000000000004,96.48759,0.9232799999999999
398.08,45.105270000000004,0.49785,96.46601,0.9232100000000001
398.18,45.115,0.49848000000000003,96.43991,0.92314
398.28,45.12473,0.49801000000000006,96.41766,0.92306
398.38,45.13447,0.49812,96.3902,0.92299
398.48,45.14423,0.50013,96.36353000000001,0.92291
398.58,45.15399,0.49898000000000003,96.32633,0.92284
398.68,45.16373,0.49737,96.2983,0.9227700000000001
398.78,45.17342,0.49712,96.26174,0.92269
398.88,45.183170000000004,0.49905,96.21553,0.9226200000000001
398.98,45.19297,0.4986,96.19176999999999,0.92255
399.08,45.202729999999995,0.49815,96.14791,0.9224700000000001
399.18,45.212509999999995,0.50127,96.1148,0.9224
399.28,45.22228,0.50144,96.07434,0.9223299999999999
399.38,45.23203,0.49887,96.00322,0.92225
399.48,45.24173,0.50363,95.98345,0.9221799999999999
399.58,45.25145,0.50471,95.94073,0.92211
399.68,45.26125,0.5039899999999999,95.90356,0.9220299999999999
399.78,45.27101,0.5039600000000001,95.87279000000001,0.92196
399.88,45.280770000000004,0.50261,95.82634,0.9218799999999999
399.98,45.290490000000005,0.50389,95.80879,0.92181
400.08,45.30021,0.50726,95.77368,0.92174
400.18,45.309940000000005,0.50646,95.73442,0.92166
400.28,45.31969,0.50708,95.71096999999999,0.9215899999999999
400.38,45.32945,0.50756,95.66584,0.9215200000000001
400.48,45.33919,0.50759,95.6442,0.9214399999999999
400.58,45.34895,0.50772,95.60925,0.92137
400.68,45.35872,0.50654,95.56586,0.9212899999999999
400.78,45.36844,0.5072399999999999,95.5338,0.92122
400.88,45.37825,0.50888,95.47093000000001,0.92115
400.98,45.388059999999996,0.5089,95.43897,0.92107
401.08,45.39778,0.51051,95.4022,0.921
401.18,45.40752,0.50981,95.35661999999999,0.9209200000000001
401.28,45.41728,0.51008,95.32771,0.92085
401.38,45.42705,0.51174,95.28232,0.9207799999999999
401.48,45.436820000000004,0.51074,95.25435999999999,0.9207
401.58,45.44661,0.5071100000000001,95.22306999999999,0.92063
401.68,45.45637,0.50822,95.17968,0.92056
401.78,45.46613,0.50964,95.149,0.92048
401.88,45.47591,0.5092399999999999,95.10112,0.9204100000000001
401.98,45.48568,0.50912,95.06503000000001,0.92033
402.08,45.49545,0.51147,95.03653,0.9202600000000001
402.18,45.5052,0.5119600000000001,94.99087,0.92019
402.28,45.514990000000004,0.51018,94.95852,0.92011
402.38,45.524840000000005,0.51047,94.90928000000001,0.92004
402.48,45.534659999999995,0.51241,94.86273,0.91996
402.58,45.54449,0.5119,94.83325,0.91989
402.68,45.55428,0.51202,94.78185,0.9198200000000001
402.78,45.564029999999995,0.5148199999999999,94.74316,0.91974
402.88,45.5738,0.51584,94.69895,0.9196700000000001
402.98,45.58356,0.5173800000000001,94.65413000000001,0.91959
403.08,45.59333,0.5169,94.63183000000001,0.9195200000000001
403.18,45.603120000000004,0.51688,94.58845,0.9194399999999999
403.28,45.61291,0.5173800000000001,94.5575,0.91937
403.38,45.62273,0.51927,94.52328,0.9193
403.48,45.63248,0.52144,94.4749,0.91922
403.58,45.64224,0.52131,94.45206999999999,0.91915
403.68,45.65204,0.52125,94.40369,0.91907
403.78,45.661840000000005,0.52159,94.35133,0.919
403.88,45.67163,0.51905,94.30001,0.9189299999999999
403.98,45.68141,0.52272,94.21905,0.91885
404.08,45.69122,0.52509,94.19294000000001,0.9187799999999999
404.18,45.70104,0.52464,94.14206,0.9187
404.28,45.71087,0.5254,94.09068,0.91863
404.38,45.72068,0.5264800000000001,94.04935,0.91855
404.48,45.73041,0.52788,93.9786,0.91848
404.58,45.74022,0.52791,93.94749,0.9184100000000001
404.68,45.749990000000004,0.52896,93.89443,0.91833
404.78,45.75976,0.5294,93.83849000000001,0.9182600000000001
404.88,45.769529999999996,0.5301,93.7971,0.9181799999999999
404.98,45.77935,0.5293800000000001,93.72778000000001,0.91811
405.08,45.789120000000004,0.5331,93.69459,0.9180299999999999
405.18,45.79893,0.5312100000000001,93.64437,0.91796
405.28,45.808679999999995,0.53277,93.58901,0.91789
405.38,45.81848,0.53625,93.55861,0.91781
405.48,45.82826,0.5352600000000001,93.52208,0.91774
405.58,45.83804,0.53392,93.49492,0.91766
405.68,45.847879999999996,0.5362899999999999,93.45496999999999,0.91759
405.78,45.85763,0.54033,93.39798,0.91751
405.88,45.8674,0.54099,93.35906,0.9174399999999999
405.98,45.87722,0.54059,93.29145,0.9173600000000001
406.08,45.887,0.54175,93.24774000000001,0.9172899999999999
406.18,45.896770000000004,0.54119,93.20049,0.91722
406.28,45.90656,0.5435300000000001,93.13468,0.91714
406.38,45.916340000000005,0.54584,93.09119,0.91707
406.48,45.92613,0.5460699999999999,93.02828000000001,0.91699
406.58,45.935959999999994,0.54896,92.98216,0.9169200000000001
406.68,45.94573,0.5499,92.9413,0.91684
406.78,45.9555,0.5493399999999999,92.87744,0.9167700000000001
406.88,45.96529,0.55102,92.8166,0.91669
406.98,45.9751,0.55095,92.76061999999999,0.9166200000000001
407.08,45.9849,0.5518,92.6945,0.9165399999999999
407.18,45.994690000000006,0.55612,92.63543,0.9164700000000001
407.28,46.0045,0.55612,92.58714,0.9163899999999999
407.38,46.01429,0.55696,92.53659,0.91632
407.48,46.02409,0.55813,92.4843,0.91625
407.58,46.03387,0.5554,92.43715999999999,0.91617
407.68,46.043659999999996,0.55745,92.39968,0.9161
407.78,46.05345,0.55882,92.36063,0.9160200000000001
407.88,46.06327,0.56112,92.32985,0.91595
407.98,46.0731,0.5641,92.26741,0.9158700000000001
408.08,46.0829,0.56375,92.18489,0.9158
408.18,46.092690000000005,0.5637800000000001,92.10091,0.9157200000000001
408.28,46.10248,0.5662699999999999,92.02586,0.91565
408.38,46.11231,0.5653,91.93524000000001,0.9155700000000001
408.48,46.1221,0.5685100000000001,91.85776,0.9155
408.58,46.131859999999996,0.5713,91.80991,0.9154200000000001
408.68,46.14168,0.5717399999999999,91.75244,0.91535
408.78,46.15144,0.57544,91.68675999999999,0.91527
408.88,46.16126,0.57255,91.61477,0.9152
408.98,46.17103,0.57425,91.56837,0.91512
409.08,46.18084,0.57401,91.50874,0.91505
409.18,46.19065,0.5756100000000001,91.44464,0.9149700000000001
409.28,46.20045,0.57719,91.37646,0.9149
409.38,46.21029,0.5781,91.32884,0.9148200000000001
409.48,46.220079999999996,0.58117,91.2704,0.91475
409.58,46.22991,0.58139,91.20413,0.9146799999999999
409.68,46.239740000000005,0.58707,91.12689,0.9146
409.78,46.24957,0.58917,91.07321,0.91453
409.88,46.25939,0.58732,91.01302,0.91445
409.98,46.26918,0.5886399999999999,90.94014,0.91438
410.08,46.27899,0.58548,90.85685,0.9143
410.18,46.288759999999996,0.58504,90.79955,0.9142299999999999
410.28,46.2986,0.58855,90.73973000000001,0.91415
410.38,46.308409999999995,0.5879800000000001,90.67428000000001,0.9140799999999999
410.48,46.31819,0.59201,90.60425,0.914
410.58,46.32796,0.5912,90.55053000000001,0.9139299999999999
410.68,46.337759999999996,0.59126,90.48734,0.91385
410.78,46.34755,0.5938899999999999,90.43717,0.9137799999999999
410.88,46.35734,0.5958600000000001,90.36295,0.9137
410.98,46.367129999999996,0.59455,90.29805,0.9136299999999999
411.08,46.37695,0.59625,90.23859,0.91355
411.18,46.38674,0.5967100000000001,90.16776999999999,0.9134700000000001
411.28,46.39647,0.59797,90.0874,0.9134
411.38,46.406259999999996,0.6006100000000001,90.02256,0.91332
411.48,46.41608,0.5999399999999999,89.96162,0.91325
411.58,46.42584,0.5999,89.89010999999999,0.91317
411.68,46.435590000000005,0.60333,89.80382,0.9131
411.78,46.44538,0.60428,89.73121,0.91302
411.88,46.45518,0.60605,89.66938,0.91295
411.98,46.46499,0.6090800000000001,89.59531,0.9128700000000001
412.08,46.4748,0.60953,89.50678,0.9128
412.18,46.4846,0.61085,89.42133000000001,0.9127200000000001
412.28,46.49442,0.61324,89.34201999999999,0.91265
412.38,46.50424,0.61626,89.25931,0.9125700000000001
412.48,46.51402,0.61653,89.17541,0.9125
412.58,46.52385,0.61905,89.09706,0.9124200000000001
412.68,46.53372,0.62459,89.03721999999999,0.91235
412.78,46.54356,0.6241,88.96800999999999,0.91227
412.88,46.55337,0.62525,88.88717,0.9122
412.98,46.56317,0.6259600000000001,88.80629,0.91212
413.08,46.573,0.62778,88.74278000000001,0.91205
413.18,46.5828,0.62975,88.66591,0.9119700000000001
413.28,46.59259,0.62866,88.57925999999999,0.91189
413.38,46.60238,0.63047,88.49235,0.9118200000000001
413.48,46.61221,0.6308199999999999,88.43014000000001,0.91174
413.58,46.622009999999996,0.63129,88.35736,0.9116700000000001
413.68,46.631809999999994,0.63147,88.27674,0.91159
413.78,46.64168,0.63313,88.18243000000001,0.9115200000000001
413.88,46.651509999999995,0.63263,88.10932,0.9114399999999999
413.98,46.66132,0.63537,88.02163,0.9113700000000001
414.08,46.67114,0.6389199999999999,87.9271,0.9112899999999999
414.18,46.68099,0.64102,87.85195,0.91122
414.28,46.69083,0.64355,87.78244000000001,0.91114
414.38,46.70068,0.64388,87.70184,0.91107
414.48,46.71052,0.64842,87.61043000000001,0.91099
414.58,46.72035,0.65255,87.5099,0.91091
414.68,46.73023,0.6521600000000001,87.43295,0.91084
414.78,46.74004,0.6551100000000001,87.34795,0.91076
414.88,46.74981,0.6594300000000001,87.25831,0.91069
414.98,46.759679999999996,0.66092,87.15653,0.91061
415.08,46.76952,0.6636,87.08686,0.91054
415.18,46.7794,0.66515,87.00522,0.91046
415.28,46.78926,0.66687,86.90374,0.9103899999999999
415.38,46.79911,0.67201,86.76921,0.9103100000000001
415.48,46.80903,0.67724,86.68765,0.9102299999999999
415.58,46.8189,0.67971,86.60473,0.9101600000000001
415.68,46.82873,0.68472,86.5062,0.9100799999999999
415.78,46.838609999999996,0.68789,86.39022,0.91001
415.88,46.84848,0.69103,86.30411,0.9099299999999999
415.98,46.858340000000005,0.69317,86.21618000000001,0.90986
416.08,46.86817,0.6977,86.11582,0.9097799999999999
416.18,46.877990000000004,0.6975,85.99979,0.9097
416.28,46.88778,0.70071,85.93721,0.9096299999999999
416.38,46.89754,0.7007899999999999,85.85786,0.90955
416.48,46.90737,0.70227,85.75725,0.90948
416.58,46.917159999999996,0.70449,85.63763,0.9094
416.68,46.92699,0.70345,85.54594,0.90933
416.78,46.93683,0.7058,85.45745,0.90925
416.88,46.94662,0.7094,85.35285999999999,0.90917
416.98,46.95643,0.71022,85.22314,0.9091
417.08,46.96624,0.70863,85.12115,0.90902
417.18,46.976040000000005,0.70806,85.0305,0.90895
417.28,46.98579,0.7094699999999999,84.93105,0.9088700000000001
417.38,46.99556,0.71123,84.80238,0.90879
417.48,47.00538,0.71281,84.68455,0.9087200000000001
417.58,47.01517,0.7148100000000001,84.59614,0.90864
417.68,47.02496,0.71501,84.4996,0.9085700000000001
417.78,47.03481,0.71512,84.38384,0.9084899999999999
417.88,47.04463,0.7168800000000001,84.27908000000001,0.9084200000000001
417.98,47.05441,0.71953,84.19028,0.9083399999999999
418.08,47.064209999999996,0.71988,84.08439,0.9082600000000001
418.18,47.074020000000004,0.72006,83.95852,0.9081899999999999
418.28,47.083859999999994,0.72283,83.8397,0.9081100000000001
418.38,47.09365,0.7228399999999999,83.74815,0.90804
418.48,47.10349,0.72272,83.64186,0.90796
418.58,47.11334,0.72215,83.52020999999999,0.9078799999999999
418.68,47.12311,0.72358,83.39794,0.90781
418.78,47.13292,0.7245,83.30779,0.9077299999999999
418.88,47.14271,0.7256100000000001,83.19959,0.90766
418.98,47.15247,0.72654,83.07064,0.9075799999999999
419.08,47.162259999999996,0.72945,82.93773,0.9075
419.18,47.172090000000004,0.7318399999999999,82.84264,0.90743
419.28,47.18186,0.73026,82.73388,0.90735
419.38,47.1917,0.7286600000000001,82.60643,0.90728
419.48,47.20154,0.7326699999999999,82.46996,0.9072
419.58,47.21131,0.73455,82.37465999999999,0.90712
419.68,47.22115,0.73354,82.26035,0.90705
419.78,47.23102,0.73363,82.12708,0.90697
419.88,47.24085,0.73415,81.9889,0.90689
419.98,47.25063,0.73664,81.89286,0.9068200000000001
420.08,47.260459999999995,0.73356,81.78553000000001,0.90674
420.18,47.27025,0.7341300000000001,81.66328,0.9066700000000001
420.28,47.28007,0.7331300000000001,81.53068,0.90659
420.38,47.28986,0.73052,81.43833000000001,0.90651
420.48,47.299690000000005,0.7318,81.33006,0.9064399999999999
420.58,47.309509999999996,0.73015,81.20634,0.90636
420.68,47.31928,0.7281,81.06000999999999,0.9062899999999999
420.78,47.32907,0.72726,80.95969000000001,0.9062100000000001
420.88,47.3389,0.7266600000000001,80.85051,0.9061299999999999
420.98,47.3487,0.72426,80.72613,0.9060600000000001
421.08,47.35848,0.7236600000000001,80.58136999999999,0.9059799999999999
421.18,47.36835,0.7216100000000001,80.47551999999999,0.9059
421.28,47.37814,0.7224,80.3657,0.9058299999999999
421.38,47.38799,0.71988,80.23994,0.90575
421.48,47.3978,0.7189800000000001,80.08726,0.9056700000000001
421.58,47.40764,0.7178899999999999,79.97485999999999,0.9056
421.68,47.41744,0.7172,79.86426,0.9055200000000001
421.78,47.42722,0.7158899999999999,79.74077,0.90545
421.88,47.43696,0.71591,79.59962,0.9053700000000001
421.98,47.4467,0.7158800000000001,79.49091999999999,0.9052899999999999
422.08,47.456509999999994,0.7157399999999999,79.38609,0.90522
422.18,47.46629,0.71472,79.26354,0.90514
422.28,47.47606,0.71365,79.11458,0.9050600000000001
422.38,47.48587,0.7104199999999999,78.99091999999999,0.90499
422.48,47.49568,0.71086,78.88226,0.90491
422.58,47.50547,0.70936,78.75593,0.9048299999999999
422.68,47.51529,0.70739,78.61076,0.90476
422.78,47.52513,0.70848,78.4867,0.9046799999999999
422.88,47.53494,0.70716,78.38306,0.90461
422.98,47.544740000000004,0.70919,78.26321,0.90453
423.08,47.55453,0.71197,78.11553,0.90445
423.18,47.56438,0.71328,77.97818000000001,0.90438
423.28,47.57421,0.71604,77.86943000000001,0.9043
423.38,47.58396,0.71983,77.73804,0.90422
423.48,47.59375,0.72592,77.5822,0.90415
423.58,47.60354,0.72958,77.43238000000001,0.90407
423.68,47.61331,0.73197,77.30285,0.90399
423.78,47.623129999999996,0.73764,77.14899,0.9039200000000001
423.88,47.63297,0.74317,76.9965,0.90384
423.98,47.64277,0.74541,76.84249,0.90376
424.08,47.6526,0.74679,76.72870999999999,0.90369
424.18,47.66243,0.7482800000000001,76.59286,0.90361
424.28,47.67223,0.75208,76.43555,0.9035299999999999
424.38,47.68209,0.75322,76.28327,0.90346
424.48,47.69192,0.75747,76.17477,0.90338
424.58,47.70173,0.75884,76.03229,0.9033
424.68,47.71156,0.7559600000000001,75.87340999999999,0.90323
424.78,47.72139,0.75956,75.70284000000001,0.90315
424.88,47.73115,0.75861,75.58444,0.90307
424.98,47.740970000000004,0.7570899999999999,75.44706,0.903
425.08,47.75083,0.75876,75.29234,0.9029200000000001
425.18,47.76064,0.75968,75.12205,0.90284
425.28,47.77046,0.75749,75.00447,0.9027700000000001
425.38,47.78026,0.7539899999999999,74.87653,0.90269
425.48,47.79014,0.75617,74.73192,0.90261
425.58,47.8,0.7560100000000001,74.56681999999999,0.90254
425.68,47.80983,0.7570899999999999,74.4447,0.90246
425.78,47.81973,0.75742,74.3086,0.90238
425.88,47.82955,0.7550899999999999,74.15349,0.9023100000000001
425.98,47.839420000000004,0.75297,73.96823,0.90223
426.08,47.84928,0.75325,73.84078000000001,0.90215
426.18,47.859120000000004,0.7512,73.70681,0.90207
426.28,47.86893,0.7498,73.5605,0.902
426.38,47.87874,0.75058,73.39425,0.90192
426.48,47.88855,0.7507199999999999,73.2709,0.90184
426.58,47.89839,0.74935,73.13939,0.9017700000000001
426.68,47.908229999999996,0.75163,72.98998,0.90169
426.78,47.91805,0.75516,72.80875,0.90161
426.88,47.92787,0.7557,72.66802,0.90154
426.98,47.93773,0.7561100000000001,72.52752,0.90146
427.08,47.947520000000004,0.7602899999999999,72.36734,0.90138
427.18,47.95729,0.76477,72.17774,0.9013100000000001
427.28,47.96707,0.76986,72.03239,0.90123
427.38,47.976890000000004,0.77375,71.89307,0.90115
427.48,47.986709999999995,0.77741,71.73345,0.90107
427.58,47.99647,0.78435,71.54355,0.901
427.68,48.00626,0.78904,71.38986,0.90092
427.78,48.016090000000005,0.7916300000000001,71.25022,0.90084
427.88,48.02588,0.79392,71.08856,0.9007700000000001
427.98,48.03568,0.79579,70.89113,0.90069
428.08,48.04547,0.79828,70.72371,0.90061
428.18,48.05525,0.80109,70.5827,0.9005299999999999
428.28,48.06507,0.80285,70.41528000000001,0.90046
428.38,48.07489,0.8031,70.21323000000001,0.90038
428.48,48.084720000000004,0.80483,70.05405,0.9003
428.58,48.09454,0.80767,69.92922,0.90023
428.68,48.10431,0.80885,69.76328000000001,0.90015
428.78,48.11407,0.80838,69.57709,0.90007
428.88,48.12384,0.81004,69.40222,0.89999
428.98,48.13361,0.81228,69.26688,0.89992
429.08,48.143370000000004,0.8117800000000001,69.10797,0.89984
429.18,48.15319,0.81281,68.92067,0.89976
429.28,48.16304,0.8123100000000001,68.72964,0.89969
429.38,48.17289,0.8127800000000001,68.58228000000001,0.89961
429.48,48.18268,0.81392,68.40083,0.8995299999999999
429.58,48.19247,0.81509,68.19696,0.89945
429.68,48.20225,0.81384,68.00898000000001,0.89938
429.78,48.21197,0.8154600000000001,67.87286,0.8993
429.88,48.221740000000004,0.81293,67.71359,0.89922
429.98,48.23149,0.81306,67.53664,0.8991399999999999
430.08,48.241209999999995,0.81497,67.34051,0.89907
430.18,48.25097,0.8127800000000001,67.19195,0.89899
430.28,48.260709999999996,0.81174,67.01312,0.89891
430.38,48.27042,0.816,66.82006,0.89884
430.48,48.28007,0.8129,66.60658000000001,0.89876
430.58,48.2898,0.81258,66.45676,0.8986799999999999
430.68,48.2995,0.81118,66.29494,0.8986
430.78,48.30923,0.8132,66.12052,0.8985299999999999
430.88,48.31899,0.81367,65.91828000000001,0.89845
430.98,48.32873,0.81334,65.7746,0.8983700000000001
431.08,48.3385,0.81274,65.61596999999999,0.8982899999999999
431.18,48.34827,0.81303,65.4357,0.89822
431.28,48.35804,0.8122,65.22524,0.8981399999999999
431.38,48.367670000000004,0.81195,65.06495,0.8980600000000001
431.48,48.37737,0.81145,64.90661999999999,0.8979799999999999
431.58,48.387159999999994,0.81297,64.7283,0.89791
431.68,48.39692,0.8137300000000001,64.51871,0.8978299999999999
431.78,48.4067,0.81325,64.35327,0.89775
431.88,48.4165,0.8124,64.19991,0.8976700000000001
431.98,48.42634,0.81272,64.02282,0.8976
432.08,48.43609,0.8147399999999999,63.81511,0.8975200000000001
432.18,48.4458,0.81522,63.64471999999999,0.89744
432.28,48.45555,0.81418,63.49521,0.89736
432.38,48.46532,0.81352,63.32063,0.8972899999999999
432.48,48.4751,0.81506,63.107330000000005,0.8972100000000001
432.58,48.48494,0.8145399999999999,62.91893,0.8971299999999999
432.68,48.49478,0.81303,62.764340000000004,0.89705
432.78,48.50459,0.81417,62.5826,0.8969799999999999
432.88,48.51444,0.8154100000000001,62.368919999999996,0.8969
432.98,48.52424,0.81512,62.17572,0.8968200000000001
433.08,48.534040000000005,0.81502,62.023740000000004,0.89674
433.18,48.543820000000004,0.81599,61.84346,0.8966700000000001
433.28,48.55356,0.8156800000000001,61.63624,0.89659
433.38,48.5633,0.81607,61.44066,0.89651
433.48,48.57309,0.81577,61.29758,0.89643
433.58,48.58297,0.81589,61.1274,0.89635
433.68,48.59271,0.81482,60.932019999999994,0.89628
433.78,48.60245,0.81588,60.73505,0.8962
433.88,48.612190000000005,0.8173,60.58559,0.89612
433.98,48.62194,0.8165899999999999,60.408559999999994,0.89604
434.08,48.63167,0.81587,60.19984,0.89597
434.18,48.64141,0.8163699999999999,59.97514,0.89589
434.28,48.65123,0.81623,59.816869999999994,0.89581
434.38,48.66109,0.81676,59.63276,0.8957299999999999
434.48,48.67093,0.81728,59.429759999999995,0.89565
434.58,48.68071,0.81814,59.2078,0.8955799999999999
434.68,48.690490000000004,0.8182,59.05149,0.8955
434.78,48.7003,0.81868,58.87534,0.8954200000000001
434.88,48.71007,0.81876,58.67983,0.8953399999999999
434.98,48.71983,0.8206700000000001,58.4602,0.8952700000000001
435.08,48.72956,0.8221,58.30706,0.8951899999999999
435.18,48.739340000000006,0.81947,58.13442,0.8951100000000001
435.28,48.7491,0.8206200000000001,57.93725,0.8950299999999999
435.38,48.75887,0.8200700000000001,57.70515,0.89495
435.48,48.76865,0.81979,57.53601,0.8948799999999999
435.58,48.77843,0.8194600000000001,57.35801,0.8948
435.68,48.78821,0.81807,57.164640000000006,0.8947200000000001
435.78,48.79797,0.8195399999999999,56.93557,0.89464
435.88,48.807790000000004,0.81925,56.76474,0.89456
435.98,48.817609999999995,0.81786,56.59616,0.89449
436.08,48.82739,0.81889,56.416090000000004,0.89441
436.18,48.83725,0.81919,56.20271999999999,0.89433
436.28,48.84707,0.8186899999999999,56.03416,0.89425
436.38,48.85685,0.81555,55.8732,0.89417
436.48,48.86665,0.8152699999999999,55.68504,0.8941
436.58,48.87641,0.81438,55.46029,0.89402
436.68,48.88617,0.81366,55.27939,0.89394
436.78,48.89594,0.8133199999999999,55.114740000000005,0.89386
436.88,48.90569,0.8146100000000001,54.92501,0.8937799999999999
436.98,48.91547,0.81158,54.69838000000001,0.89371
437.08,48.92528,0.80895,54.50626,0.8936299999999999
437.18,48.93508,0.81082,54.344930000000005,0.89355
437.28,48.94487,0.80985,54.1564,0.8934700000000001
437.38,48.95466,0.80679,53.937369999999994,0.89339
437.48,48.96447,0.80684,53.74233,0.8933200000000001
437.58,48.97428,0.8065899999999999,53.58472,0.8932399999999999
437.68,48.98409,0.80388,53.39541,0.8931600000000001
437.78,48.99389,0.80416,53.1769,0.8930799999999999
437.88,49.0037,0.8051699999999999,52.97198,0.893
437.98,49.01342,0.80411,52.81821,0.89292
438.08,49.02309,0.80071,52.638819999999996,0.89285
438.18,49.03294,0.8002100000000001,52.429030000000004,0.8927700000000001
438.28,49.04275,0.79872,52.21568,0.89269
438.38,49.05249,0.79673,52.04472,0.89261
438.48,49.06228,0.79645,51.84718,0.8925299999999999
438.58,49.072070000000004,0.79357,51.641020000000005,0.89245
438.68,49.08186,0.79267,51.42257,0.89238
438.78,49.091609999999996,0.7903399999999999,51.27192,0.8923
438.88,49.101420000000005,0.78656,51.09507,0.8922200000000001
438.98,49.111270000000005,0.78533,50.890240000000006,0.8921399999999999
439.08,49.12105,0.7822,50.6729,0.8920600000000001
439.18,49.13082,0.78168,50.5228,0.89199
439.28,49.14056,0.77872,50.34959,0.8919100000000001
439.38,49.150420000000004,0.77641,50.157059999999994,0.8918299999999999
439.48,49.16022,0.7761,49.96203,0.89175
439.58,49.17004,0.77469,49.8166,0.8916700000000001
439.68,49.179840000000006,0.7714300000000001,49.6447,0.89159
439.78,49.18967,0.77065,49.4489,0.89151
439.88,49.19948,0.76893,49.22764,0.89144
439.98,49.2093,0.76595,49.069,0.89136
440.08,49.21915,0.7629199999999999,48.8959,0.89128
440.18,49.22905,0.76281,48.69623,0.8912
440.28,49.23887,0.75895,48.4629,0.89112
440.38,49.24862,0.75472,48.29705,0.8910399999999999
440.48,49.25844,0.7556,48.11247,0.89097
440.58,49.26827,0.75192,47.90293,0.89089
440.68,49.278079999999996,0.74937,47.680279999999996,0.89081
440.78,49.28788,0.74758,47.519659999999995,0.8907299999999999
440.88,49.29773,0.74642,47.358709999999995,0.89065
440.98,49.3076,0.74236,47.17668,0.8905700000000001
441.08,49.3174,0.73921,46.95616,0.89049
441.18,49.32723,0.7364,46.78645,0.8904200000000001
441.28,49.337070000000004,0.73351,46.624179999999996,0.8903399999999999
441.38,49.346959999999996,0.73116,46.43475,0.89026
