Repository: ulfsri/fsri_materials_database

# Materials and Products Database

## 01_Data

Raw data generated from each apparatus are included here in plain-text format. The data is organized first by material, next by the short name of test apparatus used, and where applicable additional filtering by test settings.

### material.json

Each material directory contains a json file of the same name as the material. This file links the data stored in the repository as well as data and graphs produced by the accompanying scripts (__02_Scripts__) to the respective landing page for the material on the front-end website.

File: 01_Data/Polyester_Batting/STA/N2/10K_min/Polyester_Batting_STA_N2_10KData_220131_R2.csv (part 6 of 9)
##Temp./°C,Time/min,DSC(subtr.2)/(mW/mg),Mass(subtr.2)/%,Sensit./(uV/mW)
432.662,48.488040000000005,0.8697799999999999,62.772690000000004,0.89707
432.762,48.49783,0.8670100000000001,62.59,0.89699
432.862,48.50765,0.86931,62.37064,0.89691
432.962,48.5175,0.86903,62.20097,0.8968299999999999
433.062,48.52726,0.8682799999999999,62.03487,0.89676
433.162,48.53707,0.87024,61.84488,0.8966799999999999
433.262,48.54692,0.8704200000000001,61.616369999999996,0.8966
433.362,48.55675,0.86985,61.44571,0.8965200000000001
433.462,48.56657,0.87044,61.28876999999999,0.89645
433.562,48.57639,0.87064,61.10462,0.8963700000000001
433.662,48.5862,0.8674299999999999,60.8864,0.8962899999999999
433.762,48.596,0.86744,60.70364,0.8962100000000001
433.862,48.60583,0.8701,60.54237,0.8961399999999999
433.962,48.6156,0.8723,60.35853,0.8960600000000001
434.062,48.62538,0.8697,60.141290000000005,0.8959799999999999
434.162,48.63519,0.86775,59.955709999999996,0.8959
434.262,48.64504,0.8708799999999999,59.8009,0.8958200000000001
434.362,48.65489,0.86997,59.61815,0.89575
434.462,48.66471,0.86811,59.40249,0.8956700000000001
434.562,48.67453,0.8695700000000001,59.21018,0.89559
434.662,48.684329999999996,0.87187,59.05368000000001,0.89551
434.762,48.6941,0.8739600000000001,58.8693,0.89543
434.862,48.70388,0.8744299999999999,58.653980000000004,0.89536
434.962,48.71367,0.8746799999999999,58.450790000000005,0.89528
435.062,48.72347,0.8735,58.29448000000001,0.8952
435.162,48.733270000000005,0.87255,58.11148000000001,0.89512
435.262,48.74307,0.8740399999999999,57.89806,0.89505
435.362,48.75282,0.8725299999999999,57.6769,0.89497
435.462,48.762570000000004,0.8710700000000001,57.50858,0.89489
435.562,48.77237,0.8714700000000001,57.32586,0.89481
435.662,48.78219,0.86831,57.11864,0.8947299999999999
435.762,48.79197,0.8686299999999999,56.909490000000005,0.89466
435.862,48.8018,0.86715,56.75881,0.8945799999999999
435.962,48.81155,0.86649,56.58193000000001,0.8945
436.062,48.8213,0.8681399999999999,56.37831,0.8944200000000001
436.162,48.831109999999995,0.86872,56.15175,0.8943399999999999
436.262,48.84085,0.8655200000000001,55.993680000000005,0.8942700000000001
436.362,48.85062,0.8669899999999999,55.81363,0.8941899999999999
436.462,48.86033,0.8657100000000001,55.61314,0.8941100000000001
436.562,48.87007,0.8655799999999999,55.389109999999995,0.8940299999999999
436.662,48.87981,0.86372,55.23645,0.89395
436.762,48.88958,0.86398,55.0647,0.8938799999999999
436.862,48.89935,0.86331,54.87197,0.8938
436.962,48.90911,0.86126,54.64575,0.8937200000000001
437.062,48.918890000000005,0.86016,54.48231,0.89364
437.162,48.928670000000004,0.85926,54.31671,0.89356
437.262,48.93842,0.8578899999999999,54.14865,0.89349
437.362,48.948170000000005,0.85824,53.93091999999999,0.89341
437.462,48.95794,0.8563200000000001,53.761480000000006,0.89333
437.562,48.967729999999996,0.85669,53.59498000000001,0.89325
437.662,48.977509999999995,0.8568,53.40766,0.89317
437.762,48.98723,0.85459,53.18515,0.8930899999999999
437.862,48.99698,0.85269,53.010909999999996,0.89302
437.962,49.00671,0.85446,52.84156,0.89294
438.062,49.01647,0.85344,52.627959999999995,0.89286
438.162,49.026270000000004,0.85029,52.390640000000005,0.8927799999999999
438.262,49.03605,0.8499399999999999,52.20895,0.8927
438.362,49.045809999999996,0.85041,52.04533,0.8926299999999999
438.462,49.05555,0.84757,51.85668,0.89255
438.562,49.065290000000005,0.84409,51.63337,0.8924700000000001
438.662,49.07505,0.8428399999999999,51.44031,0.89239
438.762,49.08483,0.84285,51.28349,0.89231
438.862,49.09462,0.84162,51.09921,0.89223
438.962,49.1044,0.8402200000000001,50.885259999999995,0.8921600000000001
439.062,49.11418,0.83957,50.69442,0.8920799999999999
439.162,49.12396,0.83655,50.541579999999996,0.892
439.262,49.13375,0.83449,50.35992,0.89192
439.362,49.14354,0.8335,50.150220000000004,0.89184
439.462,49.15333,0.83304,49.948440000000005,0.89176
439.562,49.163129999999995,0.8336399999999999,49.79094,0.89169
439.662,49.17287,0.8299,49.60709,0.89161
439.762,49.18261,0.82781,49.400209999999994,0.8915299999999999
439.862,49.19236,0.82649,49.19372,0.89145
439.962,49.20215,0.82401,49.044979999999995,0.8913700000000001
440.062,49.211940000000006,0.82239,48.87627,0.8912899999999999
440.162,49.2217,0.8225100000000001,48.68549,0.8912200000000001
440.262,49.23145,0.8206100000000001,48.48033,0.8911399999999999
440.362,49.2412,0.81835,48.330420000000004,0.8910600000000001
440.462,49.25098,0.8191,48.15736,0.8909799999999999
440.562,49.26083,0.81514,47.95369,0.8909
440.662,49.27065,0.81413,47.72911,0.8908200000000001
440.762,49.280440000000006,0.81258,47.59683,0.89074
440.862,49.29022,0.80991,47.41953,0.8906700000000001
440.962,49.29999,0.8102199999999999,47.23049,0.89059
441.062,49.30976,0.80712,47.02125,0.89051
441.162,49.31955,0.80304,46.87477,0.8904299999999999
441.262,49.32931,0.80229,46.71488,0.89035
441.362,49.33909,0.80271,46.53394,0.8902700000000001
441.462,49.34881,0.80055,46.32143,0.8901899999999999
441.562,49.35859,0.79937,46.17013,0.89012
441.662,49.36834,0.7973100000000001,46.01379,0.8900399999999999
441.762,49.37814,0.7912,45.83515,0.8899600000000001
441.862,49.38792,0.7903399999999999,45.62151,0.8898799999999999
441.962,49.3977,0.78982,45.4626,0.8898
442.062,49.40747,0.78991,45.30336,0.8897200000000001
442.162,49.417190000000005,0.78617,45.12669,0.88964
442.262,49.426970000000004,0.78274,44.91702,0.8895700000000001
442.362,49.43673,0.77986,44.755720000000004,0.88949
442.462,49.4465,0.7782100000000001,44.608509999999995,0.88941
442.562,49.45626,0.77615,44.43546,0.88933
442.662,49.46597,0.77425,44.227340000000005,0.88925
442.762,49.47567,0.77168,44.05427,0.8891700000000001
442.862,49.4854,0.76837,43.90699,0.8890899999999999
442.962,49.49518,0.76636,43.7341,0.8890100000000001
443.062,49.50495,0.76386,43.53235,0.88894
443.162,49.51467,0.76008,43.36152,0.88886
443.262,49.52442,0.75662,43.225840000000005,0.8887799999999999
443.362,49.53417,0.75581,43.06436,0.8887
443.462,49.54391,0.75231,42.877559999999995,0.8886200000000001
443.562,49.553670000000004,0.74579,42.70228,0.88854
443.662,49.56344,0.74227,42.569390000000006,0.88846
443.762,49.573170000000005,0.7381,42.41494,0.88838
443.862,49.58296,0.73644,42.23275,0.88831
443.962,49.59271,0.73398,42.055859999999996,0.88823
444.062,49.60248,0.72997,41.9311,0.88815
444.162,49.61224,0.72468,41.77505,0.88807
444.262,49.622009999999996,0.72187,41.585029999999996,0.88799
444.362,49.6318,0.72206,41.39497,0.8879100000000001
444.462,49.64156,0.7168,41.27087,0.8878299999999999
444.562,49.651379999999996,0.71344,41.12373,0.88775
444.662,49.66114,0.7097399999999999,40.95554,0.8876700000000001
444.762,49.67091,0.70607,40.77502,0.8876
444.862,49.6807,0.70377,40.64821,0.8875200000000001
444.962,49.6905,0.7001,40.50359,0.88744
445.062,49.70026,0.6963,40.33526,0.88736
445.162,49.70998,0.6923,40.1443,0.88728
445.262,49.7198,0.6886800000000001,40.00933,0.8872
445.362,49.72963,0.6847,39.86102,0.88712
445.462,49.73942,0.67906,39.694179999999996,0.8870399999999999
445.562,49.74926,0.6773,39.52859,0.8869600000000001
445.662,49.75906,0.67294,39.41956,0.88689
445.762,49.768809999999995,0.6670699999999999,39.288759999999996,0.88681
445.862,49.77865,0.6633,39.144259999999996,0.8867299999999999
445.962,49.78841,0.65925,38.98338,0.88665
446.062,49.79817,0.65661,38.86509,0.8865700000000001
446.162,49.807959999999994,0.65295,38.74601,0.88649
446.262,49.81775,0.64812,38.60848,0.88641
446.362,49.827529999999996,0.64328,38.44555,0.88633
446.462,49.837309999999995,0.63943,38.315979999999996,0.88625
446.562,49.84713,0.63588,38.18772,0.8861700000000001
446.662,49.85688,0.63081,38.04531,0.8860899999999999
446.762,49.866640000000004,0.62538,37.87911,0.88602
446.862,49.87647,0.6240100000000001,37.74998,0.88594
446.962,49.88623,0.61948,37.63351,0.8858600000000001
447.062,49.895990000000005,0.61366,37.50141,0.8857799999999999
447.162,49.90579,0.60749,37.348490000000005,0.8857
447.262,49.91558,0.60344,37.21987,0.8856200000000001
447.362,49.92536,0.5990800000000001,37.109140000000004,0.88554
447.462,49.93513,0.59526,36.98292,0.88546
447.562,49.94491,0.59078,36.83932,0.88538
447.662,49.95467,0.5856899999999999,36.71425,0.8853
447.762,49.96445,0.58241,36.61497,0.8852200000000001
447.862,49.97426,0.57825,36.49837,0.8851399999999999
447.962,49.98401,0.57553,36.36095,0.8850600000000001
448.062,49.99375,0.57025,36.2332,0.8849899999999999
448.162,50.00354,0.56447,36.13335,0.8849100000000001
448.262,50.013329999999996,0.56138,36.01536,0.8848299999999999
448.362,50.02306,0.55634,35.88389,0.88475
448.462,50.03275,0.55153,35.76034,0.8846700000000001
448.562,50.042559999999995,0.54838,35.6656,0.88459
448.662,50.05234,0.54405,35.5557,0.88451
448.762,50.06211,0.54028,35.43255,0.8844299999999999
448.862,50.07193,0.53382,35.302640000000004,0.88435
448.962,50.08173,0.52958,35.20908,0.8842700000000001
449.062,50.09149,0.52635,35.10305,0.8841899999999999
449.162,50.10133,0.51944,34.98423,0.8841100000000001
449.262,50.11111,0.51649,34.8609,0.88403
449.362,50.120940000000004,0.51369,34.77449,0.88395
449.462,50.13075,0.5085,34.67686,0.88387
449.562,50.14054,0.50497,34.56557,0.8838
449.662,50.150290000000005,0.5017699999999999,34.43743,0.8837200000000001
449.762,50.160059999999994,0.49748000000000003,34.34754,0.88364
449.862,50.16987,0.49251999999999996,34.24841,0.88356
449.962,50.17964,0.48941,34.1368,0.8834799999999999
450.062,50.18947,0.4824,34.011520000000004,0.8834
450.162,50.1993,0.48152,33.93,0.8833200000000001
450.262,50.209070000000004,0.47589,33.84364,0.8832399999999999
450.362,50.21886,0.47308,33.74643,0.8831600000000001
450.462,50.22865,0.46652,33.63263,0.88308
450.562,50.23859,0.46386000000000005,33.54827,0.883
450.662,50.24838,0.45792,33.4651,0.88292
450.762,50.25815,0.45332,33.37408,0.88284
450.862,50.26794,0.45108000000000004,33.26833,0.88276
450.962,50.27776,0.44568,33.19107,0.8826799999999999
451.062,50.28745,0.44277,33.11565,0.8826
451.162,50.297259999999994,0.43899,33.032540000000004,0.8825200000000001
451.262,50.30707,0.43413999999999997,32.93592,0.88244
451.362,50.31681,0.42943000000000003,32.8599,0.88236
451.462,50.32655,0.42515,32.79055,0.88228
451.562,50.33631,0.42232,32.71066,0.8822
451.662,50.34604,0.41943,32.61334,0.8821200000000001
451.762,50.3558,0.41622,32.53164,0.8820399999999999
451.862,50.3656,0.41262,32.456720000000004,0.88197
451.962,50.37536,0.40888,32.37089,0.88189
452.062,50.3851,0.4058,32.268879999999996,0.88181
452.162,50.39485,0.40195,32.18347,0.8817299999999999
452.262,50.4046,0.39873000000000003,32.11854,0.88165
452.362,50.41438,0.39471999999999996,32.04176,0.8815700000000001
452.462,50.424170000000004,0.39074000000000003,31.9549,0.88149
452.562,50.43398,0.38806,31.874190000000002,0.88141
452.662,50.44379,0.38443,31.81135,0.88133
452.762,50.453509999999994,0.38125,31.73745,0.88125
452.862,50.46329,0.37733,31.65157,0.8811700000000001
452.962,50.4731,0.37501,31.56938,0.8810899999999999
453.062,50.48287,0.37043000000000004,31.51517,0.8810100000000001
453.162,50.492670000000004,0.36674,31.45229,0.8809299999999999
453.262,50.50249,0.36467,31.379179999999998,0.88085
453.362,50.512209999999996,0.36095,31.30415,0.88077
453.462,50.52197,0.35674,31.25143,0.88069
453.562,50.53177,0.35419,31.188209999999998,0.88061
453.662,50.54161,0.3514,31.11089,0.8805299999999999
453.762,50.5514,0.34905,31.031309999999998,0.88045
453.862,50.56109,0.34418000000000004,30.978640000000002,0.8803700000000001
453.962,50.57077,0.34499,30.91793,0.88029
454.062,50.5806,0.34329,30.847990000000003,0.88021
454.162,50.59041,0.33726,30.771420000000003,0.88013
454.262,50.600159999999995,0.33471,30.71728,0.88005
454.362,50.609970000000004,0.32863000000000003,30.65928,0.87997
454.462,50.61972,0.32979,30.593970000000002,0.87989
454.562,50.62955,0.32511,30.51628,0.87981
454.662,50.63935,0.32325,30.4661,0.8797299999999999
454.762,50.64905,0.32048000000000004,30.41208,0.87965
454.862,50.65885,0.31588,30.355529999999998,0.8795700000000001
454.962,50.66868,0.3108,30.283659999999998,0.87949
455.062,50.67843,0.30981,30.23193,0.87941
455.162,50.6882,0.30826,30.178659999999997,0.87933
455.262,50.69797,0.30566,30.12234,0.87925
455.362,50.70775,0.30343000000000003,30.05613,0.8791700000000001
455.462,50.71759,0.30112,30.00565,0.8790899999999999
455.562,50.72743,0.29736,29.970370000000003,0.8790100000000001
455.662,50.73729,0.29561,29.89139,0.8789299999999999
455.762,50.74706,0.29347,29.843909999999997,0.87885
455.862,50.756820000000005,0.29113,29.796940000000003,0.87877
455.962,50.766740000000006,0.28853,29.73285,0.87869
456.062,50.77675,0.28459,29.691029999999998,0.87861
456.162,50.786609999999996,0.28187,29.62466,0.8785299999999999
456.262,50.7964,0.2818,29.578559999999996,0.87845
456.362,50.80622,0.2792,29.53769,0.8783700000000001
456.462,50.81602,0.27631,29.478170000000002,0.87829
456.562,50.82585,0.27455999999999997,29.43753,0.87821
456.662,50.8357,0.27101,29.381079999999997,0.87813
456.762,50.84551,0.26859,29.33748,0.87805
456.862,50.855340000000005,0.26518,29.30358,0.87797
456.962,50.86521,0.26300999999999997,29.24325,0.87789
457.062,50.87507,0.26263000000000003,29.19815,0.8778100000000001
457.162,50.88493,0.26136,29.138409999999997,0.8777299999999999
457.262,50.89475,0.25753000000000004,29.084540000000004,0.87765
457.362,50.90457,0.25469,29.04284,0.8775700000000001
457.462,50.9144,0.25375,28.96657,0.87749
457.562,50.92422,0.25011,28.915940000000003,0.87741
457.662,50.93404,0.24961,28.8692,0.8773299999999999
457.762,50.94383,0.24819000000000002,28.81679,0.87725
457.862,50.95364,0.24561,28.78841,0.8771700000000001
457.962,50.96346,0.24554,28.73429,0.8770899999999999
458.062,50.9733,0.24115,28.70325,0.8770100000000001
458.162,50.983109999999996,0.23851,28.681259999999998,0.8769299999999999
458.262,50.99289,0.23924,28.62735,0.87685
458.362,51.00269,0.23676,28.594459999999998,0.87677
458.462,51.01253,0.23571999999999999,28.54089,0.8766799999999999
458.562,51.0224,0.23526,28.496920000000003,0.8766
458.662,51.03224,0.2326,28.45917,0.8765200000000001
458.762,51.04204,0.23041999999999999,28.4078,0.87644
458.862,51.051809999999996,0.22718000000000002,28.384109999999996,0.87636
458.962,51.06162,0.22662,28.33948,0.87628
459.062,51.07143,0.22491,28.29843,0.8762
459.162,51.0812,0.22309,28.262079999999997,0.8761200000000001
459.262,51.09086,0.22339,28.20107,0.8760399999999999
459.362,51.100590000000004,0.21563000000000002,28.180490000000002,0.8759600000000001
459.462,51.11043,0.21652,28.13813,0.8758799999999999
459.562,51.1202,0.21269000000000002,28.100179999999998,0.8758
459.662,51.13006,0.21145999999999998,28.072429999999997,0.87572
459.762,51.13985,0.21219000000000002,28.031190000000002,0.87564
459.862,51.14967,0.2063,28.00899,0.87556
459.962,51.15947,0.20486,27.97421,0.8754799999999999
460.062,51.169309999999996,0.20429,27.93201,0.8754
460.162,51.179140000000004,0.20654,27.900190000000002,0.8753200000000001
460.262,51.18894,0.20108,27.837220000000002,0.87524
460.362,51.19877,0.19808,27.8042,0.87516
460.462,51.20859,0.19733,27.76077,0.87508
460.562,51.21839,0.19482,27.709020000000002,0.875
460.662,51.2282,0.19185,27.67803,0.8749100000000001
460.762,51.23802,0.19359,27.63423,0.8748299999999999
460.862,51.247840000000004,0.19203,27.610879999999998,0.87475
460.962,51.257670000000005,0.18855999999999998,27.58496,0.8746700000000001
461.062,51.267520000000005,0.1875,27.54741,0.87459
461.162,51.27735,0.18655,27.521209999999996,0.87451
461.262,51.28716,0.18319000000000002,27.4741,0.8744299999999999
461.362,51.2971,0.18135,27.44465,0.87435
461.462,51.30703,0.17937999999999998,27.41484,0.8742700000000001
461.562,51.31687,0.17805,27.373409999999996,0.8741899999999999
461.662,51.32674,0.17497000000000001,27.33385,0.87411
461.762,51.33659,0.17317000000000002,27.311459999999997,0.87403
461.862,51.34643,0.17212,27.28412,0.87395
461.962,51.35629,0.1693,27.26117,0.87387
462.062,51.36614,0.1666,27.235129999999998,0.87379
462.162,51.37599,0.16524,27.208209999999998,0.87371
462.262,51.38582,0.1639,27.17772,0.8736200000000001
462.362,51.39566,0.16097999999999998,27.1502,0.87354
462.462,51.40549,0.16062,27.11866,0.87346
462.562,51.41531,0.15952,27.08878,0.8733799999999999
462.662,51.42516,0.15698,27.05838,0.8733
462.762,51.43502,0.15398,27.017429999999997,0.8732200000000001
462.862,51.44486,0.15091,26.990090000000002,0.8731399999999999
462.962,51.4547,0.15133,26.947509999999998,0.8730600000000001
463.062,51.46456,0.14936,26.9178,0.87298
463.162,51.47439,0.14645999999999998,26.8898,0.8729
463.262,51.48423,0.14531,26.85568,0.87282
463.362,51.49408,0.14115999999999998,26.830209999999997,0.87274
463.462,51.5039,0.13814,26.794109999999996,0.87266
463.562,51.51375,0.13685,26.77042,0.8725700000000001
463.662,51.52365,0.13492,26.731920000000002,0.87249
463.762,51.53353,0.1327,26.71128,0.87241
463.862,51.543409999999994,0.12980999999999998,26.67907,0.8723299999999999
463.962,51.55323,0.12754000000000001,26.67315,0.87225
464.062,51.56306,0.12668,26.63665,0.8721700000000001
464.162,51.57291,0.12669,26.6257,0.8720899999999999
464.262,51.58278,0.1236,26.617259999999998,0.8720100000000001
464.362,51.592620000000004,0.12157000000000001,26.592190000000002,0.8719299999999999
464.462,51.60246,0.11959000000000002,26.55498,0.87185
464.562,51.612320000000004,0.12003,26.53758,0.87177
464.662,51.62216,0.11627,26.509320000000002,0.8716799999999999
464.762,51.632,0.11490999999999998,26.493140000000004,0.8716
464.862,51.64186,0.11503,26.461920000000003,0.8715200000000001
464.962,51.6517,0.11288,26.446690000000004,0.87144
465.062,51.66154,0.11142,26.41423,0.87136
465.162,51.67142,0.1071,26.39677,0.8712799999999999
465.262,51.681290000000004,0.10630999999999999,26.3644,0.8712
465.362,51.691140000000004,0.10543,26.347179999999998,0.8711200000000001
465.462,51.70102,0.10379000000000001,26.31428,0.8710399999999999
465.562,51.7109,0.10002,26.297290000000004,0.8709600000000001
465.662,51.72074,0.10085,26.264540000000004,0.87087
465.762,51.73053,0.09989063,26.24783,0.87079
465.862,51.74033,0.09873521,26.21193,0.87071
465.962,51.75011,0.09476104,26.19588,0.8706299999999999
466.062,51.75998,0.09346362,26.16246,0.87055
466.162,51.76983,0.09527897,26.148670000000003,0.8704700000000001
466.262,51.77964,0.09162669,26.12098,0.87039
466.362,51.78949,0.08845186,26.1074,0.87031
466.462,51.79931,0.08682199,26.07978,0.87023
466.562,51.80919,0.08642997,26.06589,0.8701399999999999
466.662,51.819,0.08448029,26.03577,0.8700600000000001
466.762,51.8288,0.08378151,26.021520000000002,0.86998
466.862,51.83853,0.08193372,25.9951,0.8699
466.962,51.84835,0.080434,25.97912,0.86982
467.062,51.85819,0.07774501,25.96249,0.86974
467.162,51.86807,0.07687176,25.933139999999998,0.86966
467.262,51.87788,0.07360255,25.92541,0.8695799999999999
467.362,51.8877,0.07423108,25.88863,0.8695
467.462,51.8975,0.0744164,25.88283,0.86941
467.562,51.90732,0.06850549,25.85744,0.8693299999999999
467.662,51.9171,0.06639589,25.83669,0.86925
467.762,51.92688,0.0655365,25.80767,0.8691700000000001
467.862,51.93673,0.06481137,25.78678,0.8690899999999999
467.962,51.94658,0.06258862,25.758760000000002,0.8690100000000001
468.062,51.95643,0.06158312,25.7349,0.86893
468.162,51.96625,0.06255584,25.720270000000003,0.86885
468.262,51.976079999999996,0.06014903,25.69087,0.8687600000000001
468.362,51.98594,0.05823075,25.68344,0.8686799999999999
468.462,51.99577,0.05759599,25.66659,0.8686
468.562,52.00564,0.05471239,25.640629999999998,0.8685200000000001
468.662,52.01547,0.05298389,25.63691,0.86844
468.762,52.0253,0.05373645,25.60726,0.86836
468.862,52.03517,0.05191058,25.58761,0.8682799999999999
468.962,52.04513,0.04966272,25.5838,0.86819
469.062,52.05508,0.04818168,25.55406,0.86811
469.162,52.0649,0.04768857,25.539360000000002,0.86803
469.262,52.07475,0.04681447,25.5185,0.86795
469.362,52.08462,0.04147386,25.50245,0.86787
469.462,52.09446,0.03974121,25.491870000000002,0.86779
469.562,52.10433,0.04195983,25.46292,0.86771
469.662,52.11424,0.0393972,25.45737,0.8676200000000001
469.762,52.124109999999995,0.03535318,25.435470000000002,0.86754
469.862,52.133990000000004,0.03476941,25.413710000000002,0.86746
469.962,52.14387,0.03492194,25.41217,0.8673799999999999
470.062,52.153729999999996,0.0337163,25.38404,0.8673
470.162,52.16357,0.03281131,25.36657,0.8672200000000001
470.262,52.17344,0.03048372,25.34675,0.8671399999999999
470.362,52.18332,0.02820967,25.31857,0.86705
470.462,52.19317,0.02771266,25.31373,0.86697
470.562,52.20302,0.02566435,25.2835,0.8668899999999999
470.662,52.21287,0.02475846,25.27219,0.8668100000000001
470.762,52.22272,0.02297146,25.24755,0.8667299999999999
470.862,52.23257,0.02247791,25.226229999999997,0.86665
470.962,52.24241,0.01921152,25.21104,0.8665700000000001
471.062,52.25226,0.01888546,25.1782,0.8664799999999999
471.162,52.2621,0.01664181,25.17706,0.8664
471.262,52.27196,0.01508886,25.148,0.8663200000000001
471.362,52.28183,0.01428935,25.14085,0.86624
471.462,52.29166,0.01327073,25.12807,0.86616
471.562,52.30153,0.01142194,25.099970000000003,0.86608
471.662,52.311409999999995,0.01002044,25.10256,0.8659899999999999
471.762,52.3212,0.009966741,25.09007,0.8659100000000001
471.862,52.33103,0.009464059,25.06135,0.8658299999999999
471.962,52.34087,0.0063041569999999995,25.06235,0.86575
472.062,52.35074,0.005722714,25.04374,0.86567
472.162,52.3606,0.005902294000000001,25.023239999999998,0.86559
472.262,52.370470000000005,0.0009713600999999999,25.02279,0.8655
472.362,52.38033,0.0007035351,24.99162,0.8654200000000001
472.462,52.390159999999995,0.001368268,24.978479999999998,0.86534
472.562,52.40005,0.001569958,24.96994,0.86526
472.662,52.40994,-0.002006365,24.93388,0.86518
472.762,52.41981,-0.004700963,24.93376,0.8651
472.862,52.42969,-0.00585449,24.91773,0.8650100000000001
472.962,52.4396,-0.00665235,24.894660000000002,0.86493
473.062,52.44948,-0.01068559,24.89509,0.86485
473.162,52.45936999999999,-0.01090326,24.86504,0.86477
473.262,52.46918,-0.01086276,24.8579,0.86469
473.362,52.47903,-0.0142668,24.851760000000002,0.86461
473.462,52.488890000000005,-0.01365854,24.82345,0.8645200000000001
473.562,52.49875,-0.01437651,24.82151,0.86444
473.662,52.50858,-0.01688279,24.80828,0.86436
473.762,52.51846999999999,-0.01823069,24.784010000000002,0.8642799999999999
473.862,52.528380000000006,-0.02084565,24.7823,0.8642
473.962,52.53825,-0.02178875,24.76984,0.86411
474.062,52.54813000000001,-0.02098088,24.74546,0.86403
474.162,52.558009999999996,-0.02235566,24.74312,0.86395
474.262,52.56788,-0.02407764,24.73149,0.86387
474.362,52.577740000000006,-0.02366352,24.706329999999998,0.86379
474.462,52.58761,-0.02374427,24.7053,0.8637
474.562,52.59746,-0.02610349,24.68101,0.86362
474.662,52.60731,-0.02602472,24.66241,0.86354
474.762,52.61715,-0.02876846,24.66157,0.86346
474.862,52.62701,-0.02980927,24.6584,0.8633799999999999
474.962,52.636869999999995,-0.03365002,24.6325,0.8633
475.062,52.646719999999995,-0.03305933,24.62305,0.86321
475.162,52.656569999999995,-0.03354358,24.62625,0.86313
475.262,52.66639,-0.03322398,24.62096,0.86305
475.362,52.6763,-0.03617835,24.62073,0.8629700000000001
475.462,52.68625,-0.03773688,24.60969,0.8628899999999999
475.562,52.696169999999995,-0.04010701,24.58323,0.8628
475.662,52.706030000000005,-0.04088097,24.57902,0.86272
475.762,52.71592,-0.04002934,24.56045,0.86264
475.862,52.72574,-0.04298862,24.53652,0.86256
475.962,52.73555,-0.04433178,24.537679999999998,0.8624799999999999
476.062,52.74541,-0.04681514,24.52297,0.86239
476.162,52.755269999999996,-0.04603762,24.50147,0.86231
476.262,52.765130000000006,-0.04500078,24.49964,0.8622299999999999
476.362,52.774969999999996,-0.04910128,24.49297,0.86215
476.462,52.784819999999996,-0.05013366,24.46955,0.8620700000000001
476.562,52.794709999999995,-0.04884422,24.45774,0.86198
476.662,52.804590000000005,-0.05173939,24.45932,0.8619
476.762,52.814440000000005,-0.05370034,24.43704,0.86182
476.862,52.8243,-0.0544653,24.417189999999998,0.86174
476.962,52.83416999999999,-0.05628173,24.42225,0.86165
477.062,52.844030000000004,-0.05591391,24.41563,0.8615700000000001
477.162,52.853880000000004,-0.059079,24.39365,0.86149
477.262,52.863719999999994,-0.06000331,24.37868,0.86141
477.362,52.8736,-0.05914594,24.38318,0.8613299999999999
477.462,52.883480000000006,-0.06062579,24.37415,0.86124
477.562,52.89325,-0.05988515,24.348329999999997,0.86116
477.662,52.90298000000001,-0.05947849,24.3381,0.86108
477.762,52.912890000000004,-0.06266684,24.33941,0.861
477.862,52.92279,-0.06255811,24.33886,0.86092
477.962,52.932680000000005,-0.06568323,24.3226,0.8608299999999999
478.062,52.942569999999996,-0.06771829,24.29699,0.86075
478.162,52.95243000000001,-0.06800437,24.30003,0.86067
478.262,52.96233,-0.0708448,24.285339999999998,0.86059
478.362,52.97221,-0.07032402,24.26425,0.8605
478.462,52.982119999999995,-0.07182712,24.26663,0.8604200000000001
478.562,52.99204,-0.07045412,24.26659,0.86034
478.662,53.001940000000005,-0.07219218,24.26441,0.86026
478.762,53.011790000000005,-0.07405085,24.24514,0.86018
478.862,53.0217,-0.0740877,24.22849,0.8600899999999999
478.962,53.03163000000001,-0.07586445,24.2299,0.86001
479.062,53.04152,-0.07766664,24.2169,0.85993
479.162,53.05137,-0.07838064,24.188229999999997,0.85985
479.262,53.0613,-0.07820604,24.19135,0.8597600000000001
479.362,53.07121,-0.08215453,24.18812,0.8596799999999999
479.462,53.08112,-0.08080218,24.16289,0.8596
479.562,53.09101,-0.08055635,24.153589999999998,0.8595200000000001
479.662,53.100930000000005,-0.08295366,24.15444,0.8594299999999999
479.762,53.11093,-0.08358841,24.1524,0.85935
479.862,53.12078,-0.08733605,24.1271,0.8592700000000001
479.962,53.13065,-0.08617065,24.1201,0.85919
480.062,53.1406,-0.08543873,24.12035,0.85911
480.162,53.15047,-0.08708322,24.11982,0.8590200000000001
480.262,53.16039,-0.08789441,24.10243,0.8589399999999999
480.362,53.17026,-0.08725922,24.08363,0.8588600000000001
480.462,53.18016,-0.08885188,24.084,0.8587799999999999
480.562,53.19002,-0.08862282,24.08385,0.85869
480.662,53.199909999999996,-0.0908719,24.055979999999998,0.85861
480.762,53.20975,-0.09319858,24.04456,0.8585299999999999
480.862,53.21963,-0.09075066,24.04448,0.85845
480.962,53.2295,-0.09211169,24.03726,0.85836
481.062,53.23931999999999,-0.0957621,24.00649,0.8582799999999999
481.162,53.24918,-0.09666069,24.00466,0.8582
481.262,53.2591,-0.09603061,24.00531,0.8581200000000001
481.362,53.26894,-0.09582519,23.99895,0.85803
481.462,53.27875,-0.09819975,23.97379,0.85795
481.562,53.288619999999995,-0.09903324,23.97108,0.85787
481.662,53.29845,-0.09838194,23.97136,0.8577899999999999
481.762,53.3083,-0.1007,23.97336,0.8577
481.862,53.31815,-0.10293,23.95081,0.85762
481.962,53.328,-0.10288,23.93817,0.85754
482.062,53.337819999999994,-0.10325,23.93779,0.85746
482.162,53.347609999999996,-0.1034,23.9378,0.8573700000000001
482.262,53.35746999999999,-0.10624000000000001,23.93811,0.85729
482.362,53.3673,-0.10584,23.93354,0.85721
482.462,53.377159999999996,-0.10438,23.91166,0.8571200000000001
482.562,53.38698,-0.10693,23.8914,0.8570399999999999
482.662,53.39686,-0.10765,23.8808,0.85696
482.762,53.40667,-0.10653,23.87829,0.85688
482.862,53.41653,-0.10530999999999999,23.88038,0.8567899999999999
482.962,53.426359999999995,-0.10711,23.86996,0.8567100000000001
483.062,53.4362,-0.10667,23.84835,0.8566299999999999
483.162,53.446059999999996,-0.10427,23.8405,0.85655
483.262,53.455909999999996,-0.10565999999999999,23.845270000000003,0.85646
483.362,53.46575,-0.10609,23.82839,0.8563799999999999
483.462,53.47557,-0.1062,23.80998,0.8563
483.562,53.485440000000004,-0.10728,23.80872,0.8562200000000001
483.662,53.49533,-0.10649000000000002,23.80679,0.85613
483.762,53.50519,-0.10759,23.786360000000002,0.85605
483.862,53.51504,-0.10799,23.77279,0.8559700000000001
483.962,53.52488,-0.10569,23.77621,0.85588
484.062,53.53474,-0.10719000000000001,23.77355,0.8558
484.162,53.5446,-0.10743,23.78143,0.85572
484.262,53.554469999999995,-0.10547999999999999,23.77357,0.85564
484.362,53.564319999999995,-0.10453,23.75489,0.85555
484.462,53.574180000000005,-0.10389000000000001,23.761470000000003,0.8554700000000001
484.562,53.58404,-0.10575999999999999,23.77178,0.85539
484.662,53.593880000000006,-0.10415999999999999,23.77109,0.85531
484.762,53.603719999999996,-0.10253,23.75037,0.8552200000000001
484.862,53.61359,-0.10202,23.74018,0.85514
484.962,53.62345,-0.09859776,23.74175,0.85506
485.062,53.633280000000006,-0.09937148,23.74144,0.8549700000000001
485.162,53.643190000000004,-0.09975289,23.74084,0.8548899999999999
485.262,53.65302,-0.09866677,23.72551,0.8548100000000001
485.362,53.66288,-0.10007,23.70554,0.8547299999999999
485.462,53.67273,-0.09825367,23.70861,0.85464
485.562,53.68255,-0.09905648,23.70758,0.85456
485.662,53.69242,-0.09530098,23.70861,0.8544799999999999
485.762,53.70228,-0.09407655,23.705470000000002,0.85439
485.862,53.712109999999996,-0.09677704,23.68664,0.85431
485.962,53.72195,-0.0947173,23.67288,0.8542299999999999
486.062,53.731809999999996,-0.09350309,23.67527,0.85415
486.162,53.74166999999999,-0.09397097,23.67115,0.85406
486.262,53.751509999999996,-0.0928312,23.64602,0.85398
486.362,53.76133000000001,-0.09386268,23.63738,0.8539
486.462,53.7712,-0.09283108,23.63847,0.8538100000000001
486.562,53.78108,-0.09327374,23.63598,0.8537299999999999
486.662,53.79094,-0.08955043,23.61068,0.85365
486.762,53.800830000000005,-0.08928196,23.604029999999998,0.85356
486.862,53.81069,-0.09105027,23.60406,0.8534799999999999
486.962,53.820530000000005,-0.09047656,23.59436,0.8534
487.062,53.83036,-0.08963797,23.566979999999997,0.8533200000000001
487.162,53.84026,-0.09035095,23.5676,0.8532299999999999
487.262,53.8501,-0.09056807,23.56755,0.85315
487.362,53.85996,-0.09012465,23.56758,0.8530700000000001
487.462,53.86983000000001,-0.0903196,23.542820000000003,0.85298
487.562,53.879690000000004,-0.09247483,23.53405,0.8529
487.662,53.88958,-0.08838495,23.534010000000002,0.85282
487.762,53.89946,-0.09071062,23.534010000000002,0.8527299999999999
487.862,53.90931,-0.09048505,23.53408,0.85265
487.962,53.91916,-0.09011702,23.52724,0.85257
488.062,53.92904,-0.09122901,23.50188,0.8524799999999999
488.162,53.938930000000006,-0.09193285,23.49977,0.8524
488.262,53.94876,-0.09228659,23.500410000000002,0.8523200000000001
488.362,53.95861,-0.08929206,23.50021,0.85224
488.462,53.96852,-0.09275875,23.50027,0.85215
488.562,53.97837,-0.0922951,23.50026,0.8520700000000001
488.662,53.98825,-0.09288711,23.500220000000002,0.8519899999999999
488.762,53.99815,-0.09396522,23.5004,0.8519
488.862,54.00801,-0.09321769,23.49972,0.85182
488.962,54.017869999999995,-0.09395159,23.50235,0.8517399999999999
489.062,54.02778000000001,-0.09040183,23.480420000000002,0.85165
489.162,54.03765,-0.08941495,23.46711,0.85157
489.262,54.04752,-0.09151844,23.46669,0.85149
489.362,54.05741999999999,-0.09500837,23.46675,0.8514
489.462,54.067319999999995,-0.09231226,23.466820000000002,0.8513200000000001
489.562,54.07719,-0.09212034,23.46332,0.85124
489.662,54.08708000000001,-0.09246844,23.437829999999998,0.85115
489.762,54.09692,-0.09333852,23.44182,0.8510700000000001
489.862,54.10675,-0.09543579,23.46336,0.8509899999999999
489.962,54.11659,-0.09808787,23.4666,0.8509
490.062,54.12645,-0.09475113,23.468770000000003,0.85082
490.162,54.136359999999996,-0.0940077,23.450779999999998,0.8507399999999999
490.262,54.14624,-0.09422908,23.43366,0.85065
490.362,54.156130000000005,-0.09439017,23.43262,0.85057
490.462,54.166030000000006,-0.09437547,23.43275,0.85049
490.562,54.1759,-0.09625988,23.43283,0.8504
490.662,54.185759999999995,-0.0950853,23.43238,0.8503200000000001
490.762,54.19562,-0.09555952,23.434060000000002,0.85024
490.862,54.20547,-0.09615976,23.425060000000002,0.85015
490.962,54.215309999999995,-0.09485109,23.40549,0.8500700000000001
491.062,54.22518,-0.09464496,23.39735,0.8499899999999999
491.162,54.235009999999996,-0.09412634,23.40212,0.8499
491.262,54.24488,-0.09806412,23.38692,0.84982
491.362,54.25476999999999,-0.11026,23.371760000000002,0.8497399999999999
491.462,54.26464,-0.11782000000000001,23.374270000000003,0.84965
491.562,54.2745,-0.11644000000000002,23.376170000000002,0.84957
491.662,54.284380000000006,-0.11425999999999999,23.36417,0.84949
491.762,54.294290000000004,-0.10982,23.34261,0.8494
491.862,54.304219999999994,-0.1084,23.340239999999998,0.8493200000000001
491.962,54.31423,-0.10765,23.34046,0.84924
492.062,54.324169999999995,-0.10626,23.34036,0.84915
492.162,54.33406,-0.10794000000000001,23.34056,0.8490700000000001
492.262,54.34392,-0.10719000000000001,23.33989,0.8489899999999999
492.362,54.35381999999999,-0.10445,23.34229,0.8489
492.462,54.363719999999994,-0.10488,23.33223,0.84882
492.562,54.373630000000006,-0.10471,23.30949,0.8487399999999999
492.662,54.383559999999996,-0.10152,23.30654,0.84865
492.762,54.3935,-0.10257000000000001,23.30646,0.84857
492.862,54.40341,-0.10580999999999999,23.30754,0.84849
492.962,54.41328000000001,-0.1017,23.30284,0.8484
493.062,54.42321,-0.10135,23.28333,0.8483200000000001
493.162,54.43314,-0.10037,23.271829999999998,0.84824
493.262,54.44307,-0.10203999999999999,23.27355,0.84815
493.362,54.45296,-0.10442,23.27284,0.8480700000000001
493.462,54.46284,-0.10226,23.27393,0.84798
493.562,54.47271,-0.10313,23.2701,0.8479
493.662,54.48262,-0.10215,23.25076,0.84782
493.762,54.492509999999996,-0.10081,23.23816,0.8477299999999999
493.862,54.50235,-0.10011,23.23975,0.84765
493.962,54.512209999999996,-0.10049,23.23915,0.84757
494.062,54.52202,-0.09925544,23.23994,0.8474799999999999
494.162,54.53185,-0.1025,23.237479999999998,0.8474
494.262,54.541740000000004,-0.10197,23.21885,0.8473200000000001
494.362,54.551669999999994,-0.10092000000000001,23.20494,0.8472299999999999
494.462,54.561569999999996,-0.1042,23.206120000000002,0.84715
494.562,54.571419999999996,-0.10142999999999999,23.20585,0.84706
494.662,54.58132,-0.10450999999999999,23.20581,0.84698
494.762,54.591190000000005,-0.10211,23.20617,0.8469
494.862,54.601040000000005,-0.10117000000000001,23.204929999999997,0.8468100000000001
494.962,54.61088,-0.10507999999999999,23.18712,0.84673
495.062,54.62076999999999,-0.10586,23.1716,0.84665
495.162,54.63066,-0.10609,23.17226,0.8465600000000001
495.262,54.64056,-0.1017,23.172060000000002,0.8464799999999999
495.362,54.65043000000001,-0.10203999999999999,23.17223,0.8464
495.462,54.66032,-0.10513,23.171860000000002,0.84631
495.562,54.6702,-0.10307000000000001,23.15482,0.8462299999999999
495.662,54.68015,-0.10565,23.13825,0.84614
495.762,54.69001,-0.10539000000000001,23.138370000000002,0.84606
495.862,54.69996,-0.10425,23.138360000000002,0.84598
495.962,54.70989,-0.10518,23.138370000000002,0.8458899999999999
496.062,54.719809999999995,-0.10495,23.130329999999997,0.8458100000000001
496.162,54.72975,-0.10743,23.10524,0.84573
496.262,54.73969,-0.10982,23.10473,0.84564
496.362,54.7496,-0.10912999999999999,23.10491,0.8455600000000001
496.462,54.75946,-0.11058,23.10485,0.84547
496.562,54.769330000000004,-0.10809,23.104860000000002,0.84539
496.662,54.77926,-0.10994000000000001,23.1049,0.84531
496.762,54.78915,-0.11076,23.10471,0.8452200000000001
496.862,54.799040000000005,-0.11137999999999999,23.10549,0.84514
496.962,54.80896,-0.10962999999999999,23.090220000000002,0.84505
497.062,54.81889,-0.11248,23.072029999999998,0.8449700000000001
497.162,54.828790000000005,-0.1117,23.07122,0.8448899999999999
497.262,54.83863,-0.11195999999999999,23.069470000000003,0.8448
497.362,54.8485,-0.11104000000000001,23.09326,0.84472
497.462,54.858369999999994,-0.10887999999999999,23.09676,0.84464
497.562,54.86825,-0.11231,23.09691,0.84455
497.662,54.87815,-0.11207,23.08328,0.84447
497.762,54.88802,-0.11455,23.064420000000002,0.8443799999999999
497.862,54.8979,-0.11477000000000001,23.06186,0.8443
497.962,54.90773000000001,-0.1132,23.06256,0.8442200000000001
498.062,54.91758000000001,-0.11168,23.06236,0.8441299999999999
498.162,54.927440000000004,-0.11456,23.06242,0.84405
498.262,54.937259999999995,-0.11519000000000001,23.0624,0.84396
498.362,54.947109999999995,-0.11225999999999998,23.06241,0.84388
498.462,54.95697,-0.11320999999999999,23.062379999999997,0.8438
498.562,54.96688,-0.11495,23.0625,0.8437100000000001
498.662,54.97676,-0.1155,23.06206,0.8436299999999999
498.762,54.9866,-0.11331,23.06372,0.84354
498.862,54.996469999999995,-0.11215,23.052989999999998,0.84346
498.962,55.006319999999995,-0.11405,23.03365,0.8433799999999999
499.062,55.0162,-0.11416,23.02698,0.84329
499.162,55.02607,-0.11425,23.034470000000002,0.84321
499.262,55.03593000000001,-0.11650999999999999,23.03797,0.8431200000000001
499.362,55.04585,-0.11760999999999999,23.03725,0.84304
499.462,55.05574,-0.11485,23.03706,0.84296
499.562,55.06566,-0.11462,23.03854,0.8428700000000001
499.662,55.075540000000004,-0.11553,23.02993,0.8427899999999999
499.762,55.08537,-0.11481,23.00815,0.8427
499.862,55.09522,-0.11510999999999999,22.99924,0.84262
499.962,55.10508000000001,-0.11615,23.00134,0.84254
500.062,55.11492,-0.11473,22.999029999999998,0.84245
500.162,55.124790000000004,-0.1137,22.97958,0.8423700000000001
500.262,55.13466999999999,-0.11597,22.96489,0.8422799999999999
500.362,55.144569999999995,-0.11548,22.967879999999997,0.8422
500.462,55.15446,-0.11529,22.96717,0.84211
500.562,55.16433000000001,-0.1155,22.967010000000002,0.84203
500.662,55.174209999999995,-0.11470999999999999,22.96835,0.84195
500.762,55.184059999999995,-0.11462,22.96215,0.84186
500.862,55.193940000000005,-0.11435,22.942239999999998,0.84178
500.962,55.20381,-0.11642000000000001,22.932170000000003,0.8416899999999999
501.062,55.21365,-0.1161,22.93383,0.8416100000000001
501.162,55.2235,-0.11634000000000001,22.93355,0.8415299999999999
501.262,55.23336,-0.11749000000000001,22.93304,0.84144
501.362,55.243230000000004,-0.11624000000000001,22.93525,0.84136
501.462,55.253080000000004,-0.11494000000000001,22.926479999999998,0.8412700000000001
501.562,55.26291,-0.11632999999999999,22.90559,0.84119
501.662,55.27275,-0.11640999999999999,22.90886,0.8411
501.762,55.28258,-0.11588,22.90804,0.8410200000000001
501.862,55.292469999999994,-0.11882999999999999,22.90811,0.8409399999999999
501.962,55.30238000000001,-0.11752,22.9086,0.84085
502.062,55.31224,-0.11782000000000001,22.906570000000002,0.84077
502.162,55.32212,-0.11892,22.89903,0.8406799999999999
502.262,55.33201999999999,-0.11769,22.8998,0.8406
502.362,55.34189,-0.11871,22.900170000000003,0.8405100000000001
502.462,55.35179,-0.11835999999999999,22.89799,0.8404299999999999
502.562,55.36164,-0.11952,22.87965,0.84035
502.662,55.37151,-0.12114000000000001,22.86535,0.84026
502.762,55.38137,-0.12022000000000001,22.86647,0.8401799999999999
502.862,55.39125,-0.12155,22.86619,0.84009
502.962,55.4012,-0.11913,22.86625,0.84001
503.062,55.41106,-0.12184,22.86626,0.8399200000000001
503.162,55.42098000000001,-0.12305999999999999,22.86618,0.8398399999999999
503.262,55.430859999999996,-0.12176,22.86645,0.8397600000000001
503.362,55.440780000000004,-0.12299000000000002,22.86555,0.83967
503.462,55.45072,-0.12237999999999999,22.847820000000002,0.83959
503.562,55.46062,-0.1213,22.83204,0.8395
503.662,55.47054,-0.12108,22.83258,0.83942
503.762,55.48045,-0.12042,22.83246,0.8393299999999999
503.862,55.49034,-0.12167,22.83248,0.83925
503.962,55.50029,-0.12322999999999999,22.83248,0.83916
504.062,55.510180000000005,-0.12234,22.83248,0.8390799999999999
504.162,55.52009,-0.1249,22.83247,0.839
504.262,55.530069999999995,-0.12372999999999999,22.83251,0.83891
504.362,55.54,-0.12375,22.83249,0.83883
504.462,55.54991999999999,-0.12399,22.80732,0.8387399999999999
504.562,55.55981,-0.12537,22.79874,0.8386600000000001
504.662,55.569759999999995,-0.12659,22.79872,0.83857
504.762,55.57966,-0.12418,22.79872,0.83849
504.862,55.58955,-0.12099000000000001,22.79876,0.8384
504.962,55.59947,-0.12542999999999999,22.79854,0.8383200000000001
505.062,55.60929,-0.12741,22.79964,0.83824
505.162,55.61917,-0.12573,22.77552,0.83815
505.262,55.62908,-0.12728,22.76534,0.8380700000000001
505.362,55.63907,-0.12613,22.76519,0.83798
505.462,55.649,-0.12517,22.76523,0.8379
505.562,55.65886,-0.12404000000000001,22.76521,0.83781
505.662,55.6688,-0.12635,22.765220000000003,0.83773
505.762,55.678709999999995,-0.12555,22.7652,0.8376399999999999
505.862,55.68861,-0.12738,22.765279999999997,0.8375600000000001
505.962,55.69854,-0.12546,22.764979999999998,0.83747
