Repository: ulfsri/fsri_materials_database

# Materials and Products Database

## 01_Data

Raw data generated from each apparatus are included here in plain-text format. The data is organized first by material, next by the short name of test apparatus used, and where applicable additional filtering by test settings.

### material.json

Each material directory contains a json file of the same name as the material. This file links the data stored in the repository as well as data and graphs produced by the accompanying scripts (__02_Scripts__) to the respective landing page for the material on the front-end website.

File: 01_Data/Polyester_Batting_81B/MCC/Polyester_Batting_81B_MCC_30K_min_220301_R3.txt (part 3 of 4)
T Correction Coefficients:	0	1.024463	0
Time Shift (s):	14
*
Time (s)	Temperature (C)	N2 flow rate (cc/min)	O2 flow rate (cc/min)	Flow Rate (cc/min)	Oxygen (%)	HRR (W/g)	Heating rate (C/s)
696.500	433.762	80.013	19.994	104.590	17.926	156.620	0.519
697.000	434.010	80.007	19.995	104.598	17.897	158.708	0.499
697.500	434.258	80.015	19.994	104.604	17.873	160.497	0.489
698.000	434.534	80.012	19.993	104.614	17.842	162.820	0.510
698.500	434.807	80.011	19.995	104.632	17.816	164.724	0.537
699.000	435.037	80.012	19.993	104.666	17.791	166.586	0.525
699.500	435.287	80.015	19.996	104.701	17.766	168.414	0.491
700.000	435.545	80.011	19.995	104.721	17.746	169.891	0.494
700.500	435.810	80.011	19.993	104.737	17.722	171.616	0.516
701.000	436.055	80.013	19.994	104.751	17.707	172.671	0.517
701.500	436.287	80.007	19.996	104.747	17.690	173.925	0.494
702.000	436.550	80.015	19.995	104.735	17.677	174.791	0.486
702.500	436.800	80.015	19.994	104.735	17.667	175.536	0.504
703.000	437.081	80.016	19.994	104.726	17.648	176.941	0.521
703.500	437.312	80.009	19.997	104.709	17.641	177.400	0.522
704.000	437.602	80.010	19.994	104.694	17.629	178.282	0.517
704.500	437.857	80.019	19.994	104.685	17.621	178.866	0.533
705.000	438.082	80.008	19.998	104.667	17.613	179.406	0.512
705.500	438.330	80.011	19.995	104.649	17.602	180.204	0.476
706.000	438.633	80.008	19.995	104.627	17.595	180.717	0.512
706.500	438.821	80.012	19.996	104.609	17.587	181.334	0.521
707.000	439.096	80.011	19.995	104.598	17.585	181.422	0.477
707.500	439.343	80.008	19.997	104.604	17.575	182.177	0.492
708.000	439.617	80.015	19.993	104.624	17.572	182.399	0.521
708.500	439.852	80.011	19.995	104.661	17.568	182.609	0.515
709.000	440.142	80.006	19.997	104.699	17.564	182.909	0.517
709.500	440.398	80.008	19.994	104.738	17.560	183.185	0.535
710.000	440.606	80.013	19.995	104.770	17.553	183.711	0.505
710.500	440.852	80.012	19.995	104.795	17.551	183.848	0.459
711.000	441.097	80.010	19.995	104.806	17.546	184.228	0.472
711.500	441.384	80.017	19.993	104.810	17.540	184.660	0.511
712.000	441.596	80.010	19.994	104.810	17.539	184.718	0.515
712.500	441.854	80.011	19.996	104.804	17.534	185.074	0.484
713.000	442.132	80.011	19.995	104.798	17.532	185.215	0.503
713.500	442.319	80.012	19.994	104.795	17.527	185.579	0.501
714.000	442.611	80.015	19.994	104.795	17.522	185.945	0.472
714.500	442.870	80.013	19.993	104.795	17.525	185.710	0.515
715.000	443.118	80.012	19.995	104.793	17.513	186.537	0.529
715.500	443.408	80.014	19.994	104.793	17.513	186.528	0.523
716.000	443.656	80.012	19.993	104.794	17.517	186.226	0.538
716.500	443.900	80.014	19.994	104.795	17.514	186.465	0.515
717.000	444.122	80.013	19.992	104.795	17.514	186.425	0.479
717.500	444.404	80.013	19.996	104.798	17.510	186.721	0.485
718.000	444.687	80.014	19.993	104.797	17.510	186.722	0.535
718.500	444.915	80.017	19.993	104.792	17.513	186.521	0.538
719.000	445.180	80.013	19.993	104.786	17.513	186.496	0.502
719.500	445.418	80.012	19.992	104.778	17.515	186.342	0.498
720.000	445.684	80.014	19.990	104.771	17.521	185.891	0.503
720.500	445.902	80.013	19.993	104.766	17.526	185.487	0.494
721.000	446.161	80.010	19.992	104.764	17.531	185.148	0.480
721.500	446.406	80.011	19.993	104.766	17.533	184.952	0.491
722.000	446.633	80.014	19.994	104.767	17.540	184.448	0.488
722.500	446.884	80.012	19.993	104.769	17.548	183.857	0.475
723.000	447.158	80.012	19.994	104.767	17.556	183.280	0.502
723.500	447.410	80.013	19.995	104.768	17.561	182.877	0.526
724.000	447.650	80.015	19.994	104.763	17.573	182.042	0.509
724.500	447.942	80.013	19.993	104.759	17.580	181.529	0.512
725.000	448.183	80.011	19.997	104.757	17.590	180.782	0.533
725.500	448.429	80.009	19.998	104.756	17.600	180.039	0.510
726.000	448.711	80.015	19.991	104.749	17.616	178.881	0.507
726.500	448.926	80.010	19.994	104.743	17.625	178.239	0.512
727.000	449.232	80.009	19.996	104.738	17.638	177.276	0.509
727.500	449.456	80.012	19.993	104.730	17.647	176.633	0.525
728.000	449.694	80.009	19.993	104.724	17.669	175.039	0.496
728.500	449.968	80.010	19.994	104.723	17.685	173.885	0.487
729.000	450.160	80.006	19.993	104.721	17.700	172.785	0.489
729.500	450.435	80.010	19.994	104.715	17.717	171.499	0.466
730.000	450.699	80.012	19.993	104.707	17.735	170.190	0.503
730.500	450.908	80.011	19.994	104.699	17.757	168.592	0.506
731.000	451.169	80.009	19.995	104.691	17.772	167.519	0.472
731.500	451.404	80.013	19.993	104.682	17.795	165.883	0.483
732.000	451.633	80.014	19.993	104.673	17.813	164.567	0.480
732.500	451.861	80.012	19.995	104.666	17.829	163.405	0.461
733.000	452.140	80.012	19.993	104.658	17.848	161.985	0.482
733.500	452.419	80.011	19.993	104.651	17.870	160.432	0.532
734.000	452.663	80.011	19.993	104.645	17.896	158.538	0.540
734.500	452.881	80.013	19.993	104.644	17.917	156.970	0.492
735.000	453.187	80.011	19.993	104.642	17.941	155.274	0.493
735.500	453.393	80.012	19.993	104.636	17.965	153.568	0.518
736.000	453.629	80.013	19.993	104.628	17.987	151.949	0.477
736.500	453.916	80.011	19.993	104.621	18.009	150.325	0.483
737.000	454.129	80.012	19.994	104.611	18.036	148.432	0.511
737.500	454.409	80.011	19.994	104.602	18.064	146.375	0.496
738.000	454.656	80.013	19.993	104.593	18.086	144.763	0.510
738.500	454.910	80.012	19.994	104.584	18.113	142.856	0.514
739.000	455.198	80.012	19.993	104.570	18.136	141.149	0.521
739.500	455.441	80.012	19.994	104.558	18.166	139.001	0.536
740.000	455.669	80.012	19.992	104.545	18.193	137.018	0.501
740.500	455.952	80.013	19.992	104.537	18.217	135.308	0.491
741.000	456.159	80.013	19.992	104.527	18.249	132.986	0.501
741.500	456.410	80.011	19.993	104.522	18.274	131.229	0.474
742.000	456.693	80.012	19.994	104.514	18.303	129.095	0.496
742.500	456.965	80.013	19.993	104.507	18.331	127.096	0.544
743.000	457.208	80.012	19.994	104.499	18.363	124.792	0.535
743.500	457.459	80.014	19.994	104.489	18.393	122.616	0.504
744.000	457.708	80.015	19.995	104.479	18.424	120.395	0.497
744.500	458.005	80.015	19.987	104.467	18.459	117.897	0.523
745.000	458.234	80.012	19.996	104.455	18.491	115.625	0.536
745.500	458.492	80.012	19.993	104.441	18.523	113.282	0.506
746.000	458.750	80.013	19.988	104.431	18.559	110.715	0.502
746.500	458.975	80.015	19.993	104.424	18.592	108.365	0.500
747.000	459.243	80.015	19.993	104.416	18.622	106.173	0.488
747.500	459.472	80.015	19.993	104.406	18.654	103.900	0.495
748.000	459.768	80.015	19.993	104.397	18.692	101.146	0.511
748.500	459.974	80.012	19.991	104.388	18.723	98.921	0.514
749.000	460.240	80.009	20.001	104.375	18.756	96.523	0.487
749.500	460.490	80.015	19.991	104.359	18.790	94.113	0.494
750.000	460.760	80.015	19.992	104.351	18.822	91.808	0.518
750.500	460.993	80.015	19.993	104.344	18.853	89.607	0.512
751.000	461.227	80.014	19.993	104.335	18.886	87.220	0.485
751.500	461.503	80.014	19.995	104.328	18.917	84.968	0.488
752.000	461.716	80.012	19.993	104.321	18.948	82.768	0.500
752.500	461.996	80.015	19.992	104.313	18.976	80.778	0.491
753.000	462.241	80.016	19.991	104.305	19.005	78.669	0.509
753.500	462.479	80.013	19.994	104.297	19.033	76.693	0.504
754.000	462.739	80.016	19.991	104.284	19.057	74.967	0.490
754.500	462.968	80.014	19.992	104.280	19.088	72.750	0.493
755.000	463.251	80.013	19.993	104.276	19.114	70.886	0.501
755.500	463.476	80.012	19.993	104.267	19.140	69.005	0.510
756.000	463.715	80.014	19.993	104.260	19.163	67.344	0.486
756.500	463.974	80.013	19.993	104.255	19.188	65.530	0.481
757.000	464.219	80.013	19.993	104.242	19.214	63.665	0.501
757.500	464.451	80.014	19.993	104.230	19.238	61.974	0.490
758.000	464.686	80.014	19.994	104.222	19.259	60.472	0.472
758.500	464.983	80.014	19.994	104.210	19.278	59.119	0.500
759.000	465.227	80.014	19.993	104.199	19.301	57.422	0.537
759.500	465.439	80.013	19.993	104.192	19.319	56.185	0.498
760.000	465.725	80.013	19.993	104.185	19.337	54.905	0.477
760.500	465.980	80.012	19.993	104.177	19.362	53.073	0.520
761.000	466.202	80.015	19.993	104.171	19.382	51.658	0.509
761.500	466.476	80.014	19.993	104.164	19.397	50.606	0.486
762.000	466.725	80.015	19.994	104.155	19.423	48.745	0.509
762.500	467.007	80.014	19.993	104.146	19.430	48.217	0.527
763.000	467.199	80.013	19.994	104.135	19.452	46.663	0.503
763.500	467.515	80.012	19.994	104.126	19.468	45.514	0.491
764.000	467.763	80.014	19.993	104.117	19.482	44.499	0.536
764.500	468.012	80.013	19.993	104.110	19.495	43.565	0.531
765.000	468.270	80.015	19.994	104.103	19.515	42.141	0.502
765.500	468.533	80.012	19.994	104.097	19.528	41.174	0.514
766.000	468.759	80.014	19.994	104.093	19.544	40.045	0.505
766.500	469.050	80.014	19.993	104.087	19.558	39.087	0.503
767.000	469.277	80.014	19.993	104.079	19.571	38.086	0.518
767.500	469.585	80.014	19.995	104.071	19.590	36.736	0.526
768.000	469.824	80.015	19.993	104.064	19.601	35.948	0.541
768.500	470.116	80.014	19.994	104.058	19.609	35.431	0.539
769.000	470.401	80.014	19.992	104.055	19.627	34.119	0.554
769.500	470.632	80.015	19.992	104.055	19.640	33.166	0.546
770.000	470.862	80.015	19.994	104.055	19.644	32.888	0.488
770.500	471.177	80.015	19.994	104.053	19.660	31.768	0.503
771.000	471.378	80.015	19.994	104.052	19.667	31.280	0.531
771.500	471.635	80.015	19.994	104.050	19.679	30.384	0.487
772.000	471.885	80.015	19.993	104.044	19.688	29.754	0.482
772.500	472.137	80.014	19.992	104.037	19.697	29.147	0.504
773.000	472.435	80.015	19.993	104.032	19.702	28.731	0.526
773.500	472.658	80.014	19.994	104.024	19.711	28.124	0.536
774.000	472.922	80.015	19.993	104.017	19.722	27.304	0.504
774.500	473.180	80.013	19.994	104.012	19.730	26.766	0.505
775.000	473.466	80.014	19.994	104.010	19.739	26.117	0.533
775.500	473.708	80.014	19.993	104.009	19.749	25.405	0.536
776.000	473.970	80.016	19.994	104.003	19.754	25.033	0.516
776.500	474.220	80.013	19.994	103.998	19.769	23.989	0.508
777.000	474.512	80.014	19.994	103.993	19.769	23.988	0.527
777.500	474.766	80.014	19.994	103.987	19.780	23.169	0.544
778.000	475.025	80.013	19.992	103.982	19.793	22.267	0.529
778.500	475.292	80.014	19.994	103.980	19.795	22.128	0.520
779.000	475.557	80.013	19.994	103.980	19.801	21.702	0.529
779.500	475.809	80.013	19.993	103.981	19.812	20.865	0.524
780.000	476.088	80.014	19.992	103.981	19.819	20.377	0.524
780.500	476.334	80.012	19.994	103.980	19.823	20.087	0.528
781.000	476.580	80.014	19.993	103.974	19.830	19.582	0.509
781.500	476.829	80.014	19.993	103.972	19.833	19.357	0.494
782.000	477.095	80.013	19.994	103.970	19.841	18.808	0.505
782.500	477.347	80.013	19.992	103.969	19.846	18.436	0.516
783.000	477.615	80.011	19.996	103.967	19.854	17.875	0.519
783.500	477.889	80.013	19.994	103.972	19.858	17.596	0.532
784.000	478.135	80.013	19.995	103.973	19.862	17.301	0.531
784.500	478.386	80.011	19.994	103.970	19.869	16.821	0.508
785.000	478.629	80.012	19.993	103.964	19.873	16.522	0.495
785.500	478.859	80.012	19.994	103.959	19.882	15.879	0.483
786.000	479.164	80.012	19.993	103.952	19.886	15.588	0.504
786.500	479.428	80.014	19.992	103.947	19.888	15.423	0.552
787.000	479.665	80.011	19.993	103.949	19.888	15.482	0.535
787.500	479.928	80.014	19.993	103.948	19.895	14.947	0.501
788.000	480.184	80.012	19.994	103.952	19.902	14.453	0.510
788.500	480.437	80.011	19.994	103.953	19.905	14.244	0.514
789.000	480.687	80.013	19.994	103.951	19.908	14.021	0.506
789.500	480.935	80.012	19.992	103.947	19.913	13.678	0.501
790.000	481.210	80.012	19.992	103.946	19.920	13.163	0.510
790.500	481.474	80.011	19.996	103.943	19.919	13.244	0.531
791.000	481.742	80.013	19.995	103.941	19.930	12.453	0.535
791.500	482.039	80.011	19.992	103.941	19.925	12.812	0.548
792.000	482.303	80.012	19.994	103.942	19.923	12.992	0.563
792.500	482.562	80.012	19.996	103.940	19.935	12.124	0.542
793.000	482.812	80.012	19.993	103.936	19.940	11.709	0.516
793.500	483.074	80.009	19.993	103.929	19.943	11.559	0.510
794.000	483.304	80.010	19.993	103.924	19.943	11.512	0.502
794.500	483.600	80.010	19.993	103.923	19.949	11.125	0.509
795.000	483.830	80.011	19.994	103.924	19.953	10.835	0.526
795.500	484.098	80.011	19.994	103.923	19.955	10.649	0.512
796.000	484.337	80.009	19.995	103.924	19.960	10.288	0.503
796.500	484.609	80.012	19.994	103.924	19.959	10.361	0.509
797.000	484.889	80.012	19.994	103.920	19.967	9.807	0.531
797.500	485.148	80.012	19.995	103.913	19.969	9.667	0.545
798.000	485.424	80.013	19.994	103.911	19.973	9.359	0.537
798.500	485.695	80.010	19.995	103.910	19.964	10.050	0.541
799.000	485.916	80.012	19.994	103.910	19.968	9.714	0.519
799.500	486.203	80.011	19.995	103.912	19.969	9.675	0.500
800.000	486.428	80.011	19.994	103.912	19.969	9.640	0.510
800.500	486.685	80.012	19.995	103.912	19.972	9.426	0.497
801.000	486.944	80.012	19.994	103.914	19.980	8.911	0.499
801.500	487.171	80.012	19.995	103.917	19.977	9.068	0.501
802.000	487.440	80.012	19.994	103.912	19.978	9.007	0.491
802.500	487.714	80.012	19.994	103.911	19.987	8.364	0.519
803.000	487.974	80.011	19.994	103.914	19.987	8.378	0.538
803.500	488.275	80.011	19.994	103.918	19.991	8.132	0.548
804.000	488.506	80.011	19.994	103.912	19.991	8.137	0.546
804.500	488.744	80.012	19.994	103.912	19.988	8.312	0.500
805.000	488.991	80.013	19.995	103.912	19.995	7.784	0.477
805.500	489.282	80.011	19.993	103.909	19.993	7.967	0.511
806.000	489.521	80.011	19.994	103.903	19.999	7.521	0.534
806.500	489.842	80.016	19.995	103.902	19.997	7.673	0.546
807.000	490.085	80.014	19.994	103.902	19.993	7.931	0.562
807.500	490.345	80.011	19.995	103.903	19.996	7.715	0.533
808.000	490.617	80.010	19.996	103.902	20.000	7.461	0.517
808.500	490.843	80.012	19.994	103.901	19.998	7.605	0.515
809.000	491.176	80.012	19.995	103.901	20.003	7.265	0.528
809.500	491.372	80.011	19.993	103.902	20.006	7.011	0.544
810.000	491.668	80.012	19.993	103.902	20.003	7.248	0.510
810.500	491.965	80.012	19.994	103.903	20.003	7.242	0.543
811.000	492.146	80.011	19.994	103.903	20.004	7.189	0.536
811.500	492.394	80.010	19.994	103.897	20.003	7.274	0.453
812.000	492.661	80.012	19.995	103.890	20.004	7.201	0.472
812.500	492.972	80.013	19.993	103.886	20.010	6.768	0.546
813.000	493.179	80.013	19.992	103.885	20.012	6.598	0.548
813.500	493.441	80.011	19.993	103.884	20.011	6.640	0.493
814.000	493.752	80.012	19.993	103.888	20.009	6.845	0.522
814.500	493.990	80.012	19.994	103.896	20.012	6.614	0.561
815.000	494.267	80.009	19.994	103.900	20.012	6.594	0.531
815.500	494.513	80.011	19.994	103.900	20.015	6.412	0.519
816.000	494.781	80.009	19.992	103.900	20.021	5.970	0.519
816.500	495.033	80.012	19.993	103.900	20.018	6.186	0.517
817.000	495.354	80.010	19.993	103.898	20.017	6.226	0.546
817.500	495.574	80.011	19.993	103.895	20.015	6.372	0.557
818.000	495.822	80.011	19.994	103.888	20.026	5.630	0.504
818.500	496.054	80.012	19.994	103.883	20.022	5.875	0.474
819.000	496.317	80.011	19.994	103.880	20.020	6.049	0.488
819.500	496.574	80.011	19.993	103.880	20.021	5.958	0.507
820.000	496.855	80.013	19.994	103.878	20.026	5.611	0.529
820.500	497.050	80.011	19.994	103.881	20.020	5.999	0.507
821.000	497.321	80.013	19.995	103.882	20.026	5.570	0.471
821.500	497.605	80.013	19.992	103.885	20.025	5.680	0.511
822.000	497.865	80.014	19.993	103.885	20.027	5.563	0.549
822.500	498.111	80.014	19.994	103.886	20.028	5.431	0.524
823.000	498.370	80.012	19.993	103.891	20.033	5.098	0.505
823.500	498.662	80.013	19.994	103.895	20.031	5.268	0.528
824.000	498.869	80.013	19.993	103.896	20.028	5.429	0.525
824.500	499.125	80.015	19.994	103.898	20.027	5.520	0.481
825.000	499.359	80.013	19.992	103.898	20.027	5.500	0.477
825.500	499.624	80.014	19.991	103.892	20.034	5.039	0.494
826.000	499.895	80.015	19.994	103.886	20.031	5.250	0.517
826.500	500.178	80.014	19.994	103.879	20.032	5.202	0.545
827.000	500.426	80.013	19.992	103.871	20.034	5.047	0.543
827.500	500.688	80.015	19.994	103.866	20.037	4.816	0.520
828.000	500.948	80.015	19.994	103.865	20.030	5.332	0.516
828.500	501.184	80.015	19.993	103.866	20.034	5.048	0.509
829.000	501.443	80.014	19.993	103.868	20.033	5.080	0.495
829.500	501.738	80.015	19.994	103.870	20.038	4.753	0.524
830.000	501.987	80.014	19.993	103.872	20.030	5.287	0.549
830.500	502.236	80.014	19.993	103.874	20.038	4.749	0.521
831.000	502.477	80.014	19.993	103.876	20.035	4.928	0.494
831.500	502.679	80.013	19.993	103.874	20.039	4.692	0.466
832.000	503.031	80.013	19.993	103.872	20.039	4.696	0.499
832.500	503.246	80.013	19.993	103.871	20.039	4.654	0.560
833.000	503.514	80.014	19.992	103.869	20.041	4.554	0.525
833.500	503.771	80.014	19.993	103.865	20.040	4.567	0.504
834.000	504.010	80.013	19.994	103.864	20.037	4.812	0.511
834.500	504.249	80.015	19.993	103.865	20.042	4.479	0.487
835.000	504.506	80.015	19.994	103.863	20.040	4.583	0.487
835.500	504.787	80.013	19.995	103.863	20.041	4.512	0.517
836.000	505.021	80.014	19.994	103.862	20.041	4.560	0.527
836.500	505.299	80.013	19.993	103.862	20.042	4.427	0.514
837.000	505.529	80.014	19.994	103.861	20.040	4.589	0.510
837.500	505.779	80.012	19.993	103.861	20.040	4.567	0.493
838.000	506.032	80.014	19.993	103.861	20.045	4.250	0.491
838.500	506.296	80.014	19.993	103.861	20.043	4.357	0.510
839.000	506.557	80.013	19.994	103.861	20.041	4.530	0.521
839.500	506.837	80.014	19.994	103.861	20.043	4.362	0.533
840.000	507.058	80.014	19.994	103.863	20.047	4.122	0.521
840.500	507.360	80.013	19.993	103.865	20.047	4.128	0.512
841.000	507.597	80.013	19.993	103.865	20.045	4.258	0.531
841.500	507.849	80.013	19.992	103.865	20.042	4.445	0.514
842.000	508.084	80.014	19.994	103.864	20.041	4.560	0.488
842.500	508.361	80.014	19.993	103.862	20.044	4.335	0.499
843.000	508.628	80.014	19.993	103.860	20.046	4.185	0.528
843.500	508.867	80.014	19.993	103.860	20.052	3.755	0.525
844.000	509.134	80.014	19.993	103.860	20.046	4.181	0.506
844.500	509.392	80.012	19.993	103.861	20.047	4.100	0.516
845.000	509.660	80.013	19.993	103.861	20.045	4.219	0.526
845.500	509.898	80.014	19.995	103.861	20.044	4.292	0.516
846.000	510.164	80.014	19.994	103.861	20.045	4.258	0.505
846.500	510.386	80.013	19.993	103.860	20.050	3.901	0.495
847.000	510.666	80.014	19.993	103.860	20.045	4.217	0.495
847.500	510.918	80.014	19.994	103.859	20.051	3.809	0.517
848.000	511.171	80.014	19.992	103.859	20.044	4.284	0.518
848.500	511.431	80.014	19.993	103.858	20.046	4.165	0.509
849.000	511.670	80.015	19.994	103.859	20.048	3.996	0.506
849.500	511.945	80.015	19.994	103.860	20.049	3.968	0.506
850.000	512.196	80.014	19.992	103.859	20.050	3.862	0.520
850.500	512.457	80.014	19.993	103.860	20.048	4.026	0.519
851.000	512.698	80.015	19.992	103.860	20.047	4.108	0.507
851.500	512.972	80.014	19.993	103.860	20.049	3.968	0.509
852.000	513.231	80.016	19.992	103.859	20.047	4.134	0.524
852.500	513.501	80.015	19.992	103.859	20.048	4.041	0.531
853.000	513.756	80.015	19.993	103.860	20.047	4.070	0.527
853.500	514.018	80.014	19.992	103.863	20.042	4.455	0.521
854.000	514.322	80.015	19.992	103.863	20.045	4.224	0.542
854.500	514.525	80.014	19.993	103.864	20.046	4.187	0.537
855.000	514.801	80.015	19.992	103.864	20.045	4.268	0.493
855.500	515.069	80.015	19.992	103.863	20.046	4.165	0.511
856.000	515.361	80.016	19.992	103.861	20.049	3.988	0.552
856.500	515.624	80.015	19.992	103.861	20.047	4.098	0.557
857.000	515.889	80.014	19.992	103.861	20.050	3.893	0.541
857.500	516.107	80.015	19.993	103.861	20.051	3.836	0.506
858.000	516.363	80.016	19.992	103.861	20.049	3.955	0.479
858.500	516.641	80.014	19.993	103.862	20.048	4.002	0.504
859.000	516.889	80.015	19.993	103.864	20.044	4.294	0.530
859.500	517.145	80.015	19.992	103.864	20.050	3.856	0.515
860.000	517.406	80.015	19.994	103.866	20.046	4.169	0.511
860.500	517.662	80.014	19.994	103.867	20.049	3.962	0.517
861.000	517.954	80.014	19.994	103.868	20.048	4.055	0.532
861.500	518.211	80.013	19.994	103.867	20.048	4.053	0.549
862.000	518.432	80.014	19.993	103.867	20.050	3.883	0.514
862.500	518.685	80.012	19.994	103.865	20.046	4.139	0.476
863.000	518.993	80.013	19.993	103.864	20.046	4.181	0.518
863.500	519.241	80.012	19.994	103.860	20.047	4.088	0.559
864.000	519.479	80.012	19.994	103.854	20.052	3.761	0.521
864.500	519.785	80.014	19.994	103.852	20.046	4.193	0.514
865.000	520.035	80.012	19.994	103.851	20.051	3.812	0.550
865.500	520.309	80.011	19.994	103.852	20.050	3.854	0.540
866.000	520.546	80.012	19.994	103.854	20.052	3.779	0.517
866.500	520.823	80.015	19.997	103.860	20.046	4.147	0.512
867.000	521.024	80.014	19.995	103.862	20.048	4.023	0.496
867.500	521.286	80.012	19.993	103.864	20.049	3.956	0.471
868.000	521.547	80.014	19.993	103.864	20.050	3.875	0.493
868.500	521.792	80.014	19.994	103.864	20.046	4.165	0.515
869.000	522.040	80.013	19.994	103.863	20.046	4.175	0.500
869.500	522.345	80.011	19.994	103.863	20.047	4.104	0.523
870.000	522.584	80.013	19.995	103.863	20.047	4.090	0.548
870.500	522.837	80.011	19.994	103.863	20.045	4.254	0.517
871.000	523.109	80.012	19.994	103.863	20.046	4.189	0.508
871.500	523.349	80.013	19.995	103.862	20.042	4.481	0.519
872.000	523.594	80.012	19.993	103.861	20.045	4.256	0.498
872.500	523.894	80.012	19.994	103.862	20.047	4.095	0.515
873.000	524.127	80.012	19.994	103.857	20.048	4.012	0.539
873.500	524.403	80.013	19.993	103.853	20.048	4.049	0.521
874.000	524.622	80.012	19.993	103.853	20.045	4.230	0.502
874.500	524.898	80.013	19.994	103.852	20.046	4.191	0.495
875.000	525.138	80.013	19.994	103.852	20.043	4.402	0.506
875.500	525.376	80.013	19.993	103.855	20.045	4.221	0.497
876.000	525.607	80.011	19.993	103.858	20.042	4.465	0.474
876.500	525.906	80.013	19.994	103.859	20.045	4.244	0.499
877.000	526.144	80.012	19.995	103.854	20.048	4.064	0.533
877.500	526.411	80.011	19.993	103.853	20.048	4.050	0.521
878.000	526.679	80.013	19.994	103.854	20.047	4.101	0.520
878.500	526.890	80.011	19.994	103.852	20.047	4.125	0.507
879.000	527.223	80.012	19.993	103.854	20.045	4.216	0.512
879.500	527.470	80.012	19.993	103.860	20.048	4.023	0.563
880.000	527.692	80.013	19.994	103.860	20.051	3.810	0.525
880.500	527.968	80.012	19.993	103.857	20.046	4.141	0.484
881.000	528.230	80.013	19.992	103.858	20.049	3.991	0.518
881.500	528.450	80.013	19.993	103.858	20.048	4.061	0.510
882.000	528.716	80.013	19.994	103.858	20.046	4.193	0.484
882.500	528.995	80.012	19.994	103.859	20.048	4.039	0.516
883.000	529.237	80.012	19.993	103.862	20.049	3.977	0.533
883.500	529.498	80.013	19.993	103.865	20.050	3.922	0.512
884.000	529.752	80.014	19.994	103.865	20.045	4.261	0.509
884.500	529.977	80.012	19.994	103.865	20.047	4.068	0.497
885.000	530.251	80.014	19.994	103.863	20.047	4.116	0.489
885.500	530.506	80.012	19.993	103.862	20.047	4.094	0.514
886.000	530.760	80.013	19.994	103.862	20.049	3.978	0.519
886.500	531.064	80.013	19.993	103.860	20.046	4.155	0.534
887.000	531.296	80.014	19.993	103.854	20.050	3.905	0.547
887.500	531.514	80.013	19.994	103.848	20.045	4.244	0.493
888.000	531.779	80.013	19.995	103.843	20.045	4.236	0.467
888.500	532.049	80.012	19.994	103.838	20.041	4.520	0.509
889.000	532.317	80.014	19.995	103.834	20.042	4.425	0.536
889.500	532.569	80.012	19.994	103.834	20.042	4.469	0.529
890.000	532.795	80.012	19.995	103.836	20.042	4.423	0.499
890.500	533.064	80.012	19.995	103.838	20.044	4.329	0.486
891.000	533.333	80.012	19.995	103.842	20.041	4.557	0.516
891.500	533.612	80.013	19.995	103.846	20.043	4.390	0.544
892.000	533.861	80.011	19.994	103.851	20.045	4.252	0.538
892.500	534.098	80.011	19.995	103.855	20.045	4.232	0.507
893.000	534.368	80.012	19.995	103.852	20.040	4.599	0.496
893.500	534.614	80.012	19.995	103.846	20.043	4.368	0.512
894.000	534.883	80.012	19.994	103.840	20.042	4.433	0.516
894.500	535.136	80.012	19.994	103.838	20.042	4.481	0.518
895.000	535.429	80.012	19.994	103.839	20.043	4.356	0.534
895.500	535.665	80.012	19.994	103.844	20.046	4.167	0.537
896.000	535.958	80.012	19.995	103.850	20.042	4.465	0.529
896.500	536.170	80.010	19.994	103.855	20.043	4.396	0.517
897.000	536.418	80.011	19.995	103.857	20.043	4.411	0.483
897.500	536.702	80.011	19.995	103.857	20.046	4.161	0.496
898.000	536.941	80.011	19.994	103.856	20.040	4.587	0.527
898.500	537.196	80.011	19.995	103.856	20.042	4.457	0.509
899.000	537.441	80.011	19.994	103.857	20.043	4.403	0.497
899.500	537.683	80.011	19.994	103.856	20.040	4.569	0.493
900.000	537.974	80.012	19.995	103.857	20.042	4.447	0.510
900.500	538.185	80.012	19.996	103.858	20.042	4.433	0.518
901.000	538.466	80.011	19.994	103.857	20.046	4.139	0.497
901.500	538.666	80.012	19.994	103.855	20.041	4.502	0.486
902.000	538.978	80.011	19.996	103.857	20.041	4.559	0.496
902.500	539.211	80.013	19.995	103.854	20.044	4.287	0.528
903.000	539.473	80.013	19.994	103.851	20.044	4.301	0.520
903.500	539.751	80.013	19.996	103.851	20.046	4.194	0.518
904.000	539.957	80.012	19.996	103.853	20.045	4.260	0.512
904.500	540.207	80.012	19.995	103.853	20.045	4.256	0.470
905.000	540.467	80.012	19.995	103.854	20.048	4.039	0.483
905.500	540.728	80.013	19.995	103.856	20.044	4.287	0.515
906.000	540.982	80.014	19.994	103.856	20.046	4.169	0.517
906.500	541.226	80.014	19.994	103.853	20.046	4.151	0.506
907.000	541.477	80.013	19.994	103.850	20.049	3.924	0.497
907.500	541.740	80.012	19.995	103.850	20.048	4.015	0.505
908.000	542.007	80.015	19.995	103.847	20.048	3.999	0.522
908.500	542.266	80.014	19.994	103.847	20.045	4.210	0.527
909.000	542.517	80.014	19.993	103.850	20.050	3.914	0.518
909.500	542.773	80.015	19.994	103.853	20.048	4.046	0.509
910.000	543.080	80.015	19.994	103.850	20.048	4.017	0.536
910.500	543.279	80.014	19.993	103.851	20.048	4.037	0.535
911.000	543.570	80.015	19.993	103.851	20.048	4.039	0.498
911.500	543.814	80.014	19.993	103.852	20.047	4.112	0.512
912.000	544.053	80.015	19.993	103.852	20.044	4.321	0.509
912.500	544.300	80.015	19.993	103.850	20.046	4.173	0.484
913.000	544.531	80.015	19.993	103.850	20.045	4.228	0.482
913.500	544.793	80.014	19.994	103.848	20.043	4.357	0.486
914.000	545.065	80.016	19.993	103.848	20.042	4.433	0.514
914.500	545.299	80.015	19.995	103.848	20.047	4.116	0.520
915.000	545.558	80.015	19.993	103.855	20.045	4.211	0.500
915.500	545.804	80.015	19.993	103.856	20.042	4.461	0.499
916.000	546.075	80.014	19.994	103.858	20.045	4.240	0.511
916.500	546.364	80.014	19.994	103.856	20.046	4.168	0.538
917.000	546.567	80.014	19.993	103.852	20.047	4.089	0.526
917.500	546.851	80.014	19.994	103.849	20.044	4.307	0.489
918.000	547.096	80.014	19.992	103.850	20.048	4.049	0.508
918.500	547.381	80.014	19.993	103.849	20.046	4.201	0.530
919.000	547.636	80.014	19.992	103.849	20.048	4.002	0.535
919.500	547.909	80.014	19.993	103.850	20.049	3.994	0.534
920.000	548.171	80.015	19.993	103.846	20.049	3.978	0.531
920.500	548.419	80.014	19.992	103.841	20.044	4.323	0.522
921.000	548.674	80.013	19.994	103.841	20.045	4.240	0.506
921.500	548.933	80.014	19.995	103.845	20.042	4.479	0.509
922.000	549.197	80.013	19.993	103.847	20.044	4.292	0.519
922.500	549.439	80.013	19.993	103.855	20.044	4.341	0.514
923.000	549.664	80.012	19.992	103.861	20.043	4.420	0.486
923.500	549.957	80.014	19.993	103.863	20.043	4.390	0.493
924.000	550.218	80.012	19.992	103.861	20.045	4.262	0.536
924.500	550.434	80.012	19.993	103.860	20.047	4.130	0.516
925.000	550.700	80.014	19.993	103.859	20.045	4.238	0.480
925.500	550.987	80.014	19.994	103.860	20.045	4.213	0.517
926.000	551.270	80.012	19.991	103.860	20.041	4.550	0.561
926.500	551.499	80.015	19.995	103.863	20.045	4.242	0.541
927.000	551.719	80.013	19.993	103.864	20.045	4.258	0.480
927.500	551.961	80.012	19.995	103.866	20.044	4.298	0.456
928.000	552.200	80.014	19.993	103.866	20.043	4.418	0.472
928.500	552.490	80.014	19.994	103.865	20.047	4.136	0.505
929.000	552.741	80.015	19.994	103.859	20.041	4.499	0.535
929.500	553.007	80.015	19.993	103.858	20.043	4.410	0.529
930.000	553.251	80.014	19.993	103.859	20.048	4.031	0.514
930.500	553.515	80.013	19.994	103.858	20.048	4.047	0.509
931.000	553.766	80.013	19.994	103.859	20.046	4.198	0.512
931.500	554.021	80.014	19.993	103.864	20.046	4.167	0.510
932.000	554.294	80.014	19.994	103.866	20.048	4.002	0.517
932.500	554.573	80.014	19.993	103.865	20.045	4.258	0.540
933.000	554.814	80.013	19.993	103.866	20.050	3.889	0.536
933.500	555.080	80.014	19.992	103.866	20.045	4.222	0.513
934.000	555.368	80.015	19.992	103.866	20.044	4.342	0.530
934.500	555.601	80.015	19.993	103.863	20.045	4.277	0.537
935.000	555.850	80.015	19.993	103.861	20.043	4.421	0.502
935.500	556.094	80.014	19.993	103.860	20.044	4.311	0.488
936.000	556.323	80.016	19.994	103.859	20.046	4.179	0.483
936.500	556.592	80.014	19.993	103.858	20.042	4.479	0.486
937.000	556.830	80.015	19.993	103.860	20.046	4.201	0.503
937.500	557.098	80.014	19.993	103.863	20.042	4.465	0.506
938.000	557.356	80.015	19.993	103.866	20.042	4.433	0.516
938.500	557.587	80.015	19.993	103.866	20.042	4.437	0.507
939.000	557.886	80.015	19.993	103.867	20.041	4.522	0.509
939.500	558.141	80.015	19.993	103.866	20.043	4.394	0.542
940.000	558.382	80.015	19.993	103.864	20.042	4.484	0.525
940.500	558.606	80.016	19.993	103.855	20.044	4.284	0.480
941.000	558.848	80.013	19.992	103.850	20.045	4.236	0.466
941.500	559.108	80.014	19.993	103.850	20.046	4.165	0.484
942.000	559.395	80.013	19.993	103.851	20.042	4.423	0.524
942.500	559.623	80.014	19.993	103.852	20.042	4.492	0.530
943.000	559.896	80.013	19.993	103.858	20.042	4.437	0.508
943.500	560.139	80.013	19.993	103.863	20.045	4.260	0.509
944.000	560.446	80.013	19.992	103.861	20.045	4.252	0.533
944.500	560.685	80.014	19.993	103.856	20.042	4.437	0.548
945.000	560.928	80.014	19.993	103.854	20.043	4.380	0.514
945.500	561.212	80.012	19.993	103.855	20.044	4.339	0.504
946.000	561.453	80.013	19.992	103.854	20.040	4.570	0.526
946.500	561.705	80.013	19.993	103.857	20.040	4.623	0.509
947.000	561.925	80.011	19.993	103.862	20.039	4.658	0.483
947.500	562.235	80.013	19.993	103.864	20.039	4.646	0.501
948.000	562.468	80.013	19.993	103.864	20.039	4.700	0.537
948.500	562.729	80.013	19.994	103.861	20.040	4.636	0.518
949.000	562.952	80.012	19.993	103.855	20.038	4.741	0.489
949.500	563.189	80.013	19.993	103.853	20.041	4.510	0.472
950.000	563.470	80.014	19.993	103.852	20.038	4.772	0.489
950.500	563.715	80.013	19.992	103.851	20.034	5.023	0.522
951.000	563.981	80.013	19.992	103.855	20.038	4.776	0.519
951.500	564.236	80.014	19.993	103.859	20.038	4.740	0.516
952.000	564.521	80.013	19.993	103.856	20.040	4.573	0.531
952.500	564.744	80.013	19.994	103.854	20.040	4.632	0.524
953.000	564.994	80.012	19.993	103.855	20.036	4.853	0.490
953.500	565.253	80.012	19.993	103.855	20.039	4.672	0.491
954.000	565.516	80.012	19.993	103.854	20.040	4.597	0.516
954.500	565.751	80.014	19.993	103.858	20.043	4.374	0.510
955.000	565.989	80.014	19.995	103.859	20.042	4.486	0.486
955.500	566.254	80.013	19.994	103.859	20.041	4.559	0.488
956.000	566.531	80.013	19.995	103.859	20.040	4.618	0.522
956.500	566.752	80.013	19.992	103.862	20.034	5.052	0.520
957.000	567.057	80.012	19.992	103.863	20.036	4.852	0.512
957.500	567.249	80.013	19.993	103.862	20.043	4.387	0.512
958.000	567.550	80.012	19.994	103.861	20.041	4.494	0.495
958.500	567.758	80.012	19.993	103.861	20.037	4.829	0.501
959.000	568.060	80.012	19.993	103.860	20.035	4.981	0.510
959.500	568.303	80.013	19.994	103.860	20.041	4.551	0.528
960.000	568.554	80.012	19.993	103.861	20.039	4.689	0.519
960.500	568.806	80.013	19.993	103.860	20.037	4.797	0.498
961.000	569.007	80.013	19.993	103.857	20.038	4.732	0.478
961.500	569.248	80.013	19.994	103.854	20.040	4.587	0.448
962.000	569.540	80.011	19.994	103.852	20.037	4.788	0.488
962.500	569.773	80.012	19.993	103.850	20.040	4.591	0.529
963.000	570.000	80.012	19.994	103.849	20.040	4.585	0.493
963.500	570.292	80.012	19.994	103.851	20.036	4.908	0.489
964.000	570.544	80.012	19.994	103.855	20.040	4.585	0.531
964.500	570.765	80.012	19.994	103.856	20.038	4.725	0.508
965.000	571.039	80.013	19.995	103.858	20.036	4.912	0.484
965.500	571.315	80.012	19.994	103.859	20.038	4.748	0.523
966.000	571.555	80.014	19.994	103.856	20.036	4.905	0.533
966.500	571.846	80.013	19.994	103.853	20.036	4.909	0.523
967.000	572.043	80.012	19.994	103.851	20.037	4.791	0.509
967.500	572.336	80.012	19.995	103.847	20.038	4.738	0.489
968.000	572.582	80.012	19.994	103.842	20.037	4.829	0.514
968.500	572.867	80.013	19.994	103.846	20.037	4.804	0.535
969.000	573.136	80.013	19.994	103.848	20.035	4.946	0.543
969.500	573.367	80.013	19.994	103.849	20.037	4.782	0.527
970.000	573.666	80.012	19.994	103.846	20.034	5.001	0.515
970.500	573.894	80.013	19.995	103.848	20.032	5.188	0.528
971.000	574.143	80.012	19.994	103.847	20.034	5.027	0.502
971.500	574.418	80.013	19.994	103.846	20.034	5.015	0.501
972.000	574.675	80.014	19.994	103.844	20.031	5.222	0.528
972.500	574.934	80.011	19.994	103.849	20.035	4.922	0.524
973.000	575.200	80.011	19.993	103.851	20.035	4.938	0.520
973.500	575.439	80.013	19.993	103.853	20.035	4.973	0.515
974.000	575.676	80.012	19.994	103.856	20.034	5.036	0.491
974.500	575.958	80.012	19.994	103.857	20.034	5.021	0.497
975.000	576.222	80.013	19.993	103.857	20.034	5.013	0.533
975.500	576.453	80.013	19.993	103.853	20.035	4.991	0.521
976.000	576.699	80.012	19.994	103.846	20.033	5.074	0.486
976.500	576.983	80.012	19.993	103.841	20.032	5.190	0.504
977.000	577.263	80.013	19.993	103.839	20.033	5.131	0.547
977.500	577.471	80.011	19.994	103.839	20.035	4.964	0.526
978.000	577.746	80.012	19.994	103.841	20.027	5.523	0.486
978.500	577.970	80.013	19.994	103.848	20.029	5.371	0.491
979.000	578.228	80.013	19.995	103.853	20.032	5.166	0.490
979.500	578.505	80.012	19.995	103.856	20.035	4.991	0.508
980.000	578.741	80.012	19.993	103.857	20.030	5.284	0.524
980.500	579.026	80.011	19.993	103.860	20.031	5.210	0.517
981.000	579.289	80.012	19.994	103.861	20.033	5.119	0.534
981.500	579.510	80.012	19.994	103.859	20.035	4.975	0.516
982.000	579.740	80.012	19.994	103.857	20.032	5.167	0.468
982.500	580.003	80.012	19.994	103.856	20.033	5.074	0.472
983.000	580.326	80.011	19.993	103.854	20.033	5.094	0.539
983.500	580.539	80.012	19.993	103.854	20.034	5.042	0.561
984.000	580.747	80.011	19.993	103.856	20.032	5.156	0.479
984.500	581.009	80.012	19.993	103.858	20.029	5.353	0.446
985.000	581.291	80.012	19.993	103.855	20.035	4.979	0.507
985.500	581.518	80.012	19.994	103.854	20.035	4.933	0.527
986.000	581.776	80.012	19.992	103.852	20.032	5.184	0.497
986.500	582.026	80.013	19.995	103.852	20.035	4.985	0.496
987.000	582.288	80.014	19.995	103.852	20.033	5.121	0.510
987.500	582.552	80.012	19.994	103.857	20.032	5.139	0.519
988.000	582.808	80.013	19.995	103.859	20.028	5.427	0.523
988.500	583.094	80.013	19.994	103.861	20.029	5.379	0.531
989.000	583.311	80.012	19.994	103.856	20.026	5.612	0.523
989.500	583.587	80.013	19.994	103.851	20.027	5.493	0.498
990.000	583.850	80.013	19.994	103.847	20.029	5.389	0.516
990.500	584.065	80.013	19.994	103.846	20.029	5.405	0.508
991.000	584.366	80.013	19.994	103.846	20.030	5.308	0.497
991.500	584.548	80.012	19.993	103.851	20.028	5.448	0.500
992.000	584.788	80.014	19.994	103.856	20.030	5.296	0.452
992.500	585.076	80.013	19.995	103.860	20.028	5.446	0.475
993.000	585.419	80.012	19.995	103.860	20.030	5.292	0.580
993.500	585.642	80.013	19.995	103.859	20.030	5.326	0.598
994.000	585.891	80.012	19.995	103.860	20.026	5.590	0.519
994.500	586.099	80.014	19.995	103.859	20.027	5.546	0.465
995.000	586.391	80.013	19.995	103.853	20.031	5.241	0.478
995.500	586.614	80.013	19.994	103.850	20.028	5.439	0.508
996.000	586.898	80.013	19.995	103.847	20.029	5.417	0.512
996.500	587.121	80.014	19.995	103.844	20.024	5.719	0.507
997.000	587.407	80.013	19.994	103.842	20.023	5.798	0.508
997.500	587.669	80.013	19.994	103.848	20.029	5.408	0.529
998.000	587.927	80.014	19.994	103.850	20.028	5.457	0.534
998.500	588.132	80.013	19.995	103.854	20.027	5.550	0.492
999.000	588.384	80.011	19.993	103.855	20.025	5.684	0.460
999.500	588.669	80.013	19.994	103.853	20.025	5.678	0.496
1000.000	588.902	80.012	19.995	103.849	20.026	5.573	0.527
1000.500	589.138	80.012	19.994	103.849	20.026	5.565	0.494
1001.000	589.357	80.012	19.994	103.848	20.025	5.636	0.463
1001.500	589.647	80.013	19.994	103.849	20.029	5.390	0.482
1002.000	589.908	80.012	19.994	103.849	20.024	5.727	0.530
1002.500	590.144	80.012	19.994	103.848	20.026	5.577	0.524
1003.000	590.357	80.012	19.994	103.845	20.026	5.599	0.473
1003.500	590.634	80.013	19.994	103.844	20.024	5.747	0.470
1004.000	590.878	80.013	19.994	103.846	20.022	5.894	0.506
1004.500	591.166	80.014	19.994	103.848	20.024	5.768	0.526
1005.000	591.370	80.012	19.994	103.846	20.024	5.745	0.512
1005.500	591.663	80.012	19.994	103.845	20.023	5.780	0.494
1006.000	591.867	80.013	19.995	103.839	20.021	5.950	0.497
1006.500	592.112	80.014	19.994	103.834	20.025	5.684	0.473
1007.000	592.403	80.014	19.993	103.828	20.027	5.532	0.493
1007.500	592.666	80.014	19.993	103.828	20.028	5.470	0.545
1008.000	592.894	80.013	19.993	103.828	20.025	5.656	0.523
1008.500	593.152	80.013	19.993	103.829	20.029	5.366	0.488
1009.000	593.442	80.014	19.992	103.828	20.026	5.585	0.517
1009.500	593.661	80.014	19.991	103.833	20.029	5.390	0.528
1010.000	593.943	80.014	19.992	103.835	20.025	5.695	0.505
1010.500	594.157	80.013	19.992	103.831	20.027	5.547	0.499
1011.000	594.412	80.013	19.993	103.831	20.029	5.417	0.483
1011.500	594.664	80.012	19.993	103.830	20.030	5.289	0.488
1012.000	594.908	80.015	19.993	103.829	20.029	5.404	0.501
1012.500	595.187	80.013	19.993	103.833	20.031	5.254	0.510
1013.000	595.443	80.013	19.993	103.836	20.031	5.232	0.529
1013.500	595.699	80.014	19.992	103.837	20.028	5.443	0.524
1014.000	595.956	80.013	19.993	103.836	20.028	5.461	0.512
1014.500	596.172	80.014	19.994	103.834	20.028	5.451	0.493
1015.000	596.432	80.014	19.993	103.831	20.029	5.372	0.475
1015.500	596.707	80.014	19.993	103.829	20.027	5.524	0.506
1016.000	596.954	80.014	19.994	103.833	20.026	5.565	0.528
1016.500	597.171	80.014	19.993	103.834	20.030	5.344	0.493
1017.000	597.424	80.016	19.993	103.833	20.028	5.431	0.467
1017.500	597.689	80.016	19.992	103.830	20.029	5.413	0.494
1018.000	597.950	80.014	19.993	103.829	20.025	5.679	0.522
1018.500	598.207	80.017	19.992	103.824	20.026	5.606	0.522
1019.000	598.470	80.016	19.993	103.823	20.027	5.514	0.519
1019.500	598.709	80.016	19.993	103.823	20.023	5.845	0.511
1020.000	598.948	80.015	19.992	103.822	20.026	5.620	0.490
1020.500	599.186	80.015	19.992	103.823	20.025	5.697	0.477
1021.000	599.464	80.015	19.992	103.826	20.024	5.756	0.496
1021.500	599.696	80.016	19.993	103.827	20.027	5.524	0.513
1022.000	599.967	80.015	19.993	103.828	20.026	5.567	0.506
1022.500	600.216	80.016	19.993	103.830	20.026	5.565	0.511
1023.000	600.492	80.016	19.992	103.830	20.028	5.478	0.523
1023.500	600.710	80.015	19.994	103.828	20.025	5.683	0.510
1024.000	601.010	80.015	19.993	103.826	20.026	5.608	0.506
1024.499	601.200	80.015	19.992	103.828	20.025	5.695	0.504
1024.999	601.471	80.014	19.993	103.825	20.025	5.687	0.475
1025.499	601.754	80.015	19.994	103.824	20.024	5.713	0.507
1025.999	602.011	80.014	19.993	103.824	20.020	6.046	0.547
1026.499	602.259	80.013	19.993	103.825	20.022	5.881	0.523
1026.999	602.520	80.014	19.992	103.823	20.028	5.455	0.507
1027.499	602.758	80.014	19.994	103.824	20.023	5.808	0.504
1027.999	602.986	80.014	19.993	103.824	20.025	5.685	0.482
1028.499	603.289	80.013	19.994	103.824	20.026	5.604	0.499
1028.999	603.520	80.013	19.993	103.823	20.020	6.032	0.533
1029.499	603.737	80.013	19.994	103.823	20.022	5.888	0.491
1029.999	604.009	80.013	19.993	103.822	20.021	5.945	0.468
1030.499	604.240	80.013	19.993	103.822	20.022	5.876	0.496
1030.999	604.509	80.013	19.993	103.822	20.026	5.606	0.501
1031.499	604.749	80.013	19.994	103.822	20.026	5.622	0.505
1031.999	605.036	80.014	19.994	103.823	20.023	5.809	0.519
1032.499	605.292	80.014	19.994	103.823	20.027	5.508	0.535
1032.999	605.535	80.013	19.993	103.824	20.028	5.439	0.521
1033.499	605.776	80.013	19.993	103.824	20.023	5.778	0.491
1033.999	606.013	80.012	19.993	103.823	20.030	5.309	0.481
1034.500	606.235	80.012	19.993	103.823	20.029	5.406	0.469
1035.000	606.534	80.012	19.993	103.822	20.028	5.425	0.490
1035.499	606.828	80.012	19.993	103.823	20.025	5.636	0.557
1035.999	607.066	80.014	19.993	103.825	20.027	5.555	0.563
1036.499	607.309	80.013	19.994	103.828	20.028	5.453	0.507
1036.999	607.583	80.013	19.993	103.828	20.030	5.277	0.499
1037.499	607.833	80.014	19.993	103.830	20.029	5.368	0.520
1037.999	608.110	80.013	19.993	103.830	20.030	5.323	0.526
1038.499	608.352	80.012	19.992	103.828	20.030	5.311	0.523
1038.999	608.640	80.014	19.992	103.825	20.026	5.624	0.524
1039.499	608.856	80.013	19.994	103.825	20.029	5.378	0.517
1040.000	609.118	80.013	19.993	103.824	20.028	5.457	0.492
1040.500	609.351	80.013	19.992	103.825	20.028	5.461	0.487
1040.999	609.613	80.012	19.993	103.825	20.030	5.299	0.494
1041.500	609.870	80.014	19.993	103.825	20.031	5.268	0.507
1042.001	610.127	80.014	19.994	103.825	20.029	5.356	0.517
1042.501	610.363	80.012	19.994	103.823	20.030	5.301	0.504
1043.000	610.651	80.012	19.994	103.823	20.027	5.551	0.509
