Repository: ulfsri/fsri_materials_database

# Materials and Products Database

## 01_Data

Raw data generated from each apparatus are included here in plain-text format. The data is organized first by material, next by the short name of test apparatus used, and where applicable additional filtering by test settings.

### material.json

Each material directory contains a json file of the same name as the material. This file links the data stored in the repository as well as data and graphs produced by the accompanying scripts (__02_Scripts__) to the respective landing page for the material on the front-end website.

File: 01_Data/Polyester_Bed_Skirt/Cone/Polyester_Bed_Skirt_Cone_HF50Scalar_220523_R1.csv
LABORATORY,FSRI 
TEST IDENT,Polyester_Skirt_50_1
OPERATOR,Dow
MATERIAL,Polyester Bed Skirt
ORIENTATION,Horizontal
HEAT FLUX,50
SURF AREA,0.00884
C FACTOR,0.04176945611834526
SPEC HOLDER DIFF,-566
SPECIMEN MASS,4.559999942779541
SCAN TIME,0.25
O2 DELAY TIME,11
CO DELAY TIME,11
CO2 DELAY TIME,8
FLOW FACTOR,1
SCAN COUNT,942
TIME TO IGN,44.5
END OF TEST SCAN,462
END OF TEST TIME,115.5
TEST STATUS,1
PRE TEST CMT,Dimensions: 103 x 102 x 0.70 mm; with frame and grid; with calcium silicate substrate; sample includes 5 layers
POST TEST CMT,The exposed area of the sample shrank upon heating due to shriveling and melting.

File: 01_Data/Polyester_Bed_Skirt/Cone/Polyester_Bed_Skirt_Cone_HF50Scalar_220523_R2.csv
LABORATORY,FSRI 
TEST IDENT,Polyester_Skirt_50_2
OPERATOR,Dow
MATERIAL,Polyester Bed Skirt
ORIENTATION,Horizontal
HEAT FLUX,50
SURF AREA,0.00884
C FACTOR,0.04176945611834526
SPEC HOLDER DIFF,-566
SPECIMEN MASS,4.559999942779541
SCAN TIME,0.25
O2 DELAY TIME,11
CO DELAY TIME,11
CO2 DELAY TIME,8
FLOW FACTOR,1
SCAN COUNT,933
TIME TO IGN,43.25
END OF TEST SCAN,453
END OF TEST TIME,113.25
TEST STATUS,1
PRE TEST CMT,Dimensions: 102 x 102 x 0.74 mm; with frame and grid; with calcium silicate substrate; sample includes 5 layers
POST TEST CMT,The exposed area of the sample shrank upon heating due to shriveling and melting. See post test pictures.

File: 01_Data/Polyester_Bed_Skirt/Cone/Polyester_Bed_Skirt_Cone_HF50Scalar_220523_R3.csv
LABORATORY,FSRI 
TEST IDENT,Polyester_Skirt_50_3
OPERATOR,Dow
MATERIAL,Polyester Bed Skirt
ORIENTATION,Horizontal
HEAT FLUX,50
SURF AREA,0.00884
C FACTOR,0.04176945611834526
SPEC HOLDER DIFF,-566
SPECIMEN MASS,4.590000152587891
SCAN TIME,0.25
O2 DELAY TIME,11
CO DELAY TIME,11
CO2 DELAY TIME,8
FLOW FACTOR,1
SCAN COUNT,923
TIME TO IGN,37.75
END OF TEST SCAN,443
END OF TEST TIME,110.75
TEST STATUS,1
PRE TEST CMT,Dimensions: 103 x 104 x 0.70 mm; with frame and grid; with calcium silicate substrate; sample includes 5 layers
POST TEST CMT,The exposed area of the sample shrank upon heating due to shriveling and melting.

File: 01_Data/Polyester_Bed_Skirt/Cone/Polyester_Bed_Skirt_Cone_HF75Scalar_220523_R1.csv
LABORATORY,FSRI 
TEST IDENT,Polyester_Skirt_75_1
OPERATOR,Dow
MATERIAL,Polyester Bed Skirt
ORIENTATION,Horizontal
HEAT FLUX,75
SURF AREA,0.00884
C FACTOR,0.04176945611834526
SPEC HOLDER DIFF,-566
SPECIMEN MASS,4.519999980926514
SCAN TIME,0.25
O2 DELAY TIME,11
CO DELAY TIME,11
CO2 DELAY TIME,8
FLOW FACTOR,1
SCAN COUNT,1075
TIME TO IGN,18.75
END OF TEST SCAN,595
END OF TEST TIME,148.75
TEST STATUS,1
PRE TEST CMT,Dimensions: 103 x 103 x 0.70 mm; with frame and grid; with calcium silicate substrate; sample includes 5 layers
POST TEST CMT,The exposed area of the sample shrank upon heating due to shriveling and melting.

File: 01_Data/Polyester_Bed_Skirt/Cone/Polyester_Bed_Skirt_Cone_HF75Scalar_220523_R2.csv
LABORATORY,FSRI 
TEST IDENT,Polyester_Skirt_75_2
OPERATOR,Dow
MATERIAL,Polyester Bed Skirt
ORIENTATION,Horizontal
HEAT FLUX,75
SURF AREA,0.00884
C FACTOR,0.04176945611834526
SPEC HOLDER DIFF,-566
SPECIMEN MASS,4.539999961853027
SCAN TIME,0.25
O2 DELAY TIME,11
CO DELAY TIME,11
CO2 DELAY TIME,8
FLOW FACTOR,1
SCAN COUNT,1365
TIME TO IGN,19
END OF TEST SCAN,885
END OF TEST TIME,221.25
TEST STATUS,1
PRE TEST CMT,Dimensions: 102 x 104 x 0.73 mm; with frame and grid; with calcium silicate substrate; sample includes 5 layers
POST TEST CMT,The exposed area of the sample shrank upon heating due to shriveling and melting.

File: 01_Data/Polyester_Bed_Skirt/Cone/Polyester_Bed_Skirt_Cone_HF75Scalar_220523_R3.csv
LABORATORY,FSRI 
TEST IDENT,Polyester_Skirt_75_3
OPERATOR,Dow
MATERIAL,Polyester Bed Skirt
ORIENTATION,Horizontal
HEAT FLUX,75
SURF AREA,0.00884
C FACTOR,0.04176945611834526
SPEC HOLDER DIFF,-566
SPECIMEN MASS,4.550000190734863
SCAN TIME,0.25
O2 DELAY TIME,11
CO DELAY TIME,11
CO2 DELAY TIME,8
FLOW FACTOR,1
SCAN COUNT,1329
TIME TO IGN,16.5
END OF TEST SCAN,849
END OF TEST TIME,212.25
TEST STATUS,1
PRE TEST CMT,Dimensions: 103 x 103 x 0.74 mm; with frame and grid; with calcium silicate substrate; sample includes 5 layers
POST TEST CMT,The exposed area of the sample shrank upon heating due to shriveling and melting.

File: 01_Data/Polyester_Bed_Skirt/Cone/Polyester_Bed_Skirt_HRRPUA_25.csv
Names,Polyester_Bed_Skirt_R1,Polyester_Bed_Skirt_R2,Polyester_Bed_Skirt_R3,Mean,Std. Dev.
1403,0.0,,289.5,144.7,204.7
1404,0.3,,286.6,143.4,202.4
1405,0.5,,286.0,143.2,201.9
1406,1.5,,282.8,142.1,198.9
1407,2.4,,286.4,144.4,200.8
1408,3.2,,283.7,143.5,198.4
1409,3.9,,281.4,142.7,196.2
1410,7.1,,281.0,144.0,193.7
1411,9.8,,279.9,144.9,191.0
1412,12.4,,278.9,145.6,188.4
1413,14.9,,273.2,144.0,182.6
1414,19.3,,275.2,147.3,181.0
1415,23.8,,267.8,145.8,172.5
1416,27.8,,264.0,145.9,167.1
1417,34.0,,260.8,147.4,160.4
1418,40.8,,258.7,149.8,154.1
1419,45.4,,259.5,152.4,151.4
1420,50.7,,252.5,151.6,142.8
1421,54.8,,248.9,151.8,137.2
1422,59.6,,243.6,151.6,130.1
1423,65.7,,238.1,151.9,121.9
1424,72.6,,238.5,155.5,117.3
1425,78.0,,231.5,154.8,108.5
1426,82.2,,228.3,155.2,103.3
1427,83.5,,226.6,155.1,101.2
1428,92.9,,221.5,157.2,90.9
1429,100.4,,218.4,159.4,83.5
1430,107.2,,211.5,159.4,73.8
1431,112.2,,213.0,162.6,71.3
1432,118.9,,207.4,163.2,62.6
1433,128.3,,204.6,166.5,54.0
1434,137.1,,198.6,167.8,43.5
1435,140.4,,194.2,167.3,38.1
1436,154.7,,194.3,174.5,28.0
1437,166.0,,186.8,176.4,14.7
1438,171.9,,183.8,177.9,8.4
1439,179.3,,180.5,179.9,0.8
1440,193.6,,176.1,184.8,12.4
1441,197.7,,176.0,186.8,15.4
1442,204.7,,171.4,188.0,23.6
1443,213.2,,168.7,191.0,31.4
1444,218.8,,163.3,191.0,39.2
1445,225.9,,159.2,192.6,47.1
1446,236.1,,157.3,196.7,55.8
1447,241.2,,153.4,197.3,62.0
1448,250.4,,151.6,201.0,69.9
1449,256.6,,151.7,204.1,74.2
1450,257.9,,145.4,201.7,79.5
1451,267.8,,142.8,205.3,88.4
1452,267.9,,141.4,204.7,89.5
1453,267.4,,136.4,201.9,92.6
1454,276.0,,132.6,204.3,101.4
1455,278.4,,128.7,203.6,105.9
1456,284.9,,125.6,205.2,112.6
1457,289.1,,127.5,208.3,114.3
1458,297.1,,123.7,210.4,122.6
1459,302.5,,121.3,211.9,128.2
1460,306.2,,116.4,211.3,134.2
1461,303.0,,113.9,208.5,133.7
1462,303.3,,112.2,207.7,135.2
1463,308.0,,110.0,209.0,140.0
1464,311.3,,108.5,209.9,143.5
1465,313.2,,107.5,210.3,145.5
1466,316.1,,105.5,210.8,148.9
1467,324.8,,103.9,214.4,156.2
1468,319.7,,100.8,210.3,154.8
1469,320.1,,100.0,210.1,155.7
1470,319.9,,98.0,208.9,156.9
1471,323.6,,94.6,209.1,161.9
1472,316.1,,92.0,204.0,158.4
1473,312.3,,92.7,202.5,155.3
1474,317.6,,88.2,202.9,162.2
1475,321.7,,87.1,204.4,165.9
1476,311.4,,85.4,198.4,159.8
1477,313.9,,83.1,198.5,163.2
1478,317.2,,81.5,199.4,166.6
1479,308.7,,79.5,194.1,162.1
1480,306.1,,78.3,192.2,161.1
1481,308.3,,77.0,192.6,163.6
1482,305.3,,74.1,189.7,163.4
1483,307.5,,72.5,190.0,166.2
1484,302.7,,71.0,186.8,163.8
1485,303.6,,68.9,186.3,165.9
1486,298.8,,67.5,183.1,163.6
1487,295.1,,65.5,180.3,162.3
1488,295.1,,63.2,179.1,164.0
1489,294.3,,63.0,178.7,163.5
1490,288.9,,60.8,174.9,161.3
1491,277.8,,60.2,169.0,153.9
1492,278.6,,58.8,168.7,155.4
1493,276.2,,57.3,166.8,154.8
1494,274.9,,57.0,166.0,154.0
1495,270.2,,55.5,162.8,151.8
1496,262.0,,54.3,158.1,146.8
1497,257.7,,53.4,155.5,144.4
1498,255.9,,52.4,154.1,143.9
1499,255.1,,51.7,153.4,143.8
1500,243.0,,49.8,146.4,136.6
1501,240.5,,49.1,144.8,135.3
1502,239.2,,48.9,144.1,134.6
1503,233.6,,46.8,140.2,132.1
1504,224.6,,46.1,135.3,126.2
1505,220.4,,45.0,132.7,124.0
1506,213.6,,44.4,129.0,119.7
1507,213.2,,42.8,128.0,120.5
1508,210.8,,41.9,126.4,119.5
1509,207.5,,40.8,124.1,117.9
1510,200.0,,40.2,120.1,113.0
1511,198.8,,39.5,119.2,112.6
1512,191.7,,37.7,114.7,108.9
1513,187.5,,37.0,112.2,106.4
1514,187.3,,35.3,111.3,107.5
1515,180.9,,34.5,107.7,103.6
1516,175.7,,33.4,104.5,100.7
1517,174.6,,32.2,103.4,100.7
1518,169.0,,31.2,100.1,97.4
1519,168.6,,30.1,99.3,98.0
1520,161.4,,29.2,95.3,93.5
1521,160.4,,27.9,94.2,93.7
1522,154.1,,27.2,90.7,89.8
1523,152.7,,26.3,89.5,89.4
1524,151.8,,25.3,88.6,89.4
1525,148.0,,24.7,86.4,87.2
1526,143.2,,24.3,83.8,84.1
1527,141.2,,22.8,82.0,83.8
1528,138.7,,22.5,80.6,82.1
1529,134.3,,21.8,78.1,79.5
1530,133.3,,21.2,77.3,79.3
1531,130.1,,20.3,75.2,77.7
1532,128.0,,19.6,73.8,76.6
1533,123.0,,18.8,70.9,73.7
1534,121.7,,18.4,70.1,73.1
1535,121.0,,17.9,69.4,72.9
1536,115.8,,17.2,66.5,69.7
1537,115.0,,16.6,65.8,69.6
1538,113.3,,15.7,64.5,69.0
1539,112.4,,15.3,63.9,68.7
1540,110.0,,14.8,62.4,67.3
1541,106.1,,14.0,60.1,65.1
1542,105.5,,13.6,59.5,65.0
1543,101.3,,13.0,57.2,62.5
1544,97.5,,12.5,55.0,60.1
1545,98.1,,12.2,55.1,60.8
1546,95.4,,11.8,53.6,59.1
1547,93.6,,11.6,52.6,57.9
1548,93.5,,11.2,52.3,58.2
1549,90.2,,11.3,50.7,55.8
1550,87.9,6.6,10.8,35.1,45.8
1551,84.8,7.0,10.8,34.2,43.9
1552,83.8,7.4,10.4,33.9,43.3
1553,81.0,9.1,10.1,33.4,41.2
1554,80.9,10.3,10.0,33.7,40.9
1555,77.9,11.6,9.5,33.0,38.9
1556,75.6,12.7,9.6,32.6,37.3
1557,75.2,15.9,9.2,33.4,36.3
1558,72.9,18.5,8.8,33.4,34.6
1559,70.9,20.8,8.6,33.5,33.0
1560,70.4,23.3,8.5,34.1,32.3
1561,68.1,30.3,8.2,35.6,30.3
1562,67.2,37.3,8.1,37.5,29.6
1563,66.0,43.6,7.9,39.2,29.3
1564,64.7,49.1,7.6,40.4,29.5
1565,63.2,58.1,7.3,42.9,30.9
1566,62.8,66.5,7.2,45.5,33.2
1567,60.5,72.9,6.9,46.8,35.1
1568,59.9,79.4,6.7,48.7,37.6
1569,59.0,90.3,6.6,51.9,42.3
1570,57.6,99.5,6.5,54.5,46.6
1571,56.3,108.3,6.3,57.0,51.0
1572,55.7,115.3,6.2,59.1,54.6
1573,54.7,121.0,5.8,60.5,57.8
1574,53.9,126.2,5.5,61.8,60.7
1575,52.4,134.8,5.2,64.1,65.6
1576,51.0,141.1,4.9,65.7,69.3
1577,50.9,152.8,4.6,69.4,75.8
1578,50.4,158.2,4.4,71.0,78.9
1579,49.6,168.0,4.3,73.9,84.6
1580,47.6,174.6,4.2,75.5,88.6
1581,46.9,185.0,4.0,78.7,94.6
1582,46.5,184.9,3.9,78.4,94.6
1583,45.8,199.2,3.8,82.9,102.9
1584,44.7,209.2,3.6,85.8,108.8
1585,43.7,213.6,,128.6,120.1
1586,43.2,223.7,,133.5,127.7
1587,42.8,222.9,,132.8,127.3
1588,41.4,234.5,,138.0,136.6
1589,40.5,241.2,,140.9,141.9
1590,39.7,247.3,,143.5,146.8
1591,39.3,254.9,,147.1,152.4
1592,39.4,262.7,,151.0,157.9
1593,37.0,261.3,,149.2,158.6
1594,36.5,271.5,,154.0,166.2
1595,35.6,278.0,,156.8,171.3
1596,34.8,277.8,,156.3,171.8
1597,34.3,285.8,,160.0,177.9
1598,32.7,285.1,,158.9,178.4
1599,32.3,298.5,,165.4,188.2
1600,31.2,292.7,,161.9,184.9
1601,30.3,296.1,,163.2,187.9
1602,29.8,297.7,,163.7,189.5
1603,29.0,300.7,,164.9,192.2
1604,28.3,297.4,,162.9,190.3
1605,27.0,305.8,,166.4,197.1
1606,26.4,301.7,,164.0,194.7
1607,25.8,308.7,,167.3,200.1
1608,25.0,305.7,,165.4,198.5
1609,24.4,306.1,,165.2,199.2
1610,23.8,303.1,,163.4,197.5
1611,22.9,309.7,,166.3,202.8
1612,22.5,309.2,,165.8,202.7
1613,21.6,305.5,,163.5,200.7
1614,20.9,302.3,,161.6,199.0
1615,20.2,307.6,,163.9,203.2
1616,19.5,306.9,,163.2,203.2
1617,18.8,304.1,,161.5,201.7
1618,18.0,302.6,,160.3,201.3
1619,17.7,293.1,,155.4,194.8
1620,17.0,290.8,,153.9,193.6
1621,16.8,291.1,,153.9,194.0
1622,16.2,287.4,,151.8,191.7
1623,15.6,286.5,,151.0,191.5
1624,14.9,280.5,,147.7,187.8
1625,14.2,274.2,,144.2,183.8
1626,14.0,270.6,,142.3,181.4
1627,13.4,271.7,,142.5,182.7
1628,12.6,265.9,,139.3,179.1
1629,12.9,265.4,,139.1,178.5
1630,12.1,262.3,,137.2,176.9
1631,11.7,259.0,,135.4,174.9
1632,11.4,255.4,,133.4,172.5
1633,10.9,251.1,,131.0,169.8
1634,10.3,246.9,,128.6,167.4
1635,9.7,246.7,,128.2,167.6
1636,9.1,240.9,,125.0,163.9
1637,8.8,241.2,,125.0,164.3
1638,8.5,232.7,,120.6,158.6
1639,8.1,233.6,,120.8,159.5
1640,7.9,232.6,,120.2,158.9
1641,7.4,224.7,,116.0,153.7
1642,7.1,222.7,,114.9,152.4

File: 01_Data/Polyester_Bed_Skirt/Cone/Polyester_Bed_Skirt_Cone_HF25Scan_220523_R2.csv (part 2 of 12)
Chan Gain,,500,500,1,1,1,1,1,1,1,1,1.0,1.0
Offset,,0,0,0.13582763075828552,0,0,0,0,0,0,0,0.0,0.0
Gain,,1,1,25.01099967956543,13.849123001098633,15.262179374694824,1,1,1,1.0008713006973267,1.0311846733093262,1.0,1.0
Units,sec,C,C,Pa,%,%,%,%,%,g,/m,,
190,47.25,29.16622543334961,29.67652130126953,136.845458984375,105.2369384765625,111.11097717285156,-0.0001522746606497094,0.0461120530962944,20.994007110595703,605.987548828125,-0.49130627512931824,0.0,0.0
191,47.5,28.502044677734375,29.235931396484375,138.65060424804688,105.2086181640625,111.19621276855469,-0.00014527433086186647,0.04611137509346008,20.994003295898438,605.987548828125,-0.5006775259971619,0.0,0.0
192,47.75,29.134119033813477,29.927017211914062,137.93466186523438,105.21031188964844,110.9451675415039,-0.00013897403550799936,0.046110764145851135,20.993999481201172,605.987548828125,-0.4800865650177002,0.0,0.0
193,48,28.734695434570312,29.479042053222656,134.067138671875,105.2069320678711,110.77096557617188,-0.0001333037653239444,0.04611021652817726,20.993995666503906,605.9775390625,-0.4661635160446167,0.0,0.0
194,48.25,29.240623474121094,29.752389907836914,139.26657104492188,105.20565795898438,111.61865997314453,-0.00012247107224538922,0.046109721064567566,20.99399185180664,605.9775390625,-0.5352316498756409,0.0,0.0
195,48.5,28.52953338623047,29.164670944213867,137.61866760253906,105.19129180908203,111.28424072265625,-0.00011272164556430653,0.04608772695064545,20.993989944458008,605.967529296875,-0.5093249678611755,0.0,0.0
196,48.75,29.12205696105957,29.538223266601562,137.46600341796875,105.20439147949219,111.62657928466797,-0.00010394716082373634,0.04606793075799942,20.993988037109375,605.947509765625,-0.5359821915626526,0.0,0.0
197,49,28.798892974853516,29.848468780517578,140.90074157714844,105.18875885009766,111.41232299804688,-9.605012746760622e-05,0.046050116419792175,20.993986129760742,605.947509765625,-0.5199477076530457,0.0,0.0
198,49.25,28.643917083740234,29.564510345458984,141.187744140625,105.16677856445312,110.13799285888672,-8.89427974470891e-05,0.046034082770347595,20.99398422241211,605.927490234375,-0.4177797734737396,0.0,0.0
199,49.5,28.824100494384766,29.386184692382812,139.50242614746094,105.1447982788086,110.84968566894531,-7.554300100309774e-05,0.046019650995731354,20.993982315063477,605.927490234375,-0.47793319821357727,0.0,0.0
200,49.75,29.126529693603516,29.734027862548828,133.0916748046875,105.13888549804688,110.85154724121094,-6.348318856908008e-05,0.046006664633750916,20.993980407714844,605.967529296875,-0.47859370708465576,0.0,0.0
201,50,28.51234245300293,29.78683853149414,136.01119995117188,105.13085174560547,111.47427368164062,-5.262935519567691e-05,0.04599497467279434,20.99397850036621,605.987548828125,-0.5299568772315979,0.0,0.0
202,50.25,28.847007751464844,29.77198028564453,139.69554138183594,105.13761901855469,111.33407592773438,-4.286090552341193e-05,0.045984454452991486,20.993976593017578,605.9775390625,-0.5179914236068726,0.0,0.0
203,50.5,29.43447494506836,28.960542678833008,134.14117431640625,105.10295867919922,111.19294738769531,-2.897454942285549e-05,0.045974988490343094,20.993974685668945,605.967529296875,-0.5095006227493286,0.0,0.0
204,50.75,29.238845825195312,29.77037811279297,134.0175323486328,105.09577178955078,112.01642608642578,-1.6476831660838798e-05,0.04596646875143051,20.993974685668945,605.9775390625,-0.5768615007400513,0.0,0.0
205,51,29.021099090576172,29.819957733154297,134.25872802734375,105.10591888427734,111.3843765258789,-5.228883310337551e-06,0.04595161974430084,20.993974685668945,605.967529296875,-0.5248051881790161,0.0,0.0
206,51.25,28.96161651611328,29.48870086669922,138.1094512939453,105.0932388305664,111.44725799560547,4.894269295618869e-06,0.04593825340270996,20.993974685668945,605.947509765625,-0.5310014486312866,0.0,0.0
207,51.5,28.905107498168945,30.123044967651367,133.10618591308594,105.0649185180664,111.34339141845703,1.4005107004777528e-05,0.04592622444033623,20.993974685668945,605.947509765625,-0.5250052213668823,0.0,0.0
208,51.75,29.077495574951172,29.186874389648438,136.3065948486328,105.05435180664062,111.02527618408203,2.7300624424242415e-05,0.0459153987467289,20.993974685668945,605.947509765625,-0.5000342130661011,0.0,0.0
209,52,28.874893188476562,30.074663162231445,136.27835083007812,105.0497055053711,111.08023834228516,3.926658973796293e-05,0.045912835747003555,20.993974685668945,605.947509765625,-0.5049112439155579,0.0,0.0
210,52.25,29.269573211669922,29.7130126953125,138.67274475097656,105.05139923095703,111.23020935058594,5.003596015740186e-05,0.04591052979230881,20.993974685668945,605.907470703125,-0.5169695615768433,0.0,0.0
211,52.5,28.917407989501953,29.509811401367188,134.7968292236328,105.03660583496094,111.73556518554688,5.972839062451385e-05,0.045908454805612564,20.993974685668945,605.87744140625,-0.5592470765113831,0.0,0.0
212,52.75,29.256526947021484,29.311206817626953,138.33766174316406,105.03068542480469,111.77702331542969,6.845157622592524e-05,0.045906588435173035,20.993974685668945,605.87744140625,-0.5631123781204224,0.0,0.0
213,53,29.128843307495117,29.066556930541992,134.8975830078125,105.02857208251953,111.78307342529297,7.24802230251953e-05,0.04590490832924843,20.993974685668945,605.887451171875,-0.5637843012809753,0.0,0.0
214,53.25,28.811927795410156,29.361865997314453,138.61244201660156,105.03364562988281,111.36854553222656,7.610600732732564e-05,0.045939307659864426,20.993974685668945,605.907470703125,-0.5297414064407349,0.0,0.0
215,53.5,29.051673889160156,29.470905303955078,137.1362762451172,105.00194549560547,111.75605773925781,7.9369216109626e-05,0.04597026854753494,20.993974685668945,605.9374389648438,-0.5638910531997681,0.0,0.0
216,53.75,28.82476043701172,29.411148071289062,135.6814727783203,104.99729919433594,111.23580169677734,8.230609819293022e-05,0.04599813371896744,20.993974685668945,605.91748046875,-0.5220836997032166,0.0,0.0
217,54,28.5823974609375,29.404348373413086,133.64505004882812,105.00575256347656,111.97916412353516,8.240157330874354e-05,0.04602321237325668,20.993974685668945,605.91748046875,-0.5816036462783813,0.0,0.0
218,54.25,28.664318084716797,29.598602294921875,139.3589324951172,104.9981460571289,111.275390625,8.248750236816704e-05,0.046031419187784195,20.993974685668945,605.927490234375,-0.5252297520637512,0.0,0.0
219,54.5,28.871807098388672,29.673809051513672,141.02134704589844,104.97701263427734,111.39742279052734,8.25648385216482e-05,0.046038802713155746,20.993974685668945,605.9374389648438,-0.5369650721549988,0.0,0.0
220,54.75,29.075363159179688,29.4368896484375,136.7439422607422,104.98419952392578,111.13752746582031,8.263444033218548e-05,0.0460454486310482,20.993974685668945,605.9374389648438,-0.5152177214622498,0.0,0.0
221,55,28.716001510620117,29.9705810546875,134.9418487548828,104.9753189086914,111.9819564819336,8.26970863272436e-05,0.04605143144726753,20.993974685668945,605.947509765625,-0.5844507217407227,0.0,0.0
222,55.25,28.354028701782227,29.287038803100586,135.8760986328125,104.96855926513672,111.33827209472656,8.53011806611903e-05,0.04605681449174881,20.993974685668945,605.9374389648438,-0.5328890085220337,0.0,0.0
223,55.5,29.002182006835938,29.795001983642578,137.65225219726562,104.94657897949219,111.78773498535156,8.764486847212538e-05,0.046054475009441376,20.993974685668945,605.947509765625,-0.5712259411811829,0.0,0.0
224,55.75,29.001537322998047,29.691097259521484,134.93727111816406,104.95714569091797,110.88787841796875,8.975419041235e-05,0.046052370220422745,20.993974685668945,605.9974975585938,-0.49720674753189087,0.0,0.0
225,56,29.324819564819336,29.431140899658203,138.29415893554688,104.94319915771484,110.5250473022461,0.00010057228791993111,0.04605047404766083,20.993974685668945,605.9775390625,-0.46876320242881775,0.0,0.0
226,56.25,28.857669830322266,29.594409942626953,137.80490112304688,104.93389892578125,110.61726379394531,0.00011030858149752021,0.04604876786470413,20.993974685668945,605.967529296875,-0.47710901498794556,0.0,0.0
227,56.5,29.01268196105957,29.51849937438965,137.5446319580078,104.91488647460938,110.6461410522461,0.00011907124280696735,0.046047233045101166,20.993974685668945,605.9775390625,-0.4811088740825653,0.0,0.0
228,56.75,28.89310646057129,29.34885597229004,141.2984161376953,104.92164611816406,110.9870834350586,0.00012695763143710792,0.04605303704738617,20.993974685668945,605.9775390625,-0.5083559155464172,0.0,0.0
229,57,28.763477325439453,29.683998107910156,134.32284545898438,104.91615295410156,111.46029663085938,0.0001417041930835694,0.04605825990438461,20.993974685668945,605.9775390625,-0.547314465045929,0.0,0.0
230,57.25,29.112075805664062,29.92759132385254,135.43951416015625,104.89586639404297,111.5199203491211,0.00015497610729653388,0.04606296122074127,20.993974685668945,605.95751953125,-0.5539010167121887,0.0,0.0
231,57.5,29.015579223632812,29.609485626220703,139.48638916015625,104.8802261352539,110.38717651367188,0.0001669208286330104,0.046067193150520325,20.993974685668945,605.9775390625,-0.4629022479057312,0.0,0.0
232,57.75,28.971668243408203,29.71744155883789,133.53895568847656,104.87388610839844,110.67921447753906,0.00017767107055988163,0.04607818275690079,20.993974685668945,605.9974975585938,-0.4873480498790741,0.0,0.0
233,58,29.143665313720703,29.414039611816406,135.50210571289062,104.87135314941406,111.07278442382812,0.00019372229871805757,0.046088073402643204,20.993974685668945,605.9974975585938,-0.5196747183799744,0.0,0.0
234,58.25,28.670005798339844,29.92311668395996,138.42620849609375,104.86163330078125,111.16081237792969,0.00020816839241888374,0.04609697684645653,20.993974685668945,605.9775390625,-0.5276789665222168,0.0,0.0
235,58.5,28.783357620239258,29.75399398803711,137.9003143310547,104.84429931640625,110.81986999511719,0.00022116988839115947,0.04610498994588852,20.993974685668945,605.987548828125,-0.5013881325721741,0.0,0.0
236,58.75,28.504587173461914,30.33172035217285,138.06747436523438,104.83500671386719,111.46402740478516,0.00023287122894544154,0.046133749186992645,20.993974685668945,605.947509765625,-0.5546157956123352,0.0,0.0
237,59,29.007055282592773,29.951690673828125,139.57875061035156,104.83331298828125,111.76118469238281,0.0002434024354442954,0.04615963250398636,20.993974685668945,605.907470703125,-0.5788448452949524,0.0,0.0
238,59.25,28.478351593017578,29.94879913330078,135.78909301757812,104.82359313964844,111.51386260986328,0.0002528805343899876,0.04618292674422264,20.993974685668945,605.927490234375,-0.5596439242362976,0.0,0.0
239,59.5,29.117355346679688,29.782569885253906,134.37855529785156,104.79654693603516,111.56044006347656,0.00025886038201861084,0.046282924711704254,20.993974685668945,605.95751953125,-0.5657556653022766,0.0,0.0
240,59.75,29.057281494140625,29.186412811279297,138.3391876220703,104.80838012695312,111.29122924804688,0.0002642422332428396,0.0463729202747345,20.993974685668945,606.0075073242188,-0.5428799390792847,0.0,0.0
241,60,28.935749053955078,30.193153381347656,136.28369140625,104.80288696289062,111.34571838378906,0.0002690858964342624,0.046453919261693954,20.993974685668945,606.0075073242188,-0.5477818846702576,0.0,0.0
242,60.25,28.52501678466797,29.744888305664062,135.60438537597656,104.79020690917969,111.563232421875,0.0002734451845753938,0.04652681574225426,20.993974685668945,605.9974975585938,-0.5665293335914612,0.0,0.0
243,60.5,28.820417404174805,29.295928955078125,136.0501251220703,104.77075958251953,110.94795989990234,0.00027736855554394424,0.04659242555499077,20.993974685668945,606.0075073242188,-0.5181844234466553,0.0,0.0
244,60.75,29.035600662231445,29.793493270874023,136.81263732910156,104.76146697998047,111.15335845947266,0.0002687879605218768,0.04672333970665932,20.993974685668945,605.9974975585938,-0.5357167720794678,0.0,0.0
245,61,29.119415283203125,29.29107093811035,137.5087432861328,104.755126953125,111.502685546875,0.00026106543373316526,0.04684115946292877,20.993974685668945,605.95751953125,-0.564647376537323,0.0,0.0
246,61.25,28.725658416748047,29.52471923828125,136.29132080078125,104.74244689941406,110.69877624511719,0.0002541151479817927,0.04694719985127449,20.993974685668945,605.95751953125,-0.50029057264328,0.0,0.0
247,61.5,28.66632080078125,29.26492691040039,133.69696044921875,104.72384643554688,111.09513854980469,0.00024785989080555737,0.04704263433814049,20.993974685668945,605.9775390625,-0.5342267155647278,0.0,0.0
248,61.75,28.594600677490234,29.59115982055664,136.30201721191406,104.71961975097656,111.67501831054688,0.00023585872258991003,0.04722198098897934,20.993974685668945,605.947509765625,-0.5816835761070251,0.0,0.0
249,62,28.90310287475586,29.638286590576172,138.1758575439453,104.71708679199219,111.36062622070312,0.00022505766537506133,0.047383394092321396,20.993974685668945,605.927490234375,-0.5564010739326477,0.0,0.0
250,62.25,28.537195205688477,30.075881958007812,134.3732147216797,104.70272064208984,110.94097137451172,0.00021533672406803817,0.04752866551280022,20.993974685668945,605.9374389648438,-0.5234906077384949,0.0,0.0
251,62.5,28.929195404052734,29.676509857177734,139.04827880859375,104.68327331542969,111.30892944335938,0.00020658786525018513,0.047659408301115036,20.993974685668945,605.9374389648438,-0.5551225543022156,0.0,0.0
252,62.75,29.110124588012695,29.456443786621094,137.87664794921875,104.70187377929688,110.8315200805664,0.00019871389667969197,0.04777707904577255,20.993741989135742,605.947509765625,-0.5146350264549255,0.0,0.0
253,63,28.798019409179688,29.818771362304688,134.60296630859375,104.68412017822266,110.2809829711914,0.00019162733224220574,0.04788298159837723,20.993534088134766,605.95751953125,-0.4711250960826874,0.0,0.0
254,63.25,28.990489959716797,29.39910888671875,140.48704528808594,104.7010269165039,110.32103729248047,0.00018524941697251052,0.04802143946290016,20.99334716796875,605.91748046875,-0.4729490578174591,0.0,0.0
255,63.5,29.02704620361328,29.62853240966797,135.88221740722656,104.69342041015625,111.048095703125,0.00017505056166555732,0.04814605042338371,20.99317741394043,605.9374389648438,-0.5330239534378052,0.0,0.0
256,63.75,28.73699188232422,29.72891616821289,134.44725036621094,104.70187377929688,110.70575714111328,0.00016587159188929945,0.04825820028781891,20.99315643310547,605.9374389648438,-0.5043651461601257,0.0,0.0
257,64,28.79062271118164,29.644264221191406,137.31716918945312,104.69468688964844,111.87715911865234,0.00015761051326990128,0.048359133303165436,20.99313735961914,605.9374389648438,-0.6001956462860107,0.0,0.0
258,64.25,29.00997543334961,29.515769958496094,136.00357055664062,104.69342041015625,112.16081237792969,0.00015017554687801749,0.04843559116125107,20.993120193481445,605.9374389648438,-0.6232100129127502,0.0,0.0
259,64.5,28.850780487060547,29.50551986694336,137.9819793701172,104.69849395751953,111.2092514038086,0.00014348408149089664,0.04850440099835396,20.993104934692383,605.9374389648438,-0.5457033514976501,0.0,0.0
260,64.75,29.015213012695312,29.53321075439453,140.30386352539062,104.71539306640625,110.75513458251953,0.0001374617568217218,0.04856633022427559,20.993091583251953,605.95751953125,-0.5072312951087952,0.0,0.0
261,65,28.724109649658203,29.60822296142578,134.63426208496094,104.71835327148438,110.92607116699219,0.0001320416631642729,0.048622068017721176,20.993078231811523,605.95751953125,-0.5209254026412964,0.0,0.0
262,65.25,28.57956314086914,29.60342025756836,135.8898468017578,104.72384643554688,111.28983306884766,0.000127163584693335,0.048672232776880264,20.993066787719727,605.95751953125,-0.5500653982162476,0.0,0.0
263,65.5,29.175098419189453,29.95871353149414,136.271484375,104.71116638183594,111.21250915527344,0.00012595838052220643,0.048717379570007324,20.993057250976562,605.95751953125,-0.5448735356330872,0.0,0.0
264,65.75,29.04364013671875,29.631393432617188,138.70098876953125,104.72173309326172,110.79052734375,0.0001248736953129992,0.04875801131129265,20.9930477142334,605.9374389648438,-0.5095736384391785,0.0,0.0
265,66,29.359973907470703,29.920310974121094,137.80947875976562,104.72004699707031,111.20459747314453,0.0001238974800799042,0.04875143989920616,20.993040084838867,605.927490234375,-0.5434627532958984,0.0,0.0
266,66.25,29.080638885498047,29.628923416137695,134.4869384765625,104.71370697021484,110.92793273925781,0.0001230188790941611,0.0487455278635025,20.993032455444336,605.907470703125,-0.5214782357215881,0.0,0.0
267,66.5,29.16124725341797,29.683727264404297,131.75823974609375,104.7361068725586,110.71973419189453,0.00012222814257256687,0.048740204423666,20.993024826049805,605.8974609375,-0.5025501847267151,0.0,0.0
268,66.75,29.120059967041016,29.422346115112305,137.65682983398438,104.73356628417969,110.80077362060547,0.00012151648115832359,0.04873541370034218,20.993019104003906,605.9374389648438,-0.5093882083892822,0.0,0.0
269,67,29.062572479248047,29.506114959716797,135.92037963867188,104.7322998046875,110.91675567626953,0.0001297956332564354,0.04873110353946686,20.993013381958008,605.95751953125,-0.5189609527587891,0.0,0.0
270,67.25,29.103519439697266,29.744464874267578,137.6377410888672,104.72342681884766,110.56137084960938,0.0001372468686895445,0.04868408665060997,20.99300765991211,605.987548828125,-0.49069833755493164,0.0,0.0
271,67.5,29.585365295410156,29.542842864990234,137.0851287841797,104.74456024169922,110.44679260253906,0.0001439529878553003,0.04864177480340004,20.993003845214844,605.9974975585938,-0.4794941842556,0.0,0.0
272,67.75,29.11211395263672,29.7803955078125,136.5897674560547,104.74624633789062,110.81847381591797,0.00014998849655967206,0.048603691160678864,20.993000030517578,605.967529296875,-0.5097379088401794,0.0,0.0
273,68,29.27936363220215,29.467695236206055,136.82333374023438,104.74920654296875,111.34385681152344,0.00016689483891241252,0.048569418489933014,20.992996215820312,605.967529296875,-0.5522646307945251,0.0,0.0
274,68.25,28.962169647216797,29.894912719726562,136.51268005371094,104.74667358398438,110.8860092163086,0.00018211055430583656,0.04850982129573822,20.993223190307617,605.95751953125,-0.5152114629745483,0.0,0.0
275,68.5,28.843578338623047,29.770122528076172,136.0310516357422,104.74835968017578,110.97171020507812,0.0001958046923391521,0.048456184566020966,20.99342918395996,605.947509765625,-0.5220545530319214,0.0,0.0
276,68.75,28.530014038085938,29.635936737060547,135.4967498779297,104.75343322753906,110.6344985961914,0.00020812942238990217,0.048407912254333496,20.993614196777344,605.95751953125,-0.4940880835056305,0.0,0.0
277,69,29.11297607421875,29.92095947265625,140.10311889648438,104.76146697998047,111.43840789794922,0.00023197954578790814,0.04836446791887283,20.9937801361084,605.9775390625,-0.5588840246200562,0.0,0.0
278,69.25,29.218639373779297,30.00527000427246,136.5355682373047,104.75597381591797,110.86644744873047,0.00025344465393573046,0.04830380156636238,20.993928909301758,605.95751953125,-0.5128129124641418,0.0,0.0
279,69.5,28.572772979736328,29.86098861694336,136.08447265625,104.75935363769531,111.62611389160156,0.00027276325272396207,0.04824920371174812,20.994064331054688,605.95751953125,-0.5742896795272827,0.0,0.0
280,69.75,29.08953857421875,29.35384750366211,138.33155822753906,104.76653289794922,111.09513854980469,0.0002901499974541366,0.04820006713271141,20.994184494018555,605.967529296875,-0.5305405855178833,0.0,0.0
281,70,29.043838500976562,29.86847686767578,136.33026123046875,104.77583312988281,111.40580749511719,0.0003115415165666491,0.04815584421157837,20.994293212890625,605.967529296875,-0.5549970269203186,0.0,0.0
282,70.25,28.920927047729492,29.75025749206543,138.06211853027344,104.76907348632812,111.017822265625,0.0003307939041405916,0.0481160432100296,20.9943904876709,605.947509765625,-0.5240236520767212,0.0,0.0
283,70.5,29.02505874633789,29.81631088256836,137.58889770507812,104.77794647216797,111.15428924560547,0.0003307939041405916,0.048058658838272095,20.9943904876709,605.947509765625,-0.5343702435493469,0.0,0.0
284,70.75,29.018081665039062,29.394821166992188,136.6538848876953,104.79104614257812,110.91488647460938,0.00034812104422599077,0.04800701141357422,20.994478225708008,605.967529296875,-0.5137361884117126,0.0,0.0
285,71,29.019123077392578,29.561372756958008,137.9224395751953,104.79147338867188,110.79145812988281,0.0003637154586613178,0.04796053096652031,20.994558334350586,605.967529296875,-0.5036274790763855,0.0,0.0
286,71.25,28.787330627441406,29.997905731201172,138.6735076904297,104.7918930053711,111.50035858154297,0.0003732832265086472,0.04791869968175888,20.994630813598633,605.95751953125,-0.5612845420837402,0.0,0.0
287,71.5,28.77059555053711,29.525577545166016,135.9707489013672,104.80457305908203,111.1487045288086,0.0003818942350335419,0.04784511774778366,20.99469566345215,605.9775390625,-0.531617283821106,0.0,0.0
288,71.75,29.162994384765625,29.97093963623047,136.3966522216797,104.8189468383789,110.39695739746094,0.0003896441194228828,0.0477788969874382,20.994752883911133,605.987548828125,-0.4689903259277344,0.0,0.0
289,72,29.5025691986084,30.10230827331543,134.50526428222656,104.81851959228516,111.62052154541016,0.00039661902701482177,0.04771929606795311,20.99480438232422,605.9974975585938,-0.5687297582626343,0.0,0.0
290,72.25,29.17110824584961,29.740619659423828,134.610595703125,104.81217956542969,111.11470031738281,0.00040289643220603466,0.04766565561294556,20.99485206604004,606.0075073242188,-0.5281928777694702,0.0,0.0
291,72.5,29.5240535736084,30.05545997619629,136.3531494140625,104.82317352294922,110.59444427490234,0.00040289643220603466,0.04761737957596779,20.99489402770996,605.987548828125,-0.48479247093200684,0.0,0.0
292,72.75,29.467662811279297,29.75617218017578,137.52783203125,104.84980010986328,111.4677505493164,0.00040152776637114584,0.047545190900564194,20.99489402770996,605.9775390625,-0.5536418557167053,0.0,0.0
293,73,29.119102478027344,29.424400329589844,136.22874450683594,104.84176635742188,111.9037094116211,0.0004002959467470646,0.04748022183775902,20.994932174682617,605.9775390625,-0.5896434187889099,0.0,0.0
294,73.25,28.77858543395996,29.285985946655273,136.5752716064453,104.8354263305664,111.50082397460938,0.0003991873236373067,0.04742174968123436,20.994966506958008,605.9974975585938,-0.5575655698776245,0.0,0.0
295,73.5,28.880538940429688,29.705289840698242,137.38357543945312,104.85401916503906,111.38204956054688,0.0003981895570177585,0.04742174968123436,20.994997024536133,605.9974975585938,-0.5463207364082336,0.0,0.0
296,73.75,28.934314727783203,29.560222625732422,136.3470458984375,104.85401916503906,110.85993194580078,0.00039729155832901597,0.04736912250518799,20.995025634765625,605.9974975585938,-0.5038189888000488,0.0,0.0
297,74,29.20079231262207,30.102785110473633,139.19100952148438,104.85697937011719,111.34199523925781,0.00039393187034875154,0.04730738699436188,20.99505043029785,605.95751953125,-0.5428117513656616,0.0,0.0
298,74.25,29.363906860351562,29.757244110107422,140.37408447265625,104.8595199584961,112.04483795166016,0.00039090815698727965,0.047251828014850616,20.995073318481445,605.967529296875,-0.5995123386383057,0.0,0.0
299,74.5,28.93651008605957,29.490949630737305,136.7607421875,104.87220001220703,111.04344177246094,0.00038818680332042277,0.04720182344317436,20.995094299316406,605.967529296875,-0.5172116160392761,0.0,0.0
300,74.75,29.512001037597656,29.625900268554688,135.1250457763672,104.87980651855469,111.22648620605469,0.0003857375995721668,0.04713526740670204,20.9951114654541,605.967529296875,-0.5314537286758423,0.0,0.0
301,75,29.042137145996094,30.07478904724121,137.11489868164062,104.8912124633789,110.95960235595703,0.000384171144105494,0.04707536846399307,20.995128631591797,605.9775390625,-0.508739709854126,0.0,0.0
302,75.25,29.177566528320312,29.909637451171875,136.31346130371094,104.88318634033203,110.6167984008789,0.00038276135455816984,0.04702145978808403,20.99514389038086,605.967529296875,-0.48144322633743286,0.0,0.0
303,75.5,29.23678970336914,29.333999633789062,136.5325164794922,104.90515899658203,110.41791534423828,0.0003814925439655781,0.04702145978808403,20.99515724182129,605.95751953125,-0.46327054500579834,0.0,0.0
304,75.75,29.45274543762207,30.052541732788086,136.74700927734375,104.90685272216797,110.68340301513672,0.0003803505969699472,0.04697294160723686,20.995168685913086,605.947509765625,-0.4848470985889435,0.0,0.0
305,76,28.914188385009766,29.66454315185547,136.70120239257812,104.90389251708984,110.85759735107422,0.00037740939296782017,0.04692927375435829,20.995180130004883,605.95751953125,-0.4993271231651306,0.0,0.0
306,76.25,29.13585662841797,29.559616088867188,136.4737548828125,104.90811920166016,111.0779037475586,0.00037476231227628887,0.04688997194170952,20.995189666748047,605.95751953125,-0.5169210433959961,0.0,0.0
307,76.5,28.807910919189453,30.015350341796875,137.42173767089844,104.92291259765625,111.51386260986328,0.00037237993092276156,0.04687615483999252,20.995197296142578,605.95751953125,-0.5510778427124023,0.0,0.0
308,76.75,28.91240692138672,29.91175079345703,136.7828826904297,104.93685913085938,110.67594909667969,0.0003702357935253531,0.04686371609568596,20.99520492553711,605.947509765625,-0.48165133595466614,0.0,0.0
309,77,28.980466842651367,30.010072708129883,135.99365234375,104.94489288330078,111.67781066894531,0.00036019287654198706,0.04685252159833908,20.99521827697754,605.927490234375,-0.5624720454216003,0.0,0.0
310,77.25,29.1678409576416,29.91193389892578,137.1370391845703,104.94404602050781,110.94050598144531,0.00036019287654198706,0.04684244841337204,20.99521827697754,605.927490234375,-0.5026282668113708,0.0,0.0
311,77.5,29.456472396850586,30.098716735839844,134.66632080078125,104.97025299072266,111.32429504394531,0.00035289101651869714,0.046833381056785583,20.995223999023438,605.9374389648438,-0.5316075682640076,0.0,0.0
312,77.75,29.31942367553711,29.835723876953125,138.52696228027344,104.97151947021484,111.5324935913086,0.0003463193424977362,0.04680366814136505,20.995229721069336,605.91748046875,-0.5483993291854858,0.0,0.0
313,78,29.277664184570312,29.895709991455078,137.90870666503906,104.97151947021484,111.42210388183594,0.00034040483296848834,0.04677692800760269,20.9952335357666,605.927490234375,-0.5394421219825745,0.0,0.0
314,78.25,29.01382827758789,30.128448486328125,135.87533569335938,104.97320556640625,111.81288146972656,0.00032743244082666934,0.04675286263227463,20.995237350463867,605.9374389648438,-0.5709657669067383,0.0,0.0
315,78.5,29.053955078125,29.88617706298828,135.456298828125,104.9901123046875,111.3233642578125,0.0003157572937197983,0.04673120379447937,20.995241165161133,605.927490234375,-0.5298208594322205,0.0,0.0
316,78.75,29.054636001586914,29.844371795654297,135.89137268066406,105.00067901611328,111.6773452758789,0.00030524967587552965,0.04668297618627548,20.9952449798584,605.887451171875,-0.5576269626617432,0.0,0.0
317,79,29.29578399658203,29.924457550048828,135.98678588867188,105.00701904296875,111.41744995117188,0.0002913321368396282,0.046639569103717804,20.995248794555664,605.87744140625,-0.5360056161880493,0.0,0.0
318,79.25,29.251060485839844,30.083194732666016,133.65802001953125,104.99476623535156,111.80590057373047,0.0002788063429761678,0.046600501984357834,20.995250701904297,605.8974609375,-0.5685431957244873,0.0,0.0
319,79.5,29.157007217407227,29.887481689453125,136.2577362060547,105.0146255493164,111.0830307006836,0.0002675331197679043,0.04656534269452095,20.99525260925293,605.907470703125,-0.5081596970558167,0.0,0.0
320,79.75,28.965373992919922,30.086132049560547,133.420654296875,105.02477264404297,111.41558837890625,0.00025738723343238235,0.046533700078725815,20.995254516601562,605.9374389648438,-0.5343256592750549,0.0,0.0
321,80,29.122146606445312,29.605146408081055,135.29983520507812,105.03026580810547,111.23812866210938,0.0002482559357304126,0.046479590237140656,20.995256423950195,605.927490234375,-0.5194337368011475,0.0,0.0
322,80.25,29.01019287109375,29.341346740722656,135.24258422851562,105.03279876708984,111.5678939819336,0.00024003777070902288,0.046479590237140656,20.995258331298828,605.907470703125,-0.5459908246994019,0.0,0.0
323,80.5,28.791234970092773,29.702613830566406,134.5472412109375,105.03787231445312,111.24372100830078,0.00021993214613758028,0.04645652323961258,20.99526023864746,605.927490234375,-0.5192332863807678,0.0,0.0
324,80.75,29.14639663696289,29.797916412353516,138.35140991210938,105.04928588867188,111.4197769165039,0.00021993214613758028,0.04645013064146042,20.995262145996094,605.927490234375,-0.5325544476509094,0.0,0.0
325,81,29.10263442993164,29.690399169921875,138.16134643554688,105.04801177978516,111.2576904296875,0.0002113608061335981,0.046444375067949295,20.995264053344727,605.9374389648438,-0.5194960236549377,0.0,0.0
326,81.25,29.113365173339844,30.036670684814453,136.06997680664062,105.05731201171875,111.23626708984375,0.00020364658848848194,0.04643919691443443,20.99526596069336,605.967529296875,-0.5169529914855957,0.0,0.0
327,81.5,29.283720016479492,29.50242805480957,141.26788330078125,105.06787872314453,111.51805114746094,0.00019670379697345197,0.04643453657627106,20.99526596069336,605.967529296875,-0.5389282703399658,0.0,0.0
328,81.75,28.784290313720703,29.97808837890625,134.8563690185547,105.07675170898438,111.94050598144531,0.00018727025599218905,0.04644471034407616,20.99526596069336,605.967529296875,-0.572365939617157,0.0,0.0
329,82,29.006053924560547,30.271011352539062,138.04457092285156,105.0797119140625,110.99686431884766,0.00017878007201943547,0.046453867107629776,20.99526596069336,605.967529296875,-0.4955361783504486,0.0,0.0
330,82.25,29.143352508544922,29.892044067382812,138.24989318847656,105.08436584472656,110.84921264648438,0.00017113890498876572,0.046462107449769974,20.99526596069336,605.95751953125,-0.48309463262557983,0.0,0.0
331,82.5,29.176435470581055,29.940296173095703,133.70916748046875,105.09027862548828,111.0355224609375,0.0001642618590267375,0.04646952450275421,20.99526596069336,605.95751953125,-0.4977763593196869,0.0,0.0
332,82.75,29.260162353515625,29.59579849243164,135.81275939941406,105.10507202148438,110.75326538085938,0.000152502121636644,0.046512119472026825,20.99526596069336,605.9374389648438,-0.4734797179698944,0.0,0.0
333,83,29.088176727294922,30.129863739013672,138.29110717773438,105.1025390625,110.99173736572266,0.00014748875400982797,0.046550456434488297,20.99526596069336,605.9374389648438,-0.4931536912918091,0.0,0.0
334,83.25,29.15074348449707,29.73090362548828,137.72323608398438,105.11056518554688,111.18130493164062,0.00014297672896645963,0.04658496007323265,20.99526596069336,605.927490234375,-0.5078985095024109,0.0,0.0
335,83.5,29.133487701416016,29.886764526367188,137.76673889160156,105.11563873291016,110.83245086669922,0.00013891590060666203,0.04664396122097969,20.99526596069336,605.927490234375,-0.4790353775024414,0.0,0.0
336,83.75,29.36922836303711,29.999412536621094,136.01654052734375,105.13043212890625,111.22135925292969,0.00013891590060666203,0.04664396122097969,20.99526596069336,605.9374389648438,-0.5094475746154785,0.0,0.0
337,84,29.60772705078125,30.158832550048828,137.9957275390625,105.12155151367188,111.9474868774414,0.00013972034503240138,0.046669114381074905,20.99526596069336,605.9374389648438,-0.569074273109436,0.0,0.0
338,84.25,28.968915939331055,29.379064559936523,135.34486389160156,105.12620544433594,111.57953643798828,0.0001404443319188431,0.04669175297021866,20.99526596069336,605.927490234375,-0.5388944745063782,0.0,0.0
339,84.5,28.97850799560547,29.72427749633789,134.57777404785156,105.13634490966797,111.5501937866211,0.00014109592302702367,0.04678398743271828,20.99503517150879,605.91748046875,-0.5356429219245911,0.0,0.0
340,84.75,29.037269592285156,30.006162643432617,136.81187438964844,105.14691162109375,110.76956939697266,0.00014168236521072686,0.046866998076438904,20.994827270507812,605.8974609375,-0.4712114632129669,0.0,0.0
341,85,28.925312042236328,29.988445281982422,138.09722900390625,105.14649200439453,110.7909927368164,0.00014221016317605972,0.04694170504808426,20.994640350341797,605.8974609375,-0.4729968011379242,0.0,0.0
342,85.25,29.407764434814453,30.5448055267334,136.1577606201172,105.15494537353516,111.63076782226562,0.00015033192175906152,0.0470089428126812,20.99447250366211,605.907470703125,-0.5405741930007935,0.0,0.0
343,85.5,29.30990219116211,29.997802734375,137.1461944580078,105.16001892089844,110.8203353881836,0.0001576415088493377,0.047105394303798676,20.994321823120117,605.91748046875,-0.47422850131988525,0.0,0.0
344,85.75,28.810962677001953,29.688976287841797,138.0331268310547,105.16551208496094,110.51945495605469,0.00016422013868577778,0.04727032780647278,20.994186401367188,605.91748046875,-0.44916367530822754,0.0,0.0
345,86,29.138444900512695,29.905378341674805,136.45924377441406,105.17396545410156,111.24279022216797,0.00017014090553857386,0.04734064266085625,20.994064331054688,605.91748046875,-0.5074451565742493,0.0,0.0
346,86.25,29.348711013793945,30.197507858276367,136.78440856933594,105.1786117553711,110.7826156616211,0.00017546959861647338,0.04740392416715622,20.993953704833984,605.927490234375,-0.46954968571662903,0.0,0.0
347,86.5,29.052791595458984,29.924514770507812,137.0538330078125,105.192138671875,110.93212127685547,0.00018026541511062533,0.04746806621551514,20.993854522705078,605.9374389648438,-0.4805857539176941,0.0,0.0
348,86.75,29.287464141845703,29.961685180664062,137.81405639648438,105.21031188964844,111.14543914794922,0.0001884061930468306,0.04746806621551514,20.993764877319336,605.91748046875,-0.4964001774787903,0.0,0.0
349,87,29.238515853881836,29.618213653564453,137.59500122070312,105.20101165771484,110.6214599609375,0.00019573289318941534,0.0475257933139801,20.993619918823242,605.91748046875,-0.45445555448532104,0.0,0.0
350,87.25,29.171403884887695,29.877607345581055,136.7515869140625,105.21031188964844,110.17106628417969,0.00020232691895216703,0.04757774621248245,20.993488311767578,605.91748046875,-0.4167521893978119,0.0,0.0
351,87.5,29.535022735595703,29.32846450805664,134.73501586914062,105.21369171142578,110.71134948730469,0.00020826153922826052,0.047624506056308746,20.993370056152344,605.91748046875,-0.4607126712799072,0.0,0.0
352,87.75,28.900449752807617,29.761653900146484,135.6303253173828,105.22003173828125,110.27027130126953,0.00021360270329751074,0.04766658693552017,20.993263244628906,605.91748046875,-0.42405790090560913,0.0,0.0
353,88,29.437660217285156,30.301559448242188,138.778076171875,105.2196044921875,110.59723663330078,0.00020630136714316905,0.047704461961984634,20.993167877197266,605.91748046875,-0.4508760869503021,0.0,0.0
354,88.25,29.41038703918457,29.93731117248535,134.16102600097656,105.22975158691406,110.71088409423828,0.00019973017333541065,0.04773854836821556,20.99308204650879,605.91748046875,-0.459293931722641,0.0,0.0
355,88.5,28.950899124145508,29.91535758972168,138.50558471679688,105.24961853027344,110.65638732910156,0.0001938160858117044,0.047769226133823395,20.993005752563477,605.91748046875,-0.4531330168247223,0.0,0.0
356,88.75,29.087310791015625,29.612873077392578,134.04806518554688,105.23271179199219,111.23487091064453,0.00018849341722670943,0.047796837985515594,20.992937088012695,605.907470703125,-0.5017500519752502,0.0,0.0
357,89,29.262052536010742,29.905956268310547,136.63327026367188,105.23524475097656,110.72579193115234,0.00017351284623146057,0.047821685671806335,20.992874145507812,605.91748046875,-0.460039883852005,0.0,0.0
358,89.25,29.083328247070312,29.816917419433594,136.35391235351562,105.25130462646484,110.9568099975586,0.00016003032214939594,0.047793738543987274,20.992816925048828,605.927490234375,-0.4775125980377197,0.0,0.0
359,89.5,29.476783752441406,29.54208755493164,137.5621795654297,105.2479248046875,110.71880340576172,0.00014789606211706996,0.04776858538389206,20.992765426635742,605.927490234375,-0.45837900042533875,0.0,0.0
360,89.75,29.50055694580078,29.612937927246094,135.51126098632812,105.26736450195312,110.61447143554688,0.00013697522808797657,0.047745946794748306,20.992719650268555,605.927490234375,-0.4481806755065918,0.0,0.0
361,90,29.402315139770508,29.71971321105957,137.23779296875,105.24285125732422,111.49569702148438,0.00012714647164102644,0.04772557318210602,20.992679595947266,605.9374389648438,-0.522063672542572,0.0,0.0
362,90.25,29.178903579711914,29.859302520751953,135.61277770996094,105.26398468017578,111.1133041381836,0.00010938771447399631,0.04770723730325699,20.992643356323242,605.947509765625,-0.4891712963581085,0.0,0.0
363,90.5,29.04405403137207,29.835344314575195,135.65475463867188,105.27032470703125,110.9516830444336,9.3404836661648e-05,0.0476691760122776,20.992610931396484,605.947509765625,-0.47545984387397766,0.0,0.0
364,90.75,29.25934410095215,29.891071319580078,137.7675018310547,105.28469848632812,111.10398864746094,7.902024663053453e-05,0.047634921967983246,20.99258041381836,605.947509765625,-0.48663339018821716,0.0,0.0
365,91,29.276634216308594,30.169471740722656,136.66990661621094,105.27285766601562,110.93025970458984,6.607411341974512e-05,0.047604091465473175,20.9925537109375,605.9374389648438,-0.47349560260772705,0.0,0.0
366,91.25,28.660245895385742,29.802614212036133,135.94174194335938,105.27751159667969,110.8436279296875,4.551011079456657e-05,0.04757634550333023,20.992528915405273,605.9374389648438,-0.46602892875671387,0.0,0.0
367,91.5,28.936397552490234,29.92062759399414,140.20692443847656,105.28807830810547,110.73743438720703,2.7002506612916477e-05,0.04755137115716934,20.992738723754883,605.947509765625,-0.45645084977149963,0.0,0.0
368,91.75,29.07467269897461,30.117958068847656,140.17257690429688,105.29568481445312,110.49197387695312,1.0345664122723974e-05,0.04750733822584152,20.99292755126953,605.947509765625,-0.43572482466697693,0.0,0.0
369,92,29.12380599975586,29.808822631835938,135.83335876464844,105.28849792480469,110.91349029541016,-4.64549520984292e-06,0.047467708587646484,20.99309730529785,605.9374389648438,-0.47078433632850647,0.0,0.0
370,92.25,29.24631118774414,29.83858871459961,134.7235565185547,105.29187774658203,110.25723266601562,-2.195681372541003e-05,0.04743204265832901,20.993249893188477,605.95751953125,-0.41681429743766785,0.0,0.0
371,92.5,29.357635498046875,30.077392578125,134.80523681640625,105.29610443115234,110.99686431884766,-3.753700002562255e-05,0.04739994555711746,20.99338722229004,605.95751953125,-0.4769277572631836,0.0,0.0
372,92.75,29.058673858642578,29.83782958984375,135.25173950195312,105.3185043334961,111.56649017333984,-5.155916733201593e-05,0.047356683760881424,20.993511199951172,605.947509765625,-0.5213057994842529,0.0,0.0
373,93,29.129478454589844,29.841772079467773,136.77752685546875,105.29103088378906,110.795654296875,-6.41791193629615e-05,0.0473177507519722,20.993621826171875,605.95751953125,-0.4609515368938446,0.0,0.0
374,93.25,29.632356643676758,30.320083618164062,139.8573455810547,105.30159759521484,110.8305892944336,-7.55370783735998e-05,0.047282710671424866,20.99372100830078,605.95751953125,-0.4628954529762268,0.0,0.0
375,93.5,29.384296417236328,30.099502563476562,136.1882781982422,105.31047821044922,111.24977111816406,-8.512263593729585e-05,0.04725117236375809,20.993810653686523,605.95751953125,-0.49627944827079773,0.0,0.0
376,93.75,29.433433532714844,30.204784393310547,138.01785278320312,105.31470489501953,110.87529754638672,-9.374963701702654e-05,0.04720842093229294,20.9938907623291,605.9374389648438,-0.46541762351989746,0.0,0.0
377,94,29.547706604003906,29.685901641845703,138.0575408935547,105.30921173095703,110.25676727294922,-0.00010151393507840112,0.047169946134090424,20.99396324157715,605.927490234375,-0.41528722643852234,0.0,0.0
378,94.25,28.727825164794922,29.69853973388672,139.73599243164062,105.32442474365234,110.48033142089844,-0.00010850180115085095,0.04713531956076622,20.994028091430664,605.9374389648438,-0.43230319023132324,0.0,0.0
379,94.5,28.99783706665039,29.92885971069336,139.98863220214844,105.3375244140625,110.96891784667969,-0.00011479088425403461,0.04710415378212929,20.99408721923828,605.9374389648438,-0.47109273076057434,0.0,0.0
380,94.75,29.431705474853516,29.852325439453125,136.2867431640625,105.33033752441406,111.08116912841797,-0.00012045105540892109,0.04707610607147217,20.994140625,605.927490234375,-0.4808552861213684,0.0,0.0
