Repository: ulfsri/fsri_materials_database

# Materials and Products Database

## 01_Data

Raw data generated from each apparatus are included here in plain-text format. The data is organized first by material, next by the short name of test apparatus used, and where applicable additional filtering by test settings.

### material.json

Each material directory contains a json file of the same name as the material. This file links the data stored in the repository as well as data and graphs produced by the accompanying scripts (__02_Scripts__) to the respective landing page for the material on the front-end website.

File: 01_Data/Polyester_Bed_Skirt/MCC/Polyester_Bed_Skirt_MCC_30K_min_211208_R2.txt (part 1 of 4)
Sample ID:	C:\MCC\MCC Cal\Test\Polyester_Bed_Skirt_MCC_30K_min_211208_R2.txt
Sample Weight (mg):	4.59
Heating Rate (C/s):	0.5
Combustor Temp (C):	900
N2 Flow Rate (cc/min):	80
O2 Flow Rate (cc/min):	20
Calibration File:	C:\MCC\MCC Cal\Coeff1 JN10440_30_210304.txt.txt
T Correction Coefficients:	0	1.024463	0
Time Shift (s):	14
*
Time (s)	Temperature (C)	N2 flow rate (cc/min)	O2 flow rate (cc/min)	Flow Rate (cc/min)	Oxygen (%)	HRR (W/g)	Heating rate (C/s)
0.000	110.373	80.007	19.994	103.094	20.112	-0.031	-0.025
0.500	110.406	80.008	19.994	103.095	20.108	0.217	0.020
1.000	110.405	80.007	19.994	103.094	20.112	-0.010	0.038
1.500	110.442	80.006	19.993	103.094	20.113	-0.083	0.034
2.000	110.401	80.007	19.993	103.092	20.115	-0.246	0.016
2.500	110.413	80.007	19.993	103.091	20.117	-0.406	-0.016
3.000	110.404	80.007	19.994	103.090	20.115	-0.236	-0.013
3.500	110.433	80.007	19.996	103.091	20.114	-0.193	0.012
4.000	110.412	80.007	19.995	103.092	20.115	-0.236	0.014
4.500	110.375	80.007	19.994	103.095	20.113	-0.102	-0.025
5.000	110.389	80.007	19.994	103.095	20.114	-0.195	-0.040
5.500	110.360	80.006	19.993	103.095	20.118	-0.454	-0.019
6.000	110.359	80.007	19.994	103.095	20.115	-0.249	-0.023
6.500	110.401	80.007	19.994	103.094	20.119	-0.491	0.006
7.000	110.366	80.008	19.993	103.093	20.117	-0.383	0.024
7.500	110.377	80.006	19.993	103.093	20.115	-0.219	-0.009
8.000	110.402	80.006	19.993	103.096	20.116	-0.307	0.006
8.501	110.395	80.007	19.994	103.096	20.118	-0.458	0.027
9.001	110.374	80.008	19.993	103.097	20.117	-0.410	-0.005
9.500	110.407	80.007	19.994	103.097	20.121	-0.629	-0.008
10.001	110.400	80.007	19.992	103.098	20.118	-0.460	0.020
10.501	110.387	80.009	19.993	103.094	20.119	-0.538	0.003
11.000	110.356	80.008	19.993	103.094	20.118	-0.454	-0.033
11.500	110.380	80.008	19.994	103.094	20.118	-0.443	-0.025
12.000	110.349	80.008	19.993	103.094	20.116	-0.321	-0.007
12.500	110.332	80.007	19.993	103.093	20.115	-0.265	-0.028
13.000	110.380	80.008	19.994	103.094	20.116	-0.344	-0.009
13.501	110.320	80.008	19.994	103.094	20.116	-0.329	0.010
14.001	110.342	80.008	19.994	103.093	20.114	-0.153	-0.024
14.501	110.352	80.008	19.994	103.092	20.114	-0.141	-0.003
15.001	110.339	80.007	19.995	103.093	20.116	-0.338	0.015
15.500	110.339	80.010	19.993	103.092	20.117	-0.365	-0.008
16.000	110.389	80.009	19.994	103.091	20.117	-0.410	0.018
16.500	110.352	80.007	19.994	103.091	20.113	-0.126	0.032
17.000	110.371	80.009	19.994	103.091	20.115	-0.246	-0.002
17.500	110.324	80.008	19.994	103.092	20.114	-0.182	-0.023
18.000	110.359	80.008	19.994	103.093	20.116	-0.338	-0.020
18.500	110.363	80.007	19.993	103.093	20.116	-0.296	0.014
19.000	110.358	80.007	19.994	103.093	20.118	-0.422	0.019
19.500	110.376	80.006	19.995	103.091	20.114	-0.195	0.006
20.000	110.387	80.008	19.995	103.091	20.117	-0.367	0.021
20.501	110.422	80.008	19.994	103.089	20.117	-0.387	0.038
21.001	110.386	80.006	19.995	103.089	20.113	-0.114	0.023
21.500	110.392	80.009	19.994	103.090	20.116	-0.292	-0.016
22.000	110.410	80.008	19.994	103.091	20.117	-0.369	-0.003
22.500	110.392	80.008	19.994	103.090	20.116	-0.338	0.012
23.000	110.380	80.007	19.995	103.091	20.117	-0.377	-0.015
23.500	110.422	80.008	19.993	103.091	20.118	-0.441	0.000
24.000	110.383	80.008	19.995	103.090	20.117	-0.412	0.016
24.500	110.384	80.009	19.994	103.089	20.115	-0.267	-0.018
25.000	110.395	80.008	19.995	103.089	20.115	-0.217	-0.013
25.500	110.384	80.007	19.993	103.088	20.117	-0.387	0.006
26.000	110.377	80.007	19.995	103.088	20.116	-0.335	-0.009
26.500	110.352	80.008	19.996	103.088	20.114	-0.207	-0.025
27.000	110.366	80.008	19.994	103.088	20.114	-0.207	-0.021
27.500	110.376	80.008	19.995	103.088	20.114	-0.141	0.006
28.000	110.411	80.007	19.994	103.088	20.115	-0.248	0.034
28.500	110.385	80.007	19.995	103.090	20.116	-0.278	0.027
29.000	110.384	80.008	19.994	103.090	20.115	-0.246	-0.009
29.500	110.396	80.006	19.993	103.092	20.115	-0.269	-0.008
30.000	110.358	80.007	19.994	103.092	20.118	-0.464	-0.008
30.500	110.394	80.007	19.994	103.092	20.115	-0.257	-0.014
31.001	110.394	80.008	19.995	103.091	20.116	-0.315	0.017
31.500	110.354	80.007	19.994	103.090	20.117	-0.352	-0.002
32.000	110.392	80.008	19.994	103.089	20.112	-0.033	-0.021
32.500	110.357	80.008	19.995	103.089	20.111	0.014	0.001
33.000	110.388	80.007	19.994	103.088	20.114	-0.141	-0.000
33.500	110.386	80.007	19.994	103.088	20.116	-0.279	0.012
34.000	110.338	80.008	19.995	103.091	20.117	-0.366	-0.010
34.500	110.378	80.008	19.996	103.091	20.117	-0.354	-0.029
35.000	110.340	80.008	19.994	103.092	20.116	-0.286	-0.003
35.500	110.374	80.008	19.993	103.092	20.117	-0.362	-0.001
36.001	110.372	80.009	19.995	103.091	20.116	-0.339	0.014
36.501	110.363	80.007	19.994	103.090	20.114	-0.194	0.011
37.000	110.374	80.008	19.995	103.094	20.116	-0.331	-0.004
37.500	110.396	80.008	19.995	103.095	20.118	-0.443	0.017
38.000	110.368	80.009	19.994	103.095	20.116	-0.335	0.014
38.501	110.315	80.008	19.995	103.098	20.117	-0.370	-0.043
39.001	110.374	80.009	19.993	103.098	20.114	-0.172	-0.038
39.500	110.377	80.009	19.994	103.095	20.115	-0.265	0.034
40.000	110.345	80.009	19.994	103.096	20.114	-0.147	0.017
40.500	110.390	80.010	19.994	103.101	20.112	-0.035	-0.008
41.001	110.339	80.009	19.994	103.102	20.112	-0.012	0.004
41.501	110.344	80.008	19.994	103.105	20.110	0.101	-0.025
42.000	110.299	80.009	19.994	103.109	20.112	-0.017	-0.043
42.500	110.290	80.008	19.994	103.113	20.110	0.089	-0.047
43.000	110.337	80.011	19.995	103.116	20.110	0.116	-0.008
43.501	110.312	80.010	19.995	103.122	20.109	0.159	0.030
44.001	110.355	80.010	19.996	103.131	20.109	0.145	0.020
44.500	110.339	80.010	19.995	103.142	20.110	0.091	0.023
45.000	110.362	80.009	19.995	103.153	20.108	0.225	0.017
45.501	110.334	80.010	19.995	103.161	20.107	0.298	0.001
46.001	110.368	80.010	19.995	103.168	20.100	0.789	0.000
46.500	110.388	80.010	19.994	103.174	20.100	0.789	0.030
47.000	110.440	80.009	19.994	103.181	20.102	0.659	0.063
47.500	110.438	80.009	19.996	103.188	20.101	0.717	0.061
48.000	110.474	80.008	19.994	103.202	20.096	1.124	0.042
48.500	110.459	80.009	19.994	103.216	20.093	1.271	0.028
49.000	110.504	80.009	19.995	103.227	20.092	1.362	0.025
49.501	110.526	80.010	19.994	103.237	20.095	1.172	0.048
50.001	110.535	80.008	19.995	103.250	20.094	1.219	0.049
50.501	110.563	80.008	19.995	103.257	20.090	1.509	0.034
51.000	110.596	80.008	19.996	103.267	20.091	1.463	0.049
51.500	110.658	80.008	19.994	103.276	20.092	1.374	0.078
52.001	110.677	80.008	19.996	103.282	20.089	1.593	0.088
52.501	110.670	80.008	19.995	103.284	20.089	1.595	0.047
53.000	110.715	80.008	19.996	103.285	20.090	1.523	0.025
53.500	110.758	80.008	19.997	103.284	20.087	1.732	0.063
54.000	110.795	80.006	19.996	103.284	20.086	1.827	0.084
54.500	110.859	80.007	19.996	103.284	20.085	1.875	0.091
55.000	110.914	80.007	19.995	103.287	20.083	2.013	0.110
55.501	110.919	80.007	19.996	103.287	20.083	2.036	0.089
56.001	111.007	80.007	19.995	103.288	20.081	2.146	0.076
56.500	111.042	80.008	19.995	103.287	20.081	2.135	0.108
57.000	111.108	80.007	19.995	103.284	20.081	2.150	0.112
57.500	111.198	80.007	19.995	103.281	20.080	2.220	0.129
58.000	111.247	80.007	19.995	103.281	20.083	1.974	0.147
58.500	111.297	80.007	19.995	103.280	20.083	2.022	0.119
59.000	111.384	80.008	19.995	103.281	20.084	1.916	0.118
59.501	111.423	80.006	19.994	103.281	20.080	2.206	0.131
60.001	111.484	80.007	19.995	103.276	20.081	2.138	0.114
60.500	111.540	80.007	19.995	103.271	20.085	1.838	0.109
61.000	111.613	80.007	19.994	103.269	20.082	2.094	0.123
61.500	111.717	80.007	19.994	103.270	20.080	2.226	0.153
62.000	111.789	80.008	19.994	103.272	20.079	2.268	0.176
62.500	111.816	80.008	19.995	103.278	20.080	2.183	0.137
63.000	111.885	80.008	19.994	103.283	20.082	2.049	0.097
63.500	111.980	80.008	19.994	103.279	20.078	2.328	0.130
64.000	112.070	80.009	19.994	103.275	20.081	2.152	0.174
64.500	112.182	80.009	19.994	103.272	20.081	2.111	0.193
65.000	112.199	80.008	19.994	103.267	20.080	2.212	0.165
65.500	112.308	80.010	19.994	103.260	20.080	2.197	0.127
66.001	112.411	80.009	19.993	103.261	20.081	2.150	0.169
66.501	112.465	80.010	19.993	103.260	20.080	2.181	0.185
67.000	112.550	80.010	19.993	103.259	20.081	2.150	0.148
67.500	112.638	80.009	19.993	103.262	20.083	2.032	0.156
68.000	112.730	80.010	19.994	103.262	20.081	2.160	0.177
68.500	112.790	80.009	19.993	103.262	20.080	2.191	0.166
69.000	112.855	80.010	19.992	103.260	20.081	2.127	0.139
69.500	112.947	80.010	19.993	103.256	20.083	2.001	0.141
70.000	113.015	80.009	19.994	103.254	20.081	2.121	0.158
70.500	113.159	80.009	19.993	103.255	20.082	2.077	0.186
71.000	113.218	80.009	19.992	103.257	20.083	2.021	0.208
71.500	113.321	80.010	19.993	103.258	20.082	2.098	0.183
72.000	113.408	80.009	19.994	103.259	20.084	1.945	0.177
72.500	113.481	80.008	19.993	103.254	20.087	1.722	0.176
73.000	113.621	80.009	19.992	103.252	20.085	1.850	0.187
73.500	113.715	80.009	19.993	103.249	20.087	1.753	0.223
74.000	113.835	80.011	19.993	103.247	20.081	2.139	0.224
74.500	113.897	80.010	19.993	103.246	20.083	2.030	0.198
75.000	113.998	80.009	19.994	103.249	20.082	2.058	0.173
75.500	114.088	80.008	19.992	103.252	20.082	2.054	0.177
76.000	114.187	80.008	19.993	103.252	20.080	2.180	0.190
76.500	114.309	80.008	19.994	103.255	20.081	2.149	0.205
77.000	114.395	80.008	19.994	103.262	20.081	2.124	0.214
77.500	114.443	80.007	19.993	103.265	20.083	2.011	0.171
78.000	114.575	80.008	19.992	103.270	20.082	2.042	0.157
78.500	114.664	80.007	19.991	103.270	20.085	1.895	0.201
79.001	114.784	80.008	19.994	103.269	20.085	1.874	0.215
79.501	114.878	80.007	19.995	103.261	20.084	1.963	0.211
80.001	115.009	80.006	19.994	103.257	20.084	1.934	0.219
80.501	115.135	80.007	19.994	103.255	20.087	1.717	0.241
81.000	115.250	80.007	19.995	103.260	20.078	2.352	0.249
81.500	115.358	80.007	19.994	103.266	20.086	1.827	0.232
82.001	115.430	80.007	19.995	103.273	20.082	2.079	0.202
82.501	115.554	80.007	19.994	103.275	20.081	2.124	0.188
83.000	115.678	80.008	19.993	103.274	20.080	2.217	0.222
83.501	115.747	80.007	19.995	103.274	20.084	1.909	0.220
84.001	115.902	80.009	19.994	103.274	20.079	2.297	0.208
84.501	115.998	80.006	19.993	103.274	20.079	2.252	0.237
85.001	116.119	80.009	19.993	103.277	20.078	2.345	0.234
85.500	116.225	80.008	19.994	103.282	20.078	2.345	0.222
86.000	116.382	80.008	19.993	103.286	20.081	2.153	0.245
86.500	116.463	80.007	19.995	103.287	20.082	2.054	0.251
87.000	116.613	80.007	19.995	103.287	20.082	2.076	0.234
87.501	116.718	80.007	19.994	103.289	20.080	2.213	0.243
88.001	116.869	80.008	19.994	103.291	20.078	2.345	0.256
88.500	116.970	80.007	19.995	103.295	20.086	1.797	0.254
89.000	117.101	80.007	19.994	103.294	20.089	1.595	0.242
89.500	117.186	80.008	19.994	103.296	20.080	2.198	0.224
90.000	117.298	80.007	19.994	103.295	20.076	2.487	0.206
90.500	117.426	80.007	19.994	103.291	20.077	2.427	0.218
91.000	117.632	80.007	19.994	103.288	20.084	1.913	0.287
91.500	117.777	80.007	19.994	103.289	20.087	1.737	0.342
92.000	117.904	80.007	19.994	103.292	20.080	2.246	0.311
92.500	118.024	80.008	19.994	103.299	20.080	2.188	0.260
93.000	118.157	80.009	19.994	103.307	20.079	2.287	0.250
93.500	118.316	80.008	19.993	103.311	20.082	2.103	0.272
94.001	118.424	80.008	19.994	103.316	20.079	2.314	0.280
94.501	118.620	80.008	19.993	103.318	20.079	2.289	0.286
95.000	118.720	80.008	19.994	103.319	20.080	2.212	0.300
95.500	118.747	80.009	19.993	103.314	20.076	2.469	0.212
96.001	119.006	80.009	19.994	103.312	20.075	2.557	0.207
96.501	119.092	80.010	19.994	103.314	20.078	2.341	0.315
97.000	119.293	80.009	19.994	103.314	20.072	2.754	0.316
97.501	119.323	80.008	19.994	103.313	20.080	2.206	0.259
98.001	119.484	80.009	19.993	103.319	20.079	2.309	0.211
98.500	119.644	80.009	19.992	103.321	20.073	2.716	0.256
99.000	119.795	80.007	19.994	103.321	20.075	2.563	0.316
99.500	119.935	80.007	19.993	103.318	20.075	2.590	0.301
100.000	120.087	80.008	19.993	103.318	20.075	2.560	0.291
100.500	120.233	80.008	19.994	103.318	20.078	2.370	0.295
101.001	120.402	80.009	19.993	103.318	20.074	2.603	0.307
101.501	120.539	80.009	19.994	103.318	20.073	2.731	0.310
102.000	120.681	80.009	19.992	103.322	20.075	2.547	0.292
102.500	120.788	80.008	19.994	103.323	20.076	2.528	0.264
103.001	120.989	80.008	19.994	103.323	20.074	2.621	0.279
103.501	121.142	80.009	19.994	103.324	20.071	2.818	0.331
104.000	121.304	80.009	19.993	103.325	20.075	2.588	0.334
104.500	121.515	80.009	19.994	103.327	20.074	2.667	0.344
105.000	121.665	80.008	19.994	103.328	20.071	2.847	0.367
105.500	121.821	80.009	19.994	103.328	20.075	2.590	0.334
106.000	122.002	80.009	19.994	103.328	20.073	2.704	0.321
106.500	122.192	80.008	19.994	103.323	20.073	2.685	0.354
107.000	122.301	80.008	19.994	103.321	20.074	2.659	0.335
107.501	122.483	80.008	19.994	103.320	20.073	2.688	0.295
108.001	122.642	80.008	19.996	103.320	20.075	2.590	0.316
108.500	122.864	80.009	19.994	103.320	20.071	2.869	0.361
109.000	123.034	80.009	19.994	103.325	20.072	2.747	0.387
109.500	123.195	80.008	19.994	103.327	20.071	2.844	0.362
110.000	123.373	80.007	19.995	103.328	20.070	2.913	0.335
110.500	123.538	80.007	19.995	103.326	20.073	2.706	0.341
111.000	123.713	80.008	19.994	103.321	20.075	2.537	0.341
111.500	123.865	80.007	19.994	103.319	20.073	2.685	0.333
112.000	124.056	80.007	19.993	103.317	20.075	2.533	0.335
112.500	124.169	80.007	19.995	103.316	20.075	2.580	0.323
113.000	124.399	80.008	19.993	103.319	20.074	2.658	0.324
113.501	124.590	80.006	19.994	103.324	20.075	2.601	0.382
114.001	124.791	80.007	19.994	103.324	20.073	2.692	0.406
114.500	124.959	80.007	19.995	103.325	20.071	2.859	0.380
115.000	125.155	80.007	19.994	103.325	20.073	2.725	0.367
115.500	125.295	80.006	19.994	103.326	20.074	2.656	0.350
116.001	125.505	80.006	19.994	103.325	20.072	2.803	0.344
116.501	125.669	80.006	19.994	103.324	20.073	2.685	0.362
117.000	125.867	80.005	19.995	103.324	20.068	3.024	0.368
117.500	126.045	80.007	19.995	103.324	20.071	2.822	0.369
118.000	126.252	80.005	19.994	103.325	20.072	2.743	0.380
118.500	126.437	80.007	19.995	103.327	20.072	2.759	0.388
119.000	126.628	80.007	19.995	103.330	20.074	2.671	0.384
119.500	126.784	80.007	19.994	103.331	20.072	2.764	0.362
120.000	126.996	80.007	19.994	103.331	20.073	2.739	0.358
120.500	127.188	80.006	19.995	103.330	20.075	2.584	0.386
121.000	127.382	80.007	19.995	103.330	20.071	2.873	0.394
121.501	127.530	80.007	19.994	103.329	20.070	2.910	0.364
122.001	127.730	80.008	19.995	103.329	20.071	2.881	0.346
122.501	127.929	80.007	19.995	103.330	20.073	2.714	0.374
123.001	128.118	80.008	19.995	103.330	20.071	2.883	0.394
123.500	128.286	80.008	19.994	103.328	20.068	3.051	0.372
124.000	128.535	80.008	19.994	103.330	20.072	2.751	0.387
124.500	128.734	80.008	19.994	103.331	20.071	2.865	0.433
125.000	128.902	80.007	19.994	103.330	20.069	2.987	0.408
125.500	129.144	80.009	19.995	103.330	20.071	2.840	0.388
126.000	129.327	80.009	19.995	103.330	20.071	2.840	0.417
126.500	129.516	80.008	19.995	103.328	20.066	3.208	0.399
127.000	129.712	80.009	19.995	103.326	20.066	3.204	0.379
127.500	129.891	80.008	19.994	103.327	20.072	2.747	0.380
128.000	130.070	80.008	19.994	103.328	20.068	3.036	0.366
128.500	130.306	80.008	19.994	103.331	20.067	3.162	0.386
129.001	130.493	80.009	19.994	103.334	20.068	3.065	0.419
129.501	130.695	80.009	19.993	103.338	20.071	2.873	0.406
130.000	130.901	80.008	19.993	103.340	20.067	3.125	0.398
130.500	131.103	80.010	19.993	103.339	20.068	3.076	0.408
131.000	131.333	80.008	19.993	103.337	20.068	3.026	0.420
131.500	131.531	80.008	19.995	103.338	20.065	3.266	0.430
132.000	131.780	80.008	19.993	103.338	20.066	3.216	0.438
132.500	131.955	80.009	19.993	103.337	20.069	2.993	0.435
133.000	132.161	80.007	19.994	103.340	20.071	2.826	0.402
133.500	132.373	80.009	19.993	103.340	20.068	3.078	0.399
134.000	132.553	80.008	19.995	103.336	20.067	3.148	0.406
134.500	132.774	80.007	19.994	103.333	20.068	3.057	0.397
135.000	133.004	80.007	19.995	103.333	20.068	3.086	0.426
135.500	133.209	80.008	19.994	103.334	20.069	2.975	0.443
136.000	133.427	80.008	19.994	103.337	20.066	3.216	0.429
136.500	133.651	80.007	19.994	103.339	20.065	3.251	0.432
137.000	133.857	80.008	19.994	103.337	20.066	3.223	0.436
137.500	134.080	80.007	19.993	103.335	20.068	3.086	0.429
138.000	134.298	80.008	19.993	103.334	20.066	3.220	0.435
138.500	134.489	80.006	19.993	103.329	20.067	3.119	0.425
139.000	134.703	80.009	19.995	103.331	20.071	2.828	0.407
139.500	134.945	80.007	19.995	103.335	20.068	3.063	0.431
140.000	135.133	80.008	19.995	103.335	20.071	2.836	0.444
140.500	135.352	80.005	19.996	103.335	20.069	3.010	0.419
141.000	135.565	80.006	19.995	103.337	20.070	2.914	0.419
141.500	135.803	80.006	19.994	103.334	20.068	3.047	0.442
142.000	136.039	80.008	19.995	103.334	20.072	2.766	0.463
142.500	136.222	80.007	19.995	103.334	20.068	3.028	0.447
143.000	136.460	80.008	19.995	103.338	20.071	2.822	0.420
143.500	136.679	80.007	19.995	103.338	20.072	2.785	0.439
144.000	136.898	80.008	19.995	103.338	20.070	2.925	0.447
144.500	137.134	80.008	19.994	103.339	20.069	3.022	0.447
145.000	137.380	80.008	19.995	103.338	20.069	3.008	0.469
145.500	137.616	80.006	19.997	103.334	20.074	2.665	0.482
146.000	137.782	80.008	19.995	103.332	20.073	2.686	0.442
146.500	138.050	80.008	19.995	103.331	20.071	2.830	0.419
147.000	138.277	80.008	19.995	103.329	20.073	2.735	0.465
147.500	138.470	80.008	19.996	103.327	20.071	2.843	0.457
148.000	138.751	80.007	19.995	103.326	20.071	2.822	0.447
148.500	138.954	80.008	19.996	103.325	20.068	3.026	0.479
149.000	139.187	80.007	19.996	103.324	20.069	2.975	0.460
149.500	139.414	80.007	19.995	103.323	20.072	2.783	0.448
150.000	139.664	80.008	19.996	103.323	20.073	2.714	0.468
150.500	139.908	80.009	19.994	103.325	20.072	2.791	0.485
151.000	140.082	80.009	19.996	103.328	20.072	2.751	0.456
151.500	140.314	80.008	19.994	103.335	20.074	2.646	0.413
152.000	140.583	80.009	19.995	103.339	20.070	2.902	0.453
152.500	140.796	80.008	19.995	103.339	20.071	2.863	0.491
153.000	141.049	80.010	19.995	103.337	20.068	3.082	0.474
153.500	141.269	80.010	19.995	103.334	20.068	3.033	0.470
154.000	141.519	80.009	19.995	103.328	20.065	3.250	0.471
154.500	141.737	80.010	19.995	103.322	20.069	2.977	0.469
155.000	141.973	80.008	19.994	103.323	20.070	2.909	0.461
155.500	142.228	80.009	19.995	103.323	20.069	2.995	0.472
156.000	142.456	80.009	19.995	103.323	20.069	2.993	0.487
156.500	142.678	80.009	19.995	103.321	20.067	3.121	0.467
157.000	142.937	80.009	19.996	103.322	20.066	3.212	0.465
157.500	143.192	80.010	19.995	103.321	20.066	3.202	0.497
158.000	143.417	80.008	19.996	103.323	20.065	3.235	0.498
158.500	143.652	80.009	19.995	103.322	20.062	3.448	0.470
159.000	143.934	80.008	19.995	103.323	20.065	3.301	0.488
159.500	144.171	80.009	19.995	103.323	20.061	3.520	0.518
160.000	144.392	80.008	19.994	103.324	20.064	3.371	0.488
160.500	144.633	80.007	19.994	103.323	20.065	3.237	0.460
161.000	144.902	80.008	19.994	103.326	20.065	3.241	0.486
161.500	145.093	80.007	19.993	103.327	20.065	3.252	0.485
162.000	145.349	80.008	19.994	103.327	20.063	3.380	0.453
162.500	145.598	80.007	19.993	103.327	20.069	3.002	0.476
163.000	145.829	80.007	19.994	103.326	20.063	3.404	0.492
163.500	146.064	80.006	19.994	103.323	20.066	3.169	0.473
164.000	146.309	80.006	19.994	103.322	20.065	3.241	0.473
164.500	146.558	80.006	19.994	103.322	20.065	3.297	0.487
165.000	146.778	80.006	19.994	103.323	20.063	3.380	0.482
165.500	147.072	80.007	19.994	103.323	20.064	3.312	0.492
166.000	147.275	80.006	19.994	103.323	20.062	3.491	0.505
166.500	147.534	80.008	19.993	103.324	20.065	3.281	0.479
167.000	147.714	80.007	19.994	103.325	20.062	3.510	0.450
167.500	147.976	80.008	19.994	103.326	20.062	3.477	0.441
168.000	148.206	80.008	19.994	103.325	20.060	3.588	0.467
168.500	148.437	80.007	19.994	103.326	20.063	3.394	0.476
169.000	148.736	80.006	19.994	103.328	20.062	3.491	0.495
169.500	148.935	80.007	19.994	103.330	20.061	3.524	0.514
170.000	149.217	80.006	19.994	103.330	20.067	3.094	0.490
170.500	149.391	80.008	19.995	103.330	20.067	3.148	0.468
171.000	149.671	80.007	19.995	103.330	20.066	3.185	0.455
171.500	149.933	80.006	19.993	103.328	20.066	3.204	0.498
172.000	150.167	80.007	19.995	103.325	20.065	3.245	0.519
172.500	150.395	80.007	19.994	103.324	20.066	3.208	0.479
173.000	150.656	80.006	19.994	103.324	20.066	3.200	0.475
173.500	150.908	80.007	19.994	103.323	20.067	3.144	0.501
174.000	151.099	80.006	19.994	103.323	20.066	3.206	0.479
174.500	151.365	80.006	19.995	103.322	20.069	3.002	0.450
175.000	151.636	80.007	19.995	103.322	20.065	3.303	0.497
175.500	151.862	80.007	19.993	103.323	20.067	3.109	0.517
176.000	152.150	80.009	19.994	103.323	20.070	2.917	0.506
176.500	152.373	80.007	19.994	103.323	20.070	2.942	0.512
177.000	152.613	80.008	19.994	103.323	20.070	2.906	0.487
177.500	152.864	80.006	19.995	103.323	20.069	3.000	0.478
178.000	153.134	80.006	19.994	103.323	20.072	2.811	0.506
178.500	153.355	80.007	19.995	103.324	20.070	2.896	0.506
179.000	153.601	80.007	19.995	103.325	20.070	2.923	0.479
179.500	153.811	80.007	19.995	103.325	20.069	3.004	0.461
180.000	154.082	80.007	19.994	103.325	20.071	2.863	0.468
180.500	154.294	80.006	19.995	103.325	20.071	2.874	0.482
181.000	154.544	80.008	19.994	103.324	20.069	2.983	0.473
181.500	154.843	80.007	19.995	103.324	20.072	2.762	0.506
182.000	155.079	80.006	19.995	103.324	20.074	2.607	0.542
182.500	155.284	80.008	19.994	103.325	20.073	2.704	0.488
183.000	155.547	80.006	19.995	103.325	20.070	2.935	0.454
183.500	155.789	80.006	19.994	103.325	20.071	2.828	0.487
184.000	156.079	80.006	19.995	103.325	20.071	2.869	0.519
184.500	156.298	80.008	19.995	103.325	20.073	2.696	0.521
185.000	156.561	80.007	19.994	103.324	20.072	2.754	0.496
185.500	156.845	80.007	19.995	103.325	20.071	2.869	0.514
186.000	157.054	80.008	19.995	103.325	20.070	2.884	0.520
186.501	157.311	80.006	19.993	103.325	20.071	2.845	0.479
187.000	157.602	80.006	19.993	103.325	20.069	3.000	0.507
187.500	157.800	80.007	19.994	103.326	20.068	3.076	0.518
188.000	158.085	80.007	19.992	103.326	20.071	2.841	0.486
188.501	158.325	80.005	19.995	103.325	20.070	2.896	0.504
189.001	158.596	80.007	19.994	103.325	20.071	2.845	0.518
189.500	158.831	80.007	19.993	103.325	20.069	2.975	0.509
190.000	159.069	80.007	19.995	103.325	20.073	2.739	0.490
190.500	159.353	80.006	19.995	103.324	20.074	2.640	0.497
191.000	159.623	80.006	19.993	103.325	20.073	2.702	0.538
191.500	159.869	80.007	19.994	103.324	20.072	2.805	0.535
192.000	160.118	80.006	19.995	103.324	20.072	2.799	0.506
192.500	160.342	80.007	19.995	103.324	20.071	2.826	0.484
193.000	160.643	80.006	19.994	103.324	20.071	2.874	0.499
193.500	160.889	80.007	19.993	103.324	20.069	3.012	0.536
194.000	161.147	80.006	19.994	103.324	20.070	2.931	0.526
194.500	161.390	80.006	19.993	103.324	20.073	2.712	0.503
195.000	161.627	80.007	19.995	103.323	20.071	2.840	0.491
195.500	161.913	80.007	19.995	103.323	20.072	2.762	0.501
196.000	162.146	80.007	19.994	103.323	20.071	2.814	0.521
196.500	162.402	80.007	19.993	103.323	20.071	2.841	0.504
197.000	162.676	80.005	19.994	103.324	20.068	3.031	0.509
197.500	162.934	80.005	19.994	103.324	20.071	2.832	0.531
198.000	163.166	80.006	19.993	103.322	20.073	2.696	0.511
198.500	163.430	80.005	19.994	103.322	20.075	2.535	0.493
199.000	163.648	80.006	19.995	103.323	20.073	2.740	0.490
199.500	163.923	80.006	19.995	103.324	20.074	2.607	0.488
200.000	164.191	80.006	19.995	103.323	20.071	2.826	0.518
200.500	164.434	80.005	19.996	103.323	20.073	2.721	0.527
201.000	164.715	80.007	19.994	103.322	20.071	2.830	0.518
201.500	165.003	80.005	19.995	103.322	20.071	2.859	0.546
202.000	165.181	80.006	19.993	103.316	20.074	2.663	0.517
202.500	165.472	80.006	19.995	103.317	20.073	2.740	0.468
203.000	165.714	80.006	19.994	103.318	20.075	2.558	0.501
203.500	165.967	80.006	19.994	103.320	20.073	2.705	0.513
204.000	166.253	80.007	19.994	103.319	20.075	2.554	0.517
204.500	166.510	80.007	19.994	103.324	20.074	2.615	0.541
205.000	166.758	80.006	19.994	103.325	20.076	2.463	0.524
205.500	166.985	80.007	19.995	103.326	20.071	2.812	0.490
206.000	167.280	80.007	19.993	103.324	20.071	2.827	0.499
206.500	167.498	80.008	19.994	103.322	20.072	2.783	0.518
207.000	167.742	80.008	19.994	103.323	20.075	2.585	0.487
207.500	167.958	80.007	19.995	103.321	20.070	2.891	0.461
208.000	168.227	80.007	19.995	103.317	20.074	2.655	0.472
208.500	168.456	80.007	19.994	103.313	20.075	2.558	0.491
209.000	168.726	80.007	19.993	103.312	20.075	2.562	0.498
209.501	168.987	80.008	19.996	103.310	20.075	2.544	0.515
210.001	169.239	80.007	19.993	103.312	20.074	2.604	0.522
210.501	169.557	80.007	19.993	103.312	20.076	2.492	0.542
211.001	169.770	80.008	19.995	103.316	20.077	2.407	0.551
211.500	170.001	80.009	19.995	103.317	20.073	2.701	0.488
212.000	170.290	80.007	19.995	103.315	20.072	2.763	0.482
212.500	170.591	80.007	19.995	103.308	20.076	2.498	0.555
213.000	170.778	80.009	19.994	103.304	20.074	2.618	0.539
213.500	171.046	80.008	19.996	103.302	20.078	2.350	0.472
214.000	171.291	80.009	19.996	103.304	20.079	2.275	0.484
214.500	171.542	80.010	19.995	103.306	20.078	2.364	0.505
215.000	171.764	80.009	19.996	103.312	20.077	2.409	0.485
215.500	171.980	80.009	19.996	103.318	20.074	2.639	0.455
216.000	172.291	80.007	19.996	103.315	20.077	2.405	0.482
216.500	172.540	80.006	19.996	103.309	20.079	2.255	0.544
217.000	172.821	80.009	19.994	103.302	20.079	2.281	0.545
217.500	173.063	80.008	19.995	103.295	20.078	2.366	0.527
218.000	173.311	80.008	19.995	103.288	20.080	2.203	0.506
218.500	173.590	80.008	19.994	103.288	20.083	2.009	0.508
219.000	173.804	80.009	19.995	103.290	20.078	2.370	0.510
219.500	174.065	80.007	19.995	103.291	20.080	2.248	0.484
220.000	174.326	80.007	19.995	103.294	20.078	2.362	0.499
220.500	174.529	80.008	19.996	103.294	20.078	2.335	0.493
221.000	174.798	80.008	19.995	103.292	20.076	2.463	0.468
221.500	175.058	80.008	19.995	103.290	20.078	2.360	0.500
222.000	175.295	80.007	19.994	103.289	20.082	2.069	0.513
222.500	175.601	80.007	19.995	103.287	20.080	2.201	0.520
223.000	175.818	80.006	19.996	103.287	20.082	2.075	0.533
223.500	176.087	80.008	19.994	103.287	20.080	2.244	0.504
224.000	176.338	80.008	19.994	103.288	20.080	2.224	0.503
224.500	176.578	80.008	19.995	103.290	20.079	2.265	0.506
225.000	176.868	80.008	19.993	103.293	20.080	2.238	0.511
225.500	177.116	80.007	19.995	103.294	20.081	2.116	0.534
226.000	177.351	80.008	19.995	103.294	20.082	2.100	0.510
226.500	177.601	80.008	19.995	103.292	20.079	2.296	0.484
227.001	177.830	80.008	19.995	103.290	20.081	2.164	0.482
227.501	178.107	80.008	19.994	103.286	20.083	1.998	0.493
228.000	178.363	80.007	19.996	103.285	20.078	2.341	0.520
228.500	178.603	80.008	19.994	103.284	20.080	2.186	0.514
229.000	178.841	80.008	19.994	103.284	20.081	2.153	0.487
229.500	179.105	80.008	19.994	103.285	20.079	2.284	0.490
230.000	179.357	80.008	19.994	103.284	20.082	2.044	0.509
230.500	179.638	80.009	19.995	103.285	20.079	2.319	0.524
231.000	179.844	80.009	19.994	103.285	20.080	2.234	0.510
231.500	180.126	80.010	19.993	103.287	20.078	2.377	0.488
232.001	180.354	80.009	19.993	103.287	20.076	2.523	0.499
232.501	180.628	80.009	19.995	103.287	20.078	2.381	0.506
233.001	180.861	80.010	19.996	103.287	20.078	2.360	0.504
233.500	181.136	80.009	19.994	103.286	20.080	2.201	0.507
234.000	181.386	80.009	19.994	103.285	20.079	2.292	0.517
234.500	181.642	80.010	19.994	103.286	20.081	2.143	0.515
235.000	181.894	80.009	19.995	103.289	20.079	2.253	0.507
235.500	182.149	80.009	19.996	103.290	20.081	2.116	0.508
236.000	182.376	80.009	19.994	103.290	20.081	2.133	0.494
236.500	182.647	80.011	19.994	103.290	20.081	2.124	0.490
237.000	182.921	80.010	19.994	103.288	20.081	2.141	0.522
237.500	183.126	80.009	19.995	103.285	20.083	1.998	0.512
238.000	183.375	80.008	19.995	103.283	20.081	2.114	0.466
238.500	183.649	80.009	19.993	103.284	20.082	2.050	0.488
239.000	183.879	80.008	19.994	103.283	20.078	2.354	0.513
239.501	184.131	80.010	19.995	103.282	20.079	2.255	0.493
240.001	184.369	80.007	19.994	103.282	20.079	2.251	0.486
240.500	184.634	80.008	19.994	103.282	20.080	2.199	0.496
241.001	184.860	80.008	19.995	103.281	20.081	2.151	0.497
241.501	185.136	80.008	19.996	103.282	20.082	2.067	0.497
242.000	185.373	80.009	19.994	103.281	20.080	2.244	0.508
242.500	185.621	80.009	19.994	103.281	20.081	2.131	0.499
243.000	185.875	80.007	19.995	103.281	20.079	2.269	0.493
243.500	186.150	80.008	19.996	103.281	20.083	2.034	0.516
244.000	186.424	80.007	19.997	103.280	20.083	2.003	0.540
244.500	186.629	80.008	19.996	103.280	20.082	2.073	0.514
245.000	186.888	80.006	19.995	103.281	20.081	2.155	0.471
245.500	187.136	80.007	19.995	103.281	20.082	2.100	0.485
246.000	187.351	80.005	19.996	103.281	20.082	2.046	0.485
246.500	187.562	80.006	19.996	103.282	20.081	2.151	0.445
247.001	187.857	80.006	19.995	103.283	20.078	2.325	0.466
247.501	188.131	80.006	19.996	103.284	20.080	2.199	0.538
248.000	188.358	80.007	19.995	103.284	20.083	1.994	0.535
248.500	188.619	80.007	19.995	103.284	20.080	2.207	0.494
249.000	188.852	80.005	19.996	103.283	20.081	2.166	0.491
249.500	189.106	80.006	19.996	103.283	20.081	2.137	0.491
250.000	189.309	80.006	19.995	103.283	20.079	2.275	0.472
250.500	189.577	80.005	19.996	103.283	20.082	2.052	0.464
251.000	189.866	80.005	19.995	103.283	20.084	1.916	0.514
251.501	190.139	80.005	19.995	103.285	20.082	2.064	0.559
252.002	190.373	80.005	19.996	103.285	20.083	1.988	0.534
252.501	190.612	80.005	19.996	103.285	20.083	2.029	0.491
253.000	190.862	80.008	19.995	103.285	20.085	1.879	0.481
253.501	191.125	80.005	19.994	103.285	20.084	1.936	0.501
254.001	191.339	80.007	19.995	103.285	20.083	1.980	0.495
254.501	191.626	80.005	19.996	103.285	20.086	1.802	0.489
255.000	191.858	80.007	19.994	103.285	20.086	1.810	0.510
255.500	192.111	80.007	19.995	103.283	20.085	1.889	0.502
256.000	192.342	80.008	19.995	103.283	20.084	1.899	0.484
256.500	192.598	80.006	19.994	103.284	20.081	2.125	0.485
257.000	192.836	80.007	19.995	103.284	20.086	1.792	0.490
257.500	193.115	80.007	19.995	103.284	20.084	1.918	0.506
258.000	193.348	80.006	19.994	103.286	20.084	1.918	0.515
258.500	193.596	80.006	19.993	103.287	20.084	1.901	0.497
259.000	193.840	80.006	19.995	103.287	20.084	1.932	0.486
259.500	194.098	80.006	19.995	103.287	20.084	1.930	0.497
260.000	194.362	80.008	19.995	103.288	20.086	1.788	0.512
260.500	194.585	80.008	19.995	103.287	20.080	2.215	0.504
261.000	194.836	80.006	19.994	103.287	20.084	1.963	0.480
261.500	195.104	80.006	19.995	103.287	20.082	2.052	0.497
262.000	195.325	80.006	19.994	103.286	20.084	1.947	0.505
262.500	195.524	80.006	19.994	103.286	20.085	1.872	0.454
263.000	195.802	80.006	19.994	103.286	20.084	1.901	0.448
263.500	196.024	80.006	19.994	103.286	20.086	1.769	0.489
264.000	196.299	80.006	19.994	103.286	20.087	1.726	0.499
264.500	196.575	80.007	19.994	103.286	20.083	1.990	0.524
265.000	196.777	80.006	19.995	103.286	20.086	1.812	0.514
265.500	197.071	80.007	19.994	103.286	20.082	2.056	0.487
266.000	197.293	80.007	19.995	103.286	20.083	1.972	0.506
266.500	197.540	80.007	19.995	103.286	20.085	1.891	0.492
267.000	197.791	80.008	19.995	103.283	20.085	1.872	0.484
267.500	198.030	80.006	19.993	103.282	20.084	1.959	0.494
268.000	198.287	80.006	19.994	103.282	20.085	1.841	0.493
268.500	198.541	80.006	19.994	103.282	20.081	2.110	0.503
269.001	198.772	80.006	19.993	103.283	20.082	2.077	0.498
269.501	199.022	80.006	19.994	103.286	20.083	2.011	0.483
270.000	199.290	80.007	19.994	103.286	20.082	2.108	0.499
270.500	199.508	80.007	19.994	103.286	20.081	2.145	0.502
271.000	199.801	80.006	19.995	103.286	20.085	1.870	0.499
271.500	199.985	80.007	19.995	103.284	20.085	1.841	0.494
272.000	200.231	80.006	19.994	103.285	20.084	1.910	0.453
272.500	200.460	80.008	19.995	103.285	20.084	1.965	0.452
273.000	200.729	80.006	19.994	103.285	20.085	1.829	0.486
273.500	200.971	80.007	19.994	103.285	20.085	1.879	0.504
274.000	201.238	80.007	19.995	103.286	20.086	1.808	0.510
274.500	201.468	80.007	19.995	103.286	20.084	1.953	0.503
275.000	201.700	80.005	19.994	103.284	20.082	2.069	0.480
275.500	201.963	80.006	19.996	103.283	20.087	1.689	0.479
276.000	202.224	80.006	19.994	103.281	20.085	1.829	0.509
276.500	202.498	80.007	19.994	103.280	20.085	1.860	0.529
277.000	202.763	80.007	19.994	103.279	20.086	1.815	0.537
277.500	202.981	80.007	19.995	103.281	20.084	1.930	0.511
278.000	203.217	80.008	19.994	103.281	20.085	1.840	0.469
278.500	203.485	80.006	19.995	103.282	20.085	1.871	0.479
279.000	203.683	80.007	19.993	103.282	20.081	2.119	0.485
279.501	203.958	80.006	19.994	103.282	20.083	2.007	0.470
280.001	204.211	80.006	19.995	103.279	20.084	1.920	0.500
280.500	204.453	80.008	19.994	103.276	20.087	1.751	0.512
281.000	204.727	80.008	19.994	103.275	20.086	1.815	0.506
281.500	204.986	80.007	19.995	103.276	20.084	1.926	0.524
282.000	205.196	80.006	19.994	103.273	20.085	1.854	0.501
282.500	205.433	80.007	19.993	103.277	20.088	1.664	0.458
283.000	205.668	80.005	19.996	103.280	20.085	1.895	0.460
283.500	205.891	80.006	19.994	103.281	20.082	2.052	0.465
284.000	206.165	80.006	19.994	103.281	20.085	1.856	0.477
284.500	206.446	80.005	19.994	103.284	20.082	2.073	0.526
285.000	206.680	80.007	19.995	103.282	20.083	2.028	0.535
285.500	206.923	80.009	19.994	103.279	20.083	2.015	0.496
286.000	207.181	80.006	19.995	103.278	20.082	2.079	0.489
286.500	207.442	80.007	19.994	103.277	20.086	1.763	0.510
287.000	207.719	80.007	19.995	103.277	20.085	1.864	0.529
287.500	207.958	80.007	19.995	103.275	20.086	1.796	0.527
288.000	208.181	80.007	19.993	103.277	20.087	1.745	0.489
288.500	208.449	80.007	19.995	103.274	20.090	1.498	0.476
289.000	208.668	80.008	19.993	103.269	20.085	1.842	0.489
289.500	208.960	80.008	19.995	103.264	20.089	1.589	0.499
290.000	209.208	80.009	19.995	103.266	20.089	1.591	0.525
290.500	209.451	80.008	19.995	103.265	20.089	1.548	0.515
291.000	209.659	80.007	19.994	103.268	20.086	1.813	0.471
291.500	209.893	80.007	19.994	103.272	20.086	1.773	0.446
292.000	210.140	80.008	19.995	103.275	20.085	1.883	0.461
292.500	210.387	80.007	19.994	103.272	20.088	1.678	0.488
293.000	210.608	80.008	19.996	103.267	20.089	1.614	0.482
293.500	210.923	80.010	19.994	103.267	20.087	1.691	0.502
294.000	211.138	80.009	19.994	103.267	20.086	1.811	0.532
294.500	211.383	80.008	19.994	103.269	20.089	1.612	0.495
295.000	211.628	80.009	19.994	103.274	20.085	1.879	0.476
295.500	211.895	80.008	19.994	103.277	20.088	1.666	0.501
296.000	212.128	80.008	19.994	103.272	20.089	1.567	0.506
296.500	212.374	80.010	19.994	103.272	20.091	1.455	0.489
297.000	212.622	80.009	19.995	103.273	20.087	1.734	0.486
297.500	212.867	80.009	19.994	103.271	20.087	1.753	0.494
298.000	213.108	80.008	19.994	103.271	20.085	1.893	0.490
298.500	213.367	80.008	19.993	103.274	20.085	1.885	0.492
299.000	213.599	80.008	19.994	103.270	20.086	1.827	0.495
299.500	213.834	80.008	19.995	103.269	20.086	1.786	0.479
300.000	214.068	80.008	19.994	103.270	20.087	1.745	0.468
300.500	214.382	80.009	19.994	103.270	20.086	1.800	0.509
301.000	214.629	80.011	19.994	103.272	20.086	1.825	0.554
301.500	214.847	80.008	19.994	103.276	20.087	1.697	0.513
302.000	215.129	80.009	19.995	103.276	20.087	1.749	0.483
302.500	215.395	80.007	19.995	103.275	20.086	1.825	0.524
303.000	215.636	80.010	19.996	103.274	20.086	1.770	0.527
303.500	215.885	80.009	19.995	103.270	20.085	1.829	0.499
304.000	216.093	80.007	19.994	103.267	20.086	1.763	0.474
304.500	216.400	80.008	19.995	103.268	20.086	1.819	0.486
305.000	216.619	80.008	19.994	103.269	20.084	1.960	0.521
305.500	216.857	80.006	19.996	103.271	20.082	2.084	0.492
306.000	217.056	80.005	19.994	103.273	20.084	1.968	0.447
306.500	217.320	80.009	19.994	103.273	20.089	1.608	0.450
307.000	217.580	80.009	19.995	103.271	20.088	1.650	0.493
307.500	217.825	80.009	19.995	103.270	20.087	1.712	0.515
308.000	218.095	80.009	19.994	103.267	20.088	1.619	0.510
308.500	218.374	80.007	19.995	103.265	20.090	1.526	0.532
309.000	218.554	80.004	19.995	103.265	20.091	1.463	0.504
309.500	218.832	80.007	19.995	103.265	20.090	1.528	0.458
310.000	219.053	80.007	19.995	103.266	20.089	1.600	0.479
310.500	219.323	80.007	19.994	103.269	20.090	1.482	0.495
311.000	219.575	80.007	19.994	103.268	20.090	1.532	0.506
311.500	219.820	80.007	19.995	103.265	20.089	1.612	0.510
312.000	219.994	80.005	19.994	103.260	20.089	1.588	0.458
312.500	220.270	80.009	19.997	103.255	20.090	1.503	0.434
313.000	220.537	80.007	19.995	103.250	20.088	1.633	0.496
313.500	220.746	80.008	19.995	103.247	20.088	1.629	0.510
314.000	221.019	80.006	19.995	103.253	20.089	1.598	0.479
314.500	221.271	80.006	19.994	103.258	20.090	1.542	0.503
315.000	221.501	80.008	19.995	103.259	20.089	1.598	0.503
315.500	221.794	80.006	19.996	103.261	20.086	1.759	0.503
316.000	221.988	80.006	19.995	103.265	20.089	1.602	0.505
316.500	222.250	80.007	19.995	103.261	20.089	1.571	0.472
317.000	222.501	80.006	19.994	103.256	20.090	1.499	0.485
317.500	222.716	80.007	19.995	103.255	20.087	1.745	0.490
318.000	222.971	80.009	19.995	103.252	20.091	1.470	0.468
318.500	223.222	80.009	19.994	103.251	20.091	1.460	0.487
319.000	223.468	80.009	19.995	103.257	20.091	1.457	0.501
319.500	223.679	80.009	19.995	103.262	20.091	1.412	0.477
320.000	223.991	80.008	19.995	103.266	20.093	1.302	0.490
320.500	224.188	80.010	19.995	103.268	20.092	1.395	0.516
321.000	224.465	80.010	19.995	103.265	20.091	1.464	0.492
321.501	224.727	80.009	19.995	103.259	20.088	1.646	0.507
322.001	225.008	80.010	19.995	103.254	20.087	1.726	0.541
322.500	225.228	80.008	19.994	103.256	20.086	1.766	0.522
323.000	225.484	80.009	19.994	103.258	20.089	1.549	0.488
323.500	225.778	80.008	19.995	103.261	20.090	1.517	0.513
324.000	225.976	80.009	19.994	103.262	20.088	1.652	0.521
324.500	226.209	80.007	19.995	103.261	20.087	1.718	0.461
325.000	226.490	80.008	19.994	103.255	20.091	1.445	0.473
325.500	226.720	80.008	19.993	103.251	20.092	1.348	0.513
326.000	226.969	80.008	19.994	103.249	20.093	1.321	0.495
326.500	227.195	80.007	19.995	103.251	20.091	1.439	0.477
327.000	227.457	80.007	19.994	103.253	20.092	1.379	0.481
327.500	227.690	80.007	19.994	103.255	20.095	1.164	0.492
328.000	227.981	80.007	19.994	103.255	20.090	1.534	0.510
328.500	228.208	80.006	19.995	103.257	20.091	1.462	0.521
329.000	228.476	80.005	19.996	103.253	20.091	1.476	0.506
329.500	228.724	80.007	19.995	103.251	20.094	1.263	0.505
330.000	228.947	80.006	19.996	103.252	20.093	1.272	0.494
330.500	229.234	80.004	19.994	103.253	20.093	1.309	0.490
331.000	229.487	80.005	19.995	103.252	20.089	1.559	0.525
331.500	229.742	80.006	19.995	103.252	20.092	1.406	0.524
332.000	229.969	80.005	19.996	103.251	20.091	1.429	0.495
332.500	230.272	80.005	19.994	103.249	20.093	1.321	0.506
333.000	230.509	80.005	19.994	103.248	20.093	1.329	0.535
333.500	230.770	80.006	19.995	103.248	20.092	1.356	0.519
334.000	231.021	80.005	19.995	103.249	20.093	1.286	0.505
334.500	231.248	80.004	19.994	103.249	20.091	1.453	0.495
335.000	231.475	80.005	19.994	103.249	20.092	1.406	0.466
335.500	231.698	80.004	19.996	103.249	20.089	1.588	0.452
336.000	231.951	80.007	19.996	103.249	20.090	1.495	0.463
336.500	232.215	80.005	19.995	103.248	20.091	1.422	0.496
337.000	232.457	80.005	19.995	103.249	20.092	1.365	0.511
337.500	232.706	80.003	19.995	103.249	20.093	1.276	0.499
338.000	232.957	80.005	19.995	103.249	20.091	1.451	0.496
338.500	233.226	80.005	19.996	103.249	20.093	1.313	0.510
339.000	233.450	80.005	19.996	103.249	20.091	1.476	0.506
339.500	233.735	80.007	19.994	103.248	20.090	1.524	0.501
340.000	233.989	80.004	19.995	103.247	20.090	1.480	0.524
340.500	234.222	80.005	19.995	103.245	20.090	1.516	0.513
341.000	234.484	80.004	19.995	103.245	20.090	1.509	0.491
341.500	234.735	80.006	19.995	103.245	20.093	1.284	0.504
342.000	234.963	80.007	19.996	103.245	20.094	1.205	0.497
342.500	235.202	80.005	19.997	103.247	20.093	1.319	0.473
343.000	235.455	80.004	19.996	103.253	20.091	1.460	0.480
343.500	235.731	80.005	19.995	103.256	20.092	1.398	0.510
344.000	236.001	80.005	19.994	103.255	20.093	1.286	0.537
344.500	236.210	80.006	19.995	103.254	20.090	1.511	0.512
345.001	236.499	80.007	19.996	103.252	20.089	1.611	0.488
345.501	236.728	80.007	19.995	103.246	20.092	1.369	0.508
346.000	237.009	80.005	19.996	103.243	20.092	1.365	0.514
346.500	237.265	80.006	19.995	103.246	20.088	1.679	0.524
347.000	237.506	80.006	19.995	103.247	20.090	1.540	0.517
