Repository: ulfsri/fsri_materials_database

# Materials and Products Database

## 01_Data

Raw data generated from each apparatus are included here in plain-text format. The data is organized first by material, next by the short name of test apparatus used, and where applicable additional filtering by test settings.

### material.json

Each material directory contains a json file of the same name as the material. This file links the data stored in the repository as well as data and graphs produced by the accompanying scripts (__02_Scripts__) to the respective landing page for the material on the front-end website.

File: 01_Data/Polyester_Bed_Skirt/MCC/Polyester_Bed_Skirt_MCC_30K_min_211209_R3.txt (part 1 of 4)
Sample ID:	C:\MCC\MCC Cal\Test\Polyester_Bed_Skirt_MCC_30K_min_211209_R3.txt
Sample Weight (mg):	4.35
Heating Rate (C/s):	0.5
Combustor Temp (C):	900
N2 Flow Rate (cc/min):	80
O2 Flow Rate (cc/min):	20
Calibration File:	C:\MCC\MCC Cal\Coeff1 JN10440_30_210304.txt.txt
T Correction Coefficients:	0	1.024463	0
Time Shift (s):	14
*
Time (s)	Temperature (C)	N2 flow rate (cc/min)	O2 flow rate (cc/min)	Flow Rate (cc/min)	Oxygen (%)	HRR (W/g)	Heating rate (C/s)
0.000	109.609	80.006	19.995	103.066	20.115	-0.454	-0.010
0.500	109.578	80.007	19.995	103.067	20.113	-0.298	0.021
1.000	109.608	80.007	19.997	103.071	20.112	-0.271	0.010
1.500	109.532	80.007	19.996	103.076	20.113	-0.294	-0.023
2.000	109.570	80.007	19.996	103.080	20.111	-0.207	-0.042
2.500	109.570	80.007	19.994	103.076	20.110	-0.093	-0.000
3.000	109.593	80.007	20.000	103.073	20.111	-0.174	0.030
3.500	109.575	80.007	19.997	103.071	20.110	-0.075	0.014
4.000	109.573	80.009	19.997	103.071	20.107	0.095	-0.007
4.500	109.566	80.006	19.997	103.070	20.110	-0.142	-0.015
5.000	109.569	80.007	19.995	103.076	20.111	-0.156	-0.006
5.500	109.542	80.006	19.996	103.080	20.111	-0.207	-0.014
6.000	109.564	80.007	19.997	103.078	20.109	-0.057	-0.014
6.500	109.564	80.007	19.996	103.077	20.106	0.170	0.009
7.000	109.564	80.008	19.994	103.079	20.114	-0.391	0.011
7.500	109.569	80.007	19.995	103.075	20.113	-0.322	0.003
8.001	109.556	80.006	19.996	103.071	20.112	-0.231	-0.001
8.500	109.531	80.007	19.994	103.073	20.112	-0.253	-0.023
8.999	109.542	80.008	19.996	103.075	20.110	-0.124	-0.026
9.499	109.516	80.007	19.995	103.074	20.108	0.059	-0.015
9.999	109.533	80.006	19.996	103.071	20.109	-0.032	-0.012
10.499	109.496	80.007	19.994	103.070	20.108	0.022	-0.015
10.999	109.548	80.009	19.995	103.067	20.107	0.114	-0.002
11.500	109.568	80.007	19.995	103.067	20.108	0.014	0.043
12.001	109.550	80.007	19.996	103.066	20.107	0.103	0.037
12.500	109.544	80.008	19.994	103.070	20.111	-0.154	-0.011
13.000	109.571	80.006	19.995	103.073	20.110	-0.124	-0.001
13.500	109.566	80.007	19.995	103.077	20.109	-0.020	0.021
14.000	109.531	80.007	19.996	103.079	20.111	-0.211	-0.009
14.500	109.586	80.007	19.996	103.082	20.112	-0.225	-0.009
14.999	109.567	80.008	19.996	103.086	20.108	0.008	0.028
15.499	109.516	80.008	19.994	103.090	20.105	0.258	-0.017
15.999	109.530	80.006	19.994	103.094	20.106	0.211	-0.053
16.500	109.561	80.007	19.995	103.095	20.104	0.310	0.004
17.000	109.539	80.007	19.995	103.100	20.104	0.353	0.027
17.500	109.554	80.009	19.995	103.105	20.103	0.383	0.000
18.000	109.506	80.007	19.995	103.113	20.103	0.434	-0.020
18.500	109.514	80.009	19.994	103.123	20.101	0.544	-0.037
19.000	109.571	80.009	19.994	103.136	20.098	0.786	0.013
19.500	109.538	80.009	19.994	103.149	20.099	0.739	0.045
20.000	109.554	80.009	19.993	103.164	20.095	0.981	0.003
20.500	109.580	80.008	19.995	103.180	20.102	0.514	0.012
21.000	109.596	80.008	19.995	103.192	20.091	1.287	0.042
21.500	109.589	80.008	19.994	103.202	20.094	1.070	0.026
22.000	109.631	80.010	19.995	103.209	20.091	1.320	0.022
22.500	109.657	80.008	19.994	103.216	20.091	1.303	0.052
23.000	109.615	80.009	19.994	103.221	20.089	1.466	0.026
23.500	109.642	80.008	19.995	103.225	20.089	1.425	-0.015
24.000	109.697	80.009	19.994	103.232	20.090	1.409	0.033
24.500	109.723	80.008	19.994	103.239	20.087	1.616	0.081
25.000	109.738	80.008	19.994	103.244	20.084	1.789	0.061
25.500	109.783	80.009	19.994	103.257	20.080	2.091	0.050
26.000	109.784	80.009	19.995	103.267	20.079	2.199	0.053
26.500	109.819	80.008	19.995	103.253	20.078	2.293	0.041
27.000	109.864	80.008	19.995	103.241	20.076	2.435	0.058
27.500	109.894	80.006	19.993	103.234	20.079	2.159	0.078
28.000	109.963	80.007	19.994	103.227	20.078	2.287	0.087
28.500	110.006	80.008	19.995	103.228	20.075	2.498	0.105
29.000	110.041	80.007	19.993	103.252	20.072	2.705	0.095
29.500	110.100	80.007	19.994	103.298	20.073	2.664	0.086
30.000	110.111	80.006	19.994	103.328	20.072	2.687	0.082
30.500	110.203	80.007	19.995	103.339	20.076	2.443	0.086
31.000	110.227	80.007	19.995	103.343	20.074	2.581	0.110
31.500	110.280	80.007	19.994	103.341	20.072	2.713	0.097
32.000	110.384	80.007	19.995	103.316	20.071	2.812	0.117
32.499	110.447	80.006	19.995	103.301	20.074	2.575	0.162
33.000	110.475	80.007	19.994	103.300	20.073	2.666	0.129
33.501	110.570	80.007	19.994	103.301	20.072	2.733	0.107
34.000	110.611	80.006	19.994	103.309	20.071	2.806	0.130
34.499	110.724	80.007	19.995	103.313	20.069	2.930	0.145
35.000	110.786	80.006	19.994	103.317	20.068	3.003	0.164
35.500	110.862	80.007	19.994	103.320	20.068	2.995	0.157
35.999	110.943	80.007	19.994	103.323	20.072	2.682	0.147
36.499	111.024	80.007	19.995	103.321	20.067	3.098	0.159
36.999	111.132	80.007	19.995	103.322	20.068	2.991	0.176
37.500	111.193	80.006	19.994	103.322	20.069	2.944	0.179
38.001	111.267	80.005	19.994	103.323	20.070	2.879	0.152
38.500	111.343	80.005	19.995	103.324	20.066	3.125	0.143
39.000	111.436	80.005	19.994	103.326	20.070	2.877	0.160
39.501	111.516	80.006	19.994	103.328	20.067	3.044	0.171
40.000	111.589	80.006	19.993	103.328	20.065	3.249	0.163
40.499	111.696	80.007	19.994	103.328	20.068	3.024	0.166
40.999	111.824	80.005	19.994	103.329	20.068	3.013	0.207
41.500	111.918	80.006	19.993	103.329	20.069	2.900	0.229
42.000	112.007	80.005	19.996	103.329	20.069	2.932	0.203
42.499	112.099	80.006	19.994	103.329	20.067	3.093	0.182
42.999	112.194	80.006	19.995	103.327	20.067	3.046	0.183
43.499	112.326	80.007	19.995	103.326	20.066	3.174	0.207
43.999	112.408	80.005	19.994	103.326	20.065	3.196	0.220
44.499	112.545	80.006	19.994	103.325	20.062	3.444	0.216
44.999	112.649	80.007	19.995	103.322	20.067	3.113	0.230
45.500	112.782	80.006	19.994	103.321	20.066	3.182	0.239
46.001	112.871	80.007	19.993	103.318	20.067	3.068	0.230
46.500	112.994	80.006	19.994	103.318	20.065	3.249	0.217
47.000	113.112	80.007	19.995	103.315	20.070	2.869	0.226
47.500	113.224	80.007	19.995	103.317	20.065	3.204	0.236
48.000	113.362	80.009	19.994	103.319	20.069	2.959	0.240
48.500	113.465	80.008	19.994	103.321	20.067	3.103	0.245
49.000	113.562	80.007	19.996	103.321	20.063	3.340	0.220
49.500	113.686	80.007	19.995	103.323	20.068	3.017	0.211
49.999	113.891	80.008	19.994	103.324	20.068	3.040	0.275
50.499	113.950	80.008	19.994	103.325	20.064	3.269	0.297
50.999	114.108	80.007	19.995	103.324	20.066	3.168	0.241
51.499	114.247	80.007	19.995	103.324	20.063	3.411	0.257
51.999	114.377	80.006	19.994	103.324	20.065	3.249	0.283
52.499	114.500	80.006	19.993	103.324	20.068	3.026	0.261
52.999	114.638	80.008	19.995	103.324	20.069	2.955	0.257
53.499	114.745	80.007	19.994	103.324	20.066	3.172	0.253
53.999	114.910	80.007	19.995	103.324	20.067	3.062	0.258
54.499	115.084	80.006	19.996	103.324	20.064	3.275	0.305
55.000	115.171	80.007	19.994	103.324	20.067	3.105	0.301
55.500	115.356	80.007	19.995	103.324	20.062	3.424	0.267
55.999	115.493	80.008	19.995	103.321	20.068	3.009	0.297
56.499	115.606	80.007	19.994	103.321	20.067	3.089	0.286
56.999	115.735	80.006	19.993	103.321	20.067	3.099	0.245
57.499	115.876	80.006	19.996	103.320	20.067	3.093	0.256
58.000	116.025	80.007	19.994	103.321	20.069	2.932	0.281
58.500	116.154	80.006	19.996	103.323	20.067	3.085	0.284
58.999	116.275	80.006	19.994	103.323	20.065	3.192	0.264
59.499	116.440	80.008	19.995	103.322	20.068	3.028	0.268
60.000	116.616	80.005	19.995	103.323	20.065	3.194	0.313
60.500	116.742	80.006	19.996	103.323	20.063	3.403	0.322
60.999	116.885	80.005	19.996	103.324	20.067	3.099	0.286
61.499	117.097	80.006	19.994	103.324	20.067	3.099	0.312
61.999	117.200	80.007	19.996	103.325	20.069	2.957	0.335
62.499	117.387	80.006	19.995	103.325	20.067	3.076	0.302
62.999	117.510	80.006	19.996	103.325	20.066	3.180	0.300
63.499	117.690	80.006	19.995	103.325	20.064	3.276	0.307
63.999	117.899	80.007	19.995	103.325	20.066	3.146	0.347
64.500	118.005	80.004	19.995	103.325	20.068	2.997	0.352
65.000	118.151	80.006	19.995	103.324	20.062	3.426	0.283
65.501	118.309	80.004	19.995	103.325	20.067	3.093	0.278
66.001	118.489	80.006	19.995	103.325	20.064	3.324	0.321
66.500	118.642	80.005	19.996	103.326	20.065	3.223	0.335
67.001	118.797	80.005	19.996	103.326	20.065	3.229	0.321
67.501	118.969	80.005	19.996	103.328	20.065	3.247	0.318
67.999	119.110	80.006	19.995	103.327	20.062	3.422	0.320
68.499	119.278	80.005	19.997	103.327	20.064	3.316	0.311
68.999	119.440	80.007	19.996	103.326	20.064	3.304	0.319
69.500	119.651	80.005	19.995	103.326	20.064	3.326	0.351
70.000	119.813	80.005	19.995	103.325	20.066	3.133	0.373
70.500	120.036	80.007	19.998	103.325	20.064	3.272	0.379
71.001	120.170	80.006	19.996	103.325	20.067	3.113	0.371
71.500	120.313	80.006	19.995	103.326	20.069	2.959	0.317
71.999	120.539	80.007	19.997	103.326	20.065	3.243	0.323
72.499	120.696	80.005	19.996	103.326	20.064	3.276	0.375
72.999	120.838	80.006	19.994	103.326	20.066	3.130	0.341
73.499	121.058	80.007	19.997	103.326	20.066	3.162	0.331
73.999	121.194	80.006	19.997	103.327	20.064	3.335	0.359
74.500	121.419	80.007	19.995	103.329	20.064	3.274	0.359
75.001	121.593	80.006	19.998	103.332	20.065	3.207	0.380
75.501	121.749	80.007	19.997	103.334	20.068	3.028	0.364
76.001	121.926	80.007	19.995	103.338	20.068	3.036	0.332
76.501	122.158	80.008	19.996	103.337	20.067	3.071	0.372
77.000	122.343	80.009	19.995	103.335	20.067	3.113	0.413
77.500	122.521	80.008	19.996	103.332	20.068	2.994	0.389
78.000	122.703	80.006	19.992	103.330	20.066	3.189	0.362
78.499	122.883	80.008	19.992	103.326	20.066	3.191	0.361
78.999	123.046	80.008	19.994	103.326	20.066	3.181	0.352
79.499	123.275	80.009	19.995	103.327	20.065	3.252	0.367
79.999	123.450	80.009	19.996	103.329	20.067	3.104	0.398
80.499	123.643	80.008	19.995	103.330	20.062	3.443	0.386
80.999	123.805	80.008	19.993	103.330	20.064	3.282	0.362
81.499	124.007	80.008	19.994	103.332	20.061	3.511	0.359
82.000	124.190	80.008	19.995	103.332	20.065	3.221	0.374
82.501	124.401	80.009	19.993	103.336	20.064	3.313	0.389
83.000	124.584	80.009	19.994	103.339	20.064	3.291	0.394
83.499	124.787	80.008	19.994	103.340	20.065	3.193	0.390
83.999	125.010	80.008	19.996	103.340	20.064	3.301	0.406
84.500	125.198	80.008	19.995	103.338	20.060	3.569	0.418
85.000	125.391	80.007	19.993	103.338	20.063	3.369	0.396
85.499	125.588	80.007	19.994	103.336	20.064	3.272	0.386
85.999	125.773	80.009	19.994	103.337	20.065	3.227	0.386
86.499	125.998	80.007	19.994	103.337	20.063	3.347	0.396
87.000	126.215	80.006	19.993	103.337	20.064	3.312	0.426
87.500	126.381	80.007	19.996	103.335	20.063	3.398	0.413
87.999	126.589	80.006	19.994	103.338	20.065	3.243	0.379
88.499	126.822	80.007	19.996	103.338	20.064	3.276	0.407
88.999	126.984	80.007	19.996	103.345	20.066	3.148	0.417
89.499	127.226	80.007	19.997	103.350	20.061	3.538	0.399
89.999	127.418	80.007	19.995	103.352	20.064	3.297	0.419
90.499	127.638	80.006	19.996	103.351	20.064	3.329	0.423
91.000	127.819	80.007	19.995	103.350	20.064	3.313	0.407
91.501	128.069	80.006	19.996	103.343	20.064	3.284	0.416
92.000	128.228	80.007	19.994	103.342	20.064	3.278	0.420
92.499	128.449	80.008	19.994	103.340	20.061	3.493	0.394
92.999	128.635	80.006	19.996	103.344	20.064	3.307	0.394
93.499	128.868	80.006	19.995	103.348	20.061	3.514	0.413
93.999	129.137	80.006	19.995	103.353	20.062	3.422	0.461
94.499	129.295	80.006	19.994	103.355	20.066	3.146	0.465
94.999	129.486	80.005	19.995	103.356	20.065	3.238	0.388
95.499	129.714	80.007	19.993	103.351	20.067	3.098	0.384
95.999	129.899	80.006	19.995	103.344	20.061	3.498	0.416
96.499	130.108	80.007	19.995	103.340	20.062	3.465	0.404
96.999	130.296	80.005	19.996	103.336	20.063	3.351	0.396
97.499	130.552	80.007	19.996	103.336	20.064	3.313	0.420
97.999	130.762	80.005	19.996	103.337	20.066	3.173	0.455
98.500	130.967	80.007	19.993	103.338	20.065	3.254	0.441
99.000	131.161	80.007	19.997	103.340	20.063	3.341	0.407
99.499	131.450	80.007	19.997	103.345	20.067	3.099	0.441
100.000	131.626	80.008	19.994	103.347	20.067	3.089	0.474
100.500	131.877	80.007	19.995	103.347	20.065	3.219	0.446
100.999	132.150	80.008	19.996	103.353	20.067	3.109	0.476
101.500	132.299	80.006	19.996	103.355	20.067	3.083	0.473
102.000	132.480	80.008	19.995	103.352	20.070	2.857	0.376
102.499	132.712	80.008	19.997	103.348	20.064	3.286	0.371
102.999	132.973	80.009	19.995	103.349	20.068	3.004	0.453
103.499	133.181	80.007	19.995	103.346	20.065	3.266	0.481
103.999	133.409	80.009	19.996	103.346	20.067	3.087	0.452
104.499	133.635	80.007	19.995	103.346	20.062	3.428	0.445
105.000	133.842	80.009	19.993	103.352	20.067	3.116	0.443
105.501	134.109	80.009	19.994	103.354	20.067	3.113	0.454
106.000	134.298	80.010	19.996	103.355	20.063	3.343	0.465
106.500	134.501	80.007	19.994	103.352	20.064	3.286	0.424
107.001	134.774	80.007	19.995	103.349	20.062	3.418	0.434
107.500	134.982	80.008	19.994	103.345	20.065	3.249	0.479
107.999	135.191	80.008	19.994	103.346	20.062	3.485	0.449
108.499	135.370	80.009	19.995	103.347	20.070	2.865	0.402
108.999	135.643	80.008	19.994	103.348	20.069	2.961	0.420
109.500	135.867	80.009	19.994	103.353	20.068	3.026	0.475
110.001	136.088	80.008	19.994	103.354	20.067	3.083	0.471
110.500	136.315	80.008	19.993	103.349	20.063	3.377	0.446
111.000	136.535	80.007	19.994	103.344	20.067	3.111	0.448
111.501	136.729	80.008	19.994	103.346	20.068	3.024	0.431
112.000	137.031	80.009	19.995	103.342	20.073	2.624	0.455
112.499	137.264	80.009	19.994	103.339	20.069	2.918	0.515
112.999	137.489	80.006	19.995	103.340	20.067	3.101	0.496
113.499	137.732	80.008	19.995	103.340	20.066	3.125	0.463
113.999	137.956	80.007	19.994	103.341	20.066	3.186	0.467
114.499	138.192	80.006	19.993	103.345	20.066	3.134	0.464
114.999	138.419	80.007	19.996	103.348	20.063	3.412	0.462
115.500	138.635	80.006	19.993	103.348	20.063	3.390	0.453
116.000	138.859	80.006	19.996	103.349	20.063	3.384	0.441
116.499	139.116	80.005	19.995	103.343	20.062	3.432	0.461
116.999	139.348	80.006	19.994	103.341	20.060	3.599	0.485
117.499	139.595	80.005	19.996	103.339	20.064	3.323	0.484
117.999	139.817	80.007	19.994	103.335	20.063	3.376	0.474
118.499	140.088	80.006	19.996	103.336	20.065	3.229	0.481
118.999	140.279	80.006	19.995	103.337	20.063	3.412	0.478
119.499	140.518	80.006	19.994	103.333	20.062	3.451	0.446
120.000	140.750	80.005	19.995	103.331	20.066	3.128	0.450
120.500	141.002	80.007	19.993	103.331	20.066	3.174	0.478
120.999	141.206	80.006	19.996	103.328	20.063	3.355	0.470
121.499	141.398	80.006	19.993	103.330	20.066	3.128	0.426
122.000	141.667	80.005	19.995	103.331	20.061	3.546	0.429
122.500	141.880	80.003	19.994	103.333	20.064	3.306	0.472
122.999	142.134	80.005	19.996	103.334	20.062	3.424	0.475
123.499	142.382	80.005	19.995	103.334	20.065	3.211	0.485
124.001	142.704	80.006	19.994	103.333	20.065	3.225	0.536
124.501	142.907	80.006	19.997	103.334	20.064	3.304	0.548
124.999	143.155	80.004	19.995	103.339	20.065	3.201	0.488
125.499	143.388	80.006	19.995	103.341	20.063	3.393	0.466
125.999	143.611	80.007	19.994	103.343	20.067	3.091	0.468
126.499	143.869	80.005	19.996	103.340	20.068	3.020	0.468
126.999	144.172	80.006	19.996	103.340	20.066	3.162	0.521
127.499	144.363	80.006	19.997	103.339	20.065	3.204	0.528
127.999	144.650	80.005	19.998	103.344	20.066	3.129	0.487
128.500	144.823	80.007	19.997	103.345	20.065	3.265	0.469
129.000	145.091	80.004	19.995	103.349	20.065	3.225	0.450
129.500	145.281	80.007	19.996	103.350	20.069	2.924	0.450
130.000	145.556	80.007	19.995	103.347	20.068	3.028	0.462
130.500	145.804	80.008	19.994	103.341	20.068	3.014	0.494
131.000	146.052	80.006	19.996	103.338	20.063	3.343	0.510
131.500	146.302	80.006	19.994	103.339	20.067	3.077	0.497
132.000	146.555	80.007	19.995	103.339	20.066	3.168	0.500
132.500	146.841	80.007	19.994	103.337	20.064	3.288	0.521
133.000	147.040	80.004	19.994	103.337	20.063	3.343	0.512
133.500	147.293	80.008	19.995	103.336	20.061	3.497	0.468
134.000	147.574	80.006	19.997	103.336	20.064	3.292	0.492
134.500	147.814	80.007	19.995	103.337	20.061	3.495	0.527
135.000	148.049	80.005	19.996	103.337	20.067	3.074	0.498
135.500	148.317	80.005	19.998	103.338	20.062	3.444	0.489
136.000	148.539	80.007	19.996	103.336	20.062	3.471	0.496
136.500	148.796	80.006	19.996	103.332	20.063	3.381	0.485
137.000	149.041	80.006	19.996	103.327	20.067	3.097	0.491
137.500	149.323	80.007	19.994	103.326	20.066	3.176	0.515
138.000	149.551	80.008	19.995	103.325	20.064	3.278	0.519
138.500	149.822	80.007	19.995	103.325	20.066	3.135	0.504
139.000	150.084	80.006	19.996	103.324	20.063	3.391	0.516
139.500	150.338	80.008	19.995	103.325	20.062	3.483	0.524
140.000	150.564	80.008	19.992	103.326	20.065	3.221	0.498
140.500	150.845	80.007	19.995	103.328	20.065	3.227	0.494
141.000	151.063	80.007	19.995	103.329	20.063	3.383	0.503
141.500	151.334	80.006	19.995	103.331	20.064	3.290	0.494
142.000	151.589	80.007	19.995	103.331	20.063	3.407	0.508
142.500	151.821	80.006	19.995	103.333	20.067	3.083	0.507
143.000	152.073	80.007	19.995	103.337	20.065	3.225	0.485
143.500	152.348	80.006	19.995	103.337	20.065	3.217	0.505
144.000	152.570	80.006	19.994	103.335	20.065	3.255	0.512
144.500	152.858	80.007	19.995	103.334	20.066	3.180	0.504
145.000	153.053	80.006	19.993	103.331	20.067	3.075	0.497
145.500	153.302	80.007	19.994	103.327	20.064	3.304	0.463
146.000	153.576	80.006	19.996	103.326	20.064	3.318	0.483
146.500	153.814	80.007	19.994	103.328	20.063	3.373	0.517
147.000	154.078	80.004	19.995	103.330	20.067	3.046	0.507
147.500	154.277	80.006	19.994	103.332	20.065	3.239	0.482
148.000	154.524	80.005	19.995	103.332	20.066	3.153	0.455
148.500	154.774	80.006	19.993	103.333	20.066	3.156	0.471
149.000	155.021	80.006	19.995	103.332	20.070	2.841	0.497
149.500	155.275	80.007	19.994	103.330	20.067	3.097	0.499
150.000	155.526	80.008	19.993	103.329	20.069	2.928	0.503
150.500	155.792	80.005	19.994	103.329	20.070	2.825	0.511
151.000	156.006	80.005	19.995	103.328	20.067	3.080	0.499
151.500	156.293	80.007	19.995	103.326	20.068	3.036	0.490
152.000	156.553	80.006	19.995	103.325	20.067	3.101	0.524
152.500	156.790	80.005	19.995	103.326	20.067	3.058	0.522
153.000	157.040	80.006	19.995	103.325	20.070	2.835	0.492
153.500	157.279	80.006	19.994	103.327	20.065	3.196	0.488
154.000	157.545	80.006	19.995	103.333	20.066	3.147	0.497
154.500	157.821	80.006	19.995	103.335	20.069	2.969	0.524
155.000	158.093	80.008	19.995	103.335	20.067	3.082	0.545
155.500	158.310	80.006	19.997	103.335	20.067	3.044	0.518
156.000	158.550	80.007	19.997	103.334	20.072	2.719	0.473
156.500	158.814	80.006	19.996	103.326	20.068	3.001	0.481
157.000	159.060	80.006	19.993	103.319	20.067	3.094	0.507
157.500	159.289	80.008	19.994	103.316	20.063	3.342	0.493
158.000	159.556	80.007	19.995	103.314	20.071	2.769	0.486
158.500	159.842	80.007	19.995	103.314	20.073	2.646	0.525
159.000	160.044	80.008	19.995	103.318	20.070	2.851	0.520
159.500	160.323	80.008	19.995	103.324	20.070	2.863	0.484
160.000	160.576	80.008	19.995	103.327	20.072	2.674	0.507
160.500	160.816	80.007	19.993	103.328	20.074	2.589	0.513
161.000	161.097	80.007	19.995	103.326	20.071	2.780	0.507
161.500	161.352	80.008	19.994	103.323	20.072	2.678	0.528
162.000	161.624	80.007	19.997	103.323	20.072	2.723	0.532
162.500	161.837	80.008	19.997	103.323	20.071	2.774	0.506
163.000	162.091	80.008	19.996	103.323	20.069	2.920	0.476
163.500	162.348	80.007	19.997	103.324	20.071	2.780	0.489
164.000	162.605	80.006	19.996	103.326	20.071	2.782	0.512
164.500	162.866	80.009	19.995	103.326	20.070	2.891	0.516
165.000	163.090	80.008	19.994	103.326	20.072	2.682	0.501
165.500	163.371	80.007	19.995	103.325	20.075	2.461	0.495
166.000	163.587	80.008	19.994	103.325	20.072	2.682	0.501
166.500	163.842	80.008	19.994	103.324	20.074	2.528	0.484
167.000	164.131	80.007	19.994	103.318	20.073	2.645	0.507
167.500	164.365	80.008	19.993	103.311	20.074	2.596	0.534
168.000	164.634	80.009	19.997	103.309	20.075	2.521	0.513
168.500	164.856	80.008	19.995	103.309	20.075	2.509	0.497
169.000	165.167	80.009	19.995	103.308	20.072	2.702	0.512
169.500	165.396	80.008	19.994	103.313	20.075	2.491	0.537
170.000	165.686	80.007	19.996	103.320	20.074	2.562	0.530
170.500	165.909	80.007	19.995	103.318	20.071	2.796	0.515
171.000	166.186	80.007	19.995	103.317	20.070	2.830	0.507
171.500	166.437	80.008	19.994	103.312	20.074	2.558	0.514
172.000	166.654	80.006	19.994	103.310	20.075	2.477	0.498
172.500	166.909	80.007	19.994	103.307	20.073	2.629	0.470
173.000	167.155	80.007	19.996	103.311	20.073	2.617	0.487
173.500	167.437	80.007	19.995	103.313	20.074	2.590	0.514
174.000	167.683	80.008	19.992	103.320	20.074	2.556	0.528
174.500	167.929	80.008	19.996	103.323	20.072	2.676	0.510
175.000	168.161	80.007	19.996	103.323	20.072	2.686	0.485
175.500	168.430	80.007	19.995	103.320	20.074	2.540	0.490
176.000	168.658	80.008	19.994	103.319	20.074	2.558	0.500
176.500	168.909	80.007	19.996	103.315	20.075	2.501	0.488
177.000	169.186	80.008	19.996	103.309	20.075	2.521	0.503
177.500	169.426	80.007	19.997	103.307	20.075	2.483	0.522
178.000	169.706	80.007	19.995	103.302	20.074	2.533	0.519
178.500	169.902	80.009	19.993	103.297	20.075	2.458	0.498
179.000	170.204	80.008	19.995	103.293	20.076	2.438	0.487
179.500	170.439	80.007	19.995	103.295	20.073	2.637	0.517
180.000	170.685	80.007	19.996	103.296	20.075	2.493	0.509
180.500	170.931	80.008	19.995	103.301	20.074	2.531	0.487
181.000	171.154	80.009	19.996	103.302	20.073	2.653	0.481
181.500	171.419	80.007	19.996	103.301	20.072	2.692	0.479
182.000	171.655	80.008	19.996	103.297	20.073	2.619	0.495
182.500	171.945	80.008	19.996	103.295	20.077	2.316	0.514
183.000	172.174	80.007	19.994	103.291	20.074	2.533	0.523
183.500	172.439	80.009	19.994	103.289	20.074	2.588	0.507
184.000	172.683	80.009	19.995	103.288	20.076	2.424	0.501
184.500	172.871	80.008	19.995	103.293	20.074	2.576	0.470
185.000	173.166	80.009	19.994	103.295	20.075	2.458	0.458
185.500	173.410	80.011	19.996	103.297	20.075	2.466	0.511
186.000	173.668	80.010	19.994	103.299	20.073	2.619	0.520
186.500	173.916	80.009	19.996	103.299	20.074	2.564	0.504
187.000	174.155	80.008	19.995	103.294	20.075	2.503	0.496
187.500	174.406	80.009	19.993	103.291	20.073	2.645	0.489
188.000	174.666	80.009	19.994	103.288	20.074	2.527	0.501
188.500	174.948	80.010	19.995	103.291	20.071	2.759	0.527
189.000	175.162	80.009	19.998	103.292	20.072	2.675	0.519
189.500	175.402	80.009	19.996	103.292	20.075	2.466	0.475
190.000	175.623	80.011	19.996	103.293	20.077	2.367	0.458
190.500	175.910	80.009	19.996	103.293	20.074	2.529	0.484
191.000	176.145	80.009	19.995	103.289	20.076	2.412	0.514
191.500	176.380	80.007	19.995	103.286	20.076	2.397	0.496
192.000	176.593	80.010	19.996	103.286	20.073	2.625	0.460
192.500	176.890	80.008	19.997	103.288	20.074	2.562	0.479
193.000	177.151	80.008	19.995	103.293	20.072	2.673	0.534
193.500	177.379	80.009	19.996	103.293	20.072	2.700	0.523
194.000	177.661	80.009	19.995	103.295	20.073	2.665	0.500
194.500	177.904	80.008	19.997	103.296	20.075	2.497	0.518
195.000	178.093	80.008	19.997	103.292	20.074	2.576	0.479
195.500	178.320	80.007	19.995	103.286	20.073	2.655	0.424
196.000	178.619	80.007	19.995	103.286	20.075	2.493	0.471
196.500	178.871	80.007	19.997	103.286	20.074	2.558	0.539
197.000	179.118	80.007	19.996	103.285	20.074	2.525	0.525
197.500	179.352	80.007	19.996	103.286	20.071	2.773	0.490
198.000	179.613	80.007	19.997	103.287	20.070	2.822	0.488
198.500	179.869	80.007	19.996	103.289	20.073	2.655	0.506
199.000	180.095	80.007	19.998	103.287	20.068	3.006	0.499
199.500	180.334	80.007	19.995	103.287	20.073	2.637	0.473
200.000	180.552	80.006	19.995	103.287	20.071	2.811	0.461
200.500	180.836	80.006	19.996	103.287	20.073	2.657	0.479
201.000	181.073	80.006	19.996	103.286	20.069	2.911	0.511
201.500	181.331	80.007	19.994	103.288	20.070	2.887	0.508
202.000	181.578	80.007	19.996	103.288	20.072	2.738	0.500
202.500	181.829	80.006	19.995	103.288	20.072	2.696	0.501
203.000	182.052	80.007	19.994	103.289	20.072	2.736	0.486
203.500	182.301	80.005	19.997	103.288	20.071	2.807	0.473
204.000	182.571	80.006	19.995	103.287	20.074	2.529	0.496
204.500	182.821	80.008	19.993	103.287	20.072	2.706	0.519
205.000	183.051	80.006	19.997	103.288	20.072	2.694	0.500
205.500	183.312	80.008	19.995	103.288	20.070	2.830	0.486
206.000	183.553	80.008	19.994	103.291	20.074	2.594	0.497
206.500	183.778	80.008	19.994	103.291	20.073	2.609	0.484
207.000	183.988	80.007	19.994	103.291	20.072	2.722	0.451
207.500	184.256	80.007	19.994	103.290	20.072	2.714	0.457
208.000	184.492	80.005	19.996	103.290	20.072	2.718	0.491
208.500	184.757	80.006	19.995	103.287	20.070	2.852	0.502
209.000	185.013	80.008	19.996	103.286	20.075	2.511	0.511
209.500	185.290	80.008	19.996	103.286	20.074	2.525	0.527
210.000	185.499	80.006	19.995	103.286	20.071	2.809	0.509
210.500	185.726	80.006	19.993	103.287	20.069	2.966	0.461
211.000	185.979	80.008	19.995	103.287	20.074	2.572	0.458
211.500	186.252	80.008	19.995	103.288	20.076	2.395	0.503
212.000	186.476	80.007	19.994	103.288	20.076	2.434	0.512
212.500	186.720	80.008	19.993	103.288	20.073	2.651	0.483
213.000	186.966	80.006	19.993	103.288	20.073	2.661	0.479
213.500	187.204	80.007	19.995	103.289	20.075	2.501	0.487
214.000	187.497	80.008	19.995	103.288	20.072	2.708	0.508
214.500	187.742	80.007	19.995	103.289	20.073	2.669	0.535
215.000	188.000	80.006	19.995	103.290	20.071	2.763	0.521
215.500	188.193	80.009	19.994	103.293	20.077	2.349	0.477
216.000	188.422	80.008	19.994	103.293	20.075	2.515	0.436
216.500	188.694	80.006	19.996	103.293	20.075	2.483	0.462
217.000	188.929	80.007	19.993	103.293	20.076	2.377	0.504
217.500	189.178	80.007	19.994	103.293	20.075	2.474	0.495
218.000	189.445	80.009	19.994	103.289	20.076	2.381	0.500
218.500	189.675	80.008	19.994	103.289	20.075	2.493	0.507
219.000	189.906	80.008	19.996	103.289	20.076	2.423	0.479
219.500	190.174	80.006	19.995	103.289	20.075	2.486	0.480
220.000	190.391	80.005	19.993	103.289	20.074	2.565	0.492
220.500	190.656	80.007	19.995	103.288	20.077	2.347	0.484
221.000	190.895	80.009	19.995	103.288	20.077	2.374	0.493
221.500	191.158	80.007	19.996	103.288	20.077	2.318	0.502
222.000	191.437	80.006	19.995	103.288	20.074	2.534	0.522
222.500	191.669	80.005	19.995	103.288	20.075	2.453	0.527
223.000	191.875	80.007	19.993	103.289	20.075	2.520	0.475
223.500	192.136	80.007	19.994	103.288	20.073	2.667	0.453
224.000	192.363	80.006	19.995	103.289	20.072	2.698	0.477
224.500	192.609	80.006	19.993	103.289	20.073	2.645	0.480
225.000	192.871	80.006	19.995	103.289	20.075	2.479	0.490
225.500	193.143	80.007	19.995	103.288	20.076	2.381	0.521
226.000	193.411	80.006	19.993	103.288	20.080	2.148	0.537
226.500	193.610	80.006	19.994	103.287	20.077	2.340	0.504
227.000	193.908	80.006	19.995	103.287	20.077	2.355	0.482
227.500	194.105	80.006	19.994	103.287	20.075	2.481	0.496
228.000	194.313	80.007	19.995	103.289	20.072	2.712	0.450
228.500	194.585	80.007	19.994	103.289	20.075	2.511	0.443
229.000	194.802	80.005	19.994	103.295	20.077	2.320	0.484
229.500	195.071	80.006	19.994	103.295	20.071	2.809	0.487
230.000	195.348	80.007	19.995	103.269	20.073	2.641	0.516
230.500	195.575	80.005	19.994	103.249	20.075	2.456	0.525
231.000	195.836	80.005	19.995	103.238	20.078	2.294	0.496
231.500	196.068	80.006	19.994	103.228	20.078	2.229	0.491
232.000	196.316	80.003	19.995	103.231	20.075	2.511	0.486
232.500	196.572	80.006	19.994	103.286	20.079	2.182	0.492
233.000	196.823	80.004	19.994	103.324	20.078	2.243	0.506
233.500	197.057	80.005	19.994	103.339	20.076	2.419	0.496
234.000	197.307	80.004	19.996	103.344	20.079	2.208	0.484
234.500	197.573	80.004	19.994	103.342	20.080	2.152	0.500
235.000	197.817	80.004	19.995	103.313	20.079	2.206	0.513
235.500	198.042	80.008	19.994	103.295	20.082	1.987	0.489
236.000	198.249	80.007	19.994	103.288	20.081	2.070	0.451
236.500	198.513	80.005	19.995	103.288	20.077	2.320	0.452
237.000	198.751	80.004	19.994	103.288	20.077	2.338	0.486
237.500	199.020	80.006	19.994	103.288	20.079	2.182	0.504
238.000	199.213	80.007	19.994	103.288	20.077	2.306	0.484
238.500	199.489	80.006	19.994	103.291	20.079	2.168	0.466
239.000	199.707	80.007	19.994	103.291	20.076	2.397	0.482
239.500	199.979	80.007	19.994	103.290	20.080	2.084	0.492
240.000	200.247	80.007	19.993	103.290	20.081	2.056	0.515
240.500	200.474	80.006	19.994	103.290	20.081	2.062	0.517
241.000	200.708	80.009	19.994	103.290	20.082	1.969	0.478
241.500	200.928	80.008	19.995	103.290	20.081	2.058	0.457
242.000	201.173	80.007	19.994	103.289	20.082	1.987	0.460
242.500	201.443	80.008	19.994	103.288	20.079	2.174	0.490
243.000	201.690	80.007	19.994	103.285	20.080	2.097	0.516
243.500	201.893	80.007	19.994	103.283	20.082	1.991	0.483
244.001	202.198	80.008	19.994	103.282	20.079	2.158	0.479
244.501	202.442	80.008	19.995	103.282	20.078	2.233	0.529
245.000	202.715	80.007	19.995	103.282	20.080	2.113	0.533
245.500	202.954	80.009	19.994	103.284	20.079	2.217	0.514
246.000	203.177	80.007	19.994	103.286	20.082	1.979	0.487
246.500	203.460	80.008	19.994	103.285	20.078	2.283	0.484
247.000	203.675	80.008	19.995	103.285	20.080	2.141	0.502
247.500	203.941	80.009	19.995	103.286	20.078	2.259	0.489
248.000	204.166	80.009	19.994	103.286	20.078	2.265	0.486
248.500	204.399	80.006	19.996	103.286	20.078	2.294	0.474
249.000	204.675	80.008	19.994	103.285	20.081	2.018	0.484
249.500	204.907	80.011	19.995	103.283	20.077	2.340	0.508
250.000	205.143	80.007	19.995	103.282	20.080	2.119	0.488
250.500	205.389	80.009	19.995	103.277	20.079	2.194	0.475
251.000	205.627	80.007	19.994	103.275	20.081	2.022	0.484
251.500	205.901	80.006	19.995	103.276	20.081	2.060	0.498
252.000	206.131	80.008	19.994	103.277	20.079	2.186	0.508
252.500	206.389	80.008	19.994	103.275	20.078	2.298	0.496
253.000	206.622	80.007	19.994	103.278	20.079	2.190	0.489
253.500	206.883	80.007	19.995	103.279	20.077	2.365	0.493
254.000	207.132	80.008	19.996	103.279	20.078	2.267	0.502
254.500	207.397	80.007	19.995	103.280	20.077	2.316	0.512
255.000	207.607	80.008	19.996	103.280	20.078	2.289	0.495
255.500	207.862	80.008	19.995	103.282	20.078	2.241	0.470
256.000	208.120	80.009	19.995	103.281	20.075	2.462	0.489
256.500	208.332	80.008	19.996	103.282	20.078	2.231	0.491
257.000	208.626	80.008	19.995	103.281	20.079	2.180	0.488
257.500	208.855	80.006	19.994	103.282	20.080	2.099	0.514
258.000	209.085	80.008	19.995	103.278	20.075	2.480	0.491
258.500	209.330	80.007	19.994	103.278	20.077	2.346	0.467
259.000	209.552	80.007	19.996	103.277	20.076	2.385	0.471
259.500	209.821	80.009	19.995	103.278	20.079	2.180	0.479
260.000	210.039	80.008	19.995	103.279	20.074	2.551	0.489
260.500	210.288	80.008	19.993	103.282	20.076	2.425	0.477
261.000	210.519	80.008	19.995	103.283	20.074	2.527	0.473
261.501	210.789	80.006	19.995	103.280	20.077	2.352	0.491
262.000	211.047	80.007	19.995	103.276	20.079	2.224	0.514
262.500	211.273	80.009	19.994	103.276	20.081	2.050	0.506
263.000	211.515	80.006	19.995	103.275	20.079	2.176	0.476
263.500	211.810	80.008	19.994	103.275	20.079	2.158	0.502
264.000	212.027	80.007	19.994	103.277	20.077	2.361	0.524
264.500	212.248	80.008	19.995	103.281	20.077	2.302	0.475
265.000	212.514	80.010	19.995	103.280	20.077	2.324	0.463
265.500	212.802	80.007	19.994	103.279	20.079	2.212	0.521
266.000	213.003	80.008	19.994	103.277	20.079	2.154	0.521
266.500	213.248	80.008	19.996	103.277	20.083	1.898	0.467
267.000	213.487	80.008	19.994	103.278	20.083	1.902	0.465
267.500	213.759	80.008	19.994	103.279	20.085	1.725	0.498
268.000	213.994	80.009	19.994	103.281	20.085	1.782	0.509
268.500	214.214	80.007	19.994	103.283	20.082	1.951	0.480
269.000	214.512	80.007	19.993	103.281	20.084	1.819	0.487
269.500	214.707	80.008	19.995	103.279	20.081	2.078	0.506
270.000	214.944	80.006	19.995	103.278	20.082	1.983	0.462
270.500	215.224	80.008	19.994	103.277	20.082	1.954	0.474
271.000	215.485	80.009	19.995	103.277	20.084	1.853	0.529
271.500	215.718	80.009	19.993	103.276	20.081	2.068	0.518
272.000	215.935	80.008	19.995	103.271	20.085	1.762	0.472
272.500	216.207	80.006	19.994	103.270	20.086	1.648	0.470
273.001	216.440	80.008	19.995	103.269	20.082	1.983	0.497
273.500	216.673	80.008	19.993	103.270	20.085	1.754	0.485
274.000	216.939	80.008	19.996	103.275	20.086	1.662	0.482
274.500	217.120	80.006	19.995	103.280	20.085	1.742	0.472
275.000	217.403	80.009	19.994	103.280	20.083	1.922	0.455
275.500	217.669	80.008	19.993	103.281	20.084	1.847	0.507
276.000	217.921	80.009	19.994	103.281	20.087	1.612	0.534
276.500	218.129	80.013	19.994	103.279	20.086	1.705	0.489
277.000	218.368	80.010	19.994	103.279	20.086	1.687	0.454
277.500	218.653	80.009	19.995	103.281	20.084	1.817	0.485
278.000	218.891	80.009	19.994	103.281	20.085	1.766	0.523
278.500	219.170	80.007	19.995	103.279	20.086	1.640	0.520
279.000	219.405	80.007	19.995	103.281	20.087	1.561	0.516
279.500	219.619	80.005	19.997	103.284	20.086	1.662	0.482
280.000	219.927	80.008	19.995	103.280	20.085	1.765	0.485
280.500	220.173	80.006	19.997	103.276	20.083	1.915	0.538
281.000	220.420	80.008	19.996	103.274	20.081	2.057	0.524
281.500	220.678	80.006	19.995	103.270	20.084	1.814	0.499
282.000	220.888	80.007	19.995	103.269	20.082	1.974	0.487
282.500	221.158	80.005	19.994	103.273	20.081	2.006	0.474
283.000	221.400	80.004	19.997	103.276	20.085	1.712	0.496
283.500	221.624	80.006	19.996	103.279	20.085	1.771	0.489
284.000	221.906	80.007	19.997	103.281	20.083	1.884	0.486
284.500	222.154	80.003	19.995	103.280	20.082	1.945	0.518
285.000	222.379	80.006	19.995	103.280	20.082	1.965	0.502
285.500	222.628	80.006	19.995	103.280	20.084	1.790	0.473
286.000	222.918	80.006	19.996	103.282	20.085	1.715	0.506
286.500	223.152	80.004	19.995	103.284	20.082	1.983	0.531
287.000	223.391	80.004	19.997	103.285	20.085	1.743	0.499
287.500	223.654	80.007	19.994	103.286	20.087	1.601	0.488
288.000	223.907	80.006	19.995	103.285	20.085	1.756	0.509
288.500	224.160	80.005	19.995	103.280	20.084	1.817	0.511
289.000	224.410	80.007	19.996	103.278	20.083	1.904	0.505
289.500	224.622	80.007	19.995	103.278	20.085	1.760	0.483
290.000	224.876	80.005	19.996	103.266	20.085	1.770	0.464
290.500	225.122	80.006	19.994	103.250	20.084	1.790	0.483
291.000	225.376	80.005	19.996	103.240	20.083	1.878	0.500
291.500	225.629	80.004	19.996	103.232	20.084	1.800	0.504
292.000	225.887	80.005	19.995	103.225	20.085	1.764	0.509
292.500	226.143	80.005	19.994	103.232	20.084	1.800	0.513
293.000	226.393	80.007	19.995	103.254	20.083	1.922	0.510
293.500	226.645	80.004	19.994	103.294	20.087	1.595	0.504
294.000	226.850	80.006	19.995	103.313	20.084	1.802	0.480
294.500	227.110	80.005	19.995	103.321	20.088	1.526	0.461
295.000	227.348	80.007	19.996	103.326	20.087	1.620	0.482
295.500	227.593	80.004	19.995	103.320	20.087	1.579	0.491
296.000	227.879	80.005	19.996	103.287	20.089	1.475	0.507
296.500	228.134	80.002	19.995	103.270	20.088	1.530	0.535
297.000	228.361	80.005	19.996	103.265	20.089	1.443	0.511
297.500	228.580	80.004	19.994	103.264	20.088	1.496	0.464
298.000	228.875	80.005	19.995	103.266	20.088	1.557	0.480
298.500	229.160	80.006	19.995	103.273	20.086	1.666	0.547
299.000	229.395	80.004	19.993	103.278	20.087	1.581	0.550
299.500	229.678	80.007	19.993	103.282	20.089	1.463	0.518
300.000	229.904	80.006	19.995	103.281	20.087	1.622	0.514
300.500	230.100	80.006	19.995	103.280	20.088	1.514	0.466
301.000	230.379	80.006	19.994	103.280	20.089	1.457	0.449
301.500	230.629	80.007	19.994	103.282	20.087	1.581	0.502
302.000	230.882	80.005	19.995	103.282	20.088	1.516	0.516
302.500	231.135	80.007	19.995	103.284	20.086	1.662	0.504
303.000	231.373	80.006	19.994	103.283	20.087	1.565	0.499
303.500	231.642	80.006	19.994	103.280	20.091	1.276	0.499
304.000	231.878	80.007	19.994	103.278	20.092	1.211	0.506
304.500	232.149	80.006	19.996	103.277	20.090	1.376	0.506
305.000	232.423	80.006	19.996	103.275	20.090	1.347	0.526
305.500	232.656	80.005	19.995	103.274	20.091	1.264	0.526
306.000	232.903	80.006	19.996	103.270	20.086	1.692	0.493
306.500	233.156	80.006	19.995	103.267	20.087	1.609	0.490
307.000	233.397	80.008	19.993	103.266	20.088	1.492	0.497
307.500	233.640	80.006	19.994	103.265	20.091	1.313	0.489
308.000	233.953	80.008	19.994	103.263	20.088	1.520	0.520
308.500	234.186	80.008	19.994	103.265	20.088	1.520	0.551
309.000	234.423	80.008	19.993	103.265	20.090	1.358	0.508
309.500	234.682	80.008	19.993	103.264	20.091	1.325	0.483
310.000	234.937	80.007	19.994	103.263	20.091	1.317	0.505
310.500	235.170	80.008	19.993	103.266	20.091	1.274	0.501
311.000	235.461	80.008	19.993	103.267	20.090	1.388	0.506
311.500	235.701	80.007	19.995	103.270	20.088	1.524	0.527
312.000	235.970	80.005	19.995	103.271	20.092	1.197	0.520
312.500	236.202	80.005	19.994	103.270	20.091	1.331	0.505
313.000	236.445	80.005	19.995	103.267	20.090	1.353	0.488
313.500	236.720	80.007	19.994	103.268	20.090	1.396	0.496
314.000	236.945	80.006	19.995	103.264	20.091	1.307	0.509
314.500	237.211	80.005	19.995	103.258	20.086	1.654	0.496
315.000	237.467	80.006	19.996	103.256	20.090	1.352	0.507
315.500	237.764	80.007	19.994	103.254	20.087	1.571	0.538
316.000	238.011	80.008	19.995	103.255	20.090	1.384	0.548
316.500	238.219	80.007	19.995	103.256	20.088	1.516	0.499
317.000	238.497	80.007	19.994	103.256	20.092	1.248	0.471
317.500	238.751	80.005	19.994	103.260	20.088	1.520	0.509
318.000	239.026	80.005	19.995	103.261	20.090	1.404	0.530
318.500	239.246	80.006	19.995	103.258	20.092	1.246	0.512
319.000	239.499	80.006	19.995	103.259	20.090	1.398	0.484
319.500	239.751	80.005	19.993	103.259	20.089	1.471	0.489
320.000	239.994	80.005	19.994	103.257	20.092	1.256	0.500
320.500	240.251	80.007	19.994	103.260	20.090	1.404	0.498
321.000	240.495	80.006	19.996	103.260	20.091	1.299	0.501
321.500	240.745	80.006	19.995	103.258	20.088	1.546	0.497
322.000	240.998	80.008	19.994	103.258	20.090	1.349	0.499
322.500	241.276	80.008	19.995	103.255	20.088	1.544	0.517
323.000	241.527	80.007	19.995	103.251	20.093	1.179	0.530
323.500	241.786	80.006	19.996	103.252	20.087	1.562	0.519
324.000	242.053	80.007	19.995	103.252	20.093	1.159	0.518
324.500	242.285	80.008	19.994	103.255	20.091	1.313	0.513
325.000	242.565	80.008	19.995	103.261	20.092	1.260	0.505
325.500	242.785	80.007	19.996	103.261	20.090	1.386	0.506
326.000	243.024	80.010	19.995	103.260	20.089	1.483	0.480
326.500	243.263	80.007	19.994	103.261	20.090	1.345	0.469
327.000	243.551	80.009	19.994	103.257	20.094	1.112	0.503
327.500	243.799	80.007	19.995	103.252	20.093	1.171	0.532
328.000	244.081	80.010	19.993	103.249	20.092	1.242	0.533
328.500	244.246	80.007	19.994	103.248	20.091	1.278	0.488
329.000	244.558	80.009	19.995	103.247	20.092	1.246	0.462
329.500	244.823	80.008	19.994	103.247	20.089	1.441	0.527
330.000	245.059	80.007	19.994	103.249	20.087	1.591	0.539
330.500	245.329	80.008	19.994	103.250	20.093	1.177	0.503
331.000	245.543	80.009	19.995	103.250	20.092	1.211	0.495
331.500	245.774	80.009	19.994	103.250	20.093	1.153	0.465
332.000	246.035	80.007	19.994	103.249	20.091	1.280	0.469
332.500	246.290	80.010	19.993	103.249	20.092	1.262	0.504
333.000	246.540	80.007	19.995	103.248	20.092	1.258	0.511
333.500	246.815	80.008	19.994	103.249	20.091	1.295	0.515
334.000	247.050	80.009	19.993	103.249	20.092	1.222	0.517
334.500	247.290	80.008	19.992	103.249	20.093	1.167	0.493
335.000	247.535	80.010	19.994	103.248	20.092	1.224	0.480
335.500	247.806	80.006	19.993	103.247	20.090	1.370	0.500
336.000	248.026	80.009	19.994	103.247	20.090	1.384	0.504
336.500	248.270	80.009	19.993	103.247	20.093	1.136	0.478
337.000	248.522	80.007	19.993	103.247	20.094	1.088	0.480
337.500	248.783	80.008	19.994	103.247	20.092	1.234	0.504
338.000	249.060	80.009	19.995	103.247	20.092	1.222	0.526
338.500	249.290	80.008	19.995	103.250	20.092	1.201	0.523
339.000	249.556	80.007	19.994	103.250	20.094	1.063	0.502
339.500	249.802	80.006	19.995	103.250	20.093	1.136	0.504
340.000	250.070	80.007	19.995	103.250	20.091	1.309	0.513
340.500	250.304	80.008	19.994	103.251	20.096	0.935	0.508
341.000	250.605	80.007	19.993	103.249	20.096	0.905	0.518
341.500	250.820	80.004	19.995	103.249	20.096	0.897	0.525
342.000	251.097	80.006	19.994	103.249	20.100	0.657	0.504
342.500	251.310	80.007	19.994	103.250	20.096	0.925	0.491
343.000	251.574	80.008	19.994	103.251	20.095	0.976	0.484
343.500	251.837	80.007	19.994	103.251	20.096	0.903	0.502
344.000	252.053	80.008	19.994	103.251	20.098	0.791	0.503
344.500	252.298	80.007	19.994	103.251	20.093	1.165	0.470
345.000	252.555	80.007	19.994	103.251	20.095	0.986	0.482
345.500	252.813	80.007	19.995	103.251	20.097	0.893	0.508
346.000	253.055	80.007	19.994	103.252	20.098	0.810	0.507
346.500	253.274	80.008	19.995	103.252	20.098	0.812	0.481
347.000	253.531	80.006	19.994	103.253	20.096	0.958	0.469
347.500	253.784	80.009	19.994	103.253	20.098	0.749	0.493
