Repository: ulfsri/fsri_materials_database

# Materials and Products Database

## 01_Data

Raw data generated from each apparatus are included here in plain-text format. The data is organized first by material, next by the short name of test apparatus used, and where applicable additional filtering by test settings.

### material.json

Each material directory contains a json file of the same name as the material. This file links the data stored in the repository as well as data and graphs produced by the accompanying scripts (__02_Scripts__) to the respective landing page for the material on the front-end website.

File: 01_Data/Polyester_Bed_Skirt/MCC/Polyester_Bed_Skirt_MCC_30K_min_211208_R2.txt (part 3 of 4)
T Correction Coefficients:	0	1.024463	0
Time Shift (s):	14
*
Time (s)	Temperature (C)	N2 flow rate (cc/min)	O2 flow rate (cc/min)	Flow Rate (cc/min)	Oxygen (%)	HRR (W/g)	Heating rate (C/s)
696.500	414.278	80.006	19.997	103.403	19.384	51.169	0.510
697.000	414.536	80.008	19.993	103.405	19.373	51.940	0.515
697.500	414.787	80.008	19.995	103.405	19.366	52.472	0.515
698.000	415.000	80.007	19.995	103.405	19.356	53.198	0.487
698.500	415.233	80.005	19.994	103.404	19.347	53.815	0.455
699.000	415.473	80.007	19.994	103.407	19.336	54.553	0.459
699.500	415.735	80.006	19.994	103.412	19.328	55.137	0.487
700.000	415.985	80.008	19.995	103.419	19.316	56.022	0.507
700.500	416.263	80.007	19.993	103.427	19.309	56.490	0.520
701.000	416.505	80.006	19.994	103.435	19.303	56.918	0.524
701.500	416.741	80.007	19.995	103.444	19.287	58.032	0.499
702.000	416.979	80.007	19.995	103.453	19.279	58.623	0.476
702.500	417.232	80.007	19.995	103.457	19.265	59.609	0.483
703.000	417.527	80.008	19.996	103.464	19.255	60.273	0.520
703.500	417.733	80.007	19.994	103.470	19.243	61.116	0.525
704.000	417.989	80.008	19.994	103.475	19.229	62.115	0.482
704.500	418.275	80.007	19.995	103.479	19.218	62.889	0.502
705.000	418.517	80.009	19.995	103.485	19.207	63.707	0.535
705.500	418.761	80.009	19.994	103.489	19.199	64.240	0.507
706.000	418.997	80.008	19.995	103.497	19.183	65.400	0.483
706.500	419.246	80.009	19.996	103.503	19.172	66.181	0.482
707.000	419.520	80.008	19.995	103.509	19.160	66.987	0.503
707.500	419.769	80.007	19.997	103.515	19.152	67.612	0.523
708.000	420.036	80.008	19.995	103.520	19.135	68.778	0.520
708.500	420.250	80.007	19.996	103.520	19.121	69.759	0.499
709.000	420.513	80.009	19.996	103.520	19.112	70.421	0.479
709.500	420.747	80.008	19.996	103.525	19.099	71.340	0.487
710.000	420.995	80.008	19.998	103.533	19.085	72.291	0.489
710.500	421.262	80.008	19.994	103.537	19.073	73.166	0.499
711.000	421.500	80.007	19.996	103.541	19.063	73.858	0.510
711.500	421.768	80.007	19.994	103.545	19.048	74.916	0.505
712.000	422.022	80.007	19.993	103.547	19.035	75.868	0.514
712.500	422.291	80.006	19.995	103.548	19.018	77.047	0.522
713.000	422.520	80.006	19.995	103.553	19.007	77.800	0.511
713.500	422.781	80.005	19.996	103.558	18.993	78.822	0.495
714.000	423.051	80.007	19.993	103.567	18.976	80.010	0.511
714.500	423.285	80.005	19.994	103.576	18.962	81.005	0.517
715.000	423.542	80.005	19.996	103.584	18.945	82.183	0.497
715.500	423.778	80.008	19.997	103.592	18.932	83.158	0.492
716.000	424.020	80.007	19.993	103.601	18.912	84.590	0.485
716.500	424.277	80.008	19.996	103.604	18.897	85.616	0.489
717.000	424.500	80.008	19.997	103.603	18.880	86.844	0.490
717.500	424.793	80.006	19.998	103.609	18.863	88.069	0.498
718.000	424.991	80.008	19.995	103.621	18.845	89.296	0.504
718.500	425.273	80.006	19.997	103.626	18.830	90.385	0.485
719.000	425.537	80.006	19.995	103.633	18.815	91.471	0.513
719.500	425.784	80.006	19.997	103.640	18.801	92.430	0.528
720.000	426.055	80.006	19.995	103.643	18.784	93.640	0.515
720.500	426.286	80.007	19.996	103.641	18.768	94.816	0.510
721.000	426.537	80.006	19.996	103.642	18.751	95.965	0.492
721.500	426.779	80.006	19.997	103.644	18.735	97.102	0.487
722.000	427.033	80.007	19.994	103.645	18.717	98.387	0.494
722.500	427.279	80.006	19.995	103.645	18.703	99.412	0.499
723.000	427.542	80.007	19.995	103.644	18.687	100.547	0.505
723.500	427.813	80.006	19.997	103.650	18.670	101.749	0.522
724.000	428.057	80.008	19.995	103.656	18.653	102.939	0.524
724.500	428.255	80.008	19.996	103.663	18.636	104.169	0.478
725.000	428.564	80.007	19.995	103.670	18.620	105.238	0.474
725.500	428.774	80.008	19.995	103.678	18.605	106.312	0.513
726.000	429.045	80.007	19.993	103.686	18.584	107.847	0.500
726.500	429.301	80.009	19.994	103.694	18.570	108.845	0.504
727.000	429.576	80.008	19.995	103.704	18.552	110.089	0.529
727.500	429.817	80.008	19.993	103.718	18.533	111.427	0.524
728.000	430.050	80.009	19.994	103.732	18.514	112.777	0.495
728.500	430.289	80.011	19.993	103.740	18.495	114.091	0.473
729.000	430.535	80.010	19.995	103.751	18.475	115.525	0.479
729.500	430.799	80.011	19.995	103.763	18.455	116.967	0.497
730.000	431.007	80.008	19.994	103.770	18.437	118.208	0.491
730.500	431.285	80.008	19.994	103.777	18.415	119.767	0.479
731.000	431.542	80.008	19.993	103.785	18.397	121.077	0.510
731.500	431.787	80.010	19.995	103.791	18.380	122.283	0.519
732.000	432.017	80.011	19.994	103.794	18.364	123.424	0.489
732.500	432.294	80.009	19.994	103.796	18.344	124.846	0.491
733.000	432.508	80.009	19.995	103.798	18.325	126.129	0.499
733.500	432.765	80.010	19.995	103.805	18.309	127.310	0.481
734.000	433.026	80.010	19.992	103.809	18.289	128.746	0.495
734.500	433.275	80.011	19.993	103.813	18.270	130.077	0.515
735.000	433.547	80.009	19.993	103.820	18.252	131.309	0.515
735.500	433.809	80.011	19.994	103.826	18.234	132.605	0.527
736.000	434.038	80.009	19.994	103.826	18.219	133.706	0.512
736.500	434.277	80.009	19.995	103.830	18.201	134.961	0.480
737.000	434.563	80.009	19.994	103.838	18.184	136.163	0.497
737.500	434.853	80.007	19.995	103.842	18.171	137.156	0.551
738.000	435.113	80.008	19.992	103.845	18.156	138.215	0.562
738.500	435.320	80.010	19.994	103.852	18.142	139.201	0.508
739.000	435.590	80.007	19.994	103.857	18.129	140.164	0.472
739.500	435.837	80.010	19.994	103.859	18.121	140.694	0.497
740.000	436.100	80.008	19.993	103.859	18.108	141.647	0.513
740.500	436.335	80.006	19.993	103.864	18.096	142.514	0.504
741.000	436.613	80.009	19.995	103.865	18.082	143.496	0.506
741.500	436.869	80.006	19.995	103.868	18.069	144.423	0.523
742.000	437.111	80.007	19.994	103.871	18.058	145.220	0.515
742.500	437.382	80.006	19.993	103.876	18.048	145.905	0.506
743.000	437.620	80.006	19.997	103.880	18.041	146.393	0.511
743.500	437.858	80.008	19.996	103.885	18.031	147.080	0.492
744.000	438.092	80.007	19.995	103.890	18.026	147.471	0.474
744.500	438.341	80.007	19.995	103.896	18.016	148.165	0.478
745.000	438.620	80.007	19.996	103.902	18.007	148.786	0.505
745.500	438.889	80.007	19.995	103.907	17.998	149.415	0.538
746.000	439.142	80.008	19.996	103.910	17.989	150.047	0.535
746.500	439.381	80.007	19.994	103.917	17.977	150.894	0.507
747.000	439.661	80.007	19.995	103.925	17.969	151.434	0.506
747.500	439.907	80.007	19.994	103.933	17.959	152.127	0.523
748.000	440.122	80.006	19.995	103.946	17.945	153.183	0.493
748.500	440.396	80.007	19.994	103.961	17.935	153.880	0.474
749.000	440.653	80.007	19.993	103.970	17.925	154.595	0.510
749.500	440.918	80.007	19.996	103.978	17.911	155.563	0.527
750.000	441.157	80.006	19.995	103.986	17.901	156.320	0.513
750.500	441.387	80.008	19.995	103.993	17.887	157.311	0.487
751.000	441.624	80.008	19.995	103.999	17.878	157.973	0.469
751.500	441.882	80.006	19.995	104.007	17.862	159.073	0.481
752.000	442.141	80.006	19.996	104.014	17.854	159.690	0.506
752.500	442.392	80.007	19.996	104.022	17.844	160.376	0.513
753.000	442.662	80.007	19.997	104.025	17.835	160.983	0.516
753.500	442.976	80.006	19.996	104.025	17.823	161.832	0.553
754.000	443.213	80.008	19.995	104.025	17.812	162.661	0.567
754.500	443.421	80.008	19.993	104.022	17.803	163.295	0.499
755.000	443.690	80.008	19.994	104.018	17.790	164.181	0.461
755.500	443.923	80.007	19.996	104.014	17.781	164.800	0.490
756.000	444.128	80.008	19.993	104.013	17.774	165.360	0.470
756.500	444.415	80.008	19.996	104.007	17.765	166.003	0.465
757.000	444.690	80.007	19.996	104.002	17.753	166.839	0.527
757.500	444.960	80.007	19.994	103.999	17.743	167.532	0.553
758.000	445.212	80.007	19.995	103.996	17.733	168.273	0.533
758.500	445.470	80.008	19.995	103.992	17.724	168.854	0.516
759.000	445.693	80.008	19.995	103.997	17.716	169.439	0.496
759.500	445.938	80.006	19.996	104.003	17.710	169.822	0.474
760.000	446.233	80.007	19.994	104.012	17.704	170.279	0.504
760.500	446.408	80.008	19.995	104.021	17.698	170.704	0.505
761.000	446.694	80.007	19.994	104.032	17.690	171.276	0.466
761.500	446.949	80.007	19.993	104.038	17.687	171.429	0.501
762.000	447.175	80.007	19.993	104.039	17.678	172.055	0.511
762.500	447.473	80.006	19.994	104.044	17.676	172.222	0.502
763.000	447.715	80.009	19.994	104.046	17.671	172.567	0.532
763.500	447.967	80.006	19.992	104.046	17.667	172.843	0.517
764.000	448.226	80.007	19.991	104.047	17.660	173.326	0.502
764.500	448.471	80.006	19.991	104.051	17.660	173.352	0.507
765.000	448.735	80.008	19.995	104.052	17.657	173.526	0.506
765.500	448.977	80.008	19.994	104.051	17.655	173.634	0.507
766.000	449.265	80.009	19.993	104.050	17.653	173.784	0.518
766.500	449.545	80.008	19.994	104.052	17.655	173.656	0.549
767.000	449.746	80.006	19.994	104.054	17.654	173.688	0.524
767.500	449.995	80.007	19.992	104.056	17.654	173.727	0.466
768.000	450.282	80.008	19.994	104.059	17.654	173.735	0.493
768.500	450.489	80.009	19.994	104.062	17.660	173.287	0.515
769.000	450.760	80.007	19.992	104.059	17.660	173.290	0.485
769.500	451.032	80.006	19.994	104.055	17.664	172.965	0.510
770.000	451.296	80.006	19.994	104.052	17.671	172.459	0.540
770.500	451.532	80.008	19.995	104.047	17.674	172.256	0.518
771.000	451.746	80.005	19.994	104.043	17.682	171.655	0.475
771.500	452.027	80.007	19.994	104.041	17.689	171.149	0.472
772.000	452.293	80.007	19.993	104.038	17.698	170.528	0.521
772.500	452.513	80.005	19.993	104.034	17.706	169.956	0.517
773.000	452.779	80.008	19.992	104.032	17.719	169.009	0.486
773.500	453.064	80.007	19.995	104.027	17.729	168.295	0.518
774.000	453.332	80.006	19.992	104.026	17.740	167.479	0.552
774.500	453.553	80.007	19.996	104.024	17.755	166.434	0.522
775.000	453.819	80.007	19.995	104.021	17.769	165.409	0.488
775.500	454.076	80.008	19.994	104.016	17.784	164.318	0.505
776.000	454.335	80.006	19.994	104.011	17.796	163.454	0.519
776.500	454.574	80.007	19.994	104.005	17.812	162.305	0.507
777.000	454.836	80.006	19.996	103.999	17.829	161.122	0.500
777.500	455.087	80.005	19.995	103.994	17.844	160.049	0.507
778.000	455.370	80.005	19.993	103.992	17.862	158.719	0.523
778.501	455.607	80.005	19.996	103.990	17.883	157.261	0.527
779.001	455.892	80.005	19.993	103.986	17.901	155.956	0.521
779.500	456.170	80.006	19.995	103.979	17.922	154.451	0.542
780.000	456.409	80.006	19.995	103.971	17.944	152.939	0.540
780.500	456.645	80.005	19.995	103.963	17.966	151.360	0.496
781.000	456.865	80.006	19.995	103.956	17.989	149.735	0.466
781.500	457.154	80.006	19.994	103.952	18.012	148.080	0.482
782.000	457.396	80.008	19.994	103.950	18.035	146.419	0.520
782.500	457.675	80.008	19.993	103.948	18.063	144.488	0.526
783.000	457.899	80.006	19.995	103.942	18.085	142.915	0.512
783.500	458.182	80.007	19.996	103.934	18.113	140.900	0.505
784.000	458.440	80.007	19.995	103.927	18.139	139.052	0.524
784.500	458.703	80.006	19.996	103.917	18.167	137.073	0.530
785.000	458.955	80.008	19.996	103.903	18.194	135.168	0.518
785.500	459.209	80.008	19.996	103.894	18.222	133.116	0.511
786.000	459.469	80.008	19.994	103.884	18.252	131.051	0.510
786.500	459.724	80.007	19.995	103.871	18.283	128.854	0.515
787.000	460.000	80.008	19.994	103.860	18.313	126.682	0.523
787.500	460.241	80.007	19.996	103.852	18.341	124.743	0.524
788.000	460.514	80.009	19.993	103.840	18.371	122.578	0.515
788.500	460.792	80.009	19.994	103.827	18.397	120.729	0.532
789.000	461.072	80.009	19.995	103.818	18.429	118.466	0.554
789.500	461.295	80.008	19.995	103.809	18.461	116.262	0.531
790.000	461.565	80.008	19.993	103.799	18.492	114.083	0.498
790.500	461.796	80.007	19.991	103.793	18.521	112.026	0.497
791.000	462.050	80.010	19.994	103.788	18.552	109.825	0.493
791.500	462.302	80.009	19.994	103.779	18.585	107.469	0.496
792.000	462.582	80.008	19.994	103.771	18.615	105.381	0.519
792.500	462.816	80.008	19.994	103.766	18.648	103.045	0.523
793.000	463.053	80.008	19.994	103.754	18.684	100.514	0.492
793.500	463.339	80.009	19.996	103.742	18.714	98.353	0.497
794.000	463.598	80.008	19.995	103.730	18.753	95.617	0.534
794.500	463.814	80.010	19.994	103.715	18.789	93.063	0.510
795.000	464.090	80.007	19.996	103.699	18.826	90.462	0.484
795.500	464.354	80.008	19.994	103.689	18.859	88.124	0.516
796.000	464.608	80.008	19.994	103.679	18.892	85.825	0.529
796.500	464.851	80.009	19.996	103.668	18.924	83.556	0.507
797.000	465.091	80.008	19.994	103.660	18.958	81.136	0.490
797.500	465.355	80.005	19.995	103.651	18.990	78.858	0.493
798.000	465.608	80.009	19.994	103.642	19.019	76.802	0.511
798.500	465.855	80.007	19.994	103.632	19.051	74.554	0.509
799.000	466.144	80.007	19.995	103.625	19.084	72.250	0.518
799.500	466.410	80.007	19.996	103.619	19.113	70.193	0.545
800.000	466.649	80.008	19.996	103.612	19.144	68.030	0.530
800.500	466.929	80.008	19.995	103.605	19.173	65.987	0.512
801.000	467.237	80.007	19.994	103.602	19.199	64.186	0.553
801.500	467.458	80.009	19.995	103.599	19.225	62.290	0.559
802.000	467.718	80.006	19.996	103.596	19.251	60.487	0.505
802.500	468.005	80.007	19.997	103.590	19.276	58.720	0.514
803.000	468.225	80.007	19.995	103.584	19.302	56.893	0.527
803.500	468.496	80.007	19.994	103.575	19.327	55.129	0.499
804.000	468.756	80.007	19.995	103.568	19.350	53.506	0.510
804.500	468.988	80.008	19.994	103.558	19.374	51.860	0.511
805.000	469.238	80.008	19.996	103.547	19.395	50.364	0.488
805.500	469.507	80.007	19.995	103.538	19.412	49.127	0.501
806.000	469.790	80.008	19.997	103.524	19.438	47.338	0.535
806.500	470.009	80.008	19.995	103.508	19.457	45.964	0.527
807.000	470.272	80.008	19.996	103.496	19.476	44.623	0.492
807.500	470.564	80.005	19.994	103.487	19.496	43.218	0.518
808.001	470.776	80.008	19.998	103.477	19.515	41.942	0.530
808.500	471.072	80.008	19.995	103.469	19.532	40.683	0.506
809.000	471.347	80.009	19.997	103.462	19.551	39.372	0.540
809.500	471.594	80.008	19.995	103.453	19.571	37.960	0.547
810.000	471.857	80.006	19.996	103.446	19.583	37.147	0.516
810.500	472.094	80.008	19.994	103.441	19.595	36.243	0.505
811.000	472.362	80.009	19.994	103.436	19.613	34.993	0.503
811.500	472.570	80.008	19.995	103.433	19.629	33.855	0.490
812.000	472.841	80.009	19.995	103.426	19.645	32.730	0.477
812.500	473.123	80.010	19.994	103.420	19.660	31.739	0.516
813.000	473.388	80.009	19.995	103.412	19.668	31.126	0.550
813.500	473.642	80.008	19.996	103.406	19.685	29.928	0.533
814.000	473.934	80.008	19.995	103.399	19.699	28.975	0.533
814.500	474.145	80.008	19.994	103.393	19.709	28.276	0.524
815.000	474.436	80.008	19.996	103.387	19.719	27.543	0.503
815.500	474.702	80.004	19.995	103.381	19.734	26.530	0.529
816.000	474.943	80.009	19.995	103.374	19.745	25.732	0.532
816.500	475.236	80.008	19.995	103.368	19.756	24.966	0.521
817.000	475.463	80.009	19.995	103.364	19.766	24.288	0.527
817.500	475.731	80.007	19.993	103.362	19.776	23.586	0.507
818.000	475.988	80.008	19.997	103.359	19.785	22.943	0.510
818.500	476.250	80.007	19.994	103.358	19.792	22.418	0.522
819.000	476.495	80.009	19.995	103.352	19.802	21.757	0.513
819.500	476.729	80.007	19.995	103.344	19.815	20.848	0.493
820.000	477.003	80.009	19.994	103.337	19.823	20.238	0.493
820.500	477.262	80.006	19.996	103.331	19.834	19.504	0.520
821.000	477.495	80.008	19.995	103.324	19.841	19.003	0.513
821.500	477.801	80.008	19.996	103.321	19.852	18.224	0.516
822.000	478.027	80.007	19.995	103.320	19.863	17.466	0.536
822.500	478.305	80.006	19.993	103.321	19.869	16.996	0.518
823.000	478.561	80.008	19.994	103.319	19.877	16.465	0.519
823.500	478.817	80.007	19.994	103.315	19.882	16.102	0.523
824.000	479.021	80.007	19.995	103.313	19.888	15.671	0.486
824.500	479.275	80.007	19.994	103.313	19.896	15.103	0.459
825.000	479.560	80.006	19.994	103.309	19.904	14.560	0.498
825.500	479.797	80.008	19.994	103.304	19.910	14.149	0.531
826.000	480.055	80.006	19.995	103.302	19.915	13.766	0.508
826.500	480.316	80.007	19.994	103.297	19.924	13.169	0.507
827.000	480.575	80.008	19.994	103.292	19.931	12.679	0.520
827.500	480.806	80.008	19.994	103.289	19.933	12.530	0.506
828.000	481.095	80.007	19.995	103.288	19.939	12.115	0.505
828.500	481.333	80.006	19.995	103.286	19.946	11.586	0.523
829.000	481.608	80.007	19.994	103.285	19.952	11.162	0.520
829.500	481.869	80.005	19.994	103.285	19.959	10.678	0.525
830.000	482.101	80.006	19.994	103.285	19.962	10.461	0.515
830.500	482.379	80.007	19.993	103.286	19.966	10.203	0.501
831.000	482.618	80.007	19.994	103.286	19.973	9.696	0.514
831.500	482.853	80.009	19.993	103.285	19.971	9.837	0.496
832.000	483.124	80.005	19.994	103.282	19.981	9.192	0.490
832.500	483.387	80.006	19.993	103.282	19.984	8.973	0.520
833.001	483.641	80.007	19.994	103.280	19.986	8.789	0.526
833.501	483.901	80.007	19.994	103.274	19.991	8.454	0.516
834.001	484.154	80.005	19.995	103.270	19.995	8.149	0.513
834.500	484.415	80.007	19.995	103.266	20.001	7.754	0.513
835.000	484.694	80.007	19.994	103.259	20.007	7.304	0.527
835.500	484.947	80.005	19.996	103.254	20.008	7.234	0.537
836.000	485.235	80.006	19.994	103.253	20.012	6.963	0.536
836.500	485.502	80.007	19.993	103.251	20.015	6.787	0.547
837.000	485.743	80.006	19.994	103.250	20.019	6.500	0.531
837.500	486.027	80.006	19.995	103.249	20.019	6.486	0.517
838.000	486.246	80.008	19.994	103.249	20.025	6.051	0.514
838.500	486.536	80.007	19.995	103.249	20.029	5.799	0.506
839.000	486.754	80.007	19.995	103.248	20.033	5.511	0.509
839.500	487.051	80.008	19.995	103.248	20.029	5.762	0.511
840.000	487.238	80.008	19.993	103.248	20.034	5.456	0.499
840.500	487.562	80.005	19.994	103.248	20.041	4.982	0.498
841.000	487.745	80.007	19.995	103.246	20.042	4.906	0.509
841.500	488.037	80.007	19.993	103.245	20.043	4.800	0.491
842.000	488.299	80.007	19.994	103.245	20.044	4.749	0.515
842.500	488.544	80.006	19.993	103.243	20.050	4.302	0.531
843.000	488.842	80.006	19.994	103.241	20.050	4.310	0.525
843.500	489.060	80.006	19.994	103.239	20.054	4.021	0.529
844.000	489.375	80.005	19.994	103.240	20.058	3.776	0.524
844.500	489.589	80.006	19.994	103.237	20.060	3.590	0.531
845.000	489.877	80.005	19.994	103.233	20.060	3.630	0.516
845.500	490.062	80.003	19.994	103.229	20.063	3.392	0.487
846.000	490.378	80.007	19.993	103.228	20.067	3.144	0.487
846.500	490.583	80.005	19.994	103.222	20.066	3.222	0.511
847.000	490.861	80.007	19.994	103.218	20.073	2.728	0.502
847.500	491.101	80.007	19.994	103.217	20.072	2.767	0.501
848.000	491.373	80.006	19.994	103.215	20.075	2.589	0.515
848.500	491.645	80.007	19.995	103.215	20.075	2.558	0.528
849.000	491.918	80.007	19.995	103.215	20.075	2.542	0.545
849.500	492.160	80.006	19.995	103.215	20.076	2.469	0.530
850.000	492.435	80.006	19.993	103.216	20.078	2.383	0.516
850.500	492.700	80.007	19.993	103.216	20.082	2.045	0.529
851.001	492.918	80.008	19.994	103.214	20.083	2.025	0.512
851.501	493.186	80.007	19.994	103.214	20.083	2.037	0.485
852.001	493.459	80.005	19.994	103.214	20.083	1.983	0.513
852.501	493.713	80.008	19.994	103.213	20.088	1.646	0.533
853.000	493.951	80.006	19.995	103.213	20.089	1.553	0.509
853.500	494.224	80.007	19.995	103.212	20.093	1.318	0.501
854.000	494.479	80.006	19.993	103.212	20.093	1.315	0.519
854.500	494.733	80.005	19.994	103.212	20.094	1.258	0.519
855.000	495.009	80.006	19.993	103.212	20.094	1.256	0.520
855.500	495.280	80.004	19.995	103.212	20.098	0.920	0.539
856.000	495.512	80.006	19.993	103.213	20.097	1.018	0.525
856.500	495.781	80.008	19.995	103.213	20.098	0.960	0.502
857.000	496.033	80.006	19.994	103.213	20.101	0.740	0.511
857.500	496.284	80.007	19.994	103.213	20.099	0.865	0.513
858.000	496.593	80.008	19.993	103.212	20.103	0.588	0.531
858.500	496.827	80.007	19.995	103.211	20.103	0.579	0.551
859.000	497.090	80.007	19.994	103.210	20.103	0.629	0.520
859.500	497.365	80.007	19.994	103.210	20.107	0.296	0.518
860.000	497.622	80.007	19.994	103.209	20.107	0.314	0.535
860.500	497.868	80.008	19.994	103.209	20.111	0.060	0.517
861.000	498.132	80.005	19.994	103.208	20.110	0.106	0.507
861.500	498.401	80.006	19.993	103.208	20.111	0.066	0.522
862.000	498.635	80.006	19.995	103.207	20.112	-0.039	0.518
862.500	498.925	80.005	19.994	103.207	20.113	-0.120	0.513
863.000	499.141	80.005	19.994	103.207	20.113	-0.110	0.515
863.500	499.428	80.007	19.994	103.206	20.117	-0.374	0.505
864.000	499.660	80.009	19.994	103.202	20.117	-0.375	0.511
864.500	499.953	80.007	19.994	103.200	20.115	-0.244	0.522
865.000	500.185	80.008	19.995	103.200	20.117	-0.393	0.525
865.500	500.444	80.008	19.995	103.197	20.115	-0.240	0.508
866.000	500.718	80.008	19.994	103.197	20.118	-0.455	0.512
866.500	500.954	80.009	19.996	103.198	20.119	-0.523	0.521
867.000	501.234	80.008	19.994	103.200	20.122	-0.755	0.513
867.500	501.488	80.007	19.995	103.197	20.121	-0.644	0.525
868.000	501.708	80.008	19.994	103.197	20.121	-0.674	0.503
868.500	501.977	80.009	19.993	103.194	20.121	-0.631	0.482
869.000	502.248	80.008	19.994	103.194	20.125	-0.935	0.515
869.500	502.525	80.010	19.994	103.189	20.120	-0.614	0.544
870.000	502.745	80.007	19.993	103.187	20.121	-0.685	0.522
870.500	503.045	80.007	19.995	103.181	20.124	-0.859	0.508
871.000	503.261	80.007	19.994	103.177	20.126	-0.997	0.518
871.500	503.495	80.007	19.994	103.173	20.125	-0.944	0.483
872.000	503.768	80.006	19.995	103.175	20.126	-0.981	0.478
872.500	504.061	80.008	19.995	103.176	20.126	-1.020	0.536
873.000	504.267	80.006	19.996	103.176	20.129	-1.208	0.532
873.500	504.591	80.008	19.995	103.177	20.128	-1.163	0.515
874.000	504.834	80.006	19.995	103.179	20.126	-1.020	0.549
874.500	505.090	80.008	19.996	103.179	20.127	-1.086	0.533
875.000	505.343	80.008	19.994	103.176	20.128	-1.132	0.504
875.500	505.577	80.008	19.995	103.175	20.130	-1.291	0.498
876.000	505.861	80.007	19.996	103.174	20.128	-1.148	0.502
876.500	506.139	80.006	19.994	103.172	20.132	-1.434	0.540
877.000	506.386	80.008	19.996	103.168	20.129	-1.215	0.543
877.500	506.623	80.008	19.996	103.169	20.132	-1.428	0.505
878.000	506.910	80.006	19.996	103.169	20.133	-1.529	0.505
878.500	507.141	80.007	19.995	103.170	20.133	-1.510	0.521
879.000	507.353	80.007	19.996	103.169	20.133	-1.510	0.481
879.500	507.636	80.008	19.995	103.168	20.131	-1.368	0.469
880.000	507.958	80.007	19.995	103.168	20.130	-1.270	0.550
880.500	508.145	80.006	19.995	103.168	20.129	-1.217	0.557
881.000	508.471	80.005	19.996	103.167	20.133	-1.513	0.511
881.500	508.686	80.007	19.995	103.167	20.134	-1.570	0.527
882.000	508.899	80.009	19.995	103.167	20.133	-1.498	0.485
882.500	509.217	80.008	19.995	103.167	20.135	-1.649	0.480
883.000	509.449	80.006	19.994	103.167	20.135	-1.676	0.540
883.500	509.695	80.008	19.995	103.167	20.134	-1.579	0.514
884.000	509.961	80.008	19.994	103.167	20.132	-1.469	0.495
884.500	510.208	80.008	19.994	103.167	20.136	-1.695	0.512
885.000	510.465	80.007	19.996	103.167	20.134	-1.593	0.509
885.501	510.729	80.008	19.995	103.167	20.134	-1.602	0.513
886.001	510.974	80.008	19.994	103.167	20.132	-1.451	0.515
886.500	511.218	80.008	19.994	103.167	20.136	-1.711	0.499
887.000	511.503	80.007	19.996	103.166	20.139	-1.891	0.509
887.500	511.750	80.009	19.995	103.165	20.136	-1.711	0.531
888.000	512.006	80.008	19.995	103.165	20.138	-1.868	0.517
888.500	512.213	80.008	19.995	103.165	20.133	-1.519	0.483
889.000	512.476	80.008	19.995	103.165	20.136	-1.711	0.466
889.500	512.760	80.007	19.994	103.166	20.141	-2.038	0.509
890.000	512.988	80.008	19.994	103.167	20.138	-1.860	0.530
890.500	513.328	80.008	19.994	103.167	20.136	-1.692	0.540
891.000	513.480	80.009	19.995	103.167	20.135	-1.639	0.530
891.500	513.833	80.006	19.995	103.167	20.140	-2.007	0.498
892.000	514.124	80.010	19.995	103.167	20.136	-1.726	0.575
892.500	514.285	80.009	19.994	103.166	20.135	-1.612	0.548
893.000	514.629	80.009	19.994	103.165	20.133	-1.515	0.478
893.500	514.861	80.007	19.994	103.166	20.136	-1.711	0.541
894.000	515.118	80.008	19.995	103.166	20.133	-1.481	0.533
894.500	515.343	80.008	19.994	103.166	20.141	-2.090	0.486
895.000	515.646	80.007	19.994	103.167	20.135	-1.610	0.505
895.500	515.898	80.009	19.995	103.168	20.140	-1.978	0.541
896.000	516.160	80.010	19.995	103.166	20.141	-2.052	0.535
896.500	516.411	80.008	19.995	103.162	20.139	-1.914	0.513
897.000	516.631	80.009	19.995	103.162	20.141	-2.059	0.492
897.500	516.954	80.009	19.996	103.162	20.143	-2.181	0.507
898.000	517.138	80.007	19.994	103.162	20.138	-1.870	0.525
898.500	517.448	80.008	19.995	103.165	20.142	-2.110	0.500
899.000	517.683	80.006	19.994	103.168	20.141	-2.038	0.520
899.500	518.028	80.007	19.995	103.169	20.142	-2.127	0.563
900.000	518.182	80.007	19.995	103.169	20.142	-2.139	0.539
900.500	518.431	80.007	19.995	103.170	20.138	-1.831	0.451
901.000	518.759	80.006	19.996	103.170	20.139	-1.955	0.490
901.500	518.986	80.006	19.994	103.170	20.143	-2.212	0.567
902.000	519.284	80.007	19.995	103.170	20.142	-2.166	0.540
902.500	519.494	80.007	19.993	103.170	20.144	-2.264	0.517
903.000	519.761	80.005	19.996	103.169	20.145	-2.348	0.493
903.500	520.038	80.006	19.996	103.169	20.140	-2.024	0.510
904.000	520.324	80.002	19.996	103.169	20.141	-2.048	0.553
904.500	520.477	80.004	19.997	103.168	20.139	-1.937	0.501
905.000	520.818	80.007	19.995	103.169	20.149	-2.636	0.467
905.500	521.116	80.005	19.995	103.169	20.140	-2.030	0.566
906.000	521.303	80.007	19.996	103.169	20.142	-2.154	0.561
906.500	521.581	80.005	19.994	103.168	20.149	-2.615	0.475
907.000	521.784	80.007	19.995	103.169	20.138	-1.850	0.473
907.500	522.081	80.005	19.995	103.169	20.143	-2.185	0.491
908.000	522.246	80.008	19.995	103.169	20.142	-2.108	0.481
908.500	522.672	80.007	19.996	103.170	20.149	-2.659	0.526
909.000	522.863	80.005	19.994	103.170	20.140	-1.968	0.604
909.500	523.106	80.005	19.995	103.169	20.139	-1.959	0.526
910.000	523.452	80.008	19.995	103.169	20.140	-2.013	0.512
910.500	523.562	80.006	19.994	103.168	20.149	-2.599	0.523
911.000	523.953	80.006	19.995	103.169	20.144	-2.270	0.478
911.500	524.233	80.005	19.995	103.169	20.139	-1.920	0.586
912.000	524.319	80.006	19.994	103.170	20.143	-2.210	0.518
912.500	524.635	80.006	19.995	103.171	20.147	-2.456	0.384
913.000	524.983	80.006	19.995	103.172	20.140	-2.026	0.533
913.500	525.294	80.006	19.994	103.172	20.148	-2.530	0.662
914.000	525.490	80.007	19.994	103.172	20.145	-2.375	0.583
914.500	525.564	80.007	19.994	103.172	20.141	-2.069	0.388
915.000	525.876	80.006	19.993	103.172	20.144	-2.276	0.328
915.500	526.239	80.006	19.994	103.172	20.144	-2.274	0.531
916.000	526.528	80.005	19.994	103.172	20.144	-2.286	0.664
916.500	526.741	80.007	19.994	103.172	20.147	-2.467	0.577
917.000	526.989	80.006	19.994	103.172	20.145	-2.318	0.481
917.500	527.213	80.006	19.994	103.170	20.141	-2.051	0.466
918.000	527.446	80.005	19.993	103.168	20.147	-2.520	0.465
918.500	527.629	80.005	19.993	103.167	20.150	-2.671	0.437
919.000	528.120	80.006	19.995	103.167	20.150	-2.725	0.545
919.500	527.825	80.006	19.994	103.166	20.142	-2.133	0.435
920.000	528.566	80.008	19.994	103.168	20.146	-2.423	0.321
920.500	529.054	80.007	19.995	103.170	20.144	-2.276	0.838
921.000	528.621	80.009	19.994	103.171	20.144	-2.241	0.642
921.500	529.175	80.008	19.995	103.170	20.143	-2.177	0.088
922.000	529.671	80.007	19.995	103.171	20.143	-2.201	0.585
922.500	530.403	80.008	19.993	103.169	20.145	-2.346	1.139
923.000	530.231	80.007	19.994	103.168	20.142	-2.164	0.894
923.500	530.226	80.010	19.993	103.168	20.148	-2.547	0.192
924.000	530.152	80.007	19.994	103.169	20.148	-2.551	-0.128
924.500	531.170	80.007	19.994	103.168	20.145	-2.330	0.433
925.000	531.094	80.008	19.993	103.167	20.147	-2.512	0.943
925.500	531.088	80.006	19.994	103.168	20.145	-2.375	0.430
926.000	531.733	80.008	19.993	103.167	20.145	-2.363	0.278
926.500	532.053	80.006	19.995	103.165	20.144	-2.305	0.802
927.000	531.878	80.005	19.994	103.162	20.146	-2.433	0.555
927.500	532.692	80.007	19.995	103.163	20.146	-2.407	0.392
928.000	532.546	80.008	19.994	103.163	20.146	-2.409	0.653
928.500	532.921	80.008	19.995	103.163	20.145	-2.313	0.448
929.000	533.444	80.008	19.994	103.164	20.146	-2.423	0.564
929.500	533.441	80.007	19.995	103.167	20.145	-2.377	0.710
930.000	533.623	80.006	19.994	103.167	20.147	-2.475	0.350
930.500	533.903	80.007	19.995	103.167	20.148	-2.560	0.320
931.000	534.356	80.007	19.994	103.167	20.148	-2.570	0.597
931.500	534.452	80.006	19.994	103.167	20.147	-2.485	0.641
932.000	534.783	80.008	19.994	103.168	20.149	-2.632	0.488
932.500	535.190	80.006	19.995	103.168	20.148	-2.584	0.582
933.000	535.335	80.006	19.994	103.168	20.147	-2.500	0.645
933.500	535.547	80.007	19.995	103.168	20.149	-2.628	0.454
934.000	535.939	80.006	19.995	103.168	20.148	-2.572	0.480
934.500	536.100	80.007	19.995	103.168	20.150	-2.727	0.579
935.000	536.388	80.006	19.996	103.168	20.148	-2.576	0.501
935.500	536.667	80.006	19.995	103.169	20.149	-2.626	0.508
936.001	536.858	80.006	19.995	103.167	20.149	-2.618	0.519
936.500	537.160	80.006	19.995	103.167	20.149	-2.636	0.482
937.000	537.489	80.006	19.995	103.166	20.150	-2.688	0.562
937.500	537.839	80.006	19.995	103.165	20.153	-2.887	0.655
938.000	537.979	80.006	19.995	103.161	20.150	-2.725	0.584
938.501	538.187	80.004	19.994	103.162	20.154	-2.972	0.419
939.001	538.585	80.006	19.996	103.162	20.152	-2.835	0.477
939.500	538.845	80.006	19.995	103.164	20.152	-2.821	0.632
940.000	539.038	80.007	19.995	103.165	20.152	-2.852	0.556
940.500	539.337	80.007	19.994	103.168	20.150	-2.676	0.472
941.000	539.662	80.006	19.994	103.164	20.149	-2.657	0.558
941.500	539.865	80.006	19.995	103.162	20.151	-2.750	0.576
942.000	540.147	80.008	19.996	103.162	20.153	-2.920	0.507
942.500	540.453	80.007	19.994	103.161	20.152	-2.822	0.537
943.000	540.726	80.008	19.994	103.162	20.154	-2.998	0.584
943.500	540.951	80.008	19.994	103.167	20.151	-2.742	0.538
944.000	541.274	80.008	19.994	103.168	20.152	-2.868	0.523
944.500	541.521	80.007	19.994	103.167	20.151	-2.760	0.559
945.000	541.745	80.008	19.995	103.165	20.150	-2.705	0.521
945.500	542.037	80.008	19.994	103.163	20.149	-2.649	0.493
946.000	542.400	80.008	19.994	103.161	20.152	-2.839	0.585
946.500	542.595	80.008	19.993	103.160	20.150	-2.696	0.607
947.000	542.884	80.009	19.993	103.161	20.155	-3.065	0.521
947.500	543.159	80.008	19.995	103.161	20.151	-2.766	0.524
948.000	543.426	80.008	19.993	103.162	20.152	-2.849	0.553
948.500	543.695	80.009	19.994	103.163	20.151	-2.750	0.539
949.000	543.951	80.009	19.995	103.163	20.156	-3.114	0.531
949.500	544.220	80.010	19.995	103.159	20.157	-3.183	0.525
950.000	544.498	80.010	19.994	103.158	20.155	-3.063	0.536
950.500	544.784	80.010	19.994	103.154	20.151	-2.738	0.556
951.000	545.005	80.009	19.994	103.155	20.152	-2.847	0.536
951.500	545.305	80.008	19.996	103.156	20.154	-3.002	0.514
952.000	545.545	80.010	19.994	103.160	20.150	-2.725	0.530
952.500	545.878	80.009	19.995	103.162	20.151	-2.773	0.556
953.001	546.152	80.009	19.994	103.165	20.150	-2.717	0.590
953.501	546.374	80.009	19.993	103.163	20.153	-2.885	0.552
954.000	546.671	80.010	19.993	103.162	20.155	-3.044	0.507
954.500	546.911	80.009	19.994	103.159	20.153	-2.907	0.528
955.000	547.170	80.009	19.995	103.159	20.155	-3.042	0.518
955.500	547.484	80.009	19.995	103.161	20.154	-3.009	0.536
956.000	547.789	80.008	19.993	103.162	20.155	-3.038	0.596
956.500	548.046	80.008	19.994	103.163	20.155	-3.054	0.590
957.000	548.291	80.007	19.995	103.165	20.153	-2.889	0.532
957.500	548.559	80.008	19.993	103.166	20.156	-3.131	0.508
958.000	548.821	80.007	19.993	103.163	20.156	-3.118	0.522
958.500	549.063	80.007	19.994	103.164	20.157	-3.209	0.517
959.000	549.326	80.008	19.995	103.160	20.158	-3.257	0.504
959.500	549.640	80.007	19.995	103.156	20.157	-3.215	0.541
960.000	549.927	80.007	19.994	103.156	20.157	-3.164	0.589
960.500	550.198	80.007	19.993	103.158	20.156	-3.096	0.579
961.000	550.460	80.007	19.994	103.159	20.159	-3.313	0.545
961.500	550.735	80.006	19.994	103.164	20.157	-3.187	0.535
962.000	550.944	80.006	19.998	103.167	20.160	-3.431	0.511
962.500	551.281	80.007	19.994	103.163	20.156	-3.137	0.515
963.000	551.524	80.007	19.993	103.160	20.156	-3.147	0.563
963.500	551.814	80.005	19.994	103.160	20.158	-3.263	0.557
964.000	552.041	80.007	19.995	103.160	20.154	-2.978	0.525
964.500	552.339	80.008	19.995	103.162	20.152	-2.827	0.521
965.000	552.597	80.006	19.994	103.164	20.152	-2.850	0.541
965.500	552.838	80.006	19.994	103.168	20.152	-2.835	0.528
966.000	553.116	80.007	19.994	103.168	20.153	-2.937	0.509
966.500	553.410	80.007	19.994	103.165	20.156	-3.141	0.545
967.000	553.692	80.008	19.995	103.164	20.152	-2.860	0.574
967.500	553.939	80.007	19.995	103.163	20.155	-3.017	0.553
968.000	554.178	80.007	19.995	103.163	20.153	-2.928	0.508
968.500	554.496	80.008	19.996	103.164	20.154	-2.951	0.522
969.000	554.727	80.007	19.995	103.165	20.156	-3.135	0.553
969.500	555.041	80.007	19.994	103.165	20.156	-3.141	0.547
970.000	555.278	80.008	19.994	103.167	20.157	-3.187	0.548
970.500	555.519	80.007	19.994	103.165	20.155	-3.040	0.515
971.000	555.827	80.008	19.995	103.160	20.154	-2.959	0.514
971.500	556.113	80.010	19.995	103.158	20.155	-3.075	0.571
972.000	556.379	80.008	19.994	103.158	20.155	-3.048	0.573
972.500	556.610	80.009	19.995	103.156	20.155	-3.048	0.524
973.000	556.901	80.009	19.994	103.156	20.156	-3.116	0.509
973.500	557.140	80.009	19.994	103.158	20.159	-3.336	0.526
974.000	557.451	80.009	19.993	103.158	20.156	-3.104	0.540
974.500	557.691	80.010	19.995	103.154	20.156	-3.125	0.550
975.000	557.969	80.009	19.993	103.153	20.155	-3.048	0.534
975.500	558.212	80.010	19.994	103.154	20.159	-3.320	0.519
976.000	558.464	80.009	19.994	103.153	20.158	-3.262	0.509
976.500	558.757	80.008	19.993	103.152	20.155	-3.052	0.520
977.000	558.956	80.009	19.994	103.151	20.156	-3.125	0.518
977.500	559.271	80.009	19.994	103.151	20.157	-3.173	0.503
978.000	559.520	80.008	19.994	103.151	20.158	-3.270	0.539
978.500	559.766	80.007	19.993	103.152	20.157	-3.162	0.530
979.000	560.054	80.008	19.995	103.152	20.156	-3.092	0.515
979.500	560.286	80.008	19.996	103.153	20.155	-3.067	0.527
980.000	560.585	80.009	19.996	103.155	20.155	-3.040	0.525
980.500	560.770	80.007	19.995	103.152	20.160	-3.363	0.507
981.000	561.080	80.008	19.994	103.148	20.157	-3.179	0.489
981.500	561.360	80.006	19.995	103.151	20.161	-3.446	0.542
982.000	561.647	80.006	19.996	103.152	20.155	-3.043	0.578
982.500	561.878	80.007	19.994	103.148	20.155	-3.022	0.543
983.000	562.138	80.008	19.994	103.150	20.155	-3.059	0.505
983.500	562.411	80.006	19.994	103.155	20.154	-2.945	0.512
984.000	562.677	80.007	19.995	103.156	20.156	-3.136	0.536
984.500	562.928	80.005	19.995	103.153	20.153	-2.883	0.528
985.000	563.184	80.006	19.995	103.153	20.153	-2.933	0.512
985.500	563.440	80.006	19.995	103.151	20.154	-3.007	0.510
986.000	563.700	80.005	19.995	103.151	20.155	-3.038	0.514
986.500	563.973	80.006	19.997	103.148	20.156	-3.137	0.524
987.000	564.235	80.005	19.995	103.149	20.159	-3.313	0.534
987.500	564.485	80.006	19.995	103.150	20.157	-3.208	0.524
988.000	564.708	80.006	19.995	103.148	20.157	-3.165	0.493
988.500	564.978	80.005	19.996	103.144	20.156	-3.119	0.483
989.000	565.248	80.006	19.996	103.142	20.158	-3.277	0.517
989.500	565.532	80.006	19.995	103.140	20.160	-3.368	0.547
990.000	565.767	80.005	19.995	103.137	20.157	-3.198	0.536
990.500	566.019	80.006	19.996	103.137	20.156	-3.136	0.503
991.000	566.287	80.005	19.995	103.136	20.158	-3.247	0.503
991.500	566.578	80.006	19.996	103.135	20.158	-3.285	0.540
992.000	566.826	80.005	19.995	103.134	20.154	-2.959	0.549
992.500	567.095	80.005	19.995	103.133	20.157	-3.193	0.528
993.000	567.335	80.006	19.995	103.133	20.157	-3.187	0.513
993.500	567.609	80.007	19.996	103.132	20.157	-3.206	0.511
994.000	567.833	80.005	19.995	103.134	20.158	-3.257	0.506
994.500	568.103	80.006	19.996	103.132	20.158	-3.286	0.496
995.000	568.397	80.007	19.996	103.132	20.158	-3.278	0.529
995.500	568.618	80.006	19.995	103.136	20.157	-3.169	0.540
996.000	568.859	80.008	19.995	103.141	20.153	-2.937	0.489
996.500	569.124	80.007	19.995	103.143	20.156	-3.094	0.484
997.000	569.396	80.006	19.996	103.147	20.159	-3.293	0.521
997.500	569.640	80.008	19.996	103.150	20.157	-3.214	0.526
998.000	569.890	80.005	19.995	103.148	20.156	-3.109	0.505
998.500	570.163	80.006	19.996	103.147	20.157	-3.156	0.509
999.000	570.411	80.006	19.996	103.143	20.156	-3.135	0.522
999.500	570.643	80.006	19.994	103.140	20.157	-3.173	0.500
1000.000	570.947	80.005	19.995	103.136	20.154	-2.984	0.508
1000.500	571.174	80.006	19.994	103.134	20.154	-2.957	0.533
1001.000	571.438	80.007	19.995	103.132	20.155	-3.075	0.511
1001.500	571.743	80.007	19.996	103.134	20.155	-3.044	0.531
1002.000	571.963	80.006	19.995	103.137	20.158	-3.230	0.547
1002.500	572.212	80.006	19.994	103.139	20.156	-3.127	0.496
1003.000	572.501	80.007	19.994	103.145	20.157	-3.158	0.503
1003.500	572.733	80.008	19.996	103.148	20.156	-3.132	0.530
1004.000	573.027	80.007	19.996	103.151	20.154	-3.008	0.524
1004.500	573.279	80.008	19.995	103.152	20.153	-2.931	0.535
1005.000	573.523	80.007	19.996	103.152	20.152	-2.854	0.521
1005.500	573.792	80.006	19.995	103.146	20.152	-2.848	0.505
1006.000	574.090	80.007	19.994	103.142	20.154	-2.993	0.540
1006.500	574.329	80.007	19.995	103.141	20.152	-2.871	0.552
1007.000	574.573	80.006	19.995	103.137	20.154	-3.011	0.510
1007.500	574.871	80.006	19.994	103.135	20.151	-2.778	0.513
1008.000	575.116	80.007	19.994	103.138	20.150	-2.709	0.543
1008.500	575.397	80.007	19.995	103.140	20.152	-2.856	0.534
1009.000	575.650	80.006	19.995	103.136	20.151	-2.792	0.530
1009.500	575.863	80.006	19.994	103.138	20.151	-2.800	0.500
1010.000	576.150	80.007	19.995	103.142	20.152	-2.819	0.483
1010.500	576.367	80.006	19.994	103.146	20.154	-2.993	0.502
1011.000	576.634	80.007	19.995	103.150	20.153	-2.898	0.494
1011.500	576.881	80.007	19.995	103.153	20.151	-2.794	0.499
1012.000	577.140	80.007	19.994	103.156	20.154	-2.997	0.510
1012.500	577.422	80.007	19.995	103.156	20.152	-2.867	0.524
1013.000	577.713	80.006	19.995	103.149	20.154	-2.972	0.557
1013.500	577.945	80.006	19.996	103.142	20.153	-2.918	0.548
1014.000	578.193	80.006	19.995	103.139	20.154	-2.981	0.501
1014.500	578.459	80.005	19.995	103.134	20.154	-2.972	0.497
1015.000	578.700	80.006	19.993	103.134	20.153	-2.916	0.510
1015.500	578.998	80.006	19.996	103.137	20.158	-3.247	0.523
1016.000	579.212	80.005	19.994	103.141	20.155	-3.067	0.526
1016.500	579.460	80.005	19.995	103.145	20.155	-3.047	0.487
1017.000	579.731	80.005	19.995	103.145	20.156	-3.132	0.491
1017.500	580.004	80.005	19.995	103.146	20.155	-3.026	0.531
1018.000	580.256	80.006	19.995	103.144	20.158	-3.231	0.534
1018.500	580.492	80.007	19.994	103.140	20.157	-3.196	0.506
1019.000	580.761	80.006	19.994	103.137	20.158	-3.247	0.497
1019.500	580.990	80.006	19.994	103.136	20.157	-3.195	0.502
1020.000	581.275	80.006	19.995	103.135	20.158	-3.278	0.506
1020.500	581.510	80.005	19.994	103.134	20.157	-3.191	0.517
1021.000	581.749	80.007	19.995	103.134	20.158	-3.249	0.497
1021.500	582.027	80.006	19.995	103.134	20.157	-3.191	0.495
1022.000	582.300	80.006	19.995	103.135	20.158	-3.254	0.534
1022.500	582.551	80.006	19.994	103.132	20.156	-3.109	0.538
1023.000	582.791	80.006	19.994	103.132	20.156	-3.119	0.507
1023.500	583.067	80.007	19.995	103.132	20.155	-3.013	0.503
1024.000	583.312	80.007	19.995	103.134	20.157	-3.198	0.519
1024.500	583.577	80.007	19.995	103.134	20.158	-3.239	0.515
1025.000	583.831	80.008	19.994	103.135	20.155	-3.047	0.514
1025.500	584.106	80.007	19.994	103.136	20.154	-2.958	0.524
1026.000	584.336	80.006	19.995	103.137	20.155	-3.036	0.517
1026.501	584.599	80.007	19.994	103.135	20.153	-2.908	0.499
1027.001	584.840	80.007	19.995	103.135	20.152	-2.844	0.499
1027.500	585.112	80.008	19.994	103.135	20.155	-3.072	0.509
1028.000	585.394	80.009	19.995	103.135	20.153	-2.929	0.534
1028.500	585.598	80.007	19.994	103.138	20.154	-2.974	0.520
1029.000	585.868	80.008	19.994	103.142	20.155	-3.051	0.480
1029.500	586.150	80.006	19.994	103.144	20.151	-2.750	0.512
1030.000	586.393	80.006	19.994	103.147	20.152	-2.804	0.538
1030.500	586.671	80.008	19.996	103.150	20.149	-2.655	0.523
1031.001	586.948	80.006	19.993	103.147	20.150	-2.689	0.538
1031.501	587.198	80.006	19.994	103.144	20.158	-3.260	0.541
1032.000	587.478	80.009	19.994	103.143	20.152	-2.834	0.528
1032.500	587.698	80.009	19.994	103.139	20.151	-2.794	0.515
1033.000	587.953	80.008	19.994	103.136	20.152	-2.860	0.487
1033.501	588.239	80.007	19.995	103.137	20.151	-2.788	0.508
1034.001	588.443	80.007	19.994	103.139	20.154	-3.011	0.516
1034.500	588.764	80.007	19.994	103.139	20.153	-2.914	0.508
1035.000	589.007	80.008	19.994	103.140	20.154	-2.962	0.544
1035.500	589.228	80.006	19.994	103.140	20.153	-2.885	0.513
1036.000	589.519	80.007	19.994	103.138	20.150	-2.705	0.488
1036.500	589.754	80.008	19.994	103.134	20.151	-2.755	0.519
1037.000	590.014	80.007	19.994	103.133	20.151	-2.744	0.511
1037.500	590.264	80.006	19.994	103.135	20.147	-2.498	0.503
1038.000	590.525	80.007	19.994	103.134	20.149	-2.655	0.511
1038.500	590.776	80.005	19.993	103.135	20.149	-2.606	0.512
1039.000	591.014	80.007	19.995	103.138	20.150	-2.709	0.501
