Repository: ulfsri/fsri_materials_database

# Materials and Products Database

## 01_Data

Raw data generated from each apparatus are included here in plain-text format. The data is organized first by material, next by the short name of test apparatus used, and where applicable additional filtering by test settings.

### material.json

Each material directory contains a json file of the same name as the material. This file links the data stored in the repository as well as data and graphs produced by the accompanying scripts (__02_Scripts__) to the respective landing page for the material on the front-end website.

File: 01_Data/Polyester_Bed_Skirt/MCC/Polyester_Bed_Skirt_MCC_30K_min_211209_R3.txt (part 3 of 4)
T Correction Coefficients:	0	1.024463	0
Time Shift (s):	14
*
Time (s)	Temperature (C)	N2 flow rate (cc/min)	O2 flow rate (cc/min)	Flow Rate (cc/min)	Oxygen (%)	HRR (W/g)	Heating rate (C/s)
695.500	429.748	80.006	19.994	103.758	18.555	115.737	0.480
696.000	430.040	80.006	19.994	103.764	18.536	117.167	0.487
696.500	430.275	80.005	19.994	103.765	18.517	118.592	0.521
697.000	430.473	80.005	19.993	103.765	18.499	119.906	0.480
697.500	430.763	80.006	19.994	103.764	18.481	121.222	0.461
698.000	431.017	80.008	19.994	103.770	18.463	122.563	0.517
698.500	431.242	80.006	19.995	103.771	18.450	123.533	0.512
699.000	431.454	80.007	19.995	103.775	18.436	124.636	0.458
699.500	431.765	80.006	19.994	103.781	18.415	126.166	0.480
700.000	431.972	80.005	19.995	103.791	18.401	127.240	0.520
700.500	432.222	80.006	19.996	103.800	18.382	128.658	0.487
701.000	432.498	80.006	19.994	103.808	18.367	129.798	0.491
701.500	432.721	80.007	19.996	103.817	18.352	130.912	0.512
702.000	432.982	80.006	19.995	103.825	18.334	132.251	0.492
702.500	433.243	80.006	19.994	103.830	18.321	133.253	0.503
703.000	433.470	80.006	19.993	103.832	18.305	134.441	0.505
703.500	433.700	80.006	19.995	103.836	18.287	135.817	0.473
704.000	433.995	80.007	19.994	103.842	18.271	136.985	0.491
704.500	434.228	80.006	19.994	103.847	18.258	137.996	0.526
705.000	434.507	80.007	19.995	103.850	18.245	138.984	0.520
705.500	434.757	80.007	19.994	103.849	18.232	140.000	0.521
706.000	435.055	80.008	19.995	103.851	18.223	140.652	0.539
706.500	435.326	80.008	19.995	103.853	18.213	141.353	0.558
707.000	435.559	80.006	19.996	103.854	18.205	142.005	0.536
707.500	435.789	80.007	19.994	103.858	18.195	142.730	0.484
708.000	436.047	80.006	19.995	103.863	18.186	143.412	0.476
708.500	436.293	80.006	19.994	103.864	18.176	144.099	0.496
709.000	436.545	80.006	19.995	103.866	18.166	144.842	0.501
709.500	436.785	80.008	19.994	103.868	18.157	145.545	0.495
710.000	437.066	80.006	19.995	103.870	18.150	146.067	0.506
710.500	437.325	80.006	19.994	103.872	18.140	146.828	0.531
711.000	437.552	80.007	19.995	103.875	18.130	147.576	0.514
711.500	437.826	80.007	19.995	103.879	18.118	148.450	0.494
712.000	438.053	80.008	19.994	103.886	18.111	149.011	0.501
712.500	438.308	80.007	19.995	103.894	18.098	149.948	0.491
713.000	438.599	80.009	19.994	103.903	18.088	150.679	0.514
713.500	438.814	80.006	19.994	103.915	18.073	151.829	0.526
714.000	439.072	80.008	19.995	103.929	18.062	152.707	0.490
714.500	439.321	80.008	19.994	103.944	18.047	153.818	0.490
715.000	439.556	80.008	19.994	103.959	18.037	154.581	0.495
715.500	439.842	80.007	19.994	103.976	18.023	155.635	0.503
716.000	440.058	80.007	19.993	103.986	18.009	156.648	0.512
716.500	440.330	80.009	19.994	103.991	17.995	157.679	0.495
717.000	440.591	80.006	19.994	103.991	17.987	158.289	0.510
717.500	440.818	80.007	19.993	103.991	17.968	159.685	0.510
718.000	441.069	80.008	19.994	103.989	17.957	160.505	0.483
718.500	441.355	80.008	19.995	103.986	17.946	161.371	0.507
719.000	441.569	80.007	19.993	103.984	17.936	162.070	0.518
719.500	441.835	80.007	19.994	103.984	17.924	163.031	0.490
720.000	442.060	80.007	19.994	103.984	17.913	163.851	0.486
720.500	442.341	80.007	19.994	103.984	17.902	164.617	0.499
721.000	442.622	80.007	19.994	103.986	17.894	165.253	0.534
721.500	442.884	80.006	19.995	103.988	17.882	166.131	0.553
722.000	443.109	80.007	19.994	103.987	17.874	166.718	0.515
722.500	443.369	80.007	19.995	103.987	17.860	167.813	0.486
723.000	443.623	80.006	19.995	103.987	17.851	168.496	0.499
723.500	443.872	80.006	19.995	103.992	17.839	169.381	0.509
724.000	444.131	80.007	19.995	103.996	17.830	170.031	0.506
724.500	444.378	80.008	19.997	104.004	17.820	170.825	0.507
725.000	444.639	80.008	19.996	104.013	17.811	171.467	0.507
725.500	444.871	80.007	19.994	104.023	17.804	172.011	0.500
726.000	445.151	80.007	19.994	104.028	17.796	172.567	0.502
726.500	445.397	80.009	19.995	104.034	17.790	173.043	0.519
727.000	445.639	80.005	19.995	104.038	17.782	173.600	0.507
727.500	445.886	80.007	19.995	104.038	17.774	174.202	0.488
728.000	446.119	80.007	19.994	104.036	17.771	174.393	0.485
728.500	446.402	80.006	19.995	104.033	17.767	174.751	0.499
729.001	446.648	80.007	19.996	104.030	17.763	175.000	0.522
729.500	446.892	80.005	19.995	104.027	17.755	175.574	0.509
730.000	447.141	80.006	19.995	104.027	17.752	175.822	0.492
730.500	447.360	80.007	19.995	104.028	17.750	175.976	0.480
731.000	447.633	80.007	19.995	104.027	17.747	176.207	0.480
731.500	447.875	80.005	19.995	104.028	17.746	176.263	0.503
732.000	448.109	80.007	19.995	104.029	17.746	176.248	0.495
732.500	448.387	80.004	19.994	104.029	17.744	176.340	0.494
733.000	448.624	80.006	19.995	104.032	17.746	176.248	0.514
733.500	448.860	80.007	19.996	104.036	17.745	176.314	0.494
734.000	449.134	80.005	19.996	104.044	17.744	176.319	0.491
734.500	449.382	80.008	19.996	104.049	17.748	176.060	0.516
735.000	449.666	80.007	19.995	104.051	17.748	175.995	0.527
735.500	449.936	80.006	19.995	104.051	17.749	175.936	0.543
736.000	450.134	80.005	19.995	104.050	17.753	175.662	0.511
736.500	450.455	80.006	19.995	104.043	17.759	175.198	0.493
737.000	450.683	80.006	19.994	104.038	17.761	174.997	0.534
737.500	450.933	80.007	19.994	104.035	17.769	174.410	0.513
738.000	451.213	80.006	19.995	104.032	17.772	174.190	0.504
738.500	451.436	80.005	19.995	104.030	17.781	173.476	0.516
739.000	451.677	80.004	19.995	104.029	17.790	172.788	0.484
739.500	451.938	80.007	19.995	104.031	17.802	171.884	0.483
740.000	452.163	80.007	19.995	104.030	17.810	171.302	0.494
740.500	452.464	80.007	19.995	104.028	17.824	170.263	0.506
741.000	452.690	80.007	19.995	104.024	17.834	169.470	0.527
741.500	452.936	80.009	19.995	104.020	17.846	168.532	0.499
742.000	453.242	80.008	19.995	104.014	17.861	167.469	0.512
742.500	453.488	80.008	19.995	104.007	17.874	166.454	0.552
743.000	453.707	80.008	19.995	104.002	17.887	165.510	0.509
743.500	454.005	80.008	19.994	103.997	17.902	164.359	0.491
744.000	454.214	80.009	19.994	103.993	17.919	163.096	0.512
744.500	454.486	80.007	19.994	103.985	17.935	161.852	0.493
745.000	454.702	80.007	19.993	103.980	17.953	160.484	0.484
745.500	454.974	80.008	19.994	103.973	17.970	159.214	0.488
746.000	455.234	80.009	19.994	103.968	17.992	157.590	0.510
746.500	455.513	80.008	19.994	103.963	18.012	156.075	0.536
747.000	455.761	80.009	19.995	103.959	18.032	154.582	0.533
747.500	456.000	80.007	19.994	103.955	18.051	153.118	0.507
748.000	456.254	80.007	19.996	103.951	18.074	151.417	0.490
748.500	456.545	80.008	19.995	103.942	18.099	149.494	0.519
749.000	456.792	80.008	19.994	103.933	18.123	147.712	0.541
749.500	456.998	80.007	19.995	103.926	18.149	145.791	0.496
750.000	457.295	80.006	19.994	103.919	18.171	144.114	0.479
750.500	457.527	80.006	19.995	103.912	18.195	142.341	0.516
751.000	457.798	80.006	19.995	103.903	18.219	140.560	0.516
751.500	458.050	80.007	19.995	103.894	18.244	138.626	0.513
752.000	458.319	80.006	19.995	103.886	18.271	136.612	0.522
752.500	458.582	80.007	19.996	103.876	18.298	134.610	0.526
753.000	458.841	80.008	19.995	103.868	18.324	132.681	0.527
753.500	459.145	80.008	19.996	103.860	18.353	130.503	0.543
754.000	459.412	80.008	19.994	103.852	18.379	128.536	0.567
754.500	459.667	80.007	19.994	103.845	18.410	126.224	0.547
755.000	459.915	80.007	19.996	103.837	18.438	124.147	0.513
755.500	460.188	80.007	19.995	103.828	18.466	122.076	0.512
756.000	460.435	80.007	19.994	103.821	18.495	119.882	0.521
756.500	460.640	80.007	19.995	103.810	18.526	117.611	0.486
757.000	460.924	80.006	19.996	103.800	18.554	115.495	0.470
757.500	461.189	80.008	19.994	103.789	18.586	113.099	0.519
758.000	461.461	80.006	19.995	103.777	18.619	110.669	0.543
758.500	461.706	80.008	19.996	103.764	18.656	107.925	0.527
759.000	461.947	80.007	19.994	103.756	18.686	105.692	0.501
759.500	462.249	80.007	19.996	103.741	18.717	103.379	0.514
760.000	462.477	80.005	19.995	103.732	18.751	100.831	0.537
760.500	462.718	80.006	19.995	103.720	18.785	98.322	0.500
761.000	463.010	80.007	19.995	103.711	18.816	96.011	0.501
761.500	463.261	80.007	19.995	103.701	18.850	93.434	0.538
762.000	463.501	80.009	19.995	103.694	18.887	90.711	0.517
762.500	463.801	80.007	19.995	103.686	18.916	88.509	0.515
763.000	464.053	80.007	19.995	103.674	18.950	86.038	0.545
763.500	464.290	80.007	19.996	103.664	18.977	83.998	0.520
764.000	464.489	80.008	19.995	103.654	19.010	81.563	0.462
764.500	464.780	80.007	19.995	103.645	19.042	79.177	0.463
765.000	465.040	80.008	19.996	103.632	19.070	77.100	0.521
765.500	465.313	80.009	19.995	103.629	19.101	74.751	0.542
766.000	465.550	80.008	19.995	103.624	19.127	72.871	0.521
766.500	465.787	80.009	19.996	103.617	19.158	70.564	0.492
767.000	466.042	80.009	19.995	103.609	19.182	68.713	0.483
767.500	466.323	80.008	19.994	103.607	19.210	66.628	0.514
768.000	466.602	80.009	19.995	103.601	19.238	64.611	0.548
768.500	466.876	80.009	19.996	103.596	19.261	62.894	0.557
769.000	467.104	80.009	19.994	103.587	19.286	61.047	0.528
769.500	467.404	80.008	19.994	103.580	19.305	59.617	0.515
770.000	467.643	80.009	19.995	103.572	19.330	57.775	0.533
770.500	467.961	80.010	19.994	103.563	19.351	56.211	0.548
771.000	468.163	80.009	19.995	103.552	19.376	54.324	0.539
771.500	468.421	80.009	19.995	103.546	19.397	52.756	0.490
772.000	468.651	80.009	19.994	103.538	19.417	51.248	0.474
772.500	468.964	80.009	19.995	103.529	19.436	49.872	0.515
773.000	469.179	80.008	19.995	103.516	19.458	48.238	0.535
773.500	469.446	80.009	19.995	103.506	19.475	47.009	0.505
774.000	469.676	80.010	19.994	103.499	19.496	45.418	0.490
774.500	469.982	80.009	19.993	103.491	19.515	44.001	0.517
775.000	470.251	80.008	19.993	103.485	19.532	42.766	0.555
775.500	470.483	80.010	19.993	103.483	19.549	41.517	0.537
776.000	470.759	80.009	19.993	103.480	19.563	40.472	0.504
776.500	471.033	80.008	19.993	103.468	19.580	39.192	0.530
777.000	471.294	80.008	19.994	103.461	19.594	38.176	0.543
777.500	471.601	80.009	19.994	103.452	19.607	37.201	0.551
778.000	471.837	80.008	19.995	103.442	19.620	36.215	0.556
778.500	472.083	80.008	19.994	103.434	19.634	35.143	0.512
779.000	472.333	80.007	19.994	103.433	19.646	34.297	0.488
779.500	472.587	80.008	19.995	103.428	19.660	33.217	0.500
780.000	472.829	80.007	19.995	103.421	19.676	32.035	0.501
780.500	473.126	80.007	19.994	103.417	19.686	31.330	0.518
781.000	473.411	80.007	19.994	103.412	19.700	30.285	0.560
781.500	473.659	80.007	19.994	103.402	19.711	29.438	0.557
782.000	473.922	80.007	19.994	103.395	19.722	28.619	0.522
782.500	474.198	80.008	19.996	103.393	19.731	27.980	0.525
783.000	474.428	80.007	19.994	103.393	19.741	27.242	0.523
783.500	474.699	80.007	19.994	103.388	19.756	26.150	0.504
784.000	474.967	80.007	19.995	103.383	19.765	25.486	0.520
784.500	475.227	80.007	19.994	103.379	19.774	24.784	0.533
785.000	475.498	80.007	19.995	103.373	19.785	23.971	0.529
785.500	475.771	80.006	19.995	103.366	19.793	23.371	0.538
786.000	475.994	80.007	19.994	103.363	19.802	22.707	0.520
786.500	476.263	80.007	19.994	103.363	19.811	22.075	0.494
787.000	476.534	80.007	19.995	103.361	19.820	21.377	0.516
787.500	476.778	80.008	19.995	103.361	19.828	20.757	0.527
788.000	477.057	80.008	19.996	103.358	19.836	20.230	0.519
788.500	477.331	80.008	19.995	103.353	19.842	19.728	0.538
789.000	477.561	80.007	19.994	103.345	19.850	19.189	0.528
789.500	477.825	80.007	19.995	103.339	19.859	18.501	0.499
790.000	478.112	80.007	19.995	103.332	19.865	18.058	0.523
790.500	478.349	80.007	19.995	103.326	19.873	17.441	0.537
791.000	478.647	80.006	19.995	103.324	19.878	17.092	0.529
791.500	478.859	80.007	19.994	103.324	19.882	16.795	0.523
792.000	479.086	80.006	19.995	103.325	19.891	16.149	0.475
792.500	479.369	80.006	19.995	103.323	19.895	15.832	0.475
793.000	479.619	80.007	19.995	103.323	19.902	15.274	0.522
793.500	479.881	80.007	19.995	103.324	19.907	14.909	0.522
794.000	480.169	80.008	19.997	103.323	19.914	14.385	0.530
794.500	480.458	80.006	19.997	103.322	19.919	14.077	0.564
795.000	480.672	80.007	19.996	103.324	19.926	13.550	0.540
795.500	480.952	80.006	19.997	103.324	19.932	13.069	0.498
796.000	481.199	80.007	19.995	103.321	19.937	12.713	0.511
796.500	481.478	80.008	19.995	103.319	19.937	12.695	0.527
797.000	481.732	80.009	19.994	103.318	19.944	12.186	0.529
797.500	481.971	80.008	19.994	103.316	19.948	11.876	0.513
798.000	482.212	80.007	19.995	103.310	19.951	11.632	0.487
798.500	482.469	80.008	19.994	103.306	19.955	11.340	0.489
799.000	482.736	80.007	19.994	103.301	19.961	10.930	0.511
799.500	483.025	80.008	19.995	103.296	19.962	10.820	0.540
800.000	483.243	80.007	19.995	103.291	19.966	10.532	0.532
800.500	483.525	80.006	19.994	103.290	19.973	10.069	0.503
801.000	483.772	80.006	19.996	103.289	19.974	10.000	0.514
801.500	484.025	80.006	19.995	103.289	19.980	9.507	0.514
802.000	484.268	80.007	19.996	103.287	19.985	9.150	0.498
802.500	484.532	80.006	19.995	103.283	19.985	9.148	0.501
803.000	484.775	80.008	19.997	103.280	19.987	9.014	0.507
803.500	485.065	80.006	19.994	103.281	19.993	8.577	0.520
804.000	485.300	80.007	19.995	103.280	19.998	8.175	0.529
804.500	485.568	80.007	19.996	103.281	19.997	8.240	0.514
805.000	485.855	80.006	19.994	103.283	20.002	7.888	0.529
805.500	486.049	80.007	19.996	103.282	20.006	7.596	0.518
806.000	486.328	80.006	19.995	103.279	20.008	7.453	0.477
806.500	486.587	80.006	19.993	103.274	20.009	7.386	0.506
807.000	486.846	80.007	19.995	103.267	20.011	7.189	0.528
807.500	487.079	80.007	19.995	103.258	20.012	7.173	0.505
808.000	487.365	80.006	19.994	103.240	20.016	6.847	0.505
808.500	487.647	80.006	19.995	103.224	20.018	6.713	0.543
809.000	487.843	80.006	19.994	103.219	20.022	6.428	0.523
809.500	488.137	80.006	19.994	103.219	20.023	6.347	0.484
810.000	488.397	80.006	19.995	103.223	20.027	6.037	0.522
810.500	488.645	80.005	19.994	103.239	20.032	5.677	0.531
811.000	488.885	80.006	19.995	103.253	20.030	5.785	0.498
811.500	489.134	80.006	19.995	103.255	20.036	5.349	0.489
812.000	489.399	80.007	19.994	103.255	20.040	5.113	0.502
812.500	489.659	80.007	19.993	103.255	20.043	4.831	0.519
813.000	489.947	80.008	19.994	103.255	20.042	4.902	0.537
813.500	490.148	80.007	19.994	103.259	20.047	4.571	0.519
814.000	490.419	80.006	19.994	103.283	20.047	4.581	0.480
814.500	490.675	80.006	19.995	103.298	20.049	4.402	0.499
815.000	490.940	80.005	19.995	103.297	20.054	4.019	0.524
815.500	491.210	80.006	19.993	103.295	20.054	4.015	0.528
816.000	491.470	80.008	19.995	103.291	20.056	3.905	0.533
816.500	491.714	80.006	19.995	103.267	20.059	3.692	0.517
817.000	491.966	80.007	19.994	103.252	20.058	3.775	0.500
817.500	492.201	80.007	19.993	103.253	20.060	3.564	0.491
818.000	492.512	80.006	19.995	103.253	20.062	3.432	0.517
818.500	492.753	80.007	19.995	103.253	20.063	3.394	0.549
819.000	492.985	80.007	19.994	103.253	20.064	3.270	0.512
819.500	493.267	80.008	19.995	103.252	20.067	3.083	0.493
820.000	493.543	80.006	19.995	103.252	20.068	3.000	0.536
820.500	493.784	80.008	19.993	103.250	20.069	2.958	0.538
821.000	494.060	80.006	19.994	103.249	20.072	2.742	0.517
821.500	494.261	80.008	19.994	103.247	20.071	2.746	0.497
822.000	494.560	80.007	19.995	103.247	20.074	2.582	0.489
822.500	494.819	80.005	19.996	103.247	20.076	2.446	0.529
823.000	495.086	80.007	19.995	103.241	20.078	2.245	0.542
823.500	495.368	80.006	19.994	103.238	20.075	2.509	0.537
824.000	495.604	80.006	19.995	103.234	20.077	2.321	0.534
824.500	495.881	80.008	19.995	103.230	20.079	2.176	0.516
825.000	496.139	80.007	19.995	103.224	20.082	2.002	0.524
825.500	496.384	80.008	19.995	103.225	20.080	2.081	0.519
826.000	496.657	80.008	19.995	103.222	20.083	1.886	0.511
826.500	496.912	80.009	19.994	103.220	20.087	1.613	0.523
827.000	497.161	80.008	19.995	103.217	20.083	1.866	0.516
827.500	497.431	80.009	19.995	103.216	20.083	1.864	0.512
828.001	497.698	80.008	19.994	103.216	20.086	1.698	0.528
828.500	497.905	80.009	19.996	103.217	20.085	1.742	0.506
829.000	498.189	80.008	19.994	103.217	20.087	1.625	0.483
829.500	498.489	80.008	19.995	103.222	20.085	1.726	0.537
830.000	498.726	80.009	19.996	103.221	20.086	1.704	0.560
830.500	498.963	80.009	19.994	103.219	20.088	1.552	0.506
831.000	499.226	80.008	19.994	103.220	20.088	1.489	0.487
831.500	499.495	80.009	19.995	103.218	20.091	1.266	0.516
832.000	499.723	80.009	19.995	103.212	20.092	1.203	0.515
832.500	499.983	80.009	19.995	103.211	20.095	0.990	0.493
833.000	500.224	80.007	19.995	103.211	20.094	1.051	0.494
833.500	500.506	80.008	19.994	103.210	20.092	1.227	0.512
834.000	500.768	80.008	19.994	103.212	20.097	0.830	0.534
834.500	501.065	80.009	19.994	103.213	20.094	1.057	0.552
835.000	501.267	80.006	19.995	103.213	20.095	0.984	0.529
835.500	501.531	80.008	19.995	103.212	20.096	0.901	0.482
836.000	501.834	80.008	19.995	103.211	20.097	0.846	0.517
836.500	502.110	80.008	19.994	103.209	20.099	0.686	0.573
837.000	502.337	80.009	19.996	103.208	20.099	0.694	0.541
837.500	502.613	80.008	19.994	103.208	20.100	0.621	0.503
838.000	502.847	80.008	19.994	103.208	20.099	0.688	0.507
838.500	503.073	80.008	19.996	103.209	20.098	0.750	0.485
839.000	503.384	80.009	19.995	103.209	20.102	0.450	0.498
839.500	503.622	80.008	19.994	103.209	20.101	0.529	0.543
840.000	503.866	80.009	19.995	103.209	20.099	0.675	0.516
840.500	504.129	80.008	19.994	103.209	20.098	0.771	0.494
841.000	504.376	80.008	19.996	103.210	20.098	0.817	0.509
841.500	504.618	80.008	19.994	103.210	20.101	0.556	0.500
842.000	504.862	80.007	19.996	103.210	20.098	0.793	0.488
842.500	505.128	80.008	19.995	103.209	20.102	0.450	0.498
843.000	505.378	80.008	19.996	103.209	20.105	0.286	0.513
843.500	505.647	80.008	19.994	103.207	20.103	0.396	0.517
844.000	505.907	80.007	19.995	103.207	20.102	0.471	0.524
844.500	506.171	80.008	19.994	103.208	20.104	0.345	0.527
845.000	506.419	80.007	19.996	103.208	20.106	0.213	0.518
845.500	506.672	80.008	19.996	103.209	20.103	0.391	0.507
846.000	506.959	80.009	19.994	103.210	20.105	0.247	0.520
846.500	507.183	80.008	19.996	103.208	20.104	0.331	0.525
847.000	507.424	80.008	19.995	103.207	20.102	0.475	0.489
847.500	507.702	80.009	19.995	103.207	20.104	0.373	0.492
848.000	507.988	80.008	19.996	103.205	20.104	0.304	0.541
848.500	508.197	80.009	19.996	103.206	20.105	0.278	0.529
849.000	508.449	80.009	19.995	103.207	20.099	0.683	0.478
849.500	508.735	80.009	19.995	103.207	20.103	0.379	0.499
850.000	508.968	80.009	19.995	103.204	20.101	0.568	0.529
850.500	509.227	80.011	19.995	103.202	20.104	0.365	0.505
851.000	509.498	80.008	19.994	103.201	20.106	0.207	0.511
851.500	509.789	80.010	19.995	103.201	20.103	0.422	0.546
852.000	510.023	80.009	19.995	103.202	20.103	0.420	0.544
852.500	510.249	80.009	19.993	103.204	20.106	0.215	0.493
853.000	510.527	80.009	19.995	103.204	20.104	0.310	0.482
853.500	510.749	80.009	19.996	103.204	20.106	0.221	0.502
854.000	510.996	80.008	19.995	103.203	20.105	0.256	0.484
854.500	511.278	80.009	19.996	103.203	20.104	0.306	0.499
855.000	511.551	80.009	19.995	103.203	20.108	0.045	0.542
855.500	511.788	80.009	19.996	103.203	20.104	0.325	0.533
856.000	512.022	80.008	19.996	103.203	20.105	0.254	0.490
856.500	512.263	80.009	19.995	103.203	20.109	-0.024	0.473
857.000	512.541	80.009	19.996	103.203	20.107	0.097	0.497
857.500	512.800	80.009	19.996	103.203	20.108	0.016	0.528
858.000	513.063	80.008	19.996	103.204	20.113	-0.337	0.530
858.500	513.321	80.009	19.994	103.205	20.108	0.024	0.521
859.000	513.560	80.007	19.996	103.204	20.109	-0.063	0.509
859.500	513.821	80.008	19.995	103.202	20.109	-0.041	0.499
860.000	514.102	80.009	19.995	103.201	20.107	0.126	0.521
860.500	514.344	80.007	19.997	103.197	20.108	0.041	0.532
861.000	514.605	80.007	19.996	103.191	20.109	-0.047	0.512
861.500	514.877	80.006	19.996	103.186	20.109	-0.026	0.518
862.000	515.166	80.008	19.994	103.181	20.111	-0.162	0.547
862.500	515.418	80.007	19.995	103.176	20.114	-0.412	0.552
863.000	515.633	80.007	19.997	103.172	20.111	-0.178	0.504
863.500	515.887	80.006	19.995	103.173	20.110	-0.103	0.468
864.000	516.140	80.006	19.994	103.179	20.112	-0.254	0.488
864.500	516.416	80.007	19.995	103.186	20.111	-0.207	0.518
865.000	516.672	80.007	19.994	103.192	20.112	-0.237	0.531
865.500	516.962	80.006	19.994	103.198	20.113	-0.304	0.539
866.000	517.169	80.006	19.995	103.203	20.114	-0.412	0.521
866.500	517.430	80.007	19.995	103.203	20.116	-0.556	0.482
867.000	517.688	80.006	19.994	103.202	20.114	-0.404	0.494
867.500	517.948	80.007	19.994	103.200	20.112	-0.272	0.519
868.000	518.244	80.007	19.994	103.202	20.114	-0.379	0.537
868.500	518.510	80.006	19.994	103.204	20.119	-0.763	0.559
869.000	518.743	80.008	19.994	103.204	20.115	-0.475	0.531
869.500	519.007	80.007	19.993	103.204	20.114	-0.406	0.498
870.000	519.251	80.007	19.994	103.202	20.114	-0.420	0.502
870.500	519.536	80.007	19.994	103.200	20.116	-0.521	0.518
871.000	519.798	80.006	19.995	103.196	20.112	-0.223	0.538
871.500	520.054	80.007	19.993	103.190	20.112	-0.239	0.532
872.000	520.304	80.006	19.994	103.189	20.113	-0.314	0.512
872.500	520.580	80.007	19.994	103.194	20.114	-0.428	0.516
873.000	520.828	80.006	19.994	103.196	20.110	-0.138	0.525
873.500	521.078	80.006	19.994	103.198	20.111	-0.156	0.511
874.000	521.336	80.006	19.994	103.201	20.114	-0.436	0.503
874.500	521.588	80.008	19.994	103.199	20.113	-0.331	0.509
875.000	521.847	80.006	19.994	103.195	20.114	-0.436	0.510
875.500	522.124	80.006	19.993	103.189	20.113	-0.361	0.524
876.000	522.390	80.007	19.994	103.189	20.113	-0.306	0.540
876.500	522.641	80.007	19.995	103.192	20.113	-0.333	0.530
877.000	522.891	80.007	19.995	103.197	20.115	-0.477	0.509
877.500	523.169	80.007	19.993	103.199	20.116	-0.529	0.514
878.000	523.373	80.006	19.993	103.205	20.113	-0.363	0.505
878.500	523.724	80.008	19.994	103.207	20.113	-0.361	0.519
879.000	523.948	80.006	19.996	103.207	20.114	-0.410	0.565
879.500	524.176	80.007	19.994	103.207	20.112	-0.231	0.513
880.000	524.460	80.007	19.994	103.209	20.114	-0.393	0.482
880.500	524.677	80.007	19.994	103.205	20.114	-0.367	0.506
881.000	524.970	80.006	19.994	103.199	20.115	-0.464	0.506
881.500	525.204	80.006	19.993	103.194	20.114	-0.422	0.519
882.000	525.464	80.005	19.993	103.190	20.115	-0.485	0.511
882.500	525.745	80.007	19.994	103.183	20.116	-0.548	0.517
883.000	525.979	80.007	19.995	103.182	20.115	-0.503	0.527
883.500	526.241	80.006	19.994	103.189	20.117	-0.596	0.505
884.000	526.498	80.006	19.993	103.194	20.117	-0.643	0.508
884.500	526.763	80.006	19.995	103.198	20.116	-0.552	0.521
885.000	526.985	80.006	19.993	103.200	20.119	-0.795	0.504
885.500	527.232	80.007	19.993	103.198	20.118	-0.696	0.477
886.000	527.530	80.006	19.994	103.192	20.119	-0.781	0.507
886.500	527.760	80.008	19.994	103.184	20.118	-0.691	0.537
887.000	528.012	80.005	19.993	103.178	20.120	-0.856	0.505
887.500	528.252	80.007	19.994	103.179	20.118	-0.698	0.487
888.000	528.490	80.006	19.995	103.180	20.120	-0.874	0.485
888.500	528.767	80.005	19.994	103.181	20.119	-0.740	0.496
889.000	529.055	80.007	19.994	103.184	20.120	-0.829	0.540
889.500	529.316	80.008	19.994	103.184	20.120	-0.819	0.557
890.000	529.566	80.007	19.994	103.181	20.119	-0.773	0.530
890.500	529.806	80.007	19.995	103.184	20.121	-0.933	0.500
891.000	530.068	80.005	19.994	103.188	20.120	-0.860	0.496
891.500	530.292	80.005	19.994	103.189	20.124	-1.121	0.494
892.000	530.574	80.006	19.994	103.196	20.123	-1.044	0.496
892.500	530.846	80.006	19.994	103.201	20.123	-1.044	0.530
893.000	531.069	80.006	19.995	103.198	20.121	-0.931	0.525
893.500	531.317	80.006	19.994	103.196	20.121	-0.929	0.483
894.000	531.597	80.007	19.995	103.198	20.118	-0.702	0.499
894.500	531.850	80.006	19.994	103.193	20.120	-0.817	0.531
895.000	532.111	80.006	19.995	103.186	20.120	-0.833	0.524
895.500	532.413	80.006	19.994	103.183	20.120	-0.827	0.538
896.000	532.619	80.005	19.993	103.184	20.121	-0.917	0.535
896.500	532.885	80.007	19.994	103.180	20.121	-0.921	0.491
897.000	533.133	80.007	19.995	103.179	20.121	-0.955	0.493
897.500	533.400	80.007	19.994	103.184	20.125	-1.231	0.515
898.000	533.648	80.009	19.994	103.187	20.120	-0.840	0.515
898.500	533.908	80.006	19.995	103.185	20.119	-0.783	0.511
899.000	534.196	80.007	19.994	103.184	20.121	-0.957	0.528
899.500	534.457	80.006	19.994	103.183	20.118	-0.712	0.549
900.000	534.702	80.007	19.993	103.180	20.121	-0.907	0.527
900.500	534.978	80.008	19.994	103.176	20.118	-0.714	0.514
901.000	535.193	80.007	19.993	103.175	20.123	-1.065	0.506
901.500	535.493	80.007	19.994	103.176	20.119	-0.779	0.502
902.000	535.764	80.007	19.994	103.183	20.121	-0.941	0.542
902.500	536.028	80.007	19.995	103.182	20.119	-0.805	0.553
903.001	536.242	80.007	19.994	103.184	20.121	-0.921	0.507
903.501	536.514	80.007	19.993	103.184	20.120	-0.840	0.482
904.000	536.770	80.007	19.994	103.183	20.121	-0.906	0.507
904.500	537.014	80.008	19.993	103.178	20.120	-0.860	0.514
905.000	537.289	80.008	19.993	103.178	20.120	-0.819	0.509
905.500	537.603	80.007	19.993	103.177	20.121	-0.957	0.554
906.000	537.796	80.008	19.994	103.182	20.118	-0.708	0.548
906.500	538.073	80.007	19.993	103.187	20.123	-1.069	0.489
907.000	538.293	80.009	19.994	103.188	20.122	-1.016	0.484
907.500	538.534	80.009	19.994	103.190	20.121	-0.892	0.479
908.000	538.814	80.008	19.993	103.196	20.122	-0.990	0.491
908.500	539.069	80.009	19.993	103.194	20.126	-1.298	0.528
909.000	539.324	80.009	19.994	103.193	20.121	-0.894	0.522
909.500	539.581	80.009	19.993	103.194	20.121	-0.898	0.511
910.000	539.857	80.008	19.994	103.197	20.121	-0.939	0.523
910.500	540.088	80.008	19.994	103.197	20.120	-0.840	0.520
911.000	540.352	80.009	19.994	103.194	20.121	-0.927	0.501
911.500	540.595	80.009	19.994	103.188	20.122	-1.016	0.501
912.000	540.851	80.009	19.993	103.186	20.124	-1.152	0.503
912.500	541.102	80.008	19.994	103.183	20.123	-1.085	0.503
913.000	541.393	80.009	19.994	103.181	20.123	-1.057	0.525
913.500	541.590	80.009	19.995	103.185	20.120	-0.842	0.515
914.000	541.877	80.008	19.994	103.187	20.122	-0.975	0.486
914.500	542.077	80.007	19.993	103.185	20.120	-0.819	0.486
915.000	542.343	80.008	19.995	103.183	20.125	-1.215	0.476
915.500	542.661	80.008	19.994	103.183	20.123	-1.053	0.524
916.000	542.869	80.006	19.994	103.183	20.123	-1.044	0.555
916.500	543.182	80.008	19.995	103.186	20.123	-1.034	0.524
917.000	543.374	80.009	19.994	103.193	20.120	-0.864	0.513
917.500	543.632	80.007	19.995	103.198	20.123	-1.099	0.477
918.000	543.891	80.007	19.995	103.200	20.123	-1.087	0.484
918.500	544.114	80.007	19.994	103.197	20.122	-0.985	0.500
919.000	544.393	80.008	19.994	103.192	20.122	-1.016	0.492
919.500	544.650	80.008	19.996	103.187	20.122	-0.996	0.519
920.000	544.849	80.007	19.995	103.181	20.120	-0.880	0.496
920.500	545.137	80.006	19.995	103.177	20.119	-0.783	0.472
921.000	545.425	80.008	19.995	103.181	20.124	-1.117	0.532
921.500	545.685	80.007	19.995	103.187	20.118	-0.702	0.562
922.000	545.961	80.007	19.995	103.193	20.120	-0.860	0.542
922.500	546.185	80.007	19.995	103.198	20.121	-0.894	0.518
923.000	546.450	80.007	19.996	103.200	20.121	-0.931	0.495
923.500	546.729	80.008	19.995	103.197	20.119	-0.777	0.517
924.000	546.943	80.007	19.994	103.190	20.119	-0.803	0.518
924.500	547.241	80.007	19.996	103.186	20.123	-1.045	0.503
925.000	547.426	80.008	19.994	103.188	20.120	-0.870	0.498
925.500	547.723	80.007	19.994	103.191	20.120	-0.882	0.482
926.000	547.999	80.008	19.995	103.195	20.119	-0.795	0.527
926.500	548.257	80.009	19.994	103.200	20.117	-0.653	0.554
927.000	548.529	80.008	19.997	103.197	20.122	-0.963	0.532
927.500	548.812	80.009	19.996	103.191	20.122	-0.998	0.543
928.000	549.039	80.008	19.995	103.184	20.121	-0.931	0.533
928.500	549.278	80.008	19.994	103.177	20.123	-1.064	0.488
929.000	549.540	80.009	19.994	103.176	20.120	-0.880	0.483
929.500	549.846	80.009	19.994	103.177	20.119	-0.789	0.534
930.000	550.017	80.009	19.995	103.178	20.122	-0.969	0.523
930.500	550.362	80.010	19.995	103.183	20.123	-1.048	0.497
931.000	550.572	80.009	19.994	103.185	20.122	-0.971	0.536
931.500	550.856	80.009	19.994	103.182	20.123	-1.040	0.524
932.000	551.093	80.008	19.995	103.179	20.123	-1.101	0.507
932.500	551.373	80.009	19.994	103.178	20.124	-1.123	0.519
933.000	551.626	80.009	19.994	103.178	20.122	-0.988	0.525
933.500	551.915	80.008	19.994	103.182	20.120	-0.846	0.537
934.000	552.169	80.009	19.993	103.189	20.122	-0.961	0.543
934.500	552.434	80.009	19.994	103.192	20.120	-0.880	0.531
935.000	552.652	80.008	19.994	103.196	20.123	-1.103	0.501
935.500	552.907	80.008	19.994	103.199	20.121	-0.953	0.478
936.000	553.150	80.009	19.993	103.198	20.121	-0.884	0.486
936.500	553.465	80.009	19.993	103.193	20.123	-1.059	0.528
937.000	553.708	80.009	19.994	103.191	20.121	-0.949	0.558
937.500	553.964	80.009	19.994	103.186	20.124	-1.172	0.529
938.000	554.207	80.009	19.994	103.179	20.120	-0.848	0.499
938.500	554.462	80.008	19.995	103.176	20.120	-0.868	0.498
939.000	554.748	80.008	19.994	103.174	20.118	-0.722	0.520
939.500	555.017	80.008	19.994	103.172	20.116	-0.578	0.549
940.000	555.299	80.009	19.995	103.171	20.120	-0.854	0.553
940.500	555.559	80.008	19.995	103.171	20.117	-0.633	0.546
941.000	555.825	80.007	19.996	103.169	20.116	-0.576	0.534
941.500	556.038	80.007	19.994	103.169	20.117	-0.608	0.503
942.000	556.307	80.007	19.994	103.173	20.117	-0.616	0.481
942.500	556.620	80.006	19.994	103.178	20.117	-0.596	0.532
943.000	556.838	80.006	19.995	103.180	20.118	-0.679	0.556
943.500	557.123	80.005	19.993	103.182	20.116	-0.539	0.517
944.000	557.388	80.006	19.995	103.183	20.118	-0.710	0.526
944.500	557.639	80.005	19.994	103.181	20.117	-0.637	0.533
945.000	557.956	80.006	19.995	103.178	20.116	-0.543	0.542
945.500	558.162	80.006	19.995	103.178	20.118	-0.714	0.546
946.000	558.419	80.006	19.994	103.180	20.119	-0.781	0.494
946.500	558.715	80.007	19.995	103.179	20.117	-0.627	0.508
947.000	558.992	80.006	19.995	103.180	20.123	-1.042	0.563
947.500	559.240	80.004	19.994	103.181	20.117	-0.614	0.549
948.000	559.477	80.005	19.995	103.183	20.121	-0.927	0.505
948.500	559.763	80.005	19.994	103.181	20.119	-0.773	0.504
949.000	560.009	80.005	19.994	103.181	20.120	-0.813	0.528
949.500	560.282	80.005	19.995	103.185	20.117	-0.596	0.526
950.000	560.488	80.004	19.994	103.185	20.119	-0.791	0.499
950.500	560.813	80.004	19.996	103.181	20.120	-0.838	0.505
951.000	561.061	80.004	19.995	103.182	20.121	-0.904	0.552
951.500	561.322	80.005	19.996	103.182	20.116	-0.552	0.541
952.000	561.578	80.005	19.994	103.177	20.120	-0.878	0.513
952.500	561.847	80.004	19.995	103.174	20.121	-0.955	0.521
953.000	562.111	80.006	19.995	103.173	20.118	-0.712	0.529
953.500	562.389	80.006	19.994	103.172	20.119	-0.791	0.538
954.000	562.635	80.005	19.995	103.172	20.122	-1.004	0.534
954.500	562.906	80.005	19.996	103.173	20.120	-0.823	0.521
955.000	563.157	80.005	19.994	103.174	20.120	-0.848	0.519
955.500	563.416	80.006	19.995	103.176	20.122	-0.977	0.516
956.000	563.630	80.005	19.995	103.178	20.122	-0.984	0.491
956.500	563.920	80.004	19.995	103.177	20.121	-0.923	0.488
957.000	564.175	80.005	19.995	103.178	20.122	-1.004	0.525
957.500	564.406	80.005	19.995	103.180	20.125	-1.209	0.515
958.000	564.682	80.004	19.994	103.183	20.122	-1.012	0.496
958.500	564.951	80.007	19.995	103.186	20.121	-0.921	0.526
959.000	565.185	80.005	19.995	103.192	20.122	-0.975	0.524
959.500	565.461	80.006	19.995	103.194	20.125	-1.182	0.506
960.000	565.706	80.007	19.994	103.197	20.124	-1.126	0.516
960.500	565.996	80.006	19.995	103.197	20.122	-1.000	0.529
961.000	566.270	80.007	19.995	103.193	20.117	-0.625	0.550
961.500	566.518	80.008	19.994	103.189	20.121	-0.929	0.543
962.000	566.813	80.005	19.995	103.187	20.122	-0.959	0.532
962.500	567.061	80.007	19.995	103.183	20.121	-0.953	0.543
963.000	567.326	80.006	19.995	103.180	20.121	-0.896	0.528
963.500	567.580	80.007	19.993	103.179	20.120	-0.829	0.516
964.000	567.817	80.006	19.994	103.182	20.121	-0.955	0.506
964.500	568.104	80.007	19.993	103.184	20.120	-0.840	0.508
965.000	568.352	80.008	19.995	103.183	20.118	-0.700	0.529
965.500	568.615	80.007	19.995	103.183	20.121	-0.911	0.523
966.000	568.896	80.006	19.994	103.186	20.118	-0.692	0.528
966.500	569.170	80.007	19.994	103.187	20.119	-0.807	0.549
967.000	569.410	80.007	19.993	103.187	20.121	-0.886	0.534
967.500	569.700	80.007	19.995	103.193	20.119	-0.789	0.522
968.000	569.946	80.007	19.994	103.193	20.121	-0.894	0.533
968.500	570.275	80.007	19.994	103.195	20.120	-0.870	0.556
969.000	570.501	80.007	19.994	103.191	20.120	-0.864	0.565
969.500	570.790	80.008	19.994	103.188	20.119	-0.756	0.534
970.000	571.046	80.007	19.994	103.187	20.118	-0.669	0.530
970.500	571.281	80.006	19.993	103.192	20.118	-0.691	0.518
971.000	571.535	80.007	19.994	103.193	20.114	-0.379	0.490
971.500	571.860	80.006	19.993	103.194	20.113	-0.314	0.534
972.000	572.091	80.006	19.993	103.193	20.114	-0.397	0.568
972.500	572.380	80.005	19.994	103.188	20.117	-0.645	0.538
973.000	572.611	80.006	19.993	103.181	20.118	-0.698	0.520
973.500	572.951	80.007	19.995	103.177	20.113	-0.349	0.546
974.000	573.169	80.006	19.995	103.179	20.119	-0.777	0.565
974.500	573.446	80.006	19.996	103.183	20.116	-0.529	0.527
975.000	573.695	80.007	19.994	103.189	20.113	-0.353	0.510
975.500	573.981	80.006	19.995	103.194	20.116	-0.552	0.530
976.000	574.261	80.006	19.995	103.198	20.117	-0.651	0.550
976.500	574.523	80.006	19.994	103.199	20.118	-0.681	0.554
977.000	574.819	80.005	19.994	103.196	20.119	-0.748	0.550
977.500	575.081	80.006	19.994	103.194	20.121	-0.949	0.558
978.000	575.342	80.006	19.993	103.196	20.120	-0.856	0.541
978.500	575.605	80.005	19.995	103.198	20.120	-0.835	0.524
979.000	575.860	80.006	19.994	103.197	20.119	-0.809	0.521
979.500	576.143	80.005	19.995	103.197	20.116	-0.574	0.528
980.000	576.401	80.007	19.994	103.193	20.118	-0.718	0.540
980.500	576.679	80.006	19.995	103.185	20.118	-0.706	0.538
981.000	576.943	80.007	19.995	103.177	20.116	-0.576	0.538
981.500	577.191	80.006	19.994	103.172	20.116	-0.586	0.527
982.000	577.439	80.006	19.995	103.170	20.116	-0.535	0.504
982.500	577.715	80.006	19.993	103.171	20.115	-0.501	0.510
983.000	577.951	80.006	19.994	103.171	20.117	-0.596	0.518
983.500	578.235	80.007	19.994	103.172	20.115	-0.460	0.516
984.000	578.514	80.006	19.995	103.172	20.117	-0.651	0.541
984.500	578.738	80.006	19.994	103.175	20.115	-0.503	0.533
985.000	578.987	80.006	19.994	103.174	20.117	-0.639	0.488
985.500	579.251	80.006	19.994	103.178	20.118	-0.710	0.494
986.000	579.497	80.007	19.994	103.183	20.117	-0.594	0.512
986.500	579.766	80.006	19.995	103.188	20.115	-0.477	0.512
987.000	580.022	80.008	19.994	103.185	20.112	-0.247	0.520
987.500	580.285	80.007	19.993	103.185	20.113	-0.316	0.522
988.000	580.545	80.009	19.993	103.180	20.114	-0.393	0.521
988.500	580.819	80.024	19.997	103.175	20.114	-0.430	0.529
989.000	581.094	80.026	20.000	103.177	20.114	-0.387	0.541
989.500	581.372	80.027	20.000	103.185	20.115	-0.444	0.551
990.000	581.612	80.027	19.998	103.192	20.113	-0.351	0.535
990.500	581.885	80.027	19.998	103.194	20.116	-0.545	0.515
991.001	582.121	80.024	19.995	103.193	20.114	-0.430	0.511
991.500	582.403	80.010	19.996	103.185	20.116	-0.572	0.514
992.000	582.652	80.008	19.995	103.177	20.114	-0.385	0.524
992.500	582.881	80.008	19.995	103.174	20.117	-0.639	0.505
993.000	583.162	80.008	19.994	103.177	20.114	-0.418	0.494
993.500	583.405	80.007	19.995	103.179	20.114	-0.410	0.517
994.000	583.708	80.008	19.995	103.181	20.114	-0.422	0.535
994.500	583.911	80.007	19.995	103.181	20.116	-0.517	0.526
995.000	584.154	80.008	19.994	103.179	20.118	-0.683	0.476
995.500	584.421	80.008	19.994	103.173	20.118	-0.675	0.478
996.000	584.657	80.006	19.994	103.172	20.117	-0.635	0.506
996.500	584.905	80.007	19.994	103.172	20.116	-0.541	0.494
997.000	585.192	80.007	19.994	103.175	20.113	-0.298	0.509
997.500	585.429	80.009	19.994	103.176	20.115	-0.481	0.529
998.000	585.686	80.006	19.993	103.177	20.115	-0.446	0.509
998.500	585.923	80.008	19.995	103.178	20.113	-0.294	0.494
999.000	586.199	80.007	19.997	103.179	20.114	-0.426	0.503
999.500	586.431	80.007	19.994	103.177	20.113	-0.363	0.511
1000.000	586.713	80.007	19.994	103.177	20.112	-0.276	0.511
1000.500	586.915	80.007	19.994	103.176	20.112	-0.260	0.499
1001.000	587.213	80.008	19.994	103.175	20.113	-0.357	0.492
1001.500	587.447	80.007	19.993	103.173	20.113	-0.343	0.516
1002.000	587.690	80.008	19.993	103.172	20.115	-0.513	0.505
1002.500	587.962	80.008	19.993	103.174	20.112	-0.253	0.496
1003.000	588.202	80.007	19.994	103.178	20.111	-0.205	0.513
1003.500	588.447	80.008	19.994	103.178	20.112	-0.249	0.498
1004.000	588.715	80.007	19.994	103.178	20.112	-0.247	0.499
1004.500	589.022	80.007	19.993	103.182	20.111	-0.185	0.544
1005.000	589.237	80.007	19.993	103.184	20.112	-0.243	0.549
1005.500	589.463	80.006	19.993	103.181	20.115	-0.507	0.482
1006.000	589.706	80.008	19.994	103.181	20.114	-0.422	0.455
1006.500	589.993	80.007	19.994	103.181	20.112	-0.251	0.499
1007.000	590.232	80.008	19.994	103.180	20.115	-0.442	0.528
1007.500	590.500	80.008	19.994	103.177	20.113	-0.308	0.517
1008.000	590.758	80.007	19.995	103.177	20.113	-0.324	0.517
1008.500	591.012	80.008	19.993	103.177	20.116	-0.562	0.519
1009.000	591.282	80.008	19.993	103.176	20.113	-0.296	0.518
1009.500	591.546	80.008	19.993	103.174	20.114	-0.426	0.529
1010.000	591.790	80.008	19.994	103.172	20.113	-0.322	0.521
1010.500	592.016	80.008	19.994	103.174	20.113	-0.304	0.489
1011.000	592.256	80.008	19.994	103.179	20.114	-0.383	0.468
1011.500	592.526	80.007	19.994	103.180	20.114	-0.436	0.488
1012.000	592.766	80.008	19.993	103.180	20.115	-0.444	0.510
1012.500	593.020	80.009	19.993	103.180	20.111	-0.160	0.502
1013.000	593.276	80.008	19.994	103.185	20.114	-0.414	0.502
1013.500	593.548	80.009	19.995	103.183	20.111	-0.193	0.519
1014.000	593.784	80.008	19.995	103.181	20.111	-0.166	0.518
1014.500	594.032	80.008	19.994	103.180	20.111	-0.211	0.496
1015.000	594.270	80.009	19.994	103.180	20.109	-0.010	0.485
1015.500	594.516	80.010	19.993	103.172	20.112	-0.260	0.485
1016.000	594.798	80.008	19.993	103.171	20.111	-0.193	0.506
1016.500	595.015	80.009	19.994	103.171	20.112	-0.262	0.513
1017.000	595.277	80.009	19.993	103.173	20.110	-0.128	0.489
1017.500	595.532	80.009	19.994	103.173	20.113	-0.345	0.498
1018.000	595.819	80.009	19.994	103.173	20.112	-0.229	0.530
1018.500	596.061	80.010	19.994	103.173	20.110	-0.073	0.536
1019.000	596.320	80.010	19.994	103.173	20.111	-0.166	0.515
1019.500	596.543	80.008	19.994	103.175	20.112	-0.219	0.491
1020.000	596.809	80.008	19.995	103.178	20.109	-0.002	0.486
1020.500	597.098	80.009	19.994	103.178	20.110	-0.107	0.522
1021.000	597.362	80.009	19.993	103.179	20.111	-0.162	0.554
1021.500	597.600	80.008	19.995	103.179	20.114	-0.395	0.527
1022.000	597.883	80.008	19.995	103.179	20.110	-0.087	0.512
1022.500	598.112	80.008	19.995	103.176	20.111	-0.217	0.517
1023.000	598.360	80.007	19.995	103.176	20.111	-0.152	0.495
1023.500	598.620	80.006	19.994	103.175	20.111	-0.193	0.492
1024.000	598.824	80.009	19.994	103.174	20.109	-0.002	0.486
1024.500	599.104	80.008	19.995	103.172	20.107	0.103	0.474
1025.000	599.368	80.007	19.995	103.174	20.107	0.101	0.514
1025.500	599.598	80.007	19.994	103.175	20.109	-0.022	0.519
1025.999	599.840	80.007	19.995	103.176	20.108	0.032	0.483
1026.499	600.095	80.008	19.995	103.178	20.107	0.118	0.485
1027.000	600.334	80.008	19.995	103.177	20.110	-0.085	0.496
1027.500	600.595	80.007	19.994	103.176	20.107	0.140	0.497
1028.000	600.862	80.007	19.994	103.176	20.109	-0.045	0.514
1028.500	601.106	80.007	19.993	103.174	20.109	-0.002	0.520
1028.999	601.329	80.007	19.994	103.177	20.109	-0.018	0.489
1029.499	601.585	80.007	19.993	103.177	20.111	-0.197	0.473
1029.999	601.867	80.006	19.993	103.177	20.109	-0.008	0.508
1030.499	602.127	80.007	19.995	103.175	20.108	0.020	0.540
1031.000	602.336	80.005	19.995	103.174	20.111	-0.152	0.506
1031.500	602.624	80.007	19.994	103.170	20.112	-0.221	0.483
1031.999	602.864	80.006	19.994	103.170	20.111	-0.144	0.512
1032.499	603.089	80.007	19.995	103.171	20.112	-0.253	0.497
1032.999	603.342	80.007	19.995	103.171	20.111	-0.193	0.471
1033.500	603.576	80.007	19.995	103.173	20.114	-0.397	0.482
1034.001	603.852	80.007	19.996	103.175	20.115	-0.501	0.499
1034.501	604.140	80.006	19.996	103.177	20.114	-0.408	0.537
1035.000	604.383	80.006	19.996	103.177	20.113	-0.326	0.548
1035.500	604.637	80.007	19.995	103.177	20.114	-0.377	0.514
1036.001	604.854	80.007	19.995	103.175	20.113	-0.320	0.484
1036.501	605.137	80.007	19.993	103.172	20.114	-0.438	0.485
1037.001	605.392	80.007	19.994	103.170	20.113	-0.330	0.519
1037.500	605.620	80.008	19.996	103.171	20.112	-0.268	0.511
1037.999	605.847	80.006	19.995	103.171	20.115	-0.476	0.469
1038.499	606.108	80.006	19.995	103.172	20.117	-0.608	0.471
1038.999	606.350	80.008	19.995	103.173	20.114	-0.387	0.496
