Repository: ulfsri/fsri_materials_database

# Materials and Products Database

## 01_Data

Raw data generated from each apparatus are included here in plain-text format. The data is organized first by material, next by the short name of test apparatus used, and where applicable additional filtering by test settings.

### material.json

Each material directory contains a json file of the same name as the material. This file links the data stored in the repository as well as data and graphs produced by the accompanying scripts (__02_Scripts__) to the respective landing page for the material on the front-end website.

File: 01_Data/Polyester_Carpet_HighPile/MCC/Polyester_Carpet_HighPile_MCC_30K_min_211027_R3.txt (part 1 of 4)
Sample ID:	C:\MCC\MCC Cal\Test\Polyester_Carpet_HighPile_MCC_30K_min_211027_R3.txt
Sample Weight (mg):	4.74
Heating Rate (C/s):	0.5
Combustor Temp (C):	900
N2 Flow Rate (cc/min):	80
O2 Flow Rate (cc/min):	20
Calibration File:	C:\MCC\MCC Cal\Coeff1 JN10440_30_210304.txt.txt
T Correction Coefficients:	0	1.024463	0
Time Shift (s):	14
*
Time (s)	Temperature (C)	N2 flow rate (cc/min)	O2 flow rate (cc/min)	Flow Rate (cc/min)	Oxygen (%)	HRR (W/g)	Heating rate (C/s)
0.000	108.184	79.998	19.995	102.997	20.260	-0.335	-0.019
0.500	108.214	79.999	19.994	102.999	20.259	-0.278	-0.033
0.999	108.225	79.999	19.995	103.000	20.259	-0.270	0.011
1.499	108.196	79.998	19.996	103.003	20.259	-0.282	0.011
1.999	108.189	79.998	19.995	103.004	20.261	-0.424	-0.027
2.499	108.209	79.999	19.995	103.005	20.264	-0.613	-0.012
2.999	108.232	79.999	19.995	103.005	20.260	-0.340	0.028
3.500	108.209	79.998	19.995	103.006	20.258	-0.248	0.022
4.000	108.203	79.999	19.996	103.004	20.260	-0.384	-0.014
4.500	108.211	79.998	19.997	103.005	20.262	-0.473	-0.013
5.000	108.218	79.999	19.996	103.005	20.260	-0.388	0.009
5.500	108.255	80.000	19.997	103.007	20.261	-0.424	0.029
6.000	108.213	79.997	19.996	103.006	20.261	-0.452	0.019
6.500	108.220	79.998	19.995	103.005	20.265	-0.669	-0.020
7.000	108.213	79.999	19.995	103.005	20.263	-0.569	-0.017
7.500	108.154	79.999	19.995	103.006	20.261	-0.446	-0.033
8.000	108.224	79.999	19.994	103.005	20.260	-0.327	-0.027
8.500	108.234	79.999	19.995	103.008	20.263	-0.550	0.045
9.000	108.225	79.999	19.995	103.010	20.261	-0.437	0.041
9.500	108.215	79.999	19.994	103.011	20.258	-0.238	-0.008
10.000	108.189	80.000	19.996	103.009	20.261	-0.461	-0.027
10.500	108.202	79.999	19.995	103.008	20.260	-0.376	-0.025
11.000	108.178	79.998	19.993	103.005	20.263	-0.539	-0.012
11.501	108.212	80.000	19.996	103.006	20.262	-0.518	0.000
12.001	108.191	79.999	19.997	103.014	20.262	-0.486	0.012
12.500	108.202	80.000	19.996	103.021	20.259	-0.259	0.001
13.000	108.194	80.000	19.996	103.029	20.257	-0.191	-0.003
13.500	108.226	80.002	19.995	103.034	20.259	-0.286	0.014
14.000	108.244	80.000	19.996	103.037	20.261	-0.448	0.037
14.500	108.209	80.001	19.995	103.037	20.259	-0.261	0.016
15.000	108.188	80.000	19.996	103.037	20.258	-0.257	-0.036
15.500	108.213	80.001	19.996	103.033	20.259	-0.286	-0.026
16.000	108.234	80.000	19.996	103.030	20.258	-0.223	0.024
16.500	108.226	79.999	19.995	103.025	20.257	-0.189	0.030
17.000	108.238	80.000	19.996	103.021	20.257	-0.151	0.009
17.500	108.234	80.001	19.996	103.021	20.257	-0.191	0.006
18.000	108.249	80.000	19.996	103.023	20.258	-0.203	0.010
18.500	108.268	80.000	19.995	103.021	20.255	0.011	0.023
19.000	108.287	80.000	19.995	103.023	20.256	-0.079	0.036
19.500	108.262	79.999	19.996	103.027	20.254	0.025	0.016
20.000	108.259	79.999	19.996	103.026	20.255	-0.053	-0.017
20.500	108.279	80.001	19.997	103.028	20.252	0.199	-0.005
21.000	108.295	79.999	19.995	103.035	20.253	0.114	0.027
21.500	108.340	79.999	19.995	103.039	20.251	0.220	0.048
22.000	108.342	79.999	19.996	103.043	20.249	0.375	0.054
22.500	108.343	80.000	19.996	103.045	20.252	0.195	0.025
23.000	108.345	79.999	19.996	103.043	20.251	0.271	0.003
23.500	108.328	79.999	19.996	103.040	20.253	0.121	-0.006
24.000	108.371	80.000	19.997	103.037	20.251	0.261	0.005
24.500	108.366	79.999	19.996	103.031	20.247	0.526	0.032
25.000	108.382	79.999	19.996	103.031	20.248	0.485	0.024
25.500	108.372	79.999	19.996	103.041	20.248	0.424	0.008
26.000	108.388	79.999	19.996	103.052	20.248	0.456	0.006
26.500	108.437	79.998	19.996	103.064	20.246	0.612	0.036
27.000	108.440	80.000	19.995	103.074	20.247	0.542	0.059
27.500	108.474	80.000	19.995	103.090	20.244	0.729	0.045
28.000	108.452	79.999	19.994	103.098	20.244	0.695	0.025
28.500	108.500	79.999	19.995	103.106	20.243	0.762	0.019
29.000	108.530	79.999	19.996	103.113	20.241	0.938	0.052
29.500	108.541	80.000	19.994	103.122	20.241	0.932	0.059
30.000	108.548	79.999	19.996	103.123	20.242	0.864	0.030
30.500	108.599	79.999	19.995	103.127	20.239	1.063	0.038
31.000	108.625	80.000	19.995	103.130	20.241	0.945	0.067
31.500	108.655	79.999	19.995	103.134	20.239	1.038	0.066
32.001	108.657	79.999	19.996	103.140	20.238	1.100	0.044
32.500	108.729	80.001	19.996	103.147	20.234	1.386	0.053
32.999	108.739	80.000	19.995	103.154	20.232	1.547	0.078
33.499	108.777	80.000	19.995	103.160	20.235	1.367	0.065
33.999	108.836	80.001	19.995	103.169	20.234	1.437	0.073
34.499	108.876	80.000	19.994	103.170	20.229	1.772	0.098
34.999	108.900	80.001	19.996	103.169	20.232	1.547	0.081
35.499	108.938	80.001	19.995	103.169	20.227	1.878	0.063
35.999	108.983	80.002	19.996	103.173	20.232	1.539	0.072
36.499	109.059	80.002	19.995	103.173	20.230	1.670	0.102
36.999	109.092	80.000	19.996	103.182	20.233	1.500	0.115
37.499	109.169	80.001	19.996	103.196	20.229	1.727	0.110
37.999	109.195	80.001	19.996	103.208	20.230	1.644	0.107
38.499	109.244	80.001	19.996	103.214	20.229	1.765	0.089
38.999	109.315	80.000	19.995	103.216	20.229	1.723	0.097
39.499	109.365	80.001	19.995	103.214	20.230	1.669	0.121
39.999	109.463	80.003	19.996	103.206	20.227	1.875	0.134
40.499	109.527	80.002	19.996	103.198	20.229	1.760	0.154
40.999	109.543	80.001	19.996	103.193	20.226	1.962	0.121
41.499	109.608	80.001	19.996	103.191	20.227	1.873	0.081
41.999	109.691	80.002	19.996	103.184	20.224	2.108	0.115
42.499	109.761	80.002	19.996	103.175	20.226	1.934	0.150
42.999	109.875	80.001	19.997	103.167	20.226	1.930	0.168
43.499	109.916	80.000	19.997	103.162	20.224	2.074	0.170
43.999	109.987	80.003	19.997	103.158	20.224	2.065	0.133
44.499	110.067	80.001	19.995	103.159	20.226	1.963	0.131
45.000	110.155	80.001	19.995	103.160	20.225	2.040	0.159
45.501	110.207	80.001	19.995	103.160	20.226	1.938	0.154
46.000	110.287	80.002	19.997	103.158	20.225	2.042	0.137
46.499	110.363	80.001	19.996	103.156	20.225	2.012	0.144
46.999	110.448	80.001	19.996	103.158	20.225	2.023	0.158
47.499	110.502	80.002	19.996	103.163	20.224	2.073	0.150
47.999	110.562	80.001	19.996	103.170	20.224	2.082	0.127
48.499	110.655	80.000	19.996	103.175	20.222	2.207	0.133
48.999	110.770	80.000	19.996	103.177	20.221	2.262	0.180
49.499	110.842	80.000	19.997	103.180	20.225	2.004	0.197
49.999	110.959	80.001	19.996	103.183	20.225	2.023	0.188
50.499	111.066	79.999	19.997	103.185	20.222	2.192	0.207
50.999	111.148	79.998	19.997	103.189	20.223	2.127	0.207
51.499	111.209	79.999	19.997	103.192	20.222	2.243	0.166
51.999	111.324	80.000	19.996	103.194	20.223	2.120	0.159
52.499	111.413	79.999	19.996	103.192	20.223	2.154	0.190
52.999	111.559	80.001	19.997	103.191	20.220	2.377	0.220
53.499	111.624	79.998	19.995	103.191	20.220	2.374	0.223
53.999	111.744	79.999	19.995	103.193	20.223	2.181	0.198
54.499	111.822	80.000	19.996	103.198	20.220	2.372	0.192
54.999	111.945	79.999	19.996	103.203	20.220	2.346	0.200
55.499	112.035	79.999	19.996	103.205	20.218	2.467	0.206
55.999	112.135	79.999	19.996	103.208	20.219	2.450	0.201
56.499	112.230	80.000	19.995	103.213	20.218	2.463	0.193
56.999	112.336	79.998	19.995	103.216	20.219	2.426	0.199
57.499	112.460	80.000	19.996	103.215	20.219	2.395	0.216
57.999	112.565	79.999	19.996	103.215	20.219	2.409	0.229
58.499	112.651	80.000	19.995	103.213	20.220	2.374	0.210
58.999	112.801	80.000	19.996	103.209	20.219	2.418	0.214
59.499	112.895	79.999	19.995	103.205	20.221	2.321	0.240
60.000	113.027	80.000	19.995	103.208	20.218	2.484	0.235
60.500	113.143	79.999	19.996	103.207	20.216	2.617	0.237
60.999	113.253	80.000	19.995	103.205	20.219	2.437	0.236
61.500	113.398	79.999	19.995	103.203	20.217	2.539	0.240
62.000	113.498	79.998	19.995	103.199	20.220	2.346	0.250
62.499	113.632	79.998	19.996	103.197	20.220	2.340	0.240
62.999	113.702	79.999	19.996	103.198	20.220	2.367	0.219
63.499	113.838	80.000	19.995	103.203	20.222	2.221	0.205
63.999	113.974	79.999	19.994	103.207	20.219	2.393	0.239
64.499	114.091	80.001	19.996	103.214	20.219	2.433	0.263
64.999	114.232	79.999	19.996	103.219	20.219	2.425	0.256
65.499	114.337	80.000	19.995	103.225	20.220	2.386	0.252
65.999	114.508	79.998	19.995	103.230	20.219	2.441	0.261
66.499	114.625	79.999	19.995	103.233	20.219	2.406	0.282
66.999	114.767	79.999	19.995	103.237	20.220	2.346	0.273
67.499	114.850	80.000	19.996	103.239	20.217	2.545	0.242
68.000	114.984	80.000	19.995	103.243	20.218	2.501	0.221
68.500	115.165	80.000	19.995	103.243	20.215	2.709	0.265
68.999	115.244	79.999	19.995	103.243	20.216	2.634	0.287
69.499	115.406	80.000	19.995	103.241	20.217	2.556	0.250
70.001	115.552	80.000	19.995	103.240	20.217	2.534	0.275
70.501	115.672	79.999	19.995	103.237	20.220	2.337	0.288
70.999	115.839	79.998	19.994	103.236	20.216	2.621	0.276
71.499	115.950	79.999	19.995	103.236	20.217	2.591	0.282
71.999	116.083	79.999	19.995	103.236	20.215	2.666	0.261
72.499	116.238	79.999	19.995	103.236	20.213	2.820	0.266
72.999	116.409	79.999	19.995	103.236	20.212	2.886	0.307
73.499	116.538	80.000	19.995	103.233	20.218	2.516	0.313
73.999	116.695	80.000	19.996	103.233	20.215	2.696	0.293
74.499	116.858	80.000	19.997	103.233	20.214	2.753	0.303
74.999	116.995	79.999	19.996	103.233	20.214	2.793	0.310
75.499	117.152	79.999	19.995	103.233	20.215	2.693	0.297
75.999	117.330	79.999	19.995	103.235	20.214	2.746	0.315
76.499	117.508	80.001	19.995	103.236	20.213	2.829	0.345
76.999	117.646	79.999	19.995	103.236	20.211	2.941	0.335
77.499	117.778	80.000	19.996	103.236	20.215	2.687	0.293
77.999	117.922	80.000	19.995	103.236	20.217	2.560	0.273
78.499	118.080	79.998	19.996	103.231	20.213	2.801	0.289
78.999	118.218	79.999	19.995	103.225	20.212	2.926	0.300
79.499	118.374	79.999	19.996	103.223	20.216	2.659	0.295
79.999	118.558	79.998	19.995	103.223	20.214	2.797	0.317
80.499	118.729	79.999	19.996	103.227	20.212	2.869	0.348
80.999	118.892	79.999	19.996	103.239	20.213	2.829	0.345
81.499	119.030	79.999	19.996	103.250	20.212	2.892	0.317
81.999	119.230	79.998	19.996	103.252	20.212	2.913	0.319
82.499	119.386	79.999	19.995	103.252	20.213	2.814	0.347
82.999	119.509	80.000	19.996	103.248	20.213	2.837	0.317
83.499	119.690	79.999	19.995	103.240	20.212	2.917	0.291
83.999	119.866	79.998	19.996	103.236	20.214	2.775	0.331
84.499	120.018	79.998	19.996	103.235	20.214	2.797	0.342
84.999	120.212	79.998	19.994	103.234	20.213	2.813	0.337
85.499	120.354	79.998	19.995	103.236	20.214	2.778	0.341
85.999	120.565	79.999	19.996	103.237	20.214	2.793	0.344
86.499	120.703	79.997	19.995	103.237	20.213	2.858	0.351
86.999	120.895	79.999	19.995	103.236	20.211	2.996	0.340
87.499	121.084	79.998	19.995	103.237	20.214	2.793	0.356
87.999	121.236	80.000	19.995	103.235	20.213	2.818	0.361
88.499	121.412	79.999	19.995	103.235	20.212	2.886	0.334
89.001	121.596	79.999	19.995	103.236	20.213	2.865	0.344
89.501	121.805	80.000	19.995	103.238	20.212	2.905	0.377
89.999	121.951	79.998	19.995	103.238	20.214	2.778	0.374
90.499	122.167	79.999	19.996	103.239	20.210	3.038	0.358
90.999	122.320	79.998	19.995	103.241	20.211	2.985	0.365
91.499	122.493	79.999	19.994	103.240	20.215	2.674	0.348
91.999	122.691	79.999	19.996	103.241	20.213	2.842	0.349
92.499	122.883	80.000	19.995	103.242	20.213	2.810	0.381
92.999	123.057	79.999	19.995	103.242	20.213	2.848	0.378
93.499	123.258	79.999	19.995	103.242	20.211	2.975	0.370
93.999	123.452	80.000	19.996	103.246	20.210	3.017	0.385
94.499	123.610	80.000	19.995	103.250	20.213	2.850	0.373
94.999	123.852	80.000	19.995	103.252	20.214	2.746	0.376
95.499	123.978	79.999	19.995	103.257	20.213	2.808	0.384
95.999	124.158	80.001	19.995	103.258	20.215	2.727	0.337
96.499	124.379	80.001	19.995	103.255	20.212	2.911	0.353
97.000	124.525	79.999	19.994	103.250	20.212	2.899	0.384
97.500	124.755	80.001	19.995	103.248	20.212	2.882	0.372
97.999	124.927	80.001	19.995	103.245	20.216	2.638	0.389
98.499	125.107	80.002	19.995	103.244	20.212	2.899	0.377
98.999	125.327	80.001	19.995	103.244	20.212	2.878	0.376
99.499	125.481	80.002	19.995	103.245	20.210	3.058	0.387
99.999	125.725	80.002	19.994	103.244	20.212	2.873	0.386
100.499	125.919	80.002	19.995	103.242	20.213	2.857	0.418
100.999	126.101	80.001	19.995	103.239	20.211	2.969	0.407
101.499	126.276	80.002	19.996	103.240	20.212	2.931	0.366
101.999	126.499	80.001	19.994	103.239	20.212	2.907	0.377
102.499	126.654	80.001	19.996	103.239	20.212	2.929	0.388
102.999	126.882	80.002	19.995	103.241	20.214	2.782	0.381
103.499	127.057	80.000	19.995	103.240	20.214	2.776	0.393
104.000	127.264	80.002	19.995	103.237	20.211	3.001	0.392
104.500	127.488	80.001	19.994	103.236	20.215	2.689	0.406
105.000	127.687	80.002	19.995	103.236	20.212	2.884	0.427
105.500	127.872	80.001	19.994	103.237	20.215	2.710	0.403
105.999	128.083	80.002	19.996	103.238	20.213	2.835	0.389
106.499	128.311	80.001	19.996	103.238	20.215	2.683	0.417
106.999	128.486	80.000	19.995	103.239	20.213	2.814	0.421
107.499	128.712	80.002	19.997	103.238	20.213	2.804	0.402
107.999	128.907	80.000	19.995	103.236	20.213	2.844	0.411
108.500	129.112	80.001	19.996	103.234	20.209	3.085	0.410
109.000	129.296	80.001	19.996	103.236	20.215	2.717	0.395
109.499	129.532	80.000	19.996	103.235	20.212	2.918	0.404
109.999	129.733	80.000	19.996	103.235	20.210	3.032	0.429
110.499	129.920	79.999	19.996	103.235	20.214	2.780	0.412
110.999	130.152	80.000	19.996	103.236	20.212	2.907	0.403
111.499	130.321	80.001	19.995	103.234	20.215	2.727	0.410
111.999	130.551	80.000	19.996	103.234	20.214	2.760	0.401
112.499	130.764	80.000	19.996	103.234	20.214	2.795	0.421
112.999	130.946	79.999	19.997	103.234	20.216	2.623	0.419
113.500	131.143	80.000	19.997	103.235	20.215	2.674	0.387
114.000	131.406	79.999	19.996	103.235	20.213	2.812	0.419
114.499	131.585	80.000	19.996	103.236	20.215	2.717	0.451
114.999	131.811	80.000	19.997	103.236	20.215	2.717	0.423
115.499	132.035	80.000	19.996	103.236	20.211	2.941	0.428
115.999	132.218	80.000	19.996	103.234	20.216	2.649	0.429
116.499	132.437	80.000	19.996	103.235	20.214	2.738	0.405
116.999	132.687	80.002	19.996	103.237	20.212	2.871	0.435
117.499	132.908	80.001	19.995	103.237	20.213	2.818	0.470
117.999	133.106	80.001	19.996	103.237	20.216	2.606	0.445
118.499	133.314	80.001	19.996	103.238	20.214	2.793	0.413
118.999	133.521	80.002	19.995	103.237	20.218	2.477	0.410
119.499	133.776	80.001	19.996	103.236	20.214	2.765	0.438
119.999	133.969	80.003	19.996	103.238	20.215	2.715	0.455
120.500	134.166	80.002	19.997	103.240	20.213	2.859	0.419
121.000	134.379	80.002	19.996	103.246	20.212	2.869	0.400
121.499	134.618	80.001	19.996	103.250	20.212	2.909	0.431
121.999	134.800	80.002	19.997	103.253	20.213	2.865	0.437
122.499	135.017	80.002	19.995	103.256	20.214	2.778	0.410
122.999	135.249	80.002	19.995	103.258	20.213	2.810	0.424
123.499	135.460	80.001	19.996	103.254	20.214	2.774	0.446
123.999	135.708	80.001	19.996	103.250	20.214	2.753	0.451
124.499	135.960	80.002	19.995	103.246	20.214	2.787	0.479
124.999	136.141	80.004	19.996	103.241	20.214	2.791	0.466
125.499	136.368	80.002	19.995	103.241	20.214	2.765	0.421
125.999	136.599	80.003	19.995	103.243	20.212	2.918	0.433
126.499	136.844	80.002	19.995	103.244	20.211	3.000	0.467
126.999	137.081	80.000	19.996	103.247	20.215	2.679	0.479
127.499	137.290	80.002	19.996	103.246	20.213	2.835	0.464
127.999	137.511	80.001	19.995	103.245	20.215	2.714	0.438
128.500	137.756	80.002	19.995	103.240	20.214	2.793	0.448
129.000	137.925	80.001	19.996	103.239	20.214	2.746	0.440
129.500	138.161	80.001	19.996	103.236	20.213	2.807	0.410
130.000	138.387	80.002	19.995	103.234	20.216	2.638	0.433
130.500	138.633	80.002	19.996	103.233	20.217	2.534	0.467
131.000	138.810	80.000	19.994	103.233	20.213	2.841	0.447
131.500	139.083	80.001	19.996	103.233	20.216	2.628	0.436
132.000	139.302	80.000	19.996	103.234	20.215	2.708	0.471
132.500	139.514	80.001	19.996	103.235	20.212	2.867	0.461
133.000	139.766	79.999	19.995	103.236	20.214	2.768	0.447
133.500	139.978	80.000	19.996	103.236	20.217	2.592	0.464
134.000	140.236	79.999	19.996	103.237	20.214	2.782	0.468
134.500	140.405	80.000	19.996	103.236	20.212	2.918	0.449
135.000	140.670	80.000	19.996	103.236	20.213	2.814	0.430
135.500	140.927	79.999	19.997	103.234	20.212	2.886	0.478
136.000	141.121	79.999	19.996	103.234	20.214	2.740	0.487
136.500	141.365	79.997	19.995	103.234	20.215	2.713	0.445
137.000	141.570	79.997	19.996	103.235	20.212	2.922	0.443
137.500	141.786	79.998	19.996	103.237	20.213	2.812	0.434
138.000	142.030	79.999	19.996	103.238	20.211	2.939	0.440
138.501	142.253	79.997	19.996	103.243	20.212	2.918	0.464
139.001	142.512	79.999	19.997	103.246	20.212	2.899	0.475
139.501	142.702	79.998	19.997	103.246	20.212	2.890	0.465
140.001	142.989	80.000	19.996	103.247	20.214	2.731	0.463
140.500	143.204	79.998	19.996	103.246	20.215	2.691	0.490
141.000	143.420	79.998	19.997	103.243	20.216	2.645	0.466
141.500	143.667	79.999	19.996	103.241	20.214	2.765	0.447
142.000	143.921	79.998	19.996	103.240	20.214	2.761	0.482
142.500	144.135	79.998	19.997	103.237	20.215	2.721	0.485
143.000	144.401	79.999	19.996	103.237	20.216	2.623	0.474
143.500	144.641	79.999	19.996	103.236	20.214	2.787	0.493
144.000	144.850	79.998	19.996	103.239	20.217	2.587	0.477
144.500	145.122	79.998	19.996	103.239	20.214	2.748	0.465
145.000	145.373	80.000	19.996	103.239	20.215	2.706	0.503
145.500	145.599	79.999	19.997	103.239	20.214	2.791	0.500
146.001	145.834	79.999	19.997	103.238	20.216	2.609	0.469
146.501	146.066	79.999	19.996	103.234	20.216	2.655	0.464
147.000	146.260	79.999	19.996	103.234	20.214	2.770	0.446
147.500	146.526	79.998	19.996	103.234	20.213	2.814	0.443
148.000	146.738	79.997	19.996	103.233	20.214	2.746	0.469
148.500	146.982	79.998	19.996	103.234	20.215	2.704	0.467
149.000	147.218	79.998	19.996	103.236	20.217	2.571	0.468
149.500	147.440	79.999	19.995	103.239	20.217	2.554	0.469
150.000	147.679	79.998	19.996	103.239	20.217	2.585	0.459
150.500	147.914	79.998	19.996	103.239	20.215	2.689	0.468
151.000	148.137	79.998	19.996	103.239	20.217	2.579	0.467
151.500	148.381	79.999	19.997	103.238	20.217	2.585	0.463
152.000	148.627	79.999	19.994	103.236	20.215	2.721	0.479
152.500	148.827	80.000	19.996	103.235	20.219	2.458	0.468
153.000	149.111	79.998	19.996	103.237	20.213	2.812	0.465
153.500	149.395	79.999	19.996	103.237	20.213	2.844	0.526
154.000	149.630	80.000	19.995	103.237	20.212	2.876	0.543
154.500	149.839	79.998	19.995	103.238	20.212	2.918	0.481
155.000	150.092	79.999	19.994	103.238	20.215	2.676	0.453
155.500	150.345	79.999	19.996	103.238	20.214	2.757	0.484
156.000	150.611	79.999	19.995	103.238	20.213	2.804	0.513
156.500	150.774	79.999	19.995	103.239	20.213	2.820	0.474
157.000	151.054	79.999	19.994	103.238	20.217	2.537	0.436
157.500	151.282	79.999	19.995	103.238	20.213	2.856	0.476
158.000	151.517	79.999	19.994	103.237	20.216	2.655	0.485
158.500	151.743	79.999	19.995	103.238	20.213	2.840	0.462
159.000	152.035	80.000	19.995	103.237	20.214	2.742	0.489
159.500	152.246	79.999	19.996	103.237	20.211	2.977	0.510
160.000	152.470	79.998	19.994	103.237	20.213	2.840	0.470
160.500	152.693	80.000	19.995	103.237	20.214	2.746	0.441
161.000	152.960	79.999	19.996	103.238	20.214	2.740	0.468
161.500	153.236	80.000	19.996	103.237	20.214	2.732	0.516
162.000	153.445	79.999	19.995	103.237	20.217	2.575	0.514
162.500	153.705	80.001	19.996	103.236	20.217	2.594	0.477
163.000	153.906	80.000	19.995	103.233	20.217	2.550	0.465
163.500	154.182	79.999	19.996	103.232	20.215	2.690	0.469
164.000	154.382	80.000	19.995	103.232	20.216	2.652	0.477
164.500	154.624	79.998	19.994	103.231	20.219	2.423	0.459
165.000	154.882	79.999	19.997	103.232	20.218	2.493	0.471
165.500	155.116	79.998	19.995	103.235	20.218	2.461	0.496
166.000	155.377	79.998	19.995	103.235	20.215	2.727	0.493
166.500	155.599	79.999	19.994	103.235	20.216	2.628	0.489
167.000	155.811	79.999	19.996	103.235	20.216	2.615	0.459
167.500	156.067	79.999	19.996	103.236	20.216	2.639	0.451
168.000	156.315	79.999	19.996	103.235	20.216	2.603	0.486
168.500	156.537	80.000	19.995	103.235	20.219	2.432	0.487
169.000	156.785	79.999	19.996	103.234	20.217	2.529	0.470
169.500	157.043	80.000	19.996	103.234	20.218	2.461	0.488
170.000	157.271	79.998	19.996	103.233	20.221	2.311	0.496
170.500	157.501	80.000	19.995	103.234	20.217	2.565	0.472
171.000	157.764	79.999	19.996	103.233	20.217	2.534	0.475
171.500	157.989	80.001	19.996	103.234	20.221	2.294	0.491
172.000	158.261	80.000	19.996	103.231	20.215	2.716	0.493
172.500	158.475	80.000	19.997	103.229	20.219	2.419	0.491
173.000	158.693	79.999	19.996	103.225	20.219	2.425	0.458
173.500	158.939	79.998	19.994	103.218	20.218	2.493	0.448
174.000	159.204	80.001	19.994	103.213	20.220	2.376	0.488
174.500	159.432	80.000	19.996	103.215	20.220	2.372	0.502
175.001	159.697	79.999	19.996	103.214	20.220	2.345	0.493
175.500	159.929	80.000	19.995	103.217	20.224	2.101	0.495
175.999	160.178	80.000	19.995	103.223	20.218	2.491	0.489
176.499	160.394	79.999	19.995	103.229	20.217	2.531	0.473
176.999	160.602	80.000	19.995	103.228	20.215	2.694	0.445
177.499	160.916	80.001	19.996	103.229	20.216	2.635	0.473
177.999	161.097	79.999	19.996	103.224	20.217	2.594	0.508
178.499	161.341	80.001	19.995	103.217	20.219	2.423	0.460
179.000	161.594	80.000	19.996	103.212	20.212	2.889	0.462
179.500	161.836	80.001	19.996	103.212	20.219	2.393	0.496
180.001	162.082	80.001	19.995	103.208	20.217	2.530	0.491
180.500	162.284	80.002	19.995	103.206	20.219	2.452	0.468
180.999	162.558	80.001	19.995	103.205	20.214	2.744	0.462
181.499	162.804	80.000	19.996	103.203	20.213	2.799	0.498
182.000	163.013	80.001	19.994	103.198	20.217	2.538	0.487
182.500	163.289	80.001	19.996	103.198	20.217	2.532	0.470
182.999	163.501	80.002	19.995	103.200	20.217	2.557	0.487
183.499	163.784	80.001	19.995	103.204	20.213	2.803	0.491
183.999	164.030	80.001	19.995	103.206	20.214	2.746	0.512
184.499	164.254	80.000	19.995	103.208	20.211	2.941	0.499
184.999	164.504	80.000	19.995	103.211	20.213	2.833	0.472
185.500	164.735	80.002	19.995	103.211	20.216	2.603	0.477
186.000	165.028	80.001	19.995	103.212	20.215	2.677	0.503
186.499	165.286	80.001	19.995	103.216	20.218	2.478	0.537
186.999	165.510	80.001	19.994	103.218	20.218	2.467	0.516
187.499	165.767	80.002	19.995	103.219	20.218	2.522	0.482
187.999	166.002	80.000	19.995	103.222	20.218	2.499	0.487
188.500	166.302	80.001	19.994	103.224	20.220	2.361	0.514
189.000	166.492	80.001	19.995	103.225	20.222	2.234	0.513
189.500	166.756	80.001	19.996	103.225	20.220	2.374	0.472
189.999	167.004	80.001	19.997	103.228	20.217	2.529	0.483
190.499	167.215	80.000	19.996	103.230	20.222	2.251	0.485
190.999	167.440	80.000	19.993	103.234	20.222	2.192	0.448
191.499	167.705	80.000	19.996	103.242	20.217	2.558	0.463
191.999	167.949	80.000	19.995	103.252	20.216	2.658	0.499
192.499	168.207	79.999	19.996	103.260	20.217	2.554	0.506
192.999	168.452	80.000	19.995	103.267	20.217	2.530	0.503
193.499	168.723	80.001	19.996	103.268	20.216	2.600	0.509
194.000	168.968	80.002	19.996	103.260	20.217	2.579	0.516
194.500	169.189	80.000	19.995	103.251	20.219	2.441	0.491
194.999	169.462	80.001	19.996	103.244	20.214	2.731	0.480
195.499	169.710	80.000	19.995	103.237	20.215	2.709	0.508
195.999	169.972	80.000	19.994	103.233	20.218	2.477	0.515
196.499	170.228	80.000	19.995	103.230	20.220	2.368	0.514
196.999	170.448	80.001	19.995	103.230	20.218	2.481	0.497
197.500	170.690	80.000	19.995	103.229	20.218	2.508	0.469
198.000	170.941	79.999	19.995	103.227	20.220	2.365	0.478
198.500	171.192	80.000	19.995	103.225	20.220	2.388	0.498
199.000	171.460	80.000	19.995	103.223	20.215	2.683	0.510
199.500	171.724	80.000	19.994	103.220	20.217	2.541	0.525
200.000	171.976	79.999	19.994	103.218	20.214	2.738	0.524
200.499	172.253	80.000	19.995	103.218	20.215	2.698	0.523
200.999	172.485	80.000	19.996	103.221	20.216	2.602	0.519
201.499	172.767	80.000	19.995	103.226	20.216	2.602	0.511
201.999	173.014	80.001	19.995	103.229	20.218	2.467	0.522
202.499	173.280	80.000	19.996	103.232	20.222	2.238	0.521
202.999	173.553	80.001	19.995	103.234	20.218	2.480	0.526
203.499	173.785	80.001	19.995	103.235	20.216	2.622	0.522
204.000	174.029	80.001	19.994	103.239	20.217	2.588	0.491
204.500	174.292	80.001	19.995	103.247	20.219	2.454	0.492
204.999	174.492	80.000	19.995	103.255	20.220	2.368	0.485
205.499	174.749	80.001	19.995	103.262	20.219	2.393	0.460
205.999	175.005	80.000	19.995	103.270	20.217	2.529	0.485
206.499	175.270	80.002	19.995	103.273	20.219	2.412	0.517
206.999	175.551	80.002	19.995	103.273	20.218	2.499	0.534
207.499	175.771	80.001	19.995	103.273	20.219	2.395	0.524
207.999	176.017	80.001	19.995	103.273	20.224	2.073	0.483
208.499	176.241	80.003	19.996	103.272	20.220	2.361	0.468
208.999	176.484	80.003	19.996	103.264	20.223	2.177	0.468
209.499	176.754	80.001	19.994	103.257	20.223	2.128	0.490
209.999	177.036	80.002	19.995	103.249	20.221	2.302	0.533
210.499	177.276	80.002	19.996	103.241	20.221	2.296	0.537
210.999	177.534	80.003	19.996	103.233	20.224	2.097	0.510
211.499	177.789	80.000	19.995	103.232	20.222	2.230	0.505
211.999	178.011	80.002	19.996	103.232	20.224	2.118	0.495
212.499	178.290	80.001	19.997	103.232	20.222	2.230	0.489
212.999	178.537	80.001	19.996	103.232	20.222	2.241	0.513
213.499	178.771	80.001	19.995	103.234	20.221	2.266	0.504
213.999	179.041	80.001	19.995	103.234	20.221	2.300	0.493
214.499	179.309	79.999	19.995	103.234	20.223	2.186	0.521
214.999	179.508	79.999	19.995	103.232	20.223	2.186	0.502
215.499	179.812	80.001	19.995	103.229	20.224	2.108	0.485
215.999	180.028	80.001	19.996	103.227	20.222	2.226	0.512
216.499	180.326	80.000	19.996	103.226	20.222	2.214	0.517
216.999	180.587	79.998	19.995	103.227	20.222	2.249	0.536
217.499	180.785	79.998	19.996	103.228	20.222	2.243	0.509
218.000	181.085	79.999	19.996	103.231	20.221	2.302	0.479
218.500	181.315	80.000	19.996	103.228	20.221	2.285	0.514
218.999	181.544	80.000	19.996	103.226	20.218	2.472	0.494
219.499	181.804	80.000	19.995	103.226	20.224	2.082	0.474
219.999	182.074	79.999	19.996	103.223	20.222	2.239	0.510
220.499	182.345	79.998	19.995	103.220	20.223	2.131	0.536
220.999	182.597	79.998	19.996	103.223	20.224	2.103	0.532
221.499	182.847	79.998	19.997	103.222	20.220	2.334	0.513
222.000	183.105	79.998	19.995	103.215	20.224	2.059	0.505
222.500	183.321	79.999	19.995	103.213	20.224	2.118	0.491
222.999	183.627	79.999	19.996	103.211	20.224	2.082	0.498
223.499	183.882	79.999	19.995	103.212	20.225	1.998	0.541
223.999	184.157	79.999	19.996	103.213	20.223	2.123	0.545
224.499	184.411	79.999	19.996	103.217	20.221	2.254	0.529
224.999	184.668	79.998	19.995	103.218	20.221	2.271	0.520
225.499	184.910	79.999	19.996	103.217	20.223	2.152	0.505
225.999	185.188	79.999	19.994	103.214	20.222	2.237	0.510
226.499	185.403	79.999	19.996	103.208	20.222	2.190	0.507
226.999	185.651	79.999	19.997	103.204	20.223	2.142	0.478
227.499	185.953	79.999	19.995	103.204	20.223	2.133	0.506
228.000	186.198	79.999	19.996	103.205	20.224	2.063	0.548
228.500	186.458	80.000	19.996	103.204	20.221	2.256	0.526
229.000	186.733	79.999	19.996	103.208	20.223	2.180	0.520
229.500	186.977	79.998	19.997	103.208	20.220	2.368	0.528
229.999	187.229	79.999	19.996	103.204	20.222	2.195	0.508
230.499	187.485	79.999	19.996	103.201	20.223	2.144	0.502
230.999	187.745	79.999	19.997	103.199	20.222	2.201	0.512
231.499	187.986	79.999	19.995	103.197	20.224	2.070	0.509
231.999	188.212	79.999	19.996	103.197	20.223	2.133	0.484
232.499	188.501	80.001	19.995	103.197	20.223	2.163	0.491
232.999	188.732	79.999	19.997	103.197	20.223	2.156	0.517
233.499	188.960	79.999	19.996	103.196	20.222	2.192	0.490
233.999	189.291	79.999	19.996	103.197	20.224	2.065	0.509
234.499	189.554	80.000	19.996	103.197	20.223	2.143	0.576
234.999	189.787	79.999	19.996	103.196	20.224	2.065	0.545
235.499	190.039	80.001	19.996	103.196	20.223	2.143	0.490
235.999	190.281	79.999	19.997	103.195	20.221	2.314	0.489
236.499	190.521	79.999	19.996	103.194	20.222	2.238	0.488
237.000	190.800	79.999	19.996	103.195	20.222	2.194	0.500
237.500	191.042	79.999	19.996	103.196	20.223	2.137	0.520
237.999	191.300	79.999	19.996	103.198	20.225	2.031	0.511
238.499	191.536	80.000	19.996	103.201	20.221	2.275	0.497
238.999	191.831	79.999	19.997	103.205	20.223	2.154	0.512
239.499	192.072	79.999	19.996	103.205	20.226	1.970	0.533
239.999	192.324	80.000	19.997	103.207	20.222	2.228	0.514
240.499	192.574	79.999	19.996	103.205	20.224	2.090	0.498
240.999	192.798	79.998	19.996	103.203	20.224	2.101	0.488
241.499	193.050	79.999	19.997	103.202	20.222	2.224	0.475
242.000	193.288	79.999	19.998	103.206	20.223	2.171	0.483
242.500	193.560	79.999	19.995	103.206	20.225	2.040	0.500
243.000	193.822	79.998	19.998	103.213	20.222	2.245	0.521
243.499	194.013	79.999	19.995	103.214	20.228	1.792	0.494
243.999	194.298	80.000	19.997	103.213	20.228	1.845	0.465
244.499	194.562	80.000	19.996	103.212	20.226	1.928	0.513
245.000	194.819	79.998	19.996	103.217	20.224	2.057	0.535
245.500	195.075	80.000	19.996	103.218	20.226	1.970	0.517
245.999	195.370	79.999	19.996	103.226	20.225	2.036	0.532
246.499	195.606	79.999	19.996	103.232	20.226	1.968	0.541
246.999	195.821	80.001	19.996	103.235	20.226	1.938	0.491
247.499	196.093	80.000	19.996	103.235	20.229	1.746	0.469
247.999	196.353	80.000	19.996	103.233	20.229	1.769	0.509
248.499	196.552	80.001	19.995	103.225	20.224	2.118	0.496
248.999	196.804	80.000	19.996	103.219	20.226	1.930	0.455
249.499	197.058	80.000	19.995	103.216	20.228	1.845	0.478
249.999	197.322	80.000	19.995	103.214	20.223	2.154	0.512
250.499	197.549	80.000	19.995	103.210	20.224	2.055	0.504
250.999	197.828	80.000	19.995	103.214	20.226	1.929	0.498
251.499	198.105	80.001	19.997	103.215	20.228	1.836	0.531
251.999	198.325	80.000	19.996	103.217	20.231	1.591	0.527
252.499	198.605	79.999	19.996	103.217	20.221	2.281	0.498
252.999	198.843	80.001	19.996	103.218	20.225	1.998	0.509
253.499	199.117	79.999	19.996	103.214	20.226	1.968	0.515
253.999	199.343	79.999	19.996	103.210	20.224	2.099	0.506
254.499	199.587	80.000	19.994	103.204	20.224	2.104	0.485
255.000	199.834	79.998	19.995	103.198	20.220	2.341	0.480
255.500	200.098	80.000	19.996	103.197	20.221	2.275	0.501
255.999	200.325	80.001	19.996	103.196	20.228	1.845	0.501
256.499	200.587	80.000	19.995	103.196	20.227	1.847	0.490
256.999	200.847	80.000	19.996	103.196	20.224	2.051	0.505
257.499	201.097	80.000	19.996	103.192	20.227	1.901	0.516
257.999	201.358	80.000	19.994	103.188	20.226	1.975	0.511
258.500	201.583	80.000	19.996	103.188	20.225	2.041	0.499
259.000	201.802	80.001	19.996	103.189	20.224	2.106	0.464
259.499	202.091	80.000	19.995	103.191	20.223	2.149	0.476
259.999	202.355	80.002	19.995	103.198	20.223	2.157	0.531
260.499	202.647	80.001	19.995	103.204	20.222	2.240	0.555
260.999	202.860	80.000	19.995	103.207	20.224	2.097	0.530
261.499	203.080	80.001	19.995	103.210	20.221	2.258	0.469
261.999	203.335	80.002	19.995	103.214	20.226	1.962	0.454
262.499	203.630	80.001	19.995	103.216	20.224	2.059	0.512
262.999	203.863	80.002	19.995	103.211	20.227	1.909	0.539
263.499	204.099	80.002	19.996	103.207	20.225	1.985	0.498
263.999	204.332	80.001	19.995	103.202	20.224	2.057	0.469
264.499	204.581	80.002	19.995	103.193	20.226	1.919	0.476
264.999	204.851	80.002	19.996	103.187	20.226	1.962	0.501
265.499	205.090	80.002	19.996	103.188	20.226	1.977	0.514
265.999	205.358	80.002	19.995	103.188	20.226	1.981	0.508
266.499	205.567	80.001	19.996	103.190	20.225	2.000	0.492
266.999	205.850	80.003	19.994	103.192	20.226	1.974	0.484
267.499	206.128	80.001	19.995	103.191	20.226	1.924	0.526
268.000	206.326	80.000	19.995	103.188	20.226	1.962	0.519
268.500	206.572	80.000	19.995	103.179	20.224	2.084	0.460
268.999	206.826	80.001	19.994	103.170	20.225	1.993	0.472
269.499	207.088	80.000	19.995	103.167	20.227	1.862	0.508
269.999	207.325	80.000	19.997	103.162	20.219	2.428	0.507
270.499	207.589	80.001	19.996	103.162	20.226	1.919	0.500
270.999	207.827	80.000	19.996	103.172	20.227	1.849	0.501
271.499	208.090	80.000	19.995	103.182	20.225	2.008	0.501
271.999	208.309	80.001	19.995	103.184	20.225	1.991	0.492
272.500	208.561	80.002	19.995	103.191	20.224	2.072	0.476
273.000	208.789	80.001	19.995	103.195	20.223	2.150	0.476
273.499	209.053	80.003	19.995	103.194	20.225	2.031	0.486
273.999	209.280	80.001	19.995	103.193	20.226	1.930	0.492
274.499	209.572	80.001	19.994	103.194	20.226	1.960	0.505
274.999	209.765	80.000	19.995	103.194	20.226	1.923	0.502
275.499	210.051	80.000	19.995	103.194	20.228	1.822	0.482
275.999	210.259	80.001	19.995	103.194	20.225	2.027	0.486
276.499	210.502	80.001	19.996	103.192	20.225	2.008	0.473
276.999	210.750	80.001	19.997	103.187	20.222	2.220	0.471
277.499	210.986	80.000	19.996	103.187	20.222	2.214	0.488
277.999	211.271	80.001	19.996	103.188	20.227	1.888	0.503
278.499	211.493	80.000	19.997	103.189	20.223	2.129	0.514
278.999	211.739	80.001	19.997	103.193	20.225	1.985	0.487
279.499	211.994	80.000	19.996	103.198	20.223	2.142	0.484
279.999	212.217	80.001	19.996	103.198	20.222	2.246	0.489
280.499	212.491	80.000	19.996	103.197	20.223	2.180	0.487
280.999	212.716	80.000	19.995	103.196	20.225	2.032	0.498
281.499	212.954	80.000	19.995	103.196	20.223	2.180	0.481
281.999	213.199	80.001	19.995	103.196	20.225	2.038	0.473
282.499	213.483	80.001	19.995	103.196	20.222	2.190	0.505
282.999	213.685	80.000	19.996	103.197	20.223	2.176	0.507
283.499	213.937	80.001	19.995	103.196	20.219	2.451	0.470
283.999	214.162	79.999	19.994	103.196	20.226	1.938	0.465
284.499	214.424	80.001	19.996	103.196	20.224	2.089	0.482
284.999	214.679	80.001	19.994	103.196	20.227	1.849	0.502
285.499	214.936	80.001	19.994	103.196	20.225	2.046	0.514
285.999	215.179	80.001	19.994	103.196	20.223	2.119	0.506
286.499	215.400	80.001	19.995	103.196	20.221	2.271	0.482
286.999	215.654	80.002	19.995	103.198	20.220	2.375	0.469
287.499	215.929	80.002	19.995	103.197	20.220	2.370	0.502
287.999	216.143	80.003	19.994	103.197	20.221	2.292	0.509
288.499	216.368	80.001	19.995	103.197	20.222	2.222	0.464
288.999	216.631	80.003	19.994	103.197	20.221	2.282	0.463
289.499	216.851	80.002	19.994	103.196	20.224	2.108	0.486
289.999	217.116	80.002	19.994	103.197	20.223	2.142	0.484
290.499	217.336	80.001	19.995	103.197	20.223	2.163	0.485
290.999	217.629	80.002	19.995	103.197	20.222	2.201	0.499
291.499	217.853	80.002	19.995	103.198	20.223	2.140	0.515
292.000	218.122	80.003	19.994	103.198	20.227	1.898	0.505
292.500	218.335	80.002	19.994	103.198	20.226	1.924	0.487
292.999	218.593	80.003	19.995	103.199	20.224	2.053	0.476
293.499	218.853	80.002	19.994	103.199	20.223	2.180	0.494
293.999	219.100	80.003	19.995	103.199	20.224	2.114	0.512
294.500	219.356	80.002	19.995	103.199	20.225	2.034	0.505
295.000	219.618	80.003	19.996	103.197	20.225	2.000	0.511
295.499	219.853	80.001	19.995	103.196	20.221	2.256	0.508
295.999	220.068	80.002	19.995	103.195	20.223	2.152	0.473
296.499	220.335	80.002	19.995	103.194	20.224	2.106	0.466
297.000	220.572	80.000	19.995	103.193	20.223	2.122	0.493
297.500	220.845	80.001	19.996	103.193	20.222	2.201	0.507
297.999	221.061	80.001	19.996	103.193	20.226	1.972	0.499
298.499	221.345	80.000	19.995	103.193	20.224	2.092	0.495
298.999	221.616	80.001	19.996	103.193	20.225	1.997	0.528
299.499	221.841	80.001	19.995	103.193	20.227	1.887	0.526
299.999	222.062	80.001	19.996	103.193	20.224	2.099	0.471
300.500	222.334	80.000	19.996	103.193	20.222	2.250	0.469
301.000	222.592	80.000	19.996	103.192	20.226	1.968	0.511
301.499	222.791	80.000	19.996	103.192	20.226	1.943	0.493
301.999	223.077	79.999	19.995	103.192	20.221	2.290	0.471
302.499	223.326	79.999	19.995	103.192	20.224	2.108	0.510
302.999	223.581	80.000	19.996	103.192	20.224	2.118	0.520
303.499	223.824	79.999	19.997	103.192	20.226	1.949	0.501
303.999	224.056	80.001	19.995	103.193	20.226	1.926	0.487
304.499	224.334	80.001	19.996	103.191	20.228	1.837	0.492
304.999	224.603	79.999	19.996	103.191	20.221	2.318	0.528
305.499	224.808	80.000	19.997	103.193	20.225	2.030	0.511
305.999	225.113	80.000	19.997	103.194	20.225	2.023	0.492
306.499	225.324	79.999	19.995	103.194	20.228	1.788	0.513
306.999	225.637	80.000	19.997	103.197	20.225	2.017	0.520
307.499	225.849	79.999	19.996	103.199	20.229	1.719	0.524
307.999	226.124	80.000	19.996	103.199	20.232	1.526	0.506
308.499	226.325	80.000	19.996	103.204	20.227	1.892	0.482
308.999	226.614	80.000	19.995	103.210	20.224	2.066	0.484
309.499	226.782	80.000	19.996	103.216	20.230	1.701	0.474
309.999	227.082	80.000	19.997	103.215	20.231	1.640	0.462
310.499	227.348	80.001	19.996	103.213	20.225	2.028	0.517
310.999	227.569	79.999	19.995	103.207	20.227	1.892	0.527
311.499	227.861	79.999	19.996	103.200	20.226	1.922	0.500
311.999	228.084	79.999	19.996	103.194	20.227	1.856	0.514
312.500	228.364	80.001	19.996	103.194	20.229	1.716	0.509
313.000	228.605	80.002	19.997	103.193	20.225	1.998	0.512
313.500	228.878	80.000	19.997	103.192	20.228	1.827	0.518
313.999	229.141	80.001	19.996	103.192	20.229	1.774	0.526
314.500	229.330	80.001	19.996	103.189	20.228	1.793	0.494
315.000	229.664	80.000	19.996	103.188	20.226	1.979	0.487
315.499	229.860	80.001	19.996	103.186	20.224	2.066	0.526
315.999	230.091	80.000	19.995	103.182	20.222	2.205	0.479
316.499	230.348	80.000	19.996	103.177	20.221	2.288	0.458
316.999	230.745	80.000	19.996	103.173	20.227	1.885	0.571
317.499	230.804	80.000	19.996	103.167	20.226	1.953	0.555
317.999	231.175	80.000	19.996	103.166	20.224	2.112	0.443
318.499	231.442	80.001	19.995	103.168	20.225	2.003	0.533
318.999	231.585	79.999	19.996	103.172	20.224	2.080	0.524
319.499	231.972	80.002	19.996	103.178	20.226	1.946	0.470
319.999	232.056	79.999	19.997	103.186	20.228	1.803	0.500
320.499	232.572	80.002	19.997	103.189	20.229	1.769	0.535
320.999	232.599	80.002	19.996	103.187	20.227	1.879	0.572
321.499	232.714	80.001	19.996	103.184	20.225	1.994	0.343
322.000	233.354	80.001	19.996	103.178	20.226	1.945	0.448
322.500	233.317	80.000	19.996	103.172	20.229	1.729	0.679
322.999	233.684	80.002	19.995	103.168	20.228	1.839	0.467
323.499	233.949	80.000	19.996	103.165	20.231	1.585	0.481
323.999	234.167	80.001	19.997	103.163	20.227	1.905	0.557
324.499	234.351	80.000	19.995	103.167	20.233	1.477	0.443
324.999	234.732	80.000	19.995	103.172	20.228	1.829	0.484
325.499	234.904	80.001	19.996	103.177	20.230	1.659	0.559
325.999	235.102	79.999	19.997	103.183	20.227	1.879	0.461
326.499	235.462	79.999	19.995	103.192	20.226	1.951	0.464
326.999	235.655	80.000	19.996	103.198	20.228	1.795	0.556
327.499	235.932	79.999	19.997	103.199	20.226	1.930	0.512
327.999	236.261	79.999	19.996	103.203	20.228	1.799	0.538
328.499	236.438	79.999	19.997	103.209	20.227	1.858	0.556
329.000	236.740	79.998	19.996	103.216	20.229	1.754	0.493
329.500	236.910	79.999	19.997	103.219	20.229	1.733	0.476
329.999	237.220	79.998	19.996	103.220	20.228	1.813	0.477
330.499	237.444	79.999	19.995	103.216	20.231	1.619	0.507
331.000	237.670	79.998	19.998	103.210	20.228	1.822	0.492
331.500	237.934	79.998	19.997	103.202	20.229	1.763	0.470
331.999	238.204	80.000	19.997	103.195	20.231	1.599	0.512
332.499	238.460	79.999	19.997	103.192	20.231	1.595	0.530
332.999	238.713	79.998	19.997	103.190	20.230	1.682	0.518
333.499	238.948	79.999	19.997	103.189	20.228	1.805	0.499
334.000	239.241	80.001	19.998	103.183	20.230	1.701	0.508
334.500	239.436	79.999	19.998	103.180	20.231	1.632	0.508
334.999	239.724	79.999	19.996	103.173	20.228	1.795	0.485
335.499	239.980	79.999	19.998	103.168	20.226	1.981	0.513
335.999	240.244	79.997	19.997	103.164	20.228	1.845	0.531
336.499	240.522	79.999	19.998	103.167	20.230	1.689	0.531
336.999	240.748	79.998	19.998	103.171	20.230	1.695	0.523
337.499	240.982	79.999	19.997	103.178	20.232	1.545	0.482
337.999	241.234	79.999	19.997	103.185	20.231	1.587	0.473
338.499	241.498	80.000	19.998	103.191	20.232	1.530	0.501
338.999	241.739	79.999	19.996	103.194	20.230	1.653	0.510
339.499	241.999	80.000	19.998	103.193	20.228	1.780	0.503
339.999	242.255	79.999	19.996	103.192	20.235	1.345	0.508
340.500	242.491	79.999	19.997	103.192	20.231	1.604	0.503
341.000	242.721	79.999	19.997	103.192	20.231	1.580	0.479
341.499	243.006	79.999	19.996	103.192	20.233	1.498	0.491
341.999	243.232	80.001	19.995	103.193	20.228	1.784	0.514
342.499	243.523	80.001	19.995	103.194	20.230	1.708	0.514
343.000	243.776	80.002	19.996	103.194	20.236	1.282	0.530
343.500	244.015	80.000	19.995	103.194	20.234	1.405	0.518
343.999	244.301	80.001	19.995	103.190	20.231	1.623	0.508
344.499	244.544	80.002	19.996	103.187	20.230	1.650	0.527
344.999	244.791	80.000	19.995	103.180	20.230	1.688	0.509
345.499	245.030	80.002	19.995	103.176	20.234	1.390	0.488
345.999	245.246	80.001	19.997	103.177	20.231	1.631	0.470
346.499	245.543	80.000	19.996	103.178	20.233	1.506	0.484
347.000	245.767	80.001	19.995	103.179	20.231	1.576	0.518
347.500	246.050	80.002	19.994	103.182	20.232	1.564	0.514
