Repository: ulfsri/fsri_materials_database

# Materials and Products Database

## 01_Data

Raw data generated from each apparatus are included here in plain-text format. The data is organized first by material, next by the short name of test apparatus used, and where applicable additional filtering by test settings.

### material.json

Each material directory contains a json file of the same name as the material. This file links the data stored in the repository as well as data and graphs produced by the accompanying scripts (__02_Scripts__) to the respective landing page for the material on the front-end website.

File: 01_Data/Polyester_Carpet_HighPile/MCC/Polyester_Carpet_HighPile_MCC_30K_min_211027_R3.txt (part 3 of 4)
T Correction Coefficients:	0	1.024463	0
Time Shift (s):	14
*
Time (s)	Temperature (C)	N2 flow rate (cc/min)	O2 flow rate (cc/min)	Flow Rate (cc/min)	Oxygen (%)	HRR (W/g)	Heating rate (C/s)
696.000	421.612	80.000	19.997	103.301	19.548	48.020	0.481
696.499	421.877	80.001	19.995	103.300	19.540	48.598	0.519
696.999	422.116	79.999	19.996	103.296	19.533	49.104	0.529
697.499	422.369	80.002	19.996	103.295	19.530	49.292	0.498
697.999	422.623	80.000	19.996	103.294	19.527	49.447	0.500
698.499	422.843	80.001	19.996	103.293	19.515	50.285	0.491
698.999	423.108	80.000	19.996	103.294	19.509	50.708	0.480
699.499	423.319	80.002	19.998	103.291	19.498	51.474	0.480
699.999	423.592	80.006	19.994	103.292	19.500	51.340	0.479
700.499	423.856	80.002	19.995	103.293	19.493	51.806	0.510
700.999	424.123	80.000	19.996	103.295	19.475	52.992	0.534
701.499	424.337	80.000	19.996	103.296	19.480	52.663	0.507
701.999	424.596	80.002	19.996	103.302	19.473	53.143	0.477
702.499	424.845	80.003	19.997	103.303	19.468	53.486	0.491
702.999	425.075	80.003	19.997	103.305	19.460	54.019	0.493
703.499	425.345	80.001	19.995	103.306	19.463	53.863	0.489
703.999	425.661	80.003	19.994	103.304	19.454	54.444	0.543
704.499	425.900	80.001	19.995	103.303	19.445	55.054	0.571
704.999	426.136	80.000	19.995	103.304	19.433	55.873	0.515
705.499	426.394	80.001	19.997	103.303	19.429	56.137	0.484
705.999	426.652	80.001	19.995	103.304	19.425	56.432	0.505
706.499	426.898	80.004	19.996	103.306	19.423	56.596	0.510
706.999	427.150	80.005	19.995	103.305	19.417	57.006	0.501
707.499	427.340	80.000	19.996	103.305	19.409	57.522	0.470
707.999	427.663	80.001	19.995	103.303	19.406	57.693	0.477
708.499	427.892	80.004	19.998	103.301	19.399	58.193	0.533
708.999	428.150	80.003	19.996	103.299	19.393	58.627	0.519
709.499	428.427	80.003	19.994	103.299	19.384	59.216	0.511
709.999	428.677	79.999	19.996	103.299	19.381	59.419	0.532
710.499	428.896	80.003	19.997	103.303	19.376	59.760	0.498
710.999	429.187	80.003	19.998	103.308	19.362	60.748	0.489
711.499	429.444	80.003	19.997	103.313	19.360	60.860	0.528
711.999	429.683	80.005	19.997	103.316	19.356	61.135	0.522
712.500	429.911	80.003	19.997	103.323	19.345	61.886	0.482
713.000	430.165	80.003	19.997	103.327	19.350	61.517	0.475
713.499	430.406	80.000	19.996	103.330	19.340	62.253	0.489
713.999	430.665	79.998	19.998	103.329	19.333	62.701	0.498
714.499	430.938	80.001	19.998	103.333	19.329	62.998	0.516
714.999	431.168	79.999	19.996	103.334	19.327	63.119	0.518
715.499	431.452	80.001	19.997	103.335	19.324	63.318	0.509
715.999	431.709	80.000	19.995	103.336	19.315	63.921	0.527
716.499	431.966	79.998	19.997	103.340	19.314	64.001	0.527
716.999	432.217	80.000	19.996	103.340	19.304	64.696	0.511
717.499	432.440	80.000	19.998	103.340	19.303	64.781	0.491
717.999	432.702	80.000	19.997	103.340	19.293	65.456	0.480
718.499	432.970	80.001	19.997	103.334	19.287	65.828	0.508
718.999	433.191	79.999	19.996	103.331	19.285	65.994	0.509
719.499	433.451	80.001	19.997	103.332	19.275	66.627	0.484
719.999	433.749	80.000	19.997	103.332	19.274	66.720	0.519
720.499	433.959	80.000	19.996	103.334	19.270	67.024	0.534
721.000	434.263	80.001	19.995	103.341	19.267	67.178	0.511
721.500	434.530	79.999	19.996	103.347	19.255	67.983	0.542
721.999	434.792	80.001	19.997	103.346	19.256	67.964	0.550
722.499	435.054	80.000	19.994	103.347	19.253	68.176	0.526
723.000	435.278	80.001	19.997	103.346	19.245	68.703	0.505
723.500	435.528	79.999	19.995	103.349	19.243	68.843	0.480
724.000	435.765	80.000	19.995	103.354	19.234	69.409	0.480
724.500	436.007	80.001	19.996	103.356	19.234	69.415	0.483
724.999	436.251	80.000	19.996	103.358	19.228	69.819	0.483
725.499	436.528	79.999	19.996	103.365	19.222	70.266	0.504
725.999	436.759	80.000	19.996	103.371	19.223	70.164	0.515
726.499	437.003	79.999	19.996	103.373	19.220	70.377	0.492
726.999	437.275	80.001	19.997	103.379	19.215	70.695	0.495
727.499	437.507	80.001	19.995	103.385	19.213	70.879	0.510
727.999	437.772	79.999	19.997	103.383	19.209	71.112	0.500
728.499	438.026	80.002	19.997	103.382	19.206	71.361	0.508
728.999	438.361	80.001	19.997	103.381	19.210	71.080	0.554
729.499	438.573	80.001	19.997	103.379	19.206	71.311	0.568
729.999	438.822	80.000	19.997	103.374	19.203	71.530	0.505
730.499	439.077	80.000	19.997	103.370	19.200	71.733	0.482
730.999	439.311	80.000	19.994	103.364	19.194	72.146	0.496
731.499	439.545	79.999	19.997	103.360	19.192	72.269	0.478
731.999	439.821	80.001	19.996	103.357	19.190	72.437	0.489
732.499	440.079	80.001	19.997	103.356	19.192	72.259	0.522
733.000	440.327	80.000	19.997	103.355	19.185	72.754	0.520
733.500	440.568	80.000	19.996	103.354	19.189	72.503	0.497
734.000	440.813	80.000	19.995	103.353	19.187	72.599	0.488
734.499	441.075	80.000	19.995	103.352	19.183	72.910	0.497
734.999	441.337	80.001	19.995	103.352	19.187	72.657	0.515
735.499	441.557	80.001	19.997	103.351	19.188	72.587	0.502
735.999	441.817	79.999	19.996	103.351	19.188	72.583	0.481
736.499	442.072	80.000	19.996	103.351	19.184	72.835	0.497
736.999	442.337	79.999	19.996	103.352	19.188	72.547	0.517
737.499	442.606	80.000	19.996	103.349	19.186	72.696	0.527
737.999	442.836	79.999	19.996	103.348	19.189	72.436	0.517
738.499	443.099	80.001	19.997	103.348	19.189	72.475	0.496
738.999	443.373	79.999	19.995	103.347	19.196	72.020	0.515
739.499	443.598	79.999	19.996	103.345	19.197	71.932	0.518
739.999	443.883	79.999	19.996	103.345	19.189	72.439	0.505
740.499	444.111	80.001	19.996	103.344	19.194	72.105	0.512
740.999	444.387	80.000	19.995	103.343	19.199	71.772	0.509
741.499	444.629	79.998	19.995	103.341	19.204	71.437	0.511
741.999	444.899	80.002	19.995	103.342	19.206	71.308	0.514
742.499	445.122	80.001	19.996	103.345	19.208	71.174	0.502
742.999	445.407	80.001	19.996	103.341	19.212	70.862	0.500
743.499	445.653	79.998	19.996	103.334	19.221	70.274	0.520
743.999	445.918	79.999	19.995	103.330	19.227	69.880	0.521
744.499	446.145	80.000	19.995	103.330	19.234	69.378	0.502
744.999	446.404	79.999	19.995	103.328	19.236	69.272	0.489
745.499	446.647	79.998	19.994	103.334	19.241	68.880	0.494
745.999	446.926	80.000	19.995	103.339	19.251	68.242	0.512
746.499	447.178	79.998	19.995	103.341	19.249	68.381	0.527
747.000	447.418	79.999	19.995	103.335	19.263	67.417	0.512
747.500	447.670	79.998	19.996	103.329	19.269	67.007	0.492
748.000	447.923	79.999	19.996	103.322	19.273	66.693	0.499
748.500	448.157	80.000	19.996	103.318	19.281	66.152	0.496
749.000	448.419	79.998	19.995	103.312	19.292	65.403	0.491
749.500	448.671	79.998	19.995	103.309	19.292	65.445	0.505
749.999	448.927	80.000	19.995	103.305	19.310	64.215	0.511
750.499	449.183	79.999	19.995	103.300	19.306	64.447	0.510
750.999	449.423	79.999	19.997	103.293	19.319	63.549	0.504
751.499	449.687	79.999	19.995	103.290	19.330	62.826	0.500
751.999	449.933	79.999	19.995	103.284	19.339	62.215	0.507
752.499	450.183	79.999	19.995	103.282	19.347	61.650	0.503
752.999	450.450	79.999	19.995	103.285	19.355	61.116	0.506
753.499	450.670	80.001	19.998	103.284	19.366	60.364	0.502
753.999	450.905	79.999	19.995	103.282	19.376	59.706	0.471
754.499	451.201	80.001	19.995	103.282	19.383	59.187	0.493
754.999	451.456	80.001	19.996	103.279	19.393	58.554	0.541
755.499	451.671	80.001	19.994	103.274	19.400	58.070	0.510
755.999	451.933	80.000	19.995	103.271	19.412	57.237	0.474
756.500	452.194	79.999	19.995	103.269	19.422	56.566	0.500
757.000	452.452	80.000	19.994	103.265	19.425	56.342	0.521
757.500	452.716	80.000	19.997	103.263	19.440	55.346	0.520
758.000	452.963	80.002	19.998	103.260	19.445	54.968	0.517
758.500	453.207	80.000	19.994	103.260	19.457	54.182	0.501
758.999	453.461	80.001	19.995	103.255	19.467	53.517	0.494
759.500	453.739	80.001	19.995	103.250	19.479	52.697	0.515
760.000	453.971	80.001	19.996	103.244	19.485	52.291	0.522
760.499	454.207	80.001	19.996	103.238	19.492	51.827	0.489
760.999	454.442	80.002	19.993	103.232	19.504	50.982	0.469
761.499	454.728	80.002	19.995	103.230	19.512	50.437	0.496
761.999	454.997	80.002	19.995	103.230	19.524	49.606	0.538
762.499	455.242	80.003	19.997	103.230	19.534	48.954	0.534
762.999	455.486	80.002	19.995	103.230	19.547	48.033	0.502
763.499	455.764	80.003	19.995	103.227	19.548	47.956	0.505
763.999	456.016	80.003	19.995	103.224	19.559	47.226	0.526
764.500	456.215	80.002	19.995	103.218	19.569	46.530	0.491
765.001	456.507	80.003	19.994	103.211	19.578	45.941	0.471
765.501	456.763	80.001	19.995	103.207	19.589	45.221	0.519
766.000	457.028	80.001	19.995	103.204	19.601	44.352	0.534
766.499	457.290	79.999	19.995	103.199	19.602	44.310	0.524
766.999	457.491	80.002	19.996	103.195	19.608	43.890	0.495
767.499	457.737	80.001	19.995	103.194	19.622	42.952	0.455
767.999	458.022	80.001	19.994	103.190	19.628	42.518	0.489
768.499	458.241	80.000	19.995	103.191	19.635	42.056	0.518
768.999	458.492	80.002	19.995	103.192	19.647	41.247	0.487
769.499	458.770	80.001	19.994	103.199	19.648	41.175	0.500
769.999	459.028	80.002	19.996	103.200	19.658	40.506	0.532
770.499	459.230	80.002	19.996	103.197	19.666	39.966	0.498
771.000	459.527	80.001	19.995	103.194	19.670	39.717	0.479
771.500	459.754	80.001	19.995	103.190	19.674	39.419	0.511
771.999	460.006	80.002	19.995	103.178	19.678	39.150	0.502
772.500	460.259	80.000	19.996	103.173	19.683	38.821	0.492
773.000	460.538	79.999	19.996	103.169	19.682	38.855	0.519
773.499	460.755	80.000	19.996	103.164	19.694	38.066	0.514
773.999	460.992	80.001	19.995	103.159	19.695	38.000	0.475
774.499	461.265	80.000	19.996	103.159	19.700	37.645	0.482
774.999	461.486	80.001	19.996	103.157	19.705	37.324	0.502
775.499	461.759	80.000	19.996	103.155	19.706	37.246	0.494
776.000	461.969	80.000	19.996	103.155	19.708	37.127	0.488
776.500	462.281	80.001	19.997	103.154	19.709	37.060	0.502
777.000	462.520	80.001	19.996	103.153	19.711	36.912	0.536
777.500	462.751	80.001	19.996	103.154	19.706	37.260	0.510
778.000	463.004	80.000	19.996	103.153	19.709	37.006	0.477
778.500	463.252	80.001	19.996	103.147	19.714	36.697	0.493
779.000	463.490	80.001	19.997	103.146	19.709	37.020	0.493
779.501	463.756	80.002	19.996	103.141	19.712	36.843	0.495
780.000	464.020	80.000	19.996	103.140	19.710	36.983	0.517
780.499	464.222	80.001	19.997	103.139	19.712	36.811	0.498
780.999	464.472	79.999	19.996	103.142	19.712	36.828	0.459
781.499	464.728	80.001	19.997	103.136	19.710	36.969	0.479
781.999	464.937	80.002	19.996	103.138	19.702	37.484	0.486
782.499	465.198	80.001	19.996	103.133	19.702	37.499	0.468
782.999	465.421	80.002	19.996	103.131	19.705	37.300	0.477
783.499	465.702	80.002	19.997	103.132	19.700	37.637	0.494
783.999	465.931	80.001	19.996	103.133	19.697	37.875	0.507
784.499	466.203	80.000	19.996	103.129	19.702	37.509	0.505
784.999	466.455	80.002	19.996	103.127	19.690	38.304	0.512
785.500	466.668	80.001	19.997	103.121	19.690	38.338	0.495
786.000	466.934	80.002	19.996	103.111	19.685	38.624	0.472
786.499	467.171	80.002	19.996	103.107	19.685	38.650	0.491
786.999	467.412	80.003	19.997	103.106	19.686	38.594	0.491
787.499	467.660	80.004	19.997	103.103	19.679	39.030	0.483
787.999	467.921	80.003	19.996	103.104	19.677	39.203	0.499
788.499	468.153	80.001	19.997	103.107	19.675	39.302	0.501
789.000	468.419	80.002	19.996	103.108	19.672	39.550	0.496
789.500	468.671	80.002	19.995	103.106	19.664	40.068	0.508
790.000	468.906	80.003	19.996	103.104	19.660	40.330	0.503
790.500	469.122	80.003	19.996	103.100	19.658	40.466	0.469
791.000	469.369	80.002	19.994	103.099	19.654	40.784	0.457
791.500	469.603	80.002	19.996	103.101	19.649	41.120	0.472
792.000	469.843	80.002	19.996	103.105	19.643	41.526	0.477
792.500	470.092	80.003	19.997	103.110	19.644	41.410	0.481
793.000	470.301	80.001	19.996	103.115	19.640	41.710	0.473
793.500	470.596	80.002	19.996	103.115	19.640	41.708	0.481
794.000	470.828	80.000	19.995	103.113	19.632	42.208	0.516
794.500	471.086	80.002	19.997	103.108	19.628	42.480	0.509
795.000	471.316	80.000	19.996	103.102	19.624	42.787	0.490
795.500	471.543	80.001	19.995	103.096	19.623	42.824	0.473
796.000	471.792	79.999	19.996	103.091	19.616	43.309	0.466
796.501	472.038	80.001	19.996	103.085	19.609	43.801	0.485
797.000	472.246	79.999	19.995	103.081	19.607	43.937	0.474
797.499	472.475	80.000	19.997	103.080	19.603	44.231	0.445
797.999	472.739	80.000	19.996	103.078	19.598	44.537	0.465
798.499	472.980	79.999	19.996	103.078	19.593	44.878	0.500
798.999	473.233	80.000	19.997	103.077	19.598	44.564	0.499
799.499	473.447	79.996	19.995	103.077	19.598	44.565	0.480
799.999	473.704	80.000	19.996	103.077	19.587	45.266	0.469
800.499	473.981	79.998	19.997	103.077	19.585	45.426	0.503
800.999	474.219	79.998	19.996	103.075	19.584	45.460	0.524
801.499	474.450	79.999	19.996	103.075	19.582	45.609	0.491
801.999	474.698	79.999	19.997	103.074	19.582	45.627	0.474
802.499	474.975	79.999	19.997	103.073	19.577	45.926	0.502
802.999	475.201	79.999	19.997	103.071	19.574	46.189	0.514
803.499	475.424	79.999	19.997	103.065	19.579	45.839	0.476
803.999	475.681	80.000	19.997	103.057	19.576	45.996	0.465
804.499	475.913	79.999	19.997	103.052	19.573	46.251	0.485
804.999	476.143	79.998	19.997	103.054	19.574	46.179	0.475
805.499	476.398	79.999	19.997	103.054	19.575	46.070	0.474
805.999	476.626	79.998	19.996	103.060	19.578	45.876	0.484
806.499	476.877	79.998	19.997	103.066	19.576	46.044	0.481
807.000	477.125	79.997	19.997	103.072	19.579	45.823	0.489
807.500	477.365	79.998	19.997	103.068	19.584	45.489	0.493
808.000	477.564	79.998	19.997	103.063	19.587	45.301	0.464
808.500	477.824	79.998	19.998	103.057	19.593	44.850	0.449
809.000	478.056	79.999	19.996	103.051	19.600	44.411	0.475
809.499	478.356	79.997	19.997	103.043	19.602	44.258	0.512
809.999	478.590	79.999	19.997	103.039	19.606	43.993	0.533
810.499	478.831	79.998	19.997	103.037	19.618	43.198	0.505
810.999	479.090	79.999	19.996	103.036	19.624	42.804	0.488
811.499	479.287	79.998	19.997	103.035	19.634	42.093	0.478
811.999	479.544	79.999	19.997	103.034	19.643	41.517	0.455
812.499	479.784	79.999	19.998	103.034	19.650	41.019	0.476
812.999	480.027	79.998	19.995	103.031	19.667	39.884	0.490
813.500	480.274	80.000	19.997	103.027	19.675	39.360	0.486
814.000	480.537	79.998	19.996	103.023	19.688	38.473	0.500
814.499	480.805	79.998	19.996	103.019	19.701	37.544	0.520
814.999	481.004	79.999	19.997	103.015	19.712	36.827	0.499
815.499	481.282	79.999	19.996	103.014	19.723	36.053	0.472
815.999	481.526	80.000	19.997	103.018	19.736	35.169	0.500
816.499	481.780	79.999	19.996	103.019	19.749	34.343	0.510
816.999	482.000	79.998	19.996	103.025	19.762	33.416	0.486
817.499	482.313	80.000	19.997	103.029	19.778	32.344	0.503
817.999	482.522	80.000	19.997	103.034	19.792	31.363	0.528
818.499	482.786	80.000	19.995	103.037	19.806	30.445	0.497
818.999	482.981	80.001	19.997	103.039	19.822	29.363	0.466
819.499	483.239	80.000	19.996	103.041	19.830	28.816	0.456
820.000	483.547	80.001	19.996	103.045	19.846	27.724	0.509
820.500	483.755	80.000	19.995	103.048	19.854	27.197	0.541
821.000	484.013	80.000	19.996	103.054	19.871	26.029	0.491
821.499	484.246	80.001	19.994	103.055	19.881	25.326	0.479
821.999	484.491	80.000	19.995	103.055	19.893	24.520	0.484
822.499	484.744	80.001	19.996	103.055	19.905	23.742	0.488
822.999	485.006	80.000	19.996	103.059	19.916	23.017	0.506
823.499	485.241	80.001	19.995	103.060	19.923	22.488	0.506
823.999	485.520	79.999	19.995	103.066	19.942	21.215	0.506
824.499	485.755	80.000	19.996	103.071	19.949	20.718	0.514
825.000	486.021	80.000	19.995	103.077	19.962	19.850	0.507
825.500	486.298	80.000	19.997	103.078	19.968	19.460	0.522
826.000	486.546	80.000	19.996	103.082	19.984	18.347	0.534
826.500	486.804	79.999	19.996	103.087	19.993	17.747	0.516
826.999	487.078	80.000	19.996	103.088	20.000	17.316	0.519
827.499	487.317	80.000	19.996	103.090	20.015	16.292	0.522
827.999	487.590	80.000	19.996	103.089	20.021	15.868	0.512
828.499	487.853	80.000	19.996	103.087	20.030	15.241	0.524
828.999	488.142	80.000	19.996	103.083	20.040	14.594	0.544
829.499	488.403	80.000	19.996	103.083	20.046	14.157	0.551
829.999	488.657	79.999	19.995	103.081	20.056	13.469	0.533
830.499	488.931	79.999	19.995	103.081	20.063	13.014	0.522
830.999	489.179	80.000	19.995	103.080	20.070	12.543	0.525
831.499	489.404	80.000	19.998	103.079	20.082	11.729	0.497
831.999	489.688	79.999	19.997	103.082	20.083	11.649	0.491
832.499	489.959	80.000	19.996	103.084	20.091	11.121	0.532
832.999	490.250	80.000	19.996	103.086	20.099	10.597	0.558
833.499	490.517	80.000	19.996	103.093	20.102	10.372	0.560
833.999	490.772	79.999	19.995	103.099	20.109	9.896	0.540
834.499	491.064	79.999	19.996	103.103	20.116	9.430	0.534
834.999	491.299	79.999	19.996	103.108	20.119	9.216	0.537
835.499	491.571	79.999	19.996	103.113	20.125	8.812	0.517
835.999	491.827	79.999	19.997	103.114	20.129	8.554	0.517
836.499	492.103	79.999	19.997	103.114	20.133	8.289	0.530
836.999	492.355	79.999	19.997	103.114	20.144	7.527	0.530
837.499	492.644	80.000	19.997	103.114	20.146	7.407	0.535
837.999	492.919	79.999	19.997	103.114	20.150	7.138	0.553
838.499	493.159	79.999	19.997	103.114	20.152	6.966	0.540
838.999	493.462	80.000	19.996	103.114	20.154	6.807	0.529
839.499	493.741	80.001	19.996	103.114	20.159	6.468	0.562
839.999	494.035	79.999	19.996	103.115	20.164	6.165	0.578
840.499	494.295	79.999	19.996	103.118	20.167	5.968	0.563
840.999	494.575	80.000	19.995	103.118	20.167	5.939	0.547
841.499	494.812	80.001	19.996	103.117	20.171	5.706	0.529
841.999	495.095	80.001	19.997	103.117	20.172	5.597	0.519
842.499	495.348	80.000	19.996	103.116	20.176	5.307	0.528
842.999	495.638	80.001	19.997	103.113	20.177	5.305	0.539
843.500	495.916	80.000	19.996	103.113	20.179	5.158	0.555
844.000	496.164	80.001	19.997	103.115	20.184	4.764	0.547
844.500	496.450	80.001	19.996	103.121	20.184	4.813	0.530
845.001	496.722	80.000	19.996	103.126	20.184	4.774	0.546
845.500	496.992	80.002	19.996	103.126	20.187	4.626	0.550
845.999	497.246	80.000	19.996	103.126	20.190	4.365	0.533
846.499	497.495	80.002	19.996	103.129	20.190	4.376	0.514
846.999	497.804	80.002	19.996	103.129	20.190	4.361	0.531
847.499	498.052	80.002	19.996	103.127	20.189	4.446	0.557
847.999	498.321	80.002	19.995	103.133	20.193	4.162	0.537
848.500	498.564	80.001	19.996	103.135	20.195	4.067	0.514
849.000	498.850	80.002	19.996	103.134	20.195	4.035	0.521
849.499	499.146	80.002	19.996	103.128	20.196	3.973	0.556
849.999	499.414	80.002	19.996	103.128	20.197	3.920	0.573
850.499	499.685	80.002	19.996	103.121	20.197	3.882	0.551
850.999	499.986	80.000	19.995	103.119	20.194	4.126	0.556
851.499	500.265	80.002	19.996	103.117	20.198	3.831	0.576
851.999	500.497	80.001	19.996	103.117	20.198	3.874	0.545
852.499	500.793	80.001	19.996	103.118	20.198	3.878	0.520
852.999	501.066	80.002	19.995	103.120	20.198	3.816	0.548
853.499	501.364	80.002	19.995	103.121	20.201	3.634	0.570
853.999	501.578	80.002	19.997	103.119	20.200	3.698	0.542
854.499	501.879	80.001	19.996	103.120	20.202	3.547	0.514
854.999	502.148	80.000	19.995	103.120	20.199	3.761	0.543
855.499	502.447	80.000	19.996	103.118	20.201	3.613	0.569
855.999	502.740	80.000	19.995	103.120	20.199	3.761	0.580
856.499	503.023	80.002	19.997	103.126	20.202	3.549	0.584
856.999	503.282	80.001	19.995	103.131	20.201	3.635	0.559
857.500	503.562	80.002	19.996	103.130	20.197	3.915	0.540
858.000	503.848	80.002	19.996	103.131	20.198	3.831	0.552
858.499	504.134	80.000	19.995	103.129	20.199	3.748	0.569
858.999	504.436	80.001	19.995	103.124	20.199	3.755	0.580
859.499	504.690	80.001	19.996	103.118	20.200	3.697	0.572
860.000	504.972	80.002	19.995	103.117	20.198	3.826	0.547
860.501	505.246	80.002	19.995	103.117	20.199	3.799	0.546
861.000	505.496	80.001	19.995	103.118	20.200	3.712	0.540
861.499	505.833	80.001	19.996	103.118	20.197	3.928	0.555
861.999	506.082	80.000	19.996	103.118	20.204	3.415	0.586
862.499	506.326	80.003	19.995	103.119	20.202	3.589	0.539
862.999	506.636	80.001	19.995	103.119	20.203	3.538	0.524
863.499	506.870	80.002	19.995	103.122	20.203	3.515	0.549
863.999	507.171	80.001	19.995	103.122	20.199	3.763	0.540
864.500	507.456	80.001	19.996	103.122	20.199	3.811	0.561
865.000	507.732	80.002	19.996	103.122	20.201	3.652	0.573
865.499	508.003	80.002	19.996	103.125	20.200	3.735	0.554
865.999	508.276	80.000	19.995	103.122	20.201	3.631	0.545
866.499	508.577	80.002	19.996	103.124	20.202	3.599	0.559
866.999	508.823	80.003	19.996	103.128	20.197	3.888	0.560
867.499	509.112	80.003	19.997	103.133	20.201	3.640	0.541
867.999	509.406	80.003	19.996	103.136	20.200	3.722	0.559
868.499	509.666	80.000	19.996	103.135	20.203	3.496	0.569
868.999	509.954	80.001	19.995	103.133	20.201	3.674	0.551
869.499	510.219	80.002	19.996	103.131	20.204	3.451	0.551
869.999	510.454	80.001	19.995	103.126	20.200	3.722	0.527
870.499	510.790	80.002	19.995	103.122	20.198	3.879	0.535
870.999	511.014	80.003	19.995	103.127	20.202	3.589	0.565
871.500	511.300	80.002	19.996	103.134	20.201	3.659	0.535
872.000	511.567	80.002	19.996	103.137	20.200	3.723	0.532
872.499	511.828	80.003	19.996	103.140	20.202	3.577	0.540
872.999	512.131	80.002	19.996	103.141	20.202	3.562	0.546
873.499	512.354	80.004	19.997	103.141	20.200	3.729	0.545
873.999	512.671	80.003	19.996	103.139	20.201	3.636	0.533
874.499	512.920	80.001	19.996	103.139	20.199	3.786	0.553
875.000	513.198	80.002	19.996	103.138	20.200	3.729	0.546
875.500	513.452	80.002	19.996	103.141	20.206	3.318	0.529
875.999	513.784	80.001	19.995	103.136	20.202	3.606	0.559
876.499	514.030	80.001	19.996	103.135	20.205	3.403	0.582
876.999	514.330	80.001	19.996	103.138	20.205	3.403	0.562
877.499	514.568	80.001	19.995	103.141	20.203	3.504	0.542
877.999	514.838	80.000	19.996	103.135	20.203	3.481	0.523
878.499	515.100	80.000	19.997	103.137	20.204	3.420	0.520
878.999	515.372	80.002	19.995	103.138	20.202	3.568	0.533
879.499	515.651	80.002	19.996	103.135	20.204	3.454	0.543
879.999	515.897	80.001	19.995	103.134	20.201	3.623	0.538
880.499	516.184	80.001	19.995	103.140	20.207	3.238	0.529
880.999	516.492	80.000	19.996	103.137	20.201	3.624	0.564
881.499	516.726	79.999	19.996	103.132	20.204	3.458	0.568
882.000	517.004	80.000	19.996	103.127	20.201	3.621	0.527
882.500	517.269	79.999	19.995	103.124	20.209	3.112	0.528
882.999	517.530	80.000	19.995	103.118	20.202	3.564	0.534
883.499	517.783	80.000	19.996	103.118	20.206	3.284	0.520
883.999	518.053	79.999	19.996	103.121	20.202	3.549	0.518
884.499	518.329	80.001	19.995	103.120	20.206	3.286	0.535
884.999	518.567	79.999	19.995	103.120	20.204	3.426	0.530
885.500	518.821	79.998	19.995	103.122	20.200	3.723	0.503
886.000	519.097	80.000	19.996	103.124	20.205	3.371	0.511
886.499	519.409	80.000	19.996	103.123	20.206	3.293	0.559
886.999	519.647	80.001	19.996	103.126	20.202	3.589	0.569
887.499	519.893	80.000	19.997	103.127	20.201	3.632	0.517
887.999	520.161	80.001	19.995	103.125	20.209	3.087	0.499
888.499	520.411	80.000	19.995	103.123	20.205	3.358	0.516
888.999	520.698	80.000	19.996	103.121	20.204	3.435	0.528
889.499	520.921	79.999	19.997	103.118	20.205	3.380	0.523
889.999	521.190	80.001	19.995	103.117	20.206	3.278	0.501
890.499	521.482	79.999	19.996	103.117	20.202	3.604	0.527
890.999	521.723	80.000	19.996	103.117	20.205	3.358	0.547
891.499	521.971	80.001	19.997	103.117	20.206	3.305	0.510
891.999	522.256	80.000	19.998	103.116	20.208	3.183	0.511
892.499	522.500	80.001	19.995	103.115	20.209	3.102	0.531
892.999	522.753	80.000	19.997	103.114	20.203	3.496	0.513
893.499	522.987	80.000	19.996	103.115	20.207	3.244	0.492
893.999	523.197	80.001	19.996	103.116	20.208	3.183	0.466
894.499	523.491	80.000	19.997	103.115	20.209	3.125	0.474
894.999	523.748	80.001	19.996	103.115	20.209	3.134	0.527
895.499	524.001	80.003	19.997	103.114	20.209	3.079	0.531
896.000	524.267	80.001	19.996	103.114	20.210	3.017	0.515
896.500	524.519	79.999	19.997	103.114	20.211	2.998	0.518
896.999	524.771	80.001	19.997	103.115	20.206	3.301	0.511
897.499	524.994	80.000	19.996	103.115	20.212	2.875	0.490
897.999	525.266	80.000	19.998	103.116	20.209	3.093	0.485
898.499	525.514	80.000	19.997	103.116	20.210	3.004	0.508
898.999	525.776	80.001	19.996	103.115	20.210	3.034	0.515
899.499	525.972	80.001	19.996	103.114	20.209	3.098	0.483
899.999	526.263	80.001	19.999	103.114	20.209	3.127	0.473
900.499	526.497	80.000	19.997	103.113	20.211	2.962	0.507
900.999	526.750	80.000	19.997	103.114	20.208	3.199	0.506
901.499	527.006	80.003	19.997	103.114	20.210	3.057	0.497
901.999	527.258	80.000	19.996	103.114	20.209	3.108	0.508
902.499	527.469	80.000	19.998	103.116	20.208	3.180	0.486
902.999	527.712	80.000	19.998	103.116	20.212	2.888	0.459
903.499	527.977	80.001	19.997	103.117	20.208	3.168	0.481
903.999	528.202	79.998	19.996	103.118	20.205	3.386	0.499
904.499	528.519	80.000	19.998	103.118	20.210	3.032	0.516
904.999	528.710	80.000	19.997	103.117	20.209	3.121	0.525
905.499	528.986	80.001	19.998	103.117	20.208	3.201	0.487
905.999	529.222	80.000	19.996	103.115	20.212	2.898	0.490
906.499	529.456	79.999	19.998	103.116	20.207	3.254	0.491
906.999	529.723	80.000	19.997	103.116	20.212	2.922	0.486
907.499	529.961	79.999	19.998	103.116	20.212	2.917	0.503
907.999	530.179	80.000	19.997	103.115	20.209	3.117	0.480
908.499	530.428	80.000	19.996	103.117	20.209	3.116	0.461
908.999	530.705	80.000	19.997	103.117	20.211	2.968	0.497
909.499	530.953	80.001	19.997	103.117	20.208	3.203	0.525
909.999	531.202	80.000	19.997	103.117	20.209	3.134	0.511
910.499	531.417	79.999	19.996	103.115	20.211	2.996	0.481
910.999	531.652	79.999	19.996	103.116	20.209	3.100	0.458
911.499	531.928	80.000	19.997	103.116	20.210	3.059	0.480
911.999	532.160	79.999	19.996	103.119	20.210	3.015	0.509
912.499	532.389	79.999	19.998	103.123	20.211	2.981	0.485
912.999	532.615	80.001	19.996	103.123	20.211	2.939	0.458
913.499	532.854	80.001	19.997	103.121	20.212	2.913	0.460
913.999	533.131	80.001	19.996	103.122	20.208	3.165	0.490
914.499	533.364	80.001	19.995	103.120	20.210	3.009	0.513
914.999	533.604	80.000	19.996	103.120	20.210	3.006	0.492
915.499	533.827	80.000	19.996	103.120	20.210	3.004	0.468
915.999	534.084	80.000	19.996	103.121	20.211	2.968	0.471
916.499	534.323	80.000	19.996	103.120	20.207	3.227	0.488
916.999	534.581	80.000	19.996	103.118	20.210	3.062	0.497
917.499	534.845	80.000	19.996	103.116	20.212	2.864	0.510
917.999	535.068	79.999	19.997	103.118	20.212	2.884	0.505
918.499	535.336	80.001	19.995	103.122	20.215	2.676	0.489
918.999	535.584	80.000	19.996	103.122	20.211	2.975	0.503
919.499	535.818	80.000	19.995	103.122	20.211	2.996	0.499
919.999	536.068	80.001	19.996	103.121	20.209	3.104	0.483
920.499	536.291	80.001	19.996	103.120	20.211	2.947	0.479
920.999	536.544	80.000	19.996	103.118	20.210	3.006	0.475
921.499	536.803	80.001	19.997	103.119	20.213	2.805	0.494
921.999	537.020	80.001	19.996	103.122	20.213	2.841	0.494
922.499	537.243	80.000	19.996	103.122	20.214	2.777	0.458
922.999	537.529	80.002	19.996	103.121	20.211	2.962	0.475
923.499	537.780	80.001	19.996	103.120	20.210	3.047	0.524
923.999	538.025	80.002	19.996	103.117	20.208	3.174	0.516
924.499	538.277	80.001	19.995	103.117	20.213	2.801	0.496
924.999	538.466	79.999	19.997	103.117	20.212	2.896	0.469
925.499	538.751	80.002	19.997	103.118	20.215	2.665	0.458
925.999	538.971	80.002	19.995	103.118	20.212	2.927	0.490
926.499	539.256	80.002	19.996	103.118	20.214	2.790	0.505
926.999	539.482	80.002	19.995	103.116	20.215	2.688	0.508
927.499	539.715	80.002	19.995	103.115	20.212	2.906	0.485
927.999	539.970	80.002	19.995	103.115	20.210	3.040	0.473
928.499	540.203	80.001	19.997	103.114	20.211	2.989	0.488
928.999	540.439	80.001	19.995	103.114	20.213	2.840	0.479
929.499	540.698	80.001	19.997	103.115	20.213	2.815	0.483
929.999	540.964	80.002	19.996	103.118	20.209	3.116	0.510
930.499	541.215	80.002	19.996	103.120	20.211	2.961	0.521
931.000	541.434	80.002	19.995	103.121	20.214	2.762	0.493
931.500	541.702	80.001	19.995	103.122	20.211	2.994	0.479
932.000	541.935	80.002	19.996	103.122	20.207	3.237	0.494
932.500	542.199	80.002	19.996	103.121	20.210	3.011	0.499
932.999	542.430	80.003	19.996	103.119	20.210	3.015	0.496
933.500	542.717	80.001	19.995	103.120	20.211	2.934	0.506
934.000	542.925	80.002	19.996	103.119	20.212	2.913	0.506
934.499	543.192	80.003	19.995	103.121	20.209	3.082	0.485
934.999	543.453	80.002	19.996	103.126	20.209	3.080	0.501
935.499	543.718	80.001	19.995	103.128	20.210	3.057	0.527
935.999	543.965	80.001	19.996	103.129	20.211	2.957	0.519
936.499	544.210	80.002	19.996	103.133	20.215	2.665	0.502
936.999	544.464	80.000	19.997	103.131	20.214	2.777	0.496
937.499	544.680	80.001	19.996	103.129	20.213	2.860	0.485
938.000	544.953	80.001	19.996	103.131	20.212	2.894	0.480
938.500	545.203	80.001	19.996	103.129	20.209	3.069	0.506
939.000	545.452	80.002	19.996	103.127	20.213	2.849	0.511
939.499	545.685	80.001	19.997	103.135	20.210	3.061	0.491
939.999	545.951	80.001	19.996	103.135	20.211	2.942	0.490
940.499	546.181	80.001	19.995	103.131	20.210	3.008	0.497
940.999	546.465	80.001	19.996	103.134	20.211	2.985	0.505
941.499	546.666	80.001	19.997	103.134	20.211	2.972	0.499
941.999	546.957	80.001	19.996	103.128	20.208	3.176	0.489
942.499	547.196	80.001	19.996	103.125	20.210	3.019	0.511
942.999	547.445	80.001	19.996	103.125	20.211	2.979	0.509
943.499	547.729	80.001	19.995	103.121	20.208	3.137	0.511
943.999	547.983	80.001	19.995	103.124	20.208	3.203	0.535
944.499	548.239	80.001	19.995	103.131	20.208	3.146	0.524
944.999	548.498	80.002	19.995	103.136	20.207	3.265	0.512
945.499	548.716	80.001	19.995	103.136	20.209	3.097	0.496
945.999	548.981	80.002	19.997	103.135	20.209	3.135	0.480
946.499	549.233	80.002	19.994	103.130	20.209	3.125	0.500
946.999	549.462	80.001	19.995	103.122	20.206	3.275	0.499
947.499	549.732	80.002	19.995	103.119	20.204	3.417	0.490
947.999	550.012	79.999	19.996	103.125	20.208	3.175	0.524
948.499	550.242	80.002	19.994	103.131	20.206	3.292	0.530
948.999	550.488	80.001	19.994	103.134	20.203	3.513	0.493
949.499	550.771	80.003	19.994	103.139	20.205	3.362	0.503
949.999	551.021	80.002	19.995	103.140	20.203	3.509	0.531
950.499	551.278	80.001	19.995	103.138	20.208	3.182	0.521
950.999	551.561	80.003	19.995	103.134	20.206	3.328	0.524
951.499	551.813	80.002	19.995	103.130	20.203	3.525	0.537
951.999	552.047	80.001	19.995	103.126	20.200	3.705	0.510
952.499	552.275	80.001	19.995	103.124	20.204	3.455	0.474
952.999	552.545	80.003	19.995	103.122	20.206	3.277	0.480
953.499	552.835	80.004	19.994	103.120	20.203	3.487	0.529
953.999	553.045	80.003	19.996	103.121	20.204	3.425	0.530
954.499	553.320	80.003	19.995	103.127	20.207	3.226	0.492
954.999	553.591	80.004	19.995	103.134	20.209	3.090	0.515
955.499	553.859	80.003	19.995	103.134	20.207	3.247	0.542
956.000	554.093	80.003	19.995	103.133	20.206	3.338	0.521
956.500	554.362	80.004	19.996	103.132	20.205	3.389	0.503
956.999	554.608	80.004	19.995	103.129	20.203	3.497	0.509
957.499	554.856	80.002	19.995	103.128	20.203	3.542	0.504
957.999	555.149	80.003	19.996	103.133	20.203	3.512	0.518
958.499	555.423	80.003	19.996	103.137	20.204	3.434	0.554
958.999	555.644	80.003	19.994	103.141	20.203	3.535	0.531
959.499	555.905	80.004	19.995	103.137	20.205	3.378	0.488
959.999	556.192	80.002	19.997	103.132	20.200	3.680	0.515
960.499	556.432	80.003	19.997	103.127	20.200	3.722	0.538
960.999	556.684	80.002	19.995	103.129	20.199	3.798	0.510
961.499	556.938	80.002	19.996	103.132	20.201	3.665	0.499
961.999	557.215	80.001	19.996	103.137	20.197	3.902	0.518
962.499	557.472	80.001	19.996	103.143	20.201	3.665	0.532
963.000	557.720	80.002	19.995	103.147	20.202	3.588	0.519
963.501	558.017	80.001	19.997	103.147	20.198	3.847	0.525
964.000	558.238	80.000	19.995	103.147	20.201	3.656	0.532
964.499	558.509	79.999	19.996	103.146	20.194	4.143	0.505
964.999	558.765	80.000	19.996	103.145	20.198	3.830	0.510
965.499	559.014	80.001	19.995	103.143	20.195	4.052	0.516
965.999	559.295	80.000	19.997	103.141	20.197	3.887	0.517
966.499	559.561	80.000	19.996	103.139	20.198	3.844	0.538
966.999	559.831	80.000	19.997	103.142	20.194	4.148	0.542
967.499	560.095	80.000	19.997	103.143	20.196	3.963	0.535
967.999	560.364	80.001	19.996	103.145	20.192	4.241	0.534
968.500	560.657	80.000	19.997	103.148	20.190	4.415	0.548
969.000	560.899	80.001	19.997	103.150	20.195	4.052	0.548
969.500	561.170	80.000	19.995	103.148	20.194	4.112	0.523
969.999	561.453	80.001	19.997	103.146	20.190	4.370	0.533
970.499	561.702	80.000	19.996	103.146	20.193	4.220	0.543
970.999	561.961	80.000	19.995	103.146	20.188	4.515	0.520
971.499	562.201	80.000	19.998	103.147	20.187	4.595	0.503
971.999	562.491	80.001	19.997	103.149	20.186	4.637	0.515
972.499	562.754	79.998	19.997	103.151	20.188	4.506	0.541
972.999	563.019	79.999	19.997	103.150	20.186	4.637	0.540
973.499	563.289	80.001	19.997	103.150	20.186	4.665	0.532
973.999	563.537	79.999	19.997	103.151	20.182	4.908	0.527
974.499	563.771	80.001	19.996	103.150	20.184	4.800	0.500
974.999	564.036	80.001	19.996	103.149	20.181	5.036	0.490
975.499	564.281	80.000	19.996	103.151	20.184	4.830	0.504
975.999	564.596	80.001	19.996	103.151	20.183	4.870	0.535
976.499	564.856	80.000	19.997	103.151	20.177	5.273	0.567
976.999	565.104	80.000	19.995	103.151	20.179	5.118	0.542
977.499	565.392	79.999	19.996	103.153	20.179	5.159	0.522
977.999	565.623	80.002	19.996	103.153	20.179	5.114	0.527
978.500	565.904	80.000	19.997	103.153	20.175	5.388	0.516
979.000	566.183	80.001	19.998	103.153	20.175	5.417	0.536
979.500	566.461	80.000	19.996	103.153	20.176	5.311	0.558
980.000	566.747	80.001	19.995	103.150	20.174	5.511	0.560
980.500	566.986	80.002	19.997	103.146	20.173	5.519	0.545
980.999	567.270	80.002	19.996	103.146	20.172	5.582	0.524
981.499	567.499	80.001	19.996	103.145	20.169	5.818	0.518
981.999	567.777	80.001	19.997	103.144	20.168	5.905	0.510
982.499	568.054	80.001	19.996	103.147	20.167	5.945	0.531
982.999	568.312	80.000	19.996	103.151	20.167	5.973	0.545
983.499	568.563	80.001	19.996	103.150	20.169	5.841	0.522
983.999	568.856	80.001	19.995	103.152	20.166	6.004	0.526
984.499	569.122	80.001	19.996	103.152	20.164	6.187	0.552
984.999	569.328	80.001	19.997	103.152	20.161	6.345	0.515
985.499	569.649	80.002	19.996	103.152	20.160	6.443	0.499
985.999	569.910	80.001	19.996	103.151	20.160	6.437	0.555
986.499	570.197	80.001	19.997	103.151	20.160	6.449	0.566
986.999	570.432	80.000	19.997	103.151	20.156	6.720	0.535
987.499	570.678	80.000	19.996	103.150	20.161	6.379	0.501
987.999	570.952	80.001	19.995	103.150	20.157	6.606	0.500
988.500	571.229	80.000	19.996	103.151	20.154	6.803	0.536
989.000	571.447	80.001	19.996	103.151	20.152	6.966	0.523
989.500	571.718	80.000	19.996	103.151	20.153	6.926	0.491
990.000	571.987	80.001	19.996	103.152	20.153	6.871	0.514
990.500	572.288	80.001	19.996	103.152	20.147	7.339	0.555
991.000	572.533	79.999	19.995	103.151	20.152	6.987	0.558
991.500	572.811	80.000	19.996	103.151	20.146	7.382	0.535
992.000	573.138	79.999	19.996	103.152	20.146	7.356	0.564
992.500	573.432	80.000	19.997	103.150	20.143	7.598	0.613
993.000	573.643	79.998	19.997	103.150	20.143	7.566	0.563
993.500	573.935	80.000	19.996	103.148	20.138	7.949	0.504
994.000	574.152	79.999	19.998	103.147	20.136	8.045	0.506
994.500	574.460	79.999	19.995	103.147	20.135	8.094	0.517
995.000	574.725	79.998	19.996	103.148	20.128	8.583	0.549
995.500	574.973	80.000	19.997	103.148	20.130	8.460	0.543
996.000	575.277	79.999	19.997	103.152	20.126	8.716	0.532
996.500	575.537	79.998	19.996	103.154	20.125	8.772	0.558
997.001	575.768	79.998	19.997	103.154	20.121	9.100	0.527
997.500	576.052	79.998	19.997	103.154	20.122	9.013	0.504
997.999	576.345	79.997	19.996	103.155	20.118	9.294	0.546
998.499	576.612	79.998	19.997	103.155	20.115	9.487	0.568
998.999	576.828	79.999	19.996	103.154	20.115	9.470	0.521
999.499	577.146	79.999	19.996	103.155	20.111	9.735	0.508
1000.000	577.374	79.997	19.997	103.155	20.111	9.779	0.540
1000.500	577.635	79.999	19.997	103.155	20.108	9.957	0.518
1000.999	577.901	79.999	19.996	103.154	20.105	10.140	0.508
1001.499	578.205	79.999	19.996	103.154	20.106	10.109	0.549
1001.999	578.450	79.998	19.997	103.155	20.101	10.423	0.560
1002.500	578.697	79.998	19.998	103.156	20.098	10.627	0.520
1003.000	578.962	79.999	19.997	103.156	20.096	10.760	0.502
1003.500	579.259	80.000	19.998	103.156	20.095	10.848	0.537
1004.000	579.519	79.999	19.997	103.156	20.091	11.117	0.560
1004.500	579.789	79.999	19.997	103.156	20.092	11.072	0.544
1005.000	580.034	79.999	19.997	103.156	20.085	11.526	0.523
1005.500	580.300	80.000	19.997	103.157	20.081	11.820	0.513
1005.999	580.564	79.999	19.997	103.157	20.080	11.882	0.520
1006.499	580.838	79.999	19.995	103.158	20.077	12.088	0.534
1006.999	581.083	79.999	19.997	103.158	20.073	12.325	0.529
1007.499	581.368	80.000	19.997	103.157	20.071	12.477	0.525
1008.000	581.616	79.999	19.996	103.159	20.071	12.496	0.532
1008.500	581.885	80.000	19.995	103.162	20.064	12.923	0.525
1008.999	582.150	80.001	19.995	103.164	20.065	12.876	0.526
1009.499	582.368	80.001	19.996	103.164	20.064	12.977	0.508
1009.999	582.619	80.001	19.995	103.166	20.059	13.319	0.476
1010.499	582.894	80.002	19.996	103.167	20.058	13.369	0.498
1010.999	583.145	80.000	19.995	103.170	20.050	13.890	0.526
1011.500	583.469	80.001	19.995	103.176	20.050	13.933	0.550
1012.000	583.688	80.001	19.996	103.182	20.044	14.284	0.559
1012.499	583.953	80.002	19.996	103.180	20.044	14.326	0.513
1012.999	584.254	80.001	19.995	103.177	20.042	14.455	0.525
1013.499	584.431	80.001	19.994	103.172	20.034	14.973	0.522
1013.999	584.730	80.002	19.994	103.167	20.034	14.976	0.478
1014.499	584.966	80.000	19.997	103.166	20.033	15.024	0.506
1014.999	585.232	80.001	19.995	103.167	20.031	15.183	0.518
1015.499	585.512	80.001	19.994	103.169	20.030	15.281	0.524
1015.999	585.740	80.002	19.996	103.167	20.023	15.710	0.527
1016.500	586.058	80.002	19.995	103.165	20.023	15.757	0.527
1017.000	586.304	80.002	19.996	103.165	20.019	16.022	0.555
1017.500	586.583	80.002	19.995	103.163	20.018	16.049	0.545
1018.000	586.828	80.002	19.995	103.163	20.016	16.246	0.525
1018.500	587.064	80.002	19.995	103.168	20.015	16.266	0.502
1019.000	587.340	80.000	19.994	103.172	20.007	16.838	0.497
1019.500	587.612	80.001	19.995	103.171	20.003	17.085	0.530
1020.000	587.826	80.000	19.996	103.176	20.006	16.920	0.517
1020.500	588.122	80.001	19.996	103.180	20.000	17.279	0.498
1021.000	588.355	80.001	19.996	103.180	19.997	17.521	0.520
1021.500	588.656	80.001	19.996	103.181	19.993	17.746	0.531
1022.000	588.857	80.001	19.995	103.181	19.997	17.534	0.518
1022.501	589.135	80.001	19.996	103.183	19.990	17.977	0.491
1023.001	589.414	80.001	19.995	103.185	19.989	18.037	0.518
1023.501	589.695	80.001	19.997	103.187	19.983	18.475	0.559
1024.000	589.904	80.001	19.996	103.188	19.984	18.357	0.525
1024.499	590.192	80.001	19.995	103.191	19.977	18.881	0.493
1024.999	590.412	80.001	19.995	103.191	19.978	18.799	0.502
1025.499	590.717	80.000	19.994	103.191	19.975	19.028	0.516
1025.999	590.932	80.001	19.996	103.191	19.969	19.397	0.523
1026.499	591.207	80.002	19.995	103.191	19.972	19.221	0.506
1026.999	591.479	80.002	19.996	103.193	19.970	19.316	0.519
1027.499	591.724	80.002	19.996	103.194	19.966	19.607	0.532
1027.999	591.994	80.001	19.996	103.194	19.961	19.959	0.516
1028.499	592.256	80.001	19.995	103.195	19.961	19.972	0.523
1028.999	592.510	80.001	19.997	103.196	19.958	20.152	0.524
1029.499	592.755	80.002	19.997	103.200	19.956	20.288	0.507
1029.999	593.038	80.002	19.997	103.204	19.952	20.548	0.513
1030.499	593.282	80.001	19.996	103.207	19.948	20.822	0.528
1030.999	593.580	80.001	19.996	103.208	19.948	20.836	0.535
1031.499	593.789	80.003	19.997	103.210	19.944	21.082	0.525
1031.999	594.083	80.002	19.998	103.209	19.945	21.039	0.505
1032.499	594.316	80.002	19.997	103.206	19.940	21.374	0.515
1032.999	594.597	80.003	19.996	103.204	19.937	21.576	0.520
1033.499	594.815	80.002	19.996	103.205	19.934	21.815	0.506
1033.999	595.095	80.003	19.997	103.204	19.933	21.872	0.499
1034.499	595.338	80.003	19.995	103.201	19.934	21.809	0.511
1034.999	595.608	80.003	19.996	103.202	19.930	22.037	0.518
1035.499	595.858	80.005	19.996	103.199	19.927	22.267	0.516
1036.000	596.141	80.003	19.995	103.196	19.919	22.779	0.527
1036.500	596.377	80.004	19.995	103.194	19.922	22.577	0.526
1036.999	596.618	80.003	19.995	103.192	19.922	22.614	0.498
1037.499	596.878	80.005	19.995	103.192	19.918	22.851	0.489
1037.999	597.126	80.004	19.995	103.195	19.916	23.028	0.505
1038.499	597.350	80.003	19.997	103.198	19.912	23.273	0.491
1038.999	597.607	80.003	19.995	103.198	19.908	23.541	0.477
1039.499	597.885	80.004	19.996	103.198	19.906	23.688	0.508
1039.999	598.151	80.002	19.995	103.198	19.905	23.762	0.540
1040.499	598.400	80.002	19.996	103.196	19.901	24.038	0.529
1040.999	598.644	80.003	19.996	103.195	19.904	23.833	0.504
1041.499	598.912	80.002	19.995	103.197	19.902	23.987	0.502
1041.999	599.161	80.003	19.996	103.199	19.899	24.146	0.515
