Repository: ulfsri/fsri_materials_database

# Materials and Products Database

## 01_Data

Raw data generated from each apparatus are included here in plain-text format. The data is organized first by material, next by the short name of test apparatus used, and where applicable additional filtering by test settings.

### material.json

Each material directory contains a json file of the same name as the material. This file links the data stored in the repository as well as data and graphs produced by the accompanying scripts (__02_Scripts__) to the respective landing page for the material on the front-end website.

File: 01_Data/Polyester_Carpet_High_Pile/MCC/Polyester_Carpet_High_Pile_MCC_30K_min_211027_R1.txt (part 3 of 4)
T Correction Coefficients:	0	1.024463	0
Time Shift (s):	14
*
Time (s)	Temperature (C)	N2 flow rate (cc/min)	O2 flow rate (cc/min)	Flow Rate (cc/min)	Oxygen (%)	HRR (W/g)	Heating rate (C/s)
696.000	424.234	79.998	19.996	103.282	19.441	46.665	0.493
696.500	424.476	79.997	19.996	103.281	19.432	47.304	0.493
697.000	424.741	79.999	19.997	103.280	19.431	47.390	0.503
697.500	424.969	79.997	19.998	103.280	19.421	48.011	0.500
698.000	425.243	79.997	19.996	103.277	19.417	48.287	0.497
698.500	425.514	79.998	19.996	103.276	19.416	48.364	0.524
699.000	425.743	79.997	19.996	103.276	19.408	48.931	0.523
699.500	426.009	79.997	19.997	103.277	19.399	49.514	0.497
700.000	426.259	79.997	19.996	103.277	19.394	49.865	0.505
700.500	426.501	79.998	19.996	103.278	19.389	50.233	0.504
701.000	426.741	79.998	19.995	103.277	19.381	50.737	0.487
701.500	426.988	79.998	19.996	103.277	19.378	50.995	0.485
702.000	427.247	79.998	19.996	103.276	19.372	51.403	0.496
702.500	427.493	79.997	19.996	103.274	19.364	51.920	0.505
703.000	427.748	79.997	19.996	103.274	19.362	52.040	0.503
703.500	427.976	79.998	19.997	103.273	19.355	52.537	0.492
704.000	428.235	79.998	19.997	103.274	19.347	53.115	0.486
704.500	428.570	79.998	19.996	103.274	19.343	53.336	0.540
705.000	428.771	79.998	19.996	103.276	19.337	53.762	0.565
705.500	429.043	79.999	19.997	103.276	19.332	54.081	0.504
706.000	429.266	79.996	19.997	103.278	19.328	54.384	0.484
706.500	429.542	79.999	19.996	103.283	19.324	54.644	0.497
707.000	429.807	79.999	19.996	103.285	19.318	55.084	0.520
707.500	430.082	79.998	19.996	103.286	19.316	55.225	0.540
708.000	430.298	79.998	19.995	103.287	19.308	55.733	0.515
708.500	430.586	79.998	19.999	103.286	19.299	56.336	0.498
709.000	430.838	79.998	19.997	103.281	19.297	56.480	0.522
709.500	431.089	80.000	19.996	103.280	19.290	56.985	0.522
710.000	431.339	79.998	19.997	103.279	19.289	57.032	0.502
710.500	431.593	80.000	19.994	103.280	19.283	57.421	0.502
711.000	431.861	79.999	19.996	103.282	19.279	57.721	0.513
711.500	432.140	79.998	19.994	103.286	19.268	58.482	0.534
712.000	432.392	79.999	19.997	103.293	19.266	58.607	0.539
712.500	432.610	79.999	19.997	103.301	19.263	58.829	0.501
713.000	432.870	80.002	19.998	103.306	19.254	59.420	0.474
713.500	433.133	80.000	19.996	103.312	19.251	59.651	0.500
714.000	433.393	79.998	19.996	103.313	19.248	59.837	0.523
714.500	433.649	80.001	19.996	103.310	19.241	60.279	0.520
715.000	433.907	80.001	19.996	103.308	19.237	60.563	0.515
715.500	434.177	79.997	19.999	103.308	19.234	60.789	0.521
716.000	434.468	79.999	19.999	103.303	19.230	61.051	0.544
716.500	434.716	80.002	19.995	103.303	19.223	61.502	0.550
717.000	434.996	79.999	19.995	103.306	19.218	61.888	0.534
717.500	435.234	80.000	19.997	103.308	19.210	62.392	0.524
718.000	435.469	80.002	19.995	103.308	19.206	62.669	0.496
718.500	435.741	80.000	19.996	103.312	19.205	62.751	0.490
719.000	435.973	79.999	19.996	103.315	19.198	63.229	0.505
719.500	436.282	80.000	19.995	103.315	19.192	63.612	0.523
720.000	436.533	79.999	19.995	103.315	19.189	63.849	0.551
720.500	436.762	79.999	19.995	103.315	19.182	64.323	0.520
721.000	437.052	79.998	19.995	103.316	19.180	64.463	0.500
721.500	437.295	79.999	19.995	103.316	19.179	64.489	0.526
722.000	437.573	80.000	19.994	103.316	19.174	64.877	0.527
722.500	437.796	79.999	19.996	103.316	19.169	65.201	0.511
723.000	438.064	79.999	19.997	103.317	19.165	65.425	0.496
723.500	438.304	80.000	19.995	103.317	19.163	65.585	0.499
724.000	438.576	79.999	19.996	103.319	19.160	65.791	0.510
724.500	438.870	79.999	19.995	103.319	19.157	65.971	0.539
725.000	439.100	79.999	19.995	103.319	19.151	66.367	0.545
725.500	439.339	79.998	19.996	103.318	19.151	66.397	0.497
726.000	439.639	79.999	19.994	103.318	19.150	66.462	0.504
726.500	439.870	79.998	19.996	103.316	19.146	66.744	0.535
727.000	440.121	79.998	19.996	103.316	19.143	66.960	0.506
727.500	440.378	79.998	19.996	103.316	19.142	67.018	0.495
728.000	440.651	79.998	19.996	103.317	19.139	67.245	0.519
728.500	440.903	80.001	19.995	103.317	19.137	67.327	0.528
729.000	441.196	79.998	19.995	103.317	19.138	67.266	0.535
729.500	441.467	79.998	19.996	103.318	19.137	67.351	0.555
730.000	441.718	79.998	19.996	103.318	19.133	67.634	0.543
730.500	441.963	79.997	19.995	103.318	19.133	67.591	0.509
731.000	442.198	79.998	19.996	103.318	19.135	67.502	0.488
731.500	442.484	79.998	19.995	103.317	19.132	67.668	0.500
732.000	442.730	79.997	19.998	103.313	19.132	67.717	0.527
732.500	442.985	79.999	19.997	103.312	19.134	67.544	0.517
733.000	443.225	79.998	19.997	103.309	19.132	67.668	0.498
733.500	443.483	79.998	19.997	103.302	19.134	67.566	0.497
734.000	443.763	79.997	19.996	103.297	19.136	67.421	0.518
734.500	444.021	79.997	19.996	103.295	19.133	67.606	0.538
735.000	444.243	79.999	19.996	103.292	19.137	67.307	0.509
735.500	444.520	80.000	19.998	103.288	19.141	67.024	0.490
736.000	444.762	79.998	19.995	103.288	19.140	67.099	0.509
736.500	445.001	79.999	19.996	103.287	19.144	66.873	0.500
737.000	445.288	79.998	19.997	103.284	19.146	66.736	0.503
737.500	445.540	80.000	19.996	103.282	19.149	66.484	0.533
738.000	445.794	79.999	19.995	103.281	19.150	66.417	0.523
738.500	446.026	80.000	19.995	103.282	19.153	66.223	0.496
739.000	446.299	80.000	19.996	103.281	19.159	65.832	0.495
739.500	446.573	79.999	19.997	103.280	19.161	65.677	0.526
740.000	446.808	80.000	19.995	103.280	19.164	65.441	0.528
740.500	447.063	79.999	19.996	103.279	19.171	64.982	0.500
741.000	447.317	80.000	19.997	103.277	19.176	64.635	0.500
741.500	447.575	79.998	20.000	103.275	19.180	64.371	0.511
742.000	447.808	80.000	19.995	103.275	19.185	64.007	0.502
742.500	448.090	80.002	19.996	103.276	19.190	63.666	0.503
743.000	448.337	80.001	19.995	103.276	19.197	63.238	0.522
743.500	448.597	80.000	19.994	103.273	19.199	63.062	0.518
744.001	448.830	79.999	19.996	103.271	19.205	62.703	0.500
744.500	449.071	80.000	19.995	103.266	19.211	62.278	0.484
745.000	449.348	79.999	19.997	103.258	19.218	61.829	0.496
745.500	449.605	79.999	19.994	103.251	19.225	61.333	0.526
746.000	449.839	79.998	19.996	103.246	19.232	60.820	0.512
746.501	450.102	79.997	19.999	103.243	19.240	60.277	0.494
747.001	450.363	79.998	19.995	103.241	19.245	59.970	0.510
747.500	450.564	79.999	19.996	103.240	19.255	59.258	0.493
748.000	450.859	80.001	20.001	103.239	19.264	58.701	0.479
748.500	451.094	79.994	19.994	103.231	19.272	58.158	0.513
749.000	451.339	80.000	19.994	103.227	19.279	57.621	0.506
749.501	451.644	79.996	19.996	103.223	19.282	57.443	0.515
750.001	451.843	79.998	19.996	103.219	19.294	56.646	0.527
750.500	452.111	79.998	19.995	103.213	19.304	55.970	0.486
751.000	452.366	79.996	19.995	103.214	19.309	55.608	0.495
751.500	452.610	79.997	19.995	103.210	19.315	55.168	0.511
752.000	452.856	79.996	19.995	103.208	19.326	54.418	0.494
752.500	453.083	79.995	19.996	103.206	19.336	53.794	0.481
753.000	453.352	79.998	19.997	103.206	19.341	53.431	0.485
753.500	453.610	79.997	19.995	103.209	19.356	52.400	0.512
754.000	453.891	79.998	19.994	103.214	19.364	51.880	0.534
754.500	454.091	79.999	19.996	103.215	19.368	51.558	0.510
755.000	454.358	79.997	19.997	103.217	19.377	50.943	0.474
755.500	454.613	79.997	19.996	103.218	19.388	50.218	0.494
756.000	454.856	80.000	19.996	103.215	19.397	49.602	0.510
756.500	455.074	79.997	19.997	103.210	19.405	49.051	0.480
757.000	455.327	79.999	19.997	103.208	19.415	48.389	0.466
757.500	455.585	79.997	19.995	103.206	19.423	47.834	0.491
758.000	455.829	79.997	19.998	103.203	19.433	47.192	0.507
758.500	456.065	79.996	19.997	103.202	19.445	46.363	0.491
759.000	456.326	79.996	19.997	103.202	19.456	45.615	0.488
759.500	456.576	79.997	19.997	103.200	19.464	45.069	0.504
760.000	456.801	79.997	19.996	103.199	19.470	44.623	0.493
760.501	457.044	79.998	19.997	103.196	19.481	43.909	0.471
761.001	457.307	79.999	19.997	103.189	19.491	43.244	0.487
761.500	457.552	79.997	19.997	103.182	19.502	42.488	0.507
762.000	457.824	79.996	19.998	103.179	19.509	42.021	0.513
762.500	458.060	79.997	19.997	103.176	19.516	41.497	0.512
763.000	458.304	79.997	19.997	103.173	19.524	40.966	0.493
763.501	458.552	79.996	19.997	103.174	19.533	40.383	0.486
764.001	458.798	79.996	19.998	103.175	19.542	39.766	0.493
764.500	459.071	79.997	19.998	103.174	19.549	39.300	0.507
765.000	459.305	79.998	19.996	103.169	19.551	39.121	0.513
765.500	459.547	79.997	19.996	103.168	19.557	38.734	0.492
766.000	459.810	79.998	19.996	103.166	19.564	38.247	0.491
766.500	460.032	79.998	19.996	103.163	19.571	37.783	0.495
767.000	460.295	79.996	19.997	103.162	19.578	37.283	0.484
767.500	460.536	79.997	19.999	103.161	19.581	37.101	0.494
768.000	460.789	79.996	19.997	103.159	19.586	36.728	0.500
768.500	461.027	79.998	19.996	103.158	19.590	36.467	0.493
769.000	461.249	79.998	19.997	103.157	19.596	36.105	0.475
769.500	461.502	79.997	19.996	103.155	19.598	35.923	0.467
770.000	461.743	79.998	19.996	103.149	19.599	35.845	0.485
770.500	462.007	79.997	19.997	103.143	19.602	35.686	0.499
771.000	462.238	79.997	19.997	103.137	19.609	35.169	0.500
771.500	462.471	79.997	19.995	103.131	19.606	35.402	0.479
772.000	462.774	79.998	19.996	103.126	19.607	35.359	0.500
772.500	462.995	79.998	19.997	103.124	19.611	35.022	0.530
773.000	463.250	79.998	19.996	103.125	19.611	35.024	0.500
773.500	463.472	79.997	19.996	103.125	19.613	34.953	0.476
774.000	463.738	79.998	19.996	103.123	19.613	34.887	0.483
774.500	463.952	79.999	19.996	103.123	19.613	34.933	0.485
775.000	464.223	79.998	19.996	103.119	19.613	34.950	0.482
775.500	464.503	79.998	19.995	103.112	19.613	34.914	0.518
776.000	464.715	79.997	19.996	103.104	19.610	35.092	0.521
776.500	464.972	79.999	19.995	103.096	19.612	34.992	0.480
777.000	465.220	79.997	19.994	103.090	19.608	35.237	0.487
777.500	465.468	79.998	19.995	103.088	19.606	35.398	0.501
778.000	465.737	79.999	19.996	103.087	19.606	35.393	0.506
778.500	465.956	79.999	19.994	103.087	19.604	35.550	0.502
779.000	466.209	79.998	19.995	103.087	19.603	35.628	0.480
779.500	466.495	79.997	19.996	103.086	19.599	35.885	0.506
780.000	466.748	79.997	19.997	103.084	19.597	36.016	0.538
780.500	466.972	79.999	19.997	103.082	19.595	36.136	0.508
781.001	467.227	79.998	19.996	103.082	19.592	36.324	0.478
781.500	467.492	79.998	19.996	103.082	19.586	36.785	0.499
782.000	467.743	79.997	19.997	103.079	19.586	36.770	0.518
782.500	467.991	79.998	19.996	103.077	19.583	36.967	0.507
783.000	468.297	79.997	19.996	103.077	19.577	37.372	0.526
783.500	468.524	79.997	19.996	103.077	19.575	37.472	0.544
784.000	468.747	79.998	19.997	103.077	19.571	37.737	0.492
784.500	469.027	79.998	19.996	103.079	19.566	38.085	0.476
785.000	469.287	79.998	19.996	103.081	19.561	38.420	0.521
785.500	469.546	79.998	19.996	103.081	19.559	38.589	0.530
786.000	469.780	79.999	19.997	103.082	19.558	38.619	0.506
786.500	470.043	79.998	19.997	103.082	19.553	38.995	0.495
787.000	470.266	79.996	19.996	103.082	19.551	39.120	0.492
787.500	470.545	79.997	19.997	103.082	19.548	39.316	0.494
788.000	470.820	79.998	19.996	103.082	19.543	39.640	0.528
788.500	471.081	79.997	19.996	103.082	19.537	40.057	0.545
789.000	471.285	79.997	19.996	103.083	19.533	40.319	0.500
789.500	471.557	79.999	19.995	103.083	19.527	40.769	0.470
790.000	471.829	79.998	19.996	103.083	19.522	41.056	0.510
790.500	472.062	79.999	19.995	103.083	19.518	41.363	0.525
791.000	472.343	79.998	19.995	103.083	19.518	41.379	0.509
791.500	472.576	79.998	19.995	103.082	19.510	41.885	0.514
792.000	472.875	79.999	19.995	103.083	19.506	42.182	0.523
792.500	473.078	79.999	19.996	103.083	19.502	42.457	0.517
793.000	473.356	80.000	19.997	103.083	19.498	42.668	0.492
793.500	473.638	80.000	19.997	103.082	19.494	42.981	0.521
794.000	473.858	79.999	19.997	103.082	19.491	43.167	0.531
794.500	474.163	80.000	19.997	103.082	19.489	43.290	0.513
795.000	474.449	80.000	19.996	103.082	19.484	43.673	0.558
795.500	474.664	79.998	19.998	103.082	19.480	43.909	0.546
796.000	474.952	80.001	19.996	103.082	19.478	44.062	0.502
796.500	475.181	79.999	19.996	103.083	19.473	44.381	0.510
797.000	475.451	80.000	19.995	103.083	19.469	44.660	0.508
797.500	475.713	79.999	19.997	103.082	19.468	44.710	0.516
798.000	475.977	80.000	19.996	103.078	19.464	45.014	0.529
798.500	476.193	79.999	19.997	103.070	19.461	45.185	0.503
799.000	476.478	79.999	19.996	103.062	19.458	45.415	0.490
799.500	476.721	80.000	19.996	103.054	19.456	45.545	0.514
800.000	476.993	79.999	19.995	103.048	19.455	45.589	0.521
800.500	477.249	79.998	19.996	103.046	19.451	45.855	0.521
801.000	477.480	79.999	19.996	103.046	19.451	45.892	0.508
801.500	477.755	79.999	19.996	103.046	19.451	45.866	0.497
802.000	478.032	80.000	19.995	103.044	19.447	46.130	0.529
802.500	478.319	79.998	19.995	103.042	19.452	45.783	0.558
803.000	478.561	79.999	19.995	103.037	19.451	45.888	0.547
803.500	478.793	79.999	19.994	103.034	19.454	45.677	0.501
804.000	479.068	80.000	19.995	103.028	19.456	45.559	0.491
804.500	479.311	79.999	19.997	103.022	19.455	45.593	0.512
805.000	479.559	80.001	19.994	103.018	19.462	45.117	0.504
805.500	479.780	80.001	19.994	103.014	19.470	44.567	0.480
806.000	480.077	79.998	19.995	103.008	19.472	44.453	0.494
806.500	480.348	79.999	19.995	103.003	19.477	44.103	0.543
807.000	480.559	79.999	19.997	103.001	19.482	43.788	0.525
807.500	480.840	79.998	19.995	103.000	19.491	43.216	0.487
808.000	481.087	79.998	19.995	103.000	19.501	42.507	0.510
808.500	481.414	80.000	19.995	103.001	19.507	42.090	0.550
809.000	481.638	79.997	19.995	102.999	19.519	41.277	0.562
809.500	481.885	79.998	19.996	102.998	19.529	40.620	0.511
810.000	482.182	79.998	19.995	102.997	19.542	39.769	0.507
810.500	482.409	79.999	19.995	102.994	19.549	39.266	0.534
811.000	482.654	80.000	19.996	102.993	19.562	38.348	0.498
811.500	482.937	79.999	19.995	102.991	19.579	37.199	0.500
812.000	483.181	79.999	19.995	102.988	19.591	36.377	0.528
812.500	483.453	79.999	19.995	102.987	19.603	35.623	0.522
813.000	483.702	80.000	19.995	102.989	19.617	34.638	0.519
813.500	483.972	79.999	19.995	102.992	19.634	33.451	0.520
814.000	484.218	79.999	19.996	102.998	19.646	32.655	0.518
814.500	484.455	79.999	19.996	103.002	19.660	31.714	0.499
815.000	484.696	79.999	19.995	103.005	19.675	30.727	0.480
815.500	484.913	79.999	19.997	103.007	19.690	29.687	0.468
816.001	485.184	79.998	19.995	103.011	19.707	28.541	0.473
816.501	485.419	80.001	19.993	103.020	19.720	27.686	0.497
817.001	485.721	80.000	19.995	103.028	19.737	26.528	0.521
817.501	485.971	80.000	19.995	103.036	19.750	25.603	0.544
818.000	486.250	79.998	19.995	103.044	19.765	24.627	0.541
818.500	486.502	80.000	19.995	103.049	19.777	23.811	0.530
819.000	486.782	80.000	19.994	103.050	19.794	22.644	0.531
819.500	487.025	80.000	19.995	103.057	19.802	22.073	0.527
820.000	487.270	79.999	19.994	103.064	19.820	20.882	0.506
820.500	487.573	79.999	19.994	103.071	19.832	20.082	0.518
821.000	487.789	80.001	19.997	103.077	19.846	19.102	0.534
821.500	488.059	80.001	19.996	103.083	19.856	18.457	0.503
822.000	488.313	80.000	19.996	103.083	19.866	17.786	0.505
822.500	488.576	80.002	19.996	103.081	19.877	17.006	0.521
823.000	488.825	80.001	19.995	103.072	19.888	16.261	0.515
823.500	489.053	80.002	19.995	103.064	19.900	15.451	0.495
824.000	489.362	80.001	19.995	103.056	19.909	14.815	0.507
824.500	489.585	80.000	19.996	103.046	19.919	14.130	0.534
825.000	489.865	80.001	19.997	103.041	19.929	13.460	0.517
825.501	490.094	80.002	19.996	103.044	19.937	12.960	0.506
826.001	490.356	80.001	19.997	103.051	19.950	12.039	0.500
826.501	490.626	80.000	19.997	103.058	19.955	11.687	0.511
827.001	490.848	79.999	19.997	103.065	19.968	10.809	0.512
827.500	491.109	80.000	19.998	103.067	19.980	10.038	0.487
828.000	491.359	80.000	19.997	103.065	19.987	9.542	0.497
828.501	491.583	79.999	19.996	103.066	19.990	9.328	0.492
829.001	491.861	79.999	19.997	103.065	20.000	8.694	0.488
829.501	492.089	79.999	19.997	103.066	20.006	8.266	0.504
830.000	492.372	79.999	19.996	103.071	20.012	7.827	0.508
830.500	492.647	79.998	19.996	103.077	20.017	7.475	0.534
831.001	492.908	79.999	19.996	103.078	20.024	7.032	0.547
831.500	493.142	79.997	19.996	103.080	20.030	6.642	0.515
832.000	493.423	79.997	19.998	103.083	20.034	6.362	0.506
832.501	493.671	80.000	19.997	103.085	20.040	5.926	0.523
833.000	493.939	79.997	19.997	103.085	20.046	5.538	0.523
833.500	494.209	79.999	19.997	103.085	20.050	5.254	0.526
834.000	494.444	79.998	19.997	103.086	20.056	4.863	0.521
834.500	494.712	79.998	19.996	103.085	20.059	4.627	0.504
835.000	494.971	79.998	19.997	103.084	20.061	4.537	0.515
835.500	495.233	79.997	19.997	103.083	20.066	4.216	0.524
836.000	495.463	79.998	19.996	103.083	20.069	3.954	0.507
836.500	495.711	79.999	19.996	103.081	20.075	3.574	0.485
837.000	495.937	79.999	19.996	103.082	20.072	3.786	0.476
837.500	496.195	79.999	19.995	103.082	20.076	3.527	0.479
838.000	496.461	79.997	19.996	103.084	20.081	3.145	0.504
838.500	496.722	79.998	19.996	103.084	20.081	3.152	0.526
839.000	496.970	79.998	19.996	103.084	20.081	3.145	0.518
839.501	497.226	79.998	19.996	103.085	20.088	2.721	0.507
840.001	497.494	79.998	19.996	103.085	20.084	2.933	0.514
840.500	497.769	79.998	19.996	103.081	20.089	2.592	0.534
841.000	498.019	79.997	19.997	103.079	20.089	2.600	0.534
841.500	498.297	79.999	19.996	103.078	20.092	2.437	0.526
842.000	498.540	79.998	19.996	103.073	20.092	2.395	0.525
842.500	498.740	79.998	19.997	103.069	20.091	2.458	0.483
843.000	499.045	79.998	19.996	103.070	20.093	2.329	0.474
843.500	499.257	79.998	19.997	103.076	20.095	2.187	0.511
844.000	499.510	79.998	19.997	103.079	20.095	2.193	0.491
844.500	499.782	79.997	19.996	103.084	20.096	2.153	0.495
845.000	499.999	79.997	19.996	103.090	20.095	2.227	0.507
845.500	500.287	79.997	19.996	103.093	20.099	1.966	0.497
846.000	500.503	79.998	19.997	103.089	20.101	1.824	0.504
846.501	500.750	79.998	19.996	103.086	20.097	2.097	0.483
847.000	501.031	79.999	19.997	103.085	20.102	1.745	0.496
847.500	501.310	79.997	19.997	103.084	20.101	1.814	0.544
848.000	501.541	79.998	19.996	103.083	20.099	1.975	0.535
848.500	501.787	79.998	19.998	103.082	20.102	1.720	0.494
849.000	502.040	79.998	19.997	103.083	20.102	1.739	0.487
849.500	502.252	79.998	19.997	103.082	20.101	1.799	0.481
850.000	502.541	79.998	19.997	103.081	20.103	1.690	0.483
850.500	502.774	79.998	19.997	103.080	20.102	1.775	0.512
851.000	503.043	79.997	19.997	103.080	20.099	1.936	0.512
851.500	503.278	79.998	19.996	103.079	20.101	1.779	0.503
852.000	503.518	79.998	19.997	103.080	20.099	1.924	0.490
852.500	503.757	79.998	19.997	103.080	20.102	1.773	0.477
853.000	504.033	79.996	19.997	103.080	20.101	1.830	0.497
853.500	504.290	79.997	19.998	103.080	20.103	1.693	0.524
854.000	504.479	79.997	19.997	103.081	20.105	1.506	0.490
854.500	504.765	79.996	19.997	103.080	20.105	1.508	0.461
855.000	505.032	79.997	19.997	103.081	20.107	1.415	0.514
855.500	505.203	79.996	19.997	103.085	20.104	1.637	0.495
856.000	505.492	79.997	19.997	103.089	20.105	1.567	0.449
856.500	505.707	79.997	19.997	103.091	20.105	1.561	0.482
857.000	505.991	79.997	19.997	103.091	20.107	1.425	0.501
857.500	506.250	79.996	19.997	103.091	20.102	1.741	0.521
858.000	506.479	79.998	19.997	103.087	20.105	1.569	0.515
858.500	506.691	79.997	19.997	103.083	20.103	1.641	0.465
859.000	506.946	79.997	19.998	103.082	20.104	1.599	0.454
859.500	507.196	79.998	19.997	103.083	20.104	1.637	0.486
860.000	507.456	79.996	19.998	103.083	20.104	1.576	0.507
860.500	507.680	79.997	19.998	103.083	20.104	1.614	0.497
861.000	507.937	79.996	19.997	103.083	20.101	1.838	0.482
861.501	508.184	79.997	19.997	103.083	20.104	1.616	0.492
862.001	508.402	79.997	19.998	103.084	20.103	1.665	0.485
862.500	508.692	79.997	19.997	103.085	20.105	1.538	0.487
863.000	508.918	79.998	19.996	103.088	20.104	1.605	0.512
863.500	509.187	79.998	19.997	103.088	20.107	1.376	0.506
864.000	509.401	79.996	19.996	103.088	20.103	1.641	0.489
864.500	509.634	79.998	19.996	103.087	20.108	1.347	0.465
865.000	509.859	79.996	19.996	103.088	20.105	1.514	0.452
865.500	510.128	79.997	19.995	103.086	20.108	1.304	0.476
866.000	510.366	79.998	19.995	103.086	20.108	1.351	0.500
866.500	510.630	79.998	19.996	103.085	20.106	1.453	0.504
867.000	510.851	79.999	19.995	103.087	20.105	1.512	0.494
867.500	511.108	79.998	19.995	103.086	20.111	1.126	0.481
868.000	511.353	79.998	19.995	103.088	20.106	1.487	0.490
868.500	511.597	79.997	19.996	103.093	20.110	1.169	0.496
869.000	511.833	79.997	19.995	103.096	20.109	1.256	0.485
869.500	512.077	79.999	19.995	103.099	20.113	1.027	0.480
870.000	512.333	79.998	19.996	103.102	20.109	1.263	0.490
870.500	512.558	79.997	19.996	103.104	20.106	1.439	0.490
871.000	512.815	79.999	19.995	103.104	20.110	1.168	0.481
871.500	513.059	79.997	19.995	103.106	20.111	1.113	0.491
872.000	513.310	79.999	19.996	103.103	20.108	1.350	0.498
872.500	513.535	79.997	19.996	103.102	20.107	1.386	0.486
873.000	513.790	79.999	19.996	103.101	20.112	1.062	0.478
873.500	514.043	79.999	19.995	103.099	20.105	1.552	0.494
874.000	514.289	79.999	19.995	103.095	20.111	1.115	0.503
874.500	514.567	79.999	19.996	103.094	20.109	1.294	0.512
875.000	514.813	79.999	19.996	103.093	20.109	1.274	0.524
875.500	515.050	79.999	19.995	103.098	20.108	1.364	0.504
876.000	515.286	80.000	19.996	103.102	20.109	1.281	0.478
876.500	515.524	79.999	19.995	103.107	20.109	1.296	0.474
877.000	515.810	80.000	19.994	103.117	20.106	1.482	0.499
877.500	516.045	79.998	19.994	103.108	20.108	1.342	0.522
878.000	516.292	79.999	19.995	103.085	20.111	1.147	0.501
878.500	516.547	80.000	19.995	103.066	20.111	1.152	0.492
879.000	516.833	79.999	19.996	103.055	20.106	1.461	0.521
879.500	517.094	80.000	19.995	103.046	20.109	1.281	0.544
880.000	517.323	80.000	19.996	103.056	20.109	1.270	0.519
880.500	517.568	80.000	19.995	103.092	20.112	1.033	0.482
881.000	517.839	79.999	19.997	103.132	20.106	1.461	0.496
881.500	518.116	80.000	19.995	103.153	20.108	1.334	0.532
882.000	518.351	80.000	19.996	103.164	20.105	1.571	0.530
882.500	518.617	79.997	19.996	103.168	20.106	1.478	0.506
883.000	518.896	79.999	19.997	103.155	20.110	1.196	0.523
883.500	519.128	79.999	19.996	103.128	20.109	1.259	0.528
884.000	519.403	79.999	19.996	103.112	20.110	1.204	0.509
884.500	519.649	79.998	19.996	103.103	20.110	1.172	0.514
885.000	519.899	79.999	19.995	103.097	20.110	1.228	0.508
885.500	520.166	79.999	19.996	103.097	20.108	1.325	0.507
886.000	520.461	79.999	19.996	103.097	20.110	1.225	0.540
886.500	520.683	79.999	19.995	103.096	20.111	1.122	0.540
887.000	520.918	79.998	19.995	103.094	20.110	1.215	0.487
887.500	521.173	79.999	19.996	103.093	20.109	1.270	0.474
888.000	521.459	79.999	19.996	103.090	20.106	1.452	0.515
888.500	521.729	79.999	19.996	103.091	20.106	1.459	0.548
889.000	521.970	79.998	19.996	103.091	20.110	1.228	0.534
889.500	522.248	79.997	19.996	103.093	20.109	1.243	0.515
890.000	522.473	79.999	19.995	103.096	20.106	1.478	0.511
890.500	522.756	79.999	19.995	103.098	20.109	1.287	0.505
891.000	523.020	80.000	19.996	103.098	20.106	1.467	0.528
891.500	523.288	79.998	19.995	103.098	20.108	1.312	0.540
892.000	523.551	80.000	19.997	103.100	20.110	1.213	0.532
892.500	523.809	79.999	19.996	103.100	20.110	1.223	0.526
893.000	524.099	79.999	19.995	103.099	20.111	1.128	0.534
893.500	524.378	79.999	19.995	103.103	20.110	1.209	0.558
894.001	524.585	79.999	19.996	103.109	20.110	1.202	0.527
894.501	524.880	80.000	19.996	103.112	20.109	1.266	0.494
895.001	525.190	79.999	19.996	103.115	20.108	1.306	0.554
895.501	525.420	80.000	19.995	103.118	20.108	1.366	0.572
896.001	525.662	79.999	19.996	103.119	20.106	1.474	0.505
896.501	525.933	80.000	19.995	103.119	20.112	1.082	0.492
897.000	526.194	80.000	19.997	103.120	20.109	1.241	0.523
897.500	526.469	80.000	19.996	103.119	20.108	1.325	0.534
898.000	526.730	80.000	19.995	103.119	20.110	1.213	0.536
898.500	527.021	80.000	19.996	103.119	20.109	1.251	0.544
899.000	527.285	80.001	19.995	103.117	20.108	1.323	0.554
899.500	527.561	80.001	19.996	103.115	20.112	1.086	0.548
900.000	527.856	80.000	19.996	103.114	20.111	1.149	0.555
900.500	528.102	80.000	19.995	103.114	20.113	1.026	0.556
901.000	528.337	80.001	19.995	103.113	20.107	1.387	0.511
901.500	528.630	80.000	19.996	103.112	20.107	1.398	0.504
902.000	528.889	80.002	19.996	103.113	20.112	1.060	0.540
902.500	529.143	80.001	19.995	103.110	20.112	1.079	0.533
903.000	529.437	80.001	19.995	103.109	20.113	1.026	0.531
903.500	529.721	80.000	19.995	103.110	20.109	1.236	0.563
904.000	529.979	80.000	19.996	103.109	20.111	1.098	0.560
904.500	530.284	80.000	19.995	103.107	20.111	1.145	0.553
905.000	530.514	80.001	19.996	103.105	20.113	1.018	0.549
905.500	530.800	80.001	19.995	103.104	20.115	0.876	0.526
906.000	531.097	80.001	19.994	103.099	20.113	0.963	0.549
906.500	531.352	80.002	19.995	103.098	20.113	1.014	0.567
907.000	531.583	80.000	19.994	103.100	20.109	1.279	0.519
907.500	531.901	80.001	19.994	103.101	20.112	1.086	0.517
908.000	532.162	80.000	19.994	103.100	20.111	1.162	0.564
908.500	532.421	80.000	19.995	103.099	20.113	1.003	0.550
909.000	532.667	79.999	19.995	103.096	20.113	1.022	0.512
909.500	532.930	79.999	19.995	103.092	20.111	1.143	0.506
910.000	533.183	79.999	19.996	103.089	20.109	1.257	0.512
910.500	533.452	79.999	19.995	103.086	20.109	1.279	0.519
911.000	533.753	79.998	19.995	103.085	20.107	1.410	0.546
911.500	534.059	79.998	19.995	103.085	20.110	1.232	0.589
912.000	534.313	79.998	19.997	103.089	20.105	1.510	0.583
912.500	534.568	79.998	19.996	103.093	20.107	1.425	0.534
913.000	534.867	79.998	19.996	103.096	20.112	1.077	0.532
913.500	535.122	79.998	19.996	103.100	20.106	1.440	0.554
914.000	535.373	79.997	19.996	103.100	20.114	0.933	0.530
914.500	535.632	79.998	19.996	103.098	20.110	1.185	0.507
915.000	535.918	79.997	19.996	103.093	20.110	1.213	0.528
915.500	536.196	79.997	19.995	103.093	20.107	1.414	0.555
916.000	536.486	79.999	19.996	103.091	20.109	1.264	0.566
916.500	536.754	79.998	19.996	103.094	20.110	1.206	0.563
917.000	537.020	79.999	19.996	103.094	20.110	1.189	0.546
917.500	537.278	79.998	19.997	103.093	20.109	1.283	0.529
918.000	537.548	79.997	19.996	103.090	20.109	1.234	0.526
918.500	537.846	79.997	19.997	103.093	20.111	1.145	0.547
919.000	538.110	79.996	19.997	103.096	20.113	1.010	0.565
919.500	538.366	79.997	19.996	103.101	20.108	1.353	0.541
920.000	538.653	79.997	19.997	103.105	20.112	1.033	0.532
920.500	538.899	79.997	19.996	103.112	20.109	1.249	0.538
921.000	539.178	79.998	19.996	103.111	20.110	1.185	0.529
921.500	539.422	79.996	19.997	103.111	20.112	1.065	0.524
922.000	539.689	79.997	19.997	103.110	20.111	1.105	0.517
922.500	539.969	79.996	19.996	103.115	20.110	1.188	0.529
923.000	540.219	79.998	19.997	103.115	20.109	1.285	0.538
923.500	540.531	79.997	19.997	103.117	20.112	1.035	0.546
924.000	540.771	79.998	19.996	103.117	20.113	1.018	0.557
924.500	541.030	79.998	19.997	103.119	20.110	1.222	0.526
925.000	541.290	79.998	19.995	103.119	20.114	0.931	0.509
925.500	541.525	79.997	19.996	103.120	20.111	1.130	0.507
926.000	541.803	79.998	19.996	103.120	20.113	0.978	0.504
926.500	542.073	79.996	19.998	103.120	20.114	0.952	0.531
927.000	542.353	79.997	19.997	103.120	20.112	1.086	0.549
927.500	542.646	79.997	19.996	103.120	20.113	0.990	0.561
928.000	542.920	79.998	19.996	103.113	20.112	1.052	0.570
928.500	543.165	79.998	19.996	103.106	20.112	1.084	0.543
929.000	543.413	79.998	19.996	103.101	20.112	1.048	0.506
929.500	543.682	79.998	19.996	103.094	20.112	1.048	0.505
930.000	543.953	79.997	19.995	103.087	20.114	0.918	0.529
930.501	544.226	79.997	19.995	103.087	20.112	1.046	0.542
931.000	544.503	79.998	19.997	103.090	20.111	1.118	0.547
931.500	544.753	79.998	19.996	103.094	20.110	1.209	0.538
932.001	545.007	79.999	19.995	103.098	20.112	1.056	0.515
932.500	545.291	79.998	19.995	103.100	20.109	1.295	0.521
933.000	545.552	79.998	19.997	103.101	20.111	1.154	0.541
933.500	545.796	79.999	19.996	103.100	20.110	1.181	0.525
934.000	546.085	79.998	19.995	103.096	20.112	1.060	0.519
934.501	546.334	79.998	19.996	103.097	20.112	1.054	0.536
935.001	546.559	79.999	19.995	103.102	20.113	0.976	0.506
935.500	546.848	79.998	19.996	103.102	20.111	1.152	0.494
936.000	547.124	79.998	19.996	103.101	20.109	1.249	0.539
936.500	547.387	79.999	19.995	103.102	20.110	1.202	0.552
937.000	547.655	79.997	19.997	103.099	20.111	1.101	0.535
937.500	547.959	79.998	19.995	103.096	20.109	1.296	0.552
938.000	548.188	79.998	19.997	103.095	20.108	1.308	0.553
938.500	548.419	79.999	19.996	103.095	20.112	1.094	0.497
939.000	548.699	79.998	19.995	103.092	20.112	1.075	0.485
939.500	548.979	79.998	19.997	103.091	20.111	1.124	0.535
940.000	549.213	79.998	19.997	103.087	20.108	1.340	0.537
940.500	549.492	79.998	19.996	103.087	20.113	1.016	0.513
941.000	549.738	79.999	19.997	103.089	20.112	1.035	0.519
941.500	550.025	79.997	19.995	103.097	20.114	0.958	0.529
942.000	550.252	79.996	19.995	103.100	20.113	1.011	0.524
942.500	550.524	79.998	19.996	103.106	20.115	0.872	0.507
943.001	550.839	79.997	19.997	103.111	20.112	1.048	0.543
943.501	551.042	79.997	19.997	103.115	20.109	1.275	0.552
944.000	551.307	79.997	19.996	103.110	20.107	1.389	0.493
944.500	551.538	79.997	19.996	103.106	20.110	1.209	0.483
945.000	551.808	79.995	19.996	103.100	20.110	1.196	0.499
945.500	552.038	79.997	19.997	103.097	20.109	1.256	0.500
946.000	552.330	79.996	19.997	103.096	20.110	1.213	0.511
946.500	552.524	79.996	19.997	103.099	20.112	1.094	0.504
947.000	552.816	79.995	19.996	103.100	20.108	1.302	0.486
947.500	553.068	79.995	19.997	103.107	20.108	1.326	0.515
948.000	553.334	79.996	19.997	103.106	20.108	1.357	0.531
948.500	553.603	79.996	19.997	103.102	20.109	1.251	0.526
949.000	553.840	79.996	19.997	103.098	20.110	1.196	0.521
949.500	554.117	79.995	19.996	103.097	20.109	1.275	0.510
950.000	554.395	79.995	19.998	103.091	20.107	1.429	0.535
950.500	554.631	79.996	19.997	103.091	20.110	1.190	0.535
951.000	554.915	79.997	19.996	103.092	20.107	1.374	0.517
951.500	555.176	79.996	19.997	103.092	20.106	1.438	0.532
952.000	555.425	79.996	19.997	103.096	20.105	1.565	0.527
952.500	555.651	79.998	19.997	103.103	20.104	1.574	0.492
953.000	555.912	79.998	19.997	103.103	20.108	1.321	0.481
953.500	556.167	79.998	19.996	103.103	20.107	1.385	0.501
954.000	556.431	79.998	19.998	103.103	20.107	1.434	0.517
954.500	556.654	79.998	19.997	103.099	20.105	1.569	0.503
955.000	556.927	79.999	19.996	103.094	20.105	1.521	0.492
955.500	557.182	79.999	19.996	103.092	20.106	1.463	0.512
956.000	557.438	79.998	19.996	103.089	20.107	1.410	0.519
956.500	557.687	79.999	19.996	103.087	20.106	1.461	0.508
957.000	557.921	79.998	19.995	103.087	20.104	1.595	0.494
957.500	558.161	79.999	19.996	103.084	20.103	1.650	0.478
958.000	558.395	79.999	19.996	103.088	20.105	1.542	0.474
958.500	558.661	79.999	19.996	103.093	20.099	1.915	0.487
959.000	558.893	79.999	19.995	103.098	20.102	1.730	0.499
959.500	559.183	79.998	19.996	103.100	20.103	1.698	0.510
960.000	559.440	79.998	19.995	103.099	20.105	1.546	0.534
960.500	559.702	79.999	19.997	103.095	20.101	1.784	0.533
961.000	559.944	79.999	19.996	103.094	20.104	1.631	0.512
961.500	560.179	80.000	19.995	103.093	20.103	1.669	0.491
962.000	560.429	80.000	19.995	103.091	20.101	1.788	0.481
962.500	560.676	79.999	19.995	103.096	20.101	1.841	0.491
963.000	560.937	80.000	19.995	103.098	20.102	1.745	0.503
963.500	561.220	80.000	19.995	103.095	20.102	1.737	0.526
964.000	561.475	79.999	19.995	103.093	20.098	2.031	0.541
964.500	561.726	79.999	19.995	103.092	20.099	1.951	0.522
965.000	561.948	79.999	19.995	103.088	20.094	2.254	0.490
965.500	562.185	79.998	19.996	103.091	20.098	1.989	0.466
966.000	562.428	79.999	19.994	103.097	20.093	2.349	0.470
966.500	562.704	79.999	19.996	103.101	20.097	2.114	0.499
967.000	562.954	79.999	19.995	103.109	20.091	2.476	0.522
967.500	563.216	79.999	19.996	103.108	20.097	2.109	0.519
968.000	563.463	79.998	19.995	103.103	20.094	2.303	0.510
968.500	563.706	79.998	19.995	103.103	20.095	2.197	0.499
969.000	563.939	79.999	19.995	103.101	20.091	2.495	0.483
969.500	564.189	79.998	19.996	103.099	20.089	2.648	0.480
970.000	564.433	79.999	19.995	103.103	20.090	2.555	0.489
970.500	564.710	79.999	19.995	103.103	20.087	2.790	0.508
971.000	564.891	80.000	19.995	103.098	20.087	2.754	0.489
971.500	565.138	79.999	19.995	103.096	20.084	2.947	0.443
972.000	565.437	79.998	19.995	103.095	20.086	2.850	0.487
972.500	565.667	79.999	19.996	103.097	20.087	2.756	0.538
973.000	565.920	79.999	19.996	103.102	20.083	3.042	0.506
973.500	566.171	80.000	19.995	103.106	20.084	2.960	0.493
974.001	566.419	79.999	19.995	103.107	20.083	3.002	0.501
974.501	566.644	79.999	19.995	103.110	20.081	3.199	0.486
975.000	566.946	79.999	19.995	103.110	20.081	3.157	0.500
975.500	567.213	79.999	19.995	103.110	20.079	3.310	0.548
976.000	567.417	80.000	19.995	103.113	20.081	3.191	0.520
976.500	567.684	80.000	19.997	103.118	20.077	3.416	0.472
977.000	567.923	80.000	19.995	103.119	20.076	3.490	0.489
977.500	568.169	79.999	19.996	103.120	20.077	3.454	0.495
978.000	568.399	80.000	19.996	103.120	20.075	3.600	0.480
978.500	568.666	80.001	19.996	103.121	20.073	3.727	0.486
979.000	568.880	79.999	19.996	103.120	20.072	3.751	0.489
979.500	569.147	80.000	19.996	103.120	20.069	3.963	0.481
980.000	569.377	80.001	19.996	103.121	20.069	3.967	0.489
980.500	569.620	80.000	19.995	103.121	20.072	3.811	0.485
981.000	569.893	80.000	19.995	103.120	20.068	4.071	0.495
981.500	570.131	80.000	19.997	103.121	20.068	4.067	0.513
982.000	570.375	79.999	19.997	103.121	20.064	4.305	0.496
982.500	570.617	80.000	19.997	103.121	20.063	4.372	0.484
983.000	570.861	80.001	19.996	103.121	20.061	4.522	0.486
983.501	571.107	80.001	19.996	103.120	20.064	4.308	0.488
984.001	571.297	80.001	19.995	103.119	20.057	4.789	0.463
984.501	571.572	80.002	19.995	103.119	20.060	4.596	0.451
985.001	571.805	80.001	19.996	103.119	20.057	4.776	0.487
985.500	572.039	80.001	19.995	103.119	20.056	4.834	0.487
986.000	572.340	80.002	19.995	103.120	20.051	5.201	0.501
986.500	572.556	80.001	19.995	103.119	20.051	5.196	0.526
987.000	572.831	80.000	19.995	103.119	20.050	5.253	0.504
987.501	573.089	80.000	19.995	103.119	20.048	5.419	0.512
988.001	573.299	79.999	19.994	103.119	20.043	5.724	0.500
988.500	573.569	80.000	19.996	103.120	20.042	5.786	0.474
989.000	573.813	79.999	19.995	103.120	20.043	5.773	0.497
989.500	574.053	80.001	19.995	103.117	20.039	6.000	0.499
990.000	574.313	80.001	19.995	103.115	20.037	6.122	0.492
990.500	574.561	80.000	19.995	103.113	20.036	6.202	0.504
991.000	574.815	79.999	19.995	103.107	20.033	6.458	0.505
991.500	575.065	80.000	19.995	103.104	20.030	6.644	0.503
992.000	575.301	79.999	19.995	103.107	20.029	6.718	0.495
992.500	575.597	79.999	19.994	103.107	20.026	6.913	0.509
993.000	575.794	79.999	19.995	103.107	20.025	6.994	0.512
993.500	576.052	79.998	19.995	103.112	20.022	7.158	0.474
994.000	576.319	79.998	19.996	103.116	20.023	7.088	0.490
994.500	576.545	79.999	19.995	103.117	20.022	7.141	0.509
995.000	576.812	79.999	19.996	103.120	20.018	7.463	0.493
995.500	577.037	79.998	19.996	103.123	20.018	7.434	0.492
996.000	577.263	79.999	19.997	103.124	20.013	7.790	0.471
996.500	577.541	79.999	19.996	103.124	20.012	7.865	0.478
997.000	577.786	79.998	19.997	103.124	20.008	8.147	0.514
997.500	578.038	79.999	19.996	103.123	20.007	8.196	0.509
998.000	578.260	79.998	19.995	103.124	20.005	8.305	0.485
998.500	578.588	79.999	19.996	103.124	20.001	8.582	0.512
999.000	578.780	79.999	19.996	103.124	19.997	8.857	0.535
999.500	579.021	79.998	19.995	103.124	19.997	8.899	0.476
1000.000	579.287	79.998	19.996	103.125	19.998	8.801	0.470
1000.500	579.542	79.998	19.996	103.128	19.992	9.206	0.514
1001.000	579.758	79.998	19.995	103.133	19.989	9.418	0.497
1001.500	580.067	79.999	19.996	103.138	19.987	9.522	0.498
1002.000	580.287	79.997	19.996	103.145	19.986	9.596	0.527
1002.500	580.552	79.998	19.996	103.151	19.983	9.822	0.507
1003.000	580.807	79.998	19.996	103.153	19.982	9.899	0.502
1003.500	581.075	79.997	19.995	103.151	19.978	10.181	0.521
1004.000	581.286	79.998	19.995	103.150	19.973	10.493	0.500
1004.500	581.577	79.997	19.996	103.147	19.973	10.524	0.490
1005.000	581.806	79.997	19.996	103.148	19.968	10.846	0.512
1005.500	582.058	79.998	19.995	103.146	19.971	10.622	0.501
1006.000	582.315	79.997	19.996	103.144	19.963	11.159	0.495
1006.500	582.594	79.998	19.996	103.141	19.962	11.224	0.522
1007.000	582.819	79.998	19.996	103.136	19.958	11.546	0.520
1007.500	583.099	79.997	19.997	103.130	19.956	11.681	0.504
1008.000	583.353	79.997	19.996	103.127	19.953	11.888	0.520
1008.500	583.637	79.997	19.995	103.126	19.951	11.976	0.536
1009.000	583.877	79.998	19.996	103.134	19.943	12.529	0.531
1009.500	584.132	79.997	19.995	103.141	19.944	12.456	0.509
1010.000	584.395	79.998	19.996	103.149	19.940	12.737	0.507
1010.500	584.624	79.998	19.996	103.156	19.940	12.724	0.505
1011.000	584.907	79.998	19.996	103.162	19.935	13.090	0.502
1011.500	585.173	79.997	19.995	103.162	19.934	13.152	0.530
1012.000	585.428	79.997	19.998	103.161	19.932	13.263	0.535
1012.500	585.686	79.998	19.996	103.158	19.930	13.438	0.517
1013.000	585.941	79.999	19.997	103.153	19.929	13.502	0.513
1013.500	586.210	79.998	19.996	103.146	19.926	13.665	0.518
1014.000	586.490	79.999	19.996	103.142	19.923	13.894	0.537
1014.500	586.694	79.998	19.996	103.140	19.920	14.130	0.517
1015.000	586.984	79.998	19.996	103.136	19.918	14.231	0.489
1015.500	587.242	79.997	19.996	103.138	19.914	14.495	0.521
1016.000	587.500	79.998	19.996	103.141	19.913	14.595	0.532
1016.500	587.744	79.998	19.996	103.137	19.909	14.873	0.509
1017.000	587.975	79.998	19.996	103.133	19.908	14.888	0.488
1017.500	588.221	79.997	19.997	103.134	19.904	15.220	0.476
1018.000	588.484	79.997	19.999	103.136	19.900	15.474	0.493
1018.500	588.769	79.998	19.997	103.140	19.900	15.492	0.529
1019.000	589.057	79.998	19.997	103.148	19.899	15.561	0.560
1019.500	589.300	80.000	19.996	103.155	19.897	15.655	0.552
1020.000	589.531	79.998	19.997	103.163	19.893	15.953	0.503
1020.500	589.796	80.000	19.998	103.165	19.890	16.127	0.485
1021.000	590.095	79.997	19.996	103.170	19.891	16.072	0.530
1021.500	590.303	79.999	19.997	103.173	19.884	16.568	0.535
1022.000	590.573	80.000	19.997	103.175	19.886	16.382	0.492
1022.500	590.802	79.997	19.996	103.175	19.881	16.754	0.489
1023.000	591.081	79.998	19.996	103.180	19.880	16.837	0.504
1023.500	591.342	79.998	19.996	103.176	19.875	17.168	0.524
1024.000	591.571	79.997	19.996	103.174	19.875	17.163	0.515
1024.500	591.833	79.998	19.997	103.172	19.873	17.301	0.490
1025.000	592.095	79.999	19.997	103.169	19.870	17.497	0.507
1025.500	592.333	79.997	19.998	103.163	19.867	17.670	0.512
1026.000	592.593	79.997	19.996	103.161	19.867	17.723	0.499
1026.501	592.860	79.997	19.996	103.160	19.864	17.893	0.513
1027.001	593.139	79.998	19.997	103.160	19.860	18.179	0.536
1027.500	593.403	79.997	19.996	103.160	19.862	18.069	0.544
1028.000	593.655	79.998	19.996	103.160	19.857	18.375	0.530
1028.500	593.915	79.997	19.996	103.160	19.852	18.722	0.514
1029.000	594.196	79.997	19.997	103.160	19.851	18.766	0.526
1029.500	594.425	79.997	19.997	103.160	19.847	19.071	0.525
1030.000	594.695	79.997	19.996	103.160	19.849	18.910	0.505
1030.500	594.907	79.997	19.997	103.159	19.844	19.282	0.491
1031.000	595.169	79.997	19.996	103.160	19.840	19.549	0.478
1031.501	595.442	79.997	19.997	103.159	19.838	19.670	0.504
1032.001	595.717	79.998	19.996	103.160	19.837	19.716	0.541
1032.501	595.950	79.997	19.996	103.160	19.835	19.862	0.529
1033.001	596.218	79.998	19.998	103.160	19.833	20.011	0.505
1033.500	596.478	79.998	19.997	103.161	19.832	20.105	0.514
1034.000	596.707	79.997	19.996	103.161	19.828	20.357	0.508
1034.500	597.000	79.998	19.998	103.161	19.825	20.533	0.506
1035.000	597.271	79.998	19.996	103.161	19.821	20.793	0.543
1035.500	597.508	79.998	19.997	103.160	19.822	20.789	0.536
1036.000	597.755	79.998	19.997	103.159	19.820	20.927	0.496
1036.500	597.987	79.997	19.997	103.158	19.822	20.772	0.482
1037.000	598.268	79.998	19.997	103.158	19.816	21.165	0.496
1037.500	598.534	79.998	19.996	103.158	19.815	21.257	0.530
1038.000	598.763	79.998	19.997	103.159	19.813	21.399	0.521
1038.500	599.016	79.998	19.997	103.160	19.811	21.496	0.488
1039.000	599.289	79.999	19.996	103.161	19.811	21.516	0.504
1039.500	599.524	79.999	19.997	103.168	19.809	21.641	0.517
1040.000	599.819	80.000	19.997	103.171	19.807	21.744	0.519
1040.500	600.040	79.998	19.998	103.177	19.805	21.915	0.523
1041.000	600.319	79.999	19.997	103.182	19.804	21.957	0.508
1041.500	600.566	79.998	19.997	103.181	19.802	22.080	0.513
1042.000	600.823	80.000	19.998	103.176	19.803	22.079	0.515
1042.500	601.103	79.999	19.997	103.173	19.798	22.383	0.521
