Repository: ulfsri/fsri_materials_database

#Database of Contemporary Material Properties for Fire Investigation Analysis
This project was supported by Award No. 2019-DU-BX-0018, awarded by the National Institute of Justice, Office of Justice Programs, U.S. Department of Justice. 

***
***

## Database Structure

## 01_Data/
Raw data generated from each apparatus are included here in plain-text format. The data is organized first by material, next by the short name of test apparatus used, and where applicable additional filtering by test settings.

### Test Apparatus and Data File Structure
- __Cone Calorimeter__ (Cone)
    + Data file structure is the material test, the short name for the apparatus, heat flux setting and scan/scalar, date of test, and replicate number. Scan is for the raw output data and scalar is for the initial conditions and high-level test parameters. 
        * Example: __MDF_Cone_HF25scalar_210323_R1__ stands for the first replicate of scalar data generated from a medium density fiber board test in cone calorimeter exposed to 25 kW/m<sup>2</sup> on March 23, 2021.
- __Heat Flow Meter__ (HFM)
    + Data file structure is the material test, the short name for the apparatus, whether test was dry or wet, whether test was for thermal conductivity or heat capacity, date of test, and replicate number. Scan is for the raw output data and scalar is for the initial conditions and high-level test parameters. 
        * Example: __OSB_HFM_Dry_Conductivity_210315_R3.tst__ stands for the third replicate of the data generated from an oriented strand board test in the heat flow meter tested dry for thermal conductivity on March 15, 2021.
- __Simultaneous Thermal Analyzer__ (STA)
    + Data file structure is the material test, the short name for the apparatus, the atmosphere tested in, the heating rate in Kelvin per minute and data/meta, date of test, and replicate number. Data is for the raw output data and meta is for the initial conditions and high-level test parameters. 
        * Example: __Polyester_Batting_STA_N2_3KData_210215_R1.csv__ stands for the first replicate of the data generated from a polyester batting board test in the simultaneous thermal analyzer tested in nitrogen with a heating rate of 3 Kelvin per minute on March 15, 2021.

# Materials and Products Database

## 01_Data

Raw data generated from each apparatus are included here in plain-text format. The data is organized first by material, next by the short name of test apparatus used, and where applicable additional filtering by test settings.

### material.json

Each material directory contains a json file of the same name as the material. This file links the data stored in the repository as well as data and graphs produced by the accompanying scripts (__02_Scripts__) to the respective landing page for the material on the front-end website.

File: 01_Data/Polyester_Carpet_MedPile/MCC/Polyester_Carpet_MedPile_MCC_30K_min_211029_R2.txt (part 1 of 4)
Sample ID:	C:\MCC\MCC Cal\Test\Polyester_Carpet_MedPile_MCC_30K_min_211029_R2.txt
Sample Weight (mg):	4.17
Heating Rate (C/s):	0.5
Combustor Temp (C):	900
N2 Flow Rate (cc/min):	80
O2 Flow Rate (cc/min):	20
Calibration File:	C:\MCC\MCC Cal\Coeff1 JN10440_30_210304.txt.txt
T Correction Coefficients:	0	1.024463	0
Time Shift (s):	14
*
Time (s)	Temperature (C)	N2 flow rate (cc/min)	O2 flow rate (cc/min)	Flow Rate (cc/min)	Oxygen (%)	HRR (W/g)	Heating rate (C/s)
0.000	108.847	79.996	19.996	102.883	20.094	0.099	0.019
0.500	108.855	80.001	19.993	102.875	20.099	-0.295	-0.017
1.000	108.831	79.976	19.996	102.868	20.093	0.192	-0.022
1.500	108.843	79.983	19.995	102.867	20.095	0.069	-0.014
2.000	108.817	79.985	19.996	102.869	20.091	0.323	-0.013
2.500	108.853	79.993	19.996	102.867	20.094	0.099	-0.002
3.000	108.857	79.996	19.996	102.868	20.095	0.065	0.025
3.500	108.837	80.000	19.995	102.865	20.096	-0.052	0.012
4.000	108.865	79.994	19.995	102.865	20.094	0.104	-0.004
4.500	108.829	79.997	19.996	102.861	20.094	0.114	0.000
5.000	108.854	79.994	19.995	102.859	20.093	0.216	-0.010
5.500	108.861	79.986	19.996	102.859	20.097	-0.091	0.010
6.000	108.816	80.003	19.996	102.863	20.095	0.052	-0.003
6.500	108.821	79.998	19.995	102.864	20.095	0.065	-0.039
7.000	108.859	79.991	19.995	102.871	20.091	0.341	0.001
7.500	108.825	80.000	19.995	102.877	20.097	-0.078	0.023
8.001	108.843	79.999	19.995	102.881	20.094	0.136	-0.006
8.501	108.847	79.995	19.995	102.885	20.093	0.203	0.004
9.000	108.868	80.001	19.995	102.889	20.093	0.183	0.024
9.501	108.829	79.987	19.997	102.887	20.095	0.039	0.003
10.001	108.848	79.997	19.994	102.888	20.094	0.140	-0.019
10.500	108.861	79.992	19.996	102.890	20.089	0.505	0.006
11.000	108.825	79.988	19.996	102.889	20.093	0.157	0.005
11.501	108.827	79.987	19.997	102.884	20.094	0.155	-0.028
12.001	108.812	79.988	19.998	102.885	20.092	0.287	-0.024
12.500	108.814	79.996	19.997	102.884	20.090	0.401	-0.013
13.000	108.828	79.975	19.998	102.885	20.091	0.371	0.001
13.500	108.817	79.996	19.996	102.882	20.089	0.516	0.009
14.000	108.865	79.988	19.994	102.892	20.088	0.556	0.020
14.501	108.866	80.001	19.994	102.899	20.090	0.406	0.043
15.001	108.806	79.968	19.998	102.905	20.086	0.744	-0.005
15.500	108.829	79.993	19.996	102.897	20.088	0.576	-0.048
16.000	108.804	79.967	19.997	102.903	20.090	0.388	-0.020
16.500	108.826	79.992	19.996	102.901	20.089	0.505	-0.002
17.000	108.842	79.986	19.996	102.899	20.089	0.475	0.018
17.500	108.861	79.989	19.995	102.903	20.091	0.330	0.037
18.000	108.871	79.992	19.994	102.916	20.088	0.593	0.032
18.500	108.877	79.996	19.995	102.917	20.091	0.315	0.022
19.000	108.868	79.984	19.995	102.916	20.089	0.483	0.007
19.500	108.874	79.995	19.995	102.911	20.092	0.276	-0.003
20.000	108.899	79.992	19.995	102.904	20.090	0.445	0.014
20.500	108.916	80.003	19.993	102.896	20.087	0.695	0.036
21.000	108.891	79.994	19.994	102.896	20.089	0.501	0.017
21.500	108.876	79.991	19.996	102.898	20.086	0.736	-0.024
22.000	108.910	79.992	19.994	102.900	20.086	0.701	-0.011
22.500	108.903	79.990	19.995	102.902	20.086	0.753	0.023
23.000	108.926	79.991	19.995	102.901	20.089	0.527	0.021
23.500	108.975	79.997	19.993	102.904	20.090	0.436	0.044
24.000	108.950	79.992	19.994	102.909	20.090	0.462	0.048
24.500	108.896	79.982	19.995	102.913	20.089	0.522	-0.027
25.000	108.966	79.998	19.995	102.912	20.089	0.483	-0.032
25.500	108.938	79.991	19.995	102.921	20.087	0.626	0.028
26.000	108.990	80.011	19.994	102.926	20.088	0.546	0.033
26.500	108.998	80.001	19.993	102.923	20.087	0.639	0.042
27.000	109.000	80.006	19.992	102.926	20.086	0.743	0.035
27.500	108.985	79.983	19.995	102.936	20.086	0.743	-0.001
28.000	108.986	79.996	19.995	102.935	20.084	0.900	-0.013
28.500	109.017	80.005	19.994	102.934	20.085	0.823	0.009
29.000	109.043	80.000	19.993	102.935	20.084	0.890	0.044
29.500	109.054	79.998	19.994	102.938	20.085	0.810	0.047
30.000	109.052	79.993	19.997	102.939	20.087	0.624	0.022
30.500	109.077	79.997	19.993	102.945	20.085	0.793	0.016
31.000	109.090	80.000	19.995	102.954	20.085	0.838	0.031
31.500	109.105	80.006	19.994	102.957	20.085	0.844	0.033
32.001	109.141	79.997	19.993	102.957	20.083	0.991	0.040
32.500	109.143	79.995	19.996	102.961	20.085	0.795	0.045
33.000	109.160	79.980	19.997	102.961	20.080	1.171	0.028
33.500	109.177	80.003	19.993	102.954	20.081	1.082	0.026
34.000	109.198	80.000	19.996	102.961	20.081	1.093	0.036
34.500	109.179	79.983	19.995	102.960	20.074	1.644	0.020
35.000	109.224	79.994	19.995	102.954	20.078	1.374	0.014
35.500	109.245	79.970	19.997	102.958	20.078	1.383	0.046
36.000	109.294	79.995	19.996	102.965	20.077	1.446	0.068
36.500	109.327	80.006	19.992	102.972	20.079	1.279	0.076
37.000	109.298	79.999	19.995	102.991	20.079	1.264	0.043
37.500	109.356	80.004	19.993	103.005	20.076	1.543	0.017
38.000	109.388	79.995	19.995	103.016	20.073	1.727	0.060
38.500	109.456	80.002	19.994	103.023	20.068	2.087	0.095
39.000	109.475	80.000	19.996	103.028	20.072	1.832	0.093
39.500	109.478	79.994	19.998	103.029	20.068	2.152	0.055
40.000	109.538	80.005	19.996	103.035	20.068	2.150	0.043
40.500	109.561	79.990	19.997	103.044	20.069	2.020	0.072
41.000	109.563	79.994	19.998	103.048	20.063	2.472	0.054
41.500	109.620	79.978	19.997	103.048	20.068	2.098	0.043
42.000	109.695	79.981	19.995	103.043	20.066	2.301	0.096
42.500	109.765	79.987	19.996	103.042	20.065	2.334	0.138
43.000	109.804	79.993	19.995	103.038	20.065	2.368	0.127
43.500	109.860	79.976	19.997	103.041	20.064	2.426	0.102
44.000	109.913	80.005	19.994	103.041	20.064	2.426	0.102
44.500	110.001	80.010	19.991	103.051	20.064	2.426	0.125
45.000	110.007	79.990	19.994	103.062	20.062	2.578	0.117
45.500	110.064	79.988	19.996	103.070	20.063	2.478	0.078
46.000	110.097	79.986	19.995	103.076	20.060	2.770	0.076
46.501	110.238	80.004	19.992	103.088	20.059	2.789	0.132
47.001	110.207	79.982	19.997	103.098	20.061	2.629	0.143
47.500	110.293	79.984	19.998	103.091	20.059	2.804	0.083
48.000	110.403	80.000	19.993	103.088	20.061	2.698	0.125
48.500	110.431	79.973	19.995	103.097	20.059	2.856	0.167
49.000	110.489	79.990	19.994	103.098	20.062	2.608	0.112
49.500	110.577	80.007	19.992	103.093	20.056	3.029	0.116
50.000	110.662	79.995	19.995	103.100	20.060	2.757	0.159
50.500	110.717	79.990	19.997	103.102	20.055	3.094	0.156
51.000	110.797	80.004	19.995	103.089	20.057	2.971	0.138
51.500	110.910	79.999	19.993	103.090	20.058	2.869	0.164
52.000	110.974	79.996	19.995	103.093	20.055	3.120	0.185
52.500	111.046	79.982	19.995	103.091	20.058	2.915	0.157
53.000	111.132	80.002	19.994	103.093	20.059	2.828	0.147
53.500	111.196	79.982	19.998	103.099	20.054	3.191	0.154
54.000	111.307	79.993	19.994	103.094	20.057	2.952	0.162
54.500	111.380	80.003	19.995	103.090	20.057	3.010	0.179
55.000	111.447	79.991	19.994	103.089	20.058	2.883	0.163
55.500	111.563	79.996	19.994	103.089	20.057	2.980	0.162
56.000	111.685	79.989	19.996	103.086	20.054	3.190	0.211
56.500	111.776	80.009	19.994	103.089	20.058	2.898	0.226
57.001	111.861	79.990	19.996	103.087	20.055	3.099	0.194
57.501	111.940	79.989	19.995	103.082	20.053	3.308	0.170
58.000	112.067	80.003	19.995	103.081	20.055	3.129	0.185
58.500	112.180	79.977	19.997	103.082	20.055	3.148	0.223
59.000	112.265	79.993	19.996	103.079	20.053	3.285	0.219
59.500	112.343	80.006	19.994	103.080	20.053	3.263	0.180
60.000	112.475	79.994	19.995	103.084	20.053	3.248	0.186
60.500	112.554	79.999	19.994	103.086	20.052	3.357	0.211
61.000	112.648	79.992	19.995	103.089	20.055	3.126	0.192
61.500	112.788	79.983	19.996	103.091	20.053	3.249	0.204
62.000	112.849	79.988	19.998	103.090	20.056	3.015	0.218
62.500	113.020	79.988	19.995	103.084	20.055	3.102	0.216
63.000	113.105	79.991	19.994	103.085	20.054	3.225	0.244
63.500	113.220	79.994	19.994	103.085	20.054	3.210	0.228
64.000	113.336	80.002	19.995	103.086	20.056	3.058	0.216
64.501	113.500	79.992	19.995	103.089	20.053	3.255	0.256
65.001	113.574	79.989	19.995	103.099	20.056	3.048	0.259
65.501	113.690	79.992	19.996	103.098	20.055	3.138	0.214
66.000	113.817	79.987	19.996	103.104	20.056	3.013	0.216
66.500	113.968	79.989	19.997	103.107	20.055	3.132	0.260
67.000	114.053	79.991	19.996	103.105	20.053	3.257	0.257
67.500	114.183	79.991	19.995	103.099	20.053	3.251	0.225
68.000	114.326	79.991	19.995	103.097	20.053	3.303	0.244
68.500	114.448	79.993	19.995	103.091	20.053	3.262	0.269
69.000	114.573	80.001	19.996	103.089	20.052	3.387	0.256
69.500	114.708	80.010	19.993	103.097	20.053	3.305	0.254
70.000	114.806	79.997	19.996	103.107	20.054	3.218	0.246
70.500	114.955	79.993	19.997	103.114	20.051	3.411	0.240
71.000	115.091	80.010	19.994	103.119	20.051	3.465	0.266
71.500	115.214	79.990	19.995	103.127	20.053	3.260	0.272
72.000	115.371	79.995	19.994	103.128	20.051	3.446	0.270
72.501	115.499	80.003	19.994	103.126	20.053	3.245	0.283
73.001	115.627	79.993	19.995	103.128	20.050	3.493	0.271
73.500	115.749	79.985	19.996	103.132	20.053	3.301	0.253
74.000	115.880	79.999	19.998	103.129	20.051	3.415	0.252
74.500	116.013	79.984	19.996	103.126	20.051	3.409	0.258
75.000	116.153	79.981	19.998	103.127	20.049	3.581	0.268
75.500	116.294	79.991	19.996	103.124	20.050	3.491	0.277
76.000	116.488	79.991	19.995	103.121	20.050	3.486	0.308
76.500	116.626	79.987	19.996	103.122	20.052	3.337	0.333
77.000	116.779	79.995	19.995	103.125	20.052	3.329	0.312
77.500	116.944	79.985	19.996	103.126	20.050	3.530	0.305
78.001	117.078	79.996	19.994	103.126	20.050	3.476	0.309
78.501	117.216	79.993	19.994	103.128	20.049	3.616	0.286
79.001	117.390	79.992	19.994	103.127	20.048	3.675	0.292
79.500	117.519	79.994	19.995	103.128	20.050	3.536	0.307
80.000	117.676	79.998	19.995	103.128	20.049	3.625	0.294
80.500	117.827	79.995	19.996	103.130	20.047	3.765	0.297
81.000	117.984	79.993	19.995	103.129	20.049	3.567	0.308
81.500	118.132	79.992	19.995	103.130	20.047	3.729	0.306
82.000	118.285	80.006	19.995	103.130	20.048	3.694	0.303
82.500	118.463	79.990	19.995	103.132	20.049	3.556	0.316
83.001	118.655	79.996	19.996	103.131	20.047	3.770	0.351
83.501	118.799	79.993	19.995	103.131	20.050	3.534	0.353
84.000	118.955	79.995	19.994	103.132	20.049	3.610	0.318
84.500	119.094	79.993	19.995	103.130	20.047	3.774	0.297
85.000	119.284	79.997	19.994	103.126	20.046	3.848	0.312
85.500	119.441	79.992	19.995	103.123	20.052	3.344	0.338
86.000	119.599	79.990	19.996	103.123	20.047	3.709	0.331
86.500	119.780	80.006	19.993	103.122	20.049	3.608	0.327
87.000	119.939	79.982	19.996	103.124	20.048	3.671	0.339
87.500	120.121	79.998	19.994	103.124	20.050	3.502	0.341
88.000	120.301	79.996	19.994	103.126	20.047	3.781	0.352
88.501	120.482	79.994	19.994	103.127	20.047	3.759	0.361
89.001	120.657	79.992	19.996	103.128	20.048	3.671	0.359
89.500	120.819	79.994	19.995	103.127	20.047	3.722	0.347
90.000	121.010	80.007	19.993	103.130	20.047	3.778	0.345
90.500	121.182	79.997	19.994	103.132	20.046	3.785	0.358
91.000	121.345	79.992	19.995	103.131	20.045	3.921	0.349
91.500	121.550	79.993	19.996	103.131	20.048	3.647	0.352
92.000	121.733	79.994	19.993	103.131	20.045	3.919	0.378
92.500	121.917	79.994	19.995	103.132	20.046	3.844	0.377
93.000	122.088	79.981	19.996	103.129	20.046	3.786	0.361
93.500	122.252	79.992	19.995	103.134	20.047	3.710	0.345
94.000	122.486	79.990	19.995	103.137	20.049	3.615	0.366
94.500	122.644	79.990	19.995	103.139	20.047	3.777	0.395
95.000	122.840	79.988	19.997	103.142	20.049	3.598	0.373
95.500	123.022	79.994	19.996	103.142	20.044	3.974	0.366
96.000	123.205	79.989	19.995	103.136	20.049	3.570	0.372
96.500	123.391	79.989	19.996	103.135	20.046	3.792	0.367
97.000	123.549	79.988	19.997	103.137	20.046	3.790	0.357
97.500	123.797	80.000	19.994	103.137	20.047	3.722	0.375
98.001	123.961	79.986	19.996	103.148	20.050	3.528	0.409
98.501	124.163	79.993	19.995	103.153	20.046	3.792	0.389
99.001	124.354	79.970	19.999	103.152	20.048	3.649	0.380
99.501	124.568	79.994	19.998	103.145	20.050	3.537	0.399
100.000	124.788	79.990	19.996	103.138	20.049	3.570	0.420
100.500	124.939	79.994	19.996	103.126	20.045	3.924	0.402
101.000	125.153	79.989	19.997	103.127	20.045	3.904	0.368
101.500	125.308	79.995	19.996	103.127	20.045	3.937	0.367
102.000	125.544	79.988	19.995	103.132	20.047	3.724	0.380
102.500	125.704	79.993	19.996	103.141	20.048	3.662	0.393
103.000	125.935	79.993	19.997	103.146	20.048	3.666	0.393
103.500	126.128	79.991	19.996	103.144	20.045	3.884	0.407
104.000	126.329	79.987	19.995	103.149	20.048	3.679	0.409
104.500	126.494	79.990	19.994	103.150	20.042	4.098	0.380
105.000	126.727	79.993	19.995	103.150	20.046	3.830	0.382
105.501	126.934	79.989	19.996	103.153	20.048	3.653	0.419
106.001	127.137	80.004	19.993	103.158	20.044	3.960	0.425
106.500	127.361	79.995	19.996	103.159	20.043	4.064	0.419
107.000	127.540	79.985	19.996	103.156	20.043	4.049	0.415
107.500	127.760	79.992	19.996	103.149	20.043	4.066	0.401
108.000	128.020	79.991	19.995	103.143	20.043	4.018	0.439
108.500	128.213	79.994	19.994	103.136	20.046	3.787	0.466
109.000	128.407	79.986	19.997	103.135	20.045	3.884	0.420
109.501	128.601	79.981	19.996	103.140	20.043	4.070	0.387
110.001	128.813	80.000	19.995	103.147	20.044	4.012	0.397
110.500	129.009	79.992	19.995	103.153	20.043	4.040	0.407
111.000	129.204	79.993	19.997	103.157	20.045	3.900	0.400
111.500	129.485	79.991	19.994	103.150	20.044	3.954	0.433
112.000	129.698	80.001	19.993	103.144	20.045	3.895	0.485
112.500	129.857	79.986	19.995	103.141	20.047	3.766	0.433
113.000	130.092	79.990	19.997	103.133	20.046	3.809	0.383
113.500	130.299	79.992	19.995	103.127	20.044	3.977	0.418
114.000	130.488	79.986	19.996	103.126	20.044	3.984	0.419
114.500	130.693	79.993	19.996	103.124	20.047	3.762	0.395
115.000	130.927	79.994	19.994	103.121	20.045	3.909	0.417
115.501	131.131	79.989	19.995	103.123	20.047	3.758	0.439
116.001	131.356	79.992	19.995	103.128	20.050	3.548	0.433
116.500	131.581	80.003	19.994	103.135	20.045	3.888	0.439
117.000	131.808	79.995	19.996	103.141	20.046	3.788	0.451
117.501	132.030	79.995	19.994	103.141	20.046	3.849	0.451
118.001	132.242	79.997	19.994	103.140	20.046	3.860	0.441
118.501	132.456	79.995	19.995	103.139	20.044	3.961	0.430
119.000	132.681	79.994	19.994	103.134	20.046	3.849	0.433
119.500	132.864	79.992	19.995	103.130	20.046	3.818	0.423
120.000	133.098	79.990	19.996	103.130	20.047	3.710	0.413
120.500	133.308	79.983	19.996	103.130	20.047	3.738	0.431
121.000	133.545	79.993	19.995	103.128	20.045	3.905	0.445
121.500	133.764	79.992	19.994	103.133	20.045	3.903	0.451
122.000	133.984	79.987	19.997	103.133	20.043	4.067	0.448
122.500	134.222	79.994	19.995	103.132	20.046	3.862	0.449
123.001	134.449	79.986	19.996	103.133	20.045	3.925	0.462
123.501	134.660	79.990	19.996	103.134	20.044	3.948	0.451
124.000	134.862	79.989	19.996	103.132	20.043	4.093	0.425
124.500	135.100	79.985	19.996	103.134	20.041	4.202	0.426
125.000	135.345	79.992	19.995	103.142	20.044	3.985	0.462
125.500	135.589	79.993	19.995	103.149	20.046	3.832	0.487
126.000	135.824	79.998	19.995	103.155	20.044	3.977	0.484
126.500	136.012	79.990	19.995	103.158	20.040	4.249	0.451
127.000	136.252	79.996	19.995	103.159	20.041	4.242	0.425
127.501	136.490	79.994	19.994	103.160	20.042	4.138	0.453
128.001	136.714	79.991	19.995	103.160	20.044	4.015	0.470
128.501	136.960	79.992	19.995	103.162	20.043	4.080	0.466
129.000	137.186	79.992	19.995	103.164	20.042	4.106	0.471
129.501	137.441	79.993	19.996	103.166	20.040	4.298	0.476
130.001	137.660	79.994	19.995	103.163	20.041	4.170	0.477
130.500	137.913	79.993	19.995	103.156	20.041	4.192	0.473
131.000	138.189	79.994	19.994	103.154	20.040	4.302	0.501
131.500	138.393	79.992	19.995	103.155	20.041	4.244	0.504
132.000	138.596	79.993	19.995	103.155	20.043	4.073	0.443
132.500	138.827	79.991	19.995	103.159	20.042	4.120	0.421
133.000	139.075	79.993	19.995	103.165	20.041	4.170	0.457
133.500	139.295	79.994	19.995	103.167	20.038	4.427	0.474
134.000	139.538	79.995	19.995	103.166	20.041	4.233	0.465
134.500	139.803	79.993	19.996	103.165	20.039	4.354	0.485
135.000	140.070	79.991	19.995	103.166	20.041	4.189	0.520
135.501	140.300	79.988	19.996	103.172	20.043	4.031	0.514
136.001	140.510	79.997	19.996	103.173	20.046	3.857	0.468
136.500	140.823	79.995	19.995	103.174	20.043	4.092	0.482
137.000	141.049	79.994	19.995	103.176	20.040	4.248	0.531
137.500	141.290	79.992	19.996	103.169	20.043	4.092	0.503
138.000	141.508	79.987	19.997	103.160	20.044	3.993	0.463
138.500	141.757	79.995	19.995	103.160	20.041	4.213	0.463
139.000	142.049	79.994	19.995	103.158	20.040	4.313	0.504
139.500	142.303	79.993	19.995	103.153	20.040	4.254	0.543
140.000	142.501	79.993	19.994	103.150	20.045	3.865	0.499
140.500	142.763	79.994	19.996	103.148	20.045	3.917	0.456
141.000	143.004	79.991	19.996	103.146	20.043	4.032	0.481
141.500	143.257	79.992	19.996	103.141	20.044	3.939	0.499
142.000	143.566	79.994	19.995	103.139	20.043	4.030	0.528
142.500	143.794	79.994	19.995	103.145	20.045	3.911	0.549
143.000	144.024	79.986	19.997	103.144	20.046	3.825	0.498
143.500	144.264	79.991	19.996	103.145	20.040	4.255	0.464
144.000	144.562	79.996	19.995	103.147	20.041	4.175	0.504
144.500	144.825	79.996	19.995	103.145	20.043	4.040	0.550
145.000	145.073	79.995	19.995	103.141	20.045	3.928	0.536
145.500	145.318	79.993	19.995	103.139	20.046	3.852	0.502
146.000	145.546	79.995	19.994	103.136	20.046	3.816	0.483
146.500	145.833	79.995	19.995	103.135	20.045	3.922	0.494
147.000	146.080	79.990	19.996	103.139	20.049	3.595	0.524
147.500	146.321	79.994	19.995	103.140	20.047	3.751	0.510
148.000	146.574	79.993	19.994	103.141	20.045	3.934	0.491
148.500	146.799	79.996	19.994	103.139	20.046	3.822	0.486
149.000	147.057	79.988	19.995	103.137	20.043	4.044	0.481
149.500	147.354	79.993	19.995	103.136	20.045	3.925	0.519
150.000	147.568	79.995	19.996	103.137	20.047	3.770	0.533
150.500	147.831	79.987	19.996	103.136	20.047	3.716	0.494
151.000	148.123	79.993	19.995	103.137	20.045	3.917	0.516
151.501	148.370	79.997	19.995	103.142	20.048	3.668	0.547
152.001	148.597	79.990	19.994	103.145	20.045	3.899	0.507
152.500	148.882	79.993	19.995	103.144	20.048	3.679	0.493
153.000	149.141	79.994	19.994	103.151	20.047	3.739	0.528
153.500	149.417	79.993	19.995	103.156	20.049	3.553	0.539
154.000	149.658	79.993	19.994	103.152	20.049	3.620	0.526
154.500	149.953	79.992	19.996	103.150	20.047	3.761	0.527
155.001	150.178	79.993	19.997	103.149	20.047	3.709	0.529
155.501	150.449	79.994	19.997	103.145	20.047	3.731	0.508
156.000	150.667	79.995	19.996	103.142	20.051	3.465	0.492
156.500	150.925	79.996	19.996	103.144	20.049	3.614	0.482
157.000	151.174	79.998	19.996	103.144	20.051	3.404	0.492
157.500	151.436	80.000	19.994	103.144	20.049	3.584	0.509
158.001	151.710	79.995	19.996	103.145	20.048	3.631	0.523
158.501	151.952	79.994	19.997	103.141	20.047	3.744	0.526
159.000	152.235	79.995	19.997	103.137	20.048	3.705	0.520
159.500	152.428	79.994	19.995	103.134	20.051	3.437	0.501
160.000	152.732	79.994	19.996	103.133	20.050	3.513	0.487
160.500	152.997	79.984	19.997	103.129	20.053	3.271	0.533
161.000	153.288	80.002	19.994	103.128	20.048	3.662	0.562
161.500	153.473	79.991	19.995	103.131	20.049	3.565	0.516
162.001	153.765	79.987	19.996	103.129	20.055	3.150	0.477
162.501	154.012	79.991	19.996	103.128	20.051	3.469	0.508
163.000	154.247	79.988	19.996	103.128	20.050	3.495	0.510
163.500	154.517	80.005	19.993	103.128	20.052	3.354	0.493
164.000	154.767	79.996	19.995	103.125	20.051	3.445	0.512
164.500	155.042	79.999	19.996	103.127	20.050	3.508	0.522
165.000	155.282	79.996	19.996	103.126	20.048	3.653	0.520
165.500	155.516	79.994	19.995	103.127	20.052	3.395	0.495
166.000	155.815	79.999	19.996	103.129	20.047	3.748	0.503
166.500	156.060	79.998	19.994	103.128	20.049	3.614	0.538
167.000	156.312	79.990	19.995	103.129	20.052	3.356	0.521
167.500	156.587	79.997	19.994	103.131	20.048	3.650	0.512
168.000	156.815	79.998	19.995	103.132	20.050	3.550	0.515
168.500	157.044	79.994	19.994	103.129	20.049	3.598	0.480
169.000	157.355	79.997	19.995	103.125	20.051	3.417	0.499
169.500	157.607	79.993	19.994	103.126	20.049	3.609	0.552
170.000	157.876	79.993	19.995	103.125	20.047	3.713	0.542
170.500	158.105	79.990	19.996	103.126	20.050	3.530	0.510
171.000	158.385	80.000	19.996	103.134	20.050	3.540	0.504
171.500	158.664	79.995	19.995	103.143	20.049	3.592	0.534
172.000	158.864	79.993	19.995	103.141	20.049	3.575	0.519
172.501	159.156	79.995	19.995	103.140	20.051	3.430	0.486
173.001	159.405	79.992	19.994	103.136	20.053	3.283	0.516
173.500	159.673	79.995	19.995	103.127	20.053	3.281	0.529
174.000	159.951	79.991	19.995	103.121	20.053	3.313	0.532
174.500	160.191	79.985	19.996	103.119	20.052	3.360	0.532
175.000	160.466	79.993	19.994	103.119	20.049	3.566	0.516
175.500	160.695	79.990	19.995	103.124	20.054	3.233	0.510
176.000	160.954	79.994	19.995	103.126	20.052	3.384	0.496
176.500	161.199	79.996	19.995	103.120	20.050	3.518	0.496
177.000	161.487	79.993	19.995	103.116	20.048	3.685	0.518
177.500	161.727	79.992	19.995	103.114	20.051	3.397	0.530
178.000	161.966	79.993	19.995	103.106	20.051	3.436	0.503
178.500	162.197	79.989	19.995	103.100	20.048	3.631	0.475
179.000	162.477	79.991	19.996	103.104	20.050	3.499	0.491
179.500	162.725	79.992	19.995	103.109	20.050	3.501	0.520
180.000	162.993	79.989	19.995	103.111	20.052	3.369	0.522
180.500	163.243	79.993	19.995	103.115	20.050	3.501	0.517
181.000	163.435	79.993	19.996	103.122	20.052	3.330	0.480
181.500	163.755	79.995	19.995	103.122	20.051	3.436	0.477
182.000	163.965	79.993	19.996	103.123	20.054	3.229	0.521
182.500	164.250	79.991	19.996	103.123	20.052	3.365	0.513
183.000	164.534	79.992	19.995	103.123	20.053	3.274	0.532
183.500	164.758	79.991	19.995	103.124	20.050	3.503	0.539
184.001	165.005	79.991	19.996	103.124	20.054	3.195	0.489
184.501	165.265	79.992	19.997	103.118	20.051	3.454	0.489
185.000	165.526	79.991	19.996	103.114	20.051	3.473	0.514
185.500	165.785	79.990	19.995	103.108	20.053	3.304	0.521
186.001	166.019	79.992	19.996	103.105	20.051	3.423	0.507
186.501	166.354	79.992	19.997	103.099	20.052	3.388	0.531
187.000	166.572	79.991	19.996	103.098	20.051	3.404	0.561
187.500	166.848	79.991	19.997	103.100	20.052	3.332	0.523
188.000	167.081	79.993	19.996	103.106	20.054	3.224	0.501
188.500	167.358	79.993	19.996	103.109	20.058	2.896	0.510
189.000	167.593	79.992	19.997	103.116	20.053	3.246	0.511
189.500	167.835	79.992	19.997	103.117	20.054	3.222	0.494
190.000	168.118	79.991	19.996	103.112	20.054	3.170	0.501
190.500	168.379	79.991	19.996	103.107	20.050	3.505	0.535
191.000	168.611	79.992	19.995	103.101	20.051	3.404	0.519
191.500	168.865	79.992	19.996	103.095	20.053	3.248	0.490
192.000	169.107	79.991	19.996	103.097	20.054	3.226	0.491
192.500	169.421	79.991	19.996	103.100	20.052	3.358	0.525
193.000	169.626	79.990	19.996	103.106	20.053	3.310	0.538
193.500	169.864	79.992	19.996	103.110	20.051	3.427	0.482
194.000	170.136	79.990	19.995	103.114	20.052	3.367	0.477
194.500	170.369	79.992	19.996	103.118	20.051	3.457	0.507
195.000	170.639	79.990	19.995	103.122	20.053	3.254	0.503
195.500	170.883	79.991	19.997	103.117	20.055	3.105	0.508
196.000	171.151	79.993	19.995	103.113	20.051	3.397	0.513
196.501	171.406	79.993	19.995	103.113	20.054	3.213	0.517
197.001	171.666	79.992	19.995	103.109	20.054	3.237	0.519
197.500	171.892	79.992	19.995	103.103	20.054	3.220	0.501
198.000	172.145	79.992	19.995	103.103	20.053	3.310	0.482
198.500	172.414	79.992	19.994	103.104	20.050	3.499	0.501
199.000	172.647	79.993	19.995	103.102	20.053	3.302	0.512
199.500	172.884	79.993	19.994	103.100	20.050	3.529	0.486
200.000	173.122	79.992	19.994	103.102	20.053	3.250	0.473
200.500	173.391	79.992	19.994	103.104	20.050	3.518	0.491
201.000	173.632	79.991	19.994	103.102	20.053	3.284	0.508
201.500	173.882	79.991	19.994	103.104	20.052	3.375	0.500
202.000	174.167	79.992	19.994	103.106	20.052	3.375	0.513
202.500	174.415	79.993	19.993	103.104	20.051	3.410	0.534
203.000	174.651	79.993	19.994	103.103	20.054	3.231	0.508
203.500	174.894	79.992	19.995	103.104	20.052	3.352	0.481
204.000	175.197	79.992	19.994	103.099	20.052	3.356	0.512
204.500	175.416	79.992	19.995	103.097	20.052	3.391	0.534
205.000	175.678	79.993	19.995	103.098	20.050	3.496	0.502
205.500	175.882	79.991	19.995	103.098	20.050	3.481	0.474
206.000	176.162	79.993	19.996	103.096	20.049	3.598	0.475
206.500	176.367	79.990	19.996	103.098	20.052	3.328	0.485
207.000	176.644	79.992	19.994	103.098	20.052	3.366	0.484
207.500	176.878	79.992	19.995	103.097	20.052	3.338	0.496
208.000	177.142	79.992	19.995	103.094	20.051	3.401	0.504
208.500	177.385	79.990	19.995	103.095	20.051	3.444	0.503
209.000	177.635	79.992	19.995	103.097	20.053	3.271	0.500
209.500	177.894	79.990	19.995	103.102	20.052	3.345	0.501
210.000	178.129	79.991	19.995	103.105	20.053	3.261	0.502
210.500	178.407	79.990	19.996	103.105	20.052	3.360	0.503
211.000	178.641	79.993	19.996	103.105	20.053	3.302	0.513
211.500	178.852	79.992	19.997	103.101	20.053	3.317	0.478
212.001	179.088	79.991	19.996	103.097	20.055	3.148	0.446
212.501	179.346	79.993	19.996	103.095	20.055	3.159	0.471
213.001	179.603	79.993	19.996	103.097	20.053	3.263	0.505
213.501	179.832	79.992	19.996	103.100	20.054	3.232	0.501
214.001	180.066	79.993	19.995	103.102	20.049	3.554	0.474
214.501	180.326	79.991	19.996	103.103	20.055	3.142	0.478
215.001	180.601	79.992	19.994	103.103	20.055	3.152	0.514
215.500	180.830	79.991	19.996	103.102	20.052	3.330	0.520
216.001	181.059	79.993	19.995	103.098	20.054	3.232	0.481
216.501	181.326	79.992	19.995	103.095	20.053	3.267	0.477
217.000	181.583	79.993	19.995	103.093	20.053	3.308	0.510
217.501	181.811	79.991	19.996	103.093	20.052	3.338	0.504
218.001	182.086	79.992	19.995	103.092	20.054	3.182	0.494
218.500	182.336	79.992	19.996	103.092	20.052	3.390	0.514
219.000	182.595	79.992	19.995	103.094	20.051	3.455	0.517
219.500	182.797	79.993	19.996	103.095	20.050	3.492	0.485
220.000	183.018	79.994	19.995	103.095	20.049	3.574	0.443
220.500	183.330	79.992	19.995	103.096	20.051	3.451	0.478
221.000	183.526	79.994	19.995	103.095	20.052	3.362	0.520
221.500	183.783	79.996	19.995	103.093	20.051	3.459	0.481
222.000	184.032	79.993	19.996	103.091	20.054	3.237	0.479
222.500	184.265	79.992	19.995	103.089	20.053	3.269	0.494
223.000	184.532	79.995	19.996	103.088	20.053	3.312	0.491
223.500	184.757	79.993	19.995	103.087	20.054	3.202	0.496
224.000	185.042	79.994	19.995	103.086	20.052	3.343	0.501
224.500	185.271	79.993	19.996	103.086	20.051	3.449	0.512
225.001	185.512	79.993	19.995	103.087	20.051	3.459	0.492
225.501	185.775	79.994	19.996	103.088	20.049	3.595	0.487
226.000	186.021	79.993	19.995	103.087	20.050	3.474	0.506
226.500	186.283	79.992	19.996	103.088	20.050	3.520	0.509
227.000	186.522	79.994	19.996	103.089	20.051	3.431	0.505
227.501	186.775	79.994	19.994	103.089	20.048	3.673	0.496
228.001	187.004	79.991	19.994	103.087	20.049	3.606	0.487
228.500	187.251	79.992	19.999	103.082	20.051	3.472	0.479
229.000	187.494	79.994	20.003	103.080	20.050	3.496	0.483
229.500	187.729	79.994	20.002	103.085	20.049	3.609	0.484
230.000	187.976	79.992	20.001	103.088	20.050	3.487	0.480
230.500	188.263	79.994	20.000	103.091	20.051	3.405	0.508
231.000	188.445	79.994	19.999	103.097	20.051	3.448	0.502
231.500	188.704	79.993	19.998	103.098	20.050	3.533	0.455
232.000	188.950	79.995	19.997	103.092	20.050	3.483	0.473
232.500	189.165	79.994	19.997	103.088	20.051	3.448	0.483
233.000	189.366	79.994	19.997	103.087	20.051	3.466	0.439
233.500	189.672	79.993	19.995	103.087	20.048	3.641	0.461
234.000	189.882	79.992	19.996	103.087	20.046	3.837	0.511
234.500	190.134	79.994	19.995	103.090	20.049	3.621	0.489
235.000	190.380	79.994	19.996	103.092	20.051	3.437	0.480
235.500	190.634	79.993	19.996	103.093	20.050	3.487	0.498
236.000	190.892	79.993	19.995	103.092	20.051	3.422	0.506
236.500	191.141	79.992	19.994	103.090	20.054	3.219	0.510
237.000	191.389	79.995	19.995	103.084	20.054	3.204	0.502
237.500	191.622	79.991	19.996	103.083	20.053	3.273	0.489
238.000	191.874	79.993	19.994	103.083	20.053	3.250	0.483
238.500	192.111	79.996	19.997	103.090	20.056	3.059	0.486
239.000	192.330	79.993	19.997	103.094	20.053	3.280	0.472
239.500	192.567	79.993	19.996	103.097	20.054	3.234	0.456
240.000	192.825	79.993	19.996	103.097	20.055	3.113	0.476
240.500	193.064	79.993	19.996	103.097	20.054	3.221	0.496
241.001	193.308	79.994	19.995	103.091	20.052	3.364	0.490
241.501	193.550	79.995	19.995	103.090	20.051	3.402	0.484
242.000	193.763	79.993	19.996	103.090	20.053	3.264	0.470
242.500	194.051	79.993	19.998	103.088	20.054	3.197	0.478
243.000	194.264	79.995	19.998	103.087	20.056	3.077	0.501
243.500	194.495	79.994	19.994	103.086	20.055	3.154	0.473
244.000	194.809	79.995	19.996	103.085	20.054	3.178	0.495
244.500	194.986	79.995	19.995	103.085	20.054	3.193	0.518
245.001	195.235	79.995	19.995	103.081	20.054	3.219	0.459
245.501	195.511	79.994	19.995	103.075	20.053	3.310	0.476
246.000	195.740	79.995	19.996	103.071	20.053	3.256	0.515
246.500	195.982	79.996	19.995	103.070	20.053	3.262	0.488
247.000	196.192	79.995	19.996	103.071	20.054	3.204	0.462
247.500	196.461	79.995	19.998	103.077	20.056	3.031	0.466
248.001	196.671	79.995	19.996	103.082	20.053	3.312	0.479
248.501	196.949	79.992	19.996	103.086	20.052	3.383	0.483
249.000	197.199	79.994	19.996	103.084	20.054	3.182	0.508
249.500	197.460	79.994	19.996	103.083	20.053	3.264	0.519
250.000	197.713	79.995	19.996	103.083	20.053	3.308	0.512
250.500	197.975	79.994	19.996	103.083	20.052	3.371	0.514
251.000	198.169	79.996	19.996	103.079	20.055	3.103	0.486
251.500	198.438	79.994	19.996	103.074	20.055	3.103	0.459
252.000	198.692	79.995	19.996	103.071	20.056	3.055	0.493
252.500	198.925	79.993	19.996	103.068	20.056	3.046	0.505
253.001	199.166	79.993	19.996	103.068	20.056	3.079	0.481
253.501	199.433	79.991	19.995	103.072	20.055	3.135	0.491
254.000	199.648	79.991	19.996	103.079	20.051	3.418	0.495
254.500	199.932	79.992	19.996	103.083	20.055	3.133	0.491
255.000	200.159	79.992	19.996	103.085	20.054	3.241	0.505
255.500	200.352	79.992	19.996	103.085	20.054	3.211	0.466
256.000	200.625	79.991	19.995	103.082	20.053	3.267	0.443
256.500	200.860	79.991	19.995	103.080	20.054	3.196	0.487
257.000	201.120	79.990	19.995	103.076	20.052	3.375	0.502
257.500	201.394	79.990	19.996	103.076	20.056	3.077	0.515
258.000	201.619	79.992	19.996	103.072	20.053	3.273	0.517
258.500	201.848	79.991	19.996	103.068	20.056	3.014	0.477
259.000	202.080	79.991	19.995	103.065	20.055	3.118	0.458
259.500	202.318	79.991	19.995	103.066	20.056	3.040	0.465
260.000	202.561	79.992	19.996	103.068	20.054	3.237	0.475
260.500	202.828	79.992	19.995	103.073	20.055	3.118	0.495
261.000	203.078	79.993	19.996	103.080	20.057	2.988	0.514
261.500	203.277	79.992	19.995	103.086	20.056	3.020	0.483
262.000	203.550	79.992	19.995	103.089	20.053	3.255	0.461
262.500	203.780	79.993	19.995	103.090	20.057	3.009	0.487
263.000	204.019	79.993	19.995	103.084	20.057	2.981	0.486
263.500	204.263	79.991	19.996	103.082	20.057	2.989	0.476
264.000	204.537	79.993	19.995	103.077	20.055	3.104	0.501
264.500	204.777	79.992	19.996	103.077	20.054	3.164	0.517
265.000	205.016	79.993	19.995	103.076	20.056	3.063	0.497
265.500	205.262	79.991	19.995	103.080	20.055	3.141	0.482
266.000	205.483	79.993	19.995	103.082	20.052	3.387	0.476
266.500	205.786	79.992	19.995	103.087	20.054	3.231	0.496
267.000	206.002	79.992	19.995	103.088	20.054	3.204	0.522
267.500	206.225	79.992	19.996	103.088	20.054	3.202	0.479
268.000	206.469	79.992	19.996	103.090	20.055	3.148	0.453
268.500	206.703	79.991	19.996	103.090	20.056	3.051	0.473
269.000	206.968	79.991	19.995	103.091	20.053	3.263	0.488
269.500	207.239	79.992	19.995	103.090	20.056	3.072	0.517
270.000	207.461	79.992	19.995	103.091	20.051	3.416	0.515
270.500	207.700	79.992	19.996	103.089	20.054	3.184	0.478
271.000	207.989	79.992	19.998	103.086	20.052	3.366	0.495
271.500	208.192	79.990	19.996	103.080	20.056	3.016	0.510
272.000	208.445	79.991	19.996	103.074	20.052	3.392	0.473
272.500	208.727	79.993	19.995	103.067	20.055	3.133	0.495
273.000	208.955	79.994	19.996	103.062	20.053	3.249	0.523
273.500	209.190	79.992	19.995	103.057	20.054	3.191	0.486
274.000	209.446	79.994	19.996	103.057	20.054	3.198	0.477
274.500	209.700	79.993	19.996	103.058	20.054	3.215	0.501
275.000	209.906	79.993	19.996	103.058	20.052	3.340	0.485
275.500	210.190	79.991	19.995	103.058	20.052	3.329	0.475
276.000	210.418	79.992	19.997	103.057	20.053	3.243	0.501
276.500	210.646	79.991	19.997	103.057	20.055	3.116	0.484
277.000	210.926	79.993	19.997	103.057	20.056	3.088	0.482
277.500	211.172	79.992	19.997	103.059	20.054	3.241	0.517
278.000	211.375	79.993	19.997	103.065	20.055	3.146	0.488
278.500	211.642	79.990	19.996	103.074	20.054	3.236	0.459
279.000	211.906	79.991	19.996	103.079	20.054	3.176	0.500
279.500	212.119	79.994	19.997	103.084	20.055	3.135	0.504
280.000	212.390	79.991	19.997	103.086	20.053	3.254	0.480
280.500	212.617	79.991	19.996	103.081	20.056	3.049	0.491
281.000	212.854	79.992	19.995	103.075	20.053	3.305	0.481
281.500	213.134	79.992	19.996	103.074	20.054	3.212	0.491
282.000	213.372	79.991	19.995	103.070	20.057	2.942	0.517
282.500	213.578	79.993	19.995	103.069	20.060	2.750	0.481
283.000	213.838	79.991	19.996	103.074	20.052	3.354	0.455
283.500	214.108	79.992	19.995	103.077	20.056	3.082	0.498
284.000	214.322	79.993	19.994	103.077	20.057	2.959	0.507
284.500	214.550	79.993	19.995	103.081	20.055	3.104	0.463
285.000	214.840	79.991	19.995	103.083	20.053	3.242	0.480
285.500	215.074	79.991	19.994	103.084	20.057	2.981	0.521
286.000	215.314	79.991	19.996	103.085	20.053	3.258	0.499
286.500	215.557	79.992	19.995	103.086	20.053	3.284	0.478
287.000	215.803	79.992	19.996	103.085	20.054	3.169	0.486
287.500	216.057	79.990	19.996	103.086	20.057	2.975	0.495
288.000	216.308	79.991	19.996	103.086	20.056	3.012	0.503
288.500	216.546	79.990	19.996	103.082	20.056	3.061	0.497
289.000	216.771	79.992	19.996	103.081	20.057	2.990	0.476
289.500	217.033	79.992	19.996	103.082	20.060	2.776	0.475
290.000	217.295	79.992	19.996	103.083	20.058	2.890	0.506
290.500	217.548	79.992	19.995	103.083	20.059	2.806	0.520
291.000	217.770	79.990	19.997	103.085	20.057	2.970	0.495
291.500	218.048	79.992	19.994	103.083	20.058	2.918	0.487
292.000	218.264	79.991	19.996	103.075	20.058	2.910	0.497
292.500	218.501	79.992	19.995	103.068	20.056	3.039	0.474
293.000	218.776	79.991	19.996	103.064	20.055	3.147	0.483
293.500	219.025	79.991	19.995	103.060	20.055	3.128	0.518
294.000	219.253	79.992	19.995	103.056	20.055	3.093	0.501
294.500	219.550	79.991	19.996	103.056	20.054	3.229	0.501
295.001	219.737	79.992	19.994	103.056	20.055	3.124	0.504
295.501	220.000	79.994	19.994	103.055	20.052	3.394	0.467
296.000	220.279	79.991	19.995	103.057	20.055	3.092	0.496
296.500	220.472	79.991	19.995	103.062	20.054	3.230	0.507
297.000	220.739	79.993	19.995	103.070	20.055	3.124	0.466
297.500	220.990	79.993	19.995	103.077	20.054	3.215	0.489
298.000	221.216	79.994	19.995	103.077	20.053	3.249	0.497
298.500	221.462	79.994	19.995	103.077	20.055	3.113	0.474
299.000	221.701	79.993	19.995	103.079	20.055	3.152	0.479
299.500	221.936	79.993	19.996	103.077	20.054	3.191	0.480
300.000	222.208	79.994	19.995	103.074	20.057	2.960	0.490
300.500	222.469	79.994	19.995	103.073	20.054	3.167	0.519
301.000	222.717	79.993	19.995	103.070	20.055	3.089	0.521
301.500	222.985	79.995	19.994	103.065	20.059	2.813	0.513
302.000	223.241	79.993	19.995	103.065	20.058	2.901	0.520
302.500	223.463	79.994	19.995	103.064	20.054	3.169	0.501
303.000	223.731	79.995	19.996	103.065	20.055	3.102	0.484
303.500	223.963	79.992	19.994	103.066	20.053	3.255	0.495
304.000	224.206	79.993	19.995	103.068	20.053	3.314	0.487
304.500	224.474	79.994	19.996	103.065	20.056	3.061	0.493
305.000	224.710	79.992	19.996	103.061	20.054	3.195	0.508
305.500	224.956	79.994	19.995	103.062	20.057	2.983	0.493
306.000	225.204	79.994	19.995	103.068	20.054	3.229	0.488
306.500	225.459	79.993	19.995	103.071	20.059	2.843	0.499
307.000	225.711	79.994	19.995	103.077	20.059	2.806	0.505
307.500	225.931	79.992	19.995	103.077	20.054	3.177	0.489
308.000	226.204	79.993	19.996	103.075	20.057	2.955	0.482
308.500	226.415	79.990	19.997	103.071	20.057	3.007	0.488
309.000	226.672	79.994	19.997	103.071	20.054	3.206	0.476
309.500	226.907	79.992	19.995	103.070	20.057	2.947	0.480
310.000	227.153	79.995	19.995	103.074	20.057	2.981	0.487
310.501	227.407	79.993	19.995	103.076	20.058	2.931	0.491
311.000	227.667	79.994	19.996	103.075	20.056	3.074	0.507
311.500	227.924	79.992	19.995	103.074	20.059	2.845	0.516
312.000	228.177	79.992	19.995	103.071	20.057	2.985	0.513
312.500	228.407	79.992	19.994	103.067	20.056	3.043	0.496
313.000	228.687	79.993	19.996	103.064	20.057	2.946	0.497
313.500	228.943	79.992	19.996	103.061	20.059	2.821	0.523
314.000	229.170	79.992	19.996	103.061	20.058	2.869	0.510
314.500	229.464	79.993	19.994	103.064	20.059	2.797	0.502
315.000	229.713	79.992	19.995	103.067	20.056	3.037	0.532
315.500	229.934	79.992	19.995	103.067	20.056	3.076	0.507
316.000	230.196	79.993	19.996	103.066	20.054	3.221	0.476
316.500	230.459	79.994	19.994	103.061	20.053	3.257	0.504
317.000	230.669	79.993	19.995	103.056	20.053	3.266	0.499
317.500	230.943	79.994	19.996	103.056	20.059	2.845	0.478
318.000	231.179	79.993	19.996	103.058	20.056	3.028	0.498
318.500	231.410	79.991	19.995	103.060	20.056	3.072	0.489
319.000	231.669	79.994	19.995	103.062	20.057	3.005	0.478
319.500	231.908	79.993	19.995	103.063	20.058	2.877	0.494
320.000	232.178	79.995	19.995	103.067	20.056	3.080	0.504
320.500	232.414	79.995	19.994	103.068	20.058	2.916	0.508
321.000	232.676	79.995	19.994	103.066	20.057	3.002	0.502
321.500	232.951	79.995	19.994	103.066	20.059	2.805	0.518
322.000	233.186	79.995	19.994	103.067	20.057	2.957	0.523
322.501	233.419	79.994	19.994	103.061	20.055	3.088	0.489
323.001	233.708	79.993	19.994	103.058	20.058	2.929	0.495
323.501	233.889	79.994	19.995	103.058	20.055	3.132	0.496
324.001	234.194	79.995	19.995	103.057	20.059	2.821	0.478
324.500	234.433	79.995	19.994	103.053	20.058	2.905	0.515
325.000	234.688	79.994	19.995	103.058	20.060	2.734	0.519
325.500	234.925	79.994	19.995	103.063	20.058	2.931	0.493
326.000	235.183	79.995	19.995	103.063	20.059	2.838	0.494
326.500	235.393	79.995	19.994	103.063	20.059	2.825	0.481
327.000	235.683	79.995	19.995	103.062	20.060	2.739	0.484
327.500	235.940	79.994	19.995	103.055	20.062	2.590	0.523
328.000	236.174	79.995	19.995	103.050	20.059	2.825	0.519
328.500	236.411	79.995	19.994	103.052	20.060	2.739	0.481
329.000	236.659	79.995	19.994	103.059	20.061	2.683	0.478
329.500	236.916	79.994	19.995	103.062	20.059	2.797	0.495
330.000	237.162	79.993	19.995	103.063	20.061	2.679	0.504
330.500	237.429	79.993	19.994	103.063	20.060	2.703	0.508
331.000	237.672	79.992	19.995	103.060	20.060	2.750	0.512
331.500	237.972	79.995	19.995	103.051	20.058	2.871	0.526
332.000	238.212	79.993	19.996	103.043	20.060	2.726	0.541
332.500	238.434	79.991	19.995	103.043	20.060	2.769	0.501
333.000	238.705	79.991	19.994	103.043	20.061	2.698	0.478
333.500	238.890	79.993	19.995	103.045	20.059	2.789	0.474
334.000	239.127	79.992	19.996	103.051	20.060	2.752	0.438
334.500	239.424	79.992	19.995	103.056	20.062	2.564	0.478
335.000	239.681	79.992	19.995	103.056	20.062	2.560	0.544
335.500	239.927	79.991	19.996	103.056	20.060	2.731	0.529
336.000	240.171	79.991	19.996	103.054	20.063	2.532	0.497
336.500	240.409	79.991	19.995	103.051	20.061	2.670	0.486
337.000	240.668	79.991	19.996	103.051	20.061	2.633	0.490
337.500	240.913	79.993	19.996	103.053	20.062	2.598	0.500
338.000	241.151	79.990	19.995	103.059	20.062	2.549	0.493
338.500	241.411	79.991	19.996	103.060	20.059	2.821	0.490
339.000	241.662	79.990	19.997	103.061	20.060	2.711	0.505
339.500	241.945	79.989	19.996	103.063	20.061	2.678	0.522
340.000	242.172	79.991	19.996	103.068	20.057	2.974	0.522
340.500	242.436	79.991	19.995	103.067	20.060	2.732	0.500
341.000	242.716	79.991	19.995	103.069	20.060	2.726	0.517
341.500	242.958	79.991	19.996	103.070	20.058	2.894	0.533
342.000	243.215	79.990	19.997	103.069	20.056	3.011	0.511
342.500	243.486	79.991	19.996	103.063	20.060	2.728	0.513
343.000	243.695	79.992	19.995	103.059	20.061	2.648	0.504
343.500	243.963	79.991	19.996	103.057	20.063	2.507	0.479
344.000	244.208	79.991	19.995	103.057	20.062	2.581	0.495
344.500	244.436	79.991	19.995	103.062	20.064	2.469	0.493
345.000	244.741	79.992	19.997	103.068	20.062	2.549	0.503
345.500	244.964	79.993	19.998	103.070	20.061	2.631	0.530
346.000	245.217	79.992	19.996	103.070	20.061	2.631	0.502
346.500	245.459	79.991	19.996	103.067	20.059	2.831	0.486
347.000	245.772	79.993	19.996	103.061	20.058	2.872	0.525
347.500	245.960	79.991	19.996	103.054	20.060	2.754	0.528
348.000	246.260	79.994	19.995	103.052	20.062	2.613	0.494
