Repository: ulfsri/fsri_materials_database

# Materials and Products Database

## 01_Data

Raw data generated from each apparatus are included here in plain-text format. The data is organized first by material, next by the short name of test apparatus used, and where applicable additional filtering by test settings.

### material.json

Each material directory contains a json file of the same name as the material. This file links the data stored in the repository as well as data and graphs produced by the accompanying scripts (__02_Scripts__) to the respective landing page for the material on the front-end website.

File: 01_Data/Polyester_Carpet_MedPile/MCC/Polyester_Carpet_MedPile_MCC_30K_min_211029_R2.txt (part 2 of 4)
T Correction Coefficients:	0	1.024463	0
Time Shift (s):	14
*
Time (s)	Temperature (C)	N2 flow rate (cc/min)	O2 flow rate (cc/min)	Flow Rate (cc/min)	Oxygen (%)	HRR (W/g)	Heating rate (C/s)
348.501	246.528	79.993	19.997	103.051	20.060	2.760	0.528
349.001	246.769	79.991	19.998	103.051	20.060	2.745	0.539
349.500	246.973	79.992	19.996	103.052	20.060	2.736	0.477
350.000	247.250	79.993	19.996	103.052	20.061	2.656	0.463
350.500	247.501	79.992	19.996	103.050	20.058	2.866	0.505
351.000	247.724	79.992	19.996	103.047	20.060	2.741	0.501
351.500	247.983	79.992	19.996	103.046	20.059	2.805	0.478
352.000	248.221	79.993	19.996	103.045	20.059	2.842	0.489
352.500	248.473	79.991	19.995	103.045	20.055	3.160	0.493
353.000	248.744	79.991	19.996	103.046	20.058	2.873	0.506
353.500	248.960	79.992	19.995	103.047	20.059	2.851	0.505
354.000	249.227	79.993	19.996	103.045	20.057	2.998	0.485
354.500	249.492	79.993	19.995	103.045	20.057	2.989	0.507
355.001	249.762	79.992	19.996	103.044	20.057	2.952	0.534
355.500	249.990	79.993	19.995	103.044	20.059	2.836	0.517
356.000	250.266	79.992	19.995	103.046	20.061	2.691	0.501
356.500	250.523	79.992	19.996	103.047	20.058	2.890	0.518
357.000	250.782	79.992	19.996	103.044	20.059	2.816	0.524
357.500	251.025	79.992	19.996	103.042	20.055	3.151	0.509
358.000	251.256	79.991	19.996	103.042	20.054	3.216	0.488
358.500	251.525	79.991	19.995	103.042	20.058	2.927	0.487
359.000	251.754	79.992	19.996	103.042	20.056	3.037	0.499
359.500	252.019	79.992	19.995	103.046	20.057	2.963	0.496
360.000	252.296	79.992	19.997	103.048	20.061	2.665	0.518
360.500	252.509	79.993	19.997	103.046	20.057	2.948	0.516
361.000	252.770	79.989	19.997	103.044	20.058	2.875	0.482
361.500	252.992	79.991	19.996	103.043	20.060	2.756	0.479
362.000	253.266	79.993	19.995	103.042	20.059	2.780	0.489
362.500	253.494	79.991	19.997	103.042	20.059	2.838	0.499
363.000	253.732	79.991	19.996	103.044	20.058	2.914	0.484
363.500	253.997	79.992	19.996	103.046	20.059	2.799	0.485
364.000	254.248	79.990	19.996	103.047	20.057	3.008	0.510
364.500	254.478	79.990	19.997	103.048	20.060	2.764	0.498
365.001	254.752	79.990	19.996	103.048	20.061	2.689	0.492
365.501	254.984	79.991	19.995	103.048	20.062	2.576	0.505
366.000	255.250	79.990	19.997	103.047	20.061	2.650	0.503
366.500	255.516	79.990	19.996	103.046	20.061	2.624	0.516
367.000	255.774	79.991	19.996	103.046	20.063	2.471	0.528
367.500	256.038	79.990	19.995	103.047	20.063	2.501	0.523
368.000	256.289	79.990	19.996	103.048	20.059	2.823	0.518
368.500	256.510	79.991	19.997	103.050	20.061	2.652	0.493
369.000	256.756	79.991	19.996	103.051	20.063	2.521	0.470
369.500	257.010	79.990	19.996	103.052	20.063	2.512	0.483
370.000	257.270	79.992	19.996	103.051	20.064	2.397	0.507
370.500	257.512	79.990	19.997	103.051	20.063	2.499	0.508
371.000	257.779	79.992	19.996	103.050	20.062	2.572	0.505
371.500	257.990	79.993	19.996	103.050	20.062	2.615	0.494
372.000	258.228	79.993	19.995	103.049	20.060	2.752	0.464
372.500	258.474	79.994	19.996	103.048	20.059	2.823	0.466
373.000	258.756	79.992	19.996	103.047	20.062	2.581	0.506
373.500	258.983	79.994	19.996	103.048	20.062	2.611	0.519
374.000	259.265	79.994	19.996	103.047	20.059	2.792	0.509
374.500	259.507	79.993	19.995	103.042	20.061	2.652	0.517
375.000	259.763	79.992	19.995	103.036	20.059	2.827	0.511
375.500	260.002	79.992	19.994	103.036	20.061	2.667	0.497
376.000	260.270	79.993	19.995	103.034	20.061	2.650	0.501
376.500	260.513	79.993	19.995	103.035	20.063	2.477	0.509
377.000	260.696	79.994	19.996	103.041	20.061	2.663	0.468
377.500	260.970	79.994	19.997	103.049	20.059	2.853	0.441
378.000	261.240	79.993	19.996	103.049	20.059	2.806	0.500
378.500	261.459	79.994	19.995	103.051	20.062	2.551	0.516
379.000	261.755	79.994	19.995	103.053	20.063	2.521	0.502
379.500	262.000	79.993	19.995	103.052	20.058	2.894	0.528
380.000	262.243	79.993	19.995	103.050	20.059	2.804	0.515
380.500	262.520	79.994	19.996	103.049	20.062	2.605	0.504
381.000	262.753	79.995	19.997	103.048	20.059	2.786	0.515
381.500	263.009	79.993	19.995	103.044	20.061	2.681	0.499
382.000	263.263	79.993	19.995	103.045	20.063	2.523	0.499
382.500	263.480	79.993	19.996	103.045	20.063	2.538	0.491
383.000	263.747	79.995	19.995	103.045	20.060	2.769	0.478
383.500	263.960	79.993	19.995	103.043	20.060	2.745	0.482
384.000	264.272	79.995	19.995	103.039	20.064	2.430	0.503
384.500	264.488	79.992	19.995	103.034	20.060	2.728	0.527
385.000	264.745	79.993	19.995	103.032	20.062	2.594	0.500
385.500	264.996	79.994	19.995	103.032	20.061	2.648	0.490
386.000	265.229	79.992	19.996	103.035	20.063	2.534	0.496
386.500	265.466	79.993	19.995	103.041	20.058	2.896	0.477
387.000	265.756	79.994	19.995	103.046	20.060	2.762	0.498
387.500	265.982	79.992	19.995	103.050	20.058	2.907	0.521
388.000	266.193	79.994	19.995	103.051	20.059	2.836	0.476
388.500	266.460	79.994	19.996	103.052	20.059	2.795	0.458
389.000	266.716	79.994	19.995	103.053	20.058	2.875	0.500
389.500	267.023	79.993	19.996	103.054	20.057	3.004	0.543
390.000	267.236	79.994	19.996	103.056	20.058	2.898	0.542
390.500	267.509	79.992	19.996	103.057	20.058	2.873	0.503
391.000	267.742	79.992	19.995	103.057	20.059	2.812	0.496
391.500	267.976	79.991	19.996	103.057	20.057	2.940	0.487
392.000	268.232	79.993	19.995	103.058	20.058	2.862	0.478
392.500	268.485	79.993	19.995	103.055	20.062	2.579	0.499
393.000	268.740	79.992	19.996	103.055	20.060	2.771	0.509
393.500	268.973	79.991	19.995	103.055	20.059	2.812	0.498
394.000	269.244	79.993	19.995	103.054	20.059	2.829	0.496
394.500	269.493	79.993	19.996	103.053	20.058	2.924	0.512
395.000	269.704	79.994	19.996	103.052	20.060	2.719	0.490
395.500	269.986	79.994	19.996	103.051	20.062	2.581	0.476
396.000	270.254	79.994	19.996	103.051	20.062	2.557	0.521
396.500	270.520	79.994	19.996	103.051	20.059	2.855	0.542
397.000	270.808	79.993	19.995	103.050	20.063	2.512	0.544
397.500	271.010	79.995	19.996	103.050	20.062	2.551	0.522
398.000	271.271	79.993	19.995	103.049	20.060	2.734	0.477
398.500	271.543	79.992	19.995	103.048	20.062	2.594	0.498
399.000	271.777	79.994	19.995	103.047	20.060	2.760	0.520
399.500	272.063	79.995	19.995	103.048	20.061	2.700	0.513
400.000	272.314	79.994	19.996	103.046	20.062	2.603	0.529
400.500	272.550	79.995	19.995	103.046	20.057	3.002	0.512
401.000	272.806	79.994	19.995	103.048	20.064	2.417	0.489
401.500	273.040	79.994	19.995	103.048	20.059	2.786	0.491
402.000	273.260	79.995	19.994	103.048	20.062	2.613	0.472
402.500	273.501	79.995	19.995	103.050	20.059	2.842	0.458
403.000	273.759	79.994	19.995	103.051	20.061	2.650	0.480
403.500	274.038	79.994	19.994	103.045	20.058	2.890	0.518
404.000	274.260	79.996	19.996	103.040	20.060	2.741	0.519
404.500	274.516	79.994	19.994	103.039	20.058	2.883	0.489
405.000	274.772	79.995	19.995	103.037	20.057	2.996	0.495
405.500	275.035	79.995	19.995	103.032	20.057	2.940	0.515
406.000	275.256	79.995	19.993	103.035	20.057	2.996	0.501
406.500	275.545	79.994	19.994	103.040	20.056	3.071	0.497
407.000	275.816	79.993	19.994	103.040	20.056	3.047	0.535
407.500	276.031	79.995	19.995	103.042	20.058	2.900	0.523
408.001	276.291	79.994	19.995	103.047	20.057	2.935	0.481
408.500	276.546	79.994	19.994	103.044	20.059	2.842	0.495
409.000	276.799	79.994	19.996	103.039	20.060	2.723	0.512
409.500	277.052	79.993	19.996	103.038	20.058	2.861	0.507
410.000	277.309	79.994	19.995	103.041	20.061	2.628	0.507
410.500	277.562	79.994	19.995	103.043	20.057	2.993	0.510
411.000	277.831	79.993	19.995	103.050	20.057	3.008	0.516
411.500	278.061	79.992	19.994	103.055	20.055	3.095	0.511
412.000	278.307	79.993	19.995	103.053	20.058	2.904	0.488
412.500	278.556	79.993	19.996	103.044	20.057	2.937	0.485
413.000	278.775	79.993	19.995	103.037	20.056	3.071	0.482
413.500	279.050	79.992	19.995	103.036	20.058	2.931	0.481
414.000	279.312	79.994	19.995	103.034	20.058	2.922	0.515
414.500	279.567	79.993	19.996	103.037	20.058	2.909	0.527
415.000	279.834	79.994	19.994	103.042	20.057	2.955	0.520
415.500	280.080	79.992	19.996	103.046	20.057	2.980	0.518
416.000	280.303	79.992	19.995	103.047	20.058	2.866	0.491
416.500	280.575	79.993	19.995	103.048	20.056	3.058	0.482
417.000	280.795	79.992	19.995	103.047	20.056	3.015	0.494
417.500	281.066	79.992	19.994	103.047	20.060	2.712	0.491
418.000	281.304	79.992	19.995	103.044	20.057	3.006	0.500
418.500	281.574	79.993	19.995	103.039	20.058	2.879	0.508
419.000	281.786	79.992	19.995	103.038	20.059	2.805	0.495
419.500	282.061	79.992	19.996	103.033	20.060	2.743	0.485
420.000	282.310	79.992	19.995	103.031	20.060	2.777	0.506
420.500	282.548	79.992	19.995	103.033	20.057	2.944	0.505
421.000	282.795	79.993	19.995	103.037	20.058	2.905	0.486
421.500	283.028	79.993	19.995	103.035	20.057	2.959	0.483
422.000	283.312	79.993	19.996	103.040	20.057	2.954	0.499
422.500	283.539	79.993	19.996	103.034	20.058	2.894	0.514
423.000	283.822	79.992	19.996	103.032	20.056	3.082	0.510
423.500	284.087	79.992	19.995	103.033	20.056	3.050	0.529
424.000	284.332	79.993	19.995	103.035	20.053	3.263	0.529
424.500	284.545	79.992	19.995	103.036	20.055	3.129	0.484
425.000	284.804	79.991	19.996	103.043	20.053	3.259	0.465
425.500	285.008	79.992	19.995	103.043	20.055	3.109	0.468
426.000	285.290	79.992	19.995	103.044	20.056	3.064	0.474
426.500	285.580	79.994	19.996	103.041	20.056	3.075	0.529
427.000	285.814	79.994	19.995	103.039	20.056	3.084	0.547
427.500	286.051	79.992	19.996	103.035	20.056	3.056	0.497
428.000	286.299	79.993	19.995	103.031	20.059	2.799	0.478
428.500	286.538	79.993	19.995	103.031	20.056	3.043	0.486
429.000	286.811	79.994	19.996	103.034	20.059	2.818	0.500
429.500	287.046	79.993	19.996	103.037	20.061	2.678	0.510
430.000	287.326	79.992	19.996	103.040	20.059	2.790	0.512
430.500	287.565	79.992	19.996	103.042	20.058	2.902	0.517
431.000	287.792	79.993	19.995	103.040	20.057	2.993	0.493
431.500	288.084	79.994	19.996	103.040	20.057	2.984	0.493
432.000	288.359	79.994	19.995	103.040	20.059	2.824	0.543
432.500	288.584	79.993	19.996	103.040	20.057	2.954	0.534
433.000	288.819	79.992	19.996	103.042	20.058	2.919	0.480
433.500	289.054	79.993	19.997	103.044	20.058	2.889	0.465
434.000	289.315	79.993	19.996	103.044	20.057	2.976	0.483
434.500	289.594	79.992	19.996	103.044	20.059	2.790	0.518
435.000	289.830	79.992	19.996	103.041	20.056	3.023	0.528
435.500	290.071	79.993	19.995	103.037	20.058	2.911	0.496
436.000	290.338	79.994	19.995	103.031	20.062	2.606	0.492
436.500	290.575	79.993	19.996	103.026	20.059	2.818	0.506
437.000	290.865	79.993	19.996	103.020	20.059	2.807	0.516
437.500	291.089	79.993	19.995	103.018	20.058	2.891	0.520
438.000	291.339	79.993	19.996	103.024	20.056	3.047	0.494
438.500	291.594	79.994	19.996	103.029	20.061	2.664	0.489
439.000	291.857	79.992	19.996	103.032	20.057	3.003	0.511
439.500	292.117	79.993	19.996	103.036	20.058	2.859	0.520
440.000	292.310	79.993	19.997	103.036	20.057	2.932	0.488
440.500	292.620	79.992	19.996	103.030	20.059	2.846	0.479
441.000	292.850	79.993	19.995	103.025	20.057	2.978	0.522
441.500	293.099	79.990	19.996	103.025	20.056	3.053	0.509
442.000	293.375	79.991	19.996	103.021	20.057	2.958	0.502
442.500	293.609	79.992	19.995	103.020	20.055	3.120	0.517
443.000	293.885	79.992	19.996	103.023	20.056	3.079	0.510
443.500	294.125	79.991	19.996	103.025	20.057	2.993	0.513
444.000	294.408	79.991	19.996	103.023	20.056	3.016	0.520
444.500	294.609	79.991	19.996	103.025	20.056	3.040	0.504
445.000	294.886	79.990	19.996	103.028	20.056	3.049	0.481
445.500	295.117	79.990	19.996	103.026	20.055	3.148	0.493
446.000	295.349	79.992	19.996	103.023	20.054	3.181	0.485
446.500	295.617	79.990	19.996	103.019	20.055	3.114	0.481
447.000	295.872	79.991	19.996	103.019	20.057	2.989	0.512
447.500	296.140	79.991	19.996	103.020	20.056	3.043	0.523
448.000	296.340	79.991	19.996	103.020	20.056	3.017	0.495
448.500	296.622	79.991	19.997	103.021	20.057	2.969	0.475
449.001	296.867	79.991	19.995	103.021	20.053	3.317	0.504
449.501	297.110	79.991	19.997	103.019	20.055	3.159	0.507
450.000	297.376	79.991	19.996	103.014	20.055	3.116	0.498
450.500	297.656	79.991	19.996	103.012	20.056	3.038	0.527
451.000	297.890	79.990	19.996	103.013	20.055	3.097	0.530
451.500	298.147	79.992	19.996	103.018	20.057	2.971	0.503
452.000	298.413	79.992	19.996	103.020	20.055	3.109	0.507
452.500	298.641	79.992	19.997	103.021	20.054	3.237	0.508
453.000	298.903	79.992	19.996	103.021	20.056	3.084	0.492
453.500	299.137	79.992	19.996	103.021	20.052	3.328	0.493
454.000	299.396	79.991	19.996	103.017	20.060	2.764	0.494
454.500	299.613	79.993	19.997	103.016	20.054	3.220	0.485
455.000	299.868	79.994	19.996	103.016	20.054	3.200	0.474
455.500	300.103	79.992	19.997	103.016	20.055	3.151	0.481
456.000	300.361	79.993	19.996	103.020	20.055	3.106	0.492
456.500	300.621	79.994	19.995	103.026	20.054	3.214	0.506
457.000	300.845	79.992	19.996	103.033	20.054	3.199	0.501
457.500	301.101	79.992	19.995	103.039	20.054	3.164	0.482
458.000	301.346	79.994	19.996	103.039	20.055	3.097	0.490
458.500	301.611	79.993	19.995	103.033	20.055	3.095	0.505
459.000	301.855	79.994	19.996	103.026	20.056	3.078	0.510
459.501	302.106	79.994	19.996	103.020	20.053	3.296	0.502
460.001	302.360	79.993	19.995	103.020	20.054	3.172	0.500
460.500	302.583	79.992	19.995	103.023	20.057	3.006	0.491
461.000	302.887	79.993	19.996	103.025	20.055	3.133	0.502
461.500	303.076	79.993	19.995	103.026	20.056	3.056	0.510
462.000	303.405	79.993	19.995	103.029	20.057	2.937	0.505
462.500	303.632	79.993	19.995	103.026	20.058	2.922	0.537
463.000	303.816	79.991	19.994	103.024	20.058	2.903	0.484
463.500	304.106	79.993	19.995	103.028	20.056	3.063	0.442
464.000	304.387	79.991	19.997	103.032	20.058	2.920	0.522
464.500	304.639	79.994	19.994	103.027	20.057	2.983	0.552
465.000	304.846	79.993	19.995	103.024	20.056	3.069	0.496
465.500	305.123	79.992	19.995	103.029	20.054	3.192	0.472
466.000	305.342	79.993	19.994	103.031	20.055	3.105	0.490
466.500	305.604	79.993	19.994	103.033	20.055	3.099	0.489
467.000	305.850	79.993	19.995	103.041	20.053	3.263	0.495
467.500	306.113	79.991	19.996	103.048	20.052	3.362	0.509
468.000	306.397	79.993	19.995	103.047	20.054	3.215	0.528
468.500	306.633	79.992	19.995	103.047	20.054	3.172	0.534
469.000	306.849	79.993	19.996	103.047	20.054	3.220	0.486
469.500	307.107	79.993	19.995	103.046	20.054	3.213	0.463
470.000	307.395	79.992	19.995	103.043	20.053	3.289	0.510
470.500	307.603	79.992	19.995	103.039	20.055	3.155	0.521
471.000	307.872	79.992	19.996	103.036	20.052	3.343	0.487
471.500	308.134	79.992	19.994	103.034	20.054	3.216	0.504
472.000	308.379	79.993	19.994	103.030	20.053	3.265	0.519
472.500	308.659	79.994	19.996	103.033	20.056	3.017	0.516
473.000	308.898	79.994	19.995	103.039	20.056	3.081	0.522
473.500	309.162	79.993	19.996	103.043	20.053	3.280	0.511
474.000	309.405	79.992	19.996	103.043	20.053	3.256	0.505
474.500	309.673	79.993	19.995	103.047	20.056	3.066	0.509
475.000	309.911	79.994	19.995	103.046	20.054	3.185	0.508
475.500	310.188	79.994	19.995	103.041	20.053	3.245	0.510
476.000	310.420	79.994	19.996	103.035	20.053	3.269	0.512
476.500	310.679	79.993	19.995	103.029	20.054	3.187	0.500
477.000	310.930	79.994	19.995	103.022	20.053	3.244	0.500
477.500	311.210	79.993	19.996	103.021	20.054	3.235	0.520
478.000	311.429	79.994	19.995	103.023	20.053	3.259	0.515
478.500	311.689	79.994	19.996	103.025	20.055	3.147	0.489
479.000	311.990	79.994	19.994	103.027	20.054	3.231	0.520
479.500	312.190	79.994	19.995	103.027	20.053	3.296	0.531
480.000	312.500	79.994	19.995	103.024	20.055	3.162	0.506
480.500	312.748	79.994	19.995	103.025	20.051	3.403	0.534
481.000	312.949	79.995	19.995	103.029	20.054	3.189	0.504
481.500	313.219	79.994	19.995	103.033	20.051	3.433	0.460
482.000	313.495	79.995	19.995	103.038	20.053	3.241	0.508
482.500	313.749	79.994	19.996	103.039	20.052	3.362	0.538
483.000	313.981	79.995	19.995	103.035	20.054	3.215	0.508
483.500	314.269	79.994	19.995	103.031	20.056	3.055	0.503
484.000	314.482	79.993	19.996	103.023	20.055	3.118	0.510
484.500	314.775	79.996	19.995	103.018	20.053	3.295	0.504
485.000	315.001	79.995	19.996	103.015	20.053	3.261	0.513
485.501	315.257	79.994	19.996	103.014	20.052	3.384	0.501
486.000	315.519	79.994	19.995	103.012	20.052	3.336	0.500
486.500	315.764	79.993	19.995	103.017	20.050	3.494	0.512
487.000	316.005	79.995	19.995	103.023	20.053	3.284	0.496
487.500	316.241	79.994	19.995	103.030	20.055	3.159	0.481
488.000	316.534	79.995	19.995	103.036	20.048	3.656	0.503
488.500	316.821	79.994	19.995	103.043	20.052	3.377	0.555
489.000	317.038	79.994	19.995	103.046	20.052	3.366	0.542
489.500	317.284	79.994	19.995	103.048	20.053	3.302	0.484
490.000	317.520	79.993	19.996	103.048	20.051	3.418	0.472
490.500	317.800	79.992	19.993	103.046	20.051	3.410	0.499
491.000	318.047	79.993	19.995	103.041	20.053	3.265	0.522
491.500	318.329	79.993	19.996	103.036	20.053	3.284	0.529
492.000	318.589	79.992	19.995	103.029	20.049	3.580	0.535
492.500	318.820	79.994	19.994	103.022	20.052	3.334	0.516
493.000	319.043	79.994	19.997	103.016	20.051	3.446	0.473
493.500	319.289	79.993	19.994	103.016	20.050	3.524	0.461
494.000	319.520	79.993	19.995	103.020	20.049	3.574	0.473
494.500	319.784	79.993	19.995	103.022	20.052	3.328	0.486
495.000	320.039	79.993	19.994	103.022	20.050	3.505	0.507
495.500	320.289	79.993	19.995	103.024	20.052	3.390	0.512
496.000	320.545	79.993	19.995	103.025	20.050	3.496	0.505
496.500	320.805	79.993	19.995	103.020	20.050	3.504	0.511
497.000	321.052	79.993	19.995	103.022	20.049	3.584	0.512
497.500	321.340	79.993	19.995	103.026	20.051	3.450	0.521
498.000	321.573	79.993	19.996	103.026	20.049	3.576	0.528
498.500	321.837	79.995	19.995	103.029	20.051	3.401	0.509
499.000	322.095	79.992	19.995	103.029	20.050	3.509	0.509
499.500	322.317	79.992	19.994	103.025	20.050	3.546	0.501
500.000	322.610	79.993	19.994	103.024	20.049	3.556	0.498
500.500	322.842	79.993	19.995	103.022	20.049	3.610	0.520
501.000	323.088	79.993	19.995	103.024	20.047	3.703	0.501
501.500	323.347	79.994	19.995	103.027	20.049	3.556	0.491
502.000	323.570	79.992	19.996	103.028	20.046	3.804	0.493
502.500	323.831	79.993	19.995	103.026	20.049	3.599	0.483
503.000	324.125	79.993	19.995	103.025	20.046	3.785	0.520
503.500	324.286	79.992	19.995	103.018	20.048	3.636	0.505
504.000	324.599	79.993	19.995	103.014	20.045	3.884	0.465
504.500	324.787	79.992	19.995	103.015	20.045	3.895	0.488
505.000	325.110	79.993	19.994	103.023	20.044	3.967	0.506
505.500	325.357	79.991	19.995	103.027	20.048	3.651	0.541
506.000	325.608	79.992	19.995	103.027	20.046	3.837	0.534
506.500	325.849	79.994	19.996	103.026	20.048	3.671	0.495
507.000	326.095	79.993	19.996	103.023	20.045	3.859	0.489
507.500	326.402	79.993	19.997	103.015	20.044	3.954	0.519
508.000	326.612	79.991	19.996	103.011	20.046	3.833	0.535
508.500	326.887	79.992	19.995	103.015	20.047	3.773	0.502
509.000	327.134	79.993	19.996	103.022	20.043	4.023	0.504
509.500	327.384	79.993	19.995	103.024	20.042	4.138	0.509
510.000	327.630	79.992	19.995	103.025	20.042	4.148	0.496
510.500	327.876	79.993	19.995	103.025	20.045	3.867	0.494
511.000	328.107	79.992	19.995	103.022	20.041	4.219	0.485
511.500	328.369	79.993	19.995	103.016	20.043	4.085	0.485
512.000	328.618	79.992	19.995	103.014	20.043	4.055	0.502
512.500	328.871	79.993	19.995	103.013	20.044	3.979	0.506
513.000	329.119	79.992	19.996	103.013	20.040	4.266	0.502
513.500	329.391	79.991	19.996	103.013	20.044	3.990	0.510
514.000	329.605	79.993	19.995	103.014	20.043	4.064	0.503
514.500	329.869	79.993	19.997	103.018	20.041	4.204	0.483
515.000	330.128	79.992	19.997	103.018	20.042	4.156	0.501
515.500	330.387	79.994	19.995	103.019	20.041	4.217	0.520
516.000	330.604	79.993	19.997	103.020	20.041	4.191	0.497
516.500	330.866	79.992	19.996	103.019	20.041	4.181	0.478
517.000	331.128	79.994	19.996	103.019	20.041	4.198	0.501
517.500	331.372	79.992	19.997	103.021	20.042	4.094	0.515
518.000	331.614	79.991	19.996	103.023	20.043	4.075	0.496
518.500	331.858	79.992	19.996	103.030	20.040	4.271	0.486
519.000	332.119	79.992	19.996	103.036	20.039	4.349	0.495
519.500	332.386	79.992	19.996	103.036	20.039	4.364	0.517
520.000	332.643	79.991	19.996	103.036	20.040	4.271	0.526
520.500	332.882	79.991	19.996	103.035	20.037	4.485	0.510
521.000	333.155	79.993	19.994	103.028	20.039	4.351	0.504
521.500	333.411	79.991	19.995	103.024	20.038	4.446	0.520
522.000	333.649	79.991	19.996	103.020	20.040	4.275	0.511
522.500	333.915	79.990	19.996	103.018	20.037	4.530	0.499
523.000	334.141	79.991	19.995	103.017	20.037	4.500	0.498
523.500	334.443	79.992	19.996	103.017	20.036	4.562	0.510
524.000	334.657	79.991	19.996	103.016	20.036	4.567	0.522
524.500	334.950	79.991	19.994	103.017	20.041	4.228	0.511
525.000	335.158	79.991	19.994	103.016	20.035	4.645	0.504
525.500	335.436	79.991	19.995	103.016	20.038	4.425	0.494
526.000	335.666	79.991	19.997	103.017	20.038	4.412	0.497
526.500	335.926	79.991	19.995	103.019	20.037	4.476	0.499
527.000	336.174	79.990	19.995	103.026	20.037	4.513	0.499
527.500	336.406	79.992	19.995	103.031	20.036	4.623	0.494
528.000	336.659	79.991	19.996	103.033	20.038	4.441	0.482
528.500	336.895	79.990	19.995	103.033	20.035	4.700	0.487
529.001	337.191	79.991	19.996	103.030	20.033	4.782	0.511
529.501	337.431	79.991	19.996	103.024	20.036	4.551	0.534
530.001	337.664	79.990	19.996	103.019	20.036	4.620	0.504
530.500	337.954	79.991	19.996	103.020	20.034	4.758	0.498
531.000	338.197	79.992	19.996	103.020	20.033	4.786	0.528
531.500	338.443	79.991	19.996	103.019	20.035	4.674	0.511
532.000	338.673	79.992	19.996	103.018	20.035	4.694	0.483
532.500	338.921	79.991	19.995	103.018	20.033	4.852	0.477
533.000	339.207	79.991	19.996	103.017	20.032	4.917	0.506
533.500	339.434	79.993	19.996	103.017	20.033	4.837	0.524
534.000	339.674	79.993	19.997	103.017	20.032	4.919	0.490
534.500	339.919	79.994	19.996	103.017	20.032	4.886	0.476
535.001	340.191	79.993	19.995	103.020	20.031	5.003	0.501
535.501	340.419	79.994	19.997	103.022	20.028	5.216	0.508
536.000	340.714	79.993	19.996	103.022	20.026	5.387	0.512
536.500	340.961	79.994	19.994	103.026	20.024	5.497	0.532
537.000	341.160	79.992	19.995	103.028	20.028	5.242	0.494
537.500	341.428	79.993	19.996	103.024	20.024	5.501	0.456
538.000	341.702	79.993	19.996	103.019	20.027	5.286	0.505
538.500	341.903	79.994	19.996	103.016	20.027	5.312	0.509
539.000	342.165	79.993	19.995	103.010	20.026	5.385	0.469
539.500	342.452	79.994	19.996	103.007	20.028	5.213	0.506
540.000	342.655	79.993	19.995	103.007	20.025	5.433	0.519
540.500	342.930	79.994	19.996	103.008	20.026	5.396	0.484
541.000	343.155	79.994	19.996	103.009	20.026	5.381	0.489
541.500	343.438	79.993	19.996	103.008	20.024	5.526	0.504
542.000	343.664	79.993	19.997	103.008	20.024	5.523	0.509
542.500	343.919	79.992	19.997	103.008	20.026	5.335	0.495
543.000	344.164	79.993	19.996	103.012	20.021	5.707	0.490
543.500	344.399	79.993	19.997	103.020	20.021	5.743	0.491
544.001	344.659	79.993	19.996	103.023	20.020	5.787	0.487
544.501	344.909	79.994	19.998	103.024	20.021	5.737	0.502
545.000	345.155	79.992	19.998	103.023	20.021	5.741	0.503
545.500	345.400	79.993	19.996	103.020	20.019	5.884	0.494
546.000	345.626	79.994	19.996	103.013	20.020	5.799	0.481
546.500	345.907	79.993	19.997	103.010	20.019	5.896	0.488
547.001	346.131	79.993	19.997	103.009	20.018	5.983	0.506
547.500	346.430	79.992	19.996	103.013	20.022	5.698	0.515
548.000	346.660	79.992	19.996	103.013	20.018	5.987	0.526
548.500	346.915	79.992	19.996	103.013	20.020	5.799	0.507
549.000	347.160	79.992	19.996	103.018	20.018	6.004	0.493
549.500	347.379	79.994	19.995	103.022	20.018	5.983	0.482
550.000	347.648	79.995	19.995	103.021	20.018	5.963	0.476
550.500	347.906	79.991	19.995	103.027	20.017	6.076	0.507
551.000	348.164	79.994	19.996	103.028	20.016	6.151	0.521
551.500	348.397	79.993	19.994	103.029	20.018	5.972	0.503
552.000	348.659	79.992	19.995	103.027	20.014	6.289	0.493
552.500	348.930	79.995	19.996	103.026	20.012	6.475	0.514
553.000	349.199	79.993	19.995	103.020	20.014	6.278	0.537
553.500	349.429	79.994	19.996	103.019	20.012	6.475	0.520
554.000	349.694	79.993	19.995	103.014	20.012	6.410	0.496
554.500	349.946	79.994	19.995	103.016	20.008	6.740	0.506
555.000	350.214	79.994	19.995	103.017	20.008	6.721	0.519
555.500	350.423	79.993	19.995	103.017	20.009	6.694	0.498
556.000	350.701	79.994	19.995	103.015	20.012	6.420	0.482
556.500	350.963	79.995	19.996	103.015	20.008	6.725	0.514
557.000	351.206	79.995	19.996	103.010	20.009	6.695	0.523
557.500	351.463	79.995	19.995	103.010	20.006	6.902	0.502
558.000	351.683	79.995	19.995	103.009	20.006	6.904	0.489
558.500	351.946	79.994	19.996	103.009	20.005	6.956	0.480
559.000	352.199	79.995	19.995	103.009	20.002	7.213	0.499
559.500	352.452	79.995	19.995	103.009	20.006	6.880	0.511
560.000	352.681	79.996	19.995	103.008	20.004	7.027	0.494
560.500	352.977	79.996	19.995	103.009	20.004	7.036	0.503
561.000	353.260	79.994	19.996	103.012	20.004	7.066	0.552
561.500	353.492	79.996	19.996	103.013	20.003	7.135	0.547
562.000	353.760	79.995	19.994	103.013	20.001	7.252	0.507
562.500	354.033	79.996	19.994	103.013	20.003	7.154	0.521
563.000	354.266	79.995	19.995	103.012	19.998	7.484	0.524
563.500	354.493	79.996	19.994	103.009	19.999	7.441	0.483
564.000	354.770	79.996	19.994	103.008	19.999	7.416	0.482
564.500	355.016	79.995	19.996	103.008	19.996	7.649	0.513
565.000	355.273	79.996	19.995	103.008	19.997	7.610	0.513
565.500	355.492	79.995	19.995	103.009	19.999	7.471	0.490
566.000	355.762	79.994	19.995	103.017	19.997	7.622	0.482
566.500	356.003	79.995	19.996	103.024	19.995	7.760	0.500
567.000	356.257	79.995	19.996	103.030	19.997	7.630	0.503
567.500	356.516	79.994	19.995	103.035	19.993	7.868	0.504
568.000	356.775	79.995	19.996	103.041	19.996	7.684	0.515
568.501	357.035	79.993	19.995	103.040	19.992	7.995	0.519
569.000	357.268	79.994	19.995	103.038	19.991	8.087	0.506
569.500	357.578	79.993	19.995	103.035	19.992	7.977	0.518
570.000	357.793	79.993	19.996	103.036	19.991	8.091	0.534
570.500	358.048	79.991	19.995	103.034	19.991	8.032	0.497
571.000	358.301	79.992	19.996	103.035	19.987	8.349	0.489
571.500	358.551	79.991	19.996	103.036	19.987	8.336	0.506
572.000	358.766	79.993	19.995	103.036	19.987	8.375	0.484
572.500	359.047	79.993	19.996	103.033	19.984	8.601	0.480
573.000	359.277	79.991	19.996	103.034	19.986	8.474	0.504
573.500	359.542	79.992	19.995	103.031	19.984	8.595	0.503
574.000	359.812	79.992	19.994	103.025	19.983	8.671	0.515
574.500	360.049	79.991	19.995	103.026	19.981	8.824	0.521
575.000	360.334	79.991	19.995	103.031	19.981	8.795	0.514
575.500	360.556	79.991	19.996	103.033	19.981	8.796	0.514
576.000	360.840	79.991	19.994	103.037	19.981	8.794	0.506
576.500	361.080	79.992	19.995	103.044	19.980	8.895	0.515
577.000	361.365	79.993	19.995	103.046	19.975	9.267	0.525
577.500	361.618	79.992	19.995	103.042	19.981	8.856	0.531
578.000	361.866	79.992	19.994	103.039	19.980	8.940	0.519
578.500	362.119	79.993	19.995	103.039	19.975	9.294	0.501
579.000	362.360	79.992	19.995	103.039	19.975	9.264	0.497
579.500	362.630	79.991	19.996	103.036	19.973	9.478	0.503
580.000	362.901	79.992	19.996	103.032	19.973	9.421	0.526
580.500	363.126	79.993	19.995	103.027	19.971	9.607	0.518
581.000	363.406	79.992	19.995	103.020	19.970	9.702	0.501
581.500	363.638	79.993	19.996	103.010	19.968	9.810	0.509
582.000	363.898	79.991	19.994	103.007	19.966	10.022	0.502
582.500	364.103	79.991	19.994	103.007	19.966	10.020	0.478
583.000	364.393	79.992	19.995	103.007	19.964	10.168	0.480
583.500	364.652	79.992	19.996	103.007	19.962	10.300	0.522
584.000	364.871	79.993	19.995	103.007	19.963	10.243	0.514
584.500	365.138	79.991	19.996	103.008	19.960	10.457	0.482
585.000	365.375	79.993	19.996	103.009	19.961	10.359	0.495
585.500	365.660	79.992	19.995	103.017	19.960	10.484	0.513
586.001	365.921	79.992	19.995	103.025	19.957	10.677	0.534
586.501	366.147	79.991	19.995	103.032	19.957	10.683	0.517
587.000	366.396	79.992	19.996	103.035	19.954	10.911	0.481
587.500	366.666	79.992	19.996	103.038	19.954	10.935	0.497
588.000	366.935	79.993	19.994	103.035	19.953	10.977	0.528
588.500	367.197	79.992	19.996	103.028	19.953	10.955	0.535
589.000	367.469	79.993	19.995	103.027	19.950	11.192	0.533
589.500	367.698	79.992	19.995	103.028	19.950	11.229	0.518
590.000	367.944	79.993	19.996	103.030	19.948	11.346	0.488
590.500	368.214	79.994	19.995	103.028	19.946	11.527	0.495
591.000	368.491	79.990	19.995	103.028	19.947	11.477	0.532
591.500	368.759	79.992	19.996	103.027	19.944	11.691	0.546
592.000	368.994	79.992	19.996	103.027	19.946	11.540	0.524
592.500	369.245	79.992	19.995	103.026	19.943	11.777	0.495
593.000	369.501	79.991	19.996	103.028	19.940	12.001	0.497
593.500	369.753	79.993	19.994	103.034	19.938	12.117	0.507
594.000	369.989	79.993	19.995	103.039	19.939	12.050	0.498
594.500	370.244	79.992	19.994	103.042	19.935	12.342	0.489
595.000	370.487	79.993	19.996	103.039	19.937	12.236	0.494
595.500	370.751	79.992	19.996	103.035	19.937	12.245	0.502
596.000	371.016	79.993	19.996	103.032	19.930	12.725	0.518
596.500	371.237	79.992	19.995	103.032	19.934	12.421	0.507
597.000	371.494	79.990	19.996	103.033	19.932	12.626	0.482
597.500	371.722	79.991	19.996	103.036	19.932	12.593	0.482
598.000	372.021	79.991	19.995	103.043	19.928	12.939	0.506
598.500	372.274	79.991	19.997	103.042	19.928	12.941	0.539
599.000	372.495	79.992	19.996	103.035	19.927	13.014	0.513
599.500	372.760	79.991	19.996	103.031	19.922	13.367	0.480
600.000	373.005	79.992	19.996	103.028	19.925	13.147	0.498
600.500	373.275	79.992	19.997	103.027	19.922	13.371	0.512
601.000	373.560	79.992	19.996	103.028	19.923	13.278	0.535
601.500	373.842	79.992	19.995	103.030	19.919	13.572	0.561
602.000	374.036	79.992	19.996	103.028	19.918	13.712	0.522
602.500	374.294	79.991	19.996	103.031	19.915	13.916	0.464
603.000	374.526	79.993	19.996	103.027	19.917	13.772	0.471
603.500	374.833	79.992	19.995	103.022	19.912	14.172	0.515
604.000	375.088	79.992	19.996	103.021	19.913	14.080	0.551
604.500	375.300	79.992	19.996	103.019	19.910	14.302	0.515
605.000	375.547	79.991	19.996	103.013	19.906	14.607	0.464
605.500	375.792	79.992	19.996	103.017	19.906	14.627	0.475
606.000	376.072	79.991	19.997	103.019	19.905	14.694	0.508
606.500	376.314	79.989	19.997	103.020	19.902	14.958	0.523
607.000	376.568	79.993	19.996	103.024	19.900	15.074	0.509
607.500	376.806	79.992	19.996	103.030	19.900	15.066	0.494
608.000	377.060	79.993	19.995	103.027	19.899	15.114	0.492
608.500	377.305	79.993	19.995	103.025	19.897	15.337	0.496
609.000	377.605	79.992	19.996	103.028	19.896	15.412	0.523
609.500	377.813	79.994	19.996	103.029	19.896	15.388	0.527
610.000	378.059	79.991	19.996	103.026	19.894	15.528	0.481
610.500	378.302	79.993	19.996	103.028	19.893	15.625	0.471
611.000	378.553	79.994	19.996	103.031	19.890	15.828	0.492
611.500	378.812	79.992	19.996	103.030	19.887	16.049	0.502
612.000	379.064	79.994	19.995	103.028	19.884	16.313	0.511
612.500	379.338	79.994	19.995	103.026	19.886	16.143	0.518
613.000	379.569	79.993	19.996	103.024	19.880	16.605	0.516
613.500	379.832	79.995	19.995	103.022	19.877	16.854	0.500
614.000	380.068	79.994	19.995	103.023	19.875	16.981	0.496
614.500	380.359	79.995	19.995	103.025	19.878	16.784	0.512
615.000	380.580	79.994	19.996	103.030	19.873	17.170	0.520
615.500	380.848	79.995	19.995	103.033	19.871	17.299	0.501
616.000	381.099	79.995	19.996	103.035	19.873	17.174	0.504
616.500	381.332	79.994	19.996	103.036	19.872	17.267	0.501
617.000	381.610	79.996	19.995	103.038	19.866	17.692	0.497
617.500	381.820	79.995	19.996	103.039	19.865	17.744	0.499
618.000	382.105	79.994	19.996	103.041	19.864	17.871	0.491
618.500	382.328	79.993	19.996	103.044	19.862	18.001	0.502
619.000	382.598	79.995	19.995	103.047	19.862	18.038	0.501
619.500	382.836	79.994	19.995	103.046	19.859	18.216	0.501
620.000	383.081	79.994	19.996	103.046	19.856	18.441	0.495
620.500	383.356	79.994	19.995	103.042	19.856	18.456	0.501
621.000	383.604	79.995	19.995	103.042	19.851	18.821	0.522
621.500	383.840	79.994	19.996	103.041	19.848	19.080	0.503
622.000	384.123	79.995	19.997	103.042	19.851	18.883	0.501
622.500	384.339	79.993	19.995	103.042	19.848	19.103	0.509
623.000	384.592	79.994	19.997	103.047	19.844	19.371	0.484
623.500	384.887	79.995	19.995	103.052	19.840	19.715	0.509
624.000	385.141	79.994	19.995	103.052	19.840	19.678	0.548
624.500	385.353	79.994	19.996	103.053	19.838	19.827	0.507
625.000	385.603	79.994	19.997	103.050	19.837	19.899	0.464
625.500	385.857	79.993	19.996	103.048	19.836	20.045	0.483
626.000	386.089	79.994	19.996	103.044	19.835	20.070	0.495
626.500	386.366	79.993	19.996	103.043	19.832	20.351	0.497
627.000	386.590	79.993	19.996	103.041	19.831	20.379	0.505
627.500	386.853	79.992	19.996	103.044	19.827	20.736	0.494
628.000	387.121	79.993	19.996	103.043	19.828	20.606	0.509
628.500	387.361	79.994	19.996	103.040	19.826	20.788	0.519
629.001	387.622	79.992	19.996	103.040	19.823	21.041	0.504
629.500	387.867	79.993	19.996	103.043	19.820	21.238	0.504
630.000	388.110	79.992	19.997	103.045	19.818	21.377	0.498
630.500	388.410	79.992	19.996	103.046	19.817	21.443	0.516
631.000	388.665	79.993	19.996	103.050	19.812	21.829	0.548
631.500	388.911	79.992	19.996	103.049	19.813	21.767	0.528
632.000	389.154	79.993	19.996	103.049	19.807	22.229	0.495
632.500	389.396	79.995	19.996	103.048	19.808	22.193	0.487
633.000	389.652	79.993	19.996	103.048	19.804	22.510	0.492
633.500	389.915	79.993	19.995	103.047	19.801	22.709	0.509
634.000	390.150	79.993	19.997	103.047	19.799	22.845	0.509
634.500	390.396	79.992	19.996	103.047	19.797	23.010	0.490
635.000	390.667	79.994	19.996	103.048	19.795	23.206	0.499
635.500	390.893	79.994	19.996	103.048	19.796	23.105	0.507
636.000	391.138	79.993	19.995	103.052	19.790	23.549	0.484
636.500	391.384	79.994	19.996	103.055	19.790	23.589	0.481
637.000	391.667	79.994	19.996	103.055	19.786	23.839	0.510
637.500	391.913	79.995	19.995	103.052	19.785	23.960	0.529
638.000	392.164	79.994	19.995	103.051	19.783	24.135	0.513
638.500	392.456	79.994	19.995	103.048	19.779	24.412	0.520
639.000	392.694	79.995	19.995	103.045	19.777	24.564	0.537
639.500	392.939	79.995	19.996	103.045	19.774	24.764	0.507
640.000	393.203	79.994	19.995	103.047	19.773	24.870	0.496
640.500	393.464	79.996	19.994	103.048	19.772	24.965	0.517
641.000	393.751	79.997	19.994	103.053	19.768	25.294	0.536
641.500	394.025	79.994	19.994	103.058	19.767	25.342	0.554
642.000	394.244	79.997	19.995	103.059	19.763	25.640	0.527
642.500	394.512	79.995	19.995	103.058	19.762	25.747	0.491
643.000	394.758	79.996	19.995	103.058	19.759	25.959	0.501
643.500	395.017	79.995	19.994	103.054	19.756	26.203	0.509
644.000	395.263	79.995	19.995	103.050	19.753	26.386	0.505
644.500	395.486	79.996	19.994	103.053	19.751	26.597	0.487
645.000	395.783	79.996	19.995	103.058	19.749	26.713	0.495
645.500	395.983	79.995	19.996	103.064	19.749	26.762	0.508
646.000	396.282	79.995	19.995	103.064	19.746	26.952	0.498
646.500	396.531	79.995	19.994	103.064	19.742	27.266	0.524
647.000	396.798	79.994	19.994	103.061	19.742	27.257	0.532
647.500	397.043	79.993	19.995	103.056	19.738	27.571	0.513
648.000	397.267	79.994	19.995	103.053	19.734	27.869	0.491
648.500	397.538	79.993	19.994	103.052	19.735	27.786	0.482
649.000	397.774	79.992	19.996	103.053	19.731	28.136	0.501
649.500	398.043	79.993	19.996	103.055	19.728	28.327	0.506
650.000	398.307	79.993	19.995	103.059	19.726	28.478	0.519
650.500	398.547	79.993	19.995	103.064	19.725	28.596	0.518
651.000	398.775	79.993	19.996	103.073	19.724	28.649	0.486
651.500	399.044	79.994	19.995	103.081	19.719	29.053	0.483
652.000	399.291	79.993	19.996	103.086	19.716	29.261	0.507
652.500	399.564	79.991	19.996	103.085	19.714	29.424	0.518
653.000	399.764	79.992	19.995	103.078	19.714	29.429	0.496
653.500	400.065	79.994	19.994	103.073	19.708	29.866	0.487
654.000	400.301	79.993	19.997	103.067	19.707	29.964	0.520
654.500	400.564	79.992	19.994	103.064	19.702	30.342	0.518
655.000	400.794	79.993	19.996	103.065	19.700	30.539	0.496
655.500	401.062	79.993	19.996	103.067	19.695	30.875	0.495
656.000	401.320	79.992	19.996	103.068	19.691	31.199	0.512
656.500	401.554	79.991	19.995	103.070	19.689	31.352	0.509
657.000	401.792	79.994	19.995	103.070	19.689	31.331	0.482
657.500	402.062	79.992	19.996	103.068	19.684	31.720	0.490
658.000	402.291	79.993	19.994	103.064	19.683	31.827	0.504
658.500	402.579	79.991	19.996	103.060	19.678	32.235	0.508
659.000	402.822	79.993	19.995	103.059	19.678	32.243	0.524
659.500	403.080	79.994	19.996	103.063	19.671	32.781	0.516
660.000	403.328	79.991	19.996	103.070	19.672	32.676	0.504
660.500	403.578	79.992	19.995	103.076	19.669	32.862	0.503
661.000	403.821	79.992	19.996	103.082	19.662	33.446	0.496
661.500	404.093	79.992	19.996	103.085	19.662	33.444	0.503
662.000	404.348	79.992	19.997	103.085	19.656	33.890	0.521
662.500	404.606	79.993	19.995	103.084	19.651	34.268	0.520
663.001	404.816	79.991	19.995	103.085	19.649	34.466	0.491
663.501	405.106	79.994	19.994	103.082	19.649	34.416	0.484
664.000	405.377	79.992	19.996	103.083	19.642	34.965	0.530
664.500	405.618	79.992	19.995	103.079	19.642	34.970	0.537
665.000	405.877	79.992	19.996	103.074	19.638	35.279	0.506
665.500	406.129	79.992	19.996	103.074	19.632	35.735	0.505
666.000	406.399	79.991	19.996	103.074	19.632	35.759	0.516
666.500	406.597	79.992	19.996	103.072	19.625	36.314	0.495
667.000	406.878	79.990	19.996	103.076	19.624	36.407	0.474
667.500	407.120	79.993	19.995	103.084	19.618	36.847	0.501
668.000	407.387	79.993	19.995	103.086	19.615	37.037	0.516
668.500	407.616	79.992	19.994	103.095	19.611	37.362	0.503
669.000	407.827	79.994	19.996	103.096	19.607	37.658	0.468
669.500	408.126	79.994	19.996	103.096	19.603	37.981	0.475
670.000	408.362	79.994	19.994	103.094	19.603	38.020	0.522
670.500	408.621	79.993	19.995	103.093	19.598	38.415	0.515
671.000	408.862	79.995	19.995	103.089	19.592	38.865	0.498
671.500	409.118	79.993	19.995	103.091	19.589	39.111	0.498
672.000	409.414	79.992	19.996	103.091	19.584	39.466	0.524
672.500	409.646	79.993	19.995	103.093	19.582	39.639	0.540
673.000	409.869	79.993	19.995	103.093	19.576	40.098	0.492
673.500	410.108	79.994	19.996	103.093	19.574	40.228	0.459
674.000	410.380	79.991	19.995	103.092	19.574	40.252	0.487
674.500	410.655	79.994	19.995	103.092	19.568	40.699	0.529
675.000	410.886	79.994	19.995	103.092	19.562	41.180	0.527
675.500	411.163	79.993	19.996	103.100	19.559	41.427	0.507
676.000	411.369	79.993	19.995	103.106	19.555	41.671	0.495
676.500	411.657	79.991	19.995	103.106	19.550	42.060	0.488
677.000	411.918	79.993	19.994	103.107	19.543	42.649	0.521
677.500	412.152	79.991	19.995	103.105	19.542	42.713	0.522
678.000	412.403	79.993	19.995	103.105	19.540	42.871	0.490
678.500	412.657	79.994	19.995	103.104	19.532	43.509	0.495
679.000	412.861	79.991	19.995	103.110	19.529	43.680	0.482
679.500	413.131	79.994	19.995	103.117	19.523	44.146	0.466
680.000	413.393	79.992	19.995	103.123	19.517	44.621	0.503
680.500	413.615	79.994	19.995	103.125	19.513	44.962	0.508
681.000	413.867	79.992	19.996	103.126	19.509	45.309	0.479
681.500	414.119	79.993	19.995	103.125	19.500	46.005	0.489
682.000	414.378	79.993	19.995	103.125	19.499	46.044	0.507
682.500	414.605	79.991	19.995	103.123	19.492	46.595	0.499
683.000	414.890	79.992	19.996	103.121	19.489	46.854	0.500
683.500	415.114	79.992	19.996	103.121	19.482	47.321	0.511
684.000	415.386	79.993	19.996	103.123	19.480	47.544	0.502
684.500	415.625	79.993	19.995	103.123	19.474	47.981	0.503
685.000	415.868	79.993	19.995	103.125	19.470	48.305	0.497
685.500	416.107	79.993	19.996	103.129	19.464	48.747	0.482
686.000	416.377	79.993	19.996	103.131	19.459	49.170	0.495
686.501	416.632	79.991	19.996	103.132	19.453	49.598	0.517
687.001	416.877	79.994	19.996	103.132	19.446	50.105	0.513
687.500	417.164	79.990	19.996	103.132	19.443	50.370	0.516
688.000	417.422	79.994	19.996	103.130	19.437	50.862	0.538
688.500	417.677	79.993	19.996	103.128	19.431	51.304	0.529
689.000	417.897	79.993	19.997	103.122	19.423	51.926	0.494
689.500	418.159	79.993	19.995	103.123	19.421	52.045	0.479
690.000	418.419	79.992	19.997	103.130	19.416	52.454	0.502
690.500	418.665	79.993	19.997	103.137	19.412	52.752	0.514
691.000	418.911	79.993	19.996	103.145	19.404	53.365	0.499
691.500	419.198	79.993	19.994	103.159	19.400	53.674	0.512
692.000	419.436	79.993	19.995	103.166	19.393	54.221	0.529
692.500	419.696	79.994	19.996	103.166	19.387	54.716	0.511
693.000	419.949	79.995	19.996	103.166	19.385	54.824	0.506
693.500	420.205	79.993	19.997	103.166	19.376	55.502	0.511
694.000	420.411	79.993	19.995	103.165	19.370	55.973	0.485
694.500	420.716	79.995	19.995	103.164	19.362	56.636	0.486
695.000	420.961	79.993	19.995	103.164	19.359	56.878	0.530
695.500	421.233	79.994	19.996	103.165	19.351	57.460	0.534
696.000	421.484	79.994	19.994	103.165	19.348	57.690	0.520
696.500	421.714	79.994	19.996	103.166	19.339	58.391	0.502
