Repository: ulfsri/fsri_materials_database

# Materials and Products Database

## 01_Data

Raw data generated from each apparatus are included here in plain-text format. The data is organized first by material, next by the short name of test apparatus used, and where applicable additional filtering by test settings.

### material.json

Each material directory contains a json file of the same name as the material. This file links the data stored in the repository as well as data and graphs produced by the accompanying scripts (__02_Scripts__) to the respective landing page for the material on the front-end website.

File: 01_Data/Polyester_Carpet_MedPile/MCC/Polyester_Carpet_MedPile_MCC_30K_min_211029_R2.txt (part 3 of 4)
T Correction Coefficients:	0	1.024463	0
Time Shift (s):	14
*
Time (s)	Temperature (C)	N2 flow rate (cc/min)	O2 flow rate (cc/min)	Flow Rate (cc/min)	Oxygen (%)	HRR (W/g)	Heating rate (C/s)
697.000	421.995	79.995	19.995	103.170	19.335	58.701	0.496
697.500	422.214	79.996	19.995	103.169	19.329	59.185	0.506
698.000	422.453	79.994	19.995	103.167	19.323	59.648	0.479
698.500	422.732	79.994	19.995	103.160	19.318	60.039	0.488
699.000	422.994	79.993	19.996	103.154	19.310	60.637	0.529
699.500	423.273	79.994	19.994	103.148	19.302	61.238	0.540
700.000	423.501	79.994	19.995	103.146	19.300	61.453	0.524
700.500	423.770	79.996	19.995	103.151	19.294	61.860	0.503
701.000	424.016	79.994	19.996	103.159	19.288	62.332	0.506
701.500	424.260	79.994	19.995	103.168	19.283	62.720	0.503
702.000	424.489	79.994	19.996	103.177	19.276	63.292	0.482
702.501	424.753	79.993	19.996	103.181	19.271	63.656	0.483
703.000	425.000	79.995	19.994	103.177	19.263	64.308	0.502
703.500	425.283	79.995	19.994	103.173	19.258	64.709	0.520
704.000	425.515	79.994	19.995	103.172	19.248	65.451	0.522
704.500	425.773	79.995	19.995	103.167	19.245	65.668	0.502
705.000	426.046	79.993	19.995	103.170	19.239	66.177	0.511
705.500	426.279	79.992	19.996	103.177	19.235	66.448	0.519
706.000	426.533	79.993	19.996	103.187	19.227	67.039	0.497
706.500	426.801	79.991	19.994	103.192	19.223	67.377	0.504
707.000	427.035	79.992	19.995	103.193	19.218	67.786	0.512
707.500	427.308	79.995	19.994	103.187	19.213	68.178	0.505
708.000	427.514	79.993	19.996	103.183	19.202	69.013	0.493
708.500	427.787	79.992	19.996	103.179	19.197	69.385	0.479
709.000	428.028	79.993	19.996	103.180	19.194	69.667	0.496
709.500	428.277	79.992	19.995	103.186	19.187	70.147	0.502
710.000	428.543	79.992	19.995	103.195	19.181	70.602	0.503
710.500	428.798	79.992	19.996	103.199	19.176	70.989	0.518
711.000	429.074	79.993	19.996	103.204	19.168	71.611	0.526
711.500	429.316	79.992	19.995	103.204	19.162	72.076	0.524
712.000	429.573	79.993	19.997	103.202	19.155	72.626	0.508
712.500	429.804	79.994	19.996	103.199	19.151	72.977	0.493
713.000	430.037	79.993	19.995	103.201	19.146	73.365	0.476
713.500	430.318	79.994	19.996	103.202	19.140	73.838	0.489
714.000	430.544	79.993	19.996	103.202	19.136	74.161	0.511
714.500	430.799	79.994	19.995	103.204	19.133	74.362	0.494
715.000	431.037	79.992	19.996	103.209	19.125	74.935	0.487
715.500	431.342	79.993	19.996	103.209	19.119	75.415	0.518
716.000	431.567	79.993	19.998	103.210	19.113	75.895	0.536
716.500	431.815	79.992	19.996	103.211	19.108	76.287	0.502
717.000	432.049	79.993	19.997	103.218	19.100	76.940	0.477
717.500	432.335	79.994	19.995	103.222	19.096	77.232	0.501
718.000	432.598	79.994	19.997	103.226	19.091	77.634	0.535
718.500	432.840	79.994	19.996	103.230	19.090	77.682	0.528
719.000	433.095	79.994	19.995	103.236	19.082	78.302	0.501
719.500	433.336	79.996	19.996	103.235	19.074	78.881	0.497
720.000	433.607	79.995	19.996	103.233	19.071	79.144	0.504
720.500	433.888	79.996	19.996	103.232	19.064	79.682	0.532
721.000	434.142	79.996	19.998	103.234	19.059	80.080	0.543
721.500	434.382	79.996	19.996	103.231	19.051	80.657	0.514
722.000	434.647	79.994	19.997	103.232	19.048	80.963	0.499
722.500	434.892	79.995	19.996	103.235	19.044	81.207	0.508
723.000	435.119	79.994	19.998	103.238	19.038	81.738	0.491
723.500	435.389	79.995	19.995	103.241	19.031	82.239	0.484
724.001	435.637	79.992	19.997	103.248	19.025	82.732	0.508
724.501	435.912	79.992	19.996	103.248	19.020	83.107	0.521
725.001	436.143	79.994	19.995	103.251	19.016	83.426	0.515
725.500	436.376	79.992	19.996	103.251	19.010	83.860	0.485
726.000	436.648	79.993	19.996	103.248	19.004	84.313	0.484
726.500	436.891	79.993	19.995	103.244	18.997	84.890	0.510
727.000	437.183	79.997	19.994	103.243	18.993	85.157	0.525
727.500	437.402	79.992	19.997	103.244	18.986	85.713	0.523
728.000	437.649	79.992	19.995	103.246	18.981	86.098	0.489
728.500	437.936	79.994	19.996	103.248	18.976	86.493	0.500
729.000	438.159	79.995	19.995	103.252	18.972	86.827	0.522
729.500	438.450	79.993	19.995	103.255	18.969	87.091	0.512
730.000	438.666	79.992	19.996	103.256	18.961	87.635	0.510
730.500	438.900	79.994	19.994	103.255	18.954	88.236	0.479
731.000	439.166	79.994	19.995	103.256	18.953	88.319	0.475
731.500	439.419	79.993	19.995	103.254	18.945	88.909	0.509
732.000	439.708	79.992	19.996	103.251	18.941	89.251	0.531
732.500	439.950	79.994	19.996	103.251	18.936	89.577	0.537
733.000	440.216	79.994	19.995	103.254	18.932	89.938	0.519
733.500	440.469	79.993	19.994	103.259	18.929	90.141	0.513
734.000	440.711	79.990	19.997	103.266	18.925	90.486	0.507
734.500	440.957	79.993	19.994	103.268	18.919	90.895	0.492
735.000	441.202	79.991	19.995	103.271	18.914	91.272	0.490
735.500	441.457	79.994	19.994	103.273	18.913	91.391	0.496
736.000	441.713	79.994	19.995	103.274	18.906	91.891	0.505
736.500	441.958	79.989	19.995	103.273	18.905	91.992	0.506
737.000	442.217	79.991	19.995	103.278	18.902	92.211	0.502
737.500	442.462	79.996	19.994	103.277	18.898	92.555	0.504
738.000	442.723	79.992	19.995	103.278	18.895	92.745	0.505
738.500	442.984	79.991	19.995	103.278	18.890	93.137	0.515
739.000	443.244	79.994	19.994	103.278	18.890	93.170	0.522
739.500	443.489	79.992	19.995	103.279	18.890	93.174	0.513
740.000	443.744	79.991	19.995	103.281	18.886	93.519	0.503
740.500	443.988	79.993	19.996	103.281	18.881	93.848	0.500
741.000	444.234	79.993	19.995	103.283	18.880	93.939	0.494
741.500	444.490	79.992	19.995	103.287	18.877	94.161	0.495
742.000	444.719	79.992	19.994	103.288	18.873	94.501	0.493
742.500	445.017	79.994	19.995	103.286	18.875	94.350	0.506
743.000	445.247	79.993	19.994	103.286	18.872	94.538	0.528
743.500	445.478	79.994	19.994	103.285	18.871	94.587	0.494
744.001	445.744	79.994	19.995	103.283	18.866	95.044	0.478
744.501	446.001	79.994	19.995	103.282	18.870	94.701	0.510
745.000	446.256	79.993	19.997	103.283	18.868	94.837	0.518
745.500	446.508	79.996	19.995	103.282	18.869	94.785	0.509
746.000	446.741	79.996	19.994	103.283	18.867	94.915	0.496
746.500	447.027	79.994	19.996	103.283	18.867	94.905	0.502
747.000	447.254	79.991	19.995	103.281	18.867	94.888	0.515
747.500	447.502	79.994	19.996	103.279	18.871	94.632	0.494
748.000	447.741	79.991	19.996	103.280	18.870	94.637	0.482
748.500	447.988	79.992	19.996	103.280	18.870	94.690	0.487
749.000	448.228	79.992	19.996	103.284	18.873	94.415	0.486
749.500	448.501	79.992	19.996	103.294	18.874	94.387	0.500
750.000	448.741	79.991	19.995	103.299	18.874	94.348	0.513
750.500	448.991	79.993	19.996	103.301	18.879	93.996	0.502
751.000	449.249	79.991	19.996	103.297	18.879	93.981	0.499
751.500	449.496	79.994	19.995	103.290	18.883	93.695	0.506
752.000	449.726	79.991	19.995	103.283	18.888	93.298	0.491
752.500	450.000	79.992	19.996	103.279	18.890	93.117	0.490
753.000	450.251	79.992	19.996	103.278	18.894	92.835	0.514
753.501	450.522	79.992	19.995	103.280	18.898	92.464	0.524
754.001	450.763	79.993	19.995	103.280	18.902	92.133	0.517
754.500	451.025	79.992	19.995	103.279	18.910	91.552	0.508
755.000	451.241	79.992	19.995	103.275	18.916	91.118	0.491
755.500	451.517	79.992	19.995	103.272	18.919	90.838	0.485
756.000	451.745	79.991	19.996	103.273	18.927	90.270	0.498
756.500	451.995	79.992	19.994	103.270	18.936	89.573	0.491
757.000	452.244	79.992	19.995	103.264	18.944	88.955	0.488
757.500	452.504	79.992	19.996	103.262	18.953	88.232	0.504
758.000	452.756	79.991	19.995	103.257	18.955	88.057	0.510
758.500	452.998	79.992	19.996	103.250	18.965	87.320	0.503
759.000	453.266	79.993	19.996	103.246	18.970	86.902	0.502
759.500	453.495	79.992	19.995	103.245	18.980	86.157	0.504
760.000	453.767	79.993	19.996	103.245	18.989	85.401	0.499
760.500	454.005	79.992	19.994	103.245	18.999	84.650	0.505
761.000	454.251	79.990	19.996	103.245	19.007	83.998	0.497
761.500	454.528	79.992	19.995	103.244	19.018	83.206	0.503
762.000	454.772	79.991	19.995	103.244	19.028	82.424	0.522
762.500	455.039	79.991	19.996	103.243	19.041	81.385	0.516
763.000	455.284	79.993	19.993	103.237	19.053	80.460	0.511
763.500	455.533	79.991	19.996	103.233	19.062	79.741	0.502
764.000	455.744	79.991	19.994	103.227	19.074	78.830	0.477
764.500	456.040	79.992	19.996	103.222	19.088	77.771	0.484
765.000	456.272	79.991	19.995	103.215	19.097	77.041	0.518
765.500	456.511	79.993	19.995	103.215	19.111	75.939	0.499
766.000	456.781	79.992	19.995	103.213	19.118	75.461	0.490
766.500	456.995	79.992	19.994	103.213	19.128	74.631	0.497
767.000	457.277	79.992	19.995	103.211	19.142	73.576	0.490
767.500	457.507	79.991	19.995	103.211	19.155	72.599	0.504
768.000	457.789	79.993	19.994	103.207	19.164	71.859	0.512
768.500	458.034	79.992	19.995	103.206	19.177	70.902	0.519
769.000	458.282	79.992	19.996	103.204	19.187	70.085	0.510
769.500	458.542	79.992	19.995	103.200	19.198	69.236	0.501
770.000	458.813	79.993	19.995	103.194	19.208	68.518	0.520
770.500	459.076	79.992	19.995	103.190	19.220	67.532	0.533
771.000	459.344	79.993	19.996	103.183	19.234	66.484	0.532
771.500	459.609	79.993	19.995	103.177	19.245	65.614	0.532
772.000	459.832	79.992	19.995	103.173	19.254	64.887	0.511
772.500	460.105	79.994	19.995	103.170	19.266	64.017	0.492
773.000	460.327	79.993	19.996	103.168	19.276	63.207	0.495
773.500	460.609	79.993	19.996	103.167	19.287	62.357	0.499
774.000	460.855	79.992	19.995	103.162	19.300	61.333	0.516
774.500	461.111	79.994	19.995	103.155	19.312	60.472	0.515
775.000	461.351	79.992	19.995	103.148	19.323	59.601	0.499
775.500	461.593	79.993	19.996	103.140	19.334	58.722	0.489
776.000	461.850	79.993	19.995	103.133	19.345	57.892	0.491
776.500	462.144	79.993	19.996	103.130	19.357	56.998	0.525
777.000	462.401	79.994	19.995	103.129	19.365	56.338	0.551
777.500	462.664	79.993	19.996	103.129	19.375	55.591	0.535
778.000	462.900	79.994	19.996	103.129	19.386	54.717	0.509
778.500	463.176	79.993	19.995	103.129	19.400	53.645	0.506
779.000	463.434	79.994	19.996	103.129	19.410	52.884	0.523
779.500	463.640	79.993	19.995	103.129	19.420	52.057	0.499
780.000	463.884	79.992	19.996	103.129	19.430	51.299	0.457
780.500	464.166	79.993	19.996	103.129	19.441	50.487	0.488
781.000	464.408	79.992	19.996	103.129	19.452	49.649	0.525
781.500	464.656	79.994	19.995	103.128	19.457	49.223	0.507
782.000	464.905	79.991	19.995	103.126	19.467	48.478	0.494
782.500	465.168	79.993	19.995	103.121	19.476	47.743	0.504
783.000	465.422	79.992	19.996	103.113	19.487	46.945	0.515
783.500	465.655	79.993	19.996	103.107	19.493	46.425	0.502
784.000	465.922	79.993	19.995	103.101	19.502	45.742	0.493
784.500	466.195	79.993	19.996	103.095	19.506	45.473	0.520
785.000	466.420	79.993	19.995	103.089	19.514	44.811	0.519
785.500	466.700	79.993	19.994	103.087	19.515	44.724	0.501
786.000	466.956	79.993	19.995	103.087	19.525	43.996	0.520
786.500	467.209	79.994	19.996	103.084	19.531	43.543	0.523
787.000	467.479	79.993	19.996	103.083	19.529	43.642	0.516
787.500	467.735	79.994	19.994	103.084	19.536	43.128	0.525
788.000	467.984	79.995	19.996	103.081	19.540	42.859	0.516
788.500	468.249	79.992	19.996	103.075	19.541	42.724	0.510
789.000	468.464	79.995	19.995	103.073	19.542	42.642	0.497
789.500	468.716	79.994	19.995	103.067	19.550	42.082	0.474
790.000	468.985	79.994	19.995	103.062	19.551	41.989	0.494
790.500	469.258	79.993	19.996	103.058	19.549	42.157	0.531
791.000	469.486	79.992	19.997	103.055	19.551	41.997	0.521
791.500	469.789	79.996	19.994	103.047	19.551	41.987	0.516
792.000	470.025	79.994	19.994	103.045	19.552	41.897	0.535
792.500	470.256	79.993	19.994	103.045	19.551	41.959	0.503
793.000	470.527	79.995	19.996	103.045	19.554	41.731	0.485
793.500	470.785	79.994	19.996	103.045	19.552	41.866	0.516
794.000	471.080	79.993	19.995	103.046	19.553	41.783	0.541
794.500	471.313	79.995	19.995	103.047	19.552	41.907	0.540
795.000	471.575	79.994	19.995	103.046	19.552	41.885	0.511
795.500	471.804	79.996	19.996	103.043	19.550	42.011	0.493
796.000	472.087	79.995	19.995	103.042	19.548	42.169	0.501
796.500	472.329	79.995	19.996	103.040	19.547	42.311	0.518
797.000	472.615	79.996	19.996	103.040	19.545	42.405	0.527
797.500	472.829	79.995	19.994	103.036	19.541	42.739	0.514
798.000	473.116	79.996	19.995	103.034	19.539	42.855	0.501
798.500	473.363	79.994	19.995	103.030	19.538	42.951	0.518
799.000	473.621	79.994	19.997	103.026	19.536	43.086	0.520
799.500	473.873	79.996	19.996	103.024	19.531	43.511	0.508
800.000	474.173	79.996	19.995	103.023	19.530	43.593	0.531
800.500	474.452	79.995	19.996	103.021	19.528	43.689	0.565
801.000	474.699	79.995	19.995	103.021	19.525	43.932	0.552
801.500	474.924	79.993	19.997	103.021	19.521	44.286	0.499
802.000	475.173	79.995	19.996	103.015	19.519	44.423	0.473
802.501	475.440	79.994	19.995	103.011	19.513	44.876	0.495
803.001	475.687	79.994	19.995	103.007	19.509	45.183	0.515
803.500	475.925	79.993	19.995	103.005	19.509	45.187	0.500
804.000	476.179	79.995	19.996	102.997	19.502	45.735	0.489
804.500	476.446	79.992	19.996	102.990	19.500	45.897	0.506
805.000	476.696	79.993	19.995	102.988	19.493	46.386	0.518
805.500	476.925	79.993	19.997	102.991	19.493	46.400	0.498
806.000	477.184	79.992	19.996	102.994	19.492	46.449	0.484
806.500	477.438	79.990	19.996	103.001	19.486	46.917	0.501
807.000	477.703	79.992	19.996	103.009	19.481	47.334	0.516
807.500	477.986	79.991	19.997	103.006	19.480	47.397	0.534
808.000	478.249	79.991	19.997	102.998	19.473	47.973	0.547
808.500	478.495	79.992	19.997	102.987	19.474	47.883	0.527
809.000	478.746	79.993	19.998	102.979	19.471	48.080	0.503
809.500	478.997	79.993	19.997	102.972	19.467	48.398	0.500
810.000	479.264	79.992	19.997	102.969	19.464	48.642	0.510
810.500	479.500	79.993	19.997	102.969	19.459	49.009	0.511
811.000	479.766	79.992	19.998	102.969	19.461	48.842	0.502
811.500	479.992	79.993	19.997	102.962	19.461	48.896	0.497
812.000	480.259	79.993	19.997	102.956	19.461	48.898	0.492
812.500	480.553	79.992	19.995	102.950	19.461	48.880	0.527
813.001	480.792	79.992	19.997	102.943	19.461	48.844	0.547
813.501	481.072	79.992	19.995	102.937	19.464	48.665	0.526
814.000	481.285	79.992	19.995	102.943	19.466	48.516	0.506
814.500	481.569	79.993	19.995	102.944	19.469	48.265	0.495
815.000	481.812	79.993	19.996	102.943	19.471	48.089	0.512
815.500	482.034	79.993	19.994	102.942	19.478	47.547	0.496
816.000	482.320	79.993	19.996	102.941	19.484	47.110	0.487
816.500	482.590	79.992	19.996	102.935	19.484	47.096	0.532
817.000	482.829	79.993	19.995	102.933	19.489	46.717	0.532
817.500	483.116	79.993	19.995	102.933	19.495	46.299	0.517
818.000	483.356	79.993	19.996	102.934	19.502	45.712	0.526
818.500	483.591	79.993	19.995	102.934	19.511	45.043	0.501
819.000	483.828	79.992	19.996	102.935	19.518	44.500	0.474
819.500	484.109	79.992	19.994	102.937	19.525	43.946	0.496
820.000	484.379	79.994	19.995	102.937	19.529	43.658	0.535
820.500	484.632	79.992	19.995	102.936	19.539	42.871	0.537
821.000	484.884	79.993	19.995	102.936	19.548	42.199	0.514
821.500	485.132	79.992	19.995	102.935	19.554	41.719	0.503
822.000	485.382	79.992	19.996	102.935	19.565	40.902	0.499
822.501	485.623	79.994	19.996	102.933	19.575	40.068	0.494
823.001	485.897	79.993	19.995	102.933	19.584	39.411	0.503
823.500	486.159	79.994	19.996	102.933	19.595	38.583	0.525
824.000	486.374	79.994	19.996	102.935	19.602	37.994	0.506
824.500	486.660	79.991	19.995	102.938	19.612	37.267	0.488
825.000	486.918	79.993	19.996	102.942	19.621	36.525	0.522
825.500	487.156	79.994	19.995	102.946	19.632	35.688	0.520
826.000	487.377	79.993	19.995	102.949	19.641	35.053	0.478
826.500	487.672	79.992	19.994	102.951	19.653	34.112	0.488
827.000	487.932	79.994	19.995	102.953	19.663	33.299	0.535
827.500	488.158	79.994	19.994	102.957	19.674	32.514	0.520
828.000	488.440	79.991	19.994	102.962	19.685	31.662	0.497
828.500	488.668	79.992	19.994	102.964	19.692	31.118	0.509
829.000	488.955	79.993	19.995	102.963	19.701	30.369	0.513
829.500	489.194	79.993	19.995	102.965	19.713	29.490	0.521
830.000	489.499	79.991	19.995	102.966	19.718	29.067	0.535
830.500	489.726	79.994	19.996	102.967	19.730	28.164	0.537
831.000	489.979	79.995	19.995	102.970	19.743	27.171	0.506
831.500	490.230	79.992	19.995	102.972	19.752	26.480	0.492
832.000	490.485	79.993	19.996	102.969	19.760	25.819	0.505
832.500	490.745	79.994	19.995	102.968	19.771	25.029	0.510
833.000	491.005	79.992	19.995	102.965	19.784	23.988	0.518
833.500	491.211	79.992	19.995	102.963	19.790	23.536	0.493
834.000	491.478	79.993	19.995	102.966	19.802	22.636	0.469
834.500	491.776	79.992	19.995	102.972	19.813	21.797	0.519
835.000	491.980	79.993	19.994	102.979	19.819	21.339	0.533
835.500	492.294	79.992	19.995	102.981	19.825	20.826	0.510
836.000	492.527	79.993	19.995	102.983	19.838	19.868	0.533
836.500	492.767	79.992	19.996	102.983	19.847	19.141	0.510
837.000	493.050	79.991	19.996	102.982	19.852	18.736	0.498
837.500	493.320	79.992	19.994	102.976	19.863	17.950	0.538
838.000	493.543	79.993	19.995	102.978	19.872	17.241	0.523
838.500	493.812	79.993	19.995	102.979	19.879	16.666	0.493
839.000	494.054	79.991	19.995	102.981	19.885	16.220	0.502
839.500	494.344	79.992	19.996	102.988	19.895	15.428	0.521
840.000	494.582	79.991	19.996	102.988	19.900	15.075	0.530
840.500	494.858	79.992	19.995	102.986	19.910	14.277	0.521
841.000	495.122	79.991	19.995	102.989	19.912	14.157	0.527
841.500	495.355	79.993	19.995	102.992	19.918	13.666	0.518
842.000	495.630	79.991	19.996	102.991	19.928	12.943	0.502
842.500	495.896	79.992	19.995	102.993	19.929	12.815	0.525
843.000	496.140	79.993	19.995	103.000	19.937	12.217	0.526
843.500	496.360	79.992	19.994	103.001	19.942	11.869	0.487
844.000	496.598	79.991	19.994	102.996	19.949	11.316	0.461
844.500	496.851	79.992	19.996	102.993	19.953	10.994	0.475
845.000	497.129	79.993	19.995	102.996	19.954	10.896	0.511
845.500	497.388	79.992	19.995	102.995	19.959	10.544	0.534
846.000	497.641	79.992	19.995	102.996	19.966	9.948	0.525
846.500	497.883	79.993	19.995	103.001	19.969	9.716	0.503
847.000	498.156	79.993	19.996	103.004	19.973	9.451	0.505
847.500	498.405	79.993	19.996	103.004	19.976	9.205	0.519
848.000	498.649	79.993	19.996	102.999	19.977	9.100	0.508
848.500	498.909	79.995	19.995	102.995	19.981	8.843	0.498
849.000	499.163	79.993	19.996	102.993	19.982	8.747	0.509
849.500	499.388	79.991	19.995	102.987	19.985	8.518	0.497
850.000	499.660	79.994	19.995	102.980	19.988	8.326	0.488
850.500	499.879	79.994	19.995	102.981	19.993	7.892	0.494
851.000	500.149	79.995	19.995	102.987	19.993	7.883	0.490
851.500	500.392	79.996	19.995	102.992	19.995	7.714	0.502
852.000	500.681	79.995	19.994	102.998	19.995	7.759	0.523
852.500	500.914	79.994	19.994	103.005	19.999	7.414	0.527
853.001	501.158	79.994	19.995	103.007	20.001	7.295	0.499
853.501	501.431	79.995	19.995	103.005	20.004	7.026	0.497
854.000	501.676	79.995	19.993	103.002	20.002	7.244	0.518
854.500	501.938	79.994	19.995	102.999	20.001	7.255	0.513
855.000	502.163	79.994	19.994	102.995	20.003	7.139	0.497
855.500	502.417	79.995	19.994	102.990	20.007	6.809	0.483
856.000	502.691	79.994	19.995	102.985	20.009	6.644	0.504
856.500	502.925	79.994	19.994	102.983	20.011	6.504	0.518
857.000	503.173	79.994	19.995	102.982	20.010	6.576	0.495
857.500	503.434	79.994	19.994	102.987	20.010	6.610	0.495
858.000	503.631	79.994	19.995	102.994	20.010	6.587	0.484
858.500	503.929	79.993	19.996	103.001	20.009	6.699	0.477
859.000	504.160	79.994	19.994	103.006	20.014	6.282	0.512
859.500	504.407	79.993	19.995	103.012	20.013	6.323	0.503
860.000	504.680	79.994	19.995	103.014	20.014	6.319	0.499
860.500	504.918	79.995	19.995	103.014	20.015	6.198	0.515
861.000	505.177	79.994	19.996	103.014	20.016	6.117	0.504
861.500	505.434	79.993	19.996	103.014	20.016	6.128	0.506
862.000	505.685	79.993	19.996	103.011	20.016	6.165	0.512
862.500	505.932	79.993	19.995	103.008	20.017	6.040	0.503
863.000	506.196	79.993	19.996	103.009	20.017	6.042	0.505
863.500	506.441	79.992	19.996	103.009	20.018	5.969	0.510
864.000	506.688	79.992	19.995	103.009	20.020	5.788	0.500
864.500	506.941	79.993	19.996	103.012	20.017	6.054	0.496
865.000	507.201	79.994	19.996	103.018	20.017	6.028	0.507
865.500	507.414	79.994	19.996	103.024	20.018	6.011	0.493
866.000	507.686	79.995	19.996	103.027	20.019	5.877	0.479
866.500	507.938	79.993	19.995	103.028	20.021	5.749	0.505
867.000	508.210	79.993	19.995	103.028	20.021	5.765	0.524
867.500	508.438	79.994	19.996	103.020	20.020	5.827	0.512
868.000	508.717	79.994	19.995	103.005	20.022	5.661	0.503
868.500	508.986	79.994	19.995	103.001	20.021	5.739	0.527
869.000	509.202	79.993	19.995	103.000	20.024	5.493	0.517
869.500	509.458	79.996	19.996	103.000	20.022	5.687	0.478
870.000	509.699	79.995	19.996	103.001	20.021	5.749	0.484
870.500	509.981	79.993	19.995	103.005	20.021	5.710	0.510
871.000	510.211	79.994	19.996	102.999	20.020	5.857	0.518
871.500	510.474	79.994	19.996	102.993	20.024	5.522	0.503
872.000	510.729	79.995	19.996	102.989	20.022	5.690	0.506
872.500	510.941	79.995	19.995	102.985	20.022	5.673	0.492
873.000	511.230	79.995	19.996	102.988	20.021	5.773	0.484
873.500	511.468	79.995	19.995	102.993	20.020	5.792	0.514
874.000	511.696	79.995	19.995	102.998	20.020	5.838	0.497
874.500	511.977	79.995	19.996	103.002	20.018	6.013	0.488
875.000	512.251	79.996	19.996	103.006	20.022	5.702	0.532
875.500	512.496	79.997	19.994	103.007	20.021	5.742	0.537
876.000	512.742	79.995	19.996	103.007	20.018	5.945	0.505
876.500	512.969	79.996	19.995	103.008	20.022	5.699	0.482
877.000	513.244	79.995	19.995	103.008	20.020	5.800	0.488
877.500	513.487	79.996	19.996	103.008	20.019	5.870	0.510
878.000	513.755	79.996	19.995	103.011	20.021	5.710	0.515
878.500	514.004	79.996	19.995	103.011	20.023	5.602	0.514
879.000	514.252	79.995	19.995	103.012	20.022	5.672	0.507
879.500	514.558	79.996	19.995	103.012	20.021	5.760	0.525
880.000	514.807	79.995	19.995	103.012	20.019	5.905	0.554
880.500	515.092	79.997	19.995	103.008	20.020	5.812	0.544
881.000	515.314	79.996	19.994	103.007	20.021	5.749	0.521
881.500	515.559	79.992	19.996	103.006	20.021	5.782	0.487
882.000	515.809	79.994	19.995	103.005	20.020	5.795	0.481
882.500	516.118	79.995	19.995	103.003	20.019	5.864	0.527
883.001	516.351	79.993	19.995	102.997	20.020	5.860	0.550
883.500	516.604	79.993	19.995	102.997	20.023	5.603	0.514
884.000	516.862	79.993	19.995	102.999	20.020	5.836	0.499
884.500	517.148	79.993	19.995	102.998	20.019	5.913	0.528
885.000	517.413	79.992	19.995	103.002	20.021	5.762	0.547
885.500	517.680	79.992	19.995	103.008	20.021	5.717	0.542
886.000	517.883	79.992	19.995	103.006	20.023	5.554	0.501
886.500	518.149	79.993	19.995	102.999	20.020	5.793	0.469
887.000	518.391	79.992	19.996	102.996	20.024	5.493	0.488
887.500	518.633	79.993	19.996	102.992	20.022	5.700	0.496
888.000	518.904	79.992	19.995	102.993	20.019	5.872	0.499
888.500	519.164	79.992	19.994	102.995	20.020	5.792	0.522
889.000	519.443	79.992	19.996	103.002	20.022	5.680	0.535
889.500	519.690	79.991	19.996	103.007	20.021	5.732	0.533
890.000	519.948	79.992	19.996	103.011	20.022	5.672	0.515
890.500	520.183	79.991	19.997	103.009	20.022	5.631	0.499
891.000	520.466	79.992	19.996	103.005	20.021	5.747	0.506
891.500	520.714	79.993	19.996	103.003	20.021	5.721	0.525
892.000	520.954	79.992	19.996	103.003	20.022	5.704	0.510
892.500	521.217	79.991	19.996	103.004	20.023	5.627	0.495
893.000	521.471	79.992	19.997	103.006	20.022	5.681	0.510
893.500	521.725	79.991	19.996	103.011	20.020	5.784	0.512
894.000	521.977	79.992	19.996	103.012	20.023	5.568	0.507
894.500	522.220	79.992	19.997	103.008	20.023	5.622	0.501
895.000	522.480	79.993	19.997	103.005	20.022	5.657	0.499
895.500	522.738	79.992	19.997	103.005	20.024	5.551	0.510
896.000	522.975	79.992	19.995	103.008	20.018	6.007	0.506
896.500	523.235	79.992	19.996	103.016	20.022	5.655	0.496
897.000	523.510	79.992	19.996	103.022	20.021	5.716	0.516
897.500	523.758	79.992	19.996	103.024	20.020	5.850	0.529
898.000	524.047	79.992	19.997	103.024	20.018	5.998	0.530
898.500	524.296	79.993	19.996	103.020	20.020	5.810	0.538
899.000	524.545	79.992	19.997	103.009	20.020	5.798	0.518
899.500	524.774	79.993	19.996	103.006	20.019	5.888	0.488
900.000	525.108	79.991	19.995	103.006	20.020	5.806	0.521
900.501	525.315	79.993	19.996	103.004	20.021	5.754	0.551
901.001	525.606	79.992	19.996	103.007	20.020	5.843	0.520
901.500	525.823	79.993	19.995	103.011	20.019	5.884	0.503
902.000	526.106	79.992	19.995	103.011	20.021	5.776	0.504
902.500	526.392	79.992	19.996	103.011	20.019	5.916	0.534
903.000	526.613	79.993	19.996	103.013	20.017	6.039	0.538
903.500	526.862	79.993	19.996	103.013	20.018	5.989	0.489
904.000	527.131	79.994	19.995	103.012	20.021	5.771	0.494
904.500	527.368	79.993	19.995	103.012	20.018	5.944	0.512
905.000	527.606	79.991	19.995	103.013	20.016	6.095	0.491
905.500	527.872	79.992	19.994	103.013	20.019	5.916	0.489
906.000	528.142	79.993	19.994	103.015	20.021	5.709	0.520
906.500	528.404	79.992	19.994	103.021	20.017	6.085	0.534
907.000	528.661	79.991	19.995	103.025	20.017	6.055	0.526
907.500	528.907	79.992	19.995	103.028	20.018	6.007	0.511
908.000	529.179	79.992	19.995	103.027	20.020	5.819	0.510
908.500	529.434	79.993	19.995	103.026	20.018	6.013	0.522
909.000	529.697	79.992	19.995	103.022	20.019	5.918	0.522
909.500	529.929	79.992	19.994	103.019	20.017	6.035	0.507
910.000	530.175	79.992	19.994	103.020	20.017	6.026	0.487
910.500	530.447	79.992	19.995	103.024	20.019	5.888	0.498
911.000	530.722	79.991	19.995	103.024	20.020	5.806	0.532
911.500	530.950	79.992	19.996	103.022	20.019	5.913	0.525
912.000	531.203	79.990	19.996	103.021	20.022	5.643	0.492
912.500	531.484	79.991	19.995	103.017	20.018	5.939	0.507
913.000	531.738	79.994	19.995	103.013	20.016	6.141	0.534
913.500	531.996	79.992	19.996	103.012	20.015	6.178	0.524
914.000	532.251	79.992	19.996	103.011	20.018	5.979	0.513
914.500	532.489	79.992	19.996	103.008	20.018	5.954	0.503
915.000	532.805	79.992	19.996	103.007	20.015	6.170	0.523
915.500	533.036	79.992	19.996	103.007	20.020	5.838	0.550
916.000	533.288	79.992	19.997	103.012	20.020	5.840	0.515
916.500	533.551	79.993	19.996	103.016	20.019	5.879	0.499
917.000	533.796	79.991	19.996	103.020	20.019	5.929	0.511
917.500	534.051	79.991	19.997	103.022	20.019	5.877	0.504
918.000	534.324	79.992	19.997	103.024	20.019	5.909	0.514
918.500	534.560	79.994	19.996	103.019	20.019	5.900	0.519
919.000	534.844	79.993	19.996	103.016	20.019	5.909	0.514
919.500	535.117	79.992	19.996	103.014	20.017	6.062	0.538
920.000	535.345	79.992	19.996	103.013	20.017	6.023	0.529
920.500	535.620	79.992	19.996	103.012	20.020	5.849	0.502
921.000	535.882	79.991	19.998	103.012	20.019	5.935	0.520
921.500	536.114	79.993	19.996	103.010	20.016	6.093	0.516
922.000	536.404	79.992	19.996	103.009	20.019	5.872	0.508
922.500	536.659	79.993	19.995	103.006	20.016	6.131	0.533
923.000	536.861	79.992	19.995	103.000	20.017	6.028	0.501
923.500	537.139	79.992	19.997	102.996	20.019	5.875	0.469
924.000	537.378	79.992	19.996	102.994	20.015	6.218	0.499
924.500	537.628	79.992	19.996	102.990	20.015	6.179	0.503
925.000	537.920	79.992	19.995	102.989	20.015	6.231	0.515
925.500	538.193	79.993	19.996	102.995	20.019	5.907	0.553
926.000	538.449	79.994	19.995	102.998	20.017	6.030	0.547
926.500	538.721	79.994	19.996	103.002	20.016	6.147	0.529
927.000	538.946	79.993	19.996	103.006	20.019	5.916	0.513
927.500	539.215	79.993	19.996	103.009	20.016	6.123	0.495
928.000	539.457	79.994	19.996	103.009	20.015	6.170	0.502
928.500	539.745	79.992	19.995	103.007	20.015	6.186	0.521
929.000	539.973	79.994	19.996	103.001	20.017	6.015	0.523
929.500	540.210	79.995	19.995	103.000	20.017	6.089	0.490
930.000	540.501	79.994	19.996	103.000	20.021	5.773	0.496
930.500	540.719	79.994	19.995	103.001	20.019	5.911	0.518
931.001	541.023	79.995	19.996	103.002	20.019	5.929	0.515
931.500	541.268	79.995	19.996	103.009	20.019	5.927	0.535
932.000	541.531	79.993	19.995	103.009	20.019	5.890	0.529
932.500	541.768	79.994	19.997	103.009	20.017	6.086	0.504
933.000	542.040	79.994	19.996	103.009	20.018	6.006	0.505
933.500	542.286	79.994	19.996	103.007	20.018	5.957	0.514
934.000	542.544	79.995	19.996	103.007	20.019	5.866	0.511
934.500	542.824	79.993	19.995	103.008	20.020	5.849	0.521
935.000	543.056	79.995	19.995	103.008	20.019	5.933	0.525
935.500	543.292	79.994	19.995	103.010	20.020	5.836	0.490
936.000	543.565	79.994	19.994	103.012	20.018	5.940	0.488
936.500	543.828	79.994	19.994	103.011	20.020	5.788	0.523
937.000	544.072	79.994	19.995	103.011	20.018	6.004	0.522
937.500	544.341	79.993	19.995	103.011	20.018	6.002	0.510
938.000	544.587	79.994	19.995	103.008	20.018	5.978	0.514
938.500	544.828	79.994	19.995	103.009	20.018	6.002	0.501
939.000	545.067	79.994	19.995	103.009	20.016	6.110	0.483
939.500	545.322	79.995	19.996	103.009	20.017	6.015	0.487
940.000	545.595	79.993	19.995	103.009	20.017	6.035	0.511
940.500	545.840	79.993	19.995	103.011	20.020	5.845	0.523
941.000	546.094	79.993	19.996	103.010	20.019	5.926	0.508
941.500	546.350	79.994	19.996	103.011	20.017	6.050	0.505
942.000	546.631	79.993	19.995	103.011	20.015	6.192	0.524
942.500	546.864	79.994	19.995	103.012	20.019	5.931	0.525
943.000	547.133	79.994	19.994	103.010	20.020	5.829	0.507
943.500	547.422	79.994	19.994	103.010	20.020	5.851	0.530
944.000	547.663	79.994	19.996	103.010	20.020	5.842	0.544
944.500	547.967	79.994	19.996	103.009	20.022	5.650	0.538
945.000	548.155	79.992	19.996	103.008	20.021	5.726	0.518
945.500	548.436	79.994	19.996	103.009	20.022	5.670	0.480
946.000	548.698	79.993	19.996	103.010	20.017	6.015	0.506
946.500	548.929	79.994	19.995	103.011	20.016	6.158	0.518
947.000	549.215	79.993	19.995	103.011	20.017	6.052	0.505
947.500	549.463	79.992	19.995	103.012	20.014	6.250	0.526
948.000	549.669	79.994	19.996	103.011	20.017	6.039	0.494
948.500	550.002	79.992	19.996	103.009	20.018	5.954	0.497
949.000	550.232	79.993	19.997	103.009	20.017	6.019	0.551
949.500	550.486	79.995	19.996	103.011	20.017	6.086	0.523
950.000	550.727	79.992	19.997	103.010	20.019	5.922	0.489
950.500	551.024	79.995	19.997	103.011	20.018	6.006	0.516
951.000	551.267	79.993	19.997	103.012	20.019	5.890	0.539
951.500	551.535	79.994	19.996	103.011	20.020	5.845	0.526
952.000	551.779	79.994	19.996	103.009	20.020	5.810	0.511
952.500	552.020	79.994	19.996	103.009	20.017	6.039	0.498
953.000	552.275	79.992	19.996	103.009	20.018	5.989	0.491
953.500	552.506	79.993	19.996	103.007	20.018	5.989	0.491
954.000	552.772	79.995	19.996	103.007	20.017	6.089	0.492
954.500	553.041	79.993	19.996	103.008	20.020	5.814	0.516
955.000	553.265	79.995	19.995	103.008	20.018	5.948	0.514
955.500	553.520	79.994	19.995	103.008	20.018	5.959	0.486
956.000	553.770	79.994	19.996	103.013	20.019	5.931	0.492
956.500	554.045	79.993	19.996	103.017	20.018	5.991	0.515
957.000	554.295	79.995	19.996	103.017	20.018	5.970	0.525
957.500	554.601	79.995	19.996	103.016	20.017	6.017	0.540
958.000	554.826	79.993	19.995	103.016	20.018	5.981	0.544
958.500	555.102	79.994	19.996	103.011	20.018	6.002	0.516
959.000	555.342	79.994	19.996	103.006	20.016	6.147	0.508
959.500	555.594	79.994	19.995	103.006	20.020	5.819	0.504
960.000	555.824	79.995	19.996	103.006	20.016	6.121	0.487
960.500	556.101	79.993	19.995	103.006	20.019	5.892	0.494
961.000	556.346	79.994	19.995	103.008	20.017	6.089	0.514
961.500	556.614	79.994	19.995	103.011	20.016	6.158	0.518
962.000	556.865	79.993	19.996	103.011	20.015	6.227	0.516
962.500	557.117	79.994	19.995	103.012	20.016	6.095	0.511
963.000	557.351	79.992	19.996	103.013	20.016	6.104	0.494
963.500	557.602	79.993	19.995	103.013	20.015	6.199	0.485
964.000	557.889	79.992	19.996	103.012	20.015	6.232	0.512
964.500	558.137	79.991	19.995	103.012	20.018	5.994	0.537
965.000	558.398	79.992	19.996	103.012	20.018	6.001	0.522
965.500	558.672	79.992	19.995	103.013	20.018	5.972	0.521
966.000	558.921	79.994	19.995	103.011	20.017	6.043	0.529
966.500	559.157	79.993	19.995	103.010	20.015	6.181	0.504
967.000	559.399	79.992	19.995	103.011	20.011	6.484	0.482
967.500	559.650	79.992	19.995	103.010	20.013	6.335	0.486
968.000	559.936	79.992	19.995	103.010	20.017	6.030	0.515
968.500	560.151	79.991	19.995	103.012	20.015	6.231	0.519
969.000	560.448	79.991	19.995	103.014	20.016	6.116	0.507
969.500	560.736	79.992	19.995	103.014	20.014	6.289	0.549
970.000	560.940	79.992	19.995	103.014	20.012	6.408	0.539
970.500	561.197	79.991	19.996	103.014	20.017	6.054	0.476
971.000	561.477	79.993	19.995	103.014	20.015	6.173	0.498
971.500	561.744	79.993	19.996	103.014	20.013	6.382	0.541
972.000	562.004	79.991	19.995	103.014	20.011	6.488	0.537
972.500	562.262	79.991	19.995	103.013	20.012	6.408	0.523
973.000	562.498	79.991	19.997	103.013	20.014	6.320	0.506
973.500	562.761	79.992	19.996	103.015	20.015	6.199	0.496
974.000	563.018	79.991	19.996	103.019	20.015	6.216	0.509
974.500	563.273	79.992	19.996	103.021	20.015	6.173	0.516
975.000	563.515	79.992	19.996	103.022	20.014	6.302	0.505
975.500	563.780	79.992	19.997	103.022	20.013	6.386	0.502
976.000	564.027	79.991	19.995	103.020	20.013	6.391	0.510
976.500	564.227	79.992	19.996	103.015	20.012	6.449	0.480
977.000	564.527	79.992	19.995	103.012	20.014	6.272	0.473
977.500	564.783	79.992	19.997	103.012	20.014	6.274	0.528
978.000	565.033	79.992	19.996	103.012	20.011	6.537	0.531
978.500	565.298	79.992	19.997	103.010	20.012	6.408	0.511
979.000	565.547	79.992	19.996	103.009	20.013	6.399	0.514
979.500	565.797	79.991	19.997	103.008	20.012	6.472	0.507
980.000	566.050	79.991	19.998	103.008	20.012	6.442	0.501
980.500	566.337	79.991	19.996	103.007	20.012	6.414	0.521
981.000	566.554	79.991	19.997	103.008	20.013	6.395	0.522
981.500	566.833	79.991	19.996	103.009	20.011	6.499	0.500
982.000	567.056	79.991	19.996	103.011	20.009	6.665	0.499
982.500	567.321	79.991	19.996	103.014	20.008	6.717	0.495
983.000	567.606	79.991	19.996	103.014	20.014	6.261	0.519
983.500	567.865	79.991	19.997	103.014	20.014	6.250	0.547
984.000	568.104	79.992	19.996	103.012	20.010	6.596	0.521
984.500	568.362	79.993	19.997	103.011	20.008	6.736	0.498
985.000	568.625	79.991	19.995	103.008	20.011	6.488	0.509
985.500	568.876	79.993	19.996	103.008	20.008	6.745	0.517
986.000	569.142	79.992	19.996	103.008	20.008	6.708	0.516
986.500	569.384	79.991	19.996	103.008	20.011	6.544	0.513
987.000	569.641	79.990	19.996	103.008	20.010	6.587	0.504
987.500	569.883	79.992	19.996	103.009	20.008	6.715	0.499
988.000	570.155	79.992	19.997	103.009	20.010	6.583	0.506
988.500	570.414	79.991	19.996	103.008	20.007	6.853	0.522
989.000	570.635	79.991	19.997	103.006	20.008	6.762	0.505
989.500	570.908	79.992	19.995	103.006	20.008	6.763	0.487
990.000	571.157	79.991	19.995	103.006	20.007	6.799	0.508
990.500	571.415	79.991	19.997	103.005	20.003	7.115	0.515
991.000	571.669	79.991	19.997	103.005	20.006	6.882	0.509
991.501	571.928	79.991	19.995	103.008	20.004	7.037	0.512
992.001	572.165	79.991	19.995	103.008	20.006	6.888	0.505
992.501	572.437	79.991	19.996	103.008	20.001	7.257	0.502
993.000	572.686	79.991	19.994	103.008	20.004	7.037	0.515
993.500	572.948	79.989	19.996	103.008	20.002	7.246	0.516
994.001	573.226	79.992	19.996	103.008	20.003	7.143	0.526
994.500	573.490	79.991	19.995	103.008	20.001	7.318	0.541
995.000	573.713	79.990	19.996	103.009	20.000	7.365	0.514
995.500	574.005	79.991	19.996	103.007	19.997	7.575	0.501
996.000	574.304	79.992	19.996	103.008	19.998	7.495	0.554
996.500	574.517	79.992	19.994	103.007	20.002	7.220	0.551
997.000	574.824	79.992	19.996	103.007	20.001	7.313	0.516
997.500	575.070	79.991	19.995	103.007	20.000	7.369	0.537
998.000	575.309	79.990	19.996	103.009	19.998	7.542	0.519
998.500	575.595	79.990	19.996	103.009	19.996	7.642	0.505
999.000	575.826	79.990	19.995	103.010	20.000	7.331	0.521
999.500	576.068	79.992	19.996	103.012	19.996	7.662	0.495
1000.000	576.338	79.991	19.994	103.015	19.997	7.587	0.493
1000.500	576.618	79.990	19.995	103.019	19.996	7.647	0.531
1001.000	576.850	79.992	19.997	103.021	19.997	7.634	0.531
1001.500	577.130	79.992	19.996	103.020	19.995	7.740	0.512
1002.000	577.373	79.992	19.996	103.023	19.997	7.634	0.518
1002.500	577.650	79.992	19.997	103.020	19.995	7.729	0.522
1003.000	577.908	79.992	19.996	103.018	19.994	7.792	0.527
1003.500	578.171	79.993	19.996	103.018	19.994	7.855	0.528
1004.000	578.407	79.991	19.996	103.021	19.991	8.064	0.510
1004.500	578.654	79.992	19.996	103.020	19.990	8.133	0.491
1005.000	578.903	79.992	19.996	103.023	19.989	8.211	0.490
1005.500	579.164	79.993	19.996	103.024	19.989	8.230	0.503
1006.000	579.419	79.992	19.996	103.022	19.989	8.215	0.513
1006.500	579.661	79.992	19.996	103.022	19.988	8.321	0.507
1007.000	579.922	79.993	19.995	103.022	19.988	8.307	0.500
1007.500	580.190	79.992	19.996	103.020	19.989	8.201	0.516
1008.000	580.453	79.993	19.995	103.017	19.985	8.499	0.530
1008.500	580.705	79.993	19.995	103.018	19.990	8.127	0.523
1009.000	580.959	79.992	19.997	103.021	19.984	8.596	0.510
1009.500	581.203	79.992	19.997	103.023	19.985	8.534	0.502
1010.000	581.448	79.992	19.995	103.030	19.986	8.469	0.494
1010.500	581.707	79.992	19.997	103.038	19.983	8.653	0.497
1011.000	581.983	79.994	19.996	103.045	19.985	8.517	0.519
1011.500	582.226	79.993	19.995	103.042	19.981	8.806	0.527
1012.000	582.494	79.992	19.996	103.038	19.986	8.406	0.515
1012.500	582.717	79.992	19.996	103.035	19.982	8.786	0.501
1013.000	582.968	79.992	19.996	103.035	19.981	8.840	0.482
1013.500	583.215	79.992	19.997	103.034	19.974	9.371	0.486
1014.000	583.471	79.993	19.995	103.040	19.979	8.981	0.501
1014.500	583.719	79.993	19.995	103.043	19.972	9.498	0.504
1015.000	583.985	79.992	19.995	103.042	19.977	9.166	0.509
1015.500	584.244	79.992	19.996	103.041	19.972	9.508	0.520
1016.000	584.495	79.993	19.997	103.041	19.971	9.583	0.517
1016.500	584.748	79.992	19.997	103.036	19.971	9.578	0.506
1017.000	584.988	79.992	19.996	103.036	19.968	9.869	0.498
1017.500	585.253	79.993	19.995	103.037	19.964	10.134	0.499
1018.000	585.485	79.992	19.996	103.031	19.963	10.195	0.501
1018.500	585.763	79.992	19.994	103.025	19.970	9.713	0.503
1019.000	585.980	79.992	19.994	103.022	19.962	10.255	0.502
1019.500	586.269	79.993	19.996	103.021	19.962	10.292	0.501
1020.000	586.500	79.993	19.996	103.022	19.956	10.766	0.513
1020.500	586.739	79.992	19.996	103.025	19.955	10.861	0.495
1021.000	587.021	79.993	19.996	103.027	19.953	10.982	0.496
1021.500	587.241	79.993	19.996	103.031	19.954	10.929	0.511
1022.000	587.528	79.993	19.996	103.033	19.955	10.845	0.504
1022.500	587.784	79.994	19.996	103.030	19.952	11.076	0.525
1023.000	588.054	79.992	19.996	103.027	19.953	10.957	0.535
1023.500	588.285	79.993	19.996	103.026	19.950	11.251	0.514
1024.000	588.521	79.992	19.996	103.022	19.943	11.733	0.485
1024.500	588.775	79.992	19.994	103.022	19.942	11.834	0.479
1025.000	589.025	79.993	19.995	103.026	19.943	11.755	0.497
1025.500	589.315	79.991	19.995	103.034	19.937	12.247	0.522
1026.000	589.544	79.992	19.995	103.041	19.936	12.295	0.529
1026.500	589.786	79.992	19.994	103.048	19.933	12.567	0.495
1027.000	590.036	79.992	19.995	103.046	19.928	12.901	0.482
1027.500	590.276	79.994	19.996	103.041	19.928	12.944	0.491
1028.000	590.541	79.993	19.995	103.036	19.926	13.091	0.497
1028.500	590.800	79.993	19.996	103.031	19.921	13.486	0.514
1029.001	591.061	79.995	19.997	103.028	19.920	13.559	0.522
1029.501	591.277	79.993	19.995	103.030	19.919	13.648	0.499
1030.000	591.535	79.995	19.996	103.030	19.913	14.071	0.476
1030.500	591.750	79.992	19.994	103.033	19.910	14.279	0.473
1031.000	592.027	79.994	19.994	103.038	19.909	14.402	0.482
1031.500	592.274	79.994	19.994	103.041	19.907	14.531	0.508
1032.000	592.557	79.995	19.994	103.044	19.906	14.635	0.527
1032.500	592.796	79.995	19.994	103.050	19.902	14.895	0.526
1033.000	593.029	79.995	19.996	103.052	19.899	15.167	0.497
1033.500	593.291	79.996	19.995	103.052	19.897	15.271	0.483
1034.000	593.537	79.996	19.993	103.052	19.894	15.544	0.501
1034.500	593.791	79.994	19.995	103.052	19.892	15.678	0.504
1035.000	594.046	79.995	19.996	103.053	19.888	15.969	0.505
1035.500	594.303	79.996	19.995	103.054	19.889	15.939	0.511
1036.000	594.575	79.995	19.995	103.056	19.882	16.502	0.521
1036.500	594.844	79.996	19.995	103.056	19.885	16.203	0.535
1037.000	595.083	79.995	19.996	103.057	19.875	16.988	0.524
1037.500	595.388	79.996	19.994	103.055	19.879	16.679	0.526
1038.000	595.600	79.995	19.995	103.053	19.870	17.390	0.531
1038.500	595.852	79.993	19.995	103.051	19.870	17.396	0.490
1039.000	596.107	79.994	19.994	103.050	19.871	17.276	0.485
1039.501	596.418	79.994	19.995	103.049	19.867	17.658	0.536
1040.001	596.617	79.994	19.996	103.049	19.860	18.185	0.538
1040.501	596.861	79.993	19.995	103.048	19.858	18.301	0.477
1041.000	597.129	79.994	19.996	103.048	19.858	18.280	0.478
1041.500	597.336	79.992	19.995	103.048	19.858	18.322	0.494
1042.000	597.634	79.992	19.996	103.048	19.854	18.650	0.490
1042.500	597.878	79.992	19.997	103.047	19.852	18.806	0.523
1043.000	598.148	79.994	19.995	103.047	19.851	18.856	0.528
1043.500	598.382	79.992	19.997	103.054	19.846	19.247	0.509
