Repository: ulfsri/fsri_materials_database

# Materials and Products Database

## 01_Data

Raw data generated from each apparatus are included here in plain-text format. The data is organized first by material, next by the short name of test apparatus used, and where applicable additional filtering by test settings.

### material.json

Each material directory contains a json file of the same name as the material. This file links the data stored in the repository as well as data and graphs produced by the accompanying scripts (__02_Scripts__) to the respective landing page for the material on the front-end website.

File: 01_Data/Polyester_Carpet_Medium_Pile/MCC/Polyester_Carpet_Medium_Pile_MCC_30K_min_211029_R1.txt (part 2 of 4)
T Correction Coefficients:	0	1.024463	0
Time Shift (s):	14
*
Time (s)	Temperature (C)	N2 flow rate (cc/min)	O2 flow rate (cc/min)	Flow Rate (cc/min)	Oxygen (%)	HRR (W/g)	Heating rate (C/s)
348.000	247.684	79.993	19.996	103.060	20.017	1.798	0.498
348.500	247.899	79.992	19.996	103.067	20.016	1.870	0.501
349.000	248.156	79.994	19.996	103.075	20.018	1.691	0.485
349.500	248.437	79.992	19.995	103.083	20.017	1.761	0.505
350.000	248.660	79.993	19.996	103.092	20.016	1.829	0.521
350.500	248.912	79.994	19.996	103.096	20.015	1.922	0.490
351.000	249.179	79.992	19.996	103.097	20.016	1.839	0.497
351.500	249.406	79.993	19.995	103.095	20.016	1.850	0.507
352.000	249.705	79.993	19.996	103.086	20.013	2.095	0.510
352.500	249.963	79.995	19.994	103.071	20.015	1.949	0.542
353.000	250.217	79.991	19.995	103.053	20.015	1.901	0.535
353.501	250.469	79.993	19.995	103.037	20.014	2.027	0.509
354.000	250.702	79.993	19.997	103.024	20.014	2.002	0.495
354.500	250.962	79.993	19.996	103.016	20.012	2.122	0.489
355.001	251.205	79.992	19.996	103.013	20.012	2.148	0.498
355.501	251.505	79.994	19.996	103.012	20.011	2.177	0.523
356.000	251.728	79.989	19.996	103.020	20.012	2.163	0.533
356.500	251.989	79.993	19.995	103.026	20.012	2.147	0.504
357.000	252.201	79.994	19.994	103.033	20.013	2.087	0.479
357.500	252.424	79.990	19.995	103.039	20.011	2.231	0.454
358.000	252.727	79.993	19.996	103.044	20.011	2.202	0.481
358.500	252.994	79.992	19.996	103.047	20.014	1.996	0.548
359.000	253.209	79.994	19.995	103.055	20.012	2.122	0.526
359.500	253.475	79.992	19.997	103.064	20.011	2.208	0.482
360.000	253.693	79.992	19.996	103.071	20.013	2.099	0.482
360.500	253.919	79.993	19.995	103.079	20.014	1.969	0.464
361.000	254.203	79.994	19.996	103.085	20.012	2.119	0.477
361.500	254.456	79.992	19.995	103.087	20.013	2.076	0.523
362.000	254.680	79.994	19.995	103.085	20.016	1.881	0.507
362.500	254.942	79.992	19.997	103.080	20.014	1.967	0.482
363.000	255.185	79.992	19.996	103.071	20.017	1.790	0.496
363.500	255.437	79.991	19.996	103.064	20.017	1.825	0.500
364.000	255.692	79.991	19.997	103.063	20.016	1.873	0.501
364.500	255.909	79.991	19.996	103.065	20.016	1.864	0.490
365.000	256.167	79.992	19.996	103.071	20.014	1.977	0.473
365.500	256.424	79.991	19.996	103.079	20.013	2.043	0.495
366.000	256.648	79.995	19.995	103.085	20.015	1.909	0.499
366.500	256.907	79.993	19.996	103.083	20.015	1.959	0.482
367.000	257.135	79.989	19.995	103.081	20.012	2.109	0.485
367.500	257.378	79.994	19.995	103.081	20.017	1.800	0.479
368.000	257.654	79.992	19.995	103.082	20.017	1.782	0.495
368.500	257.878	79.993	19.995	103.082	20.013	2.041	0.510
369.000	258.111	79.992	19.996	103.084	20.018	1.749	0.478
369.500	258.381	79.992	19.997	103.087	20.017	1.815	0.480
370.000	258.635	79.996	19.995	103.088	20.013	2.100	0.514
370.500	258.848	79.993	19.995	103.089	20.017	1.798	0.495
371.000	259.108	79.995	19.995	103.090	20.017	1.788	0.469
371.500	259.376	79.990	19.996	103.091	20.017	1.806	0.500
372.000	259.636	79.995	19.995	103.089	20.015	1.951	0.528
372.500	259.838	79.991	19.996	103.083	20.015	1.943	0.495
373.000	260.065	79.990	19.995	103.074	20.017	1.805	0.446
373.500	260.324	79.994	19.996	103.065	20.016	1.881	0.458
374.000	260.567	79.996	19.997	103.057	20.015	1.924	0.494
374.500	260.817	79.994	19.996	103.054	20.017	1.805	0.498
375.000	261.056	79.995	19.996	103.059	20.015	1.945	0.491
375.500	261.306	79.994	19.996	103.068	20.017	1.784	0.489
376.000	261.564	79.992	19.997	103.080	20.017	1.788	0.499
376.500	261.800	79.997	19.995	103.089	20.015	1.932	0.501
377.000	262.029	79.996	19.996	103.095	20.017	1.792	0.479
377.500	262.301	79.994	19.998	103.096	20.014	1.982	0.483
378.000	262.540	79.994	19.996	103.095	20.011	2.192	0.506
378.500	262.793	79.993	19.996	103.092	20.015	1.922	0.502
379.000	263.031	79.996	19.994	103.083	20.013	2.062	0.492
379.500	263.251	79.994	19.996	103.073	20.017	1.792	0.475
380.000	263.496	79.993	19.997	103.064	20.017	1.781	0.461
380.500	263.748	79.995	19.995	103.059	20.014	1.990	0.481
381.000	264.038	79.993	19.996	103.059	20.015	1.959	0.520
381.500	264.254	79.993	19.996	103.065	20.017	1.806	0.524
382.000	264.506	79.995	19.996	103.068	20.015	1.939	0.487
382.500	264.757	79.995	19.994	103.069	20.014	2.031	0.485
383.000	265.019	79.994	19.996	103.066	20.012	2.159	0.508
383.500	265.258	79.994	19.996	103.053	20.015	1.951	0.507
384.000	265.516	79.995	19.995	103.045	20.013	2.034	0.499
384.500	265.741	79.994	19.996	103.044	20.013	2.063	0.490
385.000	265.987	79.993	19.996	103.044	20.016	1.889	0.477
385.500	266.236	79.992	19.996	103.049	20.016	1.871	0.483
386.000	266.474	79.992	19.997	103.057	20.017	1.801	0.491
386.500	266.739	79.996	19.995	103.063	20.015	1.932	0.495
387.000	266.968	79.995	19.996	103.068	20.017	1.804	0.498
387.500	267.210	79.992	19.996	103.075	20.018	1.751	0.482
388.000	267.425	79.993	19.997	103.079	20.017	1.804	0.464
388.500	267.688	79.994	19.996	103.082	20.016	1.843	0.468
389.000	267.936	79.994	19.996	103.083	20.016	1.864	0.494
389.500	268.183	79.992	19.996	103.085	20.018	1.740	0.502
390.000	268.454	79.993	19.996	103.085	20.017	1.823	0.506
390.500	268.652	79.992	19.996	103.085	20.019	1.641	0.493
391.000	268.914	79.994	19.997	103.086	20.018	1.693	0.465
391.500	269.179	79.992	19.996	103.084	20.017	1.759	0.494
392.000	269.408	79.991	19.995	103.076	20.017	1.790	0.511
392.500	269.629	79.991	19.996	103.075	20.019	1.672	0.472
393.000	269.895	79.992	19.997	103.069	20.019	1.678	0.468
393.500	270.166	79.995	19.996	103.062	20.016	1.843	0.512
394.000	270.415	79.992	19.996	103.059	20.016	1.856	0.528
394.500	270.706	79.992	19.995	103.059	20.014	1.979	0.530
395.000	270.939	79.994	19.997	103.052	20.016	1.839	0.532
395.500	271.187	79.990	19.996	103.050	20.016	1.829	0.503
396.000	271.455	79.994	19.995	103.050	20.015	1.916	0.498
396.500	271.647	79.993	19.995	103.050	20.016	1.872	0.488
397.000	271.918	79.996	19.995	103.052	20.017	1.809	0.462
397.500	272.151	79.992	19.996	103.058	20.014	2.002	0.483
398.000	272.431	79.993	19.996	103.065	20.013	2.042	0.508
398.500	272.663	79.995	19.995	103.072	20.015	1.918	0.513
399.000	272.899	79.994	19.995	103.079	20.014	1.988	0.490
399.500	273.180	79.992	19.995	103.080	20.015	1.945	0.492
400.000	273.401	79.994	19.995	103.076	20.015	1.914	0.509
400.500	273.620	79.992	19.996	103.073	20.015	1.918	0.471
401.000	273.880	79.994	19.995	103.072	20.012	2.105	0.460
401.500	274.114	79.993	19.995	103.073	20.016	1.829	0.487
402.000	274.355	79.994	19.996	103.078	20.012	2.142	0.484
402.500	274.626	79.994	19.995	103.084	20.012	2.109	0.494
403.000	274.904	79.993	19.996	103.089	20.013	2.056	0.531
403.500	275.133	79.997	19.996	103.089	20.012	2.109	0.528
404.000	275.353	79.994	19.996	103.090	20.011	2.223	0.477
404.500	275.597	79.993	19.996	103.091	20.012	2.109	0.456
405.000	275.827	79.996	19.996	103.091	20.013	2.097	0.469
405.500	276.137	79.995	19.995	103.089	20.011	2.175	0.507
406.000	276.381	79.994	19.996	103.087	20.011	2.173	0.547
406.500	276.637	79.994	19.997	103.084	20.014	2.006	0.527
407.000	276.876	79.994	19.997	103.078	20.010	2.273	0.498
407.500	277.121	79.995	19.997	103.071	20.012	2.159	0.489
408.000	277.343	79.994	19.995	103.066	20.011	2.182	0.475
408.500	277.580	79.994	19.997	103.066	20.013	2.075	0.463
409.000	277.834	79.992	19.997	103.061	20.013	2.064	0.475
409.500	278.067	79.993	19.998	103.058	20.012	2.149	0.489
410.000	278.286	79.992	19.998	103.062	20.012	2.122	0.470
410.500	278.551	79.991	19.996	103.067	20.013	2.054	0.468
411.000	278.806	79.992	19.996	103.068	20.014	2.011	0.502
411.500	279.050	79.990	19.996	103.074	20.017	1.786	0.509
412.000	279.285	79.993	19.997	103.080	20.014	1.992	0.489
412.500	279.528	79.992	19.996	103.082	20.014	1.979	0.479
413.000	279.801	79.992	19.998	103.083	20.014	2.016	0.497
413.500	280.054	79.990	20.000	103.084	20.016	1.878	0.521
414.000	280.274	79.991	19.999	103.085	20.014	1.973	0.499
414.500	280.480	79.993	19.998	103.086	20.015	1.899	0.450
415.000	280.778	79.991	19.999	103.088	20.018	1.718	0.465
415.500	281.037	79.992	19.998	103.088	20.016	1.866	0.531
416.000	281.250	79.992	19.998	103.086	20.015	1.899	0.515
416.500	281.508	79.992	19.998	103.085	20.013	2.072	0.471
417.000	281.719	79.993	19.998	103.082	20.016	1.852	0.470
417.500	281.985	79.990	19.999	103.075	20.018	1.740	0.473
418.000	282.251	79.991	19.998	103.069	20.015	1.949	0.505
418.500	282.469	79.989	19.998	103.064	20.015	1.936	0.509
419.000	282.679	79.992	19.998	103.057	20.016	1.846	0.456
419.500	282.964	79.993	19.996	103.060	20.014	1.986	0.461
420.000	283.219	79.991	19.997	103.061	20.014	1.982	0.517
420.500	283.470	79.993	19.996	103.061	20.015	1.951	0.523
421.000	283.729	79.993	19.996	103.062	20.017	1.796	0.508
421.500	283.955	79.994	19.995	103.066	20.013	2.085	0.498
422.000	284.215	79.993	19.998	103.067	20.015	1.897	0.485
422.500	284.439	79.993	19.996	103.072	20.014	1.974	0.485
423.000	284.704	79.994	19.997	103.078	20.012	2.128	0.487
423.500	284.920	79.993	19.997	103.084	20.016	1.872	0.485
424.000	285.212	79.996	19.997	103.086	20.017	1.817	0.494
424.500	285.467	79.992	19.996	103.086	20.015	1.922	0.527
425.000	285.710	79.995	19.996	103.083	20.018	1.730	0.523
425.500	285.931	79.992	19.997	103.078	20.015	1.924	0.481
426.000	286.246	79.994	19.996	103.074	20.016	1.879	0.500
426.500	286.472	79.993	19.996	103.073	20.016	1.827	0.539
427.000	286.730	79.993	19.996	103.074	20.017	1.799	0.512
427.501	286.963	79.993	19.996	103.074	20.018	1.753	0.487
428.000	287.181	79.992	19.998	103.072	20.015	1.896	0.471
428.500	287.487	79.993	19.996	103.075	20.014	2.017	0.488
429.000	287.694	79.993	19.996	103.076	20.016	1.877	0.519
429.500	287.959	79.994	19.995	103.071	20.016	1.828	0.493
430.000	288.213	79.994	19.996	103.067	20.016	1.881	0.495
430.500	288.493	79.995	19.996	103.065	20.015	1.918	0.526
431.000	288.749	79.993	19.996	103.059	20.014	2.015	0.535
431.500	288.949	79.993	19.995	103.052	20.013	2.060	0.496
432.000	289.216	79.995	19.995	103.050	20.013	2.067	0.462
432.500	289.452	79.993	19.996	103.052	20.012	2.114	0.485
433.000	289.686	79.995	19.995	103.057	20.016	1.881	0.486
433.500	289.915	79.994	19.996	103.061	20.011	2.201	0.467
434.000	290.231	79.994	19.996	103.067	20.014	2.021	0.504
434.500	290.436	79.994	19.996	103.067	20.013	2.077	0.533
435.001	290.685	79.995	19.996	103.065	20.013	2.036	0.488
435.500	290.945	79.994	19.996	103.063	20.014	2.013	0.482
436.000	291.184	79.992	19.996	103.061	20.015	1.922	0.504
436.500	291.487	79.993	19.996	103.055	20.014	1.982	0.520
437.000	291.711	79.993	19.996	103.054	20.016	1.852	0.534
437.500	291.930	79.994	19.996	103.052	20.012	2.137	0.485
438.000	292.191	79.992	19.997	103.049	20.015	1.959	0.462
438.500	292.438	79.994	19.996	103.047	20.014	1.988	0.494
439.000	292.700	79.993	19.997	103.047	20.017	1.798	0.508
439.500	292.932	79.994	19.996	103.047	20.014	1.984	0.502
440.000	293.237	79.992	19.996	103.049	20.017	1.786	0.516
440.500	293.446	79.993	19.995	103.048	20.012	2.126	0.526
441.000	293.662	79.993	19.996	103.049	20.015	1.922	0.470
441.500	293.935	79.992	19.997	103.051	20.015	1.924	0.457
442.000	294.167	79.992	19.996	103.057	20.014	1.973	0.497
442.500	294.407	79.994	19.998	103.056	20.015	1.928	0.489
443.000	294.675	79.992	19.997	103.057	20.012	2.124	0.491
443.500	294.938	79.991	19.997	103.060	20.012	2.147	0.520
444.000	295.182	79.992	19.996	103.060	20.015	1.912	0.519
444.500	295.420	79.990	19.997	103.054	20.011	2.176	0.495
445.000	295.644	79.991	19.997	103.054	20.011	2.186	0.472
445.500	295.919	79.992	19.995	103.054	20.013	2.083	0.480
446.000	296.158	79.992	19.997	103.051	20.011	2.186	0.506
446.500	296.363	79.992	19.996	103.050	20.015	1.955	0.479
447.000	296.631	79.993	19.996	103.054	20.014	1.986	0.458
447.500	296.898	79.991	19.995	103.057	20.012	2.106	0.504
448.000	297.151	79.991	19.996	103.063	20.011	2.206	0.528
448.500	297.381	79.993	19.994	103.068	20.010	2.268	0.502
449.000	297.603	79.991	19.995	103.073	20.009	2.372	0.468
449.500	297.884	79.994	19.995	103.071	20.010	2.304	0.477
450.000	298.130	79.991	19.996	103.068	20.010	2.275	0.515
450.500	298.369	79.992	19.996	103.064	20.010	2.275	0.506
451.000	298.627	79.992	19.995	103.064	20.007	2.450	0.491
451.501	298.874	79.992	19.997	103.065	20.009	2.339	0.501
452.001	299.104	79.993	19.996	103.069	20.011	2.226	0.491
452.500	299.385	79.992	19.996	103.077	20.013	2.085	0.494
453.000	299.625	79.994	19.996	103.083	20.012	2.110	0.517
453.500	299.874	79.993	19.995	103.084	20.009	2.378	0.505
454.000	300.147	79.994	19.995	103.083	20.011	2.207	0.505
454.500	300.351	79.993	19.997	103.079	20.010	2.263	0.499
455.000	300.610	79.993	19.995	103.077	20.011	2.176	0.470
455.500	300.799	79.994	19.994	103.072	20.012	2.104	0.455
456.000	301.105	79.993	19.996	103.066	20.011	2.174	0.471
456.500	301.364	79.993	19.995	103.062	20.010	2.254	0.530
457.000	301.581	79.993	19.996	103.066	20.010	2.283	0.521
457.500	301.835	79.993	19.995	103.066	20.010	2.258	0.473
458.000	302.094	79.994	19.995	103.065	20.013	2.063	0.492
458.500	302.350	79.992	19.995	103.068	20.015	1.949	0.515
459.000	302.564	79.994	19.994	103.075	20.009	2.314	0.493
459.500	302.852	79.995	19.994	103.073	20.012	2.139	0.486
460.000	303.053	79.995	19.995	103.067	20.012	2.136	0.495
460.500	303.328	79.993	19.996	103.067	20.009	2.347	0.482
461.000	303.564	79.994	19.995	103.063	20.009	2.341	0.493
461.500	303.838	79.993	19.993	103.056	20.012	2.139	0.511
462.000	304.022	79.993	19.995	103.053	20.009	2.353	0.485
462.500	304.260	79.991	19.995	103.053	20.010	2.250	0.440
463.000	304.540	79.993	19.995	103.053	20.011	2.226	0.469
463.500	304.790	79.994	19.994	103.053	20.010	2.310	0.524
464.000	305.049	79.994	19.995	103.051	20.010	2.308	0.520
464.500	305.244	79.994	19.994	103.048	20.008	2.388	0.482
465.000	305.500	79.993	19.994	103.048	20.008	2.409	0.452
465.500	305.769	79.992	19.994	103.048	20.009	2.316	0.488
466.000	306.009	79.992	19.996	103.048	20.009	2.359	0.517
466.500	306.319	79.992	19.995	103.050	20.010	2.277	0.530
467.000	306.545	79.993	19.997	103.051	20.012	2.151	0.543
467.500	306.790	79.994	19.995	103.051	20.010	2.248	0.503
468.000	306.997	79.992	19.997	103.051	20.011	2.213	0.461
468.500	307.244	79.995	19.996	103.052	20.008	2.393	0.453
469.000	307.499	79.993	19.996	103.054	20.010	2.302	0.478
469.500	307.777	79.994	19.995	103.060	20.010	2.269	0.518
470.000	308.021	79.992	19.996	103.062	20.011	2.199	0.528
470.500	308.270	79.993	19.996	103.066	20.009	2.330	0.507
471.000	308.533	79.994	19.996	103.072	20.010	2.270	0.502
471.500	308.769	79.994	19.997	103.069	20.007	2.479	0.506
472.000	309.067	79.993	19.996	103.063	20.005	2.596	0.517
472.500	309.240	79.994	19.996	103.059	20.008	2.386	0.503
473.000	309.530	79.993	19.996	103.054	20.006	2.568	0.467
473.500	309.746	79.992	19.996	103.047	20.008	2.436	0.485
474.000	310.045	79.994	19.996	103.047	20.011	2.232	0.511
474.500	310.256	79.992	19.996	103.050	20.008	2.405	0.513
475.000	310.522	79.994	19.997	103.057	20.004	2.667	0.493
475.500	310.760	79.992	19.996	103.063	20.008	2.382	0.490
476.000	311.025	79.994	19.996	103.070	20.009	2.362	0.503
476.500	311.271	79.994	19.996	103.076	20.009	2.316	0.506
477.000	311.513	79.996	19.996	103.074	20.010	2.279	0.500
477.500	311.782	79.993	19.997	103.065	20.007	2.484	0.500
478.000	312.035	79.994	19.996	103.058	20.008	2.401	0.516
478.500	312.324	79.996	19.996	103.051	20.011	2.176	0.532
479.000	312.551	79.995	19.996	103.045	20.009	2.325	0.529
479.500	312.767	79.996	19.995	103.047	20.009	2.362	0.480
480.000	313.023	79.995	19.996	103.056	20.010	2.310	0.458
480.500	313.311	79.995	19.995	103.058	20.011	2.193	0.507
481.000	313.556	79.993	19.997	103.060	20.008	2.424	0.538
481.500	313.802	79.996	19.996	103.067	20.010	2.265	0.513
482.000	314.028	79.994	19.994	103.069	20.010	2.298	0.482
482.500	314.293	79.993	19.995	103.065	20.014	2.007	0.481
483.000	314.543	79.996	19.997	103.066	20.013	2.077	0.503
483.500	314.795	79.992	19.995	103.064	20.015	1.918	0.508
484.000	315.037	79.996	19.996	103.057	20.010	2.300	0.498
484.500	315.272	79.995	19.996	103.052	20.011	2.188	0.486
485.000	315.532	79.995	19.995	103.048	20.010	2.292	0.486
485.500	315.755	79.996	19.994	103.047	20.012	2.168	0.489
486.000	316.009	79.993	19.996	103.047	20.012	2.118	0.480
486.500	316.222	79.996	19.995	103.046	20.008	2.415	0.472
487.000	316.503	79.994	19.994	103.046	20.008	2.409	0.480
487.500	316.750	79.995	19.996	103.046	20.010	2.248	0.511
488.000	316.968	79.994	19.997	103.046	20.012	2.110	0.496
488.500	317.237	79.993	19.996	103.046	20.011	2.219	0.476
489.000	317.505	79.994	19.995	103.046	20.011	2.178	0.512
489.500	317.727	79.993	19.996	103.045	20.011	2.178	0.513
490.000	318.015	79.993	19.996	103.042	20.009	2.349	0.500
490.500	318.239	79.993	19.996	103.041	20.007	2.497	0.511
491.000	318.465	79.993	19.996	103.039	20.006	2.570	0.481
491.500	318.748	79.993	19.996	103.036	20.005	2.609	0.480
492.000	318.929	79.992	19.995	103.037	20.004	2.689	0.487
492.500	319.165	79.993	19.995	103.040	20.004	2.677	0.441
493.000	319.449	79.992	19.995	103.040	20.007	2.466	0.468
493.500	319.675	79.992	19.997	103.041	20.007	2.512	0.514
494.000	319.933	79.994	19.997	103.045	20.006	2.563	0.497
494.500	320.171	79.993	19.996	103.046	20.002	2.843	0.491
495.000	320.441	79.992	19.997	103.046	20.002	2.856	0.502
495.500	320.631	79.991	19.996	103.048	20.004	2.664	0.483
496.000	320.957	79.992	19.996	103.048	19.999	3.039	0.488
496.500	321.160	79.992	19.997	103.048	19.999	3.052	0.523
497.000	321.420	79.992	19.996	103.053	20.004	2.710	0.496
497.500	321.696	79.992	19.997	103.059	20.001	2.870	0.500
498.000	321.936	79.993	19.996	103.062	20.002	2.839	0.526
498.500	322.193	79.993	19.996	103.068	20.003	2.779	0.507
499.000	322.420	79.993	19.997	103.071	20.002	2.839	0.491
499.500	322.667	79.991	19.997	103.071	20.002	2.862	0.479
500.000	322.938	79.992	19.997	103.072	19.997	3.183	0.496
500.500	323.143	79.992	19.996	103.076	20.000	2.940	0.497
501.000	323.409	79.990	19.997	103.069	20.005	2.631	0.474
501.500	323.678	79.993	19.997	103.067	19.999	3.039	0.503
502.000	323.949	79.991	19.996	103.062	19.999	3.015	0.537
502.500	324.207	79.993	19.997	103.055	20.000	2.969	0.534
503.000	324.436	79.992	19.997	103.055	19.999	3.006	0.508
503.500	324.667	79.992	19.997	103.062	19.999	3.021	0.474
504.000	324.937	79.994	19.995	103.070	20.001	2.876	0.480
504.500	325.183	79.991	19.996	103.073	20.000	3.004	0.508
505.000	325.448	79.990	19.998	103.075	19.999	3.025	0.514
505.500	325.679	79.992	19.996	103.078	19.999	3.043	0.504
506.000	325.961	79.992	19.997	103.077	20.000	2.963	0.504
506.500	326.208	79.992	19.997	103.075	20.000	2.994	0.520
507.000	326.483	79.991	19.996	103.076	19.999	3.031	0.526
507.500	326.736	79.993	19.997	103.078	19.996	3.252	0.526
508.000	326.964	79.991	19.996	103.078	19.999	3.024	0.505
508.500	327.228	79.992	19.995	103.080	19.998	3.077	0.486
509.000	327.478	79.991	19.996	103.081	19.999	3.050	0.503
509.500	327.744	79.994	19.996	103.083	20.000	2.951	0.515
510.000	328.004	79.993	19.996	103.085	19.998	3.096	0.521
510.500	328.224	79.991	19.995	103.086	19.996	3.230	0.503
511.000	328.492	79.992	19.995	103.085	19.997	3.197	0.484
511.500	328.727	79.992	19.995	103.084	20.000	2.991	0.495
512.000	329.041	79.993	19.995	103.079	19.998	3.092	0.526
512.500	329.266	79.994	19.995	103.077	19.996	3.224	0.544
513.000	329.555	79.993	19.995	103.077	19.997	3.156	0.526
513.500	329.784	79.991	19.996	103.077	19.998	3.079	0.516
514.000	330.026	79.992	19.995	103.079	19.997	3.170	0.494
514.500	330.333	79.992	19.995	103.087	19.996	3.230	0.510
515.000	330.559	79.992	19.994	103.088	19.998	3.127	0.541
515.500	330.848	79.993	19.996	103.081	19.996	3.228	0.524
516.000	331.054	79.992	19.996	103.080	19.996	3.257	0.505
516.500	331.325	79.992	19.994	103.079	19.995	3.319	0.486
517.000	331.601	79.992	19.995	103.072	19.997	3.181	0.512
517.500	331.872	79.992	19.996	103.073	19.994	3.401	0.547
518.000	332.131	79.994	19.994	103.072	19.996	3.251	0.538
518.500	332.373	79.993	19.994	103.065	19.994	3.397	0.515
519.000	332.617	79.992	19.997	103.060	19.996	3.259	0.494
519.500	332.888	79.994	19.995	103.060	19.995	3.329	0.501
520.000	333.167	79.991	19.996	103.054	19.993	3.434	0.533
520.500	333.432	79.992	19.996	103.055	19.993	3.451	0.547
521.000	333.708	79.992	19.995	103.054	19.989	3.758	0.542
521.500	333.996	79.992	19.995	103.053	19.991	3.568	0.552
522.000	334.241	79.992	19.996	103.054	19.992	3.490	0.549
522.500	334.511	79.993	19.995	103.054	19.992	3.492	0.524
523.000	334.745	79.991	19.996	103.055	19.990	3.651	0.509
523.500	335.024	79.992	19.995	103.055	19.992	3.514	0.509
524.000	335.307	79.992	19.995	103.051	19.989	3.700	0.538
524.500	335.542	79.992	19.997	103.049	19.989	3.732	0.540
525.000	335.801	79.989	19.995	103.047	19.991	3.611	0.506
525.500	336.030	79.992	19.996	103.045	19.988	3.831	0.491
526.000	336.305	79.994	19.993	103.043	19.987	3.854	0.496
526.500	336.592	79.991	19.995	103.047	19.987	3.886	0.533
527.000	336.833	79.991	19.994	103.048	19.986	3.906	0.545
527.500	337.083	79.992	19.994	103.049	19.987	3.882	0.509
528.000	337.341	79.991	19.996	103.047	19.985	3.979	0.499
528.500	337.622	79.992	19.995	103.049	19.987	3.863	0.524
529.000	337.881	79.993	19.995	103.050	19.986	3.937	0.540
529.500	338.151	79.991	19.995	103.051	19.986	3.925	0.534
530.000	338.379	79.994	19.995	103.051	19.987	3.872	0.513
530.500	338.626	79.993	19.996	103.053	19.986	3.950	0.487
531.000	338.908	79.993	19.995	103.053	19.986	3.907	0.502
531.500	339.136	79.995	19.995	103.053	19.987	3.870	0.519
532.000	339.438	79.994	19.995	103.052	19.988	3.804	0.520
532.500	339.640	79.993	19.995	103.051	19.985	3.975	0.517
533.001	339.921	79.993	19.995	103.051	19.985	4.030	0.494
533.501	340.164	79.994	19.995	103.051	19.987	3.884	0.504
534.000	340.409	79.993	19.996	103.051	19.982	4.204	0.506
534.500	340.694	79.992	19.996	103.058	19.983	4.150	0.509
535.000	340.932	79.994	19.996	103.065	19.985	4.041	0.527
535.500	341.174	79.994	19.996	103.072	19.985	3.983	0.502
536.001	341.432	79.993	19.995	103.075	19.985	4.006	0.490
536.501	341.724	79.994	19.996	103.073	19.980	4.367	0.525
537.000	341.983	79.995	19.996	103.067	19.984	4.045	0.550
537.500	342.237	79.994	19.995	103.059	19.983	4.123	0.532
538.000	342.474	79.993	19.996	103.052	19.985	4.008	0.503
538.500	342.702	79.994	19.995	103.048	19.984	4.080	0.478
539.000	342.967	79.994	19.997	103.048	19.985	4.003	0.479
539.500	343.225	79.995	19.996	103.050	19.981	4.292	0.508
540.000	343.450	79.997	19.996	103.050	19.982	4.218	0.503
540.500	343.742	79.993	19.997	103.050	19.981	4.301	0.500
541.000	343.949	79.994	19.996	103.050	19.981	4.291	0.508
541.500	344.238	79.993	19.996	103.051	19.981	4.297	0.498
542.000	344.473	79.994	19.995	103.050	19.983	4.163	0.510
542.500	344.726	79.994	19.995	103.049	19.979	4.425	0.506
543.000	344.984	79.995	19.995	103.049	19.978	4.518	0.500
543.500	345.208	79.992	19.996	103.050	19.981	4.305	0.496
544.000	345.517	79.995	19.994	103.049	19.975	4.701	0.508
544.500	345.735	79.995	19.995	103.049	19.975	4.684	0.530
545.000	346.020	79.993	19.996	103.050	19.979	4.443	0.515
545.500	346.273	79.995	19.996	103.049	19.974	4.775	0.520
546.000	346.511	79.994	19.996	103.048	19.973	4.820	0.514
546.500	346.776	79.994	19.995	103.048	19.972	4.899	0.497
547.000	347.048	79.994	19.995	103.047	19.975	4.724	0.520
547.500	347.297	79.994	19.994	103.050	19.970	5.047	0.529
548.000	347.547	79.992	19.995	103.051	19.971	5.008	0.511
548.500	347.768	79.993	19.995	103.051	19.970	5.039	0.485
549.000	348.065	79.994	19.994	103.052	19.972	4.934	0.494
549.501	348.302	79.995	19.995	103.053	19.973	4.820	0.526
550.000	348.553	79.992	19.995	103.050	19.972	4.932	0.511
550.500	348.794	79.994	19.996	103.049	19.972	4.893	0.490
551.000	349.053	79.995	19.996	103.048	19.968	5.173	0.496
551.500	349.351	79.992	19.996	103.047	19.970	5.031	0.529
552.000	349.598	79.994	19.997	103.039	19.965	5.359	0.551
552.500	349.878	79.995	19.994	103.032	19.966	5.337	0.535
553.000	350.106	79.994	19.995	103.028	19.965	5.403	0.517
553.501	350.307	79.995	19.996	103.029	19.967	5.258	0.469
554.001	350.610	79.995	19.996	103.031	19.961	5.661	0.466
554.500	350.841	79.994	19.995	103.039	19.963	5.553	0.519
555.000	351.103	79.994	19.995	103.046	19.965	5.423	0.513
555.500	351.362	79.995	19.995	103.049	19.963	5.511	0.507
556.000	351.608	79.995	19.996	103.049	19.963	5.502	0.514
556.500	351.858	79.996	19.994	103.049	19.963	5.523	0.501
557.000	352.117	79.996	19.996	103.048	19.961	5.698	0.502
557.500	352.347	79.996	19.996	103.048	19.964	5.497	0.499
558.000	352.602	79.996	19.996	103.048	19.960	5.759	0.487
558.500	352.846	79.996	19.996	103.048	19.962	5.635	0.492
559.000	353.144	79.995	19.997	103.048	19.961	5.676	0.520
559.500	353.355	79.995	19.997	103.048	19.964	5.472	0.526
560.000	353.636	79.996	19.996	103.048	19.960	5.755	0.501
560.500	353.869	79.996	19.996	103.048	19.957	5.973	0.503
561.000	354.124	79.995	19.996	103.047	19.958	5.895	0.500
561.500	354.355	79.994	19.996	103.046	19.955	6.052	0.487
562.000	354.622	79.996	19.995	103.047	19.952	6.309	0.492
562.500	354.872	79.994	19.996	103.047	19.955	6.113	0.508
563.000	355.115	79.994	19.996	103.042	19.952	6.270	0.505
563.500	355.367	79.994	19.997	103.040	19.955	6.101	0.494
564.000	355.637	79.994	19.996	103.038	19.956	6.015	0.509
564.500	355.868	79.993	19.997	103.037	19.953	6.231	0.512
565.000	356.090	79.994	19.996	103.036	19.951	6.355	0.477
565.500	356.351	79.994	19.997	103.042	19.952	6.260	0.468
566.000	356.607	79.993	19.996	103.050	19.948	6.605	0.499
566.500	356.870	79.995	19.996	103.056	19.947	6.642	0.518
567.000	357.068	79.994	19.995	103.060	19.948	6.590	0.490
567.500	357.345	79.994	19.996	103.062	19.943	6.933	0.468
568.000	357.574	79.993	19.995	103.062	19.943	6.902	0.491
568.500	357.809	79.993	19.995	103.055	19.947	6.652	0.485
569.000	358.112	79.993	19.995	103.051	19.945	6.790	0.501
569.500	358.340	79.991	19.995	103.048	19.948	6.561	0.534
570.000	358.604	79.992	19.996	103.046	19.942	6.980	0.512
570.500	358.825	79.991	19.996	103.046	19.940	7.100	0.488
571.000	359.067	79.991	19.997	103.047	19.941	7.052	0.474
571.500	359.352	79.991	19.995	103.048	19.938	7.256	0.495
572.000	359.601	79.993	19.995	103.050	19.939	7.174	0.530
572.500	359.831	79.992	19.996	103.052	19.937	7.357	0.507
573.000	360.092	79.991	19.996	103.053	19.938	7.258	0.485
573.500	360.357	79.992	19.996	103.053	19.937	7.339	0.508
574.000	360.547	79.992	19.996	103.053	19.932	7.652	0.491
574.500	360.810	79.993	19.995	103.052	19.935	7.485	0.454
575.000	361.082	79.992	19.997	103.051	19.932	7.652	0.494
575.500	361.339	79.993	19.996	103.050	19.931	7.718	0.532
576.000	361.564	79.990	19.995	103.050	19.931	7.749	0.506
576.500	361.830	79.991	19.996	103.050	19.931	7.724	0.487
577.000	362.077	79.993	19.995	103.050	19.929	7.906	0.502
577.500	362.318	79.991	19.996	103.049	19.928	7.966	0.501
578.000	362.536	79.993	19.997	103.049	19.926	8.087	0.474
578.500	362.796	79.992	19.996	103.049	19.923	8.308	0.469
579.000	363.038	79.990	19.996	103.049	19.925	8.145	0.490
579.500	363.306	79.993	19.996	103.049	19.923	8.289	0.506
580.000	363.512	79.993	19.998	103.049	19.922	8.405	0.492
580.500	363.777	79.991	19.998	103.049	19.923	8.312	0.473
581.000	364.009	79.991	19.996	103.049	19.922	8.351	0.484
581.501	364.237	79.992	19.996	103.048	19.920	8.491	0.478
582.000	364.483	79.992	19.995	103.048	19.921	8.440	0.467
582.500	364.767	79.992	19.997	103.048	19.916	8.815	0.502
583.000	364.981	79.992	19.996	103.048	19.912	9.089	0.514
583.500	365.225	79.991	19.996	103.049	19.913	9.021	0.478
584.000	365.461	79.991	19.996	103.050	19.913	8.976	0.469
584.500	365.729	79.992	19.995	103.049	19.911	9.144	0.492
585.000	365.969	79.992	19.996	103.049	19.909	9.293	0.506
585.500	366.221	79.991	19.996	103.048	19.911	9.152	0.501
586.000	366.462	79.991	19.996	103.048	19.906	9.458	0.493
586.500	366.730	79.992	19.997	103.048	19.905	9.563	0.501
587.000	366.996	79.991	19.996	103.049	19.905	9.527	0.521
587.500	367.194	79.993	19.996	103.049	19.905	9.534	0.499
588.000	367.436	79.991	19.997	103.051	19.905	9.547	0.452
588.500	367.682	79.993	19.996	103.051	19.901	9.807	0.464
589.000	367.936	79.990	19.997	103.051	19.902	9.751	0.494
589.500	368.136	79.992	19.997	103.052	19.899	9.954	0.477
590.000	368.420	79.993	19.996	103.053	19.899	9.934	0.469
590.501	368.636	79.991	19.997	103.055	19.897	10.084	0.492
591.001	368.898	79.992	19.997	103.057	19.894	10.329	0.489
591.500	369.160	79.992	19.997	103.058	19.892	10.461	0.501
592.000	369.391	79.993	19.996	103.059	19.895	10.271	0.508
592.500	369.613	79.992	19.997	103.060	19.892	10.485	0.473
593.000	369.854	79.992	19.997	103.058	19.888	10.743	0.458
593.500	370.128	79.991	19.997	103.059	19.891	10.541	0.489
594.000	370.381	79.991	19.996	103.062	19.887	10.800	0.521
594.500	370.611	79.991	19.996	103.062	19.889	10.686	0.505
595.000	370.853	79.991	19.996	103.060	19.886	10.890	0.478
595.500	371.091	79.992	19.997	103.063	19.886	10.892	0.476
596.000	371.342	79.992	19.996	103.063	19.882	11.160	0.485
596.500	371.531	79.993	19.996	103.064	19.882	11.152	0.465
597.000	371.802	79.992	19.995	103.064	19.881	11.238	0.450
597.500	372.061	79.994	19.996	103.067	19.879	11.360	0.495
598.000	372.277	79.994	19.997	103.068	19.875	11.633	0.502
598.500	372.526	79.993	19.996	103.066	19.875	11.622	0.470
599.000	372.783	79.991	19.996	103.060	19.875	11.653	0.485
599.500	373.051	79.990	19.996	103.059	19.876	11.595	0.515
600.000	373.267	79.991	19.996	103.055	19.873	11.780	0.504
600.500	373.521	79.993	19.996	103.051	19.872	11.856	0.477
601.000	373.825	79.991	19.996	103.048	19.869	12.042	0.514
601.500	374.017	79.993	19.995	103.049	19.866	12.287	0.527
602.000	374.278	79.992	19.996	103.054	19.863	12.450	0.474
602.500	374.557	79.990	19.997	103.056	19.862	12.548	0.496
603.000	374.789	79.992	19.995	103.058	19.862	12.543	0.526
603.500	374.999	79.992	19.997	103.059	19.860	12.654	0.477
604.000	375.232	79.991	19.995	103.060	19.859	12.730	0.442
604.500	375.502	79.992	19.996	103.062	19.857	12.913	0.473
605.000	375.733	79.992	19.995	103.067	19.853	13.179	0.502
605.500	375.991	79.993	19.996	103.068	19.852	13.227	0.495
606.001	376.215	79.993	19.995	103.073	19.849	13.402	0.485
606.501	376.433	79.991	19.996	103.071	19.851	13.330	0.462
607.000	376.706	79.992	19.996	103.071	19.847	13.565	0.466
607.500	376.938	79.991	19.995	103.071	19.845	13.694	0.498
608.000	377.199	79.992	19.995	103.075	19.847	13.595	0.499
608.500	377.466	79.993	19.995	103.078	19.844	13.786	0.511
609.000	377.669	79.993	19.995	103.081	19.840	14.081	0.500
609.500	377.919	79.992	19.996	103.078	19.838	14.179	0.462
610.000	378.221	79.993	19.996	103.076	19.837	14.239	0.502
610.500	378.429	79.992	19.995	103.072	19.837	14.269	0.530
611.000	378.684	79.993	19.996	103.066	19.834	14.459	0.486
611.500	378.911	79.994	19.996	103.065	19.832	14.584	0.473
612.000	379.148	79.992	19.996	103.066	19.829	14.799	0.473
612.500	379.382	79.994	19.996	103.064	19.826	15.051	0.468
613.000	379.647	79.995	19.996	103.068	19.823	15.211	0.485
613.500	379.917	79.994	19.995	103.074	19.822	15.288	0.517
614.000	380.157	79.993	19.996	103.078	19.822	15.289	0.523
614.500	380.382	79.993	19.995	103.081	19.820	15.468	0.488
615.000	380.682	79.992	19.995	103.087	19.819	15.531	0.494
615.500	380.858	79.994	19.996	103.086	19.818	15.608	0.500
616.000	381.097	79.992	19.995	103.086	19.817	15.641	0.446
616.500	381.370	79.993	19.995	103.086	19.814	15.861	0.464
617.000	381.604	79.994	19.995	103.087	19.811	16.057	0.510
617.500	381.832	79.994	19.995	103.086	19.808	16.250	0.485
618.000	382.120	79.993	19.996	103.087	19.807	16.381	0.489
618.500	382.332	79.994	19.995	103.089	19.805	16.507	0.508
619.000	382.628	79.992	19.995	103.092	19.805	16.519	0.503
619.500	382.850	79.994	19.996	103.096	19.801	16.789	0.513
620.000	383.113	79.993	19.995	103.097	19.800	16.845	0.502
620.500	383.364	79.993	19.995	103.100	19.797	17.070	0.499
621.000	383.632	79.993	19.995	103.104	19.800	16.864	0.516
621.500	383.877	79.994	19.996	103.107	19.794	17.225	0.517
622.000	384.111	79.994	19.995	103.108	19.792	17.396	0.496
622.500	384.373	79.993	19.995	103.110	19.792	17.406	0.487
623.000	384.617	79.993	19.995	103.107	19.787	17.748	0.501
623.500	384.833	79.993	19.995	103.103	19.783	17.991	0.483
624.000	385.139	79.993	19.995	103.096	19.783	18.024	0.491
624.500	385.381	79.993	19.996	103.091	19.779	18.290	0.535
625.000	385.598	79.993	19.996	103.095	19.780	18.216	0.503
625.500	385.851	79.995	19.995	103.100	19.779	18.323	0.464
626.000	386.139	79.992	19.996	103.107	19.777	18.441	0.505
626.500	386.398	79.994	19.998	103.110	19.777	18.406	0.544
627.000	386.657	79.995	19.995	103.111	19.772	18.779	0.533
627.500	386.913	79.993	19.995	103.105	19.769	18.999	0.517
628.000	387.167	79.994	19.995	103.100	19.763	19.381	0.513
628.500	387.404	79.993	19.995	103.093	19.765	19.274	0.500
629.000	387.649	79.993	19.996	103.089	19.762	19.502	0.486
629.500	387.953	79.992	19.995	103.088	19.759	19.698	0.515
630.000	388.184	79.992	19.995	103.088	19.758	19.768	0.542
630.500	388.446	79.991	19.995	103.088	19.753	20.092	0.514
631.000	388.702	79.993	19.995	103.087	19.751	20.214	0.505
631.500	388.945	79.992	19.996	103.087	19.749	20.353	0.508
632.000	389.215	79.993	19.996	103.087	19.750	20.306	0.506
632.500	389.484	79.992	19.995	103.086	19.746	20.598	0.527
633.000	389.709	79.993	19.995	103.086	19.744	20.687	0.517
633.500	389.975	79.995	19.995	103.087	19.742	20.864	0.492
634.000	390.229	79.993	19.995	103.087	19.739	21.081	0.505
634.500	390.521	79.994	19.995	103.087	19.735	21.354	0.533
635.000	390.714	79.992	19.994	103.087	19.733	21.502	0.515
635.500	390.972	79.993	19.996	103.087	19.732	21.551	0.468
636.000	391.237	79.995	19.995	103.088	19.730	21.702	0.487
636.500	391.528	79.994	19.994	103.088	19.725	22.062	0.539
637.000	391.737	79.996	19.996	103.088	19.724	22.102	0.528
637.501	391.995	79.994	19.995	103.089	19.721	22.293	0.483
638.001	392.279	79.995	19.994	103.089	19.715	22.705	0.504
638.500	392.538	79.994	19.996	103.089	19.716	22.695	0.543
639.000	392.780	79.994	19.995	103.089	19.714	22.797	0.522
639.500	393.047	79.995	19.996	103.088	19.709	23.128	0.505
640.000	393.277	79.995	19.996	103.089	19.705	23.420	0.503
640.500	393.571	79.995	19.995	103.089	19.710	23.052	0.510
641.000	393.802	79.995	19.995	103.089	19.703	23.577	0.524
641.500	394.067	79.994	19.994	103.089	19.699	23.818	0.511
642.000	394.308	79.994	19.995	103.090	19.698	23.934	0.501
642.500	394.554	79.995	19.995	103.093	19.692	24.334	0.496
643.000	394.827	79.993	19.995	103.094	19.692	24.334	0.503
643.500	395.082	79.994	19.995	103.093	19.689	24.527	0.524
644.000	395.298	79.994	19.994	103.093	19.683	24.936	0.500
644.500	395.612	79.993	19.995	103.094	19.682	25.044	0.501
645.000	395.830	79.993	19.995	103.090	19.678	25.279	0.531
645.500	396.087	79.993	19.995	103.090	19.678	25.322	0.503
646.000	396.344	79.992	19.995	103.091	19.673	25.636	0.494
646.500	396.611	79.994	19.996	103.091	19.670	25.850	0.519
647.000	396.849	79.993	19.995	103.091	19.671	25.754	0.514
647.500	397.118	79.992	19.994	103.092	19.665	26.209	0.506
648.000	397.339	79.992	19.995	103.097	19.665	26.216	0.499
648.500	397.603	79.993	19.995	103.104	19.661	26.507	0.488
649.000	397.852	79.992	19.995	103.112	19.658	26.672	0.499
649.500	398.113	79.992	19.996	103.119	19.652	27.115	0.511
650.000	398.363	79.992	19.996	103.125	19.651	27.200	0.510
650.500	398.618	79.991	19.996	103.128	19.647	27.442	0.508
651.000	398.838	79.991	19.996	103.129	19.647	27.441	0.490
651.500	399.120	79.991	19.997	103.129	19.642	27.796	0.489
652.000	399.358	79.990	19.996	103.129	19.635	28.263	0.511
652.500	399.582	79.991	19.995	103.123	19.636	28.239	0.491
653.000	399.842	79.990	19.995	103.119	19.634	28.333	0.473
653.500	400.099	79.990	19.995	103.119	19.632	28.470	0.500
654.001	400.353	79.991	19.995	103.119	19.627	28.809	0.514
654.501	400.609	79.992	19.995	103.121	19.625	28.950	0.510
655.001	400.854	79.991	19.995	103.126	19.623	29.145	0.506
655.501	401.098	79.992	19.997	103.130	19.620	29.328	0.496
656.001	401.333	79.991	19.996	103.131	19.616	29.621	0.484
656.501	401.590	79.993	19.996	103.131	19.613	29.836	0.485
657.000	401.830	79.992	19.995	103.130	19.608	30.170	0.494
657.500	402.080	79.993	19.994	103.130	19.605	30.345	0.493
658.000	402.340	79.993	19.996	103.136	19.603	30.505	0.500
658.500	402.627	79.991	19.996	103.143	19.601	30.669	0.528
659.000	402.827	79.993	19.997	103.149	19.597	30.935	0.517
659.500	403.111	79.992	19.996	103.155	19.595	31.059	0.486
660.000	403.353	79.992	19.996	103.161	19.591	31.344	0.505
660.500	403.589	79.993	19.996	103.161	19.586	31.663	0.503
661.000	403.850	79.992	19.996	103.153	19.582	32.001	0.488
661.500	404.102	79.992	19.996	103.149	19.579	32.172	0.505
662.000	404.387	79.991	19.996	103.151	19.573	32.570	0.525
662.500	404.654	79.994	19.996	103.150	19.570	32.772	0.545
663.000	404.905	79.993	19.996	103.151	19.568	32.924	0.536
663.500	405.142	79.992	19.996	103.158	19.563	33.320	0.503
664.000	405.397	79.991	19.996	103.158	19.559	33.581	0.490
664.500	405.633	79.992	19.996	103.156	19.553	33.967	0.491
665.000	405.888	79.990	19.995	103.153	19.548	34.312	0.491
665.500	406.144	79.992	19.996	103.150	19.547	34.407	0.501
666.000	406.399	79.992	19.996	103.146	19.546	34.462	0.511
666.500	406.650	79.992	19.995	103.146	19.537	35.095	0.508
667.000	406.922	79.991	19.996	103.146	19.535	35.237	0.514
667.500	407.225	79.991	19.997	103.143	19.530	35.559	0.549
668.000	407.479	79.992	19.996	103.141	19.526	35.884	0.566
668.500	407.730	79.993	19.996	103.143	19.521	36.218	0.531
669.000	408.002	79.991	19.996	103.146	19.515	36.632	0.514
669.500	408.276	79.993	19.996	103.147	19.511	36.898	0.535
670.000	408.483	79.992	19.996	103.154	19.509	37.025	0.514
670.500	408.795	79.992	19.996	103.160	19.504	37.404	0.500
671.000	409.067	79.991	19.996	103.163	19.496	37.946	0.552
671.500	409.343	79.991	19.997	103.164	19.492	38.178	0.566
672.000	409.593	79.993	19.997	103.164	19.489	38.402	0.537
672.500	409.852	79.991	19.996	103.164	19.483	38.822	0.517
673.000	410.124	79.989	19.996	103.164	19.478	39.177	0.520
673.500	410.389	79.991	19.997	103.164	19.475	39.425	0.534
674.000	410.684	79.992	19.997	103.163	19.469	39.821	0.549
674.500	410.935	79.991	19.998	103.163	19.463	40.242	0.553
675.000	411.221	79.990	19.997	103.163	19.458	40.580	0.541
675.500	411.466	79.990	19.997	103.163	19.453	40.955	0.534
676.000	411.754	79.991	19.997	103.164	19.448	41.260	0.532
676.500	412.030	79.990	19.998	103.165	19.440	41.827	0.548
677.000	412.305	79.991	19.997	103.165	19.439	41.914	0.558
677.500	412.587	79.992	19.996	103.165	19.429	42.614	0.554
678.000	412.835	79.991	19.998	103.165	19.424	42.982	0.543
678.500	413.105	79.990	19.998	103.165	19.416	43.510	0.524
679.000	413.360	79.991	19.997	103.165	19.412	43.807	0.522
679.500	413.655	79.991	19.997	103.165	19.408	44.058	0.538
680.000	413.916	79.991	19.997	103.165	19.402	44.485	0.553
680.500	414.158	79.991	19.997	103.165	19.393	45.085	0.529
681.000	414.427	79.989	19.995	103.165	19.392	45.203	0.507
681.500	414.715	79.991	19.997	103.165	19.384	45.726	0.534
682.000	414.975	79.992	19.996	103.165	19.377	46.188	0.553
682.500	415.261	79.991	19.997	103.163	19.372	46.547	0.547
683.000	415.555	79.991	19.998	103.163	19.370	46.714	0.563
683.500	415.801	79.991	19.997	103.163	19.361	47.336	0.561
684.000	416.058	79.992	19.997	103.163	19.355	47.760	0.522
684.500	416.352	79.992	19.996	103.167	19.348	48.203	0.527
685.000	416.642	79.991	19.996	103.174	19.343	48.585	0.567
685.500	416.912	79.993	19.997	103.183	19.336	49.057	0.572
686.000	417.163	79.992	19.996	103.191	19.331	49.414	0.541
686.500	417.452	79.991	19.996	103.202	19.323	49.972	0.531
687.000	417.733	79.994	19.996	103.210	19.319	50.220	0.555
687.500	418.015	79.992	19.996	103.213	19.311	50.783	0.566
688.000	418.300	79.993	19.995	103.218	19.302	51.401	0.565
688.500	418.569	79.992	19.995	103.223	19.296	51.876	0.561
689.000	418.860	79.992	19.996	103.228	19.286	52.525	0.557
689.500	419.160	79.993	19.996	103.227	19.283	52.768	0.576
690.000	419.410	79.992	19.996	103.230	19.276	53.199	0.570
690.500	419.704	79.993	19.994	103.225	19.267	53.872	0.547
691.000	419.964	79.992	19.995	103.220	19.263	54.105	0.549
691.500	420.224	79.994	19.994	103.214	19.254	54.726	0.537
692.000	420.506	79.994	19.995	103.212	19.246	55.331	0.531
692.500	420.797	79.993	19.996	103.208	19.244	55.435	0.558
693.000	421.082	79.993	19.995	103.207	19.235	56.091	0.574
693.500	421.350	79.994	19.995	103.206	19.225	56.799	0.564
694.000	421.603	79.995	19.995	103.205	19.216	57.373	0.537
694.500	421.923	79.995	19.995	103.205	19.209	57.860	0.547
695.000	422.177	79.993	19.995	103.209	19.204	58.257	0.574
695.500	422.449	79.993	19.995	103.212	19.194	58.933	0.550
696.000	422.695	79.994	19.994	103.214	19.187	59.433	0.522
696.500	423.034	79.993	19.995	103.213	19.181	59.860	0.551
