Repository: ulfsri/fsri_materials_database

# Materials and Products Database

## 01_Data

Raw data generated from each apparatus are included here in plain-text format. The data is organized first by material, next by the short name of test apparatus used, and where applicable additional filtering by test settings.

### material.json

Each material directory contains a json file of the same name as the material. This file links the data stored in the repository as well as data and graphs produced by the accompanying scripts (__02_Scripts__) to the respective landing page for the material on the front-end website.

File: 01_Data/Polyester_Carpet_Medium_Pile/MCC/Polyester_Carpet_Medium_Pile_MCC_30K_min_211029_R3.txt (part 3 of 4)
T Correction Coefficients:	0	1.024463	0
Time Shift (s):	14
*
Time (s)	Temperature (C)	N2 flow rate (cc/min)	O2 flow rate (cc/min)	Flow Rate (cc/min)	Oxygen (%)	HRR (W/g)	Heating rate (C/s)
697.000	427.975	79.994	19.996	103.251	19.147	66.768	0.528
697.500	428.243	79.992	19.997	103.257	19.138	67.457	0.518
698.000	428.497	79.992	19.995	103.258	19.127	68.226	0.520
698.500	428.787	79.989	19.997	103.256	19.122	68.604	0.533
699.000	429.017	79.990	19.997	103.251	19.116	69.030	0.532
699.500	429.285	79.991	19.997	103.247	19.112	69.300	0.508
700.000	429.553	79.990	19.997	103.243	19.106	69.774	0.517
700.500	429.815	79.994	19.996	103.249	19.097	70.379	0.533
701.000	430.080	79.992	19.997	103.256	19.090	70.878	0.529
701.500	430.360	79.993	19.997	103.265	19.089	70.979	0.536
702.000	430.603	79.993	19.997	103.272	19.081	71.594	0.534
702.500	430.845	79.992	19.996	103.279	19.073	72.163	0.504
703.000	431.127	79.991	19.996	103.280	19.065	72.696	0.505
703.500	431.407	79.992	19.997	103.281	19.059	73.163	0.543
704.000	431.649	79.991	19.997	103.281	19.052	73.654	0.542
704.500	431.941	79.990	19.997	103.283	19.045	74.207	0.528
705.000	432.158	79.990	19.998	103.283	19.043	74.334	0.522
705.500	432.462	79.992	19.996	103.284	19.035	74.915	0.515
706.000	432.688	79.991	19.997	103.284	19.024	75.666	0.525
706.500	432.978	79.993	19.996	103.284	19.016	76.279	0.523
707.000	433.245	79.993	19.996	103.286	19.009	76.751	0.536
707.500	433.507	79.994	19.997	103.288	19.002	77.261	0.543
708.000	433.787	79.992	19.996	103.290	18.997	77.672	0.536
708.500	434.021	79.990	19.998	103.292	18.992	77.980	0.529
709.000	434.270	79.992	19.997	103.292	18.985	78.503	0.498
709.500	434.556	79.991	19.999	103.290	18.977	79.068	0.509
710.000	434.841	79.992	19.997	103.289	18.972	79.454	0.553
710.500	435.134	79.994	19.997	103.287	18.965	79.944	0.575
711.000	435.369	79.992	19.996	103.287	18.962	80.179	0.553
711.500	435.623	79.992	19.997	103.290	18.955	80.708	0.509
712.000	435.882	79.995	19.995	103.295	18.947	81.246	0.501
712.500	436.130	79.993	19.997	103.301	18.943	81.556	0.510
713.000	436.421	79.993	19.998	103.306	18.936	82.065	0.523
713.500	436.665	79.994	19.996	103.306	18.931	82.413	0.537
714.000	436.918	79.992	19.996	103.309	18.923	83.036	0.516
714.500	437.181	79.995	19.997	103.311	18.916	83.499	0.506
715.000	437.447	79.992	19.996	103.313	18.912	83.813	0.522
715.500	437.694	79.992	19.998	103.316	18.910	83.993	0.521
716.000	437.962	79.992	19.996	103.321	18.901	84.616	0.514
716.500	438.201	79.990	19.997	103.321	18.893	85.159	0.511
717.000	438.490	79.994	19.996	103.321	18.888	85.555	0.517
717.500	438.753	79.991	19.996	103.322	18.884	85.807	0.540
718.000	438.984	79.994	19.995	103.323	18.878	86.278	0.524
718.500	439.278	79.993	19.996	103.326	18.875	86.530	0.510
719.000	439.531	79.990	19.997	103.326	18.868	86.988	0.536
719.500	439.809	79.994	19.997	103.326	18.861	87.504	0.539
720.000	440.033	79.994	19.997	103.326	18.855	87.920	0.516
720.500	440.289	79.994	19.997	103.326	18.849	88.364	0.491
721.000	440.532	79.993	19.997	103.326	18.843	88.814	0.489
721.500	440.815	79.989	19.996	103.328	18.839	89.099	0.512
722.000	441.072	79.995	19.996	103.329	18.832	89.578	0.533
722.500	441.335	79.993	19.995	103.334	18.832	89.635	0.530
723.000	441.620	79.989	19.996	103.339	18.823	90.261	0.534
723.500	441.881	79.992	19.996	103.341	18.818	90.586	0.547
724.000	442.136	79.992	19.996	103.347	18.812	91.042	0.531
724.500	442.395	79.994	19.996	103.355	18.809	91.278	0.515
725.001	442.628	79.993	19.996	103.354	18.799	92.008	0.503
725.501	442.893	79.993	19.996	103.355	18.799	91.969	0.495
726.000	443.193	79.994	19.996	103.360	18.791	92.546	0.531
726.500	443.353	79.992	19.996	103.359	18.792	92.504	0.513
727.000	443.681	79.991	19.997	103.354	18.787	92.841	0.474
727.500	443.936	79.993	19.995	103.351	18.785	93.027	0.536
728.000	444.171	79.993	19.995	103.353	18.779	93.459	0.536
728.500	444.430	79.991	19.995	103.352	18.771	94.033	0.492
729.000	444.716	79.993	19.997	103.353	18.771	94.050	0.520
729.500	444.995	79.993	19.995	103.358	18.770	94.067	0.555
730.000	445.225	79.995	19.995	103.363	18.765	94.470	0.537
730.500	445.493	79.994	19.996	103.363	18.764	94.511	0.504
731.000	445.749	79.992	19.996	103.363	18.760	94.805	0.511
731.500	446.017	79.994	19.995	103.362	18.761	94.696	0.524
732.000	446.265	79.995	19.996	103.363	18.757	95.036	0.520
732.500	446.510	79.990	19.996	103.363	18.758	94.971	0.505
733.000	446.762	79.994	19.996	103.362	18.751	95.481	0.495
733.500	447.039	79.993	19.996	103.361	18.754	95.253	0.513
734.000	447.280	79.991	19.995	103.361	18.751	95.480	0.524
734.500	447.503	79.993	19.996	103.360	18.748	95.667	0.491
735.000	447.776	79.993	19.996	103.357	18.752	95.369	0.480
735.500	448.040	79.995	19.996	103.357	18.752	95.342	0.516
736.000	448.315	79.998	19.995	103.357	18.750	95.542	0.538
736.500	448.549	79.992	19.996	103.359	18.752	95.343	0.524
737.000	448.815	79.995	19.996	103.357	18.755	95.103	0.504
737.500	449.068	79.995	19.996	103.358	18.756	95.057	0.510
738.000	449.338	79.996	19.996	103.358	18.758	94.893	0.521
738.501	449.536	79.994	19.995	103.357	18.757	95.003	0.495
739.000	449.844	79.994	19.995	103.356	18.757	94.958	0.487
739.500	450.084	79.994	19.995	103.357	18.760	94.753	0.528
740.000	450.317	79.995	19.995	103.356	18.768	94.189	0.510
740.500	450.579	79.996	19.995	103.356	18.768	94.172	0.483
741.000	450.849	79.992	19.996	103.357	18.772	93.878	0.513
741.500	451.107	79.995	19.995	103.353	18.775	93.637	0.530
742.000	451.370	79.996	19.996	103.353	18.780	93.318	0.525
742.500	451.609	79.994	19.996	103.349	18.785	92.954	0.512
743.001	451.880	79.999	19.995	103.344	18.792	92.422	0.506
743.501	452.107	79.997	19.994	103.344	18.795	92.184	0.503
744.000	452.325	79.992	19.996	103.346	18.803	91.600	0.472
744.500	452.605	79.994	19.996	103.341	18.805	91.472	0.472
745.000	452.854	79.993	19.995	103.340	18.816	90.686	0.514
745.500	453.106	79.993	19.995	103.339	18.823	90.164	0.515
746.000	453.387	79.995	19.995	103.332	18.826	89.944	0.517
746.500	453.649	79.993	19.996	103.327	18.837	89.150	0.538
747.000	453.901	79.993	19.996	103.326	18.847	88.406	0.529
747.500	454.179	79.993	19.997	103.323	18.851	88.109	0.522
748.000	454.435	79.995	19.995	103.320	18.863	87.256	0.532
748.500	454.641	79.991	19.995	103.321	18.876	86.355	0.498
749.000	454.903	79.993	19.996	103.319	18.883	85.849	0.465
749.500	455.155	79.991	19.996	103.317	18.893	85.064	0.491
750.000	455.412	79.994	19.997	103.314	18.902	84.410	0.511
750.500	455.688	79.993	19.995	103.309	18.915	83.506	0.521
751.000	455.931	79.991	19.996	103.301	18.928	82.583	0.526
751.500	456.216	79.994	19.995	103.297	18.941	81.586	0.524
752.000	456.454	79.993	19.995	103.291	18.951	80.898	0.525
752.500	456.706	79.992	19.997	103.287	18.965	79.863	0.506
753.000	456.923	79.991	19.996	103.285	18.977	79.040	0.479
753.500	457.200	79.993	19.995	103.283	18.989	78.137	0.481
754.000	457.469	79.993	19.996	103.281	19.003	77.092	0.520
754.500	457.685	79.993	19.995	103.280	19.013	76.406	0.516
755.000	457.996	79.993	19.996	103.272	19.029	75.216	0.506
755.500	458.227	79.991	19.996	103.267	19.045	74.106	0.535
756.000	458.466	79.992	19.997	103.261	19.060	73.015	0.506
756.500	458.731	79.994	19.996	103.255	19.071	72.173	0.487
757.000	458.960	79.992	19.996	103.249	19.085	71.170	0.499
757.500	459.261	79.993	19.996	103.247	19.100	70.092	0.512
758.000	459.521	79.993	19.995	103.244	19.115	69.010	0.545
758.500	459.736	79.992	19.996	103.241	19.129	68.003	0.518
759.000	460.000	79.992	19.996	103.238	19.140	67.246	0.477
759.500	460.264	79.993	19.995	103.237	19.156	66.071	0.503
760.000	460.513	79.994	19.996	103.238	19.165	65.381	0.520
760.500	460.793	79.994	19.995	103.236	19.178	64.429	0.521
761.000	460.986	79.991	19.996	103.230	19.193	63.387	0.501
761.500	461.271	79.992	19.997	103.223	19.204	62.549	0.476
762.000	461.539	79.993	19.996	103.218	19.218	61.533	0.516
762.500	461.762	79.992	19.996	103.211	19.235	60.317	0.522
763.000	462.042	79.995	19.996	103.207	19.246	59.520	0.497
763.500	462.304	79.994	19.996	103.208	19.260	58.563	0.523
764.000	462.573	79.993	19.997	103.209	19.273	57.575	0.536
764.500	462.815	79.993	19.996	103.206	19.286	56.671	0.520
765.000	463.070	79.995	19.995	103.203	19.299	55.705	0.504
765.500	463.333	79.995	19.997	103.197	19.312	54.791	0.508
766.000	463.592	79.990	19.996	103.189	19.322	54.030	0.520
766.500	463.828	79.995	19.995	103.181	19.338	52.926	0.509
767.000	464.071	79.995	19.995	103.174	19.349	52.076	0.487
767.500	464.354	79.992	19.996	103.170	19.361	51.231	0.503
768.000	464.590	79.994	19.995	103.169	19.373	50.364	0.522
768.500	464.822	79.993	19.996	103.168	19.385	49.488	0.493
769.000	465.083	79.993	19.996	103.169	19.396	48.673	0.481
769.500	465.329	79.994	19.996	103.165	19.409	47.790	0.500
770.000	465.610	79.992	19.995	103.164	19.417	47.174	0.517
770.500	465.863	79.991	19.995	103.164	19.429	46.302	0.531
771.000	466.140	79.995	19.995	103.159	19.436	45.783	0.532
771.500	466.366	79.993	19.996	103.153	19.449	44.905	0.516
772.000	466.646	79.992	19.995	103.148	19.454	44.542	0.505
772.500	466.862	79.993	19.996	103.142	19.464	43.803	0.501
773.000	467.177	79.992	19.996	103.136	19.473	43.127	0.513
773.500	467.408	79.993	19.996	103.134	19.480	42.642	0.538
774.000	467.693	79.990	19.995	103.133	19.484	42.315	0.531
774.500	467.900	79.991	19.996	103.132	19.493	41.686	0.504
775.000	468.185	79.991	19.997	103.131	19.499	41.240	0.492
775.500	468.414	79.992	19.997	103.128	19.509	40.554	0.503
776.000	468.739	79.993	19.996	103.127	19.511	40.412	0.534
776.500	468.965	79.992	19.997	103.127	19.513	40.258	0.553
777.000	469.222	79.994	19.996	103.127	19.517	39.990	0.517
777.500	469.456	79.994	19.996	103.128	19.523	39.512	0.487
778.000	469.739	79.990	19.997	103.128	19.529	39.085	0.504
778.500	469.979	79.993	19.996	103.124	19.529	39.122	0.520
779.000	470.230	79.992	19.996	103.119	19.536	38.612	0.508
779.500	470.479	79.992	19.997	103.114	19.535	38.687	0.496
780.000	470.741	79.991	19.996	103.107	19.539	38.339	0.505
780.500	470.986	79.991	19.996	103.099	19.537	38.535	0.509
781.000	471.272	79.992	19.995	103.095	19.537	38.547	0.519
781.500	471.526	79.993	19.997	103.093	19.543	38.095	0.536
782.000	471.730	79.992	19.997	103.088	19.541	38.248	0.499
782.500	471.973	79.991	19.996	103.086	19.540	38.297	0.452
783.000	472.265	79.992	19.996	103.086	19.539	38.380	0.491
783.500	472.515	79.993	19.996	103.087	19.542	38.174	0.538
784.000	472.793	79.992	19.996	103.084	19.538	38.442	0.535
784.500	473.016	79.990	19.996	103.085	19.538	38.425	0.514
785.000	473.260	79.992	19.996	103.080	19.537	38.509	0.484
785.500	473.533	79.992	19.996	103.072	19.535	38.667	0.493
786.000	473.795	79.993	19.995	103.064	19.531	38.937	0.526
786.500	474.038	79.993	19.996	103.059	19.530	38.980	0.520
787.000	474.278	79.993	19.995	103.054	19.532	38.842	0.494
787.500	474.577	79.991	19.995	103.053	19.528	39.181	0.511
788.000	474.799	79.993	19.996	103.053	19.523	39.532	0.530
788.500	475.093	79.993	19.995	103.054	19.520	39.734	0.519
789.000	475.312	79.993	19.996	103.053	19.518	39.899	0.515
789.500	475.549	79.994	19.996	103.054	19.518	39.845	0.485
790.000	475.816	79.995	19.996	103.051	19.510	40.468	0.480
790.500	476.078	79.993	19.995	103.051	19.509	40.521	0.516
791.001	476.318	79.994	19.997	103.051	19.509	40.493	0.516
791.501	476.564	79.992	19.994	103.051	19.502	40.992	0.494
792.000	476.857	79.994	19.995	103.050	19.502	41.033	0.513
792.500	477.063	79.993	19.995	103.047	19.500	41.137	0.519
793.000	477.312	79.994	19.997	103.040	19.497	41.370	0.477
793.500	477.562	79.993	19.996	103.036	19.495	41.526	0.477
794.000	477.835	79.995	19.995	103.031	19.489	41.971	0.511
794.500	478.082	79.995	19.996	103.024	19.489	41.955	0.522
795.000	478.359	79.994	19.995	103.019	19.483	42.376	0.522
795.500	478.603	79.995	19.996	103.016	19.481	42.538	0.522
796.000	478.847	79.993	19.996	103.014	19.479	42.667	0.505
796.500	479.085	79.994	19.995	103.015	19.476	42.897	0.485
797.000	479.355	79.994	19.996	103.014	19.477	42.810	0.495
797.500	479.570	79.994	19.996	103.015	19.475	42.928	0.497
798.000	479.831	79.995	19.996	103.015	19.474	43.031	0.481
798.500	480.075	79.995	19.997	103.013	19.472	43.153	0.491
799.000	480.318	79.994	19.996	103.008	19.473	43.108	0.496
799.500	480.545	79.993	19.996	103.007	19.472	43.197	0.478
800.000	480.822	79.992	19.997	103.007	19.474	43.042	0.487
800.500	481.073	79.993	19.997	103.006	19.473	43.068	0.516
801.000	481.334	79.993	19.997	103.006	19.476	42.916	0.520
801.500	481.555	79.992	19.997	103.002	19.480	42.569	0.497
802.000	481.816	79.991	19.997	102.997	19.483	42.378	0.482
802.500	482.069	79.993	19.996	102.992	19.488	42.044	0.498
803.000	482.301	79.991	19.997	102.990	19.493	41.665	0.499
803.500	482.568	79.994	19.997	102.983	19.496	41.411	0.492
804.000	482.800	79.992	19.996	102.980	19.505	40.824	0.499
804.500	483.046	79.992	19.997	102.977	19.513	40.209	0.488
805.000	483.319	79.992	19.997	102.975	19.521	39.662	0.499
805.500	483.574	79.992	19.998	102.969	19.528	39.155	0.523
806.000	483.832	79.993	19.997	102.967	19.531	38.892	0.520
806.500	484.050	79.994	19.997	102.965	19.544	37.974	0.495
807.000	484.288	79.993	19.997	102.965	19.551	37.487	0.466
807.500	484.571	79.992	19.998	102.964	19.560	36.816	0.489
808.000	484.821	79.991	19.996	102.964	19.569	36.160	0.527
808.500	485.076	79.992	19.997	102.965	19.579	35.477	0.519
809.000	485.306	79.993	19.996	102.966	19.582	35.260	0.495
809.500	485.542	79.993	19.996	102.968	19.597	34.191	0.475
810.000	485.812	79.993	19.997	102.968	19.606	33.542	0.486
810.500	486.067	79.992	19.996	102.968	19.613	33.003	0.516
811.000	486.300	79.994	19.996	102.969	19.626	32.104	0.507
811.500	486.552	79.992	19.996	102.972	19.636	31.369	0.487
812.000	486.785	79.995	19.995	102.975	19.644	30.767	0.485
812.500	487.040	79.994	19.995	102.981	19.652	30.183	0.486
813.000	487.297	79.996	19.995	102.982	19.664	29.340	0.500
813.500	487.540	79.994	19.996	102.985	19.675	28.557	0.506
814.000	487.775	79.994	19.995	102.985	19.685	27.806	0.489
814.500	488.041	79.993	19.995	102.982	19.695	27.142	0.489
815.000	488.275	79.993	19.995	102.978	19.704	26.464	0.500
815.500	488.512	79.996	19.996	102.979	19.717	25.499	0.485
816.000	488.781	79.994	19.995	102.979	19.726	24.854	0.489
816.500	489.022	79.993	19.995	102.981	19.734	24.283	0.508
817.000	489.269	79.996	19.995	102.986	19.743	23.633	0.499
817.500	489.538	79.997	19.995	102.993	19.754	22.894	0.502
818.000	489.775	79.995	19.995	102.996	19.762	22.294	0.511
818.500	490.019	79.995	19.995	102.998	19.772	21.544	0.493
819.000	490.251	79.996	19.995	102.994	19.781	20.917	0.478
819.500	490.497	79.994	19.995	102.991	19.793	20.079	0.477
820.000	490.730	79.995	19.995	102.987	19.802	19.429	0.479
820.500	491.002	79.996	19.997	102.990	19.808	18.951	0.492
821.000	491.245	79.996	19.994	102.993	19.817	18.305	0.510
821.500	491.491	79.993	19.996	102.999	19.826	17.669	0.502
822.000	491.773	79.994	19.995	103.003	19.836	16.934	0.509
822.500	492.001	79.995	19.994	103.006	19.845	16.348	0.519
823.000	492.223	79.994	19.996	103.006	19.854	15.670	0.480
823.500	492.460	79.995	19.996	103.006	19.860	15.221	0.455
824.000	492.755	79.994	19.996	103.006	19.873	14.302	0.496
824.500	492.989	79.994	19.995	103.006	19.879	13.839	0.530
825.000	493.227	79.993	19.997	103.006	19.884	13.471	0.500
825.500	493.512	79.994	19.995	103.007	19.892	12.901	0.497
826.000	493.765	79.995	19.995	103.007	19.897	12.574	0.530
826.500	493.988	79.993	19.995	103.008	19.907	11.815	0.507
827.000	494.267	79.992	19.995	103.011	19.912	11.501	0.489
827.500	494.528	79.994	19.995	103.011	19.918	11.076	0.521
828.000	494.787	79.992	19.996	103.013	19.925	10.576	0.530
828.500	495.033	79.993	19.995	103.015	19.929	10.273	0.512
829.000	495.301	79.993	19.996	103.018	19.934	9.871	0.509
829.500	495.550	79.992	19.996	103.023	19.939	9.515	0.516
830.000	495.809	79.991	19.996	103.030	19.945	9.085	0.513
830.500	496.065	79.991	19.995	103.037	19.952	8.574	0.512
831.000	496.279	79.992	19.995	103.041	19.957	8.240	0.492
831.500	496.523	79.991	19.996	103.044	19.958	8.141	0.464
832.000	496.761	79.991	19.995	103.045	19.961	7.931	0.470
832.500	497.015	79.992	19.997	103.045	19.967	7.538	0.487
833.000	497.259	79.991	19.996	103.044	19.969	7.362	0.495
833.500	497.538	79.992	19.996	103.043	19.974	7.037	0.511
834.000	497.768	79.993	19.998	103.042	19.978	6.747	0.516
834.500	498.029	79.991	19.997	103.042	19.979	6.631	0.500
835.000	498.263	79.991	19.996	103.041	19.983	6.355	0.493
835.500	498.510	79.992	19.997	103.036	19.989	5.938	0.488
836.000	498.764	79.993	19.997	103.032	19.994	5.583	0.491
836.500	499.042	79.992	19.998	103.028	19.994	5.607	0.517
837.001	499.284	79.992	19.997	103.027	19.995	5.492	0.526
837.500	499.522	79.992	19.996	103.029	19.995	5.531	0.500
838.000	499.787	79.994	19.996	103.036	20.002	5.018	0.491
838.500	500.019	79.991	19.997	103.043	20.002	4.996	0.500
839.000	500.272	79.993	19.997	103.048	20.002	4.991	0.492
839.500	500.527	79.993	19.997	103.049	20.003	4.907	0.497
840.000	500.789	79.992	19.997	103.049	20.005	4.798	0.512
840.500	501.038	79.991	19.996	103.048	20.008	4.582	0.514
841.000	501.283	79.993	19.995	103.044	20.008	4.568	0.503
841.500	501.519	79.992	19.997	103.041	20.009	4.519	0.488
842.000	501.797	79.993	19.996	103.038	20.007	4.636	0.498
842.500	502.028	79.993	19.996	103.036	20.011	4.378	0.511
843.000	502.273	79.992	19.995	103.034	20.008	4.580	0.493
843.500	502.533	79.993	19.995	103.038	20.010	4.418	0.491
844.000	502.800	79.992	19.996	103.042	20.012	4.244	0.516
844.500	503.036	79.994	19.995	103.045	20.012	4.264	0.515
845.000	503.269	79.993	19.995	103.046	20.012	4.246	0.485
845.500	503.538	79.992	19.996	103.045	20.013	4.179	0.485
846.000	503.800	79.992	19.995	103.040	20.014	4.163	0.517
846.500	504.020	79.992	19.995	103.039	20.016	4.022	0.506
847.000	504.286	79.993	19.996	103.038	20.017	3.887	0.483
847.500	504.520	79.993	19.995	103.040	20.018	3.861	0.493
848.000	504.768	79.992	19.994	103.041	20.019	3.756	0.492
848.500	505.041	79.992	19.995	103.045	20.016	3.986	0.502
849.000	505.283	79.993	19.996	103.044	20.014	4.113	0.518
849.500	505.556	79.994	19.995	103.040	20.018	3.828	0.515
850.000	505.795	79.994	19.995	103.038	20.016	3.992	0.513
850.500	506.044	79.992	19.995	103.041	20.016	3.960	0.500
851.000	506.320	79.992	19.995	103.039	20.018	3.812	0.507
851.500	506.540	79.993	19.996	103.041	20.019	3.794	0.511
852.000	506.777	79.993	19.995	103.047	20.019	3.768	0.477
852.500	507.029	79.992	19.995	103.048	20.018	3.849	0.473
853.000	507.296	79.992	19.995	103.045	20.018	3.859	0.504
853.500	507.499	79.993	19.996	103.045	20.015	4.027	0.495
854.000	507.793	79.994	19.994	103.040	20.017	3.928	0.484
854.500	508.061	79.994	19.996	103.037	20.019	3.798	0.529
855.000	508.320	79.993	19.995	103.036	20.017	3.940	0.544
855.500	508.565	79.994	19.995	103.037	20.020	3.701	0.516
856.000	508.773	79.994	19.995	103.033	20.018	3.813	0.479
856.500	509.033	79.992	19.995	103.032	20.017	3.922	0.461
857.000	509.263	79.993	19.996	103.031	20.019	3.782	0.479
857.500	509.551	79.993	19.996	103.030	20.015	4.051	0.504
858.000	509.821	79.992	19.996	103.030	20.016	4.008	0.538
858.500	510.027	79.992	19.996	103.036	20.019	3.794	0.517
859.000	510.275	79.992	19.995	103.040	20.018	3.841	0.465
859.500	510.549	79.992	19.997	103.043	20.017	3.895	0.488
860.000	510.782	79.991	19.996	103.043	20.020	3.734	0.514
860.500	511.048	79.991	19.997	103.040	20.019	3.770	0.503
861.000	511.328	79.992	19.995	103.039	20.018	3.819	0.522
861.500	511.549	79.992	19.996	103.040	20.017	3.926	0.523
862.000	511.800	79.990	19.997	103.041	20.017	3.934	0.486
862.500	512.019	79.993	19.996	103.041	20.016	3.954	0.471
863.000	512.283	79.990	19.997	103.045	20.018	3.843	0.477
863.500	512.548	79.992	19.996	103.045	20.020	3.675	0.506
864.000	512.801	79.991	19.997	103.045	20.017	3.920	0.524
864.500	513.043	79.993	19.995	103.044	20.020	3.710	0.506
865.000	513.292	79.990	19.996	103.046	20.017	3.911	0.493
865.500	513.534	79.992	19.997	103.046	20.017	3.891	0.491
866.000	513.779	79.994	19.996	103.046	20.020	3.730	0.489
866.500	514.076	79.992	19.996	103.046	20.019	3.738	0.515
867.000	514.351	79.992	19.996	103.046	20.018	3.819	0.557
867.500	514.611	79.994	19.996	103.046	20.019	3.768	0.553
868.000	514.867	79.993	19.996	103.046	20.018	3.814	0.526
868.500	515.102	79.993	19.996	103.046	20.017	3.940	0.504
869.000	515.370	79.993	19.997	103.046	20.017	3.946	0.497
869.500	515.642	79.994	19.997	103.046	20.015	4.085	0.521
870.001	515.904	79.994	19.996	103.047	20.014	4.117	0.537
870.501	516.179	79.994	19.996	103.048	20.017	3.942	0.535
871.001	516.427	79.994	19.997	103.048	20.018	3.810	0.530
871.501	516.698	79.993	19.997	103.049	20.016	3.996	0.521
872.000	516.952	79.995	19.996	103.049	20.017	3.901	0.522
872.500	517.207	79.995	19.997	103.048	20.019	3.804	0.517
873.000	517.470	79.994	19.996	103.048	20.019	3.764	0.514
873.500	517.756	79.994	19.995	103.048	20.018	3.827	0.533
874.000	518.000	79.993	19.995	103.047	20.022	3.566	0.539
874.500	518.294	79.994	19.995	103.047	20.019	3.746	0.534
875.000	518.543	79.995	19.995	103.047	20.020	3.687	0.541
875.500	518.794	79.996	19.996	103.046	20.017	3.891	0.522
876.000	519.083	79.995	19.995	103.046	20.017	3.934	0.520
876.500	519.348	79.993	19.996	103.046	20.015	4.029	0.547
877.000	519.611	79.994	19.995	103.046	20.015	4.029	0.541
877.500	519.879	79.996	19.996	103.046	20.018	3.861	0.529
878.000	520.141	79.994	19.995	103.046	20.014	4.132	0.530
878.500	520.425	79.994	19.995	103.046	20.015	4.029	0.539
879.000	520.682	79.994	19.996	103.044	20.015	4.041	0.544
879.500	520.926	79.994	19.995	103.044	20.016	3.978	0.521
880.000	521.229	79.993	19.996	103.043	20.018	3.867	0.524
880.500	521.513	79.993	19.997	103.042	20.015	4.049	0.567
881.000	521.760	79.992	19.996	103.043	20.012	4.253	0.559
881.500	522.029	79.993	19.997	103.044	20.015	4.075	0.523
882.000	522.276	79.993	19.997	103.044	20.016	3.992	0.516
882.500	522.557	79.995	19.997	103.045	20.014	4.111	0.522
883.000	522.846	79.994	19.997	103.046	20.016	4.004	0.549
883.500	523.118	79.992	19.996	103.045	20.016	4.017	0.566
884.001	523.389	79.993	19.996	103.045	20.015	4.029	0.552
884.501	523.656	79.993	19.997	103.045	20.016	3.952	0.540
885.000	523.955	79.991	19.996	103.045	20.016	3.958	0.552
885.500	524.217	79.992	19.997	103.043	20.018	3.867	0.564
886.000	524.514	79.994	19.997	103.043	20.017	3.914	0.560
886.500	524.752	79.994	19.997	103.044	20.013	4.182	0.547
887.000	525.077	79.993	19.997	103.044	20.018	3.861	0.549
887.500	525.338	79.993	19.998	103.044	20.017	3.928	0.575
888.000	525.583	79.993	19.996	103.046	20.013	4.190	0.546
888.500	525.849	79.993	19.997	103.047	20.015	4.037	0.508
889.000	526.086	79.994	19.997	103.047	20.016	4.013	0.507
889.500	526.405	79.992	19.997	103.047	20.013	4.231	0.530
890.000	526.626	79.993	19.998	103.047	20.015	4.035	0.548
890.500	526.928	79.992	19.996	103.047	20.013	4.223	0.531
891.000	527.234	79.993	19.996	103.047	20.012	4.267	0.565
891.500	527.476	79.992	19.997	103.047	20.014	4.126	0.578
892.000	527.751	79.992	19.997	103.047	20.016	3.960	0.533
892.500	528.025	79.994	19.997	103.047	20.015	4.051	0.533
893.001	528.339	79.994	19.997	103.047	20.014	4.158	0.568
893.501	528.584	79.994	19.996	103.047	20.013	4.174	0.574
894.000	528.890	79.992	19.996	103.047	20.014	4.132	0.555
894.500	529.150	79.994	19.997	103.047	20.013	4.208	0.559
895.000	529.393	79.995	19.996	103.046	20.013	4.190	0.535
895.500	529.677	79.994	19.997	103.046	20.012	4.259	0.514
896.000	529.983	79.994	19.997	103.047	20.013	4.225	0.558
896.500	530.232	79.995	19.996	103.047	20.013	4.210	0.573
897.000	530.545	79.994	19.997	103.048	20.012	4.307	0.559
897.500	530.826	79.994	19.996	103.048	20.013	4.170	0.578
898.000	531.093	79.996	19.996	103.048	20.016	3.998	0.571
898.500	531.386	79.994	19.996	103.049	20.012	4.279	0.554
899.000	531.643	79.995	19.996	103.048	20.015	4.037	0.555
899.500	531.938	79.995	19.995	103.048	20.015	4.041	0.551
900.000	532.200	79.995	19.995	103.049	20.014	4.120	0.555
900.500	532.473	79.994	19.995	103.049	20.016	3.971	0.546
901.000	532.739	79.995	19.995	103.048	20.016	3.993	0.537
901.500	533.006	79.995	19.994	103.048	20.016	3.983	0.536
902.000	533.265	79.995	19.995	103.049	20.018	3.823	0.529
902.500	533.566	79.995	19.995	103.050	20.015	4.063	0.542
903.000	533.818	79.995	19.996	103.050	20.016	4.013	0.556
903.500	534.081	79.993	19.994	103.050	20.015	4.085	0.534
904.000	534.389	79.995	19.994	103.051	20.013	4.174	0.544
904.500	534.672	79.994	19.995	103.050	20.016	3.958	0.581
905.000	534.910	79.994	19.994	103.050	20.016	3.994	0.556
905.500	535.223	79.995	19.995	103.050	20.013	4.168	0.536
906.000	535.540	79.993	19.995	103.050	20.015	4.093	0.590
906.500	535.806	79.994	19.994	103.049	20.016	4.013	0.606
907.000	536.085	79.993	19.996	103.049	20.015	4.069	0.564
907.500	536.357	79.992	19.995	103.049	20.012	4.285	0.548
908.000	536.607	79.992	19.995	103.049	20.013	4.219	0.536
908.500	536.895	79.993	19.996	103.049	20.015	4.077	0.530
909.000	537.152	79.992	19.995	103.049	20.017	3.946	0.541
909.500	537.422	79.990	19.994	103.049	20.016	4.009	0.536
910.000	537.692	79.992	19.995	103.050	20.014	4.118	0.533
910.500	538.009	79.991	19.995	103.052	20.016	4.005	0.563
911.000	538.266	79.992	19.996	103.058	20.015	4.051	0.580
911.500	538.550	79.994	19.994	103.059	20.015	4.035	0.558
912.000	538.834	79.990	19.995	103.058	20.016	3.984	0.555
912.500	539.139	79.993	19.996	103.058	20.017	3.948	0.579
913.000	539.378	79.991	19.996	103.056	20.015	4.031	0.566
913.500	539.663	79.992	19.994	103.051	20.017	3.916	0.534
914.001	539.911	79.992	19.996	103.051	20.017	3.926	0.529
914.501	540.233	79.991	19.995	103.051	20.016	3.992	0.551
915.001	540.500	79.991	19.995	103.051	20.016	4.015	0.580
915.501	540.760	79.994	19.995	103.051	20.014	4.140	0.558
916.001	541.034	79.993	19.996	103.052	20.014	4.160	0.530
916.501	541.302	79.992	19.995	103.052	20.014	4.101	0.538
917.000	541.583	79.993	19.995	103.052	20.015	4.055	0.545
917.500	541.880	79.992	19.995	103.052	20.015	4.041	0.563
918.000	542.140	79.994	19.995	103.052	20.013	4.225	0.567
918.500	542.449	79.992	19.996	103.050	20.014	4.164	0.563
919.000	542.707	79.993	19.997	103.050	20.018	3.863	0.568
919.500	542.972	79.991	19.997	103.050	20.017	3.891	0.546
920.000	543.236	79.993	19.995	103.050	20.016	3.986	0.526
920.500	543.533	79.992	19.995	103.049	20.015	4.069	0.545
921.000	543.820	79.993	19.995	103.050	20.013	4.214	0.573
921.500	544.084	79.994	19.996	103.051	20.016	3.992	0.567
922.000	544.333	79.993	19.997	103.050	20.012	4.295	0.532
922.500	544.625	79.992	19.995	103.050	20.013	4.170	0.527
923.000	544.859	79.993	19.996	103.049	20.016	4.004	0.534
923.500	545.154	79.992	19.994	103.049	20.013	4.198	0.528
924.000	545.445	79.993	19.996	103.048	20.014	4.140	0.558
924.500	545.708	79.991	19.996	103.049	20.012	4.269	0.570
925.000	545.978	79.994	19.996	103.049	20.014	4.095	0.543
925.500	546.254	79.992	19.994	103.049	20.014	4.105	0.540
926.000	546.524	79.992	19.997	103.049	20.014	4.156	0.547
926.500	546.813	79.993	19.996	103.047	20.013	4.172	0.552
927.000	547.096	79.992	19.996	103.047	20.014	4.104	0.565
927.500	547.372	79.993	19.996	103.047	20.013	4.192	0.566
928.000	547.615	79.993	19.996	103.047	20.012	4.241	0.539
928.500	547.873	79.994	19.995	103.046	20.012	4.261	0.510
929.001	548.143	79.993	19.996	103.047	20.014	4.154	0.514
929.500	548.426	79.992	19.995	103.047	20.012	4.279	0.540
930.000	548.686	79.994	19.996	103.047	20.012	4.263	0.548
930.500	548.970	79.992	19.996	103.047	20.015	4.089	0.544
931.000	549.255	79.993	19.996	103.048	20.012	4.265	0.557
931.500	549.524	79.993	19.996	103.049	20.012	4.281	0.561
932.000	549.786	79.995	19.996	103.049	20.014	4.138	0.542
932.500	550.032	79.994	19.996	103.049	20.015	4.069	0.520
933.000	550.336	79.994	19.996	103.049	20.016	3.966	0.529
933.501	550.612	79.994	19.995	103.049	20.013	4.188	0.565
934.001	550.874	79.992	19.995	103.047	20.015	4.083	0.559
934.500	551.127	79.994	19.996	103.047	20.012	4.309	0.527
935.000	551.397	79.992	19.994	103.047	20.014	4.118	0.519
935.500	551.699	79.992	19.995	103.047	20.018	3.867	0.548
936.000	551.935	79.993	19.996	103.047	20.013	4.210	0.555
936.500	552.206	79.994	19.994	103.048	20.013	4.231	0.523
937.000	552.486	79.992	19.996	103.048	20.015	4.027	0.528
937.500	552.741	79.993	19.995	103.050	20.018	3.871	0.543
938.000	552.994	79.993	19.995	103.052	20.012	4.279	0.522
938.500	553.290	79.994	19.996	103.051	20.012	4.309	0.529
939.000	553.554	79.993	19.996	103.051	20.015	4.025	0.555
939.500	553.830	79.992	19.995	103.050	20.012	4.289	0.550
940.000	554.126	79.993	19.994	103.048	20.016	3.954	0.556
940.500	554.382	79.992	19.996	103.046	20.014	4.164	0.562
941.000	554.634	79.991	19.994	103.046	20.014	4.126	0.530
941.500	554.907	79.993	19.997	103.048	20.015	4.033	0.517
942.000	555.196	79.994	19.996	103.050	20.014	4.109	0.543
942.500	555.467	79.995	19.996	103.051	20.018	3.875	0.561
943.000	555.700	79.993	19.996	103.051	20.015	4.077	0.532
943.500	555.971	79.993	19.995	103.050	20.016	4.000	0.504
944.000	556.291	79.993	19.995	103.049	20.015	4.065	0.547
944.500	556.500	79.992	19.995	103.049	20.017	3.912	0.560
945.000	556.770	79.993	19.995	103.049	20.015	4.029	0.504
945.500	557.045	79.994	19.996	103.049	20.017	3.914	0.512
946.000	557.278	79.993	19.996	103.049	20.014	4.140	0.527
946.500	557.589	79.994	19.996	103.046	20.013	4.176	0.526
947.000	557.842	79.993	19.995	103.046	20.013	4.172	0.554
947.500	558.125	79.993	19.995	103.046	20.014	4.122	0.550
948.000	558.405	79.994	19.996	103.046	20.014	4.120	0.550
948.500	558.670	79.994	19.997	103.046	20.016	3.986	0.554
949.000	558.896	79.994	19.996	103.048	20.011	4.344	0.518
949.500	559.214	79.993	19.995	103.048	20.014	4.128	0.517
950.000	559.454	79.994	19.996	103.048	20.013	4.168	0.551
950.500	559.678	79.995	19.995	103.049	20.012	4.285	0.511
951.000	559.958	79.995	19.995	103.049	20.014	4.150	0.484
951.500	560.245	79.994	19.997	103.050	20.013	4.186	0.536
952.000	560.485	79.995	19.996	103.049	20.012	4.287	0.547
952.500	560.726	79.994	19.995	103.049	20.010	4.404	0.504
953.000	560.993	79.993	19.996	103.048	20.009	4.473	0.494
953.501	561.278	79.993	19.997	103.048	20.010	4.431	0.530
954.001	561.511	79.993	19.996	103.047	20.011	4.364	0.535
954.501	561.790	79.995	19.995	103.048	20.012	4.263	0.515
955.001	562.087	79.993	19.997	103.048	20.009	4.469	0.544
955.501	562.322	79.994	19.995	103.049	20.009	4.463	0.554
956.000	562.598	79.995	19.996	103.049	20.008	4.598	0.521
956.500	562.859	79.993	19.997	103.049	20.009	4.522	0.524
957.000	563.099	79.994	19.996	103.049	20.008	4.570	0.519
957.500	563.368	79.993	19.995	103.049	20.009	4.508	0.505
958.000	563.653	79.994	19.996	103.048	20.007	4.603	0.532
958.500	563.890	79.993	19.996	103.049	20.009	4.478	0.539
959.000	564.140	79.993	19.995	103.049	20.009	4.457	0.504
959.500	564.392	79.993	19.995	103.050	20.009	4.526	0.494
960.000	564.643	79.994	19.996	103.050	20.009	4.485	0.502
960.500	564.862	79.994	19.996	103.050	20.005	4.752	0.487
961.000	565.170	79.993	19.997	103.050	20.007	4.639	0.499
961.500	565.427	79.993	19.996	103.050	20.007	4.663	0.546
962.000	565.673	79.992	19.997	103.050	20.005	4.810	0.534
962.500	565.953	79.994	19.995	103.050	20.005	4.764	0.515
963.001	566.167	79.992	19.996	103.049	20.006	4.736	0.510
963.500	566.437	79.994	19.995	103.049	20.005	4.800	0.489
964.000	566.692	79.993	19.996	103.049	20.004	4.829	0.505
964.500	566.924	79.994	19.994	103.049	20.004	4.865	0.506
965.000	567.228	79.994	19.995	103.049	20.005	4.810	0.511
965.500	567.447	79.994	19.996	103.049	20.003	4.934	0.529
966.000	567.693	79.993	19.996	103.050	20.005	4.796	0.494
966.500	567.947	79.994	19.994	103.050	20.002	5.016	0.482
967.000	568.201	79.994	19.995	103.052	20.002	4.984	0.504
967.500	568.462	79.992	19.996	103.058	20.002	4.976	0.512
968.000	568.717	79.993	19.996	103.059	20.001	5.055	0.515
968.500	568.999	79.993	19.996	103.059	20.005	4.812	0.527
969.000	569.251	79.994	19.995	103.060	20.002	4.970	0.536
969.500	569.481	79.994	19.996	103.061	20.004	4.820	0.508
970.001	569.768	79.994	19.995	103.056	20.002	4.974	0.499
970.501	570.012	79.993	19.997	103.056	20.003	4.946	0.524
971.000	570.277	79.994	19.996	103.055	20.003	4.909	0.520
971.500	570.537	79.993	19.996	103.054	20.001	5.075	0.517
972.000	570.808	79.993	19.997	103.052	20.001	5.081	0.527
972.500	571.039	79.994	19.996	103.052	20.001	5.095	0.516
973.000	571.278	79.994	19.996	103.051	20.000	5.107	0.486
973.500	571.541	79.994	19.995	103.051	20.000	5.135	0.486
974.000	571.788	79.993	19.996	103.053	20.000	5.113	0.506
974.500	572.040	79.995	19.996	103.053	19.999	5.202	0.505
975.000	572.276	79.994	19.996	103.053	20.000	5.123	0.494
975.500	572.539	79.994	19.996	103.054	19.998	5.255	0.494
976.000	572.794	79.992	19.995	103.055	19.998	5.281	0.509
976.500	573.064	79.993	19.996	103.053	19.998	5.301	0.522
977.000	573.316	79.994	19.995	103.052	19.997	5.384	0.524
977.500	573.582	79.994	19.996	103.053	19.997	5.388	0.520
978.000	573.885	79.995	19.995	103.052	19.996	5.420	0.543
978.500	574.137	79.995	19.995	103.050	19.997	5.345	0.562
979.000	574.393	79.995	19.997	103.050	19.995	5.491	0.532
979.500	574.661	79.995	19.996	103.050	19.994	5.574	0.516
980.000	574.884	79.995	19.997	103.049	19.995	5.507	0.508
980.500	575.154	79.994	19.996	103.048	19.993	5.639	0.492
981.000	575.421	79.995	19.995	103.049	19.993	5.663	0.515
981.500	575.651	79.995	19.996	103.049	19.992	5.697	0.517
982.000	575.938	79.995	19.997	103.050	19.993	5.667	0.506
982.500	576.180	79.995	19.995	103.050	19.990	5.852	0.523
983.000	576.444	79.995	19.997	103.050	19.989	5.919	0.518
983.500	576.713	79.994	19.997	103.050	19.990	5.840	0.520
984.000	576.955	79.993	19.996	103.049	19.991	5.772	0.522
984.500	577.173	79.994	19.996	103.049	19.991	5.816	0.486
985.000	577.448	79.994	19.996	103.048	19.989	5.929	0.477
985.500	577.703	79.993	19.996	103.047	19.986	6.135	0.512
986.000	577.982	79.993	19.997	103.049	19.987	6.085	0.532
986.500	578.235	79.993	19.997	103.054	19.985	6.208	0.532
987.000	578.461	79.993	19.996	103.057	19.988	6.028	0.505
987.500	578.723	79.992	19.996	103.058	19.983	6.350	0.484
988.000	578.969	79.994	19.996	103.058	19.984	6.263	0.498
988.500	579.242	79.992	19.996	103.058	19.984	6.265	0.513
989.000	579.498	79.992	19.997	103.054	19.983	6.370	0.524
989.500	579.741	79.992	19.995	103.051	19.981	6.477	0.514
990.000	580.024	79.993	19.997	103.056	19.979	6.635	0.512
990.500	580.235	79.993	19.996	103.059	19.981	6.506	0.510
991.000	580.522	79.993	19.996	103.058	19.981	6.500	0.496
991.500	580.774	79.995	19.994	103.059	19.978	6.763	0.519
992.000	581.030	79.994	19.996	103.060	19.977	6.799	0.524
992.500	581.250	79.993	19.996	103.055	19.977	6.822	0.492
993.000	581.534	79.992	19.997	103.053	19.974	7.000	0.490
993.500	581.783	79.992	19.994	103.053	19.974	7.042	0.518
994.000	581.982	79.993	19.996	103.052	19.975	6.916	0.490
994.500	582.286	79.993	19.995	103.051	19.973	7.063	0.475
995.000	582.540	79.993	19.996	103.051	19.973	7.079	0.531
995.500	582.777	79.993	19.995	103.051	19.973	7.103	0.525
996.000	583.026	79.992	19.996	103.052	19.972	7.128	0.489
996.501	583.266	79.993	19.995	103.053	19.967	7.499	0.487
997.001	583.525	79.993	19.996	103.051	19.969	7.407	0.494
997.500	583.794	79.993	19.994	103.053	19.968	7.423	0.514
998.000	584.049	79.993	19.995	103.057	19.965	7.631	0.526
998.500	584.339	79.992	19.996	103.058	19.963	7.813	0.535
999.000	584.553	79.994	19.997	103.060	19.963	7.777	0.525
999.500	584.816	79.994	19.995	103.067	19.966	7.577	0.491
1000.000	585.041	79.993	19.996	103.070	19.962	7.872	0.483
1000.500	585.312	79.994	19.994	103.069	19.960	8.001	0.492
1001.000	585.580	79.993	19.995	103.070	19.960	8.019	0.517
1001.500	585.827	79.994	19.997	103.075	19.961	7.927	0.527
1002.000	586.080	79.992	19.997	103.076	19.956	8.302	0.508
1002.500	586.347	79.995	19.997	103.077	19.955	8.411	0.510
1003.000	586.577	79.994	19.997	103.081	19.953	8.511	0.509
1003.500	586.812	79.992	19.997	103.085	19.952	8.569	0.481
1004.000	587.061	79.994	19.996	103.084	19.949	8.822	0.474
1004.500	587.304	79.994	19.996	103.078	19.950	8.715	0.488
1005.000	587.599	79.994	19.995	103.073	19.944	9.161	0.515
1005.500	587.834	79.995	19.996	103.067	19.949	8.792	0.534
1006.000	588.083	79.993	19.997	103.064	19.944	9.149	0.507
1006.500	588.330	79.995	19.996	103.065	19.943	9.234	0.490
1007.000	588.563	79.992	19.996	103.068	19.941	9.422	0.489
1007.500	588.836	79.993	19.996	103.066	19.937	9.685	0.493
1008.000	589.083	79.994	19.996	103.071	19.937	9.660	0.513
1008.500	589.335	79.993	19.995	103.073	19.935	9.796	0.510
1009.000	589.611	79.994	19.995	103.073	19.932	10.053	0.514
1009.500	589.853	79.992	19.995	103.071	19.931	10.095	0.523
1010.000	590.105	79.994	19.995	103.075	19.927	10.422	0.506
1010.500	590.356	79.993	19.996	103.077	19.925	10.542	0.498
1011.000	590.628	79.994	19.996	103.077	19.924	10.594	0.513
1011.500	590.850	79.992	19.996	103.077	19.919	10.988	0.508
1012.000	591.134	79.993	19.997	103.079	19.917	11.135	0.500
1012.500	591.352	79.995	19.997	103.081	19.915	11.251	0.504
1013.000	591.618	79.993	19.995	103.082	19.915	11.242	0.493
1013.500	591.911	79.993	19.995	103.082	19.910	11.659	0.521
1014.000	592.130	79.992	19.997	103.084	19.907	11.867	0.535
1014.500	592.407	79.994	19.995	103.087	19.904	12.048	0.504
1015.000	592.660	79.992	19.995	103.087	19.900	12.333	0.513
1015.500	592.903	79.991	19.997	103.087	19.898	12.511	0.513
1016.000	593.177	79.993	19.996	103.088	19.894	12.794	0.506
1016.500	593.406	79.993	19.995	103.086	19.891	13.018	0.510
1017.000	593.661	79.994	19.995	103.086	19.889	13.156	0.494
1017.500	593.923	79.992	19.997	103.086	19.886	13.360	0.500
1018.000	594.214	79.992	19.995	103.086	19.884	13.538	0.535
1018.500	594.493	79.993	19.996	103.086	19.881	13.720	0.561
1019.000	594.748	79.991	19.996	103.088	19.877	14.010	0.553
1019.500	594.990	79.993	19.995	103.089	19.875	14.123	0.515
1020.000	595.247	79.991	19.996	103.090	19.871	14.412	0.497
1020.500	595.514	79.992	19.995	103.090	19.870	14.487	0.511
1021.000	595.745	79.993	19.995	103.091	19.866	14.783	0.512
1021.500	596.017	79.992	19.995	103.091	19.864	14.983	0.501
1022.000	596.281	79.994	19.994	103.091	19.862	15.096	0.519
1022.500	596.546	79.992	19.997	103.091	19.856	15.528	0.533
1023.000	596.764	79.994	19.996	103.091	19.857	15.439	0.506
1023.500	597.044	79.992	19.995	103.091	19.853	15.730	0.490
1024.000	597.287	79.992	19.996	103.090	19.849	16.043	0.510
1024.500	597.567	79.994	19.995	103.091	19.847	16.184	0.523
1025.000	597.782	79.993	19.995	103.090	19.844	16.375	0.510
1025.500	598.078	79.993	19.995	103.090	19.844	16.423	0.503
1026.001	598.310	79.993	19.995	103.089	19.840	16.657	0.519
1026.501	598.576	79.993	19.995	103.090	19.835	17.006	0.513
1027.001	598.839	79.996	19.994	103.091	19.835	17.037	0.514
1027.500	599.079	79.993	19.996	103.092	19.829	17.457	0.516
1028.000	599.319	79.994	19.994	103.093	19.829	17.465	0.491
1028.500	599.592	79.995	19.996	103.094	19.828	17.573	0.496
1029.000	599.815	79.993	19.995	103.093	19.821	18.087	0.504
1029.500	600.081	79.996	19.996	103.093	19.822	18.016	0.492
1030.000	600.325	79.993	19.995	103.092	19.815	18.500	0.500
1030.500	600.572	79.993	19.995	103.091	19.813	18.663	0.501
1031.000	600.820	79.995	19.994	103.090	19.811	18.780	0.493
1031.500	601.100	79.993	19.995	103.093	19.809	18.883	0.511
1032.000	601.324	79.993	19.995	103.096	19.804	19.267	0.515
1032.501	601.625	79.995	19.994	103.097	19.802	19.432	0.514
1033.002	601.846	79.995	19.994	103.097	19.799	19.675	0.524
1033.501	602.117	79.994	19.995	103.097	19.793	20.096	0.507
1034.000	602.355	79.994	19.994	103.095	19.792	20.126	0.501
1034.500	602.581	79.993	19.994	103.093	19.791	20.232	0.486
1035.000	602.861	79.994	19.994	103.093	19.789	20.383	0.485
1035.500	603.112	79.993	19.995	103.094	19.784	20.691	0.519
1036.000	603.375	79.994	19.996	103.095	19.783	20.772	0.522
1036.500	603.631	79.995	19.994	103.095	19.780	21.028	0.516
1037.000	603.918	79.995	19.996	103.094	19.778	21.155	0.531
1037.500	604.144	79.994	19.995	103.092	19.777	21.246	0.528
1038.000	604.392	79.994	19.996	103.093	19.774	21.430	0.493
1038.500	604.643	79.992	19.995	103.092	19.771	21.624	0.487
1039.000	604.903	79.991	19.996	103.094	19.770	21.745	0.505
1039.500	605.190	79.993	19.996	103.099	19.770	21.733	0.529
1040.001	605.410	79.993	19.995	103.102	19.766	21.997	0.527
1040.501	605.700	79.994	19.996	103.103	19.764	22.196	0.509
1041.001	605.944	79.993	19.997	103.105	19.763	22.259	0.522
1041.500	606.198	79.992	19.997	103.102	19.757	22.684	0.516
1042.000	606.454	79.994	19.996	103.102	19.758	22.592	0.504
1042.500	606.639	79.992	19.996	103.101	19.757	22.636	0.475
1043.000	606.956	79.994	19.995	103.101	19.757	22.640	0.472
1043.500	607.236	79.992	19.996	103.100	19.749	23.228	0.550
