Repository: ulfsri/fsri_materials_database

# Materials and Products Database

## 01_Data

Raw data generated from each apparatus are included here in plain-text format. The data is organized first by material, next by the short name of test apparatus used, and where applicable additional filtering by test settings.

### material.json

Each material directory contains a json file of the same name as the material. This file links the data stored in the repository as well as data and graphs produced by the accompanying scripts (__02_Scripts__) to the respective landing page for the material on the front-end website.

File: 01_Data/Polyester_Fabric/MCC/Polyester_Fabric_MCC_30K_min_210308_R2.txt (part 1 of 3)
Sample ID:	C:\MCC\MCC Cal\Test\Polyester_Fabric_30_2.txt
Sample Weight (mg):	3.46
Heating Rate (C/s):	0.5
Combustor Temp (C):	900
N2 Flow Rate (cc/min):	80
O2 Flow Rate (cc/min):	20
Calibration File:	C:\MCC\MCC Cal\Coeff1 JN10440_30_210304.txt.txt
T Correction Coefficients:	0	1.024463	0
Time Shift (s):	14
*
Time (s)	Temperature (C)	N2 flow rate (cc/min)	O2 flow rate (cc/min)	Flow Rate (cc/min)	Oxygen (%)	HRR (W/g)	Heating rate (C/s)
0.000	112.075	79.993	19.989	99.594	20.311	0.413	0.002
0.500	111.988	79.993	19.990	99.592	20.314	0.160	-0.010
1.000	112.048	79.991	19.989	99.594	20.316	-0.007	-0.038
1.500	112.031	79.993	19.990	99.602	20.318	-0.145	0.008
2.000	112.045	79.993	19.991	99.615	20.320	-0.404	0.020
2.500	112.048	79.992	19.990	99.627	20.318	-0.175	0.007
3.000	112.017	79.993	19.990	99.635	20.317	-0.123	-0.005
3.500	112.039	79.991	19.991	99.635	20.316	-0.025	-0.019
3.999	112.029	79.993	19.990	99.633	20.316	0.027	0.001
4.499	111.993	79.992	19.990	99.623	20.311	0.438	-0.017
4.999	111.999	79.993	19.989	99.615	20.313	0.236	-0.038
5.499	112.008	79.993	19.990	99.611	20.316	0.042	-0.007
5.999	111.984	79.994	19.990	99.613	20.315	0.128	0.000
6.499	112.012	79.993	19.990	99.617	20.317	-0.066	-0.006
6.999	111.957	79.994	19.991	99.624	20.314	0.153	-0.012
7.499	111.973	79.993	19.990	99.631	20.313	0.303	-0.033
7.999	111.983	79.994	19.991	99.636	20.312	0.315	-0.006
8.499	111.974	79.995	19.990	99.631	20.310	0.495	0.014
9.000	111.948	79.994	19.991	99.626	20.314	0.145	-0.017
9.500	111.967	79.995	19.989	99.627	20.310	0.535	-0.021
9.999	111.962	79.995	19.991	99.634	20.311	0.406	0.004
10.499	111.964	79.995	19.992	99.650	20.306	0.860	0.006
10.999	111.960	79.994	19.990	99.672	20.306	0.887	-0.002
11.499	111.960	79.995	19.991	99.686	20.302	1.288	-0.004
11.999	111.992	79.996	19.991	99.692	20.304	1.099	0.014
12.499	111.987	79.995	19.991	99.692	20.304	1.109	0.030
12.999	112.020	79.995	19.992	99.685	20.300	1.417	0.028
13.499	112.008	79.995	19.991	99.678	20.300	1.419	0.025
13.999	112.002	79.994	19.990	99.679	20.298	1.641	0.001
14.499	112.025	79.995	19.993	99.679	20.298	1.594	-0.001
14.999	112.064	79.994	19.990	99.679	20.296	1.824	0.039
15.499	112.094	79.993	19.992	99.680	20.294	1.984	0.065
15.999	112.090	79.994	19.992	99.687	20.292	2.120	0.048
16.499	112.084	79.994	19.991	99.699	20.291	2.225	0.008
16.999	112.118	79.994	19.991	99.718	20.292	2.117	0.009
17.499	112.123	79.994	19.991	99.742	20.291	2.223	0.034
18.000	112.135	79.995	19.991	99.763	20.290	2.343	0.028
18.500	112.146	79.993	19.993	99.777	20.290	2.361	0.020
18.999	112.170	79.993	19.992	99.783	20.285	2.807	0.029
19.499	112.216	79.994	19.991	99.780	20.286	2.738	0.052
20.000	112.237	79.994	19.990	99.772	20.284	2.884	0.068
20.500	112.289	79.994	19.991	99.765	20.283	2.987	0.070
20.999	112.319	79.993	19.992	99.761	20.284	2.889	0.078
21.499	112.340	79.994	19.992	99.765	20.283	2.960	0.066
21.999	112.358	79.994	19.990	99.769	20.281	3.135	0.045
22.499	112.401	79.995	19.989	99.770	20.280	3.258	0.050
22.999	112.491	79.993	19.990	99.776	20.280	3.268	0.097
23.499	112.480	79.994	19.991	99.782	20.279	3.305	0.106
24.000	112.540	79.995	19.991	99.782	20.278	3.384	0.064
24.500	112.581	79.995	19.991	99.788	20.278	3.413	0.075
24.999	112.619	79.993	19.991	99.800	20.282	3.061	0.090
25.499	112.659	79.993	19.991	99.809	20.277	3.472	0.078
25.999	112.712	79.994	19.991	99.816	20.280	3.214	0.085
26.499	112.752	79.995	19.989	99.821	20.279	3.374	0.093
26.999	112.816	79.996	19.991	99.819	20.281	3.164	0.099
27.499	112.847	79.994	19.991	99.816	20.279	3.309	0.100
28.000	112.916	79.996	19.990	99.810	20.280	3.272	0.098
28.500	112.965	79.995	19.990	99.805	20.282	3.071	0.109
28.999	113.060	79.995	19.990	99.803	20.274	3.739	0.131
29.499	113.115	79.997	19.991	99.808	20.279	3.327	0.147
29.999	113.137	79.996	19.991	99.813	20.282	3.101	0.114
30.499	113.219	79.996	19.990	99.819	20.278	3.449	0.091
30.999	113.315	79.995	19.991	99.824	20.279	3.372	0.141
31.499	113.408	79.995	19.992	99.828	20.277	3.530	0.184
31.999	113.424	79.995	19.991	99.829	20.277	3.550	0.149
32.499	113.553	79.996	19.992	99.828	20.277	3.550	0.127
32.999	113.567	79.996	19.991	99.826	20.278	3.407	0.144
33.499	113.642	79.997	19.990	99.824	20.274	3.804	0.116
33.999	113.730	79.996	19.991	99.823	20.276	3.639	0.126
34.499	113.843	79.997	19.990	99.821	20.275	3.693	0.182
35.000	113.915	79.996	19.991	99.817	20.274	3.747	0.194
35.501	113.999	79.996	19.991	99.816	20.277	3.488	0.170
36.000	114.095	79.996	19.990	99.815	20.274	3.806	0.167
36.500	114.152	79.997	19.992	99.816	20.275	3.665	0.167
37.001	114.238	79.995	19.993	99.811	20.277	3.550	0.148
37.500	114.323	79.995	19.992	99.808	20.273	3.838	0.157
38.000	114.409	79.996	19.992	99.805	20.273	3.851	0.171
38.500	114.538	79.996	19.992	99.804	20.273	3.856	0.193
38.999	114.628	79.994	19.991	99.803	20.273	3.861	0.218
39.499	114.741	79.995	19.992	99.811	20.272	4.007	0.211
39.999	114.817	79.995	19.992	99.818	20.271	4.076	0.196
40.499	114.931	79.994	19.991	99.826	20.273	3.879	0.189
40.999	115.035	79.996	19.991	99.833	20.271	4.069	0.204
41.499	115.157	79.995	19.991	99.836	20.272	3.968	0.222
41.999	115.237	79.994	19.991	99.838	20.273	3.879	0.214
42.499	115.364	79.995	19.991	99.840	20.274	3.753	0.204
42.999	115.466	79.994	19.992	99.846	20.271	4.024	0.219
43.499	115.571	79.994	19.991	99.850	20.273	3.866	0.218
43.999	115.666	79.993	19.993	99.850	20.270	4.169	0.203
44.499	115.810	79.992	19.992	99.848	20.269	4.271	0.219
45.000	115.931	79.992	19.992	99.847	20.270	4.110	0.252
45.500	116.033	79.993	19.993	99.840	20.273	3.861	0.244
46.000	116.149	79.994	19.992	99.836	20.273	3.867	0.221
46.500	116.272	79.993	19.992	99.833	20.273	3.887	0.229
47.000	116.371	79.993	19.991	99.833	20.273	3.902	0.231
47.500	116.477	79.993	19.991	99.835	20.270	4.171	0.214
48.000	116.597	79.992	19.991	99.837	20.268	4.294	0.215
48.500	116.739	79.993	19.991	99.842	20.270	4.111	0.244
49.000	116.869	79.993	19.991	99.850	20.268	4.343	0.267
49.500	116.986	79.993	19.991	99.858	20.271	4.042	0.260
50.000	117.071	79.993	19.992	99.865	20.267	4.431	0.224
50.500	117.268	79.993	19.991	99.870	20.268	4.291	0.242
50.999	117.361	79.994	19.992	99.872	20.269	4.192	0.285
51.499	117.510	79.993	19.991	99.872	20.268	4.357	0.266
52.000	117.645	79.994	19.991	99.872	20.267	4.439	0.263
52.501	117.749	79.994	19.991	99.871	20.271	4.066	0.262
53.001	117.880	79.993	19.990	99.869	20.272	3.960	0.237
53.501	118.047	79.994	19.992	99.870	20.268	4.301	0.267
54.000	118.152	79.994	19.991	99.869	20.270	4.130	0.285
54.500	118.299	79.992	19.990	99.864	20.272	3.955	0.262
55.000	118.405	79.992	19.991	99.864	20.265	4.585	0.253
55.499	118.564	79.993	19.990	99.866	20.268	4.355	0.259
56.000	118.709	79.992	19.990	99.866	20.268	4.355	0.284
56.500	118.873	79.994	19.989	99.869	20.270	4.165	0.306
56.999	118.985	79.993	19.990	99.878	20.268	4.325	0.293
57.499	119.152	79.993	19.990	99.882	20.265	4.582	0.277
57.999	119.314	79.994	19.991	99.886	20.268	4.349	0.304
58.499	119.470	79.994	19.988	99.890	20.265	4.628	0.324
58.999	119.617	79.995	19.991	99.890	20.270	4.098	0.310
59.499	119.773	79.994	19.990	99.888	20.267	4.441	0.302
59.999	119.933	79.995	19.991	99.886	20.269	4.273	0.309
60.499	120.118	79.994	19.990	99.880	20.270	4.170	0.330
60.999	120.248	79.994	19.991	99.876	20.266	4.459	0.330
61.500	120.391	79.993	19.991	99.874	20.268	4.308	0.294
62.000	120.568	79.993	19.991	99.872	20.268	4.355	0.297
62.499	120.718	79.994	19.991	99.872	20.268	4.281	0.324
62.999	120.850	79.994	19.991	99.874	20.265	4.609	0.305
63.500	121.055	79.995	19.991	99.874	20.262	4.863	0.309
64.001	121.207	79.995	19.990	99.874	20.264	4.707	0.347
64.500	121.359	79.993	19.991	99.875	20.266	4.505	0.331
64.999	121.514	79.993	19.991	99.875	20.261	4.967	0.305
65.500	121.714	79.992	19.992	99.867	20.261	4.999	0.331
66.000	121.863	79.993	19.991	99.843	20.263	4.796	0.352
66.499	122.006	79.992	19.992	99.823	20.263	4.784	0.321
66.999	122.199	79.993	19.990	99.812	20.265	4.589	0.315
67.499	122.346	79.993	19.990	99.805	20.262	4.883	0.338
67.999	122.549	79.994	19.990	99.812	20.262	4.907	0.345
68.499	122.701	79.993	19.990	99.836	20.264	4.705	0.352
68.999	122.849	79.994	19.990	99.856	20.262	4.873	0.327
69.499	123.017	79.993	19.990	99.865	20.263	4.802	0.308
69.999	123.215	79.994	19.990	99.872	20.262	4.843	0.341
70.500	123.386	79.993	19.991	99.873	20.260	5.071	0.368
71.000	123.551	79.993	19.989	99.875	20.262	4.844	0.352
71.500	123.757	79.993	19.991	99.877	20.260	5.014	0.353
72.000	123.910	79.992	19.991	99.882	20.261	4.990	0.365
72.499	124.106	79.994	19.990	99.884	20.260	5.023	0.354
72.999	124.294	79.994	19.990	99.884	20.260	5.017	0.366
73.499	124.480	79.993	19.990	99.883	20.263	4.759	0.379
74.000	124.648	79.993	19.991	99.881	20.261	4.920	0.364
74.500	124.838	79.993	19.991	99.877	20.262	4.892	0.356
74.999	124.987	79.992	19.992	99.875	20.258	5.198	0.348
75.499	125.245	79.993	19.991	99.875	20.261	4.964	0.373
75.999	125.391	79.992	19.991	99.877	20.260	5.038	0.406
76.499	125.569	79.992	19.991	99.879	20.262	4.838	0.364
76.999	125.766	79.993	19.991	99.879	20.259	5.112	0.349
77.500	125.929	79.994	19.992	99.878	20.263	4.815	0.368
78.000	126.132	79.992	19.990	99.879	20.261	4.956	0.363
78.500	126.326	79.993	19.991	99.881	20.260	5.010	0.382
79.000	126.514	79.992	19.990	99.880	20.260	5.035	0.389
79.500	126.702	79.993	19.990	99.882	20.258	5.217	0.379
80.000	126.867	79.992	19.990	99.884	20.261	4.948	0.365
80.500	127.058	79.992	19.991	99.885	20.259	5.118	0.355
81.000	127.282	79.994	19.990	99.883	20.258	5.251	0.385
81.499	127.471	79.993	19.991	99.888	20.259	5.125	0.414
81.999	127.659	79.994	19.990	99.891	20.263	4.782	0.395
82.499	127.870	79.993	19.990	99.897	20.263	4.770	0.388
82.999	128.050	79.993	19.991	99.903	20.263	4.807	0.395
83.500	128.265	79.993	19.991	99.920	20.265	4.593	0.393
84.000	128.434	79.994	19.990	99.954	20.261	4.936	0.390
84.500	128.648	79.995	19.990	99.968	20.262	4.857	0.384
85.000	128.896	79.994	19.990	99.974	20.263	4.798	0.423
85.500	129.059	79.994	19.992	99.977	20.263	4.771	0.436
86.000	129.228	79.995	19.991	99.966	20.266	4.499	0.371
86.499	129.470	79.993	19.989	99.935	20.265	4.615	0.371
86.999	129.678	79.995	19.990	99.923	20.263	4.754	0.430
87.500	129.867	79.994	19.991	99.918	20.264	4.687	0.424
88.000	130.098	79.996	19.990	99.918	20.263	4.756	0.409
88.499	130.240	79.995	19.991	99.915	20.262	4.882	0.397
88.999	130.495	79.994	19.991	99.914	20.260	5.002	0.385
89.499	130.691	79.995	19.990	99.914	20.261	5.000	0.424
89.999	130.897	79.995	19.990	99.911	20.256	5.402	0.426
90.500	131.131	79.996	19.991	99.904	20.262	4.867	0.421
91.000	131.357	79.995	19.989	99.900	20.263	4.795	0.450
91.499	131.511	79.994	19.990	99.896	20.261	4.921	0.420
91.999	131.749	79.996	19.991	99.892	20.260	5.054	0.386
92.499	131.939	79.994	19.990	99.892	20.258	5.205	0.410
92.999	132.162	79.996	19.990	99.894	20.257	5.284	0.421
93.499	132.346	79.994	19.990	99.898	20.257	5.289	0.410
93.999	132.563	79.995	19.991	99.902	20.257	5.274	0.404
94.500	132.796	79.997	19.990	99.905	20.259	5.178	0.426
95.000	132.977	79.996	19.990	99.906	20.254	5.566	0.432
95.499	133.254	79.995	19.990	99.909	20.255	5.453	0.436
95.999	133.473	79.995	19.991	99.910	20.253	5.722	0.476
96.499	133.686	79.995	19.991	99.910	20.256	5.409	0.464
96.999	133.927	79.996	19.991	99.909	20.256	5.431	0.444
97.500	134.160	79.995	19.991	99.909	20.256	5.399	0.464
98.000	134.376	79.994	19.991	99.910	20.256	5.416	0.461
98.499	134.542	79.994	19.992	99.910	20.255	5.488	0.415
98.999	134.766	79.994	19.990	99.907	20.255	5.483	0.386
99.499	135.016	79.995	19.991	99.904	20.255	5.483	0.432
99.999	135.233	79.994	19.992	99.902	20.255	5.540	0.470
100.500	135.481	79.994	19.993	99.901	20.255	5.486	0.466
101.000	135.690	79.994	19.992	99.900	20.254	5.601	0.461
101.499	135.914	79.994	19.991	99.904	20.254	5.613	0.445
101.999	136.137	79.996	19.992	99.908	20.253	5.675	0.440
102.500	136.344	79.994	19.992	99.910	20.252	5.771	0.439
103.000	136.550	79.994	19.993	99.910	20.255	5.541	0.421
103.499	136.789	79.995	19.991	99.910	20.253	5.654	0.429
103.999	137.035	79.995	19.992	99.909	20.251	5.871	0.465
104.500	137.287	79.994	19.991	99.909	20.250	5.918	0.491
105.001	137.504	79.993	19.992	99.909	20.251	5.881	0.484
105.501	137.728	79.996	19.991	99.911	20.252	5.790	0.455
106.000	137.993	79.993	19.992	99.918	20.251	5.888	0.465
106.499	138.190	79.994	19.991	99.926	20.253	5.689	0.475
106.999	138.428	79.995	19.991	99.934	20.252	5.736	0.448
107.499	138.629	79.994	19.991	99.941	20.254	5.607	0.437
107.999	138.865	79.993	19.991	99.947	20.256	5.425	0.438
108.499	139.115	79.994	19.992	99.946	20.255	5.521	0.461
108.999	139.353	79.995	19.991	99.944	20.255	5.501	0.487
109.499	139.593	79.995	19.991	99.942	20.256	5.432	0.483
109.999	139.798	79.996	19.992	99.942	20.255	5.467	0.461
110.499	140.100	79.995	19.992	99.940	20.258	5.257	0.476
110.999	140.330	79.995	19.991	99.942	20.256	5.413	0.520
111.500	140.534	79.994	19.991	99.944	20.257	5.336	0.483
112.000	140.753	79.996	19.992	99.942	20.255	5.457	0.428
112.499	141.018	79.995	19.991	99.936	20.255	5.536	0.453
112.999	141.249	79.995	19.991	99.931	20.254	5.573	0.490
113.499	141.514	79.995	19.991	99.924	20.255	5.513	0.497
113.999	141.732	79.996	19.990	99.917	20.254	5.600	0.490
114.499	141.959	79.996	19.990	99.913	20.258	5.264	0.464
114.999	142.211	79.995	19.991	99.912	20.254	5.548	0.462
115.500	142.468	79.997	19.990	99.912	20.251	5.832	0.494
116.000	142.678	79.997	19.990	99.911	20.253	5.664	0.488
116.499	142.927	79.996	19.990	99.911	20.254	5.563	0.463
116.999	143.162	79.995	19.991	99.913	20.250	5.982	0.471
117.500	143.419	79.995	19.991	99.914	20.252	5.787	0.487
118.000	143.668	79.996	19.991	99.915	20.251	5.869	0.499
118.499	143.894	79.996	19.991	99.917	20.253	5.635	0.491
118.999	144.161	79.997	19.990	99.917	20.251	5.823	0.484
119.499	144.402	79.996	19.991	99.916	20.254	5.560	0.501
119.999	144.650	79.994	19.992	99.915	20.253	5.678	0.498
120.499	144.887	79.996	19.992	99.919	20.252	5.785	0.487
120.999	145.149	79.994	19.991	99.918	20.251	5.883	0.492
121.500	145.450	79.995	19.991	99.918	20.252	5.796	0.530
122.000	145.667	79.993	19.992	99.917	20.253	5.680	0.540
122.499	145.934	79.995	19.991	99.916	20.256	5.438	0.501
122.999	146.142	79.994	19.991	99.911	20.255	5.541	0.479
123.500	146.391	79.994	19.992	99.913	20.254	5.543	0.466
124.000	146.658	79.995	19.992	99.913	20.254	5.629	0.487
124.500	146.928	79.993	19.991	99.913	20.255	5.538	0.527
125.000	147.173	79.992	19.991	99.913	20.257	5.338	0.526
125.499	147.419	79.993	19.992	99.913	20.253	5.637	0.503
125.999	147.668	79.993	19.992	99.911	20.252	5.792	0.493
126.499	147.896	79.992	19.992	99.910	20.255	5.461	0.486
126.999	148.186	79.992	19.993	99.909	20.253	5.661	0.497
127.499	148.444	79.993	19.992	99.912	20.255	5.541	0.533
127.999	148.723	79.992	19.992	99.913	20.255	5.506	0.543
128.500	148.948	79.993	19.992	99.915	20.254	5.544	0.521
129.000	149.194	79.993	19.993	99.921	20.253	5.674	0.488
129.500	149.467	79.992	19.992	99.930	20.252	5.770	0.495
130.000	149.662	79.992	19.992	99.937	20.252	5.724	0.493
130.500	149.939	79.993	19.991	99.942	20.255	5.472	0.470
131.000	150.191	79.992	19.993	99.949	20.255	5.508	0.501
131.500	150.434	79.992	19.992	99.951	20.253	5.700	0.512
132.000	150.694	79.993	19.992	99.949	20.253	5.685	0.500
132.500	150.930	79.993	19.992	99.943	20.254	5.599	0.500
133.000	151.221	79.993	19.991	99.936	20.251	5.866	0.512
133.500	151.467	79.992	19.991	99.928	20.254	5.578	0.532
134.000	151.729	79.993	19.992	99.919	20.253	5.690	0.522
134.500	151.961	79.993	19.993	99.914	20.252	5.805	0.501
135.000	152.233	79.993	19.992	99.913	20.254	5.552	0.499
135.500	152.480	79.993	19.990	99.913	20.254	5.560	0.511
136.000	152.729	79.992	19.992	99.913	20.251	5.846	0.508
136.500	152.970	79.993	19.993	99.913	20.252	5.735	0.493
137.000	153.246	79.995	19.992	99.912	20.254	5.575	0.504
137.500	153.484	79.993	19.991	99.909	20.250	5.935	0.515
138.000	153.723	79.993	19.990	99.909	20.249	6.054	0.496
138.500	154.005	79.994	19.991	99.916	20.250	5.962	0.499
139.000	154.262	79.994	19.991	99.915	20.251	5.866	0.530
139.500	154.506	79.993	19.991	99.893	20.249	6.002	0.520
140.000	154.733	79.993	19.992	99.877	20.250	5.903	0.486
140.500	155.016	79.994	19.992	99.863	20.253	5.676	0.490
141.000	155.295	79.994	19.990	99.848	20.249	6.002	0.537
141.500	155.547	79.994	19.991	99.840	20.255	5.521	0.546
142.000	155.774	79.994	19.991	99.860	20.254	5.622	0.504
142.500	156.027	79.994	19.991	99.897	20.258	5.200	0.480
143.000	156.255	79.994	19.991	99.933	20.257	5.341	0.481
143.500	156.520	79.993	19.991	99.949	20.255	5.471	0.487
144.000	156.792	79.994	19.991	99.958	20.256	5.412	0.515
144.500	157.077	79.994	19.990	99.959	20.256	5.365	0.547
145.001	157.321	79.995	19.991	99.936	20.257	5.321	0.543
145.501	157.571	79.994	19.991	99.913	20.253	5.659	0.511
146.000	157.810	79.994	19.991	99.905	20.254	5.565	0.491
146.500	158.061	79.994	19.990	99.902	20.256	5.375	0.490
147.000	158.283	79.993	19.991	99.904	20.251	5.844	0.482
147.500	158.573	79.995	19.991	99.907	20.252	5.723	0.492
148.000	158.808	79.993	19.990	99.907	20.253	5.715	0.518
148.500	159.078	79.994	19.991	99.908	20.256	5.412	0.515
149.000	159.294	79.995	19.992	99.909	20.255	5.489	0.496
149.500	159.595	79.994	19.991	99.910	20.254	5.600	0.502
150.000	159.821	79.994	19.990	99.910	20.253	5.656	0.522
150.500	160.087	79.995	19.991	99.911	20.255	5.528	0.510
151.000	160.369	79.995	19.990	99.911	20.254	5.580	0.520
151.500	160.595	79.994	19.991	99.910	20.253	5.678	0.528
152.000	160.870	79.993	19.991	99.910	20.249	6.011	0.504
152.500	161.118	79.994	19.991	99.910	20.252	5.780	0.512
153.000	161.373	79.993	19.990	99.910	20.250	5.913	0.514
153.500	161.617	79.994	19.991	99.910	20.253	5.674	0.501
154.000	161.885	79.995	19.990	99.910	20.253	5.654	0.505
154.500	162.126	79.996	19.990	99.910	20.253	5.669	0.510
155.000	162.393	79.995	19.991	99.910	20.252	5.730	0.508
155.500	162.683	79.994	19.992	99.910	20.256	5.428	0.532
156.000	162.936	79.995	19.991	99.909	20.254	5.603	0.550
156.500	163.195	79.993	19.990	99.908	20.251	5.840	0.528
157.000	163.434	79.993	19.991	99.907	20.254	5.599	0.505
157.500	163.723	79.994	19.990	99.907	20.254	5.609	0.513
158.000	163.966	79.993	19.990	99.907	20.254	5.589	0.530
158.500	164.208	79.994	19.991	99.906	20.254	5.601	0.509
159.000	164.484	79.994	19.991	99.907	20.257	5.320	0.501
159.500	164.731	79.994	19.991	99.908	20.254	5.542	0.520
160.000	164.995	79.994	19.991	99.908	20.254	5.586	0.517
160.500	165.282	79.994	19.990	99.908	20.257	5.325	0.531
161.000	165.503	79.995	19.991	99.909	20.252	5.788	0.529
161.500	165.766	79.995	19.991	99.909	20.255	5.468	0.496
162.000	166.008	79.993	19.990	99.909	20.255	5.507	0.495
162.500	166.298	79.995	19.991	99.908	20.255	5.469	0.518
163.000	166.547	79.995	19.990	99.908	20.258	5.225	0.535
163.500	166.805	79.994	19.992	99.908	20.253	5.696	0.523
164.000	167.056	79.994	19.992	99.909	20.256	5.445	0.508
164.500	167.287	79.995	19.991	99.909	20.256	5.416	0.496
165.000	167.524	79.994	19.992	99.910	20.256	5.387	0.475
165.500	167.757	79.995	19.991	99.907	20.257	5.343	0.469
166.000	168.083	79.993	19.991	99.900	20.253	5.696	0.514
166.500	168.316	79.994	19.990	99.892	20.256	5.417	0.559
167.000	168.575	79.996	19.991	99.890	20.255	5.516	0.526
167.500	168.816	79.995	19.991	99.888	20.257	5.301	0.496
168.000	169.093	79.994	19.991	99.891	20.257	5.301	0.509
168.500	169.351	79.995	19.990	99.898	20.257	5.330	0.527
169.000	169.591	79.996	19.991	99.900	20.257	5.358	0.517
169.500	169.883	79.995	19.990	99.898	20.257	5.328	0.515
170.000	170.128	79.995	19.991	99.896	20.258	5.203	0.534
170.500	170.387	79.996	19.990	99.895	20.257	5.324	0.520
171.000	170.593	79.996	19.991	99.895	20.254	5.615	0.485
171.500	170.869	79.996	19.990	99.894	20.254	5.619	0.474
172.000	171.121	79.997	19.992	99.891	20.255	5.535	0.505
172.500	171.349	79.996	19.990	99.889	20.255	5.531	0.504
173.000	171.614	79.996	19.991	99.883	20.252	5.728	0.487
173.500	171.879	79.997	19.991	99.874	20.256	5.420	0.512
174.000	172.122	79.997	19.991	99.873	20.253	5.679	0.519
174.500	172.364	79.995	19.991	99.873	20.255	5.521	0.496
175.000	172.657	79.996	19.990	99.874	20.254	5.568	0.510
175.500	172.898	79.997	19.989	99.882	20.249	6.032	0.535
176.000	173.143	79.995	19.991	99.893	20.254	5.585	0.510
176.500	173.413	79.995	19.990	99.900	20.252	5.755	0.500
177.000	173.647	79.996	19.991	99.907	20.254	5.605	0.510
177.500	173.927	79.996	19.990	99.910	20.252	5.765	0.509
178.000	174.149	79.995	19.990	99.907	20.253	5.639	0.508
178.500	174.426	79.995	19.989	99.904	20.253	5.642	0.501
179.000	174.662	79.996	19.990	99.901	20.251	5.856	0.506
179.500	174.966	79.995	19.991	99.902	20.253	5.647	0.526
180.000	175.182	79.996	19.991	99.908	20.253	5.706	0.530
180.500	175.432	79.996	19.990	99.912	20.251	5.878	0.493
181.000	175.658	79.995	19.990	99.915	20.252	5.758	0.471
181.500	175.929	79.995	19.991	99.916	20.253	5.713	0.487
182.000	176.187	79.995	19.990	99.915	20.254	5.575	0.513
182.500	176.425	79.995	19.991	99.911	20.254	5.587	0.512
183.000	176.698	79.995	19.991	99.909	20.257	5.300	0.503
183.500	176.956	79.996	19.991	99.910	20.254	5.559	0.521
184.000	177.241	79.995	19.991	99.913	20.253	5.670	0.537
184.500	177.441	79.994	19.991	99.914	20.257	5.340	0.515
185.000	177.696	79.994	19.991	99.914	20.254	5.572	0.470
185.500	177.902	79.994	19.990	99.913	20.254	5.557	0.458
186.000	178.192	79.995	19.991	99.913	20.253	5.643	0.478
186.500	178.445	79.994	19.991	99.913	20.256	5.411	0.519
187.000	178.705	79.994	19.992	99.912	20.254	5.586	0.528
187.500	178.933	79.995	19.991	99.911	20.254	5.612	0.501
188.000	179.170	79.993	19.992	99.910	20.255	5.539	0.477
188.500	179.413	79.995	19.991	99.911	20.259	5.149	0.473
189.000	179.678	79.994	19.992	99.911	20.258	5.204	0.494
189.500	179.911	79.995	19.991	99.910	20.256	5.445	0.502
190.000	180.153	79.994	19.991	99.909	20.254	5.580	0.486
190.500	180.464	79.995	19.991	99.910	20.252	5.772	0.514
191.000	180.673	79.995	19.993	99.910	20.255	5.470	0.537
191.500	180.913	79.996	19.991	99.911	20.256	5.381	0.485
192.000	181.166	79.995	19.992	99.913	20.255	5.511	0.471
192.500	181.427	79.994	19.991	99.912	20.258	5.257	0.503
193.000	181.710	79.994	19.992	99.908	20.255	5.479	0.529
193.500	181.926	79.995	19.991	99.900	20.254	5.606	0.521
194.000	182.142	79.996	19.989	99.891	20.256	5.436	0.465
194.500	182.392	79.996	19.991	99.890	20.257	5.303	0.449
195.000	182.678	79.995	19.991	99.892	20.256	5.431	0.501
195.500	182.944	79.995	19.990	99.894	20.259	5.143	0.544
196.000	183.185	79.996	19.991	99.895	20.256	5.402	0.529
196.500	183.456	79.996	19.991	99.898	20.253	5.688	0.509
197.000	183.680	79.997	19.991	99.895	20.253	5.658	0.504
197.500	183.958	79.995	19.991	99.892	20.255	5.478	0.498
198.000	184.193	79.995	19.991	99.895	20.255	5.529	0.508
198.500	184.450	79.996	19.992	99.909	20.255	5.496	0.503
199.000	184.708	79.996	19.991	99.921	20.257	5.344	0.504
199.500	184.930	79.995	19.991	99.930	20.255	5.509	0.497
200.000	185.214	79.995	19.991	99.933	20.253	5.635	0.493
200.500	185.465	79.995	19.990	99.926	20.255	5.465	0.521
201.000	185.723	79.995	19.990	99.912	20.258	5.191	0.522
201.500	185.965	79.996	19.990	99.897	20.256	5.436	0.504
202.000	186.250	79.996	19.991	99.884	20.256	5.394	0.514
202.500	186.479	79.995	19.991	99.875	20.254	5.616	0.521
203.000	186.746	79.995	19.992	99.872	20.252	5.764	0.505
203.500	186.968	79.996	19.991	99.872	20.255	5.490	0.492
204.000	187.176	79.995	19.991	99.876	20.255	5.517	0.459
204.500	187.450	79.994	19.991	99.883	20.255	5.503	0.456
205.000	187.707	79.995	19.991	99.891	20.254	5.603	0.506
205.500	187.952	79.994	19.991	99.896	20.255	5.519	0.516
206.000	188.207	79.993	19.991	99.901	20.253	5.719	0.501
206.500	188.476	79.993	19.991	99.903	20.251	5.887	0.512
207.000	188.719	79.994	19.991	99.903	20.252	5.796	0.518
207.500	188.930	79.994	19.991	99.897	20.251	5.898	0.483
208.000	189.195	79.994	19.990	99.894	20.251	5.876	0.465
208.500	189.454	79.993	19.991	99.889	20.250	5.950	0.500
209.000	189.694	79.994	19.993	99.882	20.251	5.896	0.512
209.500	189.913	79.994	19.991	99.873	20.251	5.812	0.479
210.000	190.190	79.995	19.991	99.872	20.250	5.938	0.477
210.500	190.432	79.993	19.991	99.874	20.247	6.204	0.507
211.000	190.644	79.993	19.992	99.876	20.253	5.711	0.486
211.500	190.938	79.993	19.991	99.878	20.252	5.748	0.480
212.000	191.156	79.993	19.990	99.882	20.252	5.747	0.509
212.500	191.429	79.992	19.991	99.888	20.250	5.939	0.502
213.000	191.637	79.994	19.992	99.886	20.249	6.040	0.486
213.500	191.870	79.993	19.991	99.891	20.252	5.754	0.461
214.000	192.181	79.993	19.991	99.896	20.250	5.937	0.492
214.500	192.402	79.993	19.991	99.899	20.248	6.104	0.538
215.000	192.684	79.992	19.993	99.895	20.257	5.357	0.517
215.500	192.913	79.993	19.992	99.895	20.253	5.709	0.507
216.000	193.152	79.993	19.991	99.889	20.253	5.677	0.490
216.500	193.380	79.993	19.991	99.885	20.253	5.682	0.468
217.000	193.661	79.993	19.993	99.886	20.250	5.939	0.487
217.500	193.922	79.994	19.992	99.887	20.251	5.821	0.525
218.000	194.167	79.992	19.993	99.892	20.251	5.887	0.524
218.500	194.371	79.993	19.992	99.899	20.251	5.824	0.478
219.000	194.628	79.994	19.994	99.903	20.254	5.584	0.455
219.500	194.871	79.994	19.991	99.905	20.253	5.718	0.480
220.000	195.100	79.993	19.993	99.909	20.252	5.809	0.486
220.500	195.382	79.993	19.992	99.910	20.250	5.947	0.492
221.000	195.601	79.995	19.992	99.910	20.252	5.745	0.506
221.500	195.840	79.993	19.993	99.910	20.251	5.871	0.480
222.000	196.109	79.993	19.992	99.910	20.254	5.587	0.483
222.500	196.350	79.993	19.992	99.907	20.254	5.592	0.509
223.000	196.589	79.995	19.992	99.900	20.248	6.085	0.495
223.500	196.843	79.994	19.993	99.894	20.252	5.793	0.487
224.000	197.116	79.994	19.992	99.893	20.252	5.798	0.510
224.500	197.319	79.994	19.994	99.892	20.249	6.019	0.501
225.000	197.561	79.995	19.991	99.892	20.249	6.031	0.460
225.500	197.805	79.993	19.993	99.891	20.251	5.817	0.465
226.000	198.063	79.996	19.993	99.892	20.248	6.118	0.494
226.500	198.316	79.993	19.992	99.888	20.248	6.153	0.506
227.000	198.544	79.994	19.992	99.883	20.250	5.947	0.496
227.500	198.815	79.994	19.993	99.883	20.250	5.902	0.490
228.000	199.072	79.994	19.991	99.890	20.251	5.833	0.514
228.500	199.273	79.995	19.991	99.892	20.252	5.740	0.493
229.000	199.547	79.994	19.991	99.896	20.250	5.925	0.467
229.500	199.809	79.995	19.991	99.902	20.249	6.056	0.506
230.000	200.027	79.994	19.991	99.903	20.247	6.189	0.508
230.500	200.289	79.994	19.991	99.904	20.251	5.821	0.480
231.000	200.526	79.995	19.992	99.905	20.250	5.954	0.490
231.500	200.769	79.993	19.990	99.907	20.249	6.063	0.490
232.000	201.046	79.993	19.991	99.908	20.249	6.031	0.500
232.500	201.260	79.995	19.992	99.909	20.249	6.034	0.506
233.000	201.531	79.993	19.991	99.907	20.250	5.987	0.488
233.500	201.760	79.994	19.991	99.906	20.252	5.730	0.493
234.000	202.025	79.994	19.990	99.899	20.250	5.910	0.497
234.500	202.271	79.995	19.992	99.891	20.251	5.898	0.503
235.000	202.478	79.993	19.991	99.882	20.253	5.708	0.482
235.500	202.749	79.993	19.991	99.874	20.254	5.557	0.465
236.000	203.025	79.994	19.991	99.871	20.252	5.797	0.512
236.500	203.254	79.993	19.991	99.876	20.250	5.959	0.526
237.000	203.490	79.995	19.991	99.880	20.252	5.801	0.485
237.500	203.774	79.993	19.990	99.885	20.251	5.875	0.493
238.000	203.995	79.993	19.991	99.895	20.249	6.010	0.512
238.500	204.215	79.992	19.992	99.900	20.252	5.729	0.473
239.000	204.464	79.993	19.991	99.900	20.249	6.001	0.455
239.500	204.721	79.993	19.991	99.903	20.247	6.186	0.487
240.000	204.954	79.993	19.992	99.904	20.249	6.006	0.498
240.500	205.203	79.993	19.991	99.903	20.247	6.179	0.486
241.000	205.499	79.993	19.991	99.901	20.252	5.784	0.513
241.500	205.743	79.993	19.992	99.901	20.250	5.976	0.543
242.000	206.006	79.994	19.991	99.902	20.250	5.961	0.524
242.500	206.269	79.993	19.990	99.904	20.250	5.946	0.516
243.000	206.516	79.993	19.991	99.906	20.244	6.503	0.518
243.500	206.756	79.993	19.990	99.907	20.247	6.227	0.499
244.000	206.997	79.994	19.991	99.908	20.247	6.246	0.484
244.500	207.239	79.992	19.991	99.907	20.246	6.305	0.482
245.000	207.514	79.993	19.991	99.905	20.247	6.187	0.500
245.500	207.750	79.993	19.991	99.903	20.249	6.077	0.514
246.000	207.986	79.994	19.990	99.904	20.245	6.361	0.492
246.500	208.241	79.994	19.991	99.906	20.244	6.492	0.482
247.000	208.504	79.993	19.991	99.907	20.246	6.285	0.505
247.500	208.750	79.993	19.991	99.902	20.247	6.260	0.513
248.000	208.989	79.994	19.991	99.896	20.248	6.145	0.496
248.500	209.225	79.994	19.991	99.894	20.244	6.488	0.480
249.000	209.526	79.995	19.991	99.890	20.244	6.507	0.506
249.500	209.764	79.994	19.990	99.887	20.243	6.537	0.538
250.000	210.011	79.995	19.991	99.892	20.246	6.344	0.512
250.500	210.268	79.994	19.991	99.899	20.247	6.215	0.495
251.000	210.515	79.995	19.991	99.899	20.246	6.268	0.504
251.500	210.727	79.994	19.990	99.899	20.244	6.444	0.481
252.000	210.992	79.995	19.991	99.899	20.246	6.304	0.468
252.500	211.257	79.995	19.991	99.894	20.245	6.377	0.503
253.000	211.539	79.995	19.991	99.889	20.244	6.464	0.538
253.500	211.756	79.995	19.992	99.884	20.246	6.312	0.523
254.000	212.010	79.994	19.990	99.880	20.246	6.278	0.486
254.500	212.234	79.994	19.990	99.876	20.247	6.257	0.474
255.000	212.463	79.994	19.991	99.876	20.249	6.079	0.465
255.500	212.733	79.995	19.991	99.875	20.245	6.424	0.476
256.000	212.986	79.996	19.991	99.880	20.241	6.719	0.511
256.500	213.240	79.996	19.991	99.887	20.242	6.643	0.515
257.000	213.460	79.996	19.990	99.893	20.242	6.680	0.491
257.500	213.671	79.995	19.991	99.896	20.240	6.889	0.453
258.000	213.942	79.995	19.990	99.902	20.240	6.823	0.457
258.500	214.209	79.996	19.991	99.905	20.244	6.466	0.510
259.000	214.490	79.994	19.990	99.906	20.242	6.670	0.543
259.500	214.686	79.994	19.991	99.916	20.243	6.614	0.512
260.000	214.933	79.994	19.990	99.900	20.243	6.574	0.460
260.500	215.189	79.995	19.990	99.878	20.241	6.766	0.473
261.000	215.423	79.995	19.990	99.861	20.243	6.621	0.496
261.500	215.672	79.993	19.991	99.851	20.242	6.633	0.487
262.000	215.944	79.995	19.991	99.836	20.241	6.732	0.502
262.500	216.175	79.993	19.991	99.851	20.244	6.478	0.512
263.000	216.430	79.996	19.991	99.891	20.243	6.571	0.494
263.500	216.690	79.995	19.990	99.947	20.241	6.712	0.500
264.000	216.945	79.994	19.992	99.969	20.245	6.379	0.515
264.500	217.188	79.994	19.991	99.978	20.239	6.951	0.507
265.000	217.426	79.993	19.990	99.981	20.240	6.865	0.490
265.500	217.644	79.994	19.990	99.965	20.241	6.764	0.468
266.000	217.954	79.994	19.991	99.927	20.238	6.986	0.492
266.500	218.212	79.994	19.990	99.913	20.240	6.862	0.548
267.000	218.462	79.993	19.990	99.904	20.242	6.636	0.538
267.500	218.695	79.993	19.991	99.905	20.240	6.803	0.496
268.000	218.965	79.995	19.990	99.905	20.242	6.645	0.493
268.500	219.178	79.995	19.991	99.904	20.240	6.882	0.493
269.000	219.433	79.995	19.991	99.906	20.241	6.747	0.475
269.500	219.712	79.995	19.990	99.911	20.242	6.628	0.501
270.000	219.918	79.995	19.990	99.911	20.244	6.525	0.509
270.500	220.171	79.995	19.991	99.911	20.244	6.512	0.472
271.000	220.417	79.995	19.991	99.911	20.241	6.734	0.479
271.500	220.650	79.996	19.990	99.910	20.241	6.717	0.489
272.000	220.901	79.996	19.991	99.910	20.241	6.784	0.482
272.500	221.184	79.996	19.991	99.910	20.242	6.648	0.509
273.000	221.411	79.996	19.991	99.908	20.240	6.840	0.522
273.500	221.695	79.997	19.990	99.907	20.238	7.067	0.510
274.000	221.931	79.997	19.991	99.905	20.241	6.753	0.515
274.500	222.154	79.997	19.991	99.903	20.242	6.630	0.489
275.000	222.439	79.996	19.991	99.900	20.237	7.074	0.483
275.500	222.669	79.996	19.991	99.901	20.242	6.654	0.511
276.000	222.903	79.995	19.991	99.901	20.241	6.785	0.490
276.500	223.146	79.995	19.990	99.903	20.240	6.827	0.471
277.000	223.388	79.996	19.991	99.906	20.239	6.931	0.481
277.500	223.645	79.996	19.990	99.907	20.242	6.699	0.492
278.000	223.921	79.997	19.991	99.908	20.240	6.849	0.516
278.500	224.157	79.996	19.991	99.908	20.241	6.800	0.522
279.000	224.374	79.997	19.991	99.908	20.238	6.998	0.482
279.500	224.625	79.996	19.991	99.907	20.241	6.751	0.460
280.000	224.879	79.997	19.991	99.907	20.245	6.393	0.487
280.500	225.136	79.998	19.991	99.906	20.243	6.580	0.508
281.000	225.387	79.996	19.992	99.907	20.242	6.642	0.509
281.500	225.653	79.996	19.992	99.907	20.241	6.743	0.512
282.000	225.907	79.997	19.992	99.908	20.238	7.019	0.519
282.500	226.132	79.996	19.992	99.907	20.238	7.032	0.500
283.000	226.391	79.995	19.992	99.908	20.241	6.774	0.481
283.500	226.638	79.995	19.991	99.907	20.240	6.875	0.495
284.000	226.906	79.996	19.991	99.906	20.238	7.006	0.510
284.500	227.176	79.996	19.991	99.902	20.237	7.161	0.526
285.000	227.437	79.994	19.992	99.898	20.233	7.442	0.535
285.500	227.658	79.994	19.991	99.896	20.235	7.311	0.507
286.000	227.928	79.995	19.990	99.894	20.235	7.262	0.486
286.500	228.176	79.994	19.991	99.894	20.236	7.188	0.504
287.000	228.442	79.995	19.991	99.894	20.237	7.146	0.516
287.500	228.705	79.994	19.991	99.893	20.237	7.112	0.521
288.000	228.938	79.993	19.991	99.893	20.235	7.329	0.512
288.500	229.181	79.993	19.992	99.895	20.238	6.998	0.486
289.000	229.447	79.993	19.992	99.896	20.237	7.149	0.493
289.500	229.671	79.993	19.992	99.901	20.238	6.993	0.500
290.000	229.961	79.993	19.991	99.907	20.241	6.790	0.502
290.500	230.199	79.994	19.992	99.907	20.239	6.921	0.521
291.000	230.490	79.993	19.991	99.901	20.237	7.142	0.529
291.500	230.728	79.993	19.990	99.894	20.237	7.118	0.529
292.000	230.959	79.994	19.991	99.891	20.237	7.111	0.499
292.500	231.188	79.994	19.993	99.891	20.237	7.099	0.465
293.000	231.443	79.993	19.992	99.893	20.237	7.077	0.472
293.500	231.721	79.994	19.992	99.897	20.237	7.118	0.508
294.000	232.001	79.993	19.990	99.905	20.237	7.108	0.546
294.500	232.250	79.993	19.991	99.907	20.238	6.983	0.544
295.000	232.432	79.993	19.991	99.907	20.238	7.030	0.480
295.500	232.730	79.994	19.991	99.905	20.239	6.934	0.455
296.000	232.938	79.993	19.992	99.906	20.241	6.777	0.493
296.500	233.221	79.993	19.991	99.906	20.241	6.745	0.498
297.000	233.498	79.992	19.991	99.907	20.239	6.942	0.526
297.500	233.702	79.992	19.991	99.908	20.241	6.776	0.521
298.000	233.960	79.993	19.991	99.910	20.242	6.692	0.472
298.500	234.199	79.993	19.992	99.911	20.241	6.773	0.479
299.000	234.426	79.992	19.992	99.911	20.241	6.713	0.481
299.500	234.683	79.993	19.992	99.911	20.240	6.871	0.476
300.000	234.970	79.993	19.992	99.911	20.239	6.958	0.514
300.500	235.202	79.993	19.994	99.905	20.237	7.158	0.531
301.000	235.450	79.993	19.992	99.898	20.240	6.832	0.500
301.500	235.694	79.993	19.993	99.890	20.241	6.751	0.486
302.000	235.929	79.993	19.993	99.887	20.240	6.872	0.485
302.500	236.188	79.992	19.992	99.887	20.242	6.672	0.486
303.000	236.447	79.992	19.993	99.892	20.239	6.914	0.505
303.500	236.735	79.992	19.992	99.898	20.238	7.018	0.532
304.000	236.979	79.992	19.992	99.899	20.242	6.690	0.540
304.500	237.226	79.993	19.992	99.897	20.240	6.867	0.512
305.000	237.454	79.992	19.991	99.897	20.239	6.981	0.483
305.500	237.714	79.991	19.992	99.898	20.243	6.608	0.481
306.000	237.978	79.992	19.993	99.901	20.236	7.166	0.506
306.500	238.233	79.993	19.992	99.908	20.239	6.914	0.522
307.000	238.475	79.993	19.993	99.915	20.241	6.795	0.508
307.500	238.694	79.992	19.993	99.915	20.237	7.135	0.479
308.000	238.938	79.994	19.992	99.913	20.239	6.938	0.462
308.500	239.196	79.992	19.992	99.907	20.240	6.854	0.483
309.000	239.437	79.994	19.991	99.900	20.239	6.938	0.500
309.500	239.724	79.992	19.993	99.895	20.239	6.906	0.514
310.000	239.968	79.993	19.993	99.893	20.238	6.983	0.529
310.500	240.195	79.993	19.992	99.890	20.238	6.986	0.501
311.000	240.428	79.992	19.992	99.892	20.240	6.862	0.466
311.500	240.702	79.993	19.991	99.898	20.241	6.756	0.483
312.000	240.954	79.993	19.993	99.898	20.242	6.687	0.516
312.500	241.223	79.994	19.993	99.899	20.240	6.804	0.524
313.000	241.433	79.992	19.992	99.903	20.243	6.593	0.500
313.500	241.678	79.993	19.990	99.904	20.241	6.787	0.467
314.000	241.959	79.992	19.992	99.905	20.241	6.729	0.491
314.500	242.217	79.993	19.992	99.907	20.240	6.798	0.533
315.000	242.476	79.993	19.991	99.909	20.238	7.049	0.528
315.500	242.711	79.992	19.990	99.908	20.241	6.722	0.505
316.000	242.932	79.993	19.992	99.904	20.238	7.033	0.475
316.500	243.198	79.993	19.991	99.904	20.238	7.033	0.472
317.000	243.450	79.993	19.991	99.903	20.236	7.223	0.503
317.500	243.706	79.993	19.991	99.899	20.236	7.192	0.513
318.000	243.917	79.991	19.991	99.894	20.237	7.108	0.487
318.500	244.188	79.992	19.991	99.892	20.235	7.266	0.475
319.000	244.416	79.993	19.992	99.889	20.241	6.805	0.491
319.500	244.683	79.992	19.991	99.891	20.240	6.857	0.497
320.000	244.927	79.993	19.990	99.895	20.243	6.593	0.502
320.500	245.176	79.993	19.991	99.899	20.241	6.788	0.502
321.000	245.414	79.993	19.991	99.903	20.242	6.678	0.490
321.500	245.657	79.991	19.991	99.906	20.245	6.421	0.484
322.000	245.920	79.991	19.990	99.906	20.238	6.986	0.493
322.500	246.164	79.991	19.991	99.908	20.239	6.939	0.507
323.000	246.411	79.992	19.991	99.905	20.239	6.922	0.499
323.500	246.617	79.992	19.991	99.878	20.238	7.033	0.472
324.000	246.903	79.991	19.992	99.856	20.236	7.164	0.472
324.500	247.158	79.992	19.992	99.844	20.238	7.050	0.517
325.000	247.378	79.993	19.991	99.834	20.238	7.067	0.508
325.500	247.653	79.994	19.991	99.834	20.234	7.400	0.485
326.000	247.908	79.993	19.990	99.858	20.239	6.969	0.513
326.500	248.122	79.993	19.991	99.873	20.237	7.082	0.500
327.000	248.393	79.993	19.991	99.878	20.239	6.971	0.477
327.500	248.632	79.993	19.990	99.881	20.241	6.762	0.497
328.000	248.890	79.992	19.992	99.884	20.238	6.988	0.504
328.500	249.120	79.994	19.991	99.891	20.240	6.843	0.493
329.000	249.372	79.993	19.990	99.924	20.240	6.882	0.485
329.500	249.625	79.993	19.991	99.957	20.239	6.956	0.493
330.000	249.940	79.995	19.991	99.967	20.241	6.774	0.537
330.500	250.161	79.993	19.991	99.970	20.241	6.776	0.552
331.000	250.343	79.993	19.991	99.968	20.242	6.633	0.469
331.500	250.626	79.994	19.991	99.942	20.243	6.557	0.434
332.000	250.909	79.995	19.991	99.915	20.239	6.895	0.515
332.500	251.130	79.995	19.991	99.909	20.239	6.971	0.535
333.000	251.386	79.995	19.990	99.908	20.242	6.653	0.491
333.500	251.653	79.995	19.991	99.910	20.241	6.720	0.501
334.000	251.872	79.995	19.990	99.910	20.243	6.549	0.505
334.500	252.149	79.994	19.990	99.910	20.245	6.399	0.491
335.000	252.394	79.996	19.991	99.910	20.244	6.473	0.509
335.500	252.612	79.995	19.991	99.910	20.244	6.443	0.493
336.000	252.899	79.995	19.991	99.909	20.241	6.774	0.484
336.500	253.121	79.995	19.991	99.909	20.244	6.480	0.507
337.000	253.345	79.997	19.991	99.909	20.240	6.867	0.477
337.500	253.614	79.996	19.991	99.910	20.243	6.608	0.470
338.000	253.804	79.996	19.990	99.910	20.243	6.574	0.477
338.500	254.074	79.995	19.992	99.910	20.241	6.761	0.460
339.000	254.346	79.996	19.991	99.910	20.242	6.709	0.501
339.500	254.540	79.994	19.992	99.910	20.241	6.784	0.504
340.000	254.848	79.996	19.991	99.909	20.242	6.638	0.484
340.500	255.049	79.995	19.990	99.909	20.242	6.653	0.506
341.000	255.333	79.993	19.991	99.909	20.243	6.534	0.497
341.500	255.558	79.996	19.991	99.907	20.239	6.929	0.497
342.000	255.780	79.995	19.991	99.907	20.240	6.842	0.478
342.500	256.044	79.995	19.990	99.907	20.240	6.835	0.467
343.000	256.299	79.994	19.991	99.907	20.238	6.985	0.502
343.500	256.545	79.994	19.990	99.908	20.242	6.674	0.510
344.000	256.789	79.994	19.991	99.910	20.238	7.056	0.496
344.500	257.056	79.995	19.991	99.910	20.240	6.854	0.500
345.000	257.314	79.996	19.989	99.909	20.241	6.793	0.518
345.500	257.550	79.994	19.990	99.909	20.241	6.795	0.509
346.000	257.770	79.995	19.991	99.908	20.240	6.880	0.475
346.500	258.047	79.994	19.992	99.908	20.241	6.722	0.477
347.000	258.304	79.997	19.991	99.907	20.241	6.759	0.515
347.500	258.560	79.996	19.991	99.907	20.243	6.606	0.524
348.000	258.821	79.995	19.991	99.902	20.239	6.949	0.515
348.500	259.044	79.995	19.991	99.902	20.238	7.067	0.500
349.000	259.327	79.996	19.990	99.903	20.235	7.260	0.494
349.500	259.532	79.996	19.991	99.904	20.234	7.420	0.497
350.000	259.772	79.995	19.991	99.904	20.237	7.159	0.467
350.500	259.994	79.995	19.992	99.907	20.238	6.984	0.454
351.000	260.235	79.995	19.991	99.906	20.237	7.091	0.463
351.500	260.491	79.995	19.991	99.906	20.235	7.328	0.480
352.000	260.737	79.996	19.991	99.905	20.236	7.226	0.499
352.500	261.002	79.996	19.991	99.906	20.237	7.075	0.506
353.000	261.225	79.996	19.990	99.902	20.236	7.250	0.499
353.500	261.504	79.996	19.992	99.896	20.235	7.314	0.495
354.000	261.722	79.996	19.991	99.891	20.236	7.176	0.500
354.500	261.986	79.996	19.990	99.886	20.234	7.349	0.490
