Repository: ulfsri/fsri_materials_database

# Materials and Products Database

## 01_Data

Raw data generated from each apparatus are included here in plain-text format. The data is organized first by material, next by the short name of test apparatus used, and where applicable additional filtering by test settings.

### material.json

Each material directory contains a json file of the same name as the material. This file links the data stored in the repository as well as data and graphs produced by the accompanying scripts (__02_Scripts__) to the respective landing page for the material on the front-end website.

File: 01_Data/Polyester_Fabric/MCC/Polyester_Fabric_MCC_30K_min_210308_R1.txt (part 2 of 4)
T Correction Coefficients:	0	1.024463	0
Time Shift (s):	14
*
Time (s)	Temperature (C)	N2 flow rate (cc/min)	O2 flow rate (cc/min)	Flow Rate (cc/min)	Oxygen (%)	HRR (W/g)	Heating rate (C/s)
354.500	249.540	79.994	19.992	99.910	20.236	5.579	0.510
355.000	249.793	79.995	19.991	99.910	20.232	6.015	0.504
355.500	250.069	79.995	19.992	99.913	20.234	5.769	0.517
356.000	250.296	79.994	19.992	99.915	20.237	5.495	0.516
356.500	250.536	79.994	19.991	99.915	20.235	5.663	0.485
357.000	250.817	79.996	19.989	99.915	20.231	6.099	0.494
357.500	251.060	79.994	19.993	99.913	20.237	5.515	0.522
358.000	251.299	79.994	19.992	99.909	20.236	5.560	0.503
358.500	251.542	79.995	19.993	99.908	20.238	5.423	0.482
359.000	251.818	79.995	19.992	99.909	20.233	5.919	0.501
359.500	252.072	79.994	19.991	99.910	20.233	5.896	0.524
360.000	252.316	79.996	19.993	99.911	20.234	5.784	0.514
360.500	252.567	79.995	19.994	99.912	20.234	5.807	0.496
361.000	252.812	79.995	19.990	99.912	20.234	5.826	0.495
361.500	253.065	79.994	19.992	99.915	20.234	5.754	0.497
362.000	253.317	79.995	19.992	99.915	20.236	5.614	0.501
362.500	253.565	79.994	19.992	99.915	20.233	5.922	0.503
363.000	253.794	79.994	19.992	99.915	20.234	5.838	0.489
363.500	254.079	79.995	19.992	99.914	20.235	5.715	0.495
364.000	254.325	79.995	19.993	99.910	20.234	5.793	0.523
364.500	254.579	79.995	19.991	99.906	20.230	6.151	0.516
365.000	254.783	79.996	19.992	99.902	20.233	5.936	0.479
365.500	255.080	79.996	19.990	99.897	20.232	6.029	0.480
366.000	255.342	79.996	19.990	99.891	20.233	5.892	0.530
366.500	255.532	79.997	19.991	99.885	20.234	5.800	0.505
367.000	255.775	79.996	19.992	99.883	20.231	6.120	0.442
367.500	256.049	79.995	19.990	99.887	20.232	6.038	0.475
368.000	256.298	79.996	19.992	99.892	20.233	5.898	0.521
368.500	256.538	79.997	19.992	99.898	20.230	6.161	0.506
369.000	256.821	79.997	19.991	99.904	20.230	6.152	0.506
369.500	257.066	79.995	19.992	99.909	20.231	6.126	0.526
370.000	257.299	79.997	19.992	99.909	20.232	6.023	0.503
370.500	257.551	79.996	19.991	99.910	20.231	6.106	0.481
371.000	257.807	79.996	19.991	99.910	20.230	6.193	0.496
371.500	258.072	79.996	19.990	99.911	20.233	5.897	0.515
372.000	258.305	79.994	19.991	99.912	20.233	5.883	0.510
372.500	258.538	79.995	19.991	99.913	20.227	6.490	0.482
373.000	258.801	79.996	19.991	99.913	20.233	5.925	0.481
373.500	259.048	79.996	19.991	99.913	20.232	5.958	0.504
374.000	259.324	79.994	19.991	99.914	20.236	5.608	0.517
374.500	259.522	79.994	19.992	99.914	20.234	5.779	0.498
375.000	259.795	79.995	19.992	99.915	20.235	5.642	0.472
375.500	260.065	79.994	19.992	99.915	20.237	5.507	0.507
376.000	260.265	79.994	19.993	99.921	20.233	5.910	0.507
376.500	260.482	79.994	19.992	99.925	20.231	6.115	0.444
377.000	260.795	79.993	19.991	99.933	20.237	5.488	0.473
377.500	261.011	79.993	19.992	99.941	20.231	6.123	0.529
378.000	261.217	79.993	19.992	99.949	20.236	5.577	0.476
378.500	261.479	79.993	19.992	99.946	20.237	5.502	0.445
379.000	261.777	79.993	19.993	99.943	20.235	5.675	0.514
379.500	261.995	79.993	19.992	99.937	20.232	5.944	0.538
380.000	262.271	79.991	19.991	99.928	20.232	5.961	0.505
380.500	262.486	79.993	19.992	99.920	20.234	5.838	0.493
381.000	262.774	79.991	19.992	99.917	20.233	5.910	0.497
381.500	263.014	79.993	19.991	99.915	20.230	6.190	0.515
382.000	263.319	79.992	19.992	99.915	20.233	5.902	0.536
382.500	263.524	79.992	19.992	99.916	20.232	5.983	0.528
383.000	263.771	79.990	19.993	99.917	20.232	6.008	0.481
383.500	263.992	79.991	19.992	99.918	20.231	6.115	0.460
384.000	264.252	79.992	19.992	99.918	20.235	5.664	0.474
384.500	264.497	79.991	19.992	99.918	20.226	6.627	0.492
385.001	264.762	79.991	19.992	99.915	20.230	6.215	0.507
385.500	264.989	79.992	19.992	99.913	20.228	6.426	0.501
386.000	265.248	79.992	19.992	99.912	20.230	6.154	0.489
386.500	265.544	79.992	19.993	99.911	20.230	6.219	0.520
387.000	265.740	79.991	19.992	99.910	20.231	6.123	0.524
387.500	266.026	79.992	19.992	99.911	20.232	5.978	0.487
388.000	266.283	79.991	19.992	99.912	20.230	6.168	0.512
388.500	266.567	79.991	19.992	99.912	20.236	5.628	0.542
389.000	266.802	79.992	19.993	99.912	20.236	5.580	0.530
389.500	267.055	79.992	19.994	99.913	20.231	6.142	0.504
390.000	267.287	79.992	19.993	99.912	20.237	5.485	0.487
390.500	267.514	79.991	19.992	99.912	20.233	5.924	0.472
391.000	267.819	79.990	19.994	99.912	20.235	5.639	0.495
391.500	268.042	79.992	19.994	99.913	20.231	6.092	0.530
392.000	268.293	79.993	19.993	99.912	20.232	5.963	0.501
392.500	268.532	79.993	19.992	99.914	20.234	5.756	0.481
393.000	268.756	79.992	19.994	99.914	20.234	5.750	0.476
393.500	269.008	79.992	19.992	99.914	20.232	5.946	0.470
394.000	269.285	79.991	19.993	99.914	20.237	5.457	0.503
394.500	269.536	79.991	19.993	99.915	20.233	5.888	0.529
395.000	269.765	79.993	19.991	99.913	20.235	5.686	0.504
395.500	270.016	79.993	19.992	99.912	20.238	5.392	0.480
396.000	270.280	79.992	19.991	99.912	20.233	5.867	0.497
396.500	270.565	79.992	19.991	99.916	20.234	5.797	0.532
397.000	270.803	79.992	19.992	99.917	20.231	6.060	0.536
397.500	271.013	79.994	19.995	99.919	20.233	5.867	0.486
398.000	271.322	79.993	19.992	99.919	20.230	6.225	0.484
398.500	271.570	79.994	19.991	99.917	20.230	6.231	0.538
399.000	271.801	79.995	19.990	99.911	20.228	6.394	0.518
399.500	272.039	79.992	19.990	99.910	20.230	6.151	0.474
400.000	272.329	79.992	19.990	99.909	20.229	6.263	0.499
400.500	272.566	79.993	19.990	99.908	20.229	6.263	0.527
401.000	272.836	79.993	19.989	99.908	20.232	5.997	0.517
401.500	273.072	79.993	19.993	99.910	20.228	6.361	0.507
402.000	273.318	79.993	19.993	99.908	20.228	6.423	0.494
402.500	273.587	79.993	19.992	99.904	20.232	6.031	0.498
403.000	273.811	79.993	19.991	99.902	20.227	6.485	0.504
403.500	274.068	79.991	19.992	99.904	20.233	5.855	0.487
404.000	274.344	79.992	19.991	99.904	20.231	6.146	0.507
404.500	274.543	79.992	19.990	99.906	20.237	5.530	0.504
405.000	274.793	79.993	19.992	99.908	20.234	5.793	0.462
405.500	275.073	79.991	19.991	99.908	20.232	6.025	0.490
406.000	275.319	79.991	19.991	99.902	20.233	5.922	0.528
406.500	275.553	79.993	19.993	99.895	20.228	6.448	0.503
407.000	275.814	79.993	19.991	99.887	20.226	6.563	0.488
407.500	276.063	79.992	19.992	99.884	20.226	6.588	0.502
408.000	276.320	79.992	19.992	99.883	20.230	6.171	0.508
408.500	276.573	79.993	19.992	99.887	20.227	6.487	0.508
409.000	276.832	79.992	19.992	99.892	20.228	6.423	0.511
409.500	277.086	79.991	19.990	99.899	20.230	6.196	0.512
410.000	277.314	79.992	19.992	99.905	20.225	6.730	0.497
410.500	277.530	79.990	19.992	99.909	20.228	6.406	0.463
411.000	277.818	79.992	19.991	99.910	20.227	6.493	0.474
411.500	278.063	79.993	19.992	99.912	20.225	6.708	0.518
412.000	278.326	79.992	19.992	99.913	20.228	6.367	0.520
412.500	278.547	79.992	19.991	99.918	20.229	6.280	0.496
413.000	278.795	79.993	19.991	99.917	20.228	6.364	0.477
413.500	279.047	79.993	19.991	99.922	20.228	6.423	0.485
414.000	279.292	79.992	19.991	99.923	20.228	6.423	0.499
414.500	279.529	79.992	19.992	99.922	20.230	6.224	0.489
415.000	279.820	79.991	19.991	99.918	20.226	6.633	0.505
415.500	280.041	79.992	19.991	99.917	20.227	6.460	0.520
416.000	280.290	79.992	19.992	99.912	20.226	6.603	0.491
416.500	280.581	79.992	19.993	99.912	20.223	6.897	0.505
417.000	280.801	79.994	19.992	99.914	20.227	6.488	0.525
417.500	281.081	79.994	19.992	99.917	20.227	6.460	0.505
418.000	281.325	79.992	19.992	99.918	20.225	6.725	0.512
418.500	281.572	79.995	19.993	99.918	20.227	6.523	0.508
419.000	281.841	79.994	19.993	99.918	20.225	6.719	0.504
419.500	282.063	79.992	19.992	99.916	20.230	6.218	0.503
420.000	282.326	79.994	19.991	99.914	20.228	6.391	0.488
420.500	282.596	79.994	19.991	99.914	20.225	6.719	0.509
421.000	282.785	79.994	19.992	99.914	20.225	6.730	0.496
421.500	283.080	79.994	19.991	99.916	20.225	6.719	0.472
422.000	283.328	79.995	19.992	99.916	20.224	6.769	0.513
422.500	283.572	79.993	19.990	99.916	20.224	6.834	0.517
423.000	283.815	79.993	19.991	99.916	20.225	6.741	0.489
423.500	284.112	79.994	19.991	99.922	20.227	6.529	0.513
424.000	284.308	79.994	19.991	99.922	20.227	6.509	0.516
424.500	284.568	79.995	19.991	99.922	20.228	6.445	0.475
425.000	284.811	79.994	19.991	99.922	20.225	6.700	0.480
425.500	285.075	79.994	19.991	99.921	20.228	6.448	0.505
426.000	285.316	79.993	19.991	99.920	20.225	6.672	0.506
426.500	285.579	79.995	19.991	99.925	20.234	5.816	0.504
427.000	285.779	79.996	19.992	99.928	20.225	6.686	0.483
427.500	286.064	79.995	19.991	99.931	20.229	6.300	0.474
428.000	286.352	79.995	19.990	99.931	20.223	6.882	0.529
428.500	286.603	79.996	19.991	99.926	20.226	6.658	0.555
429.000	286.855	79.995	19.991	99.919	20.225	6.731	0.521
429.500	287.106	79.996	19.991	99.916	20.225	6.717	0.504
430.000	287.351	79.995	19.991	99.912	20.223	6.927	0.500
430.500	287.595	79.994	19.990	99.908	20.222	6.988	0.492
431.000	287.855	79.994	19.990	99.907	20.223	6.944	0.496
431.500	288.099	79.994	19.991	99.907	20.224	6.860	0.504
432.000	288.317	79.994	19.989	99.905	20.221	7.115	0.483
432.500	288.570	79.994	19.991	99.904	20.222	6.966	0.466
433.000	288.832	79.994	19.991	99.907	20.221	7.075	0.492
433.500	289.123	79.994	19.992	99.909	20.223	6.882	0.534
434.000	289.309	79.994	19.992	99.909	20.222	6.974	0.516
434.500	289.598	79.994	19.991	99.912	20.227	6.532	0.476
435.000	289.843	79.994	19.991	99.913	20.227	6.554	0.505
435.500	290.070	79.995	19.991	99.914	20.226	6.655	0.503
436.000	290.343	79.994	19.991	99.916	20.227	6.501	0.486
436.500	290.621	79.994	19.989	99.920	20.223	6.898	0.526
437.000	290.880	79.993	19.989	99.920	20.226	6.652	0.545
437.500	291.116	79.994	19.989	99.921	20.223	6.890	0.516
438.000	291.374	79.994	19.990	99.921	20.224	6.848	0.494
438.500	291.673	79.993	19.990	99.920	20.227	6.468	0.526
439.000	291.911	79.993	19.991	99.916	20.223	6.957	0.547
439.500	292.194	79.994	19.992	99.915	20.227	6.476	0.529
440.000	292.423	79.995	19.990	99.915	20.224	6.817	0.517
440.500	292.642	79.994	19.992	99.915	20.222	6.994	0.480
441.000	292.922	79.993	19.990	99.919	20.224	6.761	0.474
441.500	293.165	79.995	19.992	99.921	20.223	6.879	0.511
442.000	293.388	79.994	19.990	99.924	20.221	7.151	0.494
442.500	293.663	79.994	19.992	99.926	20.220	7.196	0.482
443.000	293.925	79.993	19.990	99.927	20.219	7.305	0.517
443.500	294.151	79.993	19.989	99.924	20.221	7.092	0.512
444.000	294.418	79.995	19.991	99.922	20.225	6.704	0.490
444.500	294.666	79.995	19.991	99.919	20.220	7.196	0.504
445.000	294.910	79.995	19.992	99.916	20.223	6.897	0.504
445.500	295.171	79.996	19.992	99.915	20.222	7.045	0.498
446.000	295.450	79.995	19.991	99.915	20.222	7.004	0.523
446.500	295.658	79.994	19.992	99.915	20.219	7.294	0.514
447.000	295.963	79.995	19.989	99.914	20.222	7.028	0.500
447.500	296.199	79.995	19.992	99.914	20.218	7.414	0.527
448.000	296.460	79.996	19.992	99.913	20.218	7.412	0.519
448.500	296.718	79.995	19.992	99.913	20.218	7.462	0.508
449.000	296.974	79.994	19.992	99.915	20.219	7.327	0.517
449.500	297.221	79.994	19.991	99.916	20.222	7.053	0.508
450.000	297.495	79.995	19.992	99.917	20.218	7.406	0.512
450.500	297.747	79.996	19.992	99.917	20.216	7.590	0.524
451.000	297.980	79.996	19.991	99.917	20.218	7.392	0.506
451.500	298.276	79.996	19.991	99.916	20.220	7.238	0.507
452.000	298.514	79.995	19.991	99.914	20.222	7.014	0.531
452.500	298.755	79.996	19.991	99.916	20.218	7.391	0.507
453.000	299.037	79.995	19.990	99.919	20.213	7.895	0.502
453.500	299.275	79.994	19.991	99.923	20.219	7.355	0.522
454.000	299.538	79.995	19.992	99.927	20.219	7.361	0.510
454.500	299.774	79.994	19.991	99.928	20.217	7.490	0.499
455.000	300.030	79.995	19.991	99.930	20.213	7.937	0.495
455.500	300.260	79.996	19.990	99.932	20.217	7.573	0.489
456.000	300.507	79.995	19.991	99.934	20.219	7.366	0.482
456.500	300.765	79.995	19.991	99.935	20.221	7.159	0.491
457.000	301.024	79.993	19.991	99.937	20.218	7.411	0.511
457.500	301.250	79.995	19.991	99.934	20.221	7.153	0.501
458.000	301.503	79.995	19.991	99.931	20.218	7.431	0.482
458.500	301.799	79.994	19.990	99.929	20.218	7.408	0.514
459.000	302.041	79.993	19.991	99.928	20.217	7.481	0.544
459.500	302.274	79.994	19.994	99.926	20.217	7.518	0.506
460.000	302.513	79.994	19.992	99.926	20.217	7.515	0.473
460.500	302.802	79.993	19.991	99.925	20.216	7.627	0.500
461.000	303.045	79.992	19.989	99.924	20.219	7.308	0.530
461.500	303.281	79.994	19.991	99.924	20.219	7.313	0.505
462.000	303.539	79.994	19.990	99.923	20.220	7.201	0.487
462.500	303.812	79.994	19.991	99.923	20.215	7.688	0.512
463.000	304.053	79.995	19.993	99.923	20.218	7.470	0.522
463.500	304.303	79.993	19.990	99.921	20.212	8.080	0.503
464.000	304.541	79.993	19.990	99.919	20.218	7.408	0.490
464.500	304.802	79.994	19.990	99.924	20.214	7.836	0.494
465.000	305.027	79.993	19.992	99.925	20.216	7.603	0.492
465.500	305.348	79.992	19.991	99.925	20.218	7.464	0.515
466.000	305.585	79.993	19.994	99.924	20.218	7.416	0.552
466.500	305.858	79.993	19.991	99.922	20.215	7.738	0.534
467.000	306.057	79.992	19.991	99.916	20.215	7.780	0.491
467.500	306.334	79.993	19.990	99.915	20.214	7.875	0.474
468.000	306.613	79.993	19.992	99.915	20.217	7.570	0.516
468.500	306.870	79.992	19.992	99.919	20.215	7.727	0.546
469.000	307.084	79.992	19.990	99.920	20.215	7.761	0.503
469.500	307.362	79.993	19.991	99.922	20.215	7.741	0.481
470.000	307.601	79.993	19.989	99.923	20.212	8.057	0.505
470.500	307.859	79.994	19.991	99.924	20.215	7.713	0.507
471.000	308.144	79.992	19.990	99.922	20.219	7.282	0.520
471.500	308.370	79.993	19.994	99.921	20.214	7.873	0.526
472.000	308.658	79.993	19.991	99.922	20.216	7.629	0.512
472.500	308.917	79.993	19.992	99.924	20.213	7.942	0.531
473.001	309.111	79.992	19.991	99.923	20.215	7.713	0.500
473.501	309.410	79.994	19.993	99.922	20.218	7.433	0.474
474.000	309.657	79.993	19.992	99.921	20.222	7.033	0.520
474.500	309.907	79.994	19.993	99.918	20.217	7.512	0.522
475.000	310.175	79.993	19.992	99.914	20.214	7.800	0.507
475.500	310.456	79.992	19.992	99.914	20.217	7.512	0.533
476.000	310.680	79.992	19.992	99.912	20.212	8.007	0.527
476.500	310.957	79.993	19.993	99.913	20.214	7.831	0.503
477.000	311.185	79.993	19.993	99.912	20.210	8.276	0.503
477.500	311.466	79.993	19.992	99.913	20.210	8.290	0.507
478.000	311.719	79.994	19.992	99.912	20.215	7.773	0.521
478.500	311.971	79.993	19.992	99.916	20.215	7.751	0.519
479.000	312.252	79.993	19.993	99.916	20.211	8.148	0.519
479.500	312.490	79.993	19.992	99.917	20.216	7.678	0.526
480.000	312.743	79.992	19.992	99.920	20.215	7.725	0.506
480.500	312.994	79.992	19.992	99.921	20.211	8.097	0.498
481.000	313.234	79.994	19.992	99.920	20.215	7.747	0.498
481.500	313.484	79.993	19.992	99.919	20.216	7.665	0.490
482.000	313.776	79.993	19.993	99.919	20.215	7.682	0.516
482.501	314.013	79.992	19.991	99.918	20.217	7.573	0.536
483.000	314.293	79.993	19.992	99.916	20.216	7.643	0.523
483.500	314.503	79.993	19.992	99.914	20.215	7.688	0.503
484.000	314.729	79.993	19.992	99.913	20.213	7.974	0.463
484.500	315.061	79.993	19.992	99.916	20.215	7.711	0.497
485.000	315.269	79.994	19.991	99.917	20.214	7.834	0.549
485.500	315.548	79.993	19.991	99.918	20.215	7.781	0.513
486.000	315.812	79.993	19.991	99.917	20.215	7.730	0.515
486.500	316.037	79.993	19.990	99.917	20.216	7.629	0.516
487.000	316.320	79.993	19.993	99.918	20.215	7.746	0.498
487.500	316.558	79.993	19.992	99.917	20.216	7.595	0.514
488.001	316.834	79.994	19.991	99.921	20.215	7.713	0.518
488.500	317.079	79.992	19.991	99.926	20.214	7.822	0.518
489.000	317.309	79.994	19.992	99.932	20.211	8.119	0.498
489.500	317.574	79.993	19.992	99.935	20.218	7.458	0.485
490.000	317.824	79.992	19.992	99.938	20.217	7.489	0.505
490.500	318.079	79.992	19.992	99.937	20.215	7.727	0.510
491.000	318.322	79.994	19.991	99.933	20.215	7.752	0.501
491.500	318.584	79.993	19.990	99.927	20.216	7.621	0.501
492.000	318.837	79.992	19.991	99.921	20.217	7.576	0.510
492.500	319.103	79.993	19.992	99.915	20.216	7.624	0.517
493.000	319.354	79.993	19.992	99.914	20.214	7.805	0.518
493.500	319.601	79.992	19.992	99.916	20.217	7.537	0.507
494.000	319.848	79.993	19.991	99.917	20.220	7.184	0.496
494.500	320.086	79.993	19.992	99.919	20.215	7.716	0.489
495.000	320.329	79.994	19.991	99.924	20.210	8.245	0.483
495.500	320.624	79.994	19.992	99.924	20.215	7.710	0.510
496.000	320.879	79.995	19.993	99.921	20.214	7.872	0.544
496.500	321.169	79.993	19.991	99.922	20.209	8.306	0.548
497.000	321.411	79.993	19.992	99.920	20.218	7.433	0.538
497.500	321.637	79.995	19.992	99.916	20.212	8.009	0.500
498.000	321.939	79.993	19.992	99.914	20.218	7.383	0.498
498.500	322.185	79.993	19.991	99.914	20.219	7.341	0.538
499.000	322.439	79.994	19.990	99.913	20.218	7.436	0.523
499.500	322.674	79.994	19.991	99.913	20.213	7.979	0.494
500.000	322.905	79.993	19.993	99.914	20.217	7.576	0.478
500.500	323.183	79.994	19.991	99.916	20.217	7.495	0.487
501.000	323.448	79.994	19.991	99.917	20.216	7.613	0.526
501.500	323.684	79.994	19.991	99.918	20.214	7.825	0.522
502.000	323.924	79.995	19.991	99.918	20.212	8.080	0.488
502.500	324.187	79.994	19.990	99.918	20.215	7.719	0.490
503.000	324.437	79.995	19.990	99.919	20.213	7.895	0.508
503.500	324.676	79.995	19.992	99.920	20.214	7.878	0.501
504.000	324.942	79.993	19.992	99.919	20.216	7.680	0.496
504.500	325.219	79.995	19.990	99.921	20.212	7.996	0.524
505.000	325.461	79.993	19.990	99.921	20.214	7.837	0.531
505.500	325.722	79.993	19.991	99.920	20.217	7.515	0.511
506.000	326.004	79.993	19.990	99.918	20.214	7.873	0.523
506.500	326.247	79.994	19.991	99.918	20.215	7.714	0.534
507.000	326.504	79.994	19.991	99.916	20.215	7.769	0.512
507.500	326.752	79.994	19.991	99.915	20.214	7.828	0.502
508.000	326.980	79.994	19.993	99.914	20.209	8.298	0.490
508.500	327.267	79.994	19.991	99.914	20.216	7.621	0.496
509.000	327.529	79.994	19.992	99.914	20.213	7.954	0.532
509.500	327.768	79.995	19.992	99.915	20.211	8.155	0.525
510.000	328.029	79.993	19.992	99.916	20.210	8.217	0.500
510.500	328.281	79.993	19.990	99.917	20.213	7.971	0.506
511.000	328.519	79.995	19.990	99.919	20.219	7.360	0.502
511.500	328.778	79.994	19.991	99.922	20.213	7.906	0.493
512.000	329.033	79.994	19.991	99.922	20.214	7.881	0.505
512.500	329.307	79.994	19.992	99.921	20.213	7.976	0.522
513.000	329.522	79.994	19.992	99.921	20.212	8.085	0.509
513.500	329.777	79.994	19.992	99.921	20.212	8.032	0.479
514.000	330.065	79.994	19.992	99.919	20.210	8.217	0.506
514.500	330.315	79.993	19.991	99.919	20.212	8.007	0.540
515.000	330.558	79.994	19.991	99.920	20.210	8.206	0.516
515.500	330.793	79.994	19.991	99.923	20.215	7.766	0.485
516.000	331.054	79.992	19.990	99.925	20.213	7.889	0.487
516.500	331.327	79.994	19.989	99.925	20.214	7.802	0.515
517.000	331.543	79.994	19.990	99.925	20.210	8.233	0.511
517.500	331.813	79.994	19.990	99.925	20.219	7.330	0.487
518.000	332.089	79.994	19.991	99.920	20.209	8.306	0.516
518.500	332.287	79.993	19.992	99.917	20.218	7.461	0.510
519.000	332.581	79.995	19.990	99.917	20.214	7.834	0.483
519.500	332.801	79.995	19.990	99.918	20.208	8.433	0.503
520.000	333.096	79.993	19.990	99.918	20.208	8.416	0.515
520.500	333.346	79.995	19.992	99.919	20.210	8.263	0.530
521.000	333.583	79.995	19.991	99.919	20.205	8.761	0.516
521.500	333.854	79.993	19.989	99.919	20.208	8.442	0.497
522.000	334.109	79.993	19.990	99.918	20.207	8.588	0.517
522.500	334.366	79.995	19.990	99.918	20.210	8.198	0.519
523.000	334.606	79.994	19.991	99.917	20.209	8.371	0.504
523.500	334.845	79.995	19.991	99.918	20.210	8.292	0.488
524.000	335.099	79.994	19.990	99.918	20.214	7.794	0.486
524.500	335.387	79.994	19.991	99.919	20.209	8.363	0.517
525.000	335.597	79.993	19.989	99.918	20.210	8.195	0.520
525.500	335.851	79.996	19.991	99.918	20.207	8.520	0.481
526.000	336.087	79.996	19.989	99.917	20.208	8.411	0.477
526.500	336.341	79.995	19.990	99.917	20.211	8.123	0.490
527.000	336.610	79.995	19.991	99.915	20.209	8.339	0.507
527.500	336.862	79.995	19.990	99.915	20.208	8.411	0.522
528.000	337.094	79.996	19.990	99.916	20.206	8.655	0.503
528.500	337.390	79.996	19.990	99.918	20.210	8.257	0.506
529.000	337.647	79.996	19.991	99.919	20.206	8.652	0.540
529.500	337.916	79.997	19.991	99.921	20.208	8.478	0.540
530.000	338.160	79.994	19.987	99.923	20.211	8.114	0.520
530.500	338.409	79.997	19.991	99.923	20.205	8.732	0.503
531.000	338.658	79.997	19.989	99.928	20.206	8.626	0.496
531.500	338.911	79.997	19.989	99.933	20.202	9.040	0.500
532.000	339.158	79.996	19.989	99.933	20.199	9.326	0.501
532.500	339.384	79.997	19.991	99.933	20.204	8.869	0.486
533.000	339.659	79.996	19.991	99.935	20.201	9.112	0.487
533.500	339.881	79.996	19.989	99.928	20.204	8.900	0.499
534.000	340.096	79.995	19.988	99.921	20.202	9.065	0.467
534.500	340.383	79.996	19.991	99.918	20.199	9.331	0.470
535.000	340.637	79.995	19.991	99.921	20.205	8.765	0.521
535.500	340.895	79.995	19.991	99.923	20.204	8.878	0.527
536.000	341.175	79.995	19.991	99.929	20.202	9.082	0.525
536.500	341.460	79.995	19.990	99.932	20.207	8.561	0.552
537.000	341.688	79.995	19.991	99.936	20.204	8.858	0.538
537.500	341.923	79.995	19.991	99.936	20.199	9.339	0.488
538.000	342.195	79.995	19.993	99.936	20.198	9.490	0.485
538.500	342.453	79.994	19.990	99.936	20.200	9.247	0.518
539.000	342.682	79.995	19.992	99.936	20.200	9.269	0.509
539.500	342.945	79.992	19.991	99.934	20.197	9.619	0.489
540.000	343.161	79.993	19.992	99.930	20.201	9.141	0.485
540.500	343.438	79.993	19.990	99.925	20.194	9.893	0.486
541.000	343.697	79.994	19.991	99.921	20.198	9.462	0.515
541.500	343.958	79.992	19.991	99.923	20.197	9.611	0.528
542.000	344.193	79.994	19.991	99.924	20.196	9.669	0.508
542.500	344.421	79.995	19.991	99.924	20.195	9.739	0.479
543.000	344.713	79.994	19.993	99.924	20.196	9.650	0.492
543.500	344.961	79.993	19.991	99.922	20.191	10.137	0.530
544.000	345.206	79.994	19.992	99.917	20.194	9.905	0.516
544.500	345.452	79.993	19.991	99.917	20.193	9.992	0.492
545.000	345.712	79.993	19.992	99.916	20.194	9.911	0.499
545.500	345.957	79.995	19.991	99.917	20.194	9.897	0.506
546.000	346.178	79.995	19.993	99.920	20.193	9.933	0.485
546.500	346.438	79.994	19.990	99.924	20.195	9.815	0.473
547.000	346.686	79.993	19.991	99.923	20.194	9.880	0.494
547.500	346.939	79.994	19.992	99.923	20.189	10.421	0.505
548.000	347.214	79.995	19.992	99.923	20.185	10.805	0.514
548.500	347.466	79.996	19.993	99.921	20.191	10.164	0.527
549.000	347.731	79.993	19.992	99.917	20.184	10.945	0.522
549.500	347.978	79.993	19.991	99.916	20.190	10.304	0.515
550.000	348.270	79.994	19.992	99.917	20.184	10.874	0.525
550.500	348.514	79.994	19.992	99.919	20.182	11.070	0.538
551.000	348.775	79.994	19.993	99.920	20.180	11.343	0.521
551.500	349.019	79.992	19.991	99.919	20.184	10.942	0.505
552.000	349.304	79.995	19.992	99.920	20.187	10.604	0.517
552.500	349.527	79.995	19.992	99.920	20.181	11.198	0.518
553.000	349.784	79.993	19.991	99.918	20.180	11.265	0.494
553.500	350.028	79.994	19.992	99.916	20.185	10.796	0.490
554.000	350.271	79.994	19.991	99.916	20.180	11.283	0.494
554.500	350.491	79.993	19.991	99.923	20.176	11.717	0.475
555.000	350.770	79.993	19.993	99.924	20.185	10.763	0.481
555.500	351.028	79.994	19.992	99.926	20.181	11.217	0.518
556.000	351.260	79.994	19.993	99.927	20.181	11.178	0.513
556.500	351.500	79.994	19.991	99.927	20.182	11.100	0.481
557.000	351.777	79.994	19.992	99.920	20.181	11.198	0.495
557.500	352.004	79.994	19.993	99.922	20.181	11.176	0.511
558.000	352.317	79.994	19.992	99.928	20.181	11.196	0.522
558.500	352.607	79.994	19.993	99.933	20.173	12.016	0.572
559.000	352.841	79.994	19.991	99.937	20.176	11.700	0.564
559.500	353.092	79.994	19.992	99.944	20.176	11.697	0.505
560.000	353.367	79.994	19.991	99.941	20.172	12.086	0.505
560.500	353.563	79.994	19.992	99.935	20.177	11.652	0.498
561.000	353.845	79.994	19.992	99.930	20.177	11.610	0.475
561.500	354.111	79.993	19.992	99.926	20.179	11.438	0.513
562.000	354.322	79.995	19.991	99.919	20.176	11.673	0.512
562.500	354.552	79.993	19.992	99.916	20.177	11.622	0.459
563.000	354.821	79.994	19.990	99.921	20.172	12.150	0.470
563.500	355.060	79.992	19.991	99.922	20.169	12.422	0.504
564.000	355.334	79.994	19.991	99.924	20.173	12.075	0.510
564.500	355.593	79.992	19.990	99.929	20.167	12.613	0.523
565.000	355.850	79.992	19.991	99.933	20.165	12.888	0.525
565.500	356.091	79.992	19.992	99.935	20.168	12.505	0.507
566.000	356.349	79.994	19.992	99.939	20.164	12.961	0.499
566.500	356.596	79.993	19.992	99.945	20.166	12.788	0.502
567.000	356.847	79.992	19.992	99.947	20.162	13.183	0.501
567.500	357.103	79.992	19.992	99.950	20.167	12.690	0.503
568.000	357.352	79.993	19.991	99.951	20.157	13.631	0.506
568.500	357.627	79.993	19.992	99.953	20.161	13.205	0.515
569.000	357.910	79.994	19.994	99.953	20.168	12.570	0.541
569.500	358.126	79.994	19.992	99.953	20.161	13.225	0.529
570.000	358.400	79.992	19.993	99.953	20.158	13.525	0.495
570.500	358.687	79.994	19.994	99.952	20.158	13.533	0.525
571.000	358.930	79.994	19.993	99.951	20.161	13.275	0.545
571.500	359.173	79.993	19.992	99.951	20.164	12.909	0.508
572.000	359.408	79.992	19.993	99.950	20.159	13.469	0.482
572.500	359.695	79.991	19.991	99.945	20.161	13.304	0.500
573.000	359.901	79.993	19.991	99.939	20.155	13.856	0.508
573.500	360.182	79.992	19.993	99.934	20.162	13.181	0.490
574.000	360.451	79.990	19.991	99.928	20.152	14.135	0.518
574.500	360.730	79.994	19.991	99.927	20.159	13.468	0.549
575.000	360.968	79.991	19.991	99.931	20.153	14.035	0.533
575.500	361.232	79.994	19.992	99.934	20.153	14.028	0.510
576.000	361.504	79.994	19.991	99.939	20.149	14.503	0.519
576.500	361.738	79.993	19.994	99.942	20.156	13.786	0.521
577.000	361.962	79.994	19.993	99.944	20.153	14.041	0.482
577.500	362.184	79.993	19.991	99.945	20.151	14.319	0.452
578.000	362.442	79.992	19.991	99.946	20.153	14.026	0.463
578.500	362.708	79.993	19.993	99.947	20.154	13.946	0.502
579.000	362.934	79.992	19.989	99.949	20.154	13.952	0.508
579.500	363.218	79.994	19.993	99.950	20.154	13.975	0.501
580.000	363.431	79.994	19.991	99.950	20.152	14.195	0.503
580.500	363.715	79.993	19.992	99.950	20.151	14.298	0.497
581.000	363.958	79.994	19.990	99.952	20.146	14.836	0.512
581.500	364.252	79.994	19.991	99.950	20.149	14.514	0.532
582.000	364.476	79.993	19.990	99.950	20.154	13.943	0.527
582.500	364.740	79.994	19.992	99.951	20.149	14.466	0.503
583.000	364.993	79.994	19.991	99.953	20.151	14.239	0.503
583.500	365.257	79.994	19.992	99.953	20.145	14.858	0.517
584.000	365.489	79.995	19.990	99.954	20.148	14.606	0.506
584.500	365.763	79.994	19.990	99.954	20.148	14.634	0.501
585.000	366.004	79.994	19.990	99.952	20.147	14.734	0.511
585.500	366.271	79.994	19.993	99.944	20.151	14.267	0.512
586.001	366.521	79.994	19.991	99.937	20.143	15.064	0.513
586.501	366.766	79.994	19.991	99.930	20.143	15.059	0.506
587.001	367.039	79.996	19.993	99.923	20.141	15.342	0.507
587.501	367.290	79.995	19.993	99.919	20.141	15.317	0.521
588.001	367.557	79.995	19.991	99.920	20.139	15.484	0.520
588.500	367.822	79.994	19.990	99.925	20.142	15.179	0.525
589.000	368.099	79.996	19.990	99.932	20.137	15.716	0.537
589.500	368.345	79.994	19.991	99.938	20.138	15.593	0.533
590.000	368.587	79.994	19.989	99.944	20.137	15.679	0.505
590.500	368.830	79.997	19.992	99.945	20.135	15.950	0.486
591.000	369.047	79.995	19.992	99.939	20.138	15.583	0.472
591.500	369.346	79.995	19.994	99.937	20.133	16.084	0.488
592.000	369.620	79.994	19.991	99.936	20.135	15.956	0.545
592.500	369.857	79.993	19.991	99.936	20.134	16.048	0.542
593.000	370.097	79.995	19.991	99.942	20.141	15.348	0.494
593.500	370.393	79.995	19.990	99.953	20.132	16.233	0.506
594.000	370.587	79.995	19.992	99.954	20.133	16.164	0.513
594.500	370.866	79.995	19.991	99.955	20.133	16.105	0.482
595.000	371.139	79.994	19.990	99.954	20.132	16.196	0.512
595.500	371.385	79.994	19.991	99.954	20.129	16.554	0.535
596.000	371.658	79.993	19.991	99.950	20.128	16.644	0.519
596.500	371.938	79.994	19.992	99.951	20.136	15.848	0.536
597.000	372.181	79.995	19.992	99.951	20.132	16.237	0.538
597.500	372.439	79.995	19.991	99.951	20.131	16.276	0.512
598.000	372.735	79.995	19.991	99.952	20.122	17.192	0.527
598.500	372.937	79.994	19.991	99.952	20.126	16.842	0.526
599.000	373.253	79.993	19.992	99.950	20.126	16.817	0.508
599.500	373.491	79.994	19.990	99.950	20.120	17.424	0.536
600.000	373.736	79.996	19.992	99.949	20.124	17.010	0.519
600.500	373.969	79.993	19.991	99.944	20.120	17.407	0.480
601.000	374.233	79.995	19.991	99.940	20.123	17.108	0.487
601.501	374.491	79.994	19.989	99.941	20.128	16.607	0.510
602.000	374.738	79.993	19.991	99.938	20.124	17.061	0.514
602.500	374.997	79.994	19.991	99.938	20.122	17.250	0.506
603.000	375.290	79.995	19.991	99.940	20.125	16.919	0.529
603.501	375.518	79.994	19.992	99.940	20.121	17.347	0.537
604.001	375.799	79.995	19.992	99.939	20.115	17.972	0.515
604.500	376.053	79.996	19.990	99.943	20.114	18.033	0.522
605.000	376.264	79.996	19.992	99.945	20.113	18.163	0.500
605.500	376.548	79.995	19.991	99.947	20.119	17.553	0.480
606.000	376.788	79.996	19.990	99.952	20.120	17.466	0.509
606.500	377.034	79.996	19.992	99.954	20.110	18.485	0.505
607.000	377.292	79.995	19.991	99.952	20.110	18.424	0.495
607.500	377.576	79.996	19.990	99.949	20.111	18.396	0.523
608.000	377.830	79.995	19.991	99.948	20.110	18.494	0.540
608.500	378.074	79.997	19.992	99.949	20.109	18.561	0.518
609.000	378.332	79.996	19.993	99.948	20.113	18.128	0.500
609.500	378.591	79.997	19.991	99.948	20.107	18.775	0.510
610.000	378.830	79.997	19.990	99.950	20.095	19.970	0.507
610.500	379.068	79.996	19.991	99.950	20.102	19.321	0.487
611.000	379.358	79.995	19.990	99.947	20.111	18.367	0.503
611.501	379.607	79.997	19.989	99.948	20.105	18.978	0.534
612.000	379.865	79.997	19.990	99.948	20.103	19.138	0.523
612.500	380.149	79.999	19.991	99.949	20.105	18.990	0.524
613.000	380.394	79.998	19.993	99.952	20.104	19.121	0.535
613.500	380.668	79.995	19.991	99.960	20.103	19.145	0.524
614.000	380.904	79.996	19.994	99.959	20.099	19.588	0.514
614.500	381.187	79.996	19.990	99.959	20.101	19.395	0.514
615.000	381.416	79.995	19.990	99.958	20.106	18.894	0.515
615.500	381.674	79.997	19.989	99.955	20.105	19.003	0.499
616.000	381.919	79.997	19.991	99.950	20.102	19.300	0.495
616.500	382.183	79.998	19.990	99.950	20.099	19.606	0.506
617.000	382.426	79.998	19.989	99.950	20.101	19.345	0.508
617.501	382.687	79.998	19.993	99.950	20.104	19.044	0.506
618.000	382.991	79.996	19.990	99.951	20.103	19.142	0.535
618.500	383.191	79.997	19.992	99.951	20.105	18.980	0.535
619.000	383.447	79.996	19.993	99.951	20.101	19.425	0.480
619.500	383.701	79.995	19.994	99.952	20.101	19.426	0.483
620.000	383.961	79.996	19.992	99.956	20.098	19.677	0.512
620.500	384.201	79.995	19.994	99.955	20.097	19.780	0.507
621.000	384.488	79.994	19.993	99.956	20.093	20.167	0.514
621.500	384.729	79.995	19.991	99.958	20.093	20.247	0.528
622.000	385.021	79.993	19.991	99.961	20.096	19.931	0.530
622.500	385.260	79.994	19.992	99.965	20.097	19.775	0.532
623.000	385.505	79.994	19.994	99.967	20.097	19.845	0.507
623.500	385.760	79.993	19.992	99.967	20.094	20.066	0.492
624.000	386.017	79.993	19.988	99.965	20.094	20.095	0.506
624.500	386.273	79.994	19.992	99.959	20.090	20.467	0.513
625.000	386.520	79.994	19.995	99.949	20.095	19.968	0.507
625.500	386.794	79.993	19.992	99.947	20.095	20.033	0.512
626.000	387.053	79.993	19.992	99.947	20.097	19.775	0.527
626.500	387.274	79.992	19.992	99.947	20.100	19.478	0.506
627.000	387.543	79.992	19.991	99.949	20.097	19.769	0.485
627.500	387.797	79.993	19.993	99.953	20.094	20.127	0.507
628.000	388.045	79.993	19.992	99.953	20.096	19.925	0.513
628.500	388.316	79.994	19.993	99.957	20.095	19.962	0.510
629.000	388.554	79.993	19.992	99.957	20.099	19.558	0.513
629.500	388.846	79.994	19.993	99.958	20.093	20.169	0.519
630.000	389.070	79.994	19.992	99.961	20.089	20.601	0.523
630.500	389.352	79.992	19.991	99.962	20.098	19.728	0.511
631.000	389.626	79.994	19.991	99.958	20.092	20.335	0.531
631.500	389.870	79.993	19.992	99.958	20.087	20.857	0.538
632.000	390.162	79.994	19.993	99.958	20.087	20.832	0.527
632.500	390.401	79.991	19.991	99.956	20.092	20.296	0.533
633.000	390.690	79.993	19.990	99.957	20.088	20.710	0.529
633.500	390.894	79.992	19.993	99.959	20.087	20.837	0.510
634.000	391.148	79.994	19.991	99.959	20.089	20.626	0.476
634.500	391.416	79.993	19.991	99.961	20.088	20.671	0.490
635.000	391.700	79.993	19.990	99.962	20.086	20.912	0.537
635.500	391.947	79.993	19.990	99.961	20.087	20.820	0.542
636.000	392.194	79.993	19.991	99.961	20.085	21.029	0.513
636.500	392.458	79.993	19.992	99.960	20.084	21.165	0.502
637.000	392.738	79.995	19.990	99.958	20.084	21.099	0.527
637.500	393.018	79.994	19.992	99.957	20.083	21.220	0.552
638.000	393.250	79.993	19.994	99.955	20.084	21.104	0.536
638.500	393.515	79.993	19.991	99.953	20.081	21.406	0.504
639.000	393.765	79.994	19.991	99.954	20.079	21.596	0.506
639.500	394.037	79.993	19.990	99.955	20.082	21.321	0.518
640.000	394.343	79.994	19.991	99.954	20.081	21.465	0.550
640.500	394.522	79.994	19.991	99.954	20.077	21.889	0.532
641.000	394.825	79.994	19.991	99.958	20.080	21.492	0.484
641.500	395.085	79.992	19.993	99.964	20.077	21.815	0.523
642.000	395.311	79.993	19.991	99.971	20.080	21.579	0.525
642.500	395.543	79.990	19.992	99.979	20.077	21.816	0.473
643.000	395.791	79.993	19.991	99.979	20.073	22.301	0.469
643.500	396.054	79.993	19.992	99.976	20.069	22.701	0.495
644.000	396.322	79.992	19.991	99.970	20.066	22.969	0.521
644.500	396.550	79.994	19.992	99.966	20.067	22.841	0.514
645.000	396.822	79.994	19.991	99.959	20.064	23.218	0.498
645.500	397.046	79.993	19.989	99.960	20.064	23.204	0.498
646.000	397.308	79.993	19.990	99.963	20.054	24.199	0.491
646.500	397.569	79.993	19.994	99.962	20.053	24.298	0.505
647.000	397.810	79.993	19.995	99.960	20.051	24.490	0.512
647.500	398.074	79.992	19.990	99.964	20.050	24.564	0.504
648.000	398.346	79.993	19.991	99.969	20.046	25.048	0.521
648.500	398.573	79.991	19.990	99.974	20.042	25.424	0.517
649.000	398.854	79.992	19.991	99.980	20.034	26.239	0.504
649.500	399.130	79.992	19.990	99.981	20.031	26.548	0.533
650.000	399.382	79.994	19.992	99.979	20.034	26.292	0.542
650.500	399.568	79.991	19.992	99.973	20.031	26.599	0.483
651.000	399.831	79.991	19.993	99.965	20.028	26.906	0.444
651.500	400.123	79.992	19.993	99.959	20.022	27.453	0.502
652.000	400.335	79.991	19.994	99.965	20.023	27.404	0.530
652.500	400.604	79.992	19.991	99.970	20.020	27.706	0.493
653.000	400.883	79.992	19.992	99.976	20.015	28.170	0.515
653.500	401.085	79.993	19.991	99.984	20.017	27.981	0.514
654.000	401.372	79.992	19.991	99.989	20.010	28.742	0.485
654.500	401.636	79.992	19.992	99.986	20.010	28.757	0.520
655.000	401.864	79.994	19.992	99.980	20.005	29.218	0.521
655.500	402.169	79.992	19.991	99.973	20.003	29.451	0.513
656.000	402.413	79.993	19.993	99.969	19.996	30.172	0.541
656.500	402.659	79.991	19.992	99.969	19.991	30.695	0.520
657.000	402.913	79.992	19.992	99.973	19.982	31.540	0.496
657.500	403.173	79.992	19.993	99.978	19.982	31.606	0.507
658.000	403.421	79.993	19.994	99.983	19.978	32.015	0.511
658.500	403.640	79.993	19.993	99.988	19.972	32.640	0.488
659.000	403.924	79.992	19.992	99.996	19.967	33.093	0.485
659.500	404.145	79.994	19.992	99.999	19.961	33.757	0.504
660.000	404.406	79.992	19.992	100.000	19.965	33.309	0.493
660.500	404.632	79.993	19.992	100.002	19.957	34.090	0.484
661.000	404.884	79.993	19.992	100.000	19.955	34.390	0.482
661.500	405.180	79.994	19.994	99.993	19.950	34.878	0.513
662.000	405.420	79.993	19.993	99.990	19.947	35.194	0.542
662.500	405.671	79.995	19.992	99.994	19.943	35.571	0.513
663.000	405.882	79.993	19.992	100.000	19.942	35.706	0.477
663.500	406.181	79.993	19.991	100.007	19.939	36.026	0.486
664.000	406.397	79.994	19.993	100.014	19.935	36.404	0.512
664.500	406.691	79.994	19.992	100.020	19.930	36.876	0.513
665.000	406.937	79.994	19.991	100.016	19.927	37.171	0.526
665.500	407.205	79.993	19.991	100.009	19.922	37.692	0.527
666.000	407.457	79.995	19.992	100.005	19.921	37.826	0.517
666.500	407.719	79.994	19.991	99.997	19.913	38.610	0.517
667.000	407.942	79.994	19.993	99.991	19.914	38.580	0.500
667.500	408.206	79.995	19.992	99.990	19.904	39.601	0.486
668.000	408.477	79.995	19.991	99.996	19.900	40.025	0.511
668.500	408.717	79.995	19.991	100.001	19.896	40.354	0.523
669.000	408.934	79.996	19.992	100.010	19.891	40.862	0.484
669.500	409.233	79.996	19.990	100.018	19.888	41.179	0.487
670.000	409.462	79.994	19.991	100.026	19.883	41.729	0.522
670.500	409.746	79.994	19.991	100.026	19.875	42.528	0.521
671.000	410.020	79.994	19.990	100.026	19.876	42.478	0.535
671.500	410.241	79.993	19.991	100.025	19.867	43.353	0.526
672.000	410.478	79.995	19.992	100.025	19.861	44.026	0.476
672.500	410.736	79.996	19.991	100.027	19.857	44.381	0.476
673.000	410.997	79.996	19.991	100.032	19.853	44.805	0.507
673.500	411.205	79.995	19.994	100.036	19.844	45.704	0.494
674.000	411.462	79.996	19.991	100.039	19.839	46.276	0.467
674.500	411.706	79.995	19.992	100.040	19.832	46.976	0.483
675.000	411.971	79.995	19.992	100.039	19.827	47.512	0.506
675.500	412.193	79.995	19.987	100.041	19.817	48.490	0.498
676.000	412.480	79.995	19.990	100.044	19.810	49.200	0.498
676.500	412.723	79.995	19.993	100.045	19.803	49.943	0.520
677.000	412.953	79.995	19.990	100.049	19.797	50.529	0.501
677.500	413.225	79.995	19.993	100.055	19.792	51.093	0.487
678.000	413.421	79.996	19.991	100.058	19.779	52.412	0.485
678.500	413.695	79.994	19.989	100.059	19.772	53.144	0.470
679.000	413.962	79.995	19.990	100.063	19.761	54.220	0.506
679.500	414.180	79.993	19.990	100.065	19.758	54.598	0.513
680.000	414.431	79.993	19.992	100.073	19.749	55.436	0.477
680.500	414.720	79.993	19.990	100.081	19.743	56.077	0.504
681.000	414.913	79.995	19.991	100.089	19.736	56.797	0.511
681.500	415.209	79.993	19.990	100.094	19.726	57.822	0.486
682.000	415.432	79.994	19.990	100.098	19.722	58.246	0.504
682.500	415.682	79.993	19.989	100.098	19.709	59.564	0.496
683.000	415.925	79.995	19.992	100.091	19.701	60.363	0.483
683.500	416.138	79.995	19.991	100.083	19.697	60.853	0.474
684.000	416.413	79.996	19.991	100.078	19.685	62.062	0.472
684.500	416.677	79.994	19.991	100.075	19.681	62.479	0.514
685.000	416.926	79.994	19.990	100.069	19.674	63.222	0.526
685.500	417.199	79.995	19.992	100.075	19.667	63.887	0.518
686.000	417.428	79.993	19.993	100.083	19.659	64.714	0.512
686.500	417.704	79.996	19.991	100.088	19.654	65.242	0.503
687.000	417.951	79.995	19.993	100.089	19.643	66.349	0.514
687.500	418.164	79.995	19.992	100.090	19.640	66.697	0.491
688.000	418.451	79.995	19.992	100.089	19.630	67.727	0.480
688.500	418.695	79.994	19.991	100.089	19.623	68.438	0.516
689.000	418.960	79.994	19.989	100.092	19.616	69.182	0.520
689.500	419.195	79.994	19.990	100.099	19.605	70.270	0.504
690.000	419.442	79.996	19.990	100.112	19.596	71.194	0.491
690.500	419.682	79.995	19.993	100.122	19.582	72.642	0.485
691.000	419.932	79.995	19.992	100.131	19.574	73.506	0.489
691.500	420.224	79.995	19.990	100.139	19.564	74.526	0.516
692.000	420.448	79.998	19.989	100.147	19.558	75.169	0.528
692.500	420.661	79.996	19.990	100.149	19.549	76.087	0.476
693.000	420.934	79.996	19.990	100.150	19.539	77.035	0.462
693.500	421.177	79.995	19.991	100.149	19.529	78.060	0.501
694.000	421.408	79.996	19.990	100.154	19.525	78.515	0.495
694.500	421.689	79.995	19.990	100.156	19.516	79.401	0.493
695.000	421.942	79.996	19.991	100.161	19.507	80.350	0.523
695.500	422.210	79.995	19.990	100.169	19.499	81.118	0.528
696.000	422.439	79.996	19.990	100.176	19.490	82.119	0.508
696.500	422.693	79.997	19.991	100.177	19.478	83.330	0.490
697.000	422.953	79.996	19.990	100.176	19.466	84.557	0.499
697.500	423.193	79.995	19.990	100.176	19.455	85.660	0.507
698.000	423.428	79.995	19.990	100.170	19.448	86.426	0.487
698.500	423.672	79.996	19.990	100.165	19.429	88.300	0.477
699.000	423.931	79.997	19.990	100.166	19.415	89.748	0.491
699.500	424.158	79.995	19.991	100.171	19.392	92.172	0.495
700.000	424.467	79.997	19.991	100.173	19.376	93.857	0.510
700.500	424.704	79.996	19.992	100.184	19.360	95.477	0.541
701.000	424.955	79.995	19.988	100.201	19.350	96.556	0.518
701.500	425.200	79.996	19.991	100.220	19.331	98.466	0.492
702.000	425.467	79.994	19.991	100.230	19.321	99.540	0.504
702.500	425.690	79.996	19.991	100.236	19.310	100.709	0.500
703.000	425.988	79.995	19.990	100.239	19.290	102.721	0.506
703.500	426.196	79.995	19.989	100.236	19.281	103.647	0.514
704.000	426.452	79.994	19.989	100.231	19.272	104.560	0.485
704.500	426.657	79.993	19.992	100.232	19.257	106.188	0.462
705.000	426.932	79.993	19.992	100.231	19.246	107.295	0.471
705.500	427.158	79.995	19.993	100.226	19.236	108.380	0.491
706.000	427.429	79.993	19.990	100.219	19.226	109.427	0.499
706.500	427.712	79.994	19.991	100.207	19.207	111.331	0.526
707.000	427.945	79.993	19.990	100.207	19.197	112.389	0.535
