Repository: ulfsri/fsri_materials_database

# Materials and Products Database

## 01_Data

Raw data generated from each apparatus are included here in plain-text format. The data is organized first by material, next by the short name of test apparatus used, and where applicable additional filtering by test settings.

### material.json

Each material directory contains a json file of the same name as the material. This file links the data stored in the repository as well as data and graphs produced by the accompanying scripts (__02_Scripts__) to the respective landing page for the material on the front-end website.

File: 01_Data/Polyester_Fabric/MCC/Polyester_Fabric_MCC_30K_min_210308_R3.txt (part 3 of 3)
T Correction Coefficients:	0	1.024463	0
Time Shift (s):	14
*
Time (s)	Temperature (C)	N2 flow rate (cc/min)	O2 flow rate (cc/min)	Flow Rate (cc/min)	Oxygen (%)	HRR (W/g)	Heating rate (C/s)
707.500	422.573	79.997	19.992	100.238	19.281	88.902	0.487
708.000	422.829	79.995	19.991	100.245	19.271	89.711	0.516
708.500	423.062	79.998	19.992	100.249	19.258	90.818	0.507
709.000	423.338	79.995	19.993	100.247	19.245	91.962	0.498
709.500	423.556	79.995	19.991	100.248	19.231	93.200	0.501
710.000	423.788	79.995	19.993	100.250	19.216	94.548	0.472
710.500	424.066	79.996	19.991	100.251	19.201	95.870	0.480
711.000	424.327	79.995	19.991	100.253	19.187	97.167	0.524
711.501	424.583	79.995	19.991	100.260	19.170	98.603	0.528
712.000	424.823	79.996	19.992	100.276	19.159	99.632	0.507
712.500	425.093	79.996	19.992	100.285	19.146	100.761	0.503
713.000	425.303	79.996	19.992	100.291	19.133	101.958	0.495
713.500	425.561	79.995	19.991	100.299	19.118	103.264	0.474
714.000	425.828	79.994	19.992	100.310	19.100	104.861	0.496
714.500	426.077	79.996	19.992	100.314	19.091	105.734	0.520
715.000	426.331	79.997	19.992	100.321	19.074	107.253	0.509
715.500	426.554	79.996	19.991	100.330	19.057	108.710	0.490
716.000	426.826	79.996	19.993	100.338	19.045	109.758	0.487
716.500	427.059	79.995	19.992	100.350	19.032	110.874	0.500
717.000	427.342	79.995	19.993	100.357	19.018	112.124	0.510
717.500	427.601	79.995	19.992	100.357	19.010	112.749	0.529
718.000	427.813	79.995	19.992	100.354	19.000	113.505	0.506
718.500	428.097	79.996	19.992	100.348	18.988	114.502	0.483
719.000	428.360	79.994	19.992	100.334	18.975	115.542	0.521
719.500	428.578	79.995	19.991	100.326	18.960	116.801	0.514
720.000	428.822	79.996	19.992	100.329	18.941	118.356	0.472
720.500	429.072	79.995	19.992	100.342	18.919	120.317	0.478
721.000	429.316	79.996	19.992	100.363	18.890	122.835	0.494
721.500	429.544	79.995	19.992	100.390	18.860	125.412	0.483
722.000	429.782	79.995	19.993	100.420	18.825	128.430	0.469
722.500	430.040	79.997	19.993	100.454	18.784	132.066	0.481
723.000	430.282	79.995	19.993	100.482	18.745	135.449	0.498
723.500	430.555	79.997	19.992	100.507	18.701	139.289	0.508
724.000	430.791	79.996	19.991	100.530	18.656	143.288	0.512
724.500	431.022	79.997	19.992	100.557	18.607	147.628	0.487
725.000	431.306	79.996	19.992	100.587	18.564	151.519	0.491
725.500	431.526	79.996	19.992	100.621	18.526	154.889	0.510
726.000	431.815	79.996	19.991	100.654	18.494	157.776	0.506
726.500	432.057	79.997	19.991	100.683	18.467	160.251	0.519
727.000	432.299	79.997	19.991	100.695	18.445	162.117	0.507
727.500	432.560	79.997	19.991	100.691	18.433	163.221	0.494
728.000	432.787	79.997	19.992	100.664	18.422	164.126	0.496
728.500	433.077	79.996	19.990	100.604	18.414	164.769	0.503
729.000	433.320	79.997	19.992	100.531	18.411	165.015	0.525
729.500	433.557	79.998	19.992	100.459	18.406	165.434	0.506
730.000	433.813	79.997	19.991	100.388	18.403	165.669	0.487
730.500	434.088	79.999	19.991	100.329	18.397	166.128	0.512
731.000	434.290	79.997	19.991	100.301	18.396	166.204	0.504
731.500	434.591	79.996	19.992	100.283	18.398	166.024	0.490
732.000	434.810	79.997	19.991	100.272	18.389	166.817	0.511
732.500	435.083	79.998	19.991	100.270	18.388	166.908	0.506
733.000	435.340	79.998	19.991	100.278	18.383	167.331	0.511
733.500	435.606	79.998	19.992	100.292	18.376	167.927	0.527
734.000	435.866	79.997	19.992	100.316	18.373	168.239	0.524
734.500	436.086	79.998	19.992	100.350	18.365	168.911	0.503
735.000	436.367	79.998	19.992	100.396	18.359	169.482	0.491
735.500	436.617	79.998	19.991	100.457	18.351	170.149	0.516
736.000	436.848	79.998	19.993	100.524	18.349	170.375	0.506
736.500	437.083	79.996	19.991	100.588	18.342	170.997	0.473
737.000	437.329	79.995	19.992	100.646	18.339	171.270	0.474
737.500	437.599	79.996	19.992	100.685	18.329	172.099	0.499
738.000	437.838	79.996	19.992	100.704	18.327	172.278	0.512
738.500	438.097	79.996	19.992	100.704	18.322	172.741	0.503
739.000	438.338	79.997	19.991	100.694	18.320	172.941	0.499
739.500	438.649	79.996	19.993	100.672	18.314	173.402	0.526
740.000	438.862	79.996	19.992	100.648	18.308	173.908	0.538
740.500	439.115	79.996	19.993	100.623	18.307	174.014	0.495
741.000	439.363	79.996	19.992	100.603	18.304	174.263	0.483
741.500	439.627	79.996	19.992	100.589	18.298	174.809	0.506
742.000	439.918	79.996	19.992	100.582	18.293	175.222	0.533
742.500	440.138	79.996	19.992	100.578	18.289	175.574	0.533
743.000	440.389	79.995	19.993	100.578	18.286	175.813	0.491
743.500	440.651	79.996	19.992	100.579	18.281	176.232	0.492
744.000	440.910	79.994	19.992	100.578	18.276	176.719	0.517
744.500	441.128	79.996	19.992	100.578	18.271	177.090	0.499
745.000	441.406	79.996	19.993	100.577	18.266	177.558	0.487
745.500	441.678	79.996	19.992	100.581	18.262	177.870	0.523
746.000	441.901	79.995	19.992	100.585	18.261	177.991	0.522
746.500	442.143	79.995	19.993	100.589	18.255	178.493	0.480
747.000	442.396	79.996	19.992	100.595	18.255	178.550	0.480
747.500	442.655	79.996	19.993	100.603	18.256	178.437	0.503
748.000	442.937	79.995	19.992	100.604	18.250	178.924	0.526
748.500	443.152	79.997	19.992	100.605	18.251	178.873	0.519
749.000	443.400	79.997	19.992	100.608	18.248	179.121	0.480
749.500	443.685	79.997	19.991	100.607	18.249	179.032	0.498
750.000	443.905	79.997	19.991	100.605	18.251	178.862	0.519
750.500	444.174	79.995	19.992	100.603	18.249	178.998	0.497
751.000	444.425	79.998	19.991	100.598	18.251	178.868	0.504
751.500	444.655	79.997	19.992	100.592	18.248	179.053	0.500
752.000	444.917	79.996	19.991	100.588	18.251	178.794	0.487
752.500	445.192	79.998	19.991	100.582	18.252	178.727	0.515
753.000	445.456	79.997	19.990	100.579	18.253	178.610	0.538
753.500	445.700	79.996	19.990	100.579	18.257	178.296	0.523
754.000	445.979	79.997	19.991	100.580	18.263	177.757	0.516
754.500	446.229	79.996	19.991	100.581	18.266	177.518	0.526
755.000	446.474	79.998	19.990	100.582	18.271	177.071	0.512
755.500	446.722	79.997	19.991	100.582	18.277	176.564	0.494
756.000	446.984	79.999	19.990	100.582	18.283	176.041	0.501
756.500	447.228	79.999	19.990	100.580	18.288	175.563	0.508
757.000	447.477	79.997	19.990	100.577	18.295	174.928	0.499
757.500	447.704	79.999	19.989	100.575	18.302	174.300	0.485
758.000	447.991	79.998	19.990	100.574	18.315	173.203	0.495
758.500	448.255	79.996	19.991	100.574	18.319	172.769	0.533
759.000	448.532	79.997	19.991	100.573	18.329	171.885	0.546
759.500	448.786	79.996	19.990	100.574	18.340	170.938	0.535
760.000	449.061	79.997	19.992	100.575	18.349	170.107	0.530
760.500	449.284	79.997	19.991	100.570	18.356	169.473	0.513
761.000	449.549	79.998	19.991	100.565	18.369	168.356	0.493
761.500	449.783	79.997	19.990	100.559	18.384	167.048	0.494
762.000	450.072	79.996	19.991	100.555	18.395	166.117	0.511
762.500	450.286	79.996	19.991	100.551	18.405	165.174	0.513
763.000	450.556	79.996	19.990	100.553	18.420	163.907	0.494
763.500	450.842	79.995	19.990	100.555	18.432	162.826	0.521
764.000	451.077	79.997	19.992	100.554	18.448	161.395	0.539
764.500	451.350	79.995	19.991	100.552	18.459	160.441	0.514
765.000	451.635	79.994	19.991	100.548	18.476	158.952	0.533
765.500	451.844	79.995	19.991	100.543	18.493	157.482	0.526
766.000	452.116	79.996	19.991	100.539	18.503	156.594	0.488
766.500	452.312	79.994	19.991	100.539	18.519	155.225	0.475
767.000	452.651	79.996	19.991	100.537	18.537	153.657	0.501
767.500	452.839	79.996	19.991	100.537	18.555	152.030	0.531
768.000	453.125	79.995	19.991	100.534	18.572	150.589	0.501
768.500	453.349	79.995	19.991	100.527	18.589	149.063	0.493
769.000	453.617	79.995	19.991	100.515	18.610	147.205	0.501
769.500	453.892	79.995	19.992	100.500	18.629	145.578	0.517
770.000	454.093	79.995	19.991	100.484	18.649	143.786	0.509
770.500	454.350	79.997	19.991	100.471	18.665	142.415	0.467
771.000	454.665	79.997	19.991	100.463	18.686	140.556	0.515
771.500	454.910	79.994	19.992	100.459	18.704	139.007	0.566
772.000	455.176	79.994	19.991	100.458	18.723	137.381	0.535
772.500	455.377	79.996	19.990	100.453	18.743	135.649	0.489
773.000	455.683	79.994	19.991	100.445	18.759	134.212	0.487
773.500	455.876	79.996	19.991	100.437	18.780	132.401	0.503
774.000	456.175	79.995	19.991	100.429	18.801	130.584	0.496
774.500	456.445	79.995	19.991	100.421	18.820	128.871	0.530
775.000	456.678	79.996	19.991	100.413	18.841	127.084	0.536
775.500	456.947	79.996	19.991	100.407	18.860	125.400	0.503
776.000	457.177	79.997	19.991	100.399	18.882	123.518	0.501
776.500	457.415	79.995	19.991	100.391	18.898	122.070	0.484
777.000	457.664	79.995	19.992	100.384	18.921	120.094	0.478
777.500	457.952	79.995	19.991	100.378	18.938	118.561	0.512
778.000	458.230	79.995	19.991	100.370	18.960	116.699	0.551
778.500	458.482	79.995	19.990	100.365	18.978	115.071	0.548
779.000	458.717	79.996	19.991	100.357	18.998	113.375	0.508
779.500	458.985	79.996	19.992	100.348	19.021	111.309	0.495
780.000	459.191	79.996	19.990	100.339	19.041	109.608	0.488
780.500	459.432	79.996	19.992	100.331	19.063	107.662	0.460
781.000	459.698	79.996	19.992	100.320	19.086	105.709	0.477
781.500	459.968	79.997	19.990	100.313	19.110	103.610	0.521
782.000	460.205	79.995	19.992	100.307	19.133	101.543	0.522
782.500	460.484	79.997	19.991	100.303	19.156	99.594	0.512
783.000	460.736	79.996	19.991	100.303	19.179	97.614	0.524
783.500	460.984	79.995	19.991	100.304	19.200	95.710	0.515
784.000	461.221	79.997	19.991	100.303	19.224	93.707	0.492
784.500	461.513	79.996	19.992	100.303	19.248	91.574	0.507
785.000	461.782	79.997	19.991	100.302	19.267	89.953	0.545
785.500	462.010	79.997	19.991	100.297	19.294	87.601	0.529
786.000	462.265	79.996	19.991	100.288	19.313	85.910	0.490
786.500	462.499	79.995	19.991	100.280	19.336	83.955	0.486
787.000	462.770	79.995	19.991	100.266	19.359	81.953	0.497
787.500	463.000	79.997	19.991	100.253	19.379	80.213	0.503
788.000	463.297	79.996	19.991	100.244	19.402	78.185	0.514
788.500	463.572	79.997	19.991	100.237	19.423	76.407	0.550
789.000	463.744	79.995	19.990	100.229	19.447	74.258	0.509
789.500	464.054	79.997	19.990	100.226	19.466	72.678	0.464
790.000	464.279	79.996	19.991	100.224	19.486	70.911	0.508
790.500	464.535	79.996	19.991	100.221	19.507	69.058	0.508
791.000	464.798	79.995	19.991	100.216	19.524	67.602	0.500
791.500	465.041	79.996	19.990	100.208	19.545	65.762	0.513
792.000	465.285	79.996	19.990	100.201	19.561	64.340	0.497
792.500	465.533	79.997	19.990	100.190	19.580	62.676	0.490
793.000	465.839	79.996	19.991	100.178	19.597	61.274	0.523
793.500	466.043	79.995	19.990	100.168	19.613	59.827	0.532
794.000	466.268	79.995	19.990	100.166	19.630	58.378	0.469
794.500	466.578	79.996	19.991	100.166	19.648	56.781	0.482
795.000	466.855	79.995	19.993	100.169	19.660	55.745	0.562
795.500	467.111	79.995	19.992	100.176	19.675	54.483	0.560
796.000	467.359	79.996	19.992	100.181	19.692	53.001	0.518
796.500	467.597	79.996	19.992	100.180	19.705	51.895	0.495
797.000	467.902	79.994	19.992	100.180	19.721	50.515	0.515
797.500	468.136	79.994	19.991	100.178	19.732	49.555	0.541
798.000	468.426	79.995	19.992	100.173	19.747	48.194	0.531
798.500	468.669	79.994	19.992	100.166	19.761	47.040	0.528
799.000	468.892	79.994	19.992	100.162	19.774	45.838	0.500
799.500	469.188	79.996	19.991	100.154	19.784	44.957	0.493
800.000	469.426	79.994	19.992	100.143	19.794	44.132	0.527
800.500	469.657	79.994	19.992	100.133	19.808	42.933	0.502
801.000	469.924	79.994	19.992	100.124	19.819	41.999	0.483
801.500	470.179	79.996	19.992	100.115	19.832	40.840	0.510
802.000	470.453	79.997	19.991	100.102	19.841	40.017	0.526
802.500	470.727	79.996	19.993	100.092	19.852	39.141	0.538
803.000	470.948	79.995	19.992	100.086	19.862	38.263	0.521
803.500	471.182	79.995	19.991	100.084	19.870	37.513	0.475
804.000	471.473	79.994	19.992	100.082	19.879	36.744	0.490
804.500	471.690	79.996	19.992	100.085	19.888	36.000	0.517
805.000	471.946	79.996	19.993	100.085	19.895	35.412	0.491
805.500	472.224	79.996	19.991	100.083	19.903	34.718	0.503
806.000	472.479	79.995	19.993	100.077	19.910	34.067	0.534
806.500	472.731	79.995	19.992	100.071	19.919	33.285	0.520
807.000	473.008	79.996	19.992	100.067	19.925	32.791	0.518
807.500	473.178	79.997	19.991	100.067	19.932	32.166	0.488
808.000	473.503	79.996	19.991	100.068	19.938	31.637	0.470
808.500	473.776	79.997	19.992	100.066	19.948	30.738	0.546
809.000	474.029	79.996	19.992	100.060	19.954	30.253	0.562
809.500	474.304	79.997	19.990	100.054	19.960	29.767	0.527
810.000	474.584	79.996	19.992	100.048	19.969	28.911	0.541
810.500	474.804	79.997	19.991	100.042	19.974	28.516	0.528
811.000	475.087	79.997	19.991	100.035	19.978	28.132	0.502
811.500	475.360	79.996	19.991	100.034	19.987	27.395	0.529
812.000	475.614	79.997	19.991	100.033	19.994	26.822	0.541
812.500	475.869	79.997	19.992	100.031	20.004	25.942	0.518
813.000	476.104	79.997	19.991	100.032	20.006	25.725	0.500
813.500	476.358	79.997	19.990	100.037	20.011	25.339	0.490
814.000	476.630	79.997	19.990	100.038	20.017	24.806	0.507
814.500	476.881	79.997	19.991	100.038	20.022	24.379	0.524
815.000	477.141	79.997	19.991	100.041	20.023	24.233	0.517
815.500	477.405	79.998	19.991	100.037	20.029	23.768	0.517
816.000	477.683	79.997	19.991	100.032	20.036	23.176	0.533
816.500	477.912	79.998	19.991	100.029	20.041	22.688	0.525
817.000	478.195	79.999	19.992	100.028	20.042	22.621	0.509
817.500	478.456	79.996	19.990	100.025	20.052	21.738	0.528
818.000	478.691	79.999	19.992	100.025	20.057	21.328	0.520
818.500	478.949	79.998	19.990	100.027	20.059	21.157	0.495
819.000	479.198	79.997	19.991	100.030	20.066	20.578	0.500
819.500	479.444	79.997	19.991	100.031	20.067	20.419	0.501
820.000	479.728	79.997	19.992	100.031	20.070	20.203	0.512
820.500	479.958	79.996	19.991	100.030	20.076	19.631	0.522
821.000	480.213	79.999	19.991	100.025	20.078	19.495	0.500
821.500	480.441	79.997	19.991	100.022	20.082	19.168	0.484
822.000	480.686	79.996	19.990	100.015	20.086	18.788	0.478
822.500	481.009	79.997	19.991	100.010	20.091	18.360	0.520
823.000	481.281	79.997	19.991	100.008	20.089	18.515	0.581
823.500	481.539	79.997	19.991	100.010	20.097	17.831	0.563
824.000	481.778	79.997	19.991	100.014	20.097	17.826	0.514
824.500	482.019	79.996	19.992	100.020	20.103	17.333	0.489
825.000	482.334	79.997	19.991	100.022	20.103	17.337	0.518
825.500	482.538	79.996	19.992	100.023	20.107	16.991	0.537
826.000	482.829	79.997	19.992	100.017	20.111	16.651	0.506
826.500	483.103	79.997	19.991	100.010	20.114	16.345	0.530
827.000	483.354	79.996	19.992	100.004	20.115	16.268	0.546
827.500	483.576	79.996	19.992	100.000	20.122	15.722	0.499
828.000	483.863	79.996	19.992	99.996	20.121	15.771	0.490
828.500	484.081	79.996	19.990	99.996	20.122	15.647	0.507
829.000	484.352	79.996	19.991	99.996	20.124	15.536	0.497
829.500	484.637	79.998	19.991	99.994	20.127	15.273	0.523
830.000	484.870	79.997	19.991	99.994	20.129	15.063	0.537
830.500	485.131	79.998	19.991	99.995	20.131	14.902	0.506
831.000	485.418	79.995	19.991	99.995	20.132	14.853	0.521
831.500	485.665	79.997	19.991	99.994	20.137	14.402	0.541
832.000	485.938	79.997	19.993	99.994	20.142	13.972	0.527
832.500	486.203	79.997	19.992	99.993	20.140	14.097	0.529
833.000	486.439	79.997	19.992	99.991	20.141	14.070	0.519
833.500	486.709	79.998	19.991	99.989	20.143	13.851	0.504
834.000	486.988	79.998	19.991	99.989	20.146	13.628	0.528
834.500	487.244	79.999	19.991	99.988	20.146	13.607	0.542
835.000	487.454	79.999	19.991	99.987	20.148	13.436	0.500
835.500	487.736	79.998	19.992	99.988	20.152	13.052	0.479
836.000	488.023	79.999	19.992	99.987	20.151	13.189	0.531
836.500	488.260	79.999	19.991	99.986	20.153	13.002	0.547
837.000	488.506	79.997	19.991	99.984	20.159	12.447	0.503
837.500	488.747	79.998	19.991	99.983	20.159	12.455	0.485
838.000	489.063	79.999	19.992	99.978	20.157	12.626	0.523
838.500	489.281	80.000	19.991	99.972	20.163	12.131	0.546
839.000	489.587	79.999	19.992	99.967	20.161	12.321	0.529
839.500	489.805	79.999	19.991	99.962	20.161	12.312	0.524
840.000	490.065	79.998	19.991	99.955	20.165	11.979	0.500
840.500	490.312	79.999	19.991	99.955	20.164	12.014	0.492
841.000	490.572	79.999	19.991	99.961	20.164	12.054	0.507
841.500	490.858	79.998	19.990	99.966	20.168	11.660	0.527
842.000	491.088	79.998	19.990	99.968	20.164	12.008	0.532
842.500	491.360	79.999	19.991	99.968	20.162	12.174	0.509
843.000	491.587	79.999	19.991	99.965	20.167	11.759	0.500
843.500	491.868	79.998	19.990	99.958	20.171	11.462	0.503
844.000	492.127	79.998	19.992	99.950	20.172	11.328	0.524
844.500	492.387	79.998	19.991	99.947	20.170	11.527	0.529
845.000	492.608	79.997	19.991	99.946	20.172	11.307	0.500
845.500	492.870	79.998	19.990	99.946	20.173	11.298	0.483
846.000	493.110	79.997	19.991	99.946	20.178	10.801	0.493
846.500	493.424	79.997	19.990	99.947	20.177	10.954	0.528
847.000	493.667	79.995	19.992	99.947	20.176	11.018	0.555
847.500	493.952	79.996	19.992	99.948	20.177	10.935	0.542
848.000	494.197	79.996	19.991	99.949	20.178	10.846	0.529
848.500	494.454	79.997	19.990	99.954	20.179	10.729	0.516
849.000	494.727	79.996	19.990	99.957	20.180	10.648	0.516
849.500	494.969	79.996	19.991	99.960	20.180	10.641	0.523
850.000	495.225	79.996	19.991	99.964	20.180	10.650	0.507
850.500	495.493	79.995	19.990	99.967	20.180	10.644	0.510
851.000	495.744	79.997	19.992	99.962	20.182	10.485	0.521
851.500	496.033	79.997	19.991	99.957	20.182	10.469	0.530
852.000	496.257	79.995	19.991	99.955	20.183	10.419	0.526
852.500	496.538	79.996	19.991	99.951	20.185	10.220	0.509
853.000	496.790	79.996	19.991	99.948	20.183	10.396	0.519
853.500	497.041	79.996	19.990	99.948	20.184	10.286	0.518
854.000	497.293	79.997	19.991	99.946	20.185	10.246	0.503
854.500	497.581	79.996	19.991	99.939	20.187	10.039	0.521
855.000	497.782	79.996	19.991	99.935	20.187	10.058	0.515
855.500	498.037	79.996	19.990	99.932	20.191	9.731	0.473
856.000	498.316	79.996	19.992	99.934	20.184	10.268	0.495
856.500	498.530	79.997	19.991	99.939	20.185	10.198	0.513
857.000	498.818	79.997	19.990	99.950	20.189	9.840	0.497
857.500	499.082	79.996	19.990	99.957	20.188	9.946	0.527
858.000	499.332	79.995	19.991	99.959	20.190	9.759	0.533
858.500	499.594	79.995	19.991	99.955	20.191	9.685	0.513
859.000	499.867	79.997	19.992	99.949	20.191	9.716	0.523
859.500	500.147	79.997	19.992	99.940	20.195	9.365	0.544
860.000	500.384	79.996	19.991	99.934	20.192	9.573	0.535
860.500	500.660	79.997	19.991	99.933	20.194	9.421	0.515
861.000	500.888	79.995	19.990	99.935	20.193	9.548	0.509
861.500	501.157	79.995	19.991	99.938	20.193	9.539	0.501
862.000	501.435	79.996	19.991	99.944	20.197	9.221	0.522
862.500	501.673	79.996	19.991	99.947	20.195	9.356	0.531
863.000	501.921	79.995	19.991	99.950	20.195	9.384	0.501
863.500	502.174	79.996	19.992	99.950	20.194	9.429	0.494
864.000	502.432	79.996	19.991	99.955	20.194	9.415	0.506
864.500	502.665	79.996	19.990	99.963	20.199	9.033	0.500
865.000	502.941	79.997	19.992	99.969	20.194	9.405	0.500
865.500	503.196	79.996	19.992	99.969	20.196	9.256	0.521
866.000	503.425	79.996	19.990	99.968	20.199	9.038	0.507
866.500	503.706	79.996	19.990	99.965	20.198	9.084	0.497
867.000	503.956	79.996	19.991	99.957	20.199	9.044	0.521
867.500	504.227	79.996	19.991	99.945	20.196	9.274	0.526
868.000	504.474	79.997	19.990	99.938	20.199	9.049	0.519
868.500	504.747	79.997	19.991	99.936	20.202	8.772	0.519
869.000	504.980	79.995	19.991	99.934	20.200	8.945	0.513
869.500	505.213	79.997	19.991	99.930	20.200	8.917	0.486
870.000	505.494	79.997	19.991	99.932	20.201	8.837	0.490
870.500	505.731	79.996	19.990	99.930	20.201	8.864	0.516
871.000	506.011	79.997	19.991	99.927	20.202	8.781	0.518
871.500	506.249	79.997	19.991	99.922	20.199	8.980	0.517
872.000	506.507	79.997	19.991	99.918	20.202	8.788	0.507
872.500	506.782	79.997	19.991	99.916	20.200	8.902	0.515
873.000	507.054	79.997	19.990	99.915	20.198	9.096	0.540
873.500	507.259	79.995	19.990	99.913	20.199	9.049	0.512
874.000	507.525	79.997	19.990	99.910	20.201	8.798	0.474
874.500	507.787	79.997	19.991	99.910	20.200	8.888	0.499
875.000	508.058	79.995	19.991	99.910	20.201	8.838	0.530
875.500	508.322	79.995	19.990	99.910	20.199	9.029	0.534
876.000	508.571	79.995	19.991	99.910	20.199	8.974	0.524
876.500	508.818	79.996	19.990	99.913	20.194	9.429	0.504
877.000	509.054	79.996	19.990	99.913	20.195	9.340	0.489
877.500	509.330	79.996	19.991	99.918	20.202	8.733	0.497
878.000	509.565	79.997	19.991	99.925	20.199	9.001	0.511
878.500	509.812	79.997	19.990	99.927	20.199	9.044	0.497
879.000	510.054	79.996	19.989	99.926	20.201	8.855	0.486
879.500	510.313	79.996	19.991	99.933	20.199	9.029	0.495
880.000	510.574	79.996	19.991	99.936	20.198	9.131	0.511
880.500	510.850	79.997	19.991	99.936	20.197	9.207	0.529
881.000	511.145	79.995	19.991	99.943	20.195	9.314	0.554
881.500	511.406	79.996	19.990	99.950	20.196	9.250	0.563
882.000	511.652	79.997	19.990	99.952	20.198	9.094	0.532
882.500	511.892	79.994	19.991	99.952	20.199	9.049	0.497
883.000	512.125	79.995	19.991	99.952	20.200	8.940	0.480
883.500	512.381	79.996	19.991	99.954	20.196	9.231	0.481
884.000	512.644	79.995	19.990	99.955	20.195	9.369	0.504
884.500	512.867	79.996	19.990	99.955	20.194	9.433	0.502
885.000	513.156	79.994	19.991	99.954	20.197	9.205	0.498
885.500	513.417	79.995	19.990	99.954	20.198	9.077	0.531
886.000	513.718	79.994	19.991	99.951	20.203	8.671	0.557
886.500	513.922	79.996	19.991	99.944	20.200	8.892	0.534
887.000	514.171	79.995	19.991	99.938	20.199	8.994	0.479
887.500	514.459	79.995	19.992	99.932	20.199	9.042	0.495
888.000	514.716	79.995	19.990	99.925	20.201	8.866	0.541
888.500	514.978	79.996	19.991	99.921	20.201	8.847	0.532
889.000	515.233	79.996	19.991	99.927	20.198	9.052	0.518
889.500	515.478	79.996	19.990	99.930	20.198	9.051	0.509
890.000	515.753	79.995	19.991	99.933	20.198	9.086	0.510
890.500	515.995	79.997	19.992	99.940	20.202	8.725	0.518
891.000	516.229	79.996	19.992	99.944	20.200	8.901	0.496
891.500	516.543	79.996	19.992	99.947	20.202	8.783	0.512
892.000	516.758	79.995	19.992	99.950	20.200	8.921	0.539
892.500	516.994	79.997	19.991	99.952	20.202	8.781	0.490
893.000	517.309	79.995	19.991	99.953	20.202	8.732	0.501
893.500	517.526	79.997	19.991	99.952	20.201	8.831	0.542
894.000	517.750	79.996	19.990	99.951	20.202	8.729	0.486
894.500	518.006	79.996	19.991	99.950	20.203	8.663	0.461
895.000	518.281	79.997	19.991	99.949	20.202	8.741	0.506
895.500	518.553	79.997	19.991	99.948	20.200	8.879	0.539
896.000	518.763	79.997	19.991	99.948	20.200	8.941	0.514
896.500	519.068	79.996	19.991	99.948	20.200	8.941	0.499
897.000	519.306	79.998	19.992	99.949	20.199	9.025	0.529
897.500	519.552	79.996	19.992	99.947	20.201	8.842	0.513
898.000	519.827	79.997	19.992	99.954	20.200	8.924	0.502
898.500	520.050	79.997	19.992	99.925	20.201	8.832	0.510
899.000	520.305	79.996	19.991	99.893	20.201	8.870	0.489
899.500	520.605	79.997	19.991	99.871	20.198	9.087	0.517
900.000	520.864	79.997	19.992	99.859	20.202	8.713	0.557
900.500	521.114	79.996	19.992	99.844	20.201	8.870	0.534
901.000	521.347	79.998	19.991	99.890	20.199	8.995	0.496
901.500	521.633	79.997	19.992	99.944	20.201	8.854	0.501
902.000	521.850	79.996	19.992	99.968	20.202	8.762	0.511
902.500	522.148	79.997	19.992	99.978	20.201	8.821	0.509
903.000	522.392	79.997	19.992	99.982	20.203	8.667	0.529
903.500	522.675	79.997	19.991	99.961	20.202	8.707	0.535
904.000	522.912	79.997	19.992	99.936	20.200	8.880	0.523
904.500	523.154	79.997	19.991	99.928	20.202	8.712	0.499
905.000	523.427	79.997	19.991	99.928	20.202	8.769	0.497
905.500	523.685	79.997	19.992	99.930	20.202	8.766	0.523
906.000	523.918	79.997	19.991	99.931	20.200	8.951	0.511
906.500	524.185	79.995	19.992	99.933	20.200	8.884	0.495
907.000	524.499	79.997	19.991	99.913	20.204	8.576	0.540
907.500	524.733	79.997	19.990	99.891	20.198	9.107	0.565
908.000	524.957	79.997	19.991	99.875	20.199	9.007	0.503
908.500	525.232	79.996	19.991	99.866	20.199	9.038	0.478
909.000	525.517	79.996	19.991	99.860	20.201	8.805	0.530
909.500	525.713	79.996	19.992	99.889	20.200	8.955	0.521
910.000	526.022	79.997	19.990	99.947	20.199	8.983	0.493
910.500	526.298	79.996	19.992	99.979	20.202	8.709	0.545
911.000	526.513	79.996	19.991	99.990	20.201	8.847	0.537
911.500	526.758	79.998	19.991	99.991	20.200	8.911	0.475
912.000	527.025	79.998	19.992	99.984	20.201	8.796	0.487
912.500	527.305	79.997	19.993	99.947	20.201	8.815	0.530
913.000	527.579	79.998	19.993	99.927	20.201	8.797	0.550
913.500	527.827	79.997	19.993	99.920	20.205	8.472	0.538
914.000	528.103	79.998	19.992	99.921	20.203	8.693	0.523
914.500	528.353	79.996	19.991	99.921	20.202	8.761	0.525
915.000	528.616	79.998	19.991	99.925	20.201	8.804	0.519
915.500	528.855	79.998	19.992	99.924	20.203	8.676	0.507
916.000	529.098	79.997	19.991	99.923	20.201	8.804	0.492
916.500	529.363	79.997	19.992	99.922	20.201	8.861	0.495
917.000	529.639	79.997	19.991	99.919	20.202	8.732	0.525
917.500	529.906	80.015	19.992	99.913	20.198	9.056	0.542
918.000	530.112	80.017	19.994	99.911	20.201	8.826	0.508
918.500	530.414	80.018	19.993	99.910	20.203	8.689	0.491
919.000	530.677	80.018	19.993	99.908	20.204	8.531	0.537
919.500	530.908	80.018	19.992	99.907	20.204	8.586	0.529
920.000	531.187	80.017	19.992	99.907	20.207	8.299	0.502
920.500	531.436	80.018	19.993	99.907	20.202	8.736	0.519
921.000	531.699	80.017	19.993	99.911	20.202	8.728	0.520
921.500	531.924	80.017	19.992	99.916	20.205	8.510	0.501
922.000	532.198	80.018	19.994	99.920	20.206	8.421	0.494
922.500	532.451	80.018	19.992	99.928	20.204	8.594	0.513
923.000	532.687	80.017	19.993	99.934	20.203	8.666	0.508
923.500	532.962	80.014	19.993	99.932	20.201	8.792	0.500
924.000	533.218	80.011	19.992	99.927	20.204	8.531	0.521
924.500	533.484	80.009	19.993	99.924	20.206	8.437	0.526
925.000	533.717	80.004	19.992	99.920	20.202	8.765	0.510
925.500	533.982	80.003	19.993	99.920	20.205	8.505	0.499
926.000	534.231	80.003	19.993	99.922	20.202	8.737	0.506
926.500	534.507	80.008	19.993	99.924	20.206	8.431	0.519
927.000	534.787	80.011	19.992	99.922	20.207	8.326	0.540
927.500	535.028	80.010	19.992	99.918	20.201	8.876	0.538
928.000	535.267	80.011	19.993	99.910	20.205	8.527	0.501
928.500	535.543	80.010	19.993	99.906	20.202	8.771	0.497
929.000	535.777	80.009	19.992	99.904	20.207	8.302	0.512
929.500	536.019	80.007	19.992	99.907	20.205	8.519	0.493
930.000	536.278	80.011	19.993	99.914	20.205	8.457	0.488
930.500	536.492	80.013	19.991	99.923	20.201	8.829	0.487
931.000	536.763	80.011	19.992	99.925	20.204	8.576	0.479
931.500	537.061	80.011	19.992	99.926	20.201	8.841	0.528
932.000	537.281	80.011	19.991	99.924	20.203	8.623	0.543
932.500	537.558	80.010	19.992	99.919	20.201	8.839	0.507
933.000	537.823	80.013	19.990	99.911	20.203	8.701	0.519
933.500	538.094	80.014	19.991	99.910	20.205	8.480	0.539
934.000	538.351	80.010	19.993	99.915	20.206	8.441	0.532
934.500	538.599	80.010	19.991	99.917	20.204	8.605	0.516
935.000	538.848	80.007	19.992	99.921	20.207	8.305	0.501
935.500	539.081	80.013	19.992	99.929	20.205	8.456	0.490
936.000	539.335	80.013	19.991	99.937	20.204	8.543	0.485
936.500	539.613	80.013	19.991	99.940	20.206	8.390	0.510
937.000	539.843	80.013	19.991	99.944	20.206	8.402	0.520
937.500	540.079	80.015	19.990	99.940	20.205	8.485	0.487
938.000	540.375	80.016	19.991	99.932	20.205	8.501	0.499
938.500	540.605	80.015	19.991	99.927	20.205	8.499	0.529
939.000	540.859	80.016	19.991	99.927	20.204	8.552	0.505
939.500	541.139	80.016	19.991	99.927	20.207	8.343	0.509
940.000	541.398	80.013	19.991	99.934	20.204	8.533	0.537
940.500	541.632	80.014	19.992	99.939	20.205	8.450	0.516
941.000	541.922	80.012	19.992	99.941	20.204	8.603	0.509
941.500	542.127	80.013	19.991	99.939	20.207	8.345	0.510
942.000	542.394	80.014	19.991	99.940	20.205	8.520	0.483
942.500	542.689	80.012	19.990	99.939	20.208	8.185	0.517
943.000	542.911	80.013	19.991	99.940	20.210	8.019	0.540
943.500	543.168	80.010	19.991	99.937	20.205	8.487	0.499
944.000	543.391	80.008	19.991	99.934	20.206	8.410	0.479
944.500	543.622	80.004	19.991	99.934	20.205	8.495	0.466
945.000	543.867	80.008	19.991	99.914	20.203	8.637	0.465
945.500	544.131	80.005	19.990	99.891	20.204	8.577	0.492
946.000	544.379	79.998	19.991	99.874	20.206	8.439	0.511
946.500	544.581	79.999	19.991	99.866	20.204	8.548	0.482
947.000	544.911	79.997	19.991	99.859	20.205	8.521	0.491
947.500	545.161	79.998	19.991	99.874	20.204	8.540	0.556
948.000	545.403	79.999	19.991	99.910	20.206	8.403	0.536
948.500	545.654	79.997	19.991	99.959	20.205	8.478	0.492
949.000	545.879	79.996	19.991	99.983	20.204	8.571	0.484
949.500	546.168	79.996	19.989	99.992	20.204	8.597	0.495
950.000	546.429	79.994	19.992	99.998	20.206	8.396	0.532
950.500	546.673	79.995	19.991	99.964	20.205	8.510	0.527
951.000	546.947	79.997	19.991	99.908	20.210	8.029	0.512
951.500	547.207	79.996	19.991	99.883	20.205	8.501	0.526
952.000	547.433	79.997	19.990	99.875	20.206	8.385	0.510
952.500	547.689	79.998	19.992	99.871	20.208	8.269	0.484
953.000	547.963	79.999	19.991	99.894	20.207	8.355	0.506
953.500	548.211	80.001	19.992	99.924	20.209	8.156	0.526
954.000	548.465	79.997	19.990	99.946	20.208	8.258	0.512
954.500	548.723	80.000	19.991	99.980	20.209	8.159	0.507
955.000	548.957	79.998	19.990	99.998	20.210	8.028	0.502
955.500	549.207	79.996	19.991	99.999	20.207	8.301	0.488
956.000	549.504	79.996	19.991	99.994	20.207	8.304	0.516
956.500	549.727	79.996	19.991	99.981	20.207	8.284	0.534
957.000	550.060	79.996	19.990	99.946	20.209	8.118	0.538
957.500	550.230	79.995	19.991	99.924	20.209	8.132	0.529
958.000	550.509	79.994	19.991	99.916	20.206	8.424	0.476
958.500	550.762	79.996	19.991	99.912	20.203	8.647	0.491
959.000	550.983	79.996	19.991	99.912	20.205	8.531	0.503
959.500	551.266	79.995	19.991	99.912	20.205	8.515	0.489
960.000	551.512	79.996	19.991	99.913	20.205	8.512	0.516
960.500	551.760	79.994	19.991	99.913	20.204	8.543	0.511
961.000	552.007	79.995	19.991	99.913	20.204	8.592	0.494
961.500	552.279	79.995	19.990	99.917	20.205	8.516	0.507
962.000	552.533	79.995	19.991	99.923	20.202	8.755	0.522
962.500	552.779	79.996	19.991	99.926	20.205	8.447	0.513
963.000	553.053	79.997	19.992	99.931	20.202	8.708	0.510
963.500	553.305	79.997	19.991	99.936	20.208	8.244	0.523
964.000	553.576	79.996	19.991	99.939	20.207	8.296	0.525
964.500	553.840	79.996	19.991	99.939	20.203	8.686	0.529
965.000	554.110	79.996	19.991	99.943	20.204	8.551	0.534
965.500	554.382	79.998	19.991	99.945	20.206	8.432	0.538
966.000	554.655	79.996	19.991	99.946	20.205	8.527	0.544
966.500	554.861	79.996	19.990	99.947	20.202	8.765	0.512
967.000	555.115	79.997	19.991	99.947	20.203	8.687	0.470
967.500	555.361	79.996	19.991	99.944	20.203	8.633	0.480
968.000	555.631	79.996	19.990	99.942	20.204	8.598	0.508
968.500	555.906	79.996	19.992	99.942	20.202	8.768	0.530
969.000	556.173	79.997	19.992	99.942	20.204	8.575	0.543
969.500	556.396	79.997	19.992	99.943	20.201	8.833	0.516
970.000	556.666	79.997	19.991	99.948	20.202	8.718	0.492
970.500	556.888	79.997	19.992	99.951	20.203	8.619	0.493
971.000	557.175	79.996	19.991	99.949	20.201	8.868	0.500
971.500	557.438	79.997	19.991	99.944	20.203	8.636	0.530
972.000	557.682	79.998	19.992	99.938	20.203	8.637	0.528
972.500	557.949	79.997	19.992	99.934	20.200	8.882	0.509
973.000	558.207	79.997	19.992	99.934	20.203	8.657	0.518
973.500	558.449	79.998	19.991	99.933	20.203	8.638	0.512
974.000	558.667	79.998	19.991	99.938	20.201	8.837	0.480
974.500	558.924	79.997	19.990	99.942	20.201	8.854	0.467
975.000	559.192	79.997	19.991	99.938	20.204	8.543	0.500
975.500	559.466	79.998	19.991	99.933	20.201	8.816	0.534
976.000	559.718	79.997	19.991	99.929	20.202	8.785	0.534
976.500	559.957	79.997	19.991	99.928	20.201	8.816	0.508
977.000	560.220	79.998	19.991	99.929	20.201	8.844	0.496
977.500	560.523	79.996	19.990	99.936	20.203	8.631	0.535
978.000	560.744	79.997	19.991	99.942	20.200	8.887	0.545
978.500	561.008	79.998	19.990	99.948	20.201	8.810	0.504
979.000	561.265	79.998	19.990	99.946	20.199	9.012	0.503
979.500	561.488	79.998	19.992	99.938	20.199	8.978	0.501
980.000	561.784	79.996	19.990	99.930	20.199	8.968	0.500
980.500	562.009	79.997	19.990	99.923	20.203	8.679	0.520
981.000	562.247	79.996	19.992	99.916	20.199	8.992	0.492
981.500	562.490	79.995	19.990	99.916	20.198	9.125	0.472
982.000	562.763	79.996	19.990	99.921	20.201	8.857	0.498
982.500	563.016	79.996	19.992	99.928	20.201	8.876	0.521
983.000	563.248	79.996	19.991	99.933	20.202	8.706	0.505
983.500	563.499	79.996	19.992	99.939	20.201	8.860	0.484
984.000	563.767	79.996	19.991	99.942	20.201	8.794	0.501
984.500	564.056	79.998	19.991	99.944	20.201	8.868	0.538
985.000	564.267	79.997	19.992	99.945	20.201	8.851	0.528
985.500	564.575	79.997	19.992	99.947	20.199	9.045	0.509
986.000	564.778	79.996	19.992	99.948	20.196	9.279	0.515
986.500	565.069	79.996	19.991	99.948	20.198	9.085	0.503
987.000	565.305	79.995	19.992	99.948	20.194	9.461	0.510
987.500	565.546	79.996	19.992	99.947	20.195	9.352	0.502
988.000	565.815	79.997	19.991	99.946	20.198	9.067	0.493
988.500	566.067	79.996	19.992	99.945	20.197	9.169	0.516
989.000	566.274	79.997	19.991	99.942	20.196	9.236	0.491
989.500	566.545	79.996	19.992	99.937	20.196	9.262	0.469
990.000	566.807	79.997	19.992	99.934	20.200	8.940	0.505
990.500	567.094	79.995	19.992	99.932	20.201	8.847	0.541
991.000	567.310	79.997	19.992	99.929	20.201	8.838	0.526
991.500	567.570	79.996	19.992	99.926	20.200	8.931	0.489
992.000	567.769	79.996	19.992	99.926	20.200	8.902	0.467
992.500	568.059	79.996	19.992	99.928	20.196	9.257	0.474
993.000	568.304	79.996	19.991	99.929	20.198	9.085	0.513
993.500	568.564	79.997	19.992	99.932	20.197	9.172	0.520
994.000	568.867	79.997	19.991	99.938	20.197	9.163	0.534
994.500	569.107	79.997	19.992	99.940	20.194	9.460	0.553
995.000	569.345	79.997	19.991	99.941	20.195	9.338	0.511
995.500	569.588	79.996	19.991	99.942	20.196	9.252	0.479
996.000	569.860	79.997	19.992	99.939	20.196	9.290	0.498
996.500	570.111	79.997	19.991	99.933	20.198	9.070	0.519
997.000	570.348	79.997	19.991	99.933	20.195	9.330	0.505
997.500	570.605	79.997	19.991	99.930	20.193	9.553	0.491
998.000	570.860	79.998	19.991	99.924	20.194	9.442	0.503
998.500	571.099	79.997	19.991	99.921	20.193	9.559	0.502
999.000	571.376	79.996	19.990	99.921	20.196	9.257	0.505
999.500	571.587	79.996	19.992	99.919	20.196	9.245	0.502
1000.000	571.876	79.997	19.991	99.920	20.194	9.460	0.494
1000.500	572.119	79.998	19.991	99.924	20.194	9.426	0.516
1001.000	572.345	79.997	19.991	99.925	20.192	9.620	0.500
1001.500	572.575	79.997	19.992	99.928	20.190	9.754	0.463
1002.000	572.859	79.998	19.990	99.930	20.194	9.477	0.485
1002.500	573.177	79.998	19.992	99.931	20.195	9.386	0.558
1003.000	573.351	79.997	19.991	99.933	20.192	9.623	0.547
1003.500	573.688	79.999	19.991	99.946	20.191	9.689	0.502
1004.000	573.935	79.998	19.992	99.928	20.193	9.516	0.548
1004.500	574.227	79.997	19.990	99.899	20.194	9.467	0.561
1005.000	574.434	79.998	19.992	99.880	20.194	9.465	0.518
1005.500	574.697	79.998	19.991	99.867	20.197	9.223	0.484
1006.000	574.996	79.997	19.991	99.854	20.196	9.265	0.516
1006.500	575.189	79.996	19.992	99.892	20.195	9.365	0.527
1007.000	575.476	79.997	19.990	99.947	20.195	9.315	0.486
1007.500	575.708	79.996	19.990	99.977	20.196	9.242	0.499
1008.000	575.970	79.996	19.992	99.989	20.196	9.289	0.506
1008.500	576.204	79.997	19.991	99.995	20.197	9.208	0.495
1009.000	576.471	79.997	19.991	99.978	20.197	9.190	0.499
1009.500	576.729	79.996	19.992	99.953	20.197	9.211	0.513
1010.000	576.973	79.994	19.992	99.945	20.194	9.399	0.513
1010.500	577.227	79.994	19.991	99.941	20.198	9.122	0.500
1011.000	577.470	79.995	19.992	99.934	20.195	9.373	0.498
1011.500	577.727	79.995	19.992	99.928	20.195	9.336	0.498
1012.000	578.008	79.994	19.992	99.922	20.197	9.220	0.519
1012.500	578.249	79.994	19.992	99.915	20.196	9.304	0.530
1013.000	578.472	79.994	19.992	99.888	20.197	9.200	0.493
1013.500	578.755	79.995	19.993	99.879	20.197	9.222	0.485
1014.000	579.029	79.995	19.992	99.877	20.196	9.253	0.531
1014.500	579.252	79.995	19.993	99.876	20.197	9.148	0.527
1015.000	579.489	79.995	19.992	99.881	20.197	9.184	0.479
1015.500	579.764	79.994	19.992	99.909	20.195	9.390	0.486
1016.000	580.042	79.994	19.992	99.939	20.198	9.122	0.533
1016.500	580.280	79.994	19.992	99.969	20.195	9.361	0.534
1017.000	580.575	79.994	19.992	99.979	20.197	9.176	0.524
1017.500	580.813	79.994	19.992	99.983	20.198	9.072	0.533
1018.000	581.045	79.995	19.993	99.985	20.195	9.328	0.501
1018.500	581.327	79.996	19.993	99.964	20.193	9.514	0.492
1019.000	581.599	79.995	19.992	99.935	20.194	9.454	0.534
1019.500	581.861	79.995	19.993	99.925	20.197	9.176	0.545
1020.000	582.131	79.994	19.992	99.918	20.194	9.436	0.533
1020.500	582.385	79.995	19.991	99.915	20.194	9.441	0.527
1021.000	582.644	79.994	19.992	99.916	20.192	9.592	0.518
1021.500	582.878	79.995	19.991	99.918	20.194	9.467	0.503
1022.000	583.167	79.995	19.992	99.922	20.195	9.382	0.508
1022.500	583.395	79.995	19.992	99.929	20.192	9.612	0.521
1023.000	583.648	79.995	19.992	99.934	20.194	9.422	0.499
1023.500	583.909	79.994	19.991	99.940	20.195	9.325	0.497
1024.000	584.160	79.994	19.991	99.945	20.194	9.458	0.513
1024.499	584.407	79.995	19.991	99.949	20.196	9.300	0.505
1024.999	584.688	79.995	19.990	99.950	20.194	9.476	0.513
1025.499	584.920	79.996	19.990	99.951	20.193	9.495	0.520
1026.000	585.157	79.997	19.991	99.949	20.194	9.464	0.491
1026.501	585.446	79.996	19.991	99.949	20.195	9.342	0.498
1027.001	585.723	79.996	19.991	99.948	20.194	9.425	0.546
1027.500	585.976	79.997	19.990	99.947	20.192	9.590	0.548
1027.999	586.254	79.996	19.990	99.947	20.192	9.655	0.531
1028.499	586.474	79.996	19.990	99.947	20.193	9.549	0.515
1028.999	586.753	79.997	19.991	99.942	20.192	9.573	0.498
1029.499	586.968	79.996	19.991	99.936	20.192	9.635	0.496
1029.999	587.207	79.997	19.991	99.928	20.192	9.654	0.474
1030.499	587.473	79.996	19.991	99.920	20.193	9.495	0.480
1030.999	587.740	79.997	19.991	99.912	20.193	9.561	0.519
1031.499	587.990	79.997	19.992	99.909	20.194	9.476	0.525
1031.999	588.245	79.997	19.991	99.908	20.196	9.264	0.511
1032.499	588.478	79.997	19.990	99.912	20.195	9.376	0.497
1032.999	588.737	79.996	19.990	99.913	20.192	9.600	0.490
1033.499	588.990	79.997	19.991	99.913	20.195	9.387	0.502
1033.999	589.270	79.995	19.991	99.914	20.191	9.704	0.523
1034.499	589.488	79.996	19.991	99.916	20.190	9.820	0.515
1034.999	589.730	79.995	19.991	99.917	20.193	9.550	0.479
1035.499	589.999	79.998	19.990	99.921	20.191	9.721	0.486
1035.999	590.245	79.997	19.991	99.927	20.191	9.678	0.513
1036.499	590.492	79.996	19.990	99.926	20.193	9.501	0.504
1036.999	590.755	79.996	19.990	99.924	20.191	9.736	0.501
1037.499	591.035	79.995	19.990	99.921	20.190	9.779	0.527
1037.999	591.319	79.995	19.991	99.915	20.190	9.791	0.554
1038.499	591.536	79.995	19.991	99.910	20.192	9.601	0.532
1039.000	591.790	79.997	19.990	99.916	20.194	9.427	0.486
1039.500	592.084	80.001	19.991	99.921	20.195	9.356	0.510
1039.999	592.315	79.997	19.991	99.923	20.195	9.388	0.537
1040.499	592.568	79.999	19.992	99.929	20.192	9.599	0.504
1040.999	592.803	80.004	19.991	99.931	20.192	9.621	0.486
1041.499	593.084	80.002	19.991	99.932	20.193	9.497	0.502
1041.999	593.363	80.002	19.991	99.929	20.190	9.762	0.538
