Repository: ulfsri/fsri_materials_database

#Database of Contemporary Material Properties for Fire Investigation Analysis
This project was supported by Award No. 2019-DU-BX-0018, awarded by the National Institute of Justice, Office of Justice Programs, U.S. Department of Justice. 

***
***

## Database Structure

## 01_Data/
Raw data generated from each apparatus are included here in plain-text format. The data is organized first by material, next by the short name of test apparatus used, and where applicable additional filtering by test settings.

### Test Apparatus and Data File Structure
- __Cone Calorimeter__ (Cone)
    + Data file structure is the material test, the short name for the apparatus, heat flux setting and scan/scalar, date of test, and replicate number. Scan is for the raw output data and scalar is for the initial conditions and high-level test parameters. 
        * Example: __MDF_Cone_HF25scalar_210323_R1__ stands for the first replicate of scalar data generated from a medium density fiber board test in cone calorimeter exposed to 25 kW/m<sup>2</sup> on March 23, 2021.
- __Heat Flow Meter__ (HFM)
    + Data file structure is the material test, the short name for the apparatus, whether test was dry or wet, whether test was for thermal conductivity or heat capacity, date of test, and replicate number. Scan is for the raw output data and scalar is for the initial conditions and high-level test parameters. 
        * Example: __OSB_HFM_Dry_Conductivity_210315_R3.tst__ stands for the third replicate of the data generated from an oriented strand board test in the heat flow meter tested dry for thermal conductivity on March 15, 2021.
- __Simultaneous Thermal Analyzer__ (STA)
    + Data file structure is the material test, the short name for the apparatus, the atmosphere tested in, the heating rate in Kelvin per minute and data/meta, date of test, and replicate number. Data is for the raw output data and meta is for the initial conditions and high-level test parameters. 
        * Example: __Polyester_Batting_STA_N2_3KData_210215_R1.csv__ stands for the first replicate of the data generated from a polyester batting board test in the simultaneous thermal analyzer tested in nitrogen with a heating rate of 3 Kelvin per minute on March 15, 2021.

# Materials and Products Database

## 01_Data

Raw data generated from each apparatus are included here in plain-text format. The data is organized first by material, next by the short name of test apparatus used, and where applicable additional filtering by test settings.

### material.json

Each material directory contains a json file of the same name as the material. This file links the data stored in the repository as well as data and graphs produced by the accompanying scripts (__02_Scripts__) to the respective landing page for the material on the front-end website.

File: 01_Data/Polyester_Fabric/STA/N2/3K_min/Polyester_Fabric_STA_N2_3KData_210309_R1.csv (part 1 of 3)
##Temp./°C,Time/min,DSC/(mW/mg),Mass/%,Gas Flow(purge1)/(ml/min),Gas Flow(protective)/(ml/min),Sensit./(uV/mW)
49.052,10.01,-0.003746655,99.85051999999999,50.0,20.0,1.0532700000000002
49.043,10.11,-0.0033719859999999996,99.85621,50.0,20.0,1.0532700000000002
49.041,10.21,-0.0028724320000000003,99.87328000000001,50.0,20.0,1.0532700000000002
49.06,10.31,-0.002372884,99.8619,50.0,20.0,1.0532700000000002
49.054,10.41,-0.002497771,99.845,50.0,20.0,1.0532700000000002
49.074,10.51,-0.003371999,99.86776,50.0,20.0,1.0532700000000002
49.076,10.61,-0.001748444,99.86206999999999,50.0,20.0,1.0532700000000002
49.075,10.71,-0.0031222209999999997,99.86206999999999,50.0,20.0,1.0532700000000002
49.094,10.81,-0.003122228,99.86206999999999,50.0,20.0,1.05326
49.101,10.91,-0.0003746677,99.86206999999999,50.0,20.0,1.05326
49.121,11.01,-5.535837e-16,99.83931,50.0,20.0,1.05326
49.152,11.11,0.0009991199,99.85621,50.0,20.0,1.05326
49.192,11.21,0.00224803,99.8619,50.0,20.0,1.05325
49.198,11.31,0.004121392,99.87897,50.0,20.0,1.05325
49.243,11.41,0.004995658,99.85638,50.0,20.0,1.05325
49.298,11.51,0.006244611999999999,99.8619,50.0,20.0,1.05324
49.355,11.61,0.007118905,99.86206999999999,50.0,20.0,1.0532299999999999
49.417,11.71,0.007618532,99.86206999999999,50.0,20.0,1.05322
49.466,11.81,0.00986668,99.86206999999999,50.0,20.0,1.05322
49.559,11.91,0.01136554,99.86206999999999,50.0,20.0,1.05321
49.62,12.01,0.01298928,99.8619,50.0,20.0,1.0532
49.711,12.11,0.0143633,99.8619,50.0,20.0,1.05319
49.792,12.21,0.01586223,99.88466,50.0,20.0,1.05318
49.891,12.31,0.01661183,99.86569,50.0,20.0,1.0531700000000002
49.989,12.41,0.01960968,99.83724000000001,50.0,20.0,1.05315
50.097,12.51,0.01985974,99.86,50.0,20.0,1.05314
50.218,12.61,0.0214838,99.86586,50.0,20.0,1.05312
50.333,12.71,0.02360753,99.88276,50.0,20.0,1.05311
50.45,12.81,0.02523168,99.86569,50.0,20.0,1.0530899999999999
50.582,12.91,0.02673102,99.86017,50.0,20.0,1.05308
50.731,13.01,0.0277308,99.86017,50.0,20.0,1.05306
50.876,13.11,0.02873061,99.86017,50.0,20.0,1.05304
51.013,13.21,0.02985535,99.86,50.0,20.0,1.05302
51.145,13.31,0.03085518,99.83740999999999,50.0,20.0,1.05301
51.296,13.41,0.03235481,99.83171999999999,50.0,20.0,1.0529899999999999
51.446,13.51,0.03347972,99.83740999999999,50.0,20.0,1.0529700000000002
51.608,13.61,0.03435487,99.83724000000001,50.0,20.0,1.05295
51.766,13.71,0.03473032,99.83171999999999,50.0,20.0,1.05293
51.95,13.81,0.03635521,99.83740999999999,50.0,20.0,1.0529
52.109,13.91,0.03673073,99.85448000000001,50.0,20.0,1.05288
52.285,14.01,0.03748115,99.83740999999999,50.0,20.0,1.0528600000000001
52.465,14.11,0.03735703,99.83740999999999,50.0,20.0,1.05284
52.635,14.21,0.03810747,99.84879000000001,50.0,20.0,1.05281
52.805,14.31,0.03960762,99.83740999999999,50.0,20.0,1.05279
52.992,14.41,0.03960854,99.83171999999999,50.0,20.0,1.05277
53.182,14.51,0.03998432,99.8431,50.0,20.0,1.05274
53.374,14.61,0.04198455,99.83740999999999,50.0,20.0,1.05272
53.555,14.71,0.04348498,99.81466,50.0,20.0,1.05269
53.756,14.81,0.04486063,99.81466,50.0,20.0,1.05267
53.956,14.91,0.04398702,99.80328,50.0,20.0,1.05264
54.147,15.01,0.0449878,99.84879000000001,50.0,20.0,1.0526200000000001
54.364,15.11,0.04398928,99.86017,50.0,20.0,1.05259
54.551,15.21,0.04586491,99.84879000000001,50.0,20.0,1.05256
54.752,15.31,0.04649096,99.84879000000001,50.0,20.0,1.05254
54.96,15.41,0.04624223,99.84879000000001,50.0,20.0,1.05251
55.177,15.51,0.04911811,99.87155,50.0,20.0,1.0524799999999999
55.385,15.61,0.04849448,99.87155,50.0,20.0,1.05245
55.605,15.71,0.04962076,99.84293000000001,50.0,20.0,1.0524200000000001
55.823,15.81,0.05024711,99.84862,50.0,20.0,1.05239
56.032,15.91,0.05137343,99.84879000000001,50.0,20.0,1.05236
56.259,16.01,0.05124994,99.84879000000001,50.0,20.0,1.05233
56.494,16.11,0.0512515,99.82621,50.0,20.0,1.0523
56.713,16.21,0.05050292,99.80345,50.0,20.0,1.05227
56.922,16.31,0.05350456,99.80328,50.0,20.0,1.05224
57.152,16.41,0.05275608,99.78069,50.0,20.0,1.05221
57.391,16.51,0.0538829,99.78069,50.0,20.0,1.05218
57.622,16.61,0.05438463,99.82603,50.0,20.0,1.0521399999999999
57.844,16.71,0.05588653,99.84862,50.0,20.0,1.05211
58.09,16.81,0.05601338,99.83171999999999,50.0,20.0,1.05208
58.367,16.91,0.05676565,99.85431,50.0,20.0,1.0520399999999999
58.573,17.01,0.05714232,99.85448000000001,50.0,20.0,1.0520100000000001
58.818,17.11,0.05639394,99.83171999999999,50.0,20.0,1.05198
59.049,17.21,0.05714596,99.83171999999999,50.0,20.0,1.0519399999999999
59.301,17.31,0.05777315,99.83171999999999,50.0,20.0,1.0519100000000001
59.551,17.41,0.05890058,99.83171999999999,50.0,20.0,1.05187
59.786,17.51,0.05977786,99.82034,50.0,20.0,1.0518399999999999
60.029,17.61,0.0605302,99.80897,50.0,20.0,1.0518100000000001
60.297,17.71,0.05990708,99.78638000000001,50.0,20.0,1.05177
60.54,17.81,0.06128484,99.80914,50.0,20.0,1.0517299999999998
60.789,17.91,0.06141201,99.84879000000001,50.0,20.0,1.0517
61.039,18.01,0.06116396,99.82621,50.0,20.0,1.05166
61.291,18.11,0.06191658,99.82621,50.0,20.0,1.05162
61.56,18.21,0.06204397,99.80897,50.0,20.0,1.05158
61.804,18.31,0.06229625,99.8431,50.0,20.0,1.05155
62.061,18.41,0.06329926,99.85448000000001,50.0,20.0,1.05151
62.327,18.51,0.06380201,99.85448000000001,50.0,20.0,1.0514700000000001
62.587,18.61,0.06405454,99.80914,50.0,20.0,1.0514299999999999
62.85,18.71,0.06543313,99.80914,50.0,20.0,1.0514
63.112,18.81,0.06581089,99.80897,50.0,20.0,1.05136
63.369,18.91,0.06493743,99.80897,50.0,20.0,1.05132
63.636,19.01,0.06581576,99.80897,50.0,20.0,1.05128
63.899,19.11,0.06694439,99.83171999999999,50.0,20.0,1.05124
64.179,19.21,0.06794813,99.82034,50.0,20.0,1.0512
64.425,19.31,0.0682008,99.80897,50.0,20.0,1.05116
64.717,19.41,0.06782822,99.83171999999999,50.0,20.0,1.05112
64.978,19.51,0.06808106,99.83171999999999,50.0,20.0,1.05108
65.226,19.61,0.06908473,99.87706999999999,50.0,20.0,1.05104
65.521,19.71,0.06958831,99.85431,50.0,20.0,1.051
65.79,19.81,0.07059233,99.85448000000001,50.0,20.0,1.05095
66.057,19.91,0.07034474,99.80914,50.0,20.0,1.05091
66.334,20.01,0.06909585,99.85431,50.0,20.0,1.05087
66.611,20.11,0.07035044,99.83171999999999,50.0,20.0,1.05083
66.885,20.21,0.06985254,99.83171999999999,50.0,20.0,1.05079
67.168,20.31,0.07010583,99.80897,50.0,20.0,1.05074
67.426,20.41,0.07073447,99.80897,50.0,20.0,1.0507
67.724,20.51,0.07173919,99.79207,50.0,20.0,1.05066
67.997,20.61,0.07274374,99.81483,50.0,20.0,1.05061
68.281,20.71,0.07312245,99.81483,50.0,20.0,1.05057
68.536,20.81,0.07400174,99.83171999999999,50.0,20.0,1.05053
68.831,20.91,0.07362936,99.80897,50.0,20.0,1.0504799999999999
69.101,21.01,0.07551073,99.78621,50.0,20.0,1.05044
69.383,21.11,0.07513825,99.79759,50.0,20.0,1.05039
69.672,21.21,0.07551725,99.80897,50.0,20.0,1.05035
69.957,21.31,0.07602149,99.80914,50.0,20.0,1.0503
70.23,21.41,0.07740237,99.79776,50.0,20.0,1.05026
70.504,21.51,0.07702985,99.79776,50.0,20.0,1.0502200000000002
70.788,21.61,0.0767827,99.80328,50.0,20.0,1.05017
71.079,21.71,0.07678613,99.775,50.0,20.0,1.0501200000000002
71.369,21.81,0.07766645,99.78069,50.0,20.0,1.05008
71.661,21.91,0.07641722,99.82034,50.0,20.0,1.05003
71.931,22.01,0.07804905,99.82034,50.0,20.0,1.04998
72.215,22.11,0.07755137,99.82034,50.0,20.0,1.0499399999999999
72.497,22.21,0.07818124,99.83740999999999,50.0,20.0,1.04989
72.769,22.31,0.07818457,99.86017,50.0,20.0,1.04985
73.07,22.41,0.07894008,99.8431,50.0,20.0,1.0498
73.391,22.51,0.07844284,99.8431,50.0,20.0,1.04974
73.644,22.61,0.07957379,99.8431,50.0,20.0,1.0497
73.941,22.71,0.07970286,99.86569,50.0,20.0,1.04965
74.213,22.81,0.07807709,99.88845,50.0,20.0,1.04961
74.506,22.91,0.07933405,99.88845,50.0,20.0,1.04956
74.8,23.01,0.08034047,99.87724,50.0,20.0,1.04951
75.066,23.11,0.0803439,99.86017,50.0,20.0,1.04946
75.37,23.21,0.08172665,99.88293,50.0,20.0,1.04941
75.647,23.31,0.08198101,99.88293,50.0,20.0,1.0493700000000001
75.947,23.41,0.08173428,99.90552,50.0,20.0,1.04931
76.222,23.51,0.08311694,99.88845,50.0,20.0,1.0492700000000001
76.525,23.61,0.08349716,99.86569,50.0,20.0,1.04922
76.804,23.71,0.08312483,99.8431,50.0,20.0,1.0491700000000002
77.106,23.81,0.08262741,99.8431,50.0,20.0,1.04912
77.4,23.91,0.08413608,99.8431,50.0,20.0,1.0490700000000002
77.682,24.01,0.08564472,99.82034,50.0,20.0,1.04902
77.964,24.11,0.08452011,99.82034,50.0,20.0,1.0489700000000002
78.264,24.21,0.08577838,99.82603,50.0,20.0,1.04892
78.558,24.31,0.08515551,99.8431,50.0,20.0,1.0488600000000001
78.889,24.41,0.08553647,99.94516999999999,50.0,20.0,1.04881
79.14,24.51,0.08566549,99.86017,50.0,20.0,1.0487600000000001
79.444,24.61,0.08730047,99.86017,50.0,20.0,1.04871
79.738,24.71,0.08730479,99.88276,50.0,20.0,1.04866
80.023,24.81,0.08755987,99.86586,50.0,20.0,1.04861
80.312,24.91,0.08756415,99.86569,50.0,20.0,1.04856
80.598,25.01,0.08781932,99.8431,50.0,20.0,1.0485
80.909,25.11,0.08845128,99.86569,50.0,20.0,1.04845
81.203,25.21,0.08795384,99.86569,50.0,20.0,1.0484
81.495,25.31,0.08783276,99.88845,50.0,20.0,1.04834
81.788,25.41,0.08859007,99.86586,50.0,20.0,1.04829
82.108,25.51,0.08834397,99.86586,50.0,20.0,1.04823
82.389,25.61,0.08872474,99.86017,50.0,20.0,1.04818
82.688,25.71,0.08860383,99.87155,50.0,20.0,1.04813
82.971,25.81,0.08873369,99.86569,50.0,20.0,1.04808
83.303,25.91,0.08986845,99.88845,50.0,20.0,1.0480200000000002
83.566,26.01,0.08798978,99.88845,50.0,20.0,1.04797
83.867,26.11,0.08874758,99.85431,50.0,20.0,1.0479100000000001
84.169,26.21,0.08925442,99.87706999999999,50.0,20.0,1.04786
84.465,26.31,0.08863137,99.87706999999999,50.0,20.0,1.0478
84.755,26.41,0.09064465,99.88845,50.0,20.0,1.04775
85.047,26.51,0.09127711,99.86586,50.0,20.0,1.04769
85.332,26.61,0.09103061,99.8431,50.0,20.0,1.04764
85.647,26.71,0.09166354,99.83171999999999,50.0,20.0,1.04758
85.956,26.81,0.09191975,99.81483,50.0,20.0,1.0475299999999999
86.238,26.91,0.09217555,99.81483,50.0,20.0,1.0474700000000001
86.538,27.01,0.09331079,99.86,50.0,20.0,1.04742
86.848,27.11,0.09268803,99.88276,50.0,20.0,1.04736
87.131,27.21,0.09369757,99.86017,50.0,20.0,1.0473
87.427,27.31,0.0939538,99.83740999999999,50.0,20.0,1.04725
87.733,27.41,0.09320534,99.86017,50.0,20.0,1.04719
88.038,27.51,0.09484358,99.88276,50.0,20.0,1.04713
88.33,27.61,0.09472301,99.88293,50.0,20.0,1.04708
88.631,27.71,0.09410006,99.88276,50.0,20.0,1.04702
88.941,27.81,0.09473362,99.88845,50.0,20.0,1.0469600000000001
89.24,27.91,0.09574402,99.87706999999999,50.0,20.0,1.0469
89.53,28.01,0.09486956,99.85448000000001,50.0,20.0,1.04684
89.848,28.11,0.09676008,99.85448000000001,50.0,20.0,1.0467799999999998
90.127,28.21,0.09462871,99.85448000000001,50.0,20.0,1.04673
90.44,28.31,0.09639369,99.90552,50.0,20.0,1.04667
90.74,28.41,0.09740455,99.90552,50.0,20.0,1.04661
91.045,28.51,0.0975358,99.85828000000001,50.0,20.0,1.04655
91.335,28.61,0.09816959,99.85259,50.0,20.0,1.04649
91.662,28.71,0.09905556,99.82983,50.0,20.0,1.04643
91.977,28.81,0.09881002,99.85828000000001,50.0,20.0,1.04637
92.26,28.91,0.09969535,99.90361999999999,50.0,20.0,1.04631
92.55,29.01,0.10032999999999999,99.90361999999999,50.0,20.0,1.04625
92.86,29.11,0.10046000000000001,99.88086,50.0,20.0,1.04619
93.159,29.21,0.1021,99.88086,50.0,20.0,1.04613
93.459,29.31,0.1011,99.85828000000001,50.0,20.0,1.04607
93.767,29.41,0.10148,99.88086,50.0,20.0,1.04601
94.078,29.51,0.10099,99.90361999999999,50.0,20.0,1.04595
94.378,29.61,0.102,99.90361999999999,50.0,20.0,1.04589
94.689,29.71,0.10238,99.86397,50.0,20.0,1.04582
95.002,29.81,0.10264000000000001,99.92621,50.0,20.0,1.04576
95.286,29.91,0.1039,99.90361999999999,50.0,20.0,1.0457
95.587,30.01,0.10265,99.90361999999999,50.0,20.0,1.04564
95.889,30.11,0.10354000000000001,99.88086,50.0,20.0,1.04558
96.196,30.21,0.1043,99.89224,50.0,20.0,1.04552
96.505,30.31,0.10455999999999999,99.92638000000001,50.0,20.0,1.04545
96.811,30.41,0.10532000000000001,99.88086,50.0,20.0,1.04539
97.12,30.51,0.10457000000000001,99.88086,50.0,20.0,1.0453299999999999
97.423,30.61,0.10533,99.88086,50.0,20.0,1.04526
97.702,30.71,0.10520999999999998,99.85828000000001,50.0,20.0,1.04521
98.036,30.81,0.10547000000000001,99.85828000000001,50.0,20.0,1.04514
98.322,30.91,0.10535,99.85828000000001,50.0,20.0,1.04508
98.646,31.01,0.10611,99.86379000000001,50.0,20.0,1.04501
98.945,31.11,0.10625,99.93379,50.0,20.0,1.04495
99.263,31.21,0.10814000000000001,99.93379,50.0,20.0,1.04488
99.56,31.31,0.10764000000000001,99.9169,50.0,20.0,1.04482
99.859,31.41,0.10752,99.88845,50.0,20.0,1.0447600000000001
100.167,31.51,0.1074,99.88845,50.0,20.0,1.04469
100.474,31.61,0.10892,99.86569,50.0,20.0,1.04463
100.784,31.71,0.10980999999999999,99.88845,50.0,20.0,1.04456
101.09,31.81,0.1107,99.88845,50.0,20.0,1.04449
101.386,31.91,0.11234000000000001,99.91121,50.0,20.0,1.04443
101.701,32.01,0.11147,99.91121,50.0,20.0,1.04436
102.003,32.11,0.11135,99.91121,50.0,20.0,1.0443
102.317,32.21,0.10997,99.91121,50.0,20.0,1.04423
102.612,32.31,0.11135999999999999,99.88845,50.0,20.0,1.04417
102.925,32.41,0.11263,99.86,50.0,20.0,1.0441
103.257,32.51,0.11377000000000001,99.86569,50.0,20.0,1.04403
103.558,32.61,0.11377999999999999,99.88845,50.0,20.0,1.04396
103.865,32.71,0.11467000000000001,99.91103000000001,50.0,20.0,1.0439
104.163,32.81,0.11505,99.91103000000001,50.0,20.0,1.04383
104.475,32.91,0.11494000000000001,99.93379,50.0,20.0,1.04376
104.805,33.01,0.11482,99.88845,50.0,20.0,1.04369
105.108,33.11,0.11609000000000001,99.88845,50.0,20.0,1.04362
105.405,33.21,0.11647,99.88845,50.0,20.0,1.04356
105.72,33.31,0.11698,99.91121,50.0,20.0,1.04349
106.025,33.41,0.11674000000000001,99.88861999999999,50.0,20.0,1.04342
106.336,33.51,0.11612,99.86586,50.0,20.0,1.04335
106.653,33.61,0.11700999999999999,99.91121,50.0,20.0,1.04328
106.953,33.71,0.11714000000000001,99.93379,50.0,20.0,1.04322
107.274,33.81,0.11803,99.9281,50.0,20.0,1.04314
107.573,33.91,0.11815999999999999,99.90930999999999,50.0,20.0,1.04308
107.924,34.01,0.1183,99.89793,50.0,20.0,1.043
108.194,34.11,0.11855999999999998,99.90930999999999,50.0,20.0,1.04294
108.506,34.21,0.11882000000000001,99.915,50.0,20.0,1.04287
108.813,34.31,0.11744,99.915,50.0,20.0,1.0428
109.111,34.41,0.11984000000000002,99.915,50.0,20.0,1.04273
109.431,34.51,0.12061,99.93776,50.0,20.0,1.0426600000000001
109.76,34.61,0.12087,99.915,50.0,20.0,1.0425799999999998
110.06,34.71,0.12125999999999999,99.92069000000001,50.0,20.0,1.04251
110.358,34.81,0.12177,99.915,50.0,20.0,1.04245
110.668,34.91,0.12152,99.92052,50.0,20.0,1.04237
110.975,35.01,0.12254000000000001,99.89224,50.0,20.0,1.0423
111.3,35.11,0.12318,99.90914000000001,50.0,20.0,1.04223
111.603,35.21,0.12344000000000001,99.88655,50.0,20.0,1.04216
111.913,35.31,0.12420999999999999,99.88655,50.0,20.0,1.04209
112.222,35.41,0.12497,99.89224,50.0,20.0,1.0420200000000002
112.534,35.51,0.12574000000000002,99.91483000000001,50.0,20.0,1.0419399999999999
112.874,35.61,0.12625999999999998,99.92621,50.0,20.0,1.04186
113.158,35.71,0.12614,99.90345,50.0,20.0,1.0418
113.458,35.81,0.12804000000000001,99.88086,50.0,20.0,1.0417299999999998
113.775,35.91,0.12603,99.89224,50.0,20.0,1.04165
114.076,36.01,0.1297,99.89224,50.0,20.0,1.04158
114.377,36.11,0.12845,99.89224,50.0,20.0,1.04151
114.7,36.21,0.12921,99.89224,50.0,20.0,1.04144
115.007,36.31,0.12935,99.915,50.0,20.0,1.04136
115.32,36.41,0.13037,99.90361999999999,50.0,20.0,1.04129
115.637,36.51,0.12987,99.89793,50.0,20.0,1.04121
115.948,36.61,0.13165,99.89224,50.0,20.0,1.04114
116.265,36.71,0.13242,99.86966,50.0,20.0,1.04106
116.569,36.81,0.13041,99.90345,50.0,20.0,1.0409899999999999
116.88,36.91,0.13205999999999998,99.90914000000001,50.0,20.0,1.04092
117.181,37.01,0.13180999999999998,99.88655,50.0,20.0,1.04084
117.501,37.11,0.13233,99.88655,50.0,20.0,1.04077
117.827,37.21,0.13234,99.88655,50.0,20.0,1.04069
118.133,37.31,0.13335999999999998,99.89224,50.0,20.0,1.04061
118.433,37.41,0.13312000000000002,99.89224,50.0,20.0,1.04054
118.744,37.51,0.13388,99.88086,50.0,20.0,1.04047
119.063,37.61,0.13516,99.90361999999999,50.0,20.0,1.04039
119.371,37.71,0.13605,99.93759,50.0,20.0,1.04031
119.68,37.81,0.13594,99.92069000000001,50.0,20.0,1.04024
119.988,37.91,0.13658,99.92069000000001,50.0,20.0,1.04016
120.3,38.01,0.13735,99.92069000000001,50.0,20.0,1.04009
120.602,38.11,0.1385,99.92069000000001,50.0,20.0,1.04001
120.917,38.21,0.13787,99.89793,50.0,20.0,1.03993
121.231,38.31,0.13826,99.89793,50.0,20.0,1.03986
121.545,38.41,0.13967000000000002,99.93776,50.0,20.0,1.03978
121.864,38.51,0.1398,99.915,50.0,20.0,1.0397
122.174,38.61,0.14007,99.915,50.0,20.0,1.03962
122.479,38.71,0.1397,99.9319,50.0,20.0,1.03955
122.79,38.81,0.14085,99.93759,50.0,20.0,1.0394700000000001
123.095,38.91,0.14098,99.94896999999999,50.0,20.0,1.03939
123.403,39.01,0.14378,99.92638000000001,50.0,20.0,1.03932
123.716,39.11,0.14315999999999998,99.90361999999999,50.0,20.0,1.03924
124.026,39.21,0.14405,99.92638000000001,50.0,20.0,1.03916
124.349,39.31,0.14457,99.92638000000001,50.0,20.0,1.03908
124.654,39.41,0.14445,99.9319,50.0,20.0,1.039
124.971,39.51,0.1451,99.94896999999999,50.0,20.0,1.03892
125.277,39.61,0.14701,99.94896999999999,50.0,20.0,1.03884
125.608,39.71,0.14664000000000002,99.92638000000001,50.0,20.0,1.0387600000000001
125.923,39.81,0.14740999999999999,99.95466,50.0,20.0,1.0386799999999998
126.229,39.91,0.14882,99.95466,50.0,20.0,1.0386
126.538,40.01,0.14945999999999998,99.93207,50.0,20.0,1.03852
126.858,40.11,0.14935,99.93207,50.0,20.0,1.03844
127.164,40.21,0.15138,99.93207,50.0,20.0,1.03836
127.515,40.31,0.15267,99.90930999999999,50.0,20.0,1.03827
127.789,40.41,0.15255,99.90930999999999,50.0,20.0,1.0382
128.106,40.51,0.15242999999999998,99.92069000000001,50.0,20.0,1.0381200000000002
128.409,40.61,0.15485,99.915,50.0,20.0,1.03804
128.717,40.71,0.15334,99.915,50.0,20.0,1.03796
129.034,40.81,0.15462,99.90361999999999,50.0,20.0,1.03787
129.355,40.91,0.15413,99.90361999999999,50.0,20.0,1.03779
129.66,41.01,0.15350999999999998,99.90914000000001,50.0,20.0,1.0377100000000001
130.008,41.11,0.15238,99.9319,50.0,20.0,1.03762
130.299,41.21,0.15353,99.90914000000001,50.0,20.0,1.03754
130.617,41.31,0.1538,99.90361999999999,50.0,20.0,1.03746
130.91701,41.41,0.15267,99.90361999999999,50.0,20.0,1.03738
131.24001,41.51,0.15306,99.92621,50.0,20.0,1.0373
131.563,41.61,0.15206,99.92621,50.0,20.0,1.03721
131.871,41.71,0.15156,99.90361999999999,50.0,20.0,1.0371299999999999
132.168,41.81,0.15195999999999998,99.90361999999999,50.0,20.0,1.03705
132.49001,41.91,0.15057,99.88655,50.0,20.0,1.03696
132.813,42.01,0.15045999999999998,99.88655,50.0,20.0,1.03688
133.12399,42.11,0.1506,99.90361999999999,50.0,20.0,1.0368
133.438,42.21,0.14920999999999998,99.88672,50.0,20.0,1.03671
133.75301000000002,42.31,0.14923,99.90930999999999,50.0,20.0,1.03663
134.05499,42.41,0.14962,99.92069000000001,50.0,20.0,1.03655
134.383,42.51,0.14937999999999999,99.92069000000001,50.0,20.0,1.03646
134.694,42.61,0.14964,99.89793,50.0,20.0,1.03637
134.991,42.71,0.14953,99.88103000000001,50.0,20.0,1.03629
135.32201,42.81,0.14954,99.87534000000001,50.0,20.0,1.0362
135.634,42.91,0.15006,99.87534000000001,50.0,20.0,1.0361200000000002
135.955,43.01,0.14906,99.89793,50.0,20.0,1.03603
136.25999,43.11,0.14932,99.90914000000001,50.0,20.0,1.03595
136.573,43.21,0.15111,99.89224,50.0,20.0,1.03586
136.905,43.31,0.14973,99.89224,50.0,20.0,1.03577
137.202,43.41,0.1505,99.91483000000001,50.0,20.0,1.03569
137.522,43.51,0.15026,99.92621,50.0,20.0,1.0356
137.841,43.61,0.15129,99.92052,50.0,20.0,1.03552
138.142,43.71,0.15143,99.92638000000001,50.0,20.0,1.0354299999999999
138.49899,43.81,0.15297,99.90361999999999,50.0,20.0,1.0353299999999999
138.783,43.91,0.15247,99.92621,50.0,20.0,1.03525
139.10201,44.01,0.15375999999999998,99.94896999999999,50.0,20.0,1.0351700000000001
139.407,44.11,0.15288,99.92638000000001,50.0,20.0,1.03508
139.713,44.21,0.15315,99.92638000000001,50.0,20.0,1.035
140.041,44.31,0.15316,99.94328,50.0,20.0,1.03491
140.34599,44.41,0.15367999999999998,99.94328,50.0,20.0,1.03482
140.679,44.51,0.15319000000000002,99.92069000000001,50.0,20.0,1.03473
140.989,44.61,0.15358,99.94328,50.0,20.0,1.03464
141.29401000000001,44.71,0.1541,99.93207,50.0,20.0,1.03455
141.617,44.81,0.15525999999999998,99.94328,50.0,20.0,1.03446
141.931,44.91,0.1568,99.92052,50.0,20.0,1.03437
142.245,45.01,0.15605,99.92052,50.0,20.0,1.03429
142.56,45.11,0.15784,99.87517,50.0,20.0,1.0342
142.88499,45.21,0.15646,99.89775999999999,50.0,20.0,1.0341
143.19701,45.31,0.15825,99.92052,50.0,20.0,1.0340200000000002
143.53101,45.41,0.1598,99.92052,50.0,20.0,1.0339200000000002
143.817,45.51,0.15879000000000001,99.92052,50.0,20.0,1.0338399999999999
144.133,45.61,0.15905999999999998,99.92052,50.0,20.0,1.03375
144.438,45.71,0.15984,99.94328,50.0,20.0,1.03366
144.774,45.81,0.15883,99.96603,50.0,20.0,1.03357
145.084,45.91,0.16063,99.96603,50.0,20.0,1.03348
145.40401,46.01,0.16064,99.94328,50.0,20.0,1.03338
145.713,46.11,0.16142,99.96603,50.0,20.0,1.0333
146.037,46.21,0.16093,99.96603,50.0,20.0,1.0332
146.343,46.31,0.16119,99.97171999999999,50.0,20.0,1.03311
146.673,46.41,0.16222999999999999,99.91483000000001,50.0,20.0,1.03302
146.98599,46.51,0.16275,99.91483000000001,50.0,20.0,1.03293
147.31,46.61,0.16175,99.93759,50.0,20.0,1.03283
147.617,46.71,0.16291,99.91483000000001,50.0,20.0,1.03274
147.94298999999998,46.81,0.16343,99.93759,50.0,20.0,1.03265
148.25301000000002,46.91,0.16305999999999998,99.93759,50.0,20.0,1.0325600000000001
148.56798999999998,47.01,0.16460999999999998,99.93759,50.0,20.0,1.03247
148.88699,47.11,0.16564,99.915,50.0,20.0,1.03237
149.224,47.21,0.16617,99.93759,50.0,20.0,1.03227
149.52698999999998,47.31,0.16655999999999999,99.93759,50.0,20.0,1.0321799999999999
149.83299,47.41,0.16734000000000002,99.93759,50.0,20.0,1.03209
150.15198999999998,47.51,0.16723,99.96016999999999,50.0,20.0,1.032
150.478,47.61,0.16776,99.915,50.0,20.0,1.0319
150.80299,47.71,0.1679,99.915,50.0,20.0,1.0318100000000001
151.117,47.81,0.16842000000000001,99.93759,50.0,20.0,1.0317100000000001
151.438,47.91,0.16933,99.93759,50.0,20.0,1.03162
151.75,48.01,0.17010999999999998,99.915,50.0,20.0,1.03152
152.061,48.11,0.16935999999999998,99.93759,50.0,20.0,1.0314299999999998
152.388,48.21,0.16976,99.93759,50.0,20.0,1.0313299999999999
152.69901000000002,48.31,0.17105,99.9319,50.0,20.0,1.03124
153.01199,48.41,0.17132,99.915,50.0,20.0,1.03115
153.332,48.51,0.17057,99.915,50.0,20.0,1.03105
153.679,48.61,0.1711,99.93759,50.0,20.0,1.03094
153.974,48.71,0.17265,99.93759,50.0,20.0,1.03086
154.302,48.81,0.17254,99.92069000000001,50.0,20.0,1.0307600000000001
154.62601,48.91,0.17332,99.9319,50.0,20.0,1.0306600000000001
154.933,49.01,0.17397,99.96034,50.0,20.0,1.0305600000000001
155.25301000000002,49.11,0.17437,99.96034,50.0,20.0,1.03047
155.571,49.21,0.17413,99.93759,50.0,20.0,1.03037
155.875,49.31,0.17543,99.91483000000001,50.0,20.0,1.0302799999999999
156.205,49.41,0.17608,99.91483000000001,50.0,20.0,1.0301799999999999
156.52499,49.51,0.17686,99.93759,50.0,20.0,1.0300799999999999
156.836,49.61,0.1765,99.91483000000001,50.0,20.0,1.02998
157.151,49.71,0.17677,99.91483000000001,50.0,20.0,1.02989
157.46201000000002,49.81,0.17857,99.91483000000001,50.0,20.0,1.02979
157.79401000000001,49.91,0.17795,99.95466,50.0,20.0,1.02969
158.091,50.01,0.17912,99.95466,50.0,20.0,1.0296
158.44901000000002,50.11,0.17991,99.95466,50.0,20.0,1.02949
158.745,50.21,0.1803,99.9319,50.0,20.0,1.02939
159.064,50.31,0.18032,99.9319,50.0,20.0,1.02929
159.37399,50.41,0.18072,99.9319,50.0,20.0,1.0292
159.69,50.51,0.18112,99.9319,50.0,20.0,1.0291
160.02299,50.61,0.18076,99.9319,50.0,20.0,1.029
160.33299,50.71,0.18065,99.9319,50.0,20.0,1.0289
160.651,50.81,0.18284,99.95466,50.0,20.0,1.0288
160.97301000000002,50.91,0.18234,99.95466,50.0,20.0,1.0287
161.282,51.01,0.18428,99.94328,50.0,20.0,1.0286
161.59801000000002,51.11,0.18275999999999998,99.94896999999999,50.0,20.0,1.0285
161.92,51.21,0.18457,99.94896999999999,50.0,20.0,1.0284
162.229,51.31,0.18433,99.94896999999999,50.0,20.0,1.0283
162.55901,51.41,0.18563,99.94896999999999,50.0,20.0,1.0282
162.875,51.51,0.18578,99.94345,50.0,20.0,1.0281
163.18401,51.61,0.18772,99.92069000000001,50.0,20.0,1.028
163.51601000000002,51.71,0.18748,99.94345,50.0,20.0,1.02789
163.83299,51.81,0.18711,99.90361999999999,50.0,20.0,1.02779
164.151,51.91,0.18739,99.91121,50.0,20.0,1.02769
164.466,52.01,0.18907000000000002,99.93379,50.0,20.0,1.02759
164.789,52.11,0.18947,99.94534,50.0,20.0,1.02749
165.11,52.21,0.19039,99.93397,50.0,20.0,1.02739
165.418,52.31,0.19028,99.91121,50.0,20.0,1.02729
165.75,52.41,0.1903,99.95655,50.0,20.0,1.02718
166.086,52.51,0.19032000000000002,99.95655,50.0,20.0,1.0270700000000001
166.37801000000002,52.61,0.1911,99.95085999999999,50.0,20.0,1.02698
166.69099,52.71,0.19087,99.95655,50.0,20.0,1.02688
167.02,52.81,0.19280999999999998,99.93569000000001,50.0,20.0,1.0267700000000002
167.332,52.91,0.19116,99.93759,50.0,20.0,1.02667
167.653,53.01,0.19182000000000002,99.95466,50.0,20.0,1.0265600000000001
167.97099,53.11,0.19247999999999998,99.95466,50.0,20.0,1.02646
168.285,53.21,0.19353,99.9319,50.0,20.0,1.02636
168.599,53.31,0.19303,99.94896999999999,50.0,20.0,1.02626
168.92598999999998,53.41,0.19535999999999998,99.94896999999999,50.0,20.0,1.02615
169.24698999999998,53.51,0.1941,99.95466,50.0,20.0,1.02604
169.54601,53.61,0.1963,99.97724000000001,50.0,20.0,1.02595
169.875,53.71,0.19605999999999998,99.92259,50.0,20.0,1.0258399999999999
170.20399,53.81,0.19647,99.91672,50.0,20.0,1.02573
170.52,53.91,0.197,99.92448,50.0,20.0,1.0256299999999998
170.849,54.01,0.19715,99.94138000000001,50.0,20.0,1.02552
171.151,54.11,0.19768,99.94707,50.0,20.0,1.02542
171.47501,54.21,0.19757,99.96224000000001,50.0,20.0,1.02531
171.8,54.31,0.1999,99.95655,50.0,20.0,1.0252
172.097,54.41,0.19979,99.93379,50.0,20.0,1.0251
172.431,54.51,0.19917,99.93379,50.0,20.0,1.02499
172.745,54.61,0.19958,99.93379,50.0,20.0,1.0248899999999999
173.05901,54.71,0.20088,99.95655,50.0,20.0,1.02478
173.38,54.81,0.2009,99.97931,50.0,20.0,1.02468
173.735,54.91,0.20362,99.97931,50.0,20.0,1.0245600000000001
174.032,55.01,0.20185,99.93948,50.0,20.0,1.02446
174.349,55.11,0.20379,99.93948,50.0,20.0,1.02435
174.68401,55.21,0.20202,99.93948,50.0,20.0,1.02424
174.98199,55.31,0.20357999999999998,99.96224000000001,50.0,20.0,1.02414
175.30901,55.41,0.20399,99.93948,50.0,20.0,1.02403
175.634,55.51,0.20568000000000003,99.92828,50.0,20.0,1.0239200000000002
175.94701,55.61,0.20467,99.95276,50.0,20.0,1.02381
176.27,55.71,0.20495,99.95276,50.0,20.0,1.0237
176.573,55.81,0.20626,99.97551999999999,50.0,20.0,1.0236
176.88901,55.91,0.20640999999999998,99.97551999999999,50.0,20.0,1.02349
177.222,56.01,0.20579,99.95276,50.0,20.0,1.02338
177.53,56.11,0.20684,99.95276,50.0,20.0,1.0232700000000001
177.854,56.21,0.2075,99.93016999999999,50.0,20.0,1.02316
178.173,56.31,0.20790999999999998,99.9131,50.0,20.0,1.02305
178.489,56.41,0.20856999999999998,99.89603000000001,50.0,20.0,1.02295
178.802,56.51,0.20820999999999998,99.93,50.0,20.0,1.02284
179.132,56.61,0.20951999999999998,99.95845,50.0,20.0,1.02273
179.457,56.71,0.20864000000000002,99.95845,50.0,20.0,1.02261
179.77299,56.81,0.20981999999999998,99.95845,50.0,20.0,1.02251
180.09599,56.91,0.21075,99.96414,50.0,20.0,1.02239
180.41298999999998,57.01,0.21103000000000002,99.94707,50.0,20.0,1.0222799999999999
180.733,57.11,0.21156,99.89603000000001,50.0,20.0,1.02217
181.05499,57.21,0.21274,99.9281,50.0,20.0,1.02206
181.373,57.31,0.21277,99.89983000000001,50.0,20.0,1.02195
181.716,57.41,0.21318,99.89983000000001,50.0,20.0,1.02183
182.011,57.51,0.21384,99.88861999999999,50.0,20.0,1.02173
182.341,57.61,0.21413000000000001,99.87155,50.0,20.0,1.0216100000000001
182.64799,57.71,0.21505,99.89414000000001,50.0,20.0,1.0215100000000001
182.97099,57.81,0.21533000000000002,99.91121,50.0,20.0,1.02139
183.282,57.91,0.21548,99.95655,50.0,20.0,1.02128
183.603,58.01,0.21563000000000002,99.95655,50.0,20.0,1.0211700000000001
183.91901000000001,58.11,0.21566,99.97914,50.0,20.0,1.02106
184.242,58.21,0.21696999999999997,99.96224000000001,50.0,20.0,1.02095
184.567,58.31,0.21686999999999998,99.95655,50.0,20.0,1.02083
184.882,58.41,0.21728000000000003,99.95655,50.0,20.0,1.02072
185.20799,58.51,0.2173,99.95655,50.0,20.0,1.02061
185.534,58.61,0.21874000000000002,99.93397,50.0,20.0,1.02049
185.847,58.71,0.21864,99.95655,50.0,20.0,1.0203799999999998
186.168,58.81,0.22034,99.95655,50.0,20.0,1.02027
186.485,58.91,0.21985,99.95085999999999,50.0,20.0,1.02015
186.82001,59.01,0.22052,99.9281,50.0,20.0,1.02003
187.13,59.11,0.22235,99.92828,50.0,20.0,1.0199200000000002
187.436,59.21,0.22173,99.92828,50.0,20.0,1.01981
187.763,59.31,0.22175,99.95085999999999,50.0,20.0,1.0197
188.078,59.41,0.22268000000000002,99.95085999999999,50.0,20.0,1.01958
188.407,59.51,0.22205999999999998,99.92828,50.0,20.0,1.01947
188.72301000000002,59.61,0.22196,99.92828,50.0,20.0,1.01935
189.048,59.71,0.22263000000000002,99.93948,50.0,20.0,1.01924
189.362,59.81,0.22471999999999998,99.9281,50.0,20.0,1.01912
189.689,59.91,0.22396999999999997,99.9281,50.0,20.0,1.019
189.994,60.01,0.2258,99.9281,50.0,20.0,1.01889
190.343,60.11,0.22530999999999998,99.91121,50.0,20.0,1.0187700000000002
190.644,60.21,0.22676,99.95085999999999,50.0,20.0,1.0186600000000001
190.97301000000002,60.31,0.22626999999999997,99.95085999999999,50.0,20.0,1.01854
191.271,60.41,0.22719,99.9281,50.0,20.0,1.01843
191.601,60.51,0.22864,99.9281,50.0,20.0,1.01831
191.91701,60.61,0.23009000000000002,99.90552,50.0,20.0,1.0182
192.23199,60.71,0.22999,99.92241,50.0,20.0,1.0180799999999999
192.556,60.81,0.23105,99.92241,50.0,20.0,1.01796
192.881,60.91,0.23198000000000002,99.91103000000001,50.0,20.0,1.0178399999999999
193.19701,61.01,0.23239,99.88845,50.0,20.0,1.01773
193.522,61.11,0.23164,99.92828,50.0,20.0,1.0176100000000001
193.83501,61.21,0.23296,99.91672,50.0,20.0,1.01749
194.16701,61.31,0.23401999999999998,99.91672,50.0,20.0,1.01737
194.48,61.41,0.23392,99.93379,50.0,20.0,1.01726
194.81,61.51,0.23485,99.91672,50.0,20.0,1.0171299999999999
195.121,61.61,0.23488,99.91672,50.0,20.0,1.01702
195.452,61.71,0.23465,99.89414000000001,50.0,20.0,1.0169
195.772,61.81,0.23584000000000002,99.91672,50.0,20.0,1.01678
196.08,61.91,0.23626,99.91672,50.0,20.0,1.0166600000000001
196.41298999999998,62.01,0.23731999999999998,99.91672,50.0,20.0,1.01654
196.726,62.11,0.23748000000000002,99.91672,50.0,20.0,1.01642
197.062,62.21,0.23764000000000002,99.91672,50.0,20.0,1.0163
197.37601,62.31,0.23818000000000003,99.91672,50.0,20.0,1.0161799999999999
197.687,62.41,0.23886,99.89414000000001,50.0,20.0,1.01607
198.017,62.51,0.23836999999999997,99.91672,50.0,20.0,1.01594
198.326,62.61,0.23904,99.91672,50.0,20.0,1.01583
198.651,62.71,0.23998000000000003,99.91672,50.0,20.0,1.0157
198.99899,62.81,0.24065999999999999,99.90552,50.0,20.0,1.01557
199.286,62.91,0.23913,99.90552,50.0,20.0,1.01547
199.612,63.01,0.24019000000000001,99.88845,50.0,20.0,1.01534
199.95,63.11,0.24191,99.91103000000001,50.0,20.0,1.01521
200.24698999999998,63.21,0.24076999999999998,99.91103000000001,50.0,20.0,1.0151
200.57201,63.31,0.243,99.91103000000001,50.0,20.0,1.01498
200.89999,63.41,0.24341999999999997,99.9281,50.0,20.0,1.01486
201.21899,63.51,0.2441,99.91121,50.0,20.0,1.01473
201.53,63.61,0.24438000000000001,99.88861999999999,50.0,20.0,1.01462
201.86501,63.71,0.24441,99.88861999999999,50.0,20.0,1.01449
202.173,63.81,0.246,99.88861999999999,50.0,20.0,1.01437
202.50101,63.91,0.2459,99.88861999999999,50.0,20.0,1.01425
202.81798999999998,64.01,0.2471,99.88293,50.0,20.0,1.0141200000000001
203.144,64.11,0.24816,99.90741,50.0,20.0,1.014
203.467,64.21,0.24794000000000002,99.93016999999999,50.0,20.0,1.01388
203.79201,64.31,0.24835,99.93016999999999,50.0,20.0,1.01375
204.118,64.41,0.24877,99.90741,50.0,20.0,1.01363
204.41701,64.51,0.24996999999999997,99.86206999999999,50.0,20.0,1.0135100000000001
204.761,64.61,0.25221,99.85069,50.0,20.0,1.01338
205.071,64.71,0.25068,99.86776,50.0,20.0,1.01326
205.38901,64.81,0.25201,99.91293,50.0,20.0,1.01314
205.69901000000002,64.91,0.25190999999999997,99.89034000000001,50.0,20.0,1.01302
206.01801,65.01,0.25285,99.91293,50.0,20.0,1.01289
206.34399,65.11,0.2534,99.86206999999999,50.0,20.0,1.0127700000000002
206.658,65.21,0.25421,99.845,50.0,20.0,1.01264
206.99899,65.31,0.2558,99.845,50.0,20.0,1.01251
207.30299,65.41,0.25518,99.845,50.0,20.0,1.01239
207.625,65.51,0.25665,99.85638,50.0,20.0,1.01227
207.94901000000002,65.61,0.25876,99.86759,50.0,20.0,1.01214
208.26401,65.71,0.25866,99.89414000000001,50.0,20.0,1.0120200000000001
208.595,65.81,0.25843,99.91672,50.0,20.0,1.01189
208.905,65.91,0.25937,99.91672,50.0,20.0,1.01177
209.224,66.01,0.26097,99.91672,50.0,20.0,1.0116399999999999
209.552,66.11,0.26087,99.87155,50.0,20.0,1.0115100000000001
209.87601,66.21,0.26181,99.84879000000001,50.0,20.0,1.01139
210.198,66.31,0.26223,99.84879000000001,50.0,20.0,1.01126
210.505,66.41,0.26266,99.8431,50.0,20.0,1.01114
210.851,66.51,0.26399,99.86586,50.0,20.0,1.011
211.151,66.61,0.26389,99.88845,50.0,20.0,1.01088
211.472,66.71,0.26536,99.86586,50.0,20.0,1.01076
211.797,66.81,0.26591,99.8431,50.0,20.0,1.01063
212.12198999999998,66.91,0.26686,99.84879000000001,50.0,20.0,1.0105
212.41499,67.01,0.26559,99.87534000000001,50.0,20.0,1.0103799999999998
212.75301000000002,67.11,0.26784,99.89793,50.0,20.0,1.01025
213.07201,67.21,0.26839,99.87534000000001,50.0,20.0,1.0101200000000001
213.40401,67.31,0.26895,99.90930999999999,50.0,20.0,1.00999
213.718,67.41,0.27015,99.89224,50.0,20.0,1.00986
214.03,67.51,0.27253,99.81466,50.0,20.0,1.0097399999999999
214.362,67.61,0.27309,99.79207,50.0,20.0,1.0096
214.66298999999998,67.71,0.2726,99.80914,50.0,20.0,1.00948
214.995,67.81,0.27224,99.86017,50.0,20.0,1.00935
215.339,67.91,0.27332,99.90552,50.0,20.0,1.00921
215.638,68.01,0.27466,99.90552,50.0,20.0,1.00909
215.95799,68.11,0.27416999999999997,99.88293,50.0,20.0,1.00896
216.276,68.21,0.27564,99.88293,50.0,20.0,1.00883
216.608,68.31,0.27671999999999997,99.90552,50.0,20.0,1.0087
216.916,68.41,0.27689,99.92828,50.0,20.0,1.00858
217.23199,68.51,0.27823000000000003,99.88276,50.0,20.0,1.00845
217.563,68.61,0.27892,99.86017,50.0,20.0,1.00831
217.88499,68.71,0.28052,99.88276,50.0,20.0,1.0081799999999999
218.196,68.81,0.2816,99.86017,50.0,20.0,1.00806
218.524,68.91,0.28176999999999996,99.88293,50.0,20.0,1.0079200000000001
218.855,69.01,0.28336999999999996,99.83740999999999,50.0,20.0,1.00779
219.166,69.11,0.28445,99.86017,50.0,20.0,1.00766
219.496,69.21,0.28579,99.82603,50.0,20.0,1.00753
219.821,69.31,0.28661,99.81466,50.0,20.0,1.00739
220.134,69.41,0.2873,99.79207,50.0,20.0,1.00726
220.466,69.51,0.28813,99.81466,50.0,20.0,1.0071299999999999
220.793,69.61,0.28920999999999997,99.79016999999999,50.0,20.0,1.00699
221.09399,69.71,0.28964,99.79016999999999,50.0,20.0,1.0068700000000002
221.411,69.81,0.29033000000000003,99.83551999999999,50.0,20.0,1.00674
221.73801,69.91,0.29063,99.85240999999999,50.0,20.0,1.00661
222.049,70.01,0.29275999999999996,99.86948000000001,50.0,20.0,1.0064799999999998
222.369,70.11,0.29266,99.88655,50.0,20.0,1.00634
222.683,70.21,0.29388000000000003,99.88655,50.0,20.0,1.00621
223.00301000000002,70.31,0.29562,99.86397,50.0,20.0,1.0060799999999999
223.327,70.41,0.29579,99.84121,50.0,20.0,1.00595
223.655,70.51,0.29714,99.81845,50.0,20.0,1.00581
223.972,70.61,0.29835,99.79569000000001,50.0,20.0,1.00568
224.304,70.71,0.298,99.81845,50.0,20.0,1.0055399999999999
224.608,70.81,0.29986999999999997,99.81845,50.0,20.0,1.0054100000000001
224.94,70.91,0.30122,99.7731,50.0,20.0,1.00528
225.25301000000002,71.01,0.30335,99.79586,50.0,20.0,1.00515
225.58,71.11,0.30365,99.81845,50.0,20.0,1.00501
225.89,71.21,0.30435,99.85828000000001,50.0,20.0,1.00488
226.22301000000002,71.31,0.30635,99.85828000000001,50.0,20.0,1.00474
226.541,71.41,0.30666,99.81276,50.0,20.0,1.00461
226.85201,71.51,0.3084,99.79016999999999,50.0,20.0,1.00447
227.173,71.61,0.30975,99.82983,50.0,20.0,1.00434
227.489,71.71,0.31135999999999997,99.8581,50.0,20.0,1.00421
227.821,71.81,0.31311,99.83551999999999,50.0,20.0,1.00407
228.11501,71.91,0.31394,99.83551999999999,50.0,20.0,1.00394
228.45399,72.01,0.3166,99.81276,50.0,20.0,1.0038
228.78101,72.11,0.31743000000000005,99.79586,50.0,20.0,1.00366
229.10201,72.21,0.31787,99.79016999999999,50.0,20.0,1.00352
229.41701,72.31,0.31856999999999996,99.80724000000001,50.0,20.0,1.00339
229.73599,72.41,0.32175,99.83362,50.0,20.0,1.00326
230.05098999999998,72.51,0.32036,99.83362,50.0,20.0,1.00312
230.37399,72.61,0.32106,99.78828,50.0,20.0,1.00298
230.69501,72.71,0.32149,99.78828,50.0,20.0,1.00285
231.013,72.81,0.32022,99.81085999999999,50.0,20.0,1.00271
231.342,72.91,0.31935,99.81655,50.0,20.0,1.0025700000000002
231.666,73.01,0.31887,99.81085999999999,50.0,20.0,1.00243
231.993,73.11,0.31931,99.78828,50.0,20.0,1.00229
232.3,73.21,0.31804,99.7769,50.0,20.0,1.00216
232.633,73.31,0.31795,99.77121,50.0,20.0,1.0020200000000001
232.94701,73.41,0.31655,99.77121,50.0,20.0,1.0018799999999999
233.271,73.51,0.31581,99.7769,50.0,20.0,1.0017399999999999
233.578,73.61,0.31493000000000004,99.79948,50.0,20.0,1.0016100000000001
233.911,73.71,0.31445,99.82224000000001,50.0,20.0,1.00147
234.233,73.81,0.31436,99.79948,50.0,20.0,1.0013299999999998
234.549,73.91,0.31545,99.82224000000001,50.0,20.0,1.00119
234.864,74.01,0.31537,99.82224000000001,50.0,20.0,1.00105
235.189,74.11,0.31540999999999997,99.81085999999999,50.0,20.0,1.00091
235.515,74.21,0.31677,99.76552,50.0,20.0,1.0007700000000002
235.834,74.31,0.31695,99.76552,50.0,20.0,1.00063
236.158,74.41,0.31817,99.76552,50.0,20.0,1.0004899999999999
236.483,74.51,0.31835,99.74276,50.0,20.0,1.00035
236.798,74.61,0.31931,99.73138,50.0,20.0,1.00021
237.136,74.71,0.31949,99.70879000000001,50.0,20.0,1.00007
237.465,74.81,0.32099,99.72017,50.0,20.0,0.99992
237.772,74.91,0.32116,99.71448000000001,50.0,20.0,0.99979
238.09,75.01,0.32028,99.72586,50.0,20.0,0.99965
238.41701,75.11,0.32216999999999996,99.7031,50.0,20.0,0.99951
238.728,75.21,0.32300999999999996,99.72586,50.0,20.0,0.9993700000000001
239.063,75.31,0.32411,99.74845,50.0,20.0,0.9992200000000001
239.373,75.41,0.32455,99.77121,50.0,20.0,0.9990899999999999
239.696,75.51,0.32538,99.72586,50.0,20.0,0.9989399999999999
240.02499,75.61,0.32595999999999997,99.72586,50.0,20.0,0.9988
240.36,75.71,0.32785,99.7031,50.0,20.0,0.99865
240.64999,75.81,0.32868,99.7031,50.0,20.0,0.9985200000000001
240.97501,75.91,0.32939,99.69171999999999,50.0,20.0,0.9983799999999999
241.29201,76.01,0.33128,99.71638,50.0,20.0,0.99824
241.62198999999998,76.11,0.33211999999999997,99.71638,50.0,20.0,0.9980899999999999
241.939,76.21,0.33348,99.73914,50.0,20.0,0.99795
242.259,76.31,0.33485,99.73914,50.0,20.0,0.9978100000000001
242.58701000000002,76.41,0.33688,99.69362,50.0,20.0,0.99766
242.897,76.51,0.33771,99.67103,50.0,20.0,0.9975299999999999
243.226,76.61,0.33974,99.64259,50.0,20.0,0.9973799999999999
243.55299,76.71,0.34058,99.62552,50.0,20.0,0.99723
243.867,76.81,0.34260999999999997,99.67103,50.0,20.0,0.9970899999999999
244.17999,76.91,0.34318000000000004,99.68224000000001,50.0,20.0,0.99695
244.49899,77.01,0.34469,99.705,50.0,20.0,0.9968100000000001
244.82899,77.11,0.34513,99.705,50.0,20.0,0.99666
245.147,77.21,0.34624,99.68224000000001,50.0,20.0,0.9965200000000001
245.46899,77.31,0.34972,99.63707,50.0,20.0,0.9963700000000001
245.79201,77.41,0.35149,99.65966,50.0,20.0,0.99623
246.117,77.51,0.35299,99.65966,50.0,20.0,0.99608
246.42799,77.61,0.35397,99.65966,50.0,20.0,0.9959399999999999
246.74698999999998,77.71,0.356,99.6369,50.0,20.0,0.9958
247.069,77.81,0.35764,99.6369,50.0,20.0,0.99565
247.392,77.91,0.35835,99.59155,50.0,20.0,0.99551
247.73398999999998,78.01,0.36171,99.59155,50.0,20.0,0.99535
248.026,78.11,0.36453,99.59155,50.0,20.0,0.9952200000000001
248.354,78.21,0.36512,99.57466,50.0,20.0,0.9950700000000001
248.674,78.31,0.36689,99.59724,50.0,20.0,0.99492
248.996,78.41,0.37117,99.59724,50.0,20.0,0.9947799999999999
249.315,78.51,0.37201999999999996,99.56897,50.0,20.0,0.9946299999999999
249.636,78.61,0.37485,99.56897,50.0,20.0,0.99449
249.96001,78.71,0.37742,99.59155,50.0,20.0,0.99434
250.27,78.81,0.38092,99.60293,50.0,20.0,0.9942
250.586,78.91,0.38402,99.58017,50.0,20.0,0.99405
250.92,79.01,0.38672,99.58017,50.0,20.0,0.9939
251.24001,79.11,0.39194,99.5519,50.0,20.0,0.99375
251.558,79.21,0.39584,99.50638000000001,50.0,20.0,0.99361
251.879,79.31,0.39974,99.50069,50.0,20.0,0.99346
252.18401,79.41,0.40443,99.53103,50.0,20.0,0.9933200000000001
