Repository: ulfsri/fsri_materials_database

# Materials and Products Database

## 01_Data

Raw data generated from each apparatus are included here in plain-text format. The data is organized first by material, next by the short name of test apparatus used, and where applicable additional filtering by test settings.

### material.json

Each material directory contains a json file of the same name as the material. This file links the data stored in the repository as well as data and graphs produced by the accompanying scripts (__02_Scripts__) to the respective landing page for the material on the front-end website.

File: 01_Data/Polyester_Felt/MCC/Polyester_Felt_MCC_30K_min_210709_R3.txt (part 1 of 2)
Sample ID:	C:\MCC\MCC Cal\Test\Polyester_Felt\Polyester_Felt_MCC_30K_min_21_07_09_R3.txt
Sample Weight (mg):	4.94
Heating Rate (C/s):	1
Combustor Temp (C):	900
N2 Flow Rate (cc/min):	80
O2 Flow Rate (cc/min):	20
Calibration File:	C:\MCC\MCC Cal\Coeff1 JN10440_30_210304.txt.txt
T Correction Coefficients:	0	1.024463	0
Time Shift (s):	14
*
Time (s)	Temperature (C)	N2 flow rate (cc/min)	O2 flow rate (cc/min)	Flow Rate (cc/min)	Oxygen (%)	HRR (W/g)	Heating rate (C/s)
0.000	106.990	79.997	19.994	99.918	20.122	-0.007	-0.009
0.500	106.970	79.997	19.995	99.919	20.123	-0.067	-0.015
1.000	106.965	79.995	19.996	99.918	20.123	-0.028	-0.018
1.500	106.989	79.995	19.995	99.918	20.121	0.102	-0.003
2.000	107.000	79.995	19.996	99.917	20.121	0.096	0.027
2.500	106.992	79.995	19.996	99.915	20.121	0.088	0.019
3.000	107.016	79.996	19.995	99.915	20.124	-0.146	0.010
3.500	106.982	79.997	19.996	99.918	20.124	-0.093	0.003
4.000	107.010	79.997	19.996	99.922	20.124	-0.088	-0.008
4.500	106.981	79.994	19.996	99.924	20.126	-0.255	-0.003
5.000	106.993	79.995	19.996	99.926	20.124	-0.136	-0.009
5.500	106.995	79.996	19.995	99.926	20.124	-0.109	-0.001
6.000	106.977	79.995	19.996	99.927	20.124	-0.133	-0.001
6.500	106.989	79.992	19.996	99.928	20.124	-0.098	-0.011
7.000	106.996	79.994	19.995	99.928	20.122	0.009	0.007
7.500	106.965	79.995	19.996	99.928	20.122	-0.003	-0.002
8.000	106.971	79.993	19.996	99.929	20.119	0.203	-0.024
8.501	106.989	79.993	19.996	99.930	20.121	0.069	-0.001
9.001	106.995	79.994	19.996	99.931	20.119	0.197	0.024
9.501	106.985	79.993	19.995	99.939	20.117	0.326	0.010
10.001	106.986	79.994	19.996	99.948	20.112	0.612	-0.006
10.501	106.976	79.993	19.995	99.965	20.110	0.754	-0.009
11.001	106.985	79.993	19.995	99.987	20.112	0.671	-0.005
11.501	106.999	79.993	19.996	100.015	20.105	1.061	0.011
12.000	106.977	79.993	19.995	100.039	20.102	1.305	0.008
12.500	107.007	79.992	19.995	100.062	20.101	1.349	0.000
13.000	107.019	79.993	19.995	100.084	20.096	1.641	0.025
13.500	107.001	79.993	19.995	100.104	20.092	1.893	0.017
14.000	107.006	79.993	19.995	100.122	20.091	1.997	-0.010
14.500	107.086	79.996	19.995	100.142	20.089	2.097	0.037
15.000	107.083	79.992	19.996	100.165	20.087	2.237	0.082
15.500	107.098	79.993	19.995	100.181	20.082	2.520	0.044
16.000	107.159	79.993	19.996	100.193	20.082	2.554	0.043
16.500	107.168	79.993	19.995	100.202	20.079	2.712	0.073
17.000	107.202	79.993	19.995	100.212	20.074	3.039	0.057
17.500	107.268	79.994	19.995	100.220	20.072	3.147	0.072
18.000	107.313	79.995	19.995	100.230	20.070	3.327	0.105
18.500	107.387	79.995	19.996	100.244	20.064	3.688	0.115
19.000	107.404	79.994	19.995	100.262	20.061	3.892	0.105
19.500	107.463	79.994	19.995	100.278	20.059	4.006	0.084
20.000	107.583	79.993	19.995	100.293	20.060	3.958	0.128
20.500	107.639	79.993	19.995	100.307	20.056	4.175	0.177
21.000	107.674	79.995	19.995	100.321	20.056	4.184	0.133
21.500	107.787	79.993	19.995	100.330	20.053	4.416	0.119
22.000	107.875	79.994	19.995	100.335	20.053	4.392	0.175
22.500	107.950	79.995	19.995	100.343	20.049	4.631	0.182
23.000	108.031	79.994	19.995	100.351	20.048	4.705	0.160
23.500	108.173	79.994	19.995	100.354	20.048	4.700	0.190
24.000	108.294	79.994	19.995	100.358	20.048	4.670	0.242
24.500	108.383	79.992	19.996	100.362	20.043	5.046	0.236
25.000	108.494	79.994	19.996	100.361	20.046	4.846	0.205
25.500	108.629	79.993	19.995	100.357	20.044	4.948	0.223
26.000	108.750	79.994	19.996	100.356	20.041	5.161	0.251
26.500	108.873	79.994	19.996	100.356	20.041	5.166	0.250
27.000	109.011	79.993	19.995	100.351	20.038	5.359	0.252
27.500	109.103	79.992	19.996	100.327	20.038	5.339	0.245
28.000	109.256	79.992	19.997	100.290	20.037	5.399	0.238
28.500	109.391	79.994	19.996	100.267	20.035	5.518	0.267
29.000	109.586	79.995	19.996	100.256	20.038	5.364	0.309
29.500	109.723	79.993	19.997	100.260	20.037	5.423	0.331
30.000	109.837	79.993	19.997	100.285	20.039	5.241	0.291
30.500	110.066	79.993	19.997	100.326	20.038	5.342	0.297
31.000	110.194	79.994	19.995	100.370	20.039	5.259	0.351
31.500	110.344	79.994	19.996	100.419	20.038	5.354	0.318
32.000	110.567	79.992	19.996	100.429	20.036	5.461	0.326
32.500	110.722	79.993	19.996	100.429	20.036	5.439	0.375
33.000	110.872	79.992	19.996	100.429	20.036	5.458	0.341
33.500	111.092	79.991	19.996	100.409	20.035	5.499	0.337
34.000	111.242	79.993	19.996	100.371	20.035	5.541	0.371
34.501	111.451	79.992	19.996	100.363	20.032	5.715	0.365
35.001	111.603	79.991	19.996	100.363	20.035	5.552	0.360
35.501	111.817	79.993	19.996	100.363	20.036	5.455	0.363
36.000	112.002	79.992	19.995	100.365	20.033	5.633	0.382
36.500	112.201	79.991	19.995	100.367	20.036	5.442	0.392
37.000	112.411	79.992	19.995	100.369	20.035	5.539	0.397
37.500	112.653	79.991	19.996	100.371	20.032	5.741	0.430
38.000	112.875	79.993	19.996	100.372	20.032	5.720	0.458
38.500	113.072	79.993	19.995	100.372	20.036	5.488	0.441
39.000	113.311	79.993	19.996	100.370	20.035	5.529	0.428
39.501	113.500	79.993	19.996	100.367	20.032	5.726	0.432
40.001	113.738	79.994	19.997	100.367	20.036	5.476	0.428
40.500	114.016	79.993	19.996	100.365	20.034	5.568	0.471
41.001	114.242	79.993	19.997	100.364	20.031	5.750	0.510
41.501	114.488	79.994	19.995	100.364	20.030	5.835	0.488
42.000	114.733	79.992	19.997	100.364	20.031	5.748	0.482
42.500	114.922	79.994	19.997	100.366	20.032	5.717	0.463
43.000	115.197	79.993	19.996	100.372	20.034	5.587	0.449
43.500	115.430	79.993	19.995	100.379	20.034	5.567	0.486
44.000	115.676	79.994	19.996	100.379	20.032	5.733	0.494
44.500	115.967	79.994	19.996	100.378	20.030	5.866	0.508
45.001	116.204	79.994	19.996	100.376	20.033	5.647	0.532
45.501	116.419	79.994	19.996	100.369	20.032	5.731	0.490
46.000	116.706	79.993	19.995	100.362	20.034	5.610	0.477
46.500	116.962	79.994	19.996	100.361	20.032	5.709	0.523
47.000	117.239	79.995	19.996	100.365	20.033	5.669	0.538
47.500	117.514	79.994	19.996	100.367	20.029	5.901	0.543
48.000	117.776	79.994	19.995	100.371	20.031	5.775	0.545
48.500	118.029	79.992	19.996	100.376	20.033	5.640	0.526
49.000	118.309	79.994	19.996	100.381	20.034	5.585	0.524
49.501	118.614	79.992	19.995	100.385	20.032	5.719	0.559
50.001	118.876	79.995	19.996	100.390	20.030	5.863	0.576
50.500	119.169	79.994	19.996	100.393	20.034	5.614	0.561
51.000	119.469	79.995	19.996	100.396	20.030	5.830	0.574
51.500	119.751	79.995	19.996	100.395	20.030	5.854	0.587
52.000	120.008	79.995	19.996	100.391	20.030	5.816	0.561
52.500	120.341	79.996	19.996	100.383	20.031	5.780	0.564
53.000	120.657	79.995	19.996	100.377	20.030	5.858	0.620
53.500	120.949	79.994	19.997	100.372	20.030	5.856	0.629
54.001	121.235	79.996	19.996	100.373	20.030	5.864	0.593
54.501	121.547	79.993	19.997	100.377	20.028	5.973	0.588
55.000	121.858	79.996	19.996	100.383	20.031	5.773	0.611
55.500	122.157	79.992	19.997	100.388	20.028	5.961	0.616
56.000	122.470	79.995	19.996	100.388	20.028	5.956	0.611
56.500	122.781	79.994	19.996	100.385	20.026	6.089	0.618
57.000	123.121	79.993	19.997	100.387	20.027	6.022	0.638
57.500	123.436	79.993	19.997	100.387	20.028	5.969	0.653
58.000	123.752	79.995	19.997	100.389	20.026	6.105	0.643
58.500	124.112	79.992	19.997	100.392	20.027	6.008	0.653
59.000	124.427	79.994	19.997	100.395	20.027	6.033	0.675
59.500	124.778	79.995	19.997	100.395	20.027	6.055	0.671
60.000	125.109	79.995	19.997	100.395	20.027	6.065	0.674
60.500	125.414	79.994	19.996	100.394	20.025	6.172	0.659
61.000	125.762	79.993	19.996	100.394	20.027	6.003	0.645
61.500	126.147	79.993	19.997	100.394	20.027	6.032	0.693
62.000	126.439	79.996	19.996	100.394	20.026	6.086	0.705
62.500	126.765	79.994	19.996	100.395	20.027	6.003	0.648
63.000	127.156	79.994	19.996	100.395	20.027	6.037	0.668
63.500	127.505	79.993	19.997	100.395	20.024	6.205	0.728
64.000	127.821	79.996	19.997	100.392	20.024	6.231	0.702
64.500	128.161	79.995	19.997	100.391	20.026	6.069	0.661
65.000	128.565	79.994	19.997	100.389	20.023	6.279	0.700
65.500	128.928	79.995	19.997	100.391	20.026	6.096	0.755
66.000	129.241	79.995	19.996	100.392	20.028	5.973	0.721
66.500	129.629	79.994	19.996	100.398	20.026	6.122	0.689
67.000	129.994	79.994	19.995	100.400	20.025	6.151	0.727
67.501	130.348	79.995	19.995	100.402	20.024	6.214	0.736
68.001	130.698	79.995	19.996	100.402	20.025	6.180	0.712
68.501	131.087	79.994	19.995	100.402	20.026	6.124	0.721
69.000	131.448	79.994	19.995	100.402	20.022	6.373	0.744
69.500	131.830	79.996	19.995	100.403	20.026	6.083	0.747
70.000	132.176	79.995	19.996	100.404	20.024	6.216	0.735
70.501	132.566	79.994	19.996	100.405	20.026	6.107	0.732
71.001	132.953	79.995	19.995	100.404	20.022	6.335	0.757
71.501	133.320	79.997	19.995	100.401	20.023	6.316	0.765
72.001	133.710	79.995	19.996	100.400	20.024	6.195	0.755
72.501	134.120	79.995	19.995	100.398	20.020	6.450	0.779
73.000	134.474	79.999	19.995	100.396	20.021	6.410	0.782
73.501	134.852	79.996	19.995	100.397	20.024	6.241	0.748
74.001	135.256	79.994	19.995	100.399	20.021	6.400	0.757
74.500	135.641	79.993	19.995	100.399	20.024	6.212	0.786
75.000	136.025	79.995	19.995	100.399	20.023	6.298	0.779
75.500	136.459	79.995	19.995	100.400	20.021	6.385	0.794
76.000	136.861	79.996	19.995	100.397	20.024	6.212	0.827
76.500	137.251	79.995	19.994	100.394	20.024	6.233	0.814
77.001	137.642	79.995	19.995	100.395	20.023	6.267	0.787
77.501	138.060	79.996	19.994	100.397	20.020	6.500	0.795
78.001	138.459	79.995	19.995	100.400	20.023	6.288	0.812
78.500	138.889	79.995	19.995	100.407	20.021	6.433	0.823
79.000	139.280	79.996	19.995	100.410	20.025	6.172	0.825
79.501	139.709	79.996	19.995	100.409	20.027	6.065	0.821
80.001	140.120	79.995	19.995	100.409	20.024	6.212	0.830
80.500	140.511	79.995	19.995	100.408	20.028	5.984	0.821
81.001	140.974	79.994	19.995	100.405	20.025	6.165	0.828
81.501	141.347	79.994	19.995	100.404	20.024	6.196	0.845
82.000	141.756	79.994	19.995	100.402	20.025	6.172	0.809
82.500	142.219	79.995	19.994	100.401	20.025	6.181	0.827
83.000	142.612	79.993	19.995	100.401	20.025	6.157	0.864
83.500	143.067	79.995	19.995	100.400	20.026	6.096	0.852
84.000	143.441	79.993	19.996	100.399	20.023	6.279	0.838
84.501	143.890	79.994	19.995	100.401	20.022	6.343	0.826
85.001	144.323	79.995	19.995	100.401	20.025	6.162	0.853
85.501	144.740	79.993	19.996	100.400	20.024	6.234	0.866
86.001	145.169	79.993	19.995	100.400	20.021	6.417	0.848
86.500	145.609	79.993	19.996	100.400	20.023	6.295	0.857
87.000	146.024	79.993	19.995	100.401	20.023	6.303	0.862
87.500	146.474	79.993	19.995	100.402	20.023	6.269	0.860
88.000	146.923	79.993	19.995	100.403	20.024	6.243	0.882
88.500	147.313	79.992	19.995	100.402	20.026	6.119	0.869
89.000	147.786	79.992	19.996	100.403	20.026	6.105	0.851
89.500	148.216	79.992	19.996	100.402	20.028	5.984	0.883
90.000	148.668	79.994	19.995	100.401	20.024	6.212	0.892
90.500	149.112	79.994	19.996	100.399	20.024	6.222	0.889
91.000	149.556	79.992	19.995	100.400	20.021	6.408	0.892
91.500	150.020	79.994	19.995	100.399	20.024	6.237	0.898
92.001	150.477	79.993	19.995	100.399	20.023	6.286	0.915
92.501	150.885	79.993	19.994	100.399	20.022	6.372	0.893
93.001	151.358	79.993	19.995	100.398	20.027	6.056	0.873
93.501	151.836	79.994	19.996	100.398	20.025	6.172	0.916
94.000	152.258	79.994	19.996	100.398	20.025	6.172	0.925
94.500	152.734	79.992	19.995	100.397	20.025	6.171	0.899
95.000	153.181	79.993	19.995	100.398	20.024	6.227	0.910
95.501	153.623	79.994	19.996	100.400	20.023	6.272	0.906
96.001	154.106	79.993	19.995	100.400	20.025	6.160	0.907
96.500	154.507	79.993	19.996	100.399	20.022	6.332	0.904
97.000	154.948	79.993	19.996	100.398	20.023	6.291	0.863
97.500	155.431	79.994	19.996	100.398	20.024	6.204	0.883
98.000	155.845	79.994	19.995	100.397	20.022	6.325	0.911
98.500	156.340	79.992	19.995	100.397	20.019	6.527	0.903
99.000	156.799	79.994	19.995	100.399	20.023	6.306	0.931
99.500	157.264	79.993	19.995	100.402	20.021	6.408	0.939
100.000	157.719	79.994	19.995	100.401	20.022	6.335	0.923
100.500	158.170	79.993	19.995	100.399	20.023	6.308	0.913
101.000	158.670	79.993	19.995	100.395	20.022	6.344	0.928
101.500	159.119	79.993	19.995	100.395	20.027	6.052	0.950
102.000	159.594	79.994	19.994	100.391	20.024	6.227	0.937
102.500	160.044	79.993	19.995	100.388	20.025	6.187	0.925
103.000	160.537	79.993	19.996	100.391	20.026	6.104	0.934
103.500	160.972	79.994	19.994	100.395	20.026	6.121	0.935
104.001	161.479	79.993	19.995	100.395	20.022	6.339	0.935
104.501	161.897	79.994	19.995	100.398	20.026	6.094	0.934
105.001	162.387	79.995	19.995	100.402	20.022	6.325	0.917
105.500	162.849	79.994	19.995	100.401	20.024	6.245	0.930
106.000	163.319	79.995	19.995	100.401	20.024	6.207	0.942
106.500	163.777	79.994	19.996	100.401	20.025	6.138	0.930
107.000	164.279	79.994	19.995	100.400	20.023	6.294	0.944
107.500	164.790	79.995	19.996	100.396	20.024	6.246	0.986
108.000	165.257	79.994	19.996	100.392	20.024	6.212	0.996
108.500	165.748	79.994	19.994	100.391	20.022	6.319	0.968
109.000	166.210	79.993	19.996	100.390	20.025	6.129	0.955
109.500	166.695	79.994	19.995	100.390	20.026	6.120	0.950
110.001	167.209	79.994	19.996	100.390	20.026	6.092	0.973
110.501	167.687	79.993	19.995	100.388	20.023	6.265	0.996
111.000	168.150	79.995	19.995	100.386	20.024	6.244	0.966
111.500	168.635	79.993	19.995	100.385	20.025	6.177	0.945
112.000	169.091	79.992	19.995	100.383	20.026	6.073	0.945
112.500	169.562	79.992	19.996	100.381	20.028	5.944	0.934
113.000	170.073	79.993	19.996	100.386	20.024	6.204	0.954
113.501	170.601	79.993	19.996	100.387	20.028	5.966	1.010
114.001	171.067	79.992	19.996	100.383	20.026	6.080	1.017
114.500	171.531	79.993	19.996	100.382	20.028	5.982	0.962
115.000	172.062	79.993	19.996	100.387	20.030	5.842	0.963
115.500	172.530	79.992	19.995	100.387	20.028	5.968	0.997
116.000	173.048	79.992	19.996	100.384	20.028	5.952	0.992
116.501	173.528	79.993	19.995	100.383	20.027	6.018	0.992
117.001	174.060	79.994	19.996	100.380	20.025	6.176	1.005
117.500	174.531	79.992	19.996	100.372	20.026	6.107	1.007
118.000	175.045	79.994	19.997	100.365	20.024	6.199	0.994
118.500	175.515	79.995	19.997	100.365	20.025	6.160	0.985
119.000	175.984	79.994	19.996	100.369	20.023	6.258	0.962
119.500	176.504	79.994	19.996	100.368	20.027	6.033	0.964
120.000	176.986	79.993	19.996	100.368	20.023	6.270	0.995
120.500	177.493	79.993	19.996	100.369	20.026	6.075	0.995
121.000	178.008	79.991	19.997	100.366	20.027	6.021	1.006
121.500	178.504	79.993	19.996	100.363	20.026	6.116	1.016
122.000	178.996	79.993	19.997	100.363	20.027	6.062	0.999
122.500	179.484	79.994	19.996	100.363	20.023	6.267	0.984
123.000	180.006	79.993	19.996	100.362	20.024	6.229	0.995
123.500	180.511	79.993	19.996	100.361	20.027	6.040	1.019
124.000	181.025	79.994	19.996	100.360	20.026	6.071	1.023
124.500	181.522	79.994	19.995	100.361	20.024	6.242	1.015
125.000	182.003	79.994	19.997	100.361	20.027	6.003	0.994
125.500	182.552	79.994	19.996	100.362	20.026	6.085	1.004
126.000	183.050	79.995	19.996	100.362	20.027	6.015	1.038
126.500	183.517	79.995	19.996	100.362	20.025	6.160	1.006
127.000	184.033	79.995	19.995	100.358	20.023	6.295	0.974
127.500	184.575	79.996	19.996	100.357	20.025	6.184	1.021
128.000	185.086	79.996	19.995	100.356	20.024	6.206	1.055
128.500	185.610	79.996	19.996	100.327	20.024	6.242	1.043
129.000	186.126	79.995	19.996	100.302	20.025	6.168	1.037
129.500	186.651	79.994	19.995	100.292	20.024	6.195	1.041
130.000	187.151	79.995	19.996	100.288	20.028	5.938	1.034
130.500	187.652	79.995	19.996	100.289	20.027	6.042	1.013
131.000	188.167	79.995	19.996	100.329	20.027	6.040	1.008
131.500	188.654	79.995	19.996	100.389	20.028	5.939	1.009
132.000	189.173	79.995	19.996	100.411	20.027	6.037	1.004
132.500	189.697	79.996	19.995	100.415	20.028	5.935	1.024
133.000	190.213	79.993	19.995	100.413	20.029	5.926	1.041
133.500	190.724	79.997	19.995	100.401	20.027	6.009	1.034
134.000	191.234	79.995	19.996	100.365	20.030	5.867	1.024
134.500	191.763	79.994	19.997	100.355	20.025	6.137	1.030
135.000	192.291	79.995	19.996	100.353	20.028	5.978	1.048
135.500	192.792	79.995	19.995	100.352	20.026	6.107	1.043
136.000	193.310	79.994	19.996	100.351	20.028	5.953	1.024
136.500	193.835	79.993	19.997	100.349	20.031	5.802	1.031
137.000	194.375	79.997	19.995	100.347	20.030	5.831	1.054
137.500	194.887	79.992	19.996	100.347	20.028	5.947	1.058
138.000	195.380	79.994	19.996	100.344	20.027	6.048	1.028
138.500	195.867	79.994	19.996	100.341	20.032	5.717	0.993
139.000	196.399	79.995	19.996	100.336	20.030	5.808	1.000
139.500	196.937	79.994	19.997	100.331	20.028	5.967	1.045
140.000	197.440	79.992	19.997	100.327	20.028	5.984	1.055
140.500	197.954	79.994	19.996	100.325	20.029	5.886	1.029
141.000	198.463	79.994	19.996	100.328	20.030	5.826	1.020
141.500	199.033	79.994	19.996	100.331	20.031	5.748	1.051
142.000	199.515	79.993	19.996	100.332	20.032	5.718	1.066
142.500	200.045	79.994	19.996	100.332	20.031	5.803	1.032
143.000	200.595	79.993	19.996	100.331	20.034	5.616	1.046
143.500	201.089	79.992	19.996	100.329	20.034	5.611	1.062
144.000	201.637	79.994	19.997	100.327	20.033	5.671	1.043
144.500	202.141	79.994	19.997	100.326	20.032	5.689	1.047
145.000	202.696	79.993	19.996	100.325	20.033	5.642	1.056
145.500	203.162	79.993	19.996	100.325	20.034	5.556	1.039
146.000	203.710	79.992	19.997	100.324	20.031	5.783	1.018
146.500	204.215	79.995	19.996	100.323	20.030	5.809	1.034
147.000	204.752	79.994	19.996	100.322	20.028	5.940	1.048
147.500	205.264	79.994	19.997	100.323	20.030	5.837	1.046
148.001	205.807	79.994	19.997	100.323	20.032	5.696	1.052
148.501	206.323	79.994	19.996	100.322	20.029	5.887	1.057
149.000	206.875	79.994	19.996	100.322	20.029	5.900	1.064
149.500	207.356	79.993	19.997	100.321	20.031	5.774	1.051
150.001	207.923	79.994	19.996	100.319	20.032	5.720	1.041
150.501	208.431	79.994	19.996	100.318	20.030	5.840	1.061
151.001	208.952	79.995	19.996	100.318	20.030	5.812	1.052
151.501	209.498	79.995	19.997	100.318	20.029	5.908	1.048
152.000	210.028	79.996	19.996	100.317	20.032	5.717	1.071
152.501	210.524	79.995	19.996	100.317	20.030	5.819	1.051
153.001	211.039	79.995	19.996	100.311	20.031	5.781	1.019
153.500	211.596	79.996	19.995	100.310	20.031	5.770	1.042
154.000	212.099	79.995	19.995	100.306	20.031	5.794	1.066
154.500	212.612	79.996	19.995	100.303	20.027	6.027	1.038
155.000	213.144	79.996	19.995	100.298	20.032	5.720	1.031
155.500	213.662	79.997	19.994	100.276	20.032	5.737	1.047
156.001	214.204	79.997	19.995	100.239	20.030	5.856	1.055
156.501	214.726	79.998	19.996	100.221	20.027	6.046	1.062
157.001	215.238	79.996	19.995	100.212	20.030	5.808	1.049
157.501	215.747	79.996	19.995	100.211	20.030	5.808	1.028
158.000	216.259	79.998	19.995	100.237	20.031	5.760	1.021
158.501	216.795	79.997	19.995	100.303	20.030	5.867	1.034
159.001	217.328	79.996	19.995	100.352	20.032	5.710	1.058
159.501	217.846	79.996	19.995	100.367	20.030	5.808	1.060
160.001	218.330	79.995	19.994	100.375	20.033	5.644	1.026
160.500	218.889	79.994	19.995	100.374	20.033	5.646	1.022
161.000	219.376	79.994	19.994	100.339	20.034	5.599	1.044
161.501	219.859	79.994	19.995	100.305	20.035	5.511	1.008
162.001	220.382	79.994	19.995	100.296	20.036	5.456	0.988
162.500	220.935	79.995	19.994	100.290	20.035	5.524	1.041
163.000	221.451	79.993	19.995	100.286	20.036	5.438	1.073
163.500	221.944	79.994	19.995	100.288	20.033	5.635	1.039
164.001	222.513	79.993	19.995	100.289	20.032	5.727	1.036
164.501	223.005	79.994	19.996	100.288	20.035	5.539	1.061
165.000	223.523	79.994	19.995	100.287	20.036	5.467	1.035
165.500	224.034	79.994	19.994	100.287	20.036	5.485	1.020
166.000	224.589	79.995	19.995	100.284	20.037	5.408	1.048
166.501	225.077	79.993	19.995	100.283	20.037	5.383	1.055
167.001	225.608	79.993	19.995	100.283	20.039	5.285	1.031
167.501	226.124	79.994	19.994	100.279	20.038	5.349	1.033
168.001	226.622	79.994	19.996	100.279	20.039	5.254	1.031
168.500	227.151	79.995	19.995	100.283	20.037	5.379	1.021
169.001	227.661	79.995	19.995	100.283	20.040	5.206	1.033
169.501	228.147	79.995	19.995	100.283	20.038	5.336	1.017
170.001	228.706	79.995	19.995	100.285	20.041	5.155	1.021
170.501	229.253	79.994	19.996	100.284	20.042	5.077	1.076
171.001	229.739	79.994	19.996	100.281	20.042	5.101	1.069
171.500	230.262	79.994	19.996	100.280	20.038	5.327	1.021
172.000	230.788	79.993	19.996	100.280	20.037	5.389	1.029
172.500	231.311	79.995	19.996	100.279	20.040	5.181	1.049
173.000	231.803	79.993	19.996	100.277	20.039	5.269	1.032
173.500	232.341	79.994	19.995	100.267	20.041	5.145	1.023
174.000	232.826	79.995	19.996	100.228	20.040	5.228	1.026
174.500	233.351	79.994	19.995	100.206	20.043	5.029	1.016
175.000	233.877	79.994	19.996	100.197	20.040	5.220	1.030
175.500	234.401	79.995	19.996	100.192	20.041	5.151	1.051
176.000	234.912	79.993	19.996	100.203	20.041	5.158	1.043
176.500	235.432	79.995	19.996	100.270	20.042	5.063	1.033
177.000	235.978	79.993	19.995	100.319	20.041	5.122	1.049
177.500	236.461	79.995	19.996	100.334	20.045	4.885	1.047
178.000	236.975	79.994	19.996	100.341	20.046	4.809	1.013
178.501	237.548	79.994	19.996	100.340	20.044	4.953	1.042
179.001	238.039	79.994	19.995	100.311	20.046	4.823	1.075
179.501	238.565	79.995	19.995	100.283	20.047	4.744	1.040
180.001	239.064	79.995	19.995	100.275	20.048	4.670	1.021
180.501	239.567	79.995	19.996	100.268	20.047	4.763	1.014
181.001	240.104	79.994	19.995	100.262	20.048	4.708	1.021
181.501	240.629	79.994	19.996	100.256	20.049	4.648	1.051
182.001	241.091	79.994	19.995	100.252	20.049	4.632	1.025
182.501	241.621	79.995	19.995	100.252	20.052	4.465	0.990
183.001	242.142	79.994	19.995	100.259	20.051	4.515	1.021
183.501	242.675	79.995	19.995	100.265	20.050	4.572	1.052
184.000	243.182	79.995	19.995	100.270	20.052	4.415	1.047
184.500	243.698	79.994	19.995	100.268	20.051	4.487	1.032
185.000	244.216	79.996	19.994	100.264	20.052	4.455	1.029
185.500	244.731	79.992	19.995	100.257	20.049	4.643	1.033
186.000	245.197	79.996	19.995	100.251	20.052	4.458	1.007
186.500	245.711	79.995	19.995	100.246	20.051	4.481	0.980
187.000	246.256	79.995	19.995	100.244	20.051	4.496	1.019
187.500	246.747	79.996	19.995	100.245	20.052	4.439	1.048
188.000	247.256	79.993	19.996	100.247	20.053	4.355	1.018
188.500	247.723	79.995	19.996	100.246	20.052	4.473	0.988
189.000	248.246	79.996	19.994	100.245	20.051	4.501	0.983
189.500	248.744	79.993	19.995	100.249	20.050	4.555	1.006
190.001	249.287	79.993	19.995	100.248	20.054	4.294	1.031
190.501	249.791	79.996	19.995	100.250	20.054	4.325	1.044
191.000	250.327	79.993	19.995	100.249	20.050	4.558	1.043
191.500	250.835	79.994	19.995	100.249	20.051	4.479	1.042
192.000	251.352	79.994	19.995	100.246	20.053	4.349	1.034
192.500	251.854	79.995	19.995	100.249	20.052	4.421	1.022
193.000	252.349	79.994	19.995	100.247	20.051	4.487	1.008
193.500	252.858	79.992	19.995	100.247	20.054	4.287	1.001
194.000	253.382	79.995	19.995	100.247	20.052	4.433	1.019
194.500	253.862	79.993	19.994	100.247	20.053	4.363	1.019
195.001	254.329	79.992	19.995	100.244	20.056	4.163	0.975
195.501	254.877	79.993	19.995	100.246	20.053	4.358	0.981
196.000	255.392	79.993	19.994	100.250	20.054	4.303	1.039
196.501	255.882	79.993	19.995	100.257	20.056	4.165	1.034
197.001	256.371	79.993	19.996	100.259	20.055	4.232	0.992
197.500	256.877	79.994	19.995	100.259	20.056	4.201	0.988
198.000	257.409	79.993	19.996	100.259	20.056	4.178	1.017
198.500	257.863	79.993	19.996	100.256	20.054	4.299	1.012
199.000	258.361	79.993	19.996	100.248	20.057	4.097	0.969
199.501	258.861	79.994	19.996	100.247	20.058	4.053	0.975
200.001	259.380	79.992	19.995	100.246	20.057	4.130	1.008
200.500	259.879	79.992	19.996	100.249	20.053	4.351	1.018
201.001	260.361	79.992	19.996	100.251	20.057	4.149	0.999
201.501	260.863	79.993	19.997	100.251	20.056	4.196	0.983
202.001	261.343	79.993	19.996	100.251	20.057	4.134	0.983
202.501	261.842	79.993	19.996	100.252	20.057	4.106	0.981
203.000	262.286	79.992	19.996	100.240	20.057	4.115	0.961
203.500	262.808	79.996	19.996	100.234	20.056	4.163	0.955
204.000	263.284	79.992	19.995	100.235	20.056	4.204	0.982
204.500	263.829	79.994	19.996	100.235	20.057	4.134	1.009
205.001	264.311	79.995	19.996	100.238	20.056	4.189	1.024
205.501	264.776	79.995	19.995	100.245	20.058	4.092	0.987
206.001	265.307	79.993	19.997	100.248	20.061	3.880	0.972
206.500	265.785	79.994	19.995	100.248	20.054	4.301	1.003
207.000	266.251	79.996	19.997	100.247	20.056	4.199	0.977
207.500	266.766	79.993	19.995	100.245	20.057	4.146	0.962
208.000	267.275	79.993	19.996	100.244	20.056	4.170	1.002
208.500	267.789	79.993	19.996	100.244	20.056	4.168	1.024
209.000	268.267	79.994	19.995	100.244	20.057	4.122	1.008
209.501	268.748	79.994	19.997	100.243	20.056	4.175	0.975
210.001	269.273	79.993	19.996	100.243	20.056	4.165	0.982
210.500	269.746	79.995	19.996	100.244	20.055	4.223	1.002
211.000	270.267	79.995	19.996	100.245	20.056	4.180	0.996
211.500	270.751	79.995	19.996	100.246	20.054	4.309	1.000
212.000	271.261	79.995	19.996	100.246	20.055	4.225	1.000
212.500	271.765	79.996	19.995	100.246	20.059	3.970	1.004
213.000	272.242	79.995	19.996	100.244	20.056	4.175	0.997
213.500	272.788	79.994	19.995	100.243	20.058	4.044	1.001
214.000	273.243	79.995	19.996	100.243	20.060	3.925	1.012
214.500	273.718	79.995	19.995	100.243	20.059	4.006	0.966
215.000	274.229	79.996	19.995	100.243	20.058	4.081	0.958
215.500	274.760	79.995	19.995	100.243	20.059	3.972	1.014
216.001	275.215	79.994	19.995	100.244	20.058	4.051	1.014
216.501	275.702	79.995	19.996	100.244	20.057	4.129	0.964
217.001	276.194	79.993	19.995	100.244	20.059	4.024	0.960
217.501	276.709	79.995	19.996	100.245	20.058	4.038	0.993
218.000	277.182	79.994	19.995	100.245	20.057	4.120	0.997
218.500	277.648	79.995	19.996	100.245	20.058	4.093	0.964
219.000	278.147	79.994	19.995	100.245	20.056	4.216	0.952
219.500	278.661	79.994	19.995	100.244	20.056	4.189	0.989
220.000	279.192	79.993	19.995	100.243	20.058	4.071	1.029
220.500	279.636	79.995	19.995	100.241	20.057	4.155	1.010
221.000	280.131	79.994	19.996	100.240	20.057	4.113	0.957
221.500	280.653	79.995	19.996	100.241	20.056	4.165	0.978
222.000	281.132	79.995	19.995	100.241	20.055	4.275	1.009
222.500	281.612	79.994	19.996	100.242	20.055	4.277	0.980
223.000	282.092	79.994	19.995	100.245	20.055	4.277	0.959
223.500	282.609	79.996	19.995	100.245	20.055	4.261	0.978
224.000	283.074	79.993	19.995	100.244	20.052	4.463	0.990
224.500	283.569	79.994	19.996	100.249	20.056	4.192	0.971
225.000	284.041	79.993	19.994	100.240	20.054	4.313	0.964
225.500	284.568	79.995	19.996	100.210	20.053	4.383	0.983
226.000	285.032	79.993	19.995	100.186	20.056	4.173	0.995
226.500	285.512	79.994	19.996	100.173	20.055	4.237	0.968
227.000	286.018	79.994	19.995	100.160	20.057	4.139	0.965
227.500	286.471	79.993	19.996	100.166	20.057	4.140	0.973
228.000	286.980	79.993	19.996	100.220	20.056	4.171	0.961
228.500	287.516	79.994	19.995	100.274	20.056	4.163	1.003
229.000	287.996	79.995	19.997	100.299	20.055	4.271	1.031
229.500	288.489	79.995	19.995	100.313	20.058	4.083	0.995
230.001	288.992	79.994	19.996	100.317	20.056	4.180	0.984
230.501	289.465	79.994	19.996	100.292	20.057	4.140	0.986
231.000	289.990	79.995	19.996	100.261	20.058	4.033	0.987
231.500	290.477	79.994	19.997	100.250	20.058	4.073	1.005
232.000	290.915	79.995	19.997	100.243	20.057	4.133	0.968
232.500	291.446	79.996	19.996	100.242	20.057	4.099	0.947
233.000	291.912	79.994	19.997	100.241	20.057	4.151	0.983
233.500	292.430	79.996	19.997	100.240	20.057	4.096	0.991
234.000	292.901	79.997	19.996	100.239	20.058	4.056	0.987
234.500	293.433	79.995	19.996	100.239	20.055	4.254	0.996
235.000	293.925	79.996	19.996	100.239	20.059	4.027	1.014
235.501	294.418	79.995	19.996	100.240	20.057	4.130	1.005
236.001	294.914	79.996	19.997	100.240	20.055	4.233	0.987
236.501	295.395	79.998	19.996	100.240	20.057	4.135	0.982
237.000	295.856	79.995	19.996	100.240	20.056	4.209	0.959
237.500	296.399	79.995	19.996	100.240	20.055	4.269	0.974
238.000	296.846	79.996	19.997	100.238	20.054	4.290	0.997
238.500	297.376	79.996	19.996	100.235	20.054	4.290	0.983
239.000	297.873	79.996	19.997	100.236	20.055	4.278	1.002
239.500	298.348	79.995	19.996	100.236	20.055	4.231	1.000
240.000	298.833	79.996	19.996	100.236	20.057	4.102	0.966
240.500	299.349	79.993	19.994	100.236	20.054	4.340	0.980
241.001	299.830	79.996	19.995	100.238	20.052	4.414	0.999
241.501	300.331	79.995	19.995	100.238	20.055	4.237	0.990
242.001	300.815	79.995	19.995	100.237	20.057	4.140	0.984
242.500	301.318	79.994	19.994	100.235	20.054	4.302	0.986
243.000	301.802	79.994	19.995	100.237	20.056	4.199	0.987
243.500	302.301	79.994	19.996	100.237	20.056	4.195	0.985
244.000	302.803	79.993	19.994	100.238	20.055	4.278	0.992
244.501	303.262	79.991	19.996	100.239	20.055	4.221	0.981
245.001	303.806	79.994	19.995	100.241	20.054	4.310	0.982
245.500	304.304	79.994	19.995	100.241	20.053	4.352	1.023
246.000	304.800	79.991	19.994	100.241	20.054	4.326	1.018
246.500	305.253	79.992	19.995	100.240	20.055	4.221	0.971
247.000	305.809	79.993	19.994	100.236	20.055	4.242	0.979
247.500	306.281	79.992	19.995	100.230	20.055	4.255	1.019
248.001	306.747	79.991	19.995	100.231	20.053	4.380	0.983
248.501	307.238	79.994	19.995	100.230	20.053	4.356	0.948
249.001	307.754	79.993	19.995	100.230	20.056	4.168	0.981
249.501	308.299	79.992	19.995	100.234	20.056	4.219	1.034
250.001	308.730	79.994	19.996	100.234	20.053	4.349	1.019
250.500	309.237	79.993	19.996	100.233	20.052	4.455	0.957
251.000	309.734	79.994	19.995	100.234	20.056	4.205	0.971
251.500	310.230	79.993	19.995	100.235	20.054	4.331	0.998
252.000	310.729	79.993	19.997	100.235	20.054	4.307	0.994
252.500	311.239	79.994	19.995	100.239	20.055	4.231	1.002
253.000	311.720	79.995	19.995	100.240	20.056	4.212	1.000
253.500	312.228	79.993	19.995	100.240	20.052	4.433	0.990
254.001	312.760	79.993	19.996	100.237	20.053	4.374	1.015
254.501	313.245	79.994	19.995	100.231	20.055	4.272	1.029
255.000	313.744	79.994	19.995	100.227	20.054	4.291	1.000
255.500	314.234	79.993	19.995	100.224	20.053	4.361	0.986
256.000	314.755	79.993	19.995	100.221	20.055	4.273	1.000
256.500	315.245	79.991	19.994	100.220	20.051	4.479	1.011
257.000	315.756	79.995	19.996	100.221	20.053	4.355	1.006
257.500	316.239	79.993	19.995	100.224	20.058	4.086	0.997
258.000	316.772	79.994	19.996	100.226	20.054	4.310	1.005
258.500	317.255	79.994	19.995	100.229	20.053	4.390	1.016
259.000	317.732	79.992	19.996	100.233	20.051	4.514	0.988
259.500	318.270	79.993	19.996	100.237	20.052	4.436	0.988
260.000	318.763	79.993	19.996	100.236	20.054	4.290	1.023
260.500	319.215	79.993	19.995	100.234	20.051	4.534	0.988
261.000	319.731	79.994	19.996	100.229	20.052	4.450	0.957
261.500	320.250	79.994	19.995	100.222	20.051	4.517	1.001
262.000	320.782	79.994	19.995	100.216	20.053	4.375	1.043
262.500	321.226	79.995	19.995	100.216	20.054	4.294	1.013
263.000	321.751	79.993	19.996	100.217	20.052	4.441	0.972
263.500	322.286	79.995	19.996	100.221	20.053	4.355	1.015
264.000	322.751	79.995	19.995	100.226	20.050	4.598	1.030
264.500	323.277	79.992	19.997	100.229	20.053	4.400	0.995
265.000	323.766	79.994	19.996	100.226	20.054	4.345	1.003
265.500	324.256	79.993	19.996	100.221	20.050	4.564	0.997
266.000	324.783	79.995	19.995	100.215	20.052	4.438	0.998
266.500	325.250	79.994	19.996	100.210	20.051	4.496	1.005
267.000	325.782	79.993	19.995	100.208	20.052	4.472	0.996
267.500	326.278	79.993	19.996	100.208	20.054	4.338	1.013
268.000	326.789	79.994	19.995	100.211	20.048	4.695	1.018
268.500	327.283	79.994	19.996	100.211	20.050	4.562	1.006
269.000	327.780	79.993	19.995	100.216	20.047	4.744	0.998
269.500	328.308	79.993	19.994	100.221	20.048	4.663	1.008
270.000	328.808	79.992	19.995	100.223	20.045	4.877	1.026
270.500	329.313	79.993	19.995	100.220	20.048	4.710	1.016
271.000	329.811	79.993	19.995	100.222	20.045	4.910	1.004
271.500	330.314	79.994	19.994	100.221	20.046	4.830	1.002
272.000	330.829	79.995	19.996	100.216	20.046	4.797	1.010
272.500	331.300	79.993	19.995	100.214	20.047	4.739	1.002
273.000	331.841	79.993	19.995	100.213	20.046	4.803	0.999
273.500	332.349	79.994	19.996	100.212	20.050	4.568	1.030
274.000	332.838	79.990	19.996	100.207	20.047	4.767	1.023
274.500	333.349	79.993	19.996	100.209	20.047	4.786	0.999
275.000	333.876	79.993	19.994	100.213	20.047	4.731	1.019
275.500	334.390	79.993	19.995	100.217	20.046	4.839	1.040
276.000	334.893	79.994	19.996	100.219	20.048	4.722	1.029
276.500	335.406	79.993	19.995	100.221	20.047	4.761	1.017
277.000	335.920	79.995	19.995	100.223	20.047	4.760	1.021
277.500	336.410	79.994	19.995	100.219	20.046	4.849	1.015
278.000	336.907	79.993	19.995	100.219	20.045	4.860	0.995
278.500	337.393	79.992	19.995	100.221	20.047	4.762	0.985
279.000	337.945	79.993	19.995	100.221	20.044	4.939	1.010
279.500	338.453	79.994	19.996	100.217	20.045	4.901	1.049
280.000	338.933	79.992	19.995	100.217	20.046	4.794	1.024
280.500	339.442	79.992	19.995	100.214	20.045	4.877	0.988
281.000	339.916	79.993	19.995	100.213	20.047	4.777	0.986
281.500	340.453	79.994	19.994	100.212	20.045	4.890	0.997
282.000	340.956	79.993	19.995	100.211	20.047	4.747	1.026
282.500	341.443	79.994	19.994	100.210	20.045	4.859	1.015
283.000	341.932	79.992	19.995	100.210	20.045	4.883	0.983
283.500	342.446	79.993	19.995	100.208	20.046	4.820	0.990
284.000	342.952	79.994	19.995	100.210	20.045	4.904	1.012
284.500	343.464	79.994	19.995	100.210	20.047	4.737	1.019
285.000	343.968	79.993	19.995	100.218	20.045	4.852	1.017
285.500	344.443	79.993	19.995	100.220	20.043	5.001	0.998
286.000	344.959	79.993	19.995	100.220	20.042	5.092	0.985
286.500	345.480	79.993	19.995	100.218	20.044	4.930	1.014
287.000	345.980	79.995	19.995	100.218	20.044	4.925	1.029
287.500	346.497	79.994	19.995	100.210	20.043	5.034	1.020
288.000	347.006	79.996	19.996	100.210	20.045	4.909	1.022
288.500	347.514	79.994	19.995	100.211	20.043	4.989	1.022
289.000	348.009	79.992	19.996	100.211	20.042	5.058	1.009
289.500	348.510	79.994	19.995	100.216	20.046	4.829	0.999
290.000	349.022	79.993	19.996	100.217	20.041	5.130	1.005
290.500	349.550	79.995	19.996	100.214	20.043	5.029	1.026
291.000	350.066	79.993	19.996	100.213	20.043	5.018	1.042
291.501	350.568	79.994	19.996	100.212	20.043	5.040	1.031
292.001	351.062	79.995	19.996	100.207	20.044	4.940	1.007
292.500	351.591	79.994	19.996	100.207	20.043	5.018	1.009
293.000	352.079	79.994	19.996	100.206	20.043	5.035	1.020
293.500	352.605	79.994	19.996	100.206	20.042	5.089	1.015
294.000	353.112	79.996	19.996	100.205	20.040	5.216	1.023
294.500	353.635	79.995	19.995	100.204	20.038	5.349	1.032
295.000	354.183	79.994	19.995	100.203	20.040	5.222	1.050
295.500	354.672	79.994	19.997	100.202	20.040	5.225	1.054
296.000	355.182	79.992	19.996	100.203	20.039	5.287	1.018
296.500	355.708	79.994	19.995	100.207	20.036	5.469	1.018
297.000	356.188	79.994	19.997	100.209	20.036	5.454	1.021
297.500	356.693	79.995	19.997	100.211	20.037	5.404	0.996
298.000	357.203	79.994	19.996	100.213	20.039	5.252	1.000
298.500	357.734	79.994	19.996	100.212	20.036	5.435	1.028
299.000	358.234	79.996	19.997	100.209	20.038	5.309	1.035
299.500	358.757	79.995	19.995	100.208	20.038	5.319	1.027
300.000	359.207	79.995	19.996	100.211	20.035	5.540	0.999
300.500	359.772	79.995	19.995	100.214	20.036	5.479	0.994
301.000	360.274	79.994	19.996	100.216	20.036	5.469	1.041
301.500	360.771	79.993	19.996	100.215	20.039	5.292	1.033
302.000	361.291	79.995	19.996	100.214	20.033	5.635	1.008
302.500	361.776	79.996	19.996	100.209	20.033	5.658	1.011
303.000	362.296	79.995	19.996	100.205	20.031	5.783	1.005
303.500	362.820	79.996	19.996	100.206	20.032	5.735	1.025
304.001	363.301	79.994	19.996	100.211	20.031	5.752	1.024
304.500	363.817	79.994	19.995	100.214	20.029	5.905	1.001
305.000	364.322	79.994	19.996	100.215	20.027	6.022	1.009
305.500	364.824	79.995	19.996	100.218	20.027	6.045	1.014
306.000	365.351	79.995	19.996	100.215	20.025	6.144	1.018
306.500	365.857	79.996	19.996	100.211	20.025	6.160	1.030
307.000	366.352	79.995	19.995	100.209	20.024	6.191	1.017
307.500	366.900	79.995	19.995	100.207	20.024	6.215	1.022
308.000	367.401	79.994	19.996	100.207	20.024	6.234	1.046
308.500	367.896	79.995	19.996	100.208	20.023	6.302	1.022
309.000	368.389	79.994	19.996	100.207	20.019	6.543	0.992
309.500	368.914	79.996	19.996	100.207	20.020	6.438	1.003
310.000	369.403	79.996	19.995	100.207	20.017	6.681	1.016
310.500	369.913	79.994	19.996	100.204	20.017	6.678	1.007
311.000	370.452	79.996	19.996	100.203	20.013	6.899	1.024
311.500	370.927	79.996	19.996	100.203	20.012	6.949	1.031
312.000	371.462	79.996	19.995	100.208	20.011	7.027	1.012
312.500	371.952	79.997	19.997	100.215	20.010	7.081	1.017
313.000	372.487	79.997	19.996	100.215	20.008	7.216	1.025
313.500	373.015	79.996	19.995	100.215	20.006	7.347	1.044
314.000	373.512	79.996	19.996	100.214	20.004	7.456	1.044
314.500	374.011	79.996	19.996	100.209	20.002	7.574	1.011
315.000	374.557	79.996	19.996	100.203	20.000	7.748	1.021
315.500	375.077	79.996	19.996	100.203	20.000	7.731	1.055
316.000	375.544	79.997	19.996	100.203	19.997	7.894	1.026
316.500	376.053	79.995	19.996	100.202	19.994	8.133	0.982
317.000	376.591	79.996	19.997	100.201	19.992	8.263	1.012
317.500	377.097	79.996	19.996	100.200	19.991	8.329	1.046
318.000	377.544	79.995	19.996	100.200	19.989	8.408	0.998
318.500	378.101	79.995	19.997	100.202	19.988	8.463	0.978
319.000	378.627	79.996	19.996	100.205	19.987	8.587	1.043
319.500	379.070	79.994	19.997	100.210	19.983	8.820	1.026
320.000	379.602	79.995	19.997	100.212	19.982	8.882	0.972
320.500	380.130	79.996	19.996	100.216	19.979	9.088	1.017
321.000	380.640	79.996	19.997	100.218	19.976	9.269	1.049
321.501	381.162	79.994	19.996	100.221	19.972	9.492	1.035
322.000	381.643	79.994	19.997	100.224	19.971	9.559	1.018
322.500	382.146	79.992	19.997	100.228	19.968	9.730	0.994
323.000	382.677	79.995	19.996	100.231	19.965	9.957	1.009
323.500	383.174	79.993	19.997	100.234	19.962	10.142	1.031
324.000	383.709	79.993	19.996	100.229	19.957	10.438	1.030
324.500	384.182	79.995	19.996	100.227	19.955	10.568	1.020
325.000	384.686	79.993	19.997	100.226	19.954	10.662	0.993
325.500	385.205	79.995	19.996	100.222	19.951	10.855	1.000
326.000	385.673	79.993	19.996	100.220	19.950	10.906	1.005
326.500	386.188	79.993	19.996	100.225	19.946	11.141	0.985
327.000	386.700	79.992	19.995	100.225	19.940	11.553	1.005
327.500	387.236	79.994	19.996	100.227	19.940	11.526	1.038
328.000	387.732	79.993	19.995	100.231	19.932	12.044	1.040
328.500	388.275	79.992	19.996	100.234	19.930	12.144	1.036
329.000	388.754	79.992	19.996	100.235	19.926	12.444	1.031
329.500	389.283	79.994	19.996	100.233	19.919	12.854	1.015
330.000	389.777	79.994	19.995	100.235	19.920	12.833	1.015
330.500	390.294	79.995	19.995	100.236	19.914	13.189	1.017
331.000	390.828	79.995	19.995	100.238	19.911	13.402	1.031
331.500	391.329	79.993	19.995	100.242	19.904	13.806	1.043
332.000	391.832	79.994	19.995	100.248	19.900	14.045	1.019
332.500	392.349	79.993	19.996	100.248	19.898	14.209	1.012
333.000	392.826	79.993	19.995	100.248	19.891	14.672	1.007
333.500	393.387	79.995	19.995	100.248	19.882	15.198	1.016
334.000	393.904	79.992	19.995	100.250	19.877	15.508	1.058
334.500	394.408	79.994	19.995	100.249	19.874	15.754	1.050
335.000	394.912	79.994	19.995	100.252	19.865	16.292	1.015
335.500	395.441	79.994	19.995	100.256	19.860	16.620	1.020
336.000	395.968	79.993	19.996	100.263	19.856	16.857	1.044
336.500	396.460	79.995	19.995	100.266	19.847	17.428	1.037
337.000	396.947	79.994	19.997	100.272	19.838	17.987	0.999
337.500	397.467	79.995	19.995	100.276	19.831	18.436	0.993
338.000	397.975	79.993	19.996	100.278	19.822	19.004	1.017
338.500	398.495	79.995	19.996	100.279	19.814	19.570	1.027
339.000	398.988	79.994	19.995	100.282	19.805	20.099	1.021
339.500	399.500	79.994	19.995	100.283	19.795	20.736	1.010
340.000	400.049	79.994	19.996	100.288	19.782	21.561	1.033
340.500	400.497	79.995	19.995	100.297	19.773	22.155	1.029
341.000	401.046	79.994	19.996	100.304	19.764	22.708	0.997
341.500	401.541	79.993	19.996	100.310	19.751	23.516	1.020
342.000	402.026	79.994	19.995	100.319	19.739	24.312	1.012
342.500	402.552	79.993	19.995	100.323	19.726	25.111	0.996
343.000	403.051	79.994	19.995	100.325	19.712	26.017	1.018
343.500	403.542	79.994	19.995	100.327	19.697	26.959	1.007
344.000	404.057	79.993	19.995	100.333	19.681	28.012	0.998
344.500	404.577	79.995	19.996	100.339	19.666	28.948	1.021
345.000	405.056	79.994	19.995	100.347	19.651	29.892	1.017
345.500	405.574	79.995	19.995	100.354	19.634	30.983	0.998
346.000	406.079	79.994	19.994	100.361	19.620	31.903	1.010
346.500	406.595	79.995	19.995	100.363	19.598	33.248	1.022
347.000	407.071	79.995	19.995	100.370	19.583	34.207	1.007
347.500	407.583	79.993	19.996	100.377	19.562	35.556	0.990
