Repository: ulfsri/fsri_materials_database

# Materials and Products Database

## 01_Data

Raw data generated from each apparatus are included here in plain-text format. The data is organized first by material, next by the short name of test apparatus used, and where applicable additional filtering by test settings.

### material.json

Each material directory contains a json file of the same name as the material. This file links the data stored in the repository as well as data and graphs produced by the accompanying scripts (__02_Scripts__) to the respective landing page for the material on the front-end website.

File: 01_Data/Polyester_Felt/MCC/Polyester_Felt_MCC_30K_min_211020_R4.txt (part 2 of 4)
T Correction Coefficients:	0	1.024463	0
Time Shift (s):	14
*
Time (s)	Temperature (C)	N2 flow rate (cc/min)	O2 flow rate (cc/min)	Flow Rate (cc/min)	Oxygen (%)	HRR (W/g)	Heating rate (C/s)
348.000	246.420	80.002	19.994	103.200	19.969	2.048	0.462
348.500	246.657	80.001	19.994	103.201	19.970	1.985	0.503
349.001	246.922	80.001	19.994	103.201	19.970	1.948	0.511
349.500	247.169	80.000	19.994	103.200	19.967	2.172	0.507
350.000	247.382	80.001	19.994	103.200	19.968	2.114	0.487
350.500	247.611	80.002	19.995	103.197	19.972	1.830	0.451
351.000	247.870	80.001	19.994	103.197	19.968	2.082	0.465
351.500	248.129	80.001	19.995	103.198	19.966	2.199	0.503
352.000	248.359	80.002	19.995	103.203	19.970	1.991	0.503
352.500	248.613	80.002	19.994	103.206	19.971	1.898	0.487
353.000	248.877	80.003	19.994	103.208	19.972	1.807	0.501
353.500	249.105	80.003	19.994	103.205	19.971	1.891	0.504
354.000	249.362	80.000	19.995	103.204	19.977	1.492	0.488
354.500	249.646	80.002	19.994	103.200	19.973	1.773	0.513
355.000	249.893	80.000	19.994	103.196	19.974	1.666	0.536
355.500	250.112	80.001	19.994	103.193	19.973	1.786	0.498
356.000	250.338	80.000	19.996	103.194	19.968	2.105	0.456
356.500	250.633	80.003	19.995	103.192	19.971	1.898	0.483
357.000	250.847	80.000	19.994	103.190	19.968	2.073	0.515
357.500	251.096	80.000	19.995	103.192	19.970	1.984	0.486
358.000	251.323	80.001	19.994	103.192	19.970	1.978	0.469
358.500	251.576	80.002	19.994	103.192	19.964	2.376	0.477
359.000	251.838	80.000	19.994	103.194	19.966	2.221	0.497
359.500	252.079	80.001	19.995	103.195	19.973	1.789	0.509
360.000	252.323	80.000	19.995	103.194	19.971	1.884	0.494
360.500	252.576	80.000	19.995	103.194	19.972	1.848	0.491
361.000	252.833	80.002	19.995	103.195	19.970	1.993	0.503
361.500	253.064	80.001	19.995	103.192	19.965	2.310	0.499
362.000	253.283	80.001	19.995	103.190	19.971	1.905	0.470
362.500	253.544	80.001	19.995	103.189	19.965	2.285	0.465
363.000	253.798	80.000	19.995	103.191	19.972	1.802	0.497
363.500	254.035	80.002	19.995	103.193	19.967	2.148	0.503
364.000	254.285	80.002	19.995	103.193	19.972	1.839	0.489
364.500	254.517	80.000	19.994	103.193	19.971	1.905	0.485
365.000	254.796	80.001	19.993	103.194	19.971	1.916	0.497
365.500	255.033	80.003	19.993	103.194	19.971	1.916	0.514
366.000	255.295	80.003	19.995	103.196	19.970	1.928	0.507
366.500	255.527	80.001	19.995	103.200	19.972	1.836	0.496
367.000	255.810	80.003	19.995	103.203	19.972	1.816	0.504
367.500	256.015	80.001	19.995	103.204	19.969	2.058	0.502
368.000	256.294	80.002	19.995	103.202	19.970	1.932	0.486
368.500	256.533	80.001	19.994	103.196	19.971	1.909	0.501
369.000	256.745	80.001	19.995	103.192	19.974	1.723	0.485
369.500	256.996	80.003	19.995	103.195	19.968	2.076	0.457
370.000	257.250	80.001	19.994	103.195	19.970	1.985	0.484
370.500	257.514	80.001	19.995	103.194	19.974	1.727	0.511
371.000	257.724	80.001	19.994	103.199	19.970	1.973	0.496
371.500	258.008	80.003	19.995	103.204	19.970	1.967	0.484
372.000	258.236	80.002	19.995	103.205	19.971	1.894	0.503
372.500	258.467	80.002	19.993	103.209	19.970	1.941	0.485
373.000	258.698	80.003	19.994	103.210	19.972	1.802	0.461
373.500	258.990	80.005	19.994	103.206	19.972	1.848	0.493
374.000	259.255	80.002	19.994	103.202	19.968	2.071	0.540
374.500	259.449	80.001	19.994	103.197	19.971	1.877	0.508
375.000	259.692	80.003	19.994	103.196	19.971	1.903	0.449
375.500	259.924	80.003	19.994	103.197	19.970	1.973	0.456
376.000	260.218	80.002	19.995	103.196	19.971	1.887	0.500
376.500	260.442	80.002	19.994	103.195	19.968	2.092	0.522
377.000	260.684	80.003	19.995	103.195	19.971	1.914	0.492
377.500	260.939	80.002	19.994	103.190	19.969	2.016	0.482
378.000	261.195	80.003	19.994	103.188	19.969	2.014	0.504
378.500	261.427	80.006	19.995	103.188	19.971	1.884	0.499
379.000	261.690	80.002	19.994	103.186	19.974	1.718	0.491
379.500	261.945	80.003	19.995	103.192	19.972	1.821	0.507
380.000	262.228	80.003	19.994	103.196	19.974	1.668	0.528
380.500	262.464	80.002	19.994	103.197	19.970	1.935	0.529
381.000	262.749	80.005	19.995	103.197	19.970	1.976	0.520
381.500	262.979	80.000	19.995	103.197	19.973	1.770	0.518
382.000	263.233	80.003	19.995	103.191	19.970	1.966	0.499
382.500	263.494	80.003	19.995	103.187	19.971	1.891	0.499
383.000	263.733	80.003	19.997	103.185	19.969	2.030	0.507
383.500	263.972	80.000	19.995	103.186	19.970	1.987	0.489
384.000	264.244	80.003	19.994	103.187	19.972	1.837	0.495
384.500	264.476	80.001	19.996	103.187	19.966	2.249	0.507
385.000	264.735	80.001	19.995	103.187	19.967	2.178	0.497
385.500	265.000	80.002	19.995	103.187	19.971	1.898	0.508
386.000	265.238	80.001	19.996	103.186	19.968	2.069	0.514
386.500	265.460	80.000	19.995	103.186	19.971	1.919	0.481
387.000	265.764	80.004	19.995	103.185	19.969	2.023	0.493
387.500	265.971	80.001	19.995	103.186	19.970	1.992	0.519
388.000	266.331	80.000	19.996	103.187	19.970	1.944	0.540
388.500	266.506	80.003	19.995	103.189	19.973	1.770	0.551
389.000	266.766	80.002	19.996	103.189	19.971	1.864	0.485
389.500	267.018	80.002	19.995	103.190	19.963	2.390	0.474
390.000	267.299	80.001	19.994	103.189	19.972	1.819	0.522
390.500	267.494	80.003	19.994	103.188	19.971	1.905	0.504
391.000	267.779	79.999	19.995	103.186	19.967	2.188	0.478
391.500	268.056	80.001	19.996	103.185	19.968	2.089	0.521
392.000	268.306	80.000	19.995	103.187	19.978	1.431	0.544
392.500	268.545	80.003	19.995	103.187	19.972	1.798	0.508
393.000	268.838	80.002	19.995	103.187	19.969	2.003	0.511
393.500	269.054	80.003	19.994	103.187	19.973	1.741	0.521
394.000	269.276	80.001	19.995	103.192	19.975	1.598	0.473
394.500	269.580	80.002	19.993	103.191	19.969	2.007	0.482
395.000	269.823	80.003	19.995	103.191	19.974	1.729	0.537
395.501	270.104	80.002	19.994	103.195	19.963	2.404	0.536
396.001	270.382	80.003	19.994	103.196	19.966	2.210	0.542
396.500	270.625	80.004	19.995	103.195	19.971	1.866	0.540
397.000	270.856	80.003	19.994	103.197	19.975	1.648	0.497
397.500	271.175	80.004	19.993	103.197	19.968	2.122	0.512
398.000	271.335	80.004	19.994	103.193	19.970	1.953	0.514
398.500	271.696	80.001	19.992	103.192	19.969	2.003	0.500
399.000	271.859	80.003	19.993	103.188	19.972	1.811	0.523
399.500	272.234	80.005	19.993	103.186	19.971	1.894	0.531
400.000	272.392	80.004	19.994	103.186	19.974	1.672	0.536
400.500	272.637	80.005	19.994	103.186	19.972	1.834	0.469
401.000	272.893	80.004	19.993	103.186	19.970	1.935	0.452
401.500	273.057	80.004	19.994	103.187	19.968	2.103	0.460
402.000	273.590	80.005	19.993	103.188	19.975	1.625	0.558
402.500	273.619	80.004	19.995	103.189	19.971	1.887	0.630
403.000	273.709	80.004	19.993	103.189	19.973	1.755	0.341
403.500	274.131	80.005	19.994	103.187	19.970	1.934	0.316
404.000	274.625	80.005	19.993	103.186	19.975	1.663	0.714
404.500	274.821	80.005	19.993	103.186	19.973	1.738	0.802
405.000	274.749	80.003	19.994	103.184	19.975	1.636	0.406
405.500	275.314	80.005	19.993	103.184	19.977	1.472	0.308
406.000	275.580	80.003	19.994	103.186	19.978	1.461	0.662
406.500	275.959	80.001	19.994	103.186	19.971	1.878	0.739
407.000	276.214	80.004	19.993	103.185	19.971	1.914	0.640
407.500	276.237	80.003	19.995	103.185	19.975	1.641	0.456
408.000	276.713	80.001	19.994	103.184	19.970	1.944	0.388
408.500	276.702	80.002	19.993	103.185	19.973	1.793	0.482
409.000	277.134	80.002	19.993	103.186	19.974	1.675	0.443
409.500	277.150	80.002	19.993	103.186	19.973	1.761	0.435
410.000	277.500	80.004	19.994	103.186	19.973	1.795	0.407
410.500	277.734	80.001	19.994	103.187	19.967	2.156	0.475
411.000	278.037	80.001	19.994	103.187	19.973	1.732	0.560
411.500	278.235	79.999	19.994	103.185	19.971	1.864	0.519
412.000	278.523	80.002	19.994	103.186	19.966	2.212	0.494
412.500	278.696	80.002	19.994	103.185	19.965	2.297	0.474
413.000	279.010	79.998	19.994	103.184	19.970	1.978	0.474
413.500	279.274	80.001	19.994	103.184	19.967	2.148	0.532
414.000	279.537	80.000	19.995	103.186	19.968	2.062	0.552
414.500	279.757	80.002	19.994	103.186	19.970	1.960	0.505
415.000	280.063	80.003	19.994	103.189	19.971	1.914	0.505
415.500	280.291	80.001	19.993	103.189	19.968	2.094	0.530
416.000	280.629	80.002	19.994	103.189	19.966	2.226	0.550
416.500	280.787	80.002	19.994	103.188	19.967	2.156	0.531
417.000	281.087	80.000	19.994	103.188	19.964	2.361	0.477
417.500	281.319	79.998	19.994	103.188	19.968	2.106	0.495
418.000	281.595	80.005	19.995	103.189	19.968	2.094	0.520
418.500	281.860	80.000	19.995	103.189	19.970	1.992	0.525
419.000	282.083	80.001	19.995	103.190	19.968	2.072	0.514
419.500	282.328	80.002	19.995	103.192	19.970	1.949	0.478
420.000	282.560	80.004	19.995	103.190	19.973	1.787	0.473
420.500	282.870	80.000	19.994	103.190	19.972	1.800	0.510
421.000	283.098	80.002	19.993	103.189	19.971	1.900	0.540
421.500	283.368	80.002	19.994	103.188	19.976	1.579	0.518
422.000	283.600	80.002	19.994	103.187	19.971	1.912	0.501
422.500	283.882	80.004	19.993	103.186	19.966	2.204	0.508
423.000	284.099	80.000	19.995	103.187	19.970	1.966	0.506
423.500	284.402	80.002	19.997	103.192	19.969	2.044	0.509
424.000	284.601	80.000	19.996	103.193	19.974	1.686	0.511
424.500	284.894	80.001	19.994	103.192	19.970	1.978	0.496
425.000	285.140	80.003	19.995	103.192	19.974	1.691	0.516
425.500	285.404	80.000	19.994	103.191	19.971	1.908	0.525
426.000	285.644	80.000	19.995	103.185	19.972	1.855	0.507
426.500	285.842	80.001	19.995	103.188	19.969	2.001	0.471
427.000	286.118	80.001	19.994	103.188	19.971	1.862	0.456
427.500	286.375	80.002	19.994	103.189	19.971	1.905	0.503
428.000	286.642	80.002	19.994	103.188	19.973	1.750	0.528
428.500	286.949	80.002	19.994	103.186	19.976	1.545	0.549
429.000	287.177	80.002	19.993	103.182	19.975	1.648	0.555
429.500	287.432	80.002	19.994	103.181	19.971	1.889	0.509
430.000	287.689	80.002	19.994	103.181	19.972	1.857	0.497
430.500	287.922	80.002	19.992	103.182	19.969	2.019	0.501
431.001	288.182	80.002	19.994	103.184	19.974	1.712	0.492
431.500	288.463	80.001	19.993	103.181	19.970	1.989	0.517
432.000	288.741	80.002	19.994	103.181	19.972	1.860	0.550
432.500	288.995	80.002	19.995	103.181	19.970	1.965	0.546
433.000	289.235	80.002	19.994	103.182	19.969	2.004	0.513
433.500	289.496	80.002	19.995	103.182	19.973	1.737	0.497
434.000	289.741	80.000	19.993	103.184	19.971	1.889	0.503
434.501	290.005	80.003	19.994	103.182	19.972	1.837	0.507
435.000	290.247	80.001	19.994	103.181	19.969	2.014	0.508
435.500	290.541	80.003	19.994	103.177	19.968	2.083	0.521
436.000	290.812	80.003	19.993	103.172	19.970	1.928	0.550
436.500	291.047	80.003	19.994	103.170	19.974	1.705	0.535
437.000	291.293	80.003	19.993	103.172	19.970	1.944	0.493
437.500	291.571	80.003	19.993	103.169	19.973	1.762	0.503
438.000	291.821	80.001	19.994	103.166	19.973	1.773	0.527
438.500	292.091	80.002	19.993	103.165	19.970	1.930	0.524
439.000	292.348	80.004	19.994	103.163	19.969	2.033	0.523
439.500	292.604	80.002	19.994	103.163	19.972	1.807	0.520
440.000	292.840	80.002	19.995	103.167	19.970	1.992	0.503
440.500	293.134	80.001	19.994	103.174	19.971	1.878	0.511
441.000	293.372	80.002	19.994	103.179	19.969	2.031	0.531
441.500	293.621	80.003	19.993	103.182	19.973	1.757	0.509
442.000	293.857	80.001	19.993	103.179	19.968	2.101	0.486
442.500	294.116	80.002	19.994	103.172	19.973	1.794	0.491
443.000	294.391	80.002	19.994	103.169	19.973	1.757	0.515
443.500	294.654	80.002	19.995	103.169	19.972	1.796	0.536
444.000	294.863	80.001	19.994	103.169	19.970	1.932	0.505
444.500	295.100	80.002	19.994	103.174	19.975	1.659	0.459
445.000	295.372	80.001	19.995	103.180	19.971	1.876	0.477
445.500	295.640	80.000	19.994	103.184	19.974	1.675	0.524
446.000	295.925	80.001	19.994	103.181	19.974	1.686	0.546
446.501	296.127	79.999	19.994	103.181	19.971	1.898	0.520
447.001	296.405	80.002	19.994	103.180	19.971	1.917	0.484
447.500	296.656	80.002	19.994	103.180	19.974	1.675	0.505
448.000	296.908	80.001	19.995	103.178	19.974	1.689	0.516
448.500	297.163	80.001	19.995	103.178	19.976	1.586	0.505
449.000	297.404	80.001	19.995	103.176	19.974	1.725	0.502
449.500	297.629	80.002	19.995	103.176	19.976	1.559	0.481
450.000	297.866	80.001	19.994	103.175	19.970	1.969	0.464
450.500	298.152	80.002	19.995	103.177	19.974	1.719	0.493
451.000	298.402	80.001	19.994	103.181	19.974	1.686	0.529
451.500	298.667	80.001	19.995	103.183	19.974	1.721	0.525
452.000	298.924	80.002	19.995	103.181	19.973	1.759	0.519
452.500	299.173	80.002	19.995	103.178	19.970	1.951	0.514
453.000	299.419	80.000	19.994	103.174	19.974	1.714	0.500
453.500	299.669	80.002	19.995	103.174	19.975	1.600	0.495
454.000	299.908	80.002	19.994	103.174	19.972	1.841	0.492
454.500	300.186	80.001	19.995	103.176	19.976	1.557	0.503
455.000	300.431	80.004	19.995	103.177	19.971	1.887	0.520
455.500	300.686	80.003	19.995	103.178	19.971	1.865	0.512
456.000	300.935	80.002	19.994	103.176	19.971	1.878	0.502
456.500	301.163	80.003	19.995	103.173	19.978	1.456	0.490
457.000	301.439	80.002	19.994	103.169	19.975	1.609	0.491
457.500	301.681	80.004	19.995	103.170	19.973	1.771	0.511
458.000	301.953	80.003	19.994	103.174	19.971	1.883	0.516
458.500	302.244	80.003	19.994	103.176	19.971	1.862	0.539
459.000	302.538	80.002	19.994	103.180	19.973	1.755	0.574
459.500	302.731	80.002	19.994	103.184	19.972	1.857	0.536
460.000	302.937	80.003	19.994	103.182	19.975	1.662	0.443
460.500	303.204	80.004	19.994	103.176	19.971	1.875	0.436
461.000	303.437	80.001	19.993	103.172	19.970	1.948	0.486
461.501	303.726	80.002	19.994	103.169	19.970	1.948	0.511
462.000	303.961	80.002	19.994	103.166	19.971	1.867	0.523
462.500	304.261	80.001	19.993	103.165	19.973	1.785	0.529
463.000	304.494	80.002	19.994	103.168	19.976	1.581	0.534
463.500	304.761	80.002	19.995	103.169	19.973	1.773	0.517
464.000	304.997	80.002	19.993	103.169	19.970	1.949	0.502
464.500	305.206	80.003	19.995	103.169	19.968	2.122	0.474
465.000	305.504	80.003	19.995	103.167	19.970	1.941	0.476
465.500	305.766	80.003	19.994	103.165	19.975	1.607	0.534
466.000	306.014	80.004	19.994	103.160	19.970	1.957	0.535
466.500	306.246	80.002	19.994	103.159	19.969	1.994	0.495
467.000	306.508	80.003	19.995	103.160	19.971	1.921	0.487
467.500	306.765	80.001	19.995	103.161	19.970	1.985	0.506
468.000	307.024	80.002	19.994	103.162	19.971	1.919	0.517
468.500	307.264	80.002	19.994	103.165	19.970	1.988	0.507
469.000	307.507	80.002	19.994	103.165	19.973	1.769	0.491
469.500	307.728	80.002	19.994	103.165	19.973	1.757	0.474
470.000	308.001	80.003	19.995	103.169	19.973	1.778	0.480
470.500	308.268	80.002	19.995	103.172	19.970	1.965	0.517
471.000	308.515	80.004	19.995	103.176	19.973	1.789	0.526
471.500	308.772	80.001	19.994	103.177	19.974	1.684	0.509
472.000	309.037	80.000	19.995	103.176	19.974	1.678	0.513
472.500	309.257	80.002	19.994	103.175	19.974	1.700	0.503
473.000	309.502	80.002	19.994	103.171	19.974	1.687	0.475
473.500	309.787	80.002	19.994	103.172	19.969	2.045	0.498
474.000	310.019	80.001	19.995	103.174	19.973	1.742	0.523
474.500	310.276	80.001	19.993	103.179	19.973	1.751	0.503
475.000	310.527	80.000	19.994	103.181	19.974	1.696	0.498
475.500	310.809	80.001	19.995	103.186	19.972	1.803	0.520
476.000	311.039	80.002	19.995	103.186	19.972	1.833	0.523
476.500	311.262	80.001	19.995	103.184	19.969	2.004	0.483
477.000	311.532	80.002	19.996	103.178	19.975	1.628	0.473
477.500	311.801	80.001	19.995	103.171	19.971	1.887	0.516
478.000	312.045	80.003	19.995	103.167	19.972	1.853	0.526
478.500	312.318	80.002	19.994	103.166	19.973	1.758	0.515
479.000	312.590	80.001	19.994	103.163	19.967	2.166	0.531
479.500	312.794	80.003	19.995	103.163	19.970	1.945	0.510
480.000	313.075	80.003	19.995	103.164	19.971	1.885	0.480
480.500	313.291	80.003	19.995	103.163	19.972	1.819	0.491
481.000	313.540	80.001	19.995	103.164	19.967	2.140	0.481
481.500	313.838	80.003	19.996	103.166	19.971	1.906	0.506
482.000	314.078	80.002	19.994	103.172	19.973	1.741	0.542
482.500	314.343	80.003	19.995	103.172	19.973	1.776	0.522
483.000	314.586	80.003	19.995	103.172	19.967	2.166	0.507
483.500	314.842	80.003	19.995	103.170	19.970	1.947	0.503
484.000	315.121	80.005	19.995	103.167	19.965	2.270	0.517
484.500	315.354	80.003	19.994	103.162	19.969	2.047	0.524
485.000	315.580	80.005	19.995	103.161	19.967	2.147	0.486
485.500	315.864	80.003	19.993	103.158	19.970	1.965	0.484
486.000	316.117	80.005	19.994	103.153	19.971	1.920	0.523
486.500	316.357	80.004	19.995	103.151	19.969	2.040	0.515
487.000	316.608	80.005	19.994	103.148	19.970	1.956	0.492
487.500	316.841	80.004	19.993	103.147	19.968	2.061	0.487
488.000	317.079	80.004	19.994	103.148	19.968	2.086	0.478
488.500	317.350	80.004	19.995	103.148	19.966	2.195	0.490
489.000	317.582	80.004	19.995	103.149	19.970	1.929	0.506
489.500	317.825	80.004	19.994	103.150	19.970	1.981	0.489
490.000	318.111	80.004	19.994	103.153	19.971	1.873	0.502
490.500	318.338	80.003	19.994	103.156	19.967	2.124	0.521
491.000	318.572	80.004	19.995	103.159	19.973	1.760	0.487
491.500	318.820	80.002	19.993	103.157	19.970	1.935	0.472
492.000	319.035	80.002	19.994	103.156	19.973	1.740	0.473
492.500	319.300	80.003	19.994	103.154	19.972	1.796	0.472
493.000	319.532	80.001	19.995	103.152	19.970	1.983	0.489
493.500	319.796	80.001	19.993	103.156	19.973	1.767	0.496
494.000	320.052	80.003	19.994	103.162	19.970	1.990	0.508
494.500	320.293	80.002	19.994	103.164	19.972	1.844	0.508
495.000	320.529	80.001	19.993	103.165	19.973	1.751	0.487
495.500	320.760	80.002	19.994	103.163	19.972	1.796	0.472
496.000	321.020	80.002	19.994	103.157	19.974	1.703	0.479
496.501	321.261	80.002	19.992	103.153	19.972	1.815	0.496
497.000	321.506	80.002	19.994	103.154	19.969	2.049	0.493
497.500	321.763	80.003	19.993	103.158	19.972	1.856	0.494
498.000	322.032	80.001	19.994	103.160	19.973	1.744	0.514
498.500	322.280	80.002	19.994	103.159	19.969	2.043	0.521
499.000	322.520	80.001	19.994	103.159	19.975	1.635	0.502
499.501	322.762	80.001	19.994	103.161	19.971	1.922	0.485
500.000	323.014	80.000	19.994	103.158	19.969	2.001	0.488
500.500	323.288	80.002	19.994	103.161	19.970	1.963	0.510
501.000	323.497	80.003	19.994	103.162	19.971	1.926	0.505
501.500	323.750	80.001	19.994	103.162	19.970	1.986	0.473
502.000	324.004	80.001	19.993	103.160	19.974	1.723	0.485
502.500	324.250	80.001	19.992	103.157	19.972	1.854	0.504
503.000	324.514	80.001	19.993	103.152	19.970	1.947	0.505
503.500	324.742	80.002	19.993	103.151	19.967	2.125	0.501
504.000	325.001	80.000	19.993	103.148	19.971	1.926	0.489
504.500	325.276	80.000	19.993	103.148	19.974	1.676	0.511
505.000	325.524	80.002	19.995	103.147	19.971	1.894	0.529
505.500	325.766	80.002	19.994	103.147	19.969	2.008	0.507
506.000	326.034	80.002	19.995	103.147	19.973	1.753	0.500
506.500	326.307	80.001	19.995	103.146	19.970	1.984	0.525
507.000	326.534	80.001	19.995	103.146	19.967	2.175	0.520
507.500	326.810	80.003	19.993	103.147	19.969	2.036	0.502
508.000	327.035	80.002	19.995	103.146	19.970	1.931	0.502
508.500	327.296	80.002	19.994	103.147	19.971	1.892	0.493
509.000	327.524	80.002	19.995	103.147	19.970	1.947	0.488
509.500	327.770	80.003	19.994	103.147	19.970	1.945	0.482
510.000	328.028	80.002	19.995	103.152	19.971	1.886	0.489
510.500	328.309	80.002	19.994	103.157	19.971	1.890	0.522
511.000	328.557	80.002	19.995	103.158	19.971	1.881	0.534
511.500	328.797	80.003	19.995	103.158	19.966	2.227	0.508
512.000	329.047	80.002	19.994	103.157	19.972	1.840	0.489
512.500	329.280	80.003	19.995	103.153	19.968	2.072	0.486
513.000	329.565	80.003	19.994	103.148	19.967	2.134	0.501
513.500	329.790	80.001	19.994	103.147	19.967	2.147	0.514
514.000	330.055	80.003	19.995	103.146	19.971	1.885	0.500
514.500	330.274	80.002	19.994	103.147	19.970	1.985	0.487
515.000	330.520	80.001	19.995	103.149	19.970	1.949	0.474
515.500	330.753	80.001	19.995	103.148	19.971	1.863	0.472
516.000	331.035	80.003	19.995	103.148	19.968	2.099	0.497
516.500	331.305	80.002	19.994	103.148	19.968	2.118	0.534
517.000	331.546	80.001	19.995	103.149	19.968	2.081	0.532
517.500	331.796	80.002	19.994	103.147	19.968	2.077	0.501
518.000	332.048	80.001	19.993	103.148	19.963	2.448	0.496
518.500	332.307	80.002	19.996	103.148	19.967	2.154	0.506
519.000	332.573	80.002	19.994	103.148	19.970	1.936	0.518
519.500	332.837	80.003	19.994	103.147	19.970	1.933	0.528
520.000	333.098	80.002	19.995	103.147	19.970	1.983	0.527
520.500	333.343	80.001	19.994	103.146	19.967	2.138	0.515
521.000	333.583	80.002	19.994	103.146	19.967	2.143	0.495
521.500	333.840	80.003	19.994	103.146	19.968	2.077	0.491
522.000	334.095	80.001	19.993	103.146	19.967	2.156	0.504
522.500	334.382	80.002	19.994	103.146	19.970	1.958	0.527
523.000	334.622	80.001	19.994	103.147	19.968	2.104	0.535
523.500	334.887	80.000	19.994	103.147	19.970	1.945	0.517
524.000	335.129	80.001	19.993	103.148	19.967	2.159	0.507
524.500	335.390	80.001	19.994	103.150	19.972	1.858	0.505
525.000	335.621	80.001	19.993	103.151	19.967	2.150	0.497
525.500	335.888	80.000	19.993	103.152	19.970	1.970	0.495
526.000	336.104	80.001	19.995	103.152	19.967	2.150	0.490
526.500	336.363	80.002	19.993	103.153	19.964	2.325	0.479
527.000	336.639	80.000	19.993	103.152	19.966	2.238	0.505
527.500	336.878	80.000	19.993	103.151	19.972	1.805	0.525
528.000	337.125	80.001	19.993	103.150	19.966	2.218	0.501
528.500	337.380	80.001	19.994	103.151	19.970	1.935	0.494
529.000	337.614	80.001	19.994	103.150	19.966	2.248	0.496
529.500	337.878	80.002	19.995	103.150	19.968	2.122	0.493
530.000	338.160	80.002	19.993	103.150	19.967	2.172	0.522
530.500	338.363	80.001	19.994	103.150	19.966	2.200	0.515
531.000	338.637	80.002	19.995	103.150	19.968	2.068	0.481
531.500	338.862	80.002	19.993	103.150	19.964	2.351	0.488
532.000	339.122	80.002	19.994	103.149	19.964	2.366	0.493
532.500	339.412	80.002	19.993	103.149	19.961	2.569	0.517
533.000	339.692	80.001	19.994	103.149	19.962	2.499	0.560
533.500	339.939	80.002	19.995	103.148	19.962	2.507	0.549
534.000	340.167	80.001	19.993	103.149	19.960	2.631	0.501
534.500	340.420	80.003	19.994	103.153	19.960	2.638	0.478
535.000	340.709	80.003	19.994	103.159	19.961	2.540	0.512
535.500	340.906	80.002	19.995	103.159	19.962	2.492	0.514
536.000	341.186	80.003	19.994	103.161	19.961	2.544	0.481
536.500	341.434	80.003	19.994	103.160	19.963	2.392	0.503
537.000	341.727	80.002	19.994	103.156	19.961	2.535	0.535
537.500	341.940	80.003	19.994	103.151	19.965	2.270	0.524
538.000	342.225	80.003	19.994	103.152	19.962	2.483	0.502
538.500	342.456	80.002	19.993	103.152	19.965	2.264	0.507
539.000	342.683	80.002	19.993	103.153	19.963	2.405	0.487
539.500	342.921	80.003	19.994	103.151	19.965	2.303	0.461
540.000	343.212	80.004	19.994	103.151	19.964	2.330	0.497
540.500	343.442	80.003	19.994	103.149	19.961	2.549	0.525
541.000	343.695	80.003	19.994	103.148	19.963	2.428	0.502
541.500	343.927	80.002	19.995	103.147	19.961	2.526	0.484
542.000	344.195	80.003	19.994	103.148	19.961	2.558	0.493
542.500	344.409	80.003	19.995	103.148	19.963	2.446	0.491
543.000	344.697	80.003	19.995	103.149	19.963	2.423	0.492
543.500	344.930	80.004	19.995	103.151	19.963	2.396	0.512
544.000	345.180	80.003	19.995	103.152	19.964	2.341	0.502
544.500	345.401	80.002	19.994	103.151	19.964	2.328	0.477
545.000	345.682	80.002	19.995	103.151	19.963	2.423	0.486
545.500	345.948	80.003	19.995	103.151	19.964	2.342	0.525
546.000	346.193	80.001	19.995	103.149	19.960	2.594	0.530
546.500	346.441	80.001	19.995	103.148	19.960	2.642	0.502
547.001	346.726	80.002	19.995	103.148	19.964	2.378	0.513
547.501	346.912	80.003	19.994	103.150	19.963	2.430	0.502
548.000	347.218	80.002	19.995	103.151	19.963	2.417	0.481
548.500	347.422	80.002	19.995	103.151	19.960	2.631	0.501
549.000	347.707	80.002	19.995	103.152	19.963	2.430	0.500
549.500	347.971	80.002	19.994	103.152	19.961	2.522	0.519
550.000	348.196	80.001	19.993	103.150	19.959	2.667	0.519
550.500	348.468	80.003	19.995	103.149	19.960	2.642	0.493
551.000	348.749	80.002	19.996	103.151	19.959	2.654	0.525
551.500	349.013	80.003	19.995	103.150	19.957	2.790	0.549
552.000	349.264	80.000	19.994	103.150	19.958	2.779	0.530
552.500	349.528	80.002	19.996	103.151	19.957	2.832	0.515
553.000	349.787	80.002	19.995	103.150	19.957	2.841	0.519
553.500	350.034	80.001	19.994	103.147	19.960	2.615	0.514
554.000	350.303	80.002	19.994	103.145	19.959	2.668	0.511
554.500	350.535	80.001	19.994	103.145	19.959	2.695	0.509
555.000	350.830	80.002	19.995	103.144	19.955	2.934	0.514
555.500	351.080	80.002	19.994	103.144	19.956	2.909	0.536
556.000	351.335	80.002	19.994	103.144	19.956	2.868	0.525
556.500	351.588	80.001	19.994	103.145	19.957	2.831	0.507
557.000	351.811	80.002	19.994	103.144	19.957	2.800	0.492
557.500	352.082	80.003	19.994	103.145	19.959	2.685	0.485
558.000	352.325	80.003	19.995	103.144	19.956	2.896	0.504
558.500	352.631	80.003	19.994	103.144	19.956	2.854	0.532
559.000	352.850	80.003	19.995	103.144	19.957	2.836	0.537
559.500	353.127	80.003	19.994	103.145	19.958	2.715	0.510
560.000	353.364	80.004	19.995	103.144	19.958	2.736	0.505
560.500	353.606	80.002	19.994	103.144	19.954	3.018	0.497
561.000	353.910	80.004	19.994	103.144	19.952	3.164	0.513
561.500	354.150	80.003	19.995	103.144	19.949	3.333	0.545
562.000	354.431	80.005	19.996	103.144	19.954	3.028	0.533
562.500	354.676	80.004	19.994	103.146	19.955	2.950	0.523
563.000	354.930	80.004	19.994	103.147	19.954	3.025	0.512
563.500	355.161	80.004	19.994	103.146	19.952	3.108	0.492
564.000	355.385	80.005	19.994	103.146	19.954	3.025	0.470
564.500	355.680	80.004	19.994	103.145	19.950	3.262	0.487
565.000	355.924	80.003	19.993	103.144	19.949	3.363	0.529
565.500	356.154	80.003	19.994	103.143	19.952	3.114	0.507
566.000	356.431	80.004	19.994	103.143	19.956	2.893	0.490
566.500	356.660	80.003	19.994	103.145	19.952	3.117	0.506
567.000	356.934	80.004	19.994	103.145	19.952	3.128	0.505
567.500	357.187	80.003	19.994	103.144	19.949	3.313	0.515
568.000	357.414	80.003	19.994	103.146	19.950	3.276	0.503
568.500	357.692	80.004	19.994	103.146	19.950	3.288	0.492
569.000	357.952	80.002	19.994	103.145	19.947	3.459	0.521
569.500	358.199	80.003	19.995	103.145	19.948	3.397	0.523
570.000	358.467	80.003	19.994	103.145	19.947	3.459	0.511
570.500	358.723	80.003	19.995	103.144	19.948	3.436	0.520
571.000	358.984	80.002	19.995	103.143	19.948	3.419	0.520
571.500	359.248	80.002	19.995	103.143	19.946	3.524	0.521
572.000	359.464	80.002	19.995	103.143	19.949	3.367	0.503
572.501	359.748	80.002	19.996	103.144	19.950	3.249	0.490
573.000	360.023	80.001	19.996	103.143	19.950	3.292	0.529
573.500	360.290	80.002	19.996	103.143	19.946	3.523	0.550
574.000	360.541	80.000	19.996	103.143	19.950	3.281	0.530
574.500	360.806	80.001	19.996	103.144	19.944	3.641	0.517
575.000	361.059	80.001	19.995	103.143	19.947	3.449	0.517
575.500	361.294	80.001	19.994	103.143	19.945	3.604	0.503
576.000	361.548	80.000	19.995	103.143	19.941	3.844	0.489
576.500	361.817	80.000	19.996	103.143	19.945	3.629	0.506
577.000	362.072	80.000	19.995	103.141	19.944	3.686	0.523
577.500	362.331	80.001	19.995	103.142	19.945	3.611	0.519
578.000	362.563	80.001	19.996	103.142	19.943	3.704	0.503
578.500	362.808	80.000	19.995	103.142	19.944	3.654	0.484
579.000	363.084	80.001	19.995	103.143	19.940	3.939	0.499
579.500	363.315	80.001	19.996	103.143	19.939	3.981	0.514
580.000	363.607	80.001	19.995	103.142	19.939	3.996	0.515
580.500	363.837	80.001	19.994	103.143	19.937	4.096	0.522
581.000	364.090	80.003	19.994	103.143	19.937	4.152	0.502
581.500	364.359	80.002	19.995	103.144	19.936	4.163	0.503
582.000	364.626	80.002	19.995	103.150	19.936	4.185	0.529
582.500	364.884	80.001	19.994	103.151	19.934	4.343	0.530
583.001	365.115	80.002	19.993	103.151	19.938	4.044	0.506
583.501	365.373	80.002	19.995	103.150	19.934	4.325	0.489
584.001	365.644	80.003	19.994	103.149	19.933	4.400	0.509
584.501	365.866	80.002	19.994	103.144	19.929	4.653	0.511
585.001	366.149	80.003	19.995	103.144	19.931	4.521	0.499
585.500	366.417	80.002	19.994	103.144	19.931	4.511	0.528
586.000	366.692	80.000	19.994	103.144	19.931	4.528	0.547
586.500	366.959	80.002	19.994	103.145	19.930	4.614	0.543
587.000	367.199	80.002	19.994	103.146	19.928	4.690	0.524
587.500	367.459	80.002	19.993	103.146	19.929	4.628	0.503
588.000	367.713	80.000	19.993	103.148	19.933	4.422	0.507
588.500	367.943	80.000	19.994	103.150	19.927	4.764	0.499
589.000	368.211	80.001	19.994	103.150	19.927	4.767	0.491
589.500	368.451	80.001	19.993	103.150	19.928	4.739	0.503
590.000	368.747	80.002	19.994	103.150	19.928	4.696	0.522
590.500	368.981	80.003	19.994	103.150	19.929	4.662	0.533
591.000	369.273	80.001	19.994	103.149	19.927	4.798	0.528
591.500	369.495	80.002	19.994	103.149	19.925	4.908	0.521
592.001	369.765	80.000	19.994	103.149	19.924	4.983	0.503
592.500	370.020	80.003	19.995	103.149	19.924	4.958	0.508
593.000	370.262	80.002	19.994	103.148	19.924	4.985	0.511
593.500	370.512	79.999	19.994	103.148	19.922	5.084	0.494
594.000	370.762	80.002	19.994	103.149	19.922	5.093	0.496
594.500	371.035	80.001	19.994	103.150	19.919	5.291	0.511
595.000	371.344	80.002	19.994	103.151	19.922	5.086	0.552
595.500	371.535	80.002	19.994	103.151	19.918	5.350	0.541
596.000	371.790	80.001	19.995	103.150	19.919	5.280	0.473
596.500	372.044	80.002	19.994	103.152	19.922	5.124	0.478
597.000	372.305	80.001	19.994	103.150	19.917	5.412	0.512
597.500	372.599	80.001	19.993	103.148	19.918	5.384	0.535
598.000	372.851	80.002	19.995	103.147	19.916	5.500	0.550
598.500	373.118	80.002	19.994	103.147	19.917	5.463	0.533
599.000	373.364	80.003	19.993	103.149	19.914	5.639	0.516
599.500	373.618	80.003	19.994	103.153	19.911	5.830	0.506
600.000	373.885	80.000	19.993	103.156	19.908	6.037	0.511
600.500	374.164	80.002	19.995	103.158	19.909	5.960	0.534
601.000	374.385	80.002	19.995	103.161	19.915	5.586	0.523
601.500	374.674	80.001	19.994	103.157	19.907	6.085	0.504
602.000	374.904	80.001	19.995	103.154	19.909	5.946	0.514
602.500	375.179	80.001	19.992	103.155	19.907	6.096	0.512
603.000	375.409	80.002	19.995	103.155	19.908	6.054	0.505
603.500	375.667	80.001	19.995	103.154	19.903	6.376	0.497
604.000	375.914	80.001	19.994	103.154	19.904	6.321	0.496
604.500	376.212	80.000	19.995	103.154	19.903	6.363	0.525
605.000	376.453	80.001	19.994	103.153	19.904	6.297	0.542
605.500	376.728	80.001	19.994	103.151	19.899	6.623	0.528
606.000	376.928	80.000	19.994	103.153	19.899	6.595	0.495
606.500	377.231	80.001	19.994	103.153	19.901	6.497	0.489
607.000	377.489	80.001	19.994	103.153	19.894	6.971	0.533
607.500	377.738	80.002	19.994	103.153	19.895	6.891	0.534
608.000	377.958	80.000	19.995	103.154	19.895	6.888	0.488
608.500	378.258	80.000	19.993	103.154	19.896	6.832	0.495
609.000	378.487	80.000	19.994	103.160	19.893	7.044	0.524
609.500	378.721	80.001	19.995	103.163	19.890	7.244	0.496
610.000	379.015	80.000	19.994	103.168	19.886	7.460	0.495
610.500	379.236	80.001	19.995	103.172	19.884	7.584	0.522
611.000	379.504	80.000	19.994	103.173	19.884	7.641	0.502
611.500	379.776	80.001	19.994	103.171	19.884	7.611	0.514
612.000	380.050	79.999	19.994	103.174	19.882	7.739	0.543
612.500	380.293	80.001	19.995	103.177	19.879	7.943	0.532
613.000	380.520	80.002	19.994	103.180	19.879	7.948	0.493
613.500	380.797	80.000	19.993	103.183	19.876	8.108	0.487
614.000	381.057	80.001	19.994	103.185	19.877	8.073	0.520
614.500	381.300	80.001	19.993	103.183	19.872	8.402	0.520
615.001	381.557	80.002	19.994	103.182	19.872	8.417	0.502
615.501	381.816	80.002	19.994	103.178	19.870	8.557	0.508
616.000	382.039	80.002	19.994	103.175	19.870	8.547	0.498
616.500	382.294	80.001	19.994	103.176	19.865	8.846	0.480
617.000	382.543	80.001	19.994	103.180	19.865	8.881	0.491
617.500	382.818	80.001	19.994	103.179	19.861	9.125	0.514
618.000	383.088	80.002	19.993	103.183	19.856	9.475	0.534
618.500	383.349	80.002	19.994	103.185	19.857	9.415	0.538
619.000	383.580	80.002	19.995	103.185	19.856	9.468	0.511
619.500	383.857	80.003	19.993	103.184	19.853	9.637	0.500
620.000	384.103	80.002	19.994	103.185	19.852	9.723	0.516
620.500	384.359	80.004	19.994	103.185	19.845	10.179	0.513
621.000	384.627	80.003	19.993	103.185	19.845	10.151	0.513
621.500	384.866	80.004	19.993	103.185	19.841	10.410	0.516
622.000	385.078	80.003	19.993	103.185	19.837	10.733	0.479
622.500	385.394	80.004	19.995	103.185	19.835	10.855	0.490
623.000	385.651	80.003	19.993	103.185	19.835	10.857	0.551
623.500	385.872	80.003	19.994	103.185	19.826	11.433	0.525
624.000	386.133	80.003	19.994	103.185	19.824	11.565	0.480
624.500	386.389	80.003	19.993	103.185	19.820	11.848	0.500
625.000	386.647	80.002	19.994	103.185	19.814	12.197	0.516
625.500	386.916	80.002	19.993	103.184	19.810	12.452	0.521
626.000	387.145	80.003	19.994	103.184	19.806	12.768	0.513
626.500	387.391	80.003	19.995	103.184	19.803	12.909	0.486
627.000	387.665	80.003	19.993	103.185	19.799	13.202	0.497
627.500	387.925	80.002	19.994	103.189	19.798	13.296	0.528
628.000	388.174	80.002	19.993	103.195	19.790	13.800	0.522
628.500	388.438	80.003	19.994	103.200	19.788	13.927	0.511
629.000	388.684	80.002	19.994	103.203	19.785	14.145	0.511
629.500	388.933	80.003	19.994	103.208	19.782	14.295	0.503
630.000	389.197	80.001	19.994	103.205	19.777	14.652	0.505
630.500	389.417	80.004	19.994	103.200	19.774	14.880	0.499
631.000	389.696	80.002	19.994	103.201	19.768	15.237	0.491
631.500	389.960	80.003	19.994	103.206	19.768	15.221	0.521
632.000	390.177	80.002	19.994	103.208	19.763	15.572	0.512
632.500	390.466	80.001	19.994	103.214	19.756	16.030	0.494
633.000	390.738	80.002	19.995	103.220	19.753	16.244	0.534
633.500	391.002	80.002	19.995	103.222	19.751	16.367	0.548
634.000	391.243	80.002	19.996	103.223	19.744	16.840	0.520
634.500	391.483	80.002	19.994	103.223	19.743	16.919	0.493
635.000	391.774	80.002	19.996	103.224	19.733	17.537	0.506
635.500	392.006	80.001	19.995	103.225	19.724	18.132	0.527
636.000	392.249	80.001	19.994	103.224	19.725	18.082	0.500
636.500	392.499	80.001	19.995	103.225	19.720	18.369	0.484
637.000	392.776	80.002	19.995	103.225	19.712	18.960	0.510
637.500	393.029	80.002	19.995	103.230	19.706	19.290	0.528
638.000	393.297	80.002	19.994	103.235	19.700	19.698	0.526
638.500	393.531	80.002	19.995	103.241	19.695	20.068	0.511
639.000	393.766	80.002	19.994	103.248	19.693	20.177	0.486
639.500	394.044	80.003	19.994	103.254	19.686	20.614	0.491
640.000	394.321	80.002	19.994	103.257	19.678	21.180	0.534
640.500	394.573	80.003	19.993	103.259	19.674	21.415	0.542
641.000	394.831	80.002	19.993	103.260	19.665	22.039	0.519
641.500	395.083	80.002	19.994	103.260	19.657	22.535	0.510
642.000	395.346	80.003	19.994	103.259	19.654	22.720	0.513
642.500	395.578	80.003	19.994	103.258	19.649	23.086	0.506
643.000	395.831	80.003	19.995	103.256	19.644	23.403	0.490
643.500	396.113	80.003	19.995	103.256	19.634	24.042	0.510
644.000	396.351	80.003	19.994	103.257	19.627	24.513	0.528
644.500	396.631	80.002	19.994	103.257	19.623	24.776	0.519
645.000	396.897	80.004	19.994	103.261	19.614	25.352	0.532
645.500	397.120	80.004	19.995	103.264	19.608	25.744	0.517
646.000	397.384	80.004	19.993	103.269	19.597	26.531	0.488
646.500	397.637	80.004	19.993	103.275	19.589	27.015	0.502
647.000	397.903	80.006	19.995	103.277	19.585	27.321	0.518
647.500	398.161	80.004	19.994	103.276	19.578	27.742	0.521
648.000	398.414	80.004	19.995	103.276	19.576	27.882	0.518
648.500	398.705	80.003	19.995	103.276	19.569	28.346	0.527
649.000	398.943	80.004	19.994	103.273	19.560	28.907	0.536
649.500	399.235	80.004	19.994	103.272	19.559	28.990	0.529
650.000	399.471	80.002	19.994	103.270	19.553	29.400	0.529
650.500	399.755	80.004	19.995	103.269	19.546	29.866	0.524
651.000	399.967	80.003	19.994	103.271	19.544	29.967	0.508
651.500	400.266	80.002	19.994	103.271	19.533	30.732	0.504
652.000	400.531	80.001	19.995	103.271	19.533	30.685	0.538
652.500	400.825	80.002	19.994	103.272	19.529	30.976	0.562
653.000	401.073	80.003	19.995	103.277	19.521	31.484	0.550
653.500	401.307	80.002	19.994	103.279	19.523	31.396	0.512
654.000	401.615	80.002	19.994	103.285	19.518	31.705	0.512
654.500	401.869	80.002	19.995	103.293	19.511	32.165	0.553
655.000	402.112	80.000	19.994	103.301	19.506	32.459	0.529
655.500	402.397	80.000	19.996	103.304	19.505	32.542	0.512
656.000	402.653	80.000	19.997	103.305	19.498	33.047	0.535
656.500	402.938	80.000	19.996	103.309	19.494	33.292	0.542
657.001	403.203	80.001	19.997	103.317	19.488	33.659	0.546
657.501	403.418	80.000	19.996	103.320	19.483	34.030	0.515
658.000	403.677	80.001	19.995	103.321	19.479	34.279	0.477
658.500	403.952	80.000	19.996	103.322	19.471	34.796	0.504
659.000	404.222	80.001	19.995	103.324	19.467	35.075	0.539
659.500	404.496	80.000	19.995	103.324	19.460	35.544	0.544
660.000	404.729	79.998	19.994	103.327	19.458	35.685	0.525
660.500	404.985	80.001	19.995	103.329	19.450	36.187	0.498
661.000	405.260	80.001	19.996	103.333	19.448	36.333	0.510
661.500	405.556	80.000	19.994	103.334	19.439	36.927	0.551
662.000	405.801	80.000	19.996	103.333	19.438	37.001	0.556
662.500	406.067	79.999	19.994	103.330	19.437	37.072	0.526
663.000	406.324	79.999	19.995	103.328	19.427	37.718	0.517
663.500	406.616	80.000	19.996	103.323	19.426	37.782	0.536
664.000	406.873	79.999	19.996	103.317	19.421	38.087	0.549
664.500	407.133	79.999	19.995	103.314	19.418	38.266	0.533
665.000	407.375	80.001	19.995	103.315	19.416	38.455	0.509
665.500	407.624	80.000	19.994	103.320	19.410	38.819	0.496
666.000	407.889	80.000	19.994	103.323	19.402	39.324	0.503
666.500	408.162	80.000	19.997	103.327	19.397	39.702	0.526
667.000	408.442	80.000	19.996	103.332	19.393	39.940	0.546
667.500	408.679	80.000	19.996	103.334	19.388	40.306	0.535
668.000	408.953	80.001	19.995	103.336	19.378	40.980	0.514
668.500	409.207	80.001	19.994	103.342	19.373	41.288	0.519
669.000	409.460	80.000	19.996	103.350	19.364	41.856	0.517
669.500	409.743	80.000	19.996	103.358	19.355	42.445	0.522
670.000	409.992	79.999	19.995	103.367	19.356	42.396	0.534
670.500	410.250	80.000	19.994	103.374	19.345	43.124	0.520
671.000	410.529	79.999	19.994	103.379	19.343	43.293	0.522
671.500	410.769	80.000	19.995	103.380	19.337	43.672	0.528
672.000	411.024	79.999	19.995	103.380	19.329	44.202	0.507
672.500	411.279	80.000	19.994	103.378	19.321	44.717	0.502
673.000	411.550	80.000	19.995	103.377	19.318	44.917	0.518
673.500	411.831	80.000	19.994	103.374	19.311	45.382	0.539
674.000	412.041	79.999	19.995	103.373	19.306	45.696	0.522
674.500	412.319	80.001	19.994	103.374	19.297	46.266	0.490
675.000	412.583	80.001	19.994	103.376	19.288	46.902	0.515
675.500	412.803	80.000	19.994	103.378	19.284	47.184	0.512
676.001	413.109	80.002	19.993	103.382	19.273	47.895	0.505
676.501	413.328	80.002	19.994	103.382	19.267	48.296	0.526
677.000	413.551	80.002	19.994	103.386	19.259	48.804	0.484
677.500	413.785	80.000	19.993	103.393	19.251	49.340	0.449
678.001	414.044	80.002	19.994	103.400	19.233	50.532	0.475
678.501	414.290	80.002	19.993	103.409	19.223	51.202	0.499
679.001	414.559	80.001	19.994	103.419	19.215	51.699	0.510
679.501	414.798	80.003	19.994	103.431	19.198	52.876	0.511
680.000	415.024	80.002	19.994	103.439	19.183	53.865	0.487
680.501	415.313	80.002	19.994	103.447	19.171	54.634	0.490
681.001	415.524	80.002	19.994	103.454	19.157	55.593	0.508
681.500	415.791	80.000	19.994	103.464	19.142	56.575	0.489
682.000	416.005	80.003	19.994	103.467	19.127	57.574	0.479
682.500	416.272	80.001	19.994	103.463	19.118	58.167	0.481
683.000	416.507	80.001	19.994	103.462	19.102	59.219	0.491
683.500	416.773	80.001	19.994	103.462	19.091	59.954	0.501
684.000	417.044	80.002	19.995	103.457	19.080	60.632	0.519
684.500	417.303	80.000	19.994	103.454	19.072	61.168	0.534
685.000	417.550	80.001	19.994	103.457	19.058	62.081	0.518
685.500	417.822	80.001	19.995	103.458	19.043	63.107	0.512
686.000	418.072	80.001	19.995	103.458	19.030	63.947	0.520
686.500	418.307	80.001	19.994	103.456	19.023	64.430	0.503
687.000	418.567	80.002	19.994	103.456	19.008	65.374	0.490
687.500	418.781	80.001	19.994	103.459	18.989	66.683	0.484
688.000	419.070	80.002	19.996	103.464	18.974	67.674	0.489
688.500	419.315	80.001	19.995	103.470	18.950	69.234	0.518
689.000	419.559	80.000	19.995	103.482	18.939	70.036	0.511
689.500	419.849	80.001	19.995	103.498	18.920	71.288	0.512
690.000	420.093	80.001	19.995	103.521	18.903	72.427	0.534
690.500	420.338	80.002	19.996	103.543	18.889	73.343	0.512
691.000	420.569	80.001	19.994	103.556	18.872	74.503	0.483
691.500	420.837	80.000	19.996	103.561	18.855	75.618	0.487
692.000	421.082	80.001	19.995	103.567	18.841	76.560	0.506
692.500	421.330	80.000	19.995	103.565	18.826	77.594	0.503
693.000	421.549	80.001	19.994	103.563	18.810	78.700	0.480
693.500	421.832	80.002	19.995	103.571	18.796	79.602	0.484
694.000	422.062	80.001	19.994	103.575	18.783	80.454	0.507
694.500	422.340	80.001	19.995	103.568	18.770	81.341	0.511
695.000	422.569	80.002	19.994	103.562	18.756	82.193	0.508
695.500	422.826	80.001	19.995	103.553	18.743	83.048	0.497
696.000	423.019	80.001	19.994	103.544	18.733	83.681	0.468
696.500	423.275	80.001	19.994	103.547	18.718	84.630	0.450
697.000	423.527	80.001	19.994	103.551	18.711	85.076	0.479
