Repository: ulfsri/fsri_materials_database

# Materials and Products Database

## 01_Data

Raw data generated from each apparatus are included here in plain-text format. The data is organized first by material, next by the short name of test apparatus used, and where applicable additional filtering by test settings.

### material.json

Each material directory contains a json file of the same name as the material. This file links the data stored in the repository as well as data and graphs produced by the accompanying scripts (__02_Scripts__) to the respective landing page for the material on the front-end website.

File: 01_Data/Polyester_Felt/MCC/Polyester_Felt_MCC_30K_min_210709_R1.txt (part 3 of 4)
T Correction Coefficients:	0	1.024463	0
Time Shift (s):	14
*
Time (s)	Temperature (C)	N2 flow rate (cc/min)	O2 flow rate (cc/min)	Flow Rate (cc/min)	Oxygen (%)	HRR (W/g)	Heating rate (C/s)
698.000	424.448	79.998	19.996	100.413	19.011	91.032	0.522
698.500	424.661	79.997	19.997	100.412	18.994	92.397	0.542
699.000	424.923	79.997	19.996	100.424	18.973	94.085	0.496
699.500	425.175	79.997	19.996	100.431	18.965	94.763	0.495
700.000	425.396	79.997	19.997	100.442	18.944	96.458	0.494
700.500	425.669	79.996	19.996	100.452	18.931	97.520	0.484
701.000	425.949	79.997	19.998	100.458	18.912	99.028	0.523
701.500	426.200	79.997	19.997	100.456	18.899	100.119	0.542
702.000	426.425	79.996	19.996	100.459	18.890	100.891	0.504
702.500	426.670	79.997	19.997	100.460	18.870	102.520	0.473
703.000	426.975	79.996	19.997	100.461	18.856	103.655	0.510
703.500	427.213	79.998	19.997	100.465	18.837	105.136	0.547
704.000	427.465	79.996	19.996	100.469	18.824	106.240	0.517
704.500	427.693	79.997	19.997	100.472	18.806	107.667	0.485
705.000	427.960	79.995	19.996	100.476	18.792	108.826	0.487
705.500	428.207	79.997	19.997	100.479	18.780	109.814	0.504
706.000	428.447	79.996	19.997	100.478	18.760	111.408	0.501
706.500	428.696	79.998	19.998	100.477	18.746	112.613	0.488
707.000	428.930	79.995	19.997	100.478	18.734	113.540	0.486
707.500	429.182	79.996	19.996	100.483	18.714	115.163	0.484
708.000	429.426	79.995	19.997	100.492	18.700	116.367	0.491
708.500	429.697	79.996	19.997	100.503	18.681	117.894	0.506
709.000	429.939	79.995	19.997	100.517	18.664	119.297	0.514
709.500	430.185	79.997	19.997	100.531	18.653	120.223	0.501
710.000	430.408	79.997	19.996	100.540	18.639	121.396	0.479
710.500	430.683	79.996	19.997	100.540	18.621	122.845	0.483
711.000	430.937	79.997	19.996	100.540	18.611	123.651	0.513
711.500	431.138	79.997	19.997	100.541	18.599	124.622	0.492
712.000	431.407	79.998	19.998	100.540	18.589	125.485	0.463
712.500	431.657	79.997	19.996	100.541	18.579	126.245	0.494
713.000	431.920	79.997	19.998	100.549	18.564	127.497	0.516
713.500	432.151	79.996	19.997	100.555	18.555	128.259	0.504
714.000	432.384	79.998	19.996	100.557	18.542	129.307	0.479
714.500	432.675	79.998	19.996	100.560	18.531	130.156	0.494
715.000	432.884	79.998	19.998	100.560	18.520	131.072	0.512
715.500	433.169	79.999	19.997	100.560	18.511	131.815	0.497
716.000	433.424	79.997	19.997	100.561	18.499	132.803	0.517
716.500	433.642	79.998	19.997	100.561	18.488	133.679	0.507
717.000	433.916	79.997	19.996	100.562	18.476	134.720	0.482
717.500	434.171	79.997	19.997	100.567	18.463	135.706	0.510
718.000	434.420	79.999	19.995	100.575	18.455	136.356	0.517
718.500	434.682	79.997	19.996	100.588	18.442	137.439	0.508
719.000	434.920	79.998	19.996	100.603	18.429	138.466	0.505
719.500	435.138	79.998	19.995	100.619	18.415	139.612	0.478
720.000	435.368	79.996	19.996	100.634	18.404	140.528	0.452
720.500	435.603	79.998	19.997	100.644	18.396	141.214	0.457
721.000	435.890	79.997	19.997	100.651	18.379	142.564	0.494
721.500	436.152	79.998	19.997	100.655	18.374	143.042	0.536
722.000	436.408	79.997	19.996	100.655	18.361	144.091	0.533
722.500	436.613	79.996	19.996	100.655	18.347	145.221	0.489
723.000	436.897	79.996	19.996	100.657	18.336	146.142	0.475
723.500	437.123	79.996	19.995	100.660	18.326	146.887	0.499
724.000	437.369	79.996	19.997	100.664	18.314	147.918	0.491
724.500	437.600	79.996	19.996	100.669	18.304	148.683	0.475
725.000	437.888	79.997	19.997	100.670	18.290	149.885	0.497
725.500	438.118	79.996	19.997	100.671	18.278	150.812	0.519
726.000	438.348	79.994	19.996	100.672	18.270	151.463	0.490
726.500	438.624	79.993	19.997	100.673	18.261	152.215	0.483
727.000	438.853	79.997	19.996	100.674	18.254	152.796	0.506
727.500	439.128	79.995	19.998	100.679	18.244	153.601	0.505
728.000	439.364	79.995	19.997	100.684	18.237	154.163	0.507
728.500	439.615	79.994	19.997	100.683	18.225	155.125	0.499
729.000	439.890	79.995	19.997	100.683	18.220	155.598	0.507
729.500	440.096	79.995	19.997	100.683	18.210	156.414	0.503
730.000	440.342	79.994	19.998	100.682	18.203	156.985	0.466
730.500	440.602	79.995	19.998	100.681	18.192	157.852	0.479
731.000	440.847	79.994	19.997	100.684	18.190	158.069	0.505
731.500	441.109	79.995	19.998	100.688	18.183	158.607	0.506
732.000	441.333	79.994	19.996	100.694	18.178	159.044	0.497
732.500	441.587	79.995	19.998	100.700	18.168	159.784	0.482
733.000	441.847	79.995	19.997	100.705	18.158	160.652	0.496
733.500	442.044	79.995	19.997	100.705	18.155	160.881	0.486
734.000	442.272	79.994	19.997	100.706	18.150	161.235	0.441
734.500	442.570	79.994	19.996	100.707	18.144	161.779	0.475
735.000	442.788	79.994	19.997	100.708	18.141	162.020	0.521
735.500	443.072	79.995	19.998	100.708	18.136	162.419	0.509
736.000	443.336	79.995	19.997	100.713	18.128	163.031	0.526
736.500	443.576	79.993	19.997	100.717	18.128	163.081	0.526
737.000	443.805	79.994	19.997	100.718	18.126	163.192	0.486
737.500	444.070	79.994	19.997	100.718	18.123	163.471	0.481
738.000	444.272	79.994	19.996	100.721	18.117	163.989	0.481
738.500	444.538	79.995	19.996	100.721	18.117	163.957	0.468
739.000	444.796	79.996	19.997	100.719	18.115	164.081	0.496
739.500	445.041	79.995	19.998	100.720	18.113	164.310	0.513
740.000	445.283	79.994	19.997	100.725	18.114	164.162	0.495
740.500	445.525	79.995	19.997	100.729	18.114	164.205	0.486
741.000	445.793	79.994	19.997	100.732	18.114	164.204	0.497
741.500	446.022	79.994	19.997	100.734	18.114	164.194	0.504
742.000	446.264	79.996	19.998	100.734	18.114	164.170	0.484
742.500	446.524	79.995	19.997	100.733	18.113	164.238	0.486
743.000	446.745	79.997	19.996	100.729	18.116	164.012	0.492
743.500	447.032	79.995	19.997	100.727	18.121	163.609	0.494
744.000	447.274	79.995	19.997	100.726	18.119	163.762	0.518
744.500	447.516	79.997	19.996	100.725	18.123	163.430	0.506
745.000	447.749	79.996	19.995	100.722	18.128	163.050	0.480
745.500	448.011	79.996	19.995	100.722	18.133	162.605	0.486
746.000	448.267	79.997	19.996	100.721	18.139	162.137	0.507
746.500	448.531	79.996	19.997	100.721	18.142	161.834	0.519
747.000	448.775	79.997	19.996	100.724	18.148	161.357	0.514
747.500	449.004	79.996	19.997	100.725	18.151	161.160	0.491
748.000	449.267	79.997	19.996	100.724	18.158	160.546	0.483
748.500	449.502	79.996	19.995	100.724	18.167	159.810	0.495
749.000	449.728	79.997	19.996	100.723	18.169	159.588	0.479
749.500	449.998	79.996	19.996	100.719	18.181	158.611	0.479
750.000	450.225	79.996	19.997	100.717	18.185	158.268	0.497
750.500	450.489	79.996	19.997	100.717	18.197	157.305	0.494
751.000	450.719	79.995	19.997	100.717	18.206	156.551	0.492
751.500	450.983	79.995	19.997	100.715	18.214	155.950	0.494
752.000	451.221	79.996	19.996	100.710	18.224	155.076	0.498
752.500	451.454	79.996	19.997	100.709	18.234	154.319	0.486
753.000	451.727	79.995	19.996	100.706	18.238	153.911	0.489
753.500	451.960	79.995	19.996	100.701	18.257	152.370	0.506
754.001	452.253	79.996	19.995	100.701	18.268	151.496	0.516
754.500	452.451	79.995	19.997	100.701	18.277	150.709	0.508
755.000	452.699	79.994	19.996	100.698	18.292	149.529	0.469
755.500	452.952	79.993	19.995	100.694	18.299	148.903	0.473
756.000	453.204	79.996	19.996	100.691	18.315	147.618	0.503
756.500	453.484	79.996	19.997	100.686	18.321	147.140	0.519
757.000	453.733	79.994	19.996	100.683	18.335	145.957	0.530
757.500	453.929	79.997	19.997	100.680	18.348	144.875	0.487
758.000	454.203	79.993	19.997	100.678	18.362	143.795	0.457
758.500	454.429	79.995	19.997	100.677	18.376	142.591	0.485
759.000	454.705	79.996	19.996	100.674	18.389	141.583	0.501
759.500	454.972	79.995	19.997	100.667	18.407	140.053	0.522
760.000	455.209	79.995	19.998	100.659	18.422	138.889	0.523
760.500	455.454	79.995	19.997	100.652	18.436	137.715	0.494
761.000	455.708	79.994	19.995	100.644	18.451	136.494	0.491
761.500	455.930	79.994	19.996	100.637	18.465	135.327	0.488
762.000	456.193	79.995	19.996	100.637	18.482	133.942	0.480
762.500	456.451	79.996	19.996	100.636	18.501	132.449	0.502
763.000	456.659	79.995	19.996	100.630	18.514	131.381	0.493
763.500	456.924	79.995	19.996	100.622	18.526	130.331	0.469
764.000	457.168	79.996	19.997	100.617	18.547	128.612	0.491
764.500	457.426	79.995	19.997	100.608	18.565	127.159	0.506
765.000	457.682	79.996	19.998	100.596	18.582	125.813	0.508
765.500	457.922	79.996	19.996	100.586	18.603	124.101	0.505
766.000	458.215	79.997	19.996	100.579	18.620	122.732	0.514
766.500	458.426	79.996	19.996	100.571	18.641	120.992	0.519
767.000	458.644	79.996	19.997	100.564	18.660	119.452	0.467
767.500	458.950	79.996	19.998	100.562	18.685	117.377	0.476
768.000	459.220	79.997	19.995	100.560	18.709	115.490	0.550
768.500	459.441	79.998	19.997	100.556	18.731	113.637	0.534
769.000	459.705	79.997	19.997	100.552	18.751	112.060	0.488
769.500	459.938	79.998	19.996	100.548	18.774	110.168	0.491
770.000	460.163	79.997	19.997	100.540	18.807	107.504	0.478
770.500	460.446	79.998	19.996	100.534	18.825	106.010	0.483
771.000	460.676	79.997	19.998	100.530	18.852	103.858	0.510
771.500	460.920	79.997	19.997	100.526	18.874	101.990	0.494
772.000	461.159	79.997	19.995	100.519	18.901	99.816	0.479
772.500	461.421	79.997	19.997	100.518	18.922	98.155	0.492
773.000	461.682	79.998	19.996	100.511	18.950	95.858	0.511
773.500	461.924	79.998	19.997	100.503	18.974	93.919	0.513
774.000	462.171	79.998	19.995	100.495	18.998	91.927	0.496
774.500	462.407	79.999	19.996	100.491	19.019	90.258	0.486
775.000	462.658	80.000	19.997	100.482	19.047	87.972	0.485
775.500	462.887	79.998	19.997	100.480	19.072	85.870	0.483
776.000	463.125	79.998	19.996	100.480	19.093	84.158	0.473
776.500	463.404	79.998	19.997	100.477	19.119	82.114	0.492
777.000	463.645	79.997	19.996	100.475	19.140	80.363	0.519
777.500	463.854	79.996	19.997	100.472	19.163	78.468	0.485
778.000	464.133	79.998	19.996	100.466	19.182	76.972	0.469
778.500	464.429	79.996	19.996	100.458	19.206	74.984	0.531
779.000	464.664	79.997	19.996	100.453	19.227	73.329	0.553
779.500	464.902	79.998	19.996	100.448	19.247	71.696	0.503
780.000	465.152	79.998	19.996	100.446	19.271	69.724	0.481
780.500	465.384	79.997	19.996	100.446	19.290	68.164	0.485
781.000	465.652	79.997	19.994	100.445	19.311	66.472	0.491
781.500	465.902	79.997	19.996	100.440	19.329	65.004	0.509
782.000	466.166	79.998	19.996	100.432	19.347	63.537	0.516
782.500	466.396	79.996	19.996	100.424	19.366	61.969	0.504
783.000	466.651	79.997	19.996	100.416	19.386	60.405	0.489
783.500	466.932	79.998	19.997	100.407	19.400	59.222	0.511
784.000	467.189	79.997	19.995	100.403	19.422	57.434	0.537
784.500	467.431	79.997	19.996	100.397	19.439	56.075	0.518
785.000	467.676	79.997	19.996	100.389	19.456	54.674	0.492
785.500	467.972	79.997	19.996	100.382	19.474	53.213	0.514
786.001	468.198	79.998	19.996	100.371	19.485	52.347	0.532
786.501	468.470	79.996	19.996	100.364	19.503	50.899	0.510
787.000	468.727	79.996	19.995	100.358	19.519	49.545	0.514
787.500	468.970	79.997	19.997	100.350	19.535	48.295	0.515
788.000	469.202	79.998	19.997	100.343	19.547	47.296	0.487
788.500	469.511	79.997	19.996	100.338	19.567	45.651	0.508
789.000	469.727	79.997	19.997	100.329	19.579	44.722	0.533
789.500	469.996	79.998	19.997	100.322	19.588	43.983	0.505
790.000	470.250	79.996	19.997	100.318	19.601	42.926	0.504
790.500	470.492	79.997	19.997	100.314	19.618	41.515	0.509
791.000	470.734	79.997	19.996	100.308	19.629	40.617	0.490
791.500	471.010	79.999	19.997	100.303	19.637	39.974	0.501
792.000	471.274	79.997	19.997	100.299	19.649	39.003	0.530
792.500	471.485	79.998	19.996	100.295	19.661	38.042	0.508
793.000	471.724	79.998	19.996	100.287	19.672	37.144	0.462
793.500	472.030	79.998	19.997	100.279	19.687	35.933	0.497
794.000	472.273	79.998	19.996	100.275	19.696	35.181	0.547
794.500	472.506	79.998	19.997	100.267	19.707	34.351	0.513
795.000	472.757	79.998	19.996	100.259	19.718	33.463	0.480
795.500	473.013	79.998	19.997	100.254	19.727	32.707	0.496
796.000	473.265	79.999	19.997	100.252	19.736	31.993	0.508
796.500	473.543	79.998	19.996	100.248	19.749	30.957	0.519
797.000	473.787	79.997	19.996	100.248	19.756	30.378	0.526
797.500	474.042	79.999	19.996	100.247	19.767	29.497	0.510
798.000	474.319	79.998	19.996	100.242	19.772	29.076	0.515
798.500	474.596	79.997	19.996	100.234	19.782	28.276	0.543
799.000	474.834	79.999	19.996	100.227	19.798	26.989	0.535
799.500	475.092	79.998	19.996	100.220	19.797	27.074	0.505
800.000	475.320	79.997	19.996	100.214	19.802	26.665	0.491
800.500	475.574	79.997	19.996	100.210	19.813	25.757	0.484
801.000	475.847	79.999	19.996	100.210	19.819	25.272	0.504
801.500	476.095	79.997	19.997	100.210	19.831	24.287	0.524
802.000	476.389	79.997	19.996	100.208	19.833	24.088	0.532
802.500	476.641	79.996	19.996	100.208	19.844	23.216	0.544
803.000	476.870	79.997	19.996	100.206	19.854	22.428	0.513
803.500	477.105	79.996	19.996	100.202	19.853	22.491	0.472
804.000	477.351	79.996	19.997	100.199	19.862	21.805	0.472
804.500	477.592	79.994	19.994	100.192	19.873	20.882	0.484
805.000	477.891	79.996	19.997	100.185	19.876	20.633	0.514
805.500	478.103	79.995	19.997	100.179	19.882	20.126	0.526
806.000	478.365	79.994	19.996	100.176	19.892	19.374	0.492
806.500	478.613	79.995	19.996	100.171	19.894	19.189	0.492
807.000	478.872	79.996	19.996	100.174	19.900	18.679	0.509
807.500	479.118	79.995	19.997	100.175	19.907	18.123	0.506
808.000	479.403	79.997	19.997	100.174	19.913	17.640	0.518
808.500	479.607	79.997	19.997	100.174	19.917	17.303	0.510
809.000	479.875	79.997	19.997	100.174	19.924	16.764	0.481
809.500	480.161	79.994	19.997	100.169	19.930	16.276	0.513
810.000	480.423	79.997	19.996	100.163	19.930	16.232	0.551
810.500	480.675	79.996	19.996	100.157	19.937	15.681	0.530
811.000	480.959	79.996	19.996	100.150	19.942	15.294	0.525
811.500	481.141	79.994	19.997	100.146	19.949	14.695	0.502
812.000	481.418	79.995	19.996	100.146	19.955	14.218	0.463
812.500	481.678	79.995	19.997	100.149	19.955	14.206	0.498
813.000	481.926	79.995	19.997	100.146	19.962	13.665	0.522
813.500	482.186	79.996	19.996	100.146	19.965	13.452	0.507
814.000	482.420	79.995	19.998	100.141	19.970	12.994	0.501
814.500	482.672	79.994	19.997	100.135	19.977	12.431	0.490
815.000	482.877	79.996	19.997	100.129	19.981	12.158	0.471
815.500	483.155	79.994	19.997	100.129	19.986	11.727	0.470
816.000	483.437	79.996	19.998	100.129	19.988	11.564	0.522
816.500	483.682	79.995	19.999	100.129	19.990	11.364	0.544
817.000	483.926	79.996	19.996	100.129	19.997	10.820	0.508
817.500	484.160	79.996	19.997	100.128	19.999	10.688	0.483
818.000	484.386	79.995	19.999	100.123	20.001	10.550	0.470
818.500	484.706	79.995	19.999	100.119	20.001	10.526	0.503
819.000	484.973	79.994	19.998	100.116	20.006	10.139	0.566
819.500	485.204	79.995	19.998	100.110	20.012	9.614	0.543
820.000	485.471	79.995	19.998	100.108	20.015	9.370	0.498
820.500	485.692	79.995	19.998	100.114	20.017	9.230	0.493
821.000	485.949	79.996	19.997	100.117	20.019	9.056	0.483
821.500	486.250	79.996	19.997	100.119	20.025	8.587	0.518
822.000	486.469	79.997	19.998	100.119	20.026	8.523	0.540
822.500	486.715	79.995	19.998	100.115	20.031	8.103	0.493
823.000	486.938	79.995	19.998	100.107	20.032	8.032	0.466
823.500	487.265	79.996	19.998	100.099	20.032	7.976	0.509
824.000	487.465	79.996	19.998	100.093	20.034	7.816	0.539
824.501	487.747	79.995	19.997	100.093	20.036	7.653	0.505
825.000	487.994	79.996	19.997	100.093	20.038	7.495	0.506
825.500	488.232	79.997	19.998	100.094	20.044	7.055	0.507
826.000	488.507	79.995	19.997	100.094	20.044	7.017	0.499
826.500	488.797	79.997	19.998	100.096	20.048	6.734	0.539
827.000	489.031	79.998	19.998	100.094	20.050	6.567	0.545
827.500	489.281	79.996	19.997	100.094	20.055	6.129	0.505
828.000	489.533	79.996	19.997	100.092	20.056	6.043	0.493
828.500	489.833	79.996	19.998	100.092	20.056	6.038	0.527
829.000	490.072	79.996	19.997	100.090	20.061	5.625	0.545
829.500	490.326	79.994	19.995	100.089	20.063	5.505	0.516
830.000	490.598	79.995	19.998	100.086	20.063	5.485	0.509
830.500	490.838	79.995	19.998	100.087	20.066	5.216	0.519
831.000	491.083	79.994	19.998	100.088	20.071	4.858	0.499
831.500	491.281	79.994	19.999	100.088	20.073	4.665	0.464
832.000	491.584	79.996	20.000	100.089	20.071	4.860	0.472
832.500	491.821	79.996	19.999	100.091	20.074	4.616	0.520
833.000	492.090	79.997	19.998	100.091	20.075	4.556	0.523
833.500	492.350	79.994	19.997	100.090	20.078	4.294	0.517
834.000	492.587	79.996	19.998	100.088	20.077	4.385	0.513
834.500	492.866	79.996	19.996	100.086	20.077	4.396	0.507
835.000	493.122	79.996	19.998	100.086	20.077	4.373	0.525
835.500	493.373	79.998	19.998	100.084	20.081	4.064	0.521
836.000	493.604	79.996	19.997	100.084	20.079	4.187	0.495
836.500	493.868	79.996	19.996	100.081	20.080	4.160	0.489
837.001	494.130	79.995	19.998	100.076	20.084	3.787	0.511
837.500	494.393	79.995	19.996	100.069	20.085	3.707	0.525
838.000	494.654	79.995	19.998	100.064	20.088	3.465	0.524
838.500	494.930	79.995	19.996	100.063	20.088	3.511	0.530
839.000	495.175	79.994	19.997	100.063	20.088	3.480	0.529
839.501	495.451	79.994	19.997	100.062	20.091	3.211	0.521
840.001	495.688	79.994	19.997	100.065	20.097	2.778	0.517
840.500	495.953	79.995	19.996	100.067	20.095	2.891	0.507
841.000	496.227	79.995	19.995	100.065	20.099	2.602	0.520
841.500	496.495	79.994	19.997	100.062	20.099	2.609	0.541
842.000	496.711	79.994	19.997	100.062	20.097	2.762	0.513
842.500	496.977	79.995	19.997	100.064	20.102	2.331	0.483
843.000	497.227	79.996	19.997	100.062	20.101	2.413	0.499
843.500	497.479	79.996	19.997	100.061	20.103	2.262	0.509
844.000	497.760	79.995	19.996	100.061	20.102	2.351	0.518
844.500	497.989	79.996	19.997	100.061	20.102	2.378	0.521
845.000	498.280	79.996	19.996	100.058	20.101	2.419	0.514
845.500	498.538	79.995	19.996	100.057	20.104	2.148	0.534
846.000	498.811	79.996	19.996	100.056	20.104	2.167	0.540
846.500	499.055	79.996	19.996	100.056	20.103	2.236	0.524
847.000	499.320	79.996	19.996	100.057	20.105	2.078	0.513
847.500	499.542	79.997	19.997	100.059	20.105	2.075	0.498
848.000	499.810	79.996	19.997	100.059	20.105	2.105	0.488
848.500	500.009	79.996	19.997	100.060	20.107	1.903	0.478
849.000	500.266	79.997	19.996	100.060	20.109	1.748	0.461
849.500	500.538	79.996	19.996	100.058	20.107	1.904	0.493
850.000	500.769	79.996	19.998	100.056	20.109	1.739	0.516
850.500	501.071	79.997	19.996	100.055	20.110	1.678	0.518
851.000	501.334	79.997	19.996	100.054	20.110	1.669	0.549
851.500	501.598	79.996	19.997	100.053	20.108	1.818	0.546
852.000	501.831	79.998	19.996	100.053	20.113	1.469	0.512
852.500	502.087	79.996	19.998	100.053	20.111	1.580	0.493
853.000	502.336	79.996	19.996	100.053	20.112	1.524	0.497
853.500	502.590	79.997	19.995	100.053	20.113	1.491	0.504
854.000	502.898	79.996	19.998	100.053	20.109	1.740	0.532
854.500	503.147	79.997	19.996	100.053	20.111	1.607	0.559
855.000	503.396	79.996	19.997	100.053	20.114	1.378	0.527
855.501	503.630	79.997	19.997	100.054	20.109	1.802	0.491
856.001	503.879	79.997	19.997	100.025	20.113	1.420	0.483
856.500	504.160	79.996	19.997	99.995	20.113	1.431	0.506
857.000	504.389	79.996	19.997	99.981	20.114	1.344	0.520
857.500	504.669	79.996	19.996	99.976	20.117	1.107	0.510
858.000	504.940	79.996	19.997	99.975	20.117	1.156	0.530
858.500	505.155	79.996	19.997	100.008	20.120	0.887	0.519
859.000	505.404	79.996	19.997	100.069	20.121	0.833	0.475
859.500	505.667	79.996	19.996	100.114	20.116	1.231	0.488
860.000	505.937	79.996	19.996	100.125	20.120	0.913	0.522
860.500	506.226	79.996	19.997	100.128	20.119	0.980	0.546
861.000	506.443	79.997	19.997	100.124	20.121	0.782	0.532
861.501	506.724	79.996	19.997	100.093	20.123	0.620	0.502
862.000	506.983	79.996	19.996	100.060	20.118	1.087	0.520
862.500	507.214	79.996	19.996	100.054	20.121	0.764	0.515
863.000	507.485	79.996	19.995	100.051	20.122	0.698	0.496
863.500	507.767	79.996	19.996	100.050	20.124	0.571	0.528
864.000	508.001	79.996	19.996	100.052	20.119	0.995	0.534
864.500	508.224	79.996	19.996	100.053	20.120	0.860	0.486
865.000	508.503	79.997	19.996	100.053	20.123	0.647	0.480
865.500	508.751	79.995	19.996	100.054	20.123	0.651	0.515
866.000	509.004	79.996	19.995	100.055	20.124	0.544	0.514
866.500	509.252	79.996	19.995	100.055	20.122	0.702	0.500
867.000	509.525	79.997	19.997	100.056	20.121	0.802	0.511
867.500	509.758	79.996	19.996	100.056	20.123	0.642	0.514
868.000	510.045	79.996	19.996	100.056	20.124	0.573	0.513
868.500	510.315	79.997	19.997	100.055	20.121	0.811	0.539
869.000	510.528	79.996	19.996	100.055	20.122	0.744	0.520
869.500	510.778	79.997	19.996	100.055	20.120	0.878	0.473
870.000	511.069	79.998	19.998	100.056	20.121	0.844	0.502
870.500	511.305	79.998	19.996	100.056	20.121	0.771	0.534
871.000	511.559	79.999	19.997	100.056	20.124	0.553	0.509
871.500	511.808	80.000	19.997	100.058	20.123	0.615	0.496
872.000	512.080	79.999	19.996	100.056	20.123	0.633	0.512
872.500	512.325	80.000	19.996	100.054	20.118	1.084	0.519
873.000	512.585	79.998	19.996	100.050	20.123	0.624	0.511
873.500	512.814	79.999	19.997	100.045	20.122	0.740	0.497
874.000	513.071	79.997	19.997	100.042	20.125	0.478	0.487
874.500	513.294	79.998	19.996	100.042	20.124	0.542	0.483
875.000	513.586	79.999	19.997	100.043	20.125	0.482	0.497
875.500	513.842	79.998	19.997	100.049	20.121	0.804	0.532
876.000	514.092	79.998	19.997	100.053	20.123	0.616	0.527
876.500	514.380	79.998	19.997	100.055	20.121	0.796	0.522
877.000	514.648	79.998	19.996	100.055	20.122	0.724	0.547
877.500	514.916	79.998	19.997	100.052	20.121	0.838	0.546
878.000	515.134	79.997	19.997	100.044	20.126	0.393	0.512
878.500	515.447	79.998	19.997	100.039	20.120	0.876	0.508
879.000	515.731	79.999	19.997	100.037	20.124	0.536	0.564
879.500	515.944	79.997	19.996	100.036	20.125	0.489	0.547
880.000	516.237	79.998	19.997	100.037	20.124	0.600	0.501
880.500	516.464	79.997	19.997	100.042	20.123	0.662	0.513
881.000	516.727	79.998	19.998	100.046	20.126	0.422	0.505
881.500	516.994	79.997	19.997	100.048	20.127	0.280	0.511
882.000	517.266	79.996	19.998	100.046	20.127	0.282	0.535
882.500	517.512	79.998	19.997	100.046	20.125	0.456	0.528
883.000	517.783	79.995	19.996	100.046	20.124	0.524	0.517
883.500	518.033	79.995	19.996	100.043	20.125	0.444	0.519
884.000	518.249	79.997	19.997	100.041	20.126	0.373	0.493
884.500	518.524	79.997	19.997	100.043	20.122	0.733	0.478
885.000	518.792	79.996	19.998	100.042	20.123	0.671	0.517
885.500	519.040	79.995	19.998	100.043	20.122	0.744	0.530
886.000	519.342	79.997	19.997	100.047	20.122	0.709	0.533
886.500	519.588	79.997	19.996	100.049	20.122	0.684	0.549
887.001	519.855	79.995	19.997	100.048	20.122	0.718	0.530
887.500	520.099	79.997	19.997	100.049	20.119	0.955	0.512
888.000	520.395	79.997	19.998	100.049	20.121	0.798	0.525
888.500	520.598	79.997	19.997	100.049	20.124	0.589	0.519
889.000	520.898	79.996	19.997	100.049	20.124	0.576	0.501
889.500	521.106	79.997	19.998	100.051	20.123	0.607	0.506
890.000	521.404	79.994	19.997	100.050	20.125	0.507	0.507
890.500	521.644	79.996	19.996	100.050	20.119	0.960	0.522
891.000	521.898	79.996	19.997	100.047	20.120	0.871	0.516
891.500	522.159	79.996	19.997	100.047	20.126	0.400	0.505
892.000	522.378	79.996	19.997	100.047	20.123	0.622	0.498
892.500	522.656	79.997	19.997	100.046	20.126	0.387	0.488
893.000	522.920	79.997	19.996	100.046	20.124	0.527	0.520
893.500	523.180	79.996	19.997	100.049	20.123	0.655	0.533
894.000	523.461	79.997	19.997	100.049	20.125	0.518	0.532
894.500	523.684	79.996	19.998	100.049	20.125	0.504	0.523
895.000	523.957	79.998	19.997	100.050	20.123	0.627	0.500
895.500	524.211	79.996	19.997	100.047	20.123	0.662	0.512
896.000	524.481	79.996	19.998	100.046	20.122	0.713	0.526
896.500	524.725	79.996	19.997	100.046	20.127	0.300	0.519
897.000	524.976	79.996	19.997	100.044	20.124	0.555	0.504
897.500	525.262	79.996	19.997	100.044	20.126	0.362	0.516
898.000	525.517	79.996	19.997	100.046	20.128	0.233	0.539
898.500	525.744	79.997	19.998	100.048	20.126	0.362	0.512
899.000	526.022	79.996	19.997	100.046	20.125	0.467	0.494
899.500	526.275	79.998	19.997	100.047	20.129	0.182	0.518
900.000	526.494	79.994	19.996	100.049	20.127	0.291	0.501
900.500	526.770	79.996	19.996	100.046	20.128	0.273	0.483
901.000	527.005	79.996	19.998	100.043	20.129	0.189	0.503
901.500	527.281	79.997	19.997	100.043	20.127	0.358	0.511
902.000	527.523	79.996	19.997	100.039	20.129	0.151	0.515
902.500	527.796	79.998	19.998	100.037	20.126	0.373	0.516
903.000	528.043	79.995	19.997	100.036	20.126	0.402	0.517
903.500	528.347	79.996	19.998	100.032	20.127	0.344	0.535
904.000	528.584	79.995	19.998	100.026	20.128	0.231	0.546
904.500	528.809	79.997	19.997	100.024	20.127	0.320	0.502
905.000	529.090	79.996	19.997	100.022	20.126	0.389	0.484
905.500	529.371	79.995	19.998	100.025	20.124	0.551	0.534
906.000	529.603	79.995	19.998	100.032	20.130	0.116	0.537
906.500	529.859	79.996	19.997	100.039	20.126	0.436	0.501
907.000	530.126	79.997	19.997	100.044	20.126	0.362	0.506
907.500	530.399	79.996	19.998	100.045	20.126	0.387	0.532
908.000	530.623	79.996	19.998	100.040	20.124	0.576	0.518
908.500	530.900	79.995	19.997	100.037	20.124	0.573	0.499
909.000	531.157	79.995	19.997	100.037	20.125	0.460	0.518
909.500	531.436	79.995	19.998	100.039	20.126	0.387	0.535
910.000	531.642	79.995	19.998	100.043	20.129	0.147	0.510
910.500	531.957	79.994	19.998	100.047	20.126	0.398	0.503
911.000	532.221	79.994	19.997	100.050	20.128	0.271	0.550
911.501	532.499	79.996	19.997	100.052	20.127	0.282	0.561
912.000	532.719	79.995	19.997	100.049	20.125	0.504	0.520
912.500	533.031	79.995	19.998	100.046	20.125	0.478	0.515
913.000	533.275	79.995	19.998	100.046	20.126	0.389	0.544
913.500	533.563	79.995	19.996	100.046	20.132	-0.064	0.544
914.000	533.789	79.995	19.997	100.045	20.126	0.424	0.523
914.500	534.081	79.995	19.998	100.048	20.129	0.169	0.516
915.000	534.324	79.995	19.996	100.050	20.127	0.307	0.527
915.500	534.598	79.995	19.997	100.049	20.129	0.195	0.526
916.000	534.846	79.995	19.997	100.050	20.126	0.404	0.520
916.500	535.121	79.995	19.998	100.050	20.124	0.575	0.523
917.000	535.392	79.995	19.998	100.050	20.128	0.269	0.534
917.500	535.619	79.996	19.998	100.049	20.126	0.433	0.522
918.000	535.862	79.995	19.997	100.051	20.129	0.162	0.484
918.500	536.155	79.994	19.996	100.050	20.128	0.207	0.503
919.000	536.413	79.995	19.996	100.051	20.129	0.169	0.543
919.500	536.687	79.997	19.997	100.052	20.130	0.100	0.542
920.000	536.935	79.995	19.996	100.052	20.128	0.225	0.527
920.500	537.200	79.995	19.997	100.049	20.126	0.369	0.518
921.000	537.451	79.996	19.996	100.045	20.125	0.451	0.515
921.500	537.747	79.994	19.997	100.046	20.126	0.409	0.531
922.000	537.965	79.996	19.995	100.046	20.128	0.256	0.530
922.500	538.218	79.998	19.997	100.048	20.124	0.602	0.492
923.000	538.486	79.996	19.997	100.050	20.126	0.376	0.496
923.500	538.760	79.995	19.996	100.054	20.129	0.156	0.531
924.000	539.015	79.995	19.996	100.051	20.127	0.336	0.535
924.500	539.278	79.996	19.996	100.046	20.123	0.658	0.524
925.000	539.510	79.996	19.996	100.045	20.122	0.755	0.507
925.500	539.807	79.997	19.997	100.045	20.126	0.409	0.512
926.000	540.075	79.996	19.995	100.028	20.123	0.653	0.547
926.500	540.303	79.997	19.996	100.003	20.127	0.358	0.530
927.000	540.555	79.997	19.996	99.986	20.120	0.855	0.489
927.500	540.807	79.997	19.997	99.970	20.128	0.251	0.492
928.000	541.077	79.997	19.996	99.960	20.126	0.367	0.513
928.500	541.341	79.996	19.996	99.985	20.132	-0.056	0.528
929.000	541.613	79.997	19.997	100.036	20.129	0.138	0.535
929.500	541.833	79.996	19.996	100.076	20.128	0.269	0.514
930.000	542.121	79.997	19.996	100.096	20.128	0.211	0.501
930.500	542.355	79.996	19.997	100.105	20.133	-0.142	0.516
931.000	542.642	79.996	19.996	100.098	20.128	0.273	0.522
931.500	542.856	79.997	19.997	100.074	20.131	-0.007	0.511
932.000	543.106	79.997	19.996	100.055	20.129	0.131	0.483
932.500	543.342	79.998	19.996	100.049	20.129	0.173	0.475
933.000	543.647	79.996	19.996	100.048	20.130	0.049	0.513
933.500	543.923	79.998	19.996	100.046	20.130	0.076	0.561
934.001	544.152	79.997	19.997	100.046	20.126	0.418	0.543
934.500	544.392	79.997	19.996	100.045	20.129	0.198	0.487
935.000	544.631	79.997	19.997	100.046	20.127	0.304	0.474
935.500	544.899	79.997	19.996	100.046	20.128	0.224	0.493
936.000	545.177	79.997	19.996	100.047	20.130	0.104	0.526
936.500	545.382	79.996	19.997	100.046	20.131	0.022	0.514
937.000	545.671	79.997	19.997	100.046	20.126	0.371	0.488
937.500	545.924	79.998	19.997	100.045	20.128	0.209	0.518
938.000	546.181	79.996	19.996	100.047	20.128	0.249	0.526
938.500	546.414	79.996	19.996	100.048	20.129	0.127	0.500
939.000	546.665	79.996	19.997	100.049	20.125	0.495	0.487
939.500	546.935	79.998	19.996	100.050	20.125	0.484	0.503
940.000	547.195	79.997	19.997	100.048	20.131	0.033	0.526
940.500	547.447	79.997	19.997	100.047	20.132	-0.118	0.521
941.000	547.694	79.998	19.995	100.047	20.129	0.142	0.505
941.500	547.998	79.996	19.998	100.047	20.129	0.169	0.525
942.000	548.246	79.998	19.997	100.045	20.130	0.109	0.551
942.500	548.518	79.996	19.997	100.044	20.130	0.042	0.536
943.000	548.795	79.997	19.997	100.044	20.131	0.024	0.535
943.500	549.028	79.998	19.996	100.042	20.130	0.078	0.529
944.000	549.303	79.999	19.996	100.038	20.128	0.278	0.508
944.500	549.548	79.995	19.997	100.039	20.129	0.196	0.514
945.000	549.779	79.997	19.996	100.044	20.130	0.038	0.498
945.500	550.068	79.998	19.997	100.043	20.126	0.398	0.498
946.000	550.301	79.997	19.996	100.040	20.126	0.371	0.521
946.500	550.555	79.998	19.996	100.038	20.129	0.120	0.504
947.000	550.837	79.998	19.997	100.033	20.130	0.067	0.511
947.500	551.064	79.999	19.996	100.030	20.130	0.073	0.522
948.000	551.304	79.998	19.996	100.028	20.127	0.307	0.488
948.500	551.563	79.996	19.996	100.031	20.128	0.224	0.483
949.000	551.834	79.997	19.995	100.036	20.125	0.489	0.515
949.500	552.073	79.997	19.996	100.036	20.128	0.260	0.520
950.000	552.325	79.999	19.996	100.037	20.128	0.238	0.501
950.500	552.612	79.999	19.996	100.038	20.126	0.384	0.515
951.000	552.842	79.998	19.995	100.040	20.127	0.353	0.528
951.500	553.137	79.999	19.994	100.041	20.127	0.342	0.521
952.000	553.360	79.999	19.996	100.045	20.130	0.060	0.521
952.500	553.625	79.997	19.995	100.044	20.127	0.315	0.503
953.000	553.849	79.998	19.996	100.043	20.127	0.313	0.489
953.500	554.115	79.999	19.996	100.035	20.130	0.040	0.490
954.000	554.371	80.000	19.996	100.029	20.131	0.027	0.506
954.500	554.633	80.000	19.997	100.026	20.127	0.298	0.520
955.000	554.944	80.000	19.995	100.028	20.129	0.196	0.545
955.500	555.212	80.001	19.996	100.031	20.129	0.133	0.576
956.000	555.460	80.000	19.995	100.039	20.128	0.231	0.548
956.500	555.695	79.997	19.996	100.046	20.127	0.355	0.500
957.000	555.989	79.998	19.996	100.048	20.125	0.442	0.507
957.500	556.180	79.998	19.996	100.047	20.128	0.231	0.507
958.000	556.424	79.999	19.997	100.047	20.128	0.251	0.460
958.500	556.734	79.999	19.996	100.046	20.128	0.251	0.495
959.000	556.969	80.000	19.996	100.044	20.130	0.060	0.550
959.500	557.226	79.998	19.996	100.045	20.131	0.033	0.519
960.000	557.503	79.999	19.997	100.043	20.128	0.267	0.513
960.500	557.733	79.998	19.995	100.043	20.128	0.220	0.520
961.000	558.028	79.998	19.996	100.042	20.126	0.387	0.516
961.500	558.221	79.997	19.997	100.041	20.130	0.084	0.506
962.000	558.528	79.996	19.997	100.038	20.127	0.329	0.494
962.500	558.774	79.996	19.997	100.033	20.131	0.024	0.527
963.000	559.022	79.997	19.998	100.032	20.129	0.173	0.524
963.500	559.271	79.997	19.997	100.035	20.131	0.002	0.495
964.000	559.564	79.997	19.997	100.038	20.130	0.064	0.520
964.500	559.839	79.996	19.996	100.042	20.127	0.331	0.555
965.000	560.047	79.996	19.996	100.050	20.131	-0.018	0.525
965.500	560.302	79.996	19.997	100.049	20.129	0.162	0.473
966.000	560.567	79.995	19.998	100.046	20.128	0.249	0.492
966.500	560.845	79.996	19.996	100.044	20.128	0.269	0.532
967.000	561.075	79.996	19.997	100.043	20.122	0.702	0.525
967.500	561.367	79.997	19.997	100.038	20.125	0.513	0.515
968.000	561.619	79.996	19.997	100.036	20.126	0.411	0.533
968.500	561.842	79.996	19.997	100.039	20.128	0.276	0.510
969.000	562.149	79.996	19.997	100.037	20.127	0.287	0.502
969.500	562.391	79.995	19.997	100.038	20.125	0.447	0.539
970.000	562.646	79.995	19.997	100.040	20.127	0.331	0.523
970.500	562.878	79.994	19.997	100.041	20.125	0.462	0.493
971.000	563.122	79.996	19.998	100.041	20.127	0.313	0.482
971.500	563.418	79.995	19.997	100.042	20.130	0.107	0.508
972.000	563.663	79.997	19.997	100.037	20.127	0.331	0.540
972.500	563.925	79.996	19.997	100.040	20.129	0.178	0.524
973.000	564.155	79.995	19.997	100.044	20.128	0.229	0.500
973.500	564.441	79.996	19.997	100.045	20.122	0.684	0.504
974.000	564.686	79.996	19.997	100.049	20.125	0.442	0.523
974.500	564.911	79.998	19.996	100.044	20.124	0.575	0.500
975.000	565.164	79.996	19.996	100.012	20.126	0.369	0.473
975.500	565.444	79.995	19.996	99.985	20.124	0.556	0.506
976.000	565.704	79.997	19.997	99.968	20.124	0.574	0.537
976.500	565.938	79.996	19.996	99.956	20.125	0.509	0.517
977.000	566.186	79.995	19.997	99.959	20.126	0.407	0.488
977.500	566.406	79.996	19.997	99.985	20.126	0.427	0.475
978.000	566.721	79.995	19.997	100.005	20.129	0.127	0.502
978.500	566.965	79.995	19.996	100.024	20.129	0.160	0.547
979.000	567.216	79.995	19.996	100.069	20.129	0.138	0.526
979.500	567.487	79.996	19.997	100.096	20.127	0.342	0.509
980.000	567.692	79.996	19.997	100.109	20.128	0.262	0.500
980.500	567.952	79.994	19.996	100.115	20.130	0.040	0.471
981.000	568.189	79.996	19.997	100.114	20.130	0.071	0.481
981.500	568.437	79.996	19.997	100.080	20.129	0.182	0.491
982.000	568.715	79.996	19.997	100.060	20.125	0.453	0.505
982.500	568.959	79.995	19.996	100.043	20.128	0.231	0.524
983.001	569.236	79.996	19.997	100.007	20.123	0.615	0.521
983.500	569.460	79.996	19.998	99.984	20.125	0.464	0.511
984.000	569.735	79.996	19.996	99.975	20.126	0.382	0.500
984.500	569.986	79.995	19.996	99.969	20.128	0.202	0.512
985.000	570.244	79.994	19.996	99.979	20.130	0.087	0.517
985.500	570.536	79.995	19.997	100.027	20.129	0.140	0.530
986.000	570.751	79.995	19.996	100.089	20.133	-0.147	0.529
986.500	571.050	79.996	19.998	100.109	20.130	0.113	0.510
987.000	571.307	79.997	19.997	100.116	20.129	0.136	0.534
987.500	571.576	79.996	19.998	100.114	20.129	0.176	0.541
988.000	571.846	79.995	19.996	100.098	20.129	0.189	0.533
988.500	572.066	79.995	19.996	100.059	20.127	0.340	0.514
989.000	572.331	79.996	19.998	100.047	20.126	0.416	0.488
989.500	572.560	79.995	19.997	100.046	20.127	0.304	0.490
990.000	572.841	79.994	19.997	100.050	20.127	0.338	0.502
990.500	573.099	79.995	19.997	100.053	20.128	0.220	0.524
991.000	573.366	79.996	19.998	100.051	20.128	0.204	0.532
991.500	573.617	79.995	19.997	100.045	20.129	0.120	0.521
992.000	573.897	79.994	19.998	100.044	20.130	0.058	0.524
992.500	574.165	79.995	19.996	100.040	20.128	0.240	0.539
993.000	574.461	79.996	19.997	100.036	20.127	0.309	0.556
993.500	574.718	79.994	19.997	100.033	20.126	0.420	0.559
994.000	574.951	79.994	19.998	100.040	20.126	0.391	0.522
994.500	575.236	79.994	19.998	100.040	20.126	0.393	0.504
995.000	575.486	79.995	19.998	100.040	20.128	0.200	0.527
995.500	575.729	79.996	19.998	100.038	20.126	0.440	0.514
996.000	575.990	79.995	19.998	100.040	20.126	0.418	0.498
996.500	576.220	79.995	19.998	100.039	20.129	0.189	0.498
997.000	576.508	79.995	19.998	100.040	20.126	0.362	0.505
997.500	576.750	79.995	19.997	100.043	20.126	0.409	0.524
998.000	576.975	79.995	19.998	100.048	20.127	0.333	0.498
998.501	577.265	79.995	19.998	100.049	20.129	0.193	0.491
999.000	577.481	79.996	19.998	100.047	20.128	0.253	0.510
999.500	577.751	79.995	19.997	100.046	20.126	0.409	0.496
1000.000	578.019	79.996	19.997	100.046	20.123	0.662	0.512
1000.500	578.249	79.996	19.997	100.046	20.127	0.313	0.518
1001.000	578.525	79.997	19.997	100.047	20.129	0.187	0.502
1001.500	578.791	79.996	19.997	100.049	20.129	0.178	0.523
1002.000	579.036	79.995	19.997	100.047	20.128	0.244	0.526
1002.500	579.285	79.995	19.997	100.044	20.126	0.389	0.503
1003.000	579.519	79.997	19.997	100.037	20.126	0.380	0.489
1003.500	579.773	79.996	19.997	100.031	20.127	0.342	0.485
1004.000	580.028	79.997	19.997	100.026	20.124	0.560	0.498
1004.500	580.296	79.998	19.996	100.022	20.126	0.433	0.516
1005.000	580.516	79.997	19.996	100.025	20.129	0.189	0.506
1005.500	580.768	79.997	19.997	100.031	20.125	0.513	0.480
1006.000	581.015	79.997	19.996	100.030	20.127	0.344	0.486
1006.500	581.283	79.998	19.995	100.029	20.127	0.309	0.507
1007.000	581.516	79.998	19.996	100.027	20.126	0.413	0.508
1007.500	581.740	79.999	19.996	100.024	20.127	0.318	0.480
1008.000	582.024	79.998	19.997	100.023	20.129	0.129	0.483
1008.500	582.276	79.998	19.996	100.030	20.129	0.118	0.522
1009.000	582.520	79.997	19.996	100.034	20.129	0.142	0.516
1009.500	582.785	79.997	19.996	100.034	20.128	0.260	0.503
1010.000	583.060	79.998	19.995	100.032	20.126	0.420	0.525
1010.500	583.290	79.998	19.995	100.031	20.127	0.280	0.522
1011.000	583.540	79.997	19.996	100.031	20.127	0.302	0.492
1011.500	583.770	79.998	19.996	100.032	20.129	0.138	0.480
1012.000	583.995	79.998	19.995	100.040	20.130	0.089	0.467
1012.500	584.271	79.999	19.996	100.046	20.129	0.140	0.478
1013.000	584.536	79.997	19.996	100.048	20.130	0.087	0.521
1013.500	584.769	79.997	19.996	100.048	20.128	0.244	0.520
1014.000	585.062	79.997	19.997	100.047	20.127	0.329	0.512
1014.500	585.291	79.997	19.996	100.042	20.124	0.524	0.524
1015.000	585.551	79.996	19.996	100.039	20.129	0.144	0.505
1015.500	585.774	79.997	19.996	100.034	20.126	0.380	0.486
1016.000	586.032	79.997	19.996	100.027	20.128	0.204	0.482
1016.500	586.316	79.998	19.997	100.022	20.126	0.391	0.512
1017.000	586.549	79.998	19.997	100.019	20.129	0.120	0.530
1017.500	586.812	79.997	19.996	100.020	20.128	0.249	0.507
1018.000	587.069	79.997	19.997	100.024	20.128	0.242	0.508
1018.500	587.311	79.998	19.996	100.031	20.126	0.393	0.509
1019.000	587.610	79.997	19.996	100.038	20.127	0.324	0.520
1019.500	587.835	79.998	19.996	100.045	20.130	0.093	0.533
1020.000	588.055	79.997	19.997	100.042	20.126	0.393	0.484
1020.500	588.325	79.996	19.997	100.036	20.124	0.562	0.467
1021.000	588.591	79.997	19.996	100.034	20.123	0.673	0.514
1021.500	588.824	79.997	19.996	100.033	20.126	0.420	0.518
1022.001	589.097	79.996	19.996	100.031	20.127	0.340	0.502
1022.500	589.351	79.997	19.997	100.031	20.126	0.384	0.517
1023.000	589.631	79.996	19.997	100.038	20.129	0.151	0.530
1023.500	589.848	79.997	19.996	100.040	20.127	0.302	0.515
1024.001	590.103	79.997	19.996	100.040	20.127	0.331	0.485
1024.501	590.383	79.998	19.998	100.038	20.126	0.438	0.504
1025.001	590.626	79.998	19.997	100.040	20.128	0.211	0.529
1025.500	590.883	79.998	19.996	100.040	20.127	0.302	0.511
1026.000	591.166	79.997	19.996	100.039	20.126	0.440	0.520
1026.500	591.417	79.997	19.997	100.040	20.128	0.264	0.537
1027.000	591.680	79.999	19.997	100.043	20.129	0.198	0.524
1027.500	591.898	79.998	19.996	100.046	20.126	0.429	0.497
1028.000	592.177	79.997	19.996	100.047	20.127	0.324	0.489
1028.500	592.404	79.997	19.996	100.045	20.127	0.282	0.502
1029.000	592.718	79.998	19.995	100.041	20.127	0.349	0.523
1029.500	592.958	79.999	19.996	100.041	20.129	0.136	0.547
1030.000	593.208	79.997	19.996	100.044	20.130	0.113	0.522
1030.500	593.493	79.999	19.996	100.044	20.129	0.140	0.513
1031.000	593.718	80.000	19.996	100.043	20.129	0.136	0.523
1031.500	593.981	80.000	19.995	100.045	20.132	-0.053	0.499
1032.000	594.280	80.002	19.996	100.045	20.132	-0.091	0.525
1032.500	594.513	80.000	19.995	100.042	20.131	0.029	0.547
1033.000	594.793	80.001	19.996	100.039	20.131	0.016	0.522
1033.500	595.035	79.997	19.995	100.041	20.130	0.098	0.518
1034.000	595.311	79.999	19.995	100.042	20.130	0.116	0.520
1034.500	595.562	80.000	19.996	100.039	20.129	0.178	0.523
1035.000	595.827	79.998	19.996	100.036	20.128	0.244	0.522
1035.500	596.097	79.998	19.996	100.033	20.126	0.415	0.526
1036.000	596.353	79.998	19.995	100.027	20.123	0.626	0.530
1036.500	596.597	79.999	19.996	100.022	20.125	0.513	0.513
1037.000	596.874	80.000	19.996	100.020	20.126	0.411	0.510
1037.500	597.117	79.998	19.996	100.025	20.131	0.002	0.520
1038.000	597.391	79.999	19.996	100.031	20.128	0.271	0.519
1038.500	597.600	79.998	19.995	100.037	20.127	0.293	0.500
1039.000	597.909	79.997	19.996	100.040	20.126	0.394	0.500
1039.500	598.149	79.998	19.996	100.046	20.127	0.338	0.533
1040.000	598.405	79.997	19.996	100.047	20.126	0.380	0.523
1040.500	598.647	79.996	19.996	100.044	20.128	0.278	0.497
1041.000	598.929	79.995	19.995	100.043	20.127	0.296	0.511
1041.500	599.210	79.995	19.997	100.046	20.126	0.371	0.544
1042.000	599.480	79.997	19.997	100.046	20.129	0.127	0.557
1042.500	599.729	79.997	19.996	100.045	20.127	0.302	0.535
1043.000	599.960	79.996	19.996	100.040	20.127	0.324	0.499
1043.500	600.243	79.996	19.997	100.037	20.128	0.264	0.497
1044.000	600.474	79.996	19.996	100.034	20.125	0.462	0.514
