Repository: ulfsri/fsri_materials_database

# Materials and Products Database

## 01_Data

Raw data generated from each apparatus are included here in plain-text format. The data is organized first by material, next by the short name of test apparatus used, and where applicable additional filtering by test settings.

### material.json

Each material directory contains a json file of the same name as the material. This file links the data stored in the repository as well as data and graphs produced by the accompanying scripts (__02_Scripts__) to the respective landing page for the material on the front-end website.

File: 01_Data/Polyester_Felt/MCC/Polyester_Felt_MCC_30K_min_211020_R4.txt (part 3 of 4)
T Correction Coefficients:	0	1.024463	0
Time Shift (s):	14
*
Time (s)	Temperature (C)	N2 flow rate (cc/min)	O2 flow rate (cc/min)	Flow Rate (cc/min)	Oxygen (%)	HRR (W/g)	Heating rate (C/s)
697.500	423.754	80.002	19.994	103.555	18.700	85.779	0.493
698.000	423.991	80.000	19.995	103.565	18.691	86.384	0.472
698.500	424.257	80.002	19.994	103.579	18.674	87.494	0.484
699.000	424.486	80.002	19.994	103.593	18.661	88.345	0.499
699.500	424.759	80.002	19.994	103.614	18.645	89.404	0.498
700.000	424.991	80.001	19.995	103.639	18.624	90.773	0.503
700.500	425.234	80.002	19.994	103.658	18.592	92.934	0.490
701.000	425.487	80.002	19.996	103.676	18.555	95.383	0.485
701.500	425.761	80.003	19.993	103.694	18.513	98.207	0.511
702.000	425.956	80.003	19.995	103.708	18.468	101.268	0.498
702.500	426.263	80.003	19.994	103.734	18.431	103.769	0.486
703.000	426.487	80.003	19.994	103.792	18.393	106.341	0.517
703.500	426.718	80.002	19.994	103.841	18.359	108.677	0.493
704.000	426.988	80.002	19.994	103.859	18.325	110.914	0.478
704.500	427.247	80.003	19.995	103.874	18.300	112.590	0.515
705.000	427.494	80.003	19.995	103.875	18.273	114.417	0.518
705.500	427.735	80.003	19.994	103.846	18.252	115.805	0.497
706.000	427.948	80.003	19.994	103.815	18.230	117.230	0.471
706.500	428.235	80.002	19.994	103.795	18.211	118.476	0.477
707.000	428.475	80.001	19.994	103.766	18.192	119.775	0.514
707.500	428.736	80.002	19.994	103.725	18.174	120.945	0.514
708.000	428.971	80.002	19.996	103.682	18.159	121.911	0.498
708.500	429.226	80.003	19.995	103.648	18.143	122.998	0.493
709.000	429.493	80.003	19.994	103.633	18.124	124.189	0.506
709.501	429.720	80.002	19.994	103.621	18.107	125.321	0.508
710.001	429.994	80.003	19.994	103.609	18.090	126.394	0.497
710.500	430.231	80.001	19.993	103.605	18.068	127.857	0.506
711.000	430.475	80.003	19.995	103.618	18.053	128.842	0.497
711.500	430.698	80.003	19.994	103.646	18.037	129.846	0.474
712.000	430.931	80.003	19.995	103.696	18.014	131.410	0.461
712.500	431.175	80.002	19.994	103.765	17.996	132.573	0.466
713.000	431.406	80.002	19.994	103.841	17.969	134.398	0.476
713.500	431.656	80.002	19.994	103.905	17.943	136.118	0.478
714.000	431.880	80.001	19.994	103.954	17.914	138.077	0.478
714.500	432.147	80.003	19.995	103.993	17.882	140.184	0.482
715.000	432.401	80.002	19.994	104.020	17.852	142.199	0.506
715.500	432.635	80.003	19.994	104.035	17.816	144.620	0.505
716.000	432.890	80.002	19.994	104.043	17.790	146.374	0.489
716.500	433.150	80.003	19.993	104.044	17.759	148.512	0.502
717.000	433.384	80.002	19.995	104.042	17.735	150.086	0.504
717.500	433.645	80.003	19.993	104.038	17.711	151.692	0.494
718.000	433.899	80.002	19.995	104.032	17.682	153.599	0.505
718.500	434.149	80.002	19.994	104.024	17.660	155.095	0.510
719.000	434.396	80.002	19.993	104.018	17.644	156.117	0.501
719.500	434.682	80.000	19.994	104.006	17.626	157.317	0.515
720.000	434.892	80.001	19.995	103.992	17.609	158.465	0.514
720.500	435.156	80.002	19.995	103.975	17.590	159.701	0.485
721.000	435.393	80.002	19.995	103.958	17.580	160.365	0.487
721.500	435.610	80.002	19.994	103.942	17.565	161.398	0.477
722.000	435.900	80.003	19.994	103.929	17.550	162.355	0.480
722.500	436.153	80.003	19.994	103.918	17.536	163.327	0.525
723.000	436.405	80.003	19.995	103.911	17.529	163.783	0.524
723.500	436.700	80.003	19.994	103.910	17.514	164.753	0.526
724.000	436.943	80.003	19.995	103.911	17.502	165.569	0.542
724.500	437.154	80.002	19.994	103.921	17.492	166.179	0.496
725.000	437.392	80.003	19.995	103.942	17.482	166.886	0.452
725.500	437.630	80.004	19.995	103.970	17.472	167.552	0.463
726.000	437.898	80.002	19.994	103.996	17.463	168.116	0.491
726.500	438.136	80.003	19.994	104.023	17.451	168.891	0.506
727.000	438.434	80.002	19.995	104.048	17.443	169.455	0.521
727.500	438.653	80.003	19.995	104.064	17.439	169.746	0.527
728.000	438.899	80.003	19.994	104.075	17.431	170.253	0.491
728.500	439.146	80.003	19.994	104.083	17.420	171.001	0.479
729.000	439.406	80.003	19.995	104.085	17.413	171.413	0.500
729.500	439.647	80.002	19.994	104.085	17.403	172.104	0.504
730.000	439.873	80.003	19.994	104.085	17.398	172.455	0.484
730.500	440.151	80.003	19.994	104.085	17.389	173.050	0.485
731.000	440.388	80.002	19.994	104.085	17.389	173.010	0.510
731.500	440.647	80.002	19.994	104.087	17.382	173.515	0.506
732.000	440.927	80.003	19.994	104.090	17.374	173.999	0.517
732.500	441.155	80.000	19.994	104.090	17.373	174.105	0.523
733.000	441.418	80.003	19.995	104.091	17.369	174.317	0.499
733.500	441.649	80.002	19.995	104.091	17.363	174.761	0.493
734.000	441.911	80.002	19.994	104.089	17.361	174.861	0.494
734.500	442.139	80.002	19.994	104.086	17.359	174.986	0.492
735.000	442.405	80.002	19.995	104.085	17.355	175.220	0.492
735.500	442.652	80.001	19.995	104.084	17.357	175.084	0.503
736.000	442.878	80.000	19.995	104.084	17.354	175.294	0.493
736.500	443.140	80.002	19.995	104.084	17.352	175.441	0.480
737.000	443.401	80.000	19.994	104.085	17.352	175.400	0.505
737.500	443.696	80.002	19.995	104.085	17.352	175.401	0.539
738.000	443.936	80.001	19.994	104.086	17.355	175.234	0.546
738.500	444.191	80.001	19.995	104.086	17.355	175.210	0.515
739.000	444.446	80.002	19.995	104.086	17.356	175.128	0.502
739.500	444.680	79.999	19.995	104.086	17.359	174.939	0.500
740.000	444.908	80.001	19.994	104.087	17.361	174.787	0.476
740.500	445.154	80.000	19.994	104.087	17.364	174.593	0.467
741.000	445.431	80.000	19.995	104.087	17.370	174.153	0.499
741.500	445.670	80.001	19.995	104.087	17.369	174.233	0.520
742.000	445.934	80.000	19.995	104.087	17.378	173.629	0.509
742.500	446.213	80.000	19.994	104.087	17.384	173.232	0.523
743.000	446.464	80.001	19.994	104.087	17.392	172.664	0.537
743.500	446.669	80.000	19.994	104.086	17.391	172.710	0.493
744.000	446.935	80.000	19.994	104.082	17.400	172.146	0.463
744.500	447.201	80.000	19.994	104.077	17.413	171.249	0.502
745.000	447.448	80.000	19.995	104.073	17.420	170.808	0.522
745.500	447.671	79.999	19.995	104.066	17.430	170.091	0.491
746.000	447.955	80.001	19.995	104.059	17.438	169.534	0.488
746.501	448.212	80.000	19.994	104.056	17.447	168.971	0.524
747.000	448.448	79.999	19.995	104.052	17.460	168.052	0.517
747.500	448.674	79.999	19.995	104.048	17.466	167.667	0.478
748.000	448.947	79.998	19.995	104.045	17.481	166.668	0.480
748.500	449.183	80.001	19.995	104.043	17.493	165.900	0.503
749.000	449.448	80.000	19.995	104.043	17.503	165.180	0.505
749.500	449.691	79.999	19.995	104.042	17.518	164.226	0.505
750.000	449.946	79.999	19.995	104.040	17.531	163.357	0.503
750.500	450.189	80.001	19.995	104.039	17.545	162.364	0.498
751.000	450.452	80.001	19.995	104.034	17.556	161.629	0.503
751.500	450.703	80.000	19.995	104.026	17.571	160.646	0.510
752.000	450.965	80.000	19.996	104.019	17.584	159.746	0.513
752.500	451.239	80.002	19.995	104.012	17.602	158.528	0.524
753.000	451.476	80.000	19.996	104.005	17.618	157.471	0.524
753.500	451.698	80.000	19.996	103.998	17.635	156.353	0.485
754.000	451.979	80.002	19.996	103.994	17.654	155.064	0.481
754.500	452.197	80.001	19.995	103.990	17.665	154.311	0.501
755.000	452.484	80.002	19.995	103.983	17.685	152.988	0.502
755.500	452.706	80.002	19.996	103.976	17.706	151.594	0.507
756.000	452.979	80.001	19.995	103.970	17.721	150.598	0.502
756.500	453.212	80.001	19.995	103.957	17.738	149.466	0.500
757.000	453.494	80.003	19.996	103.946	17.756	148.256	0.511
757.500	453.759	80.001	19.996	103.939	17.777	146.882	0.532
758.000	453.995	80.001	19.995	103.931	17.798	145.466	0.524
758.500	454.251	80.001	19.996	103.925	17.819	144.049	0.496
759.000	454.509	80.001	19.995	103.921	17.840	142.700	0.503
759.500	454.772	80.001	19.995	103.920	17.862	141.182	0.518
760.000	455.022	80.001	19.995	103.913	17.883	139.807	0.518
760.500	455.278	80.000	19.995	103.906	17.903	138.501	0.510
761.000	455.545	80.002	19.995	103.900	17.927	136.896	0.514
761.500	455.811	80.001	19.995	103.891	17.948	135.507	0.527
762.000	456.034	80.001	19.996	103.876	17.967	134.209	0.511
762.500	456.286	80.001	19.996	103.867	17.992	132.536	0.482
763.000	456.547	80.001	19.995	103.856	18.014	131.112	0.494
763.500	456.804	80.002	19.996	103.843	18.036	129.660	0.516
764.000	457.051	80.002	19.996	103.836	18.061	127.975	0.511
764.500	457.313	80.001	19.996	103.830	18.084	126.442	0.506
765.000	457.530	80.002	19.995	103.823	18.108	124.833	0.494
765.500	457.761	80.002	19.996	103.818	18.134	123.133	0.463
766.000	458.000	80.001	19.994	103.814	18.160	121.420	0.459
766.500	458.282	80.002	19.996	103.804	18.179	120.151	0.496
767.000	458.549	80.001	19.996	103.796	18.204	118.473	0.535
767.500	458.772	80.002	19.995	103.787	18.228	116.864	0.520
768.000	459.046	80.001	19.995	103.777	18.257	115.000	0.493
768.500	459.285	80.001	19.995	103.768	18.279	113.490	0.505
769.000	459.516	80.001	19.996	103.763	18.309	111.549	0.491
769.500	459.792	80.002	19.995	103.754	18.338	109.597	0.488
770.000	460.075	80.001	19.995	103.747	18.365	107.822	0.533
770.500	460.306	80.000	19.995	103.741	18.394	105.891	0.536
771.000	460.582	80.001	19.994	103.730	18.421	104.143	0.510
771.500	460.779	80.002	19.994	103.720	18.449	102.263	0.490
772.000	461.028	80.001	19.995	103.713	18.480	100.226	0.460
772.500	461.303	80.001	19.995	103.705	18.513	98.033	0.485
773.000	461.529	80.001	19.994	103.698	18.540	96.257	0.512
773.500	461.800	80.002	19.995	103.690	18.572	94.096	0.499
774.000	462.060	80.002	19.995	103.680	18.602	92.153	0.514
774.500	462.309	80.003	19.994	103.671	18.630	90.272	0.520
775.000	462.566	80.002	19.996	103.659	18.661	88.223	0.508
775.500	462.807	80.001	19.995	103.646	18.691	86.276	0.502
776.000	463.078	80.001	19.993	103.636	18.720	84.308	0.505
776.500	463.309	80.001	19.994	103.628	18.749	82.381	0.507
777.000	463.588	80.000	19.994	103.622	18.775	80.705	0.506
777.500	463.831	80.001	19.994	103.617	18.803	78.847	0.516
778.000	464.070	80.002	19.995	103.614	18.829	77.112	0.502
778.500	464.343	80.000	19.994	103.613	18.858	75.205	0.497
779.000	464.577	80.001	19.994	103.607	18.882	73.594	0.510
779.500	464.821	80.001	19.995	103.598	18.911	71.732	0.492
780.000	465.086	80.002	19.995	103.592	18.933	70.280	0.493
780.500	465.348	80.003	19.995	103.586	18.959	68.560	0.518
781.000	465.551	80.003	19.994	103.579	18.987	66.726	0.496
781.500	465.868	80.003	19.994	103.576	19.007	65.348	0.492
782.000	466.095	80.003	19.994	103.574	19.030	63.874	0.532
782.500	466.316	80.002	19.995	103.566	19.049	62.610	0.496
783.000	466.604	80.003	19.996	103.558	19.070	61.227	0.479
783.500	466.854	80.003	19.994	103.550	19.094	59.655	0.524
784.000	467.110	80.003	19.995	103.538	19.115	58.252	0.522
784.500	467.353	80.004	19.995	103.528	19.132	57.126	0.502
785.000	467.635	80.003	19.995	103.521	19.151	55.839	0.512
785.500	467.829	80.002	19.994	103.513	19.171	54.535	0.501
786.000	468.115	80.002	19.993	103.504	19.191	53.198	0.478
786.500	468.337	80.002	19.994	103.493	19.209	52.024	0.494
787.000	468.596	80.001	19.993	103.482	19.228	50.788	0.494
787.500	468.869	80.002	19.995	103.474	19.248	49.494	0.507
788.000	469.122	80.003	19.995	103.465	19.262	48.535	0.529
788.500	469.343	80.003	19.995	103.452	19.281	47.290	0.500
789.000	469.615	80.002	19.995	103.449	19.296	46.318	0.483
789.500	469.871	80.002	19.994	103.444	19.307	45.551	0.510
790.000	470.100	80.002	19.994	103.437	19.327	44.240	0.506
790.500	470.395	80.002	19.994	103.431	19.342	43.250	0.504
791.000	470.631	80.001	19.995	103.429	19.357	42.286	0.527
791.500	470.893	80.000	19.994	103.423	19.369	41.495	0.514
792.000	471.106	80.001	19.995	103.418	19.385	40.456	0.486
792.500	471.410	80.002	19.996	103.413	19.397	39.683	0.496
793.000	471.659	80.002	19.994	103.407	19.411	38.755	0.535
793.500	471.864	80.002	19.995	103.400	19.422	38.036	0.503
794.001	472.140	80.002	19.994	103.394	19.435	37.138	0.467
794.500	472.411	80.002	19.994	103.388	19.449	36.236	0.514
795.000	472.651	80.003	19.995	103.382	19.461	35.462	0.529
795.500	472.890	80.003	19.995	103.377	19.471	34.782	0.495
796.000	473.163	80.001	19.994	103.374	19.476	34.425	0.496
796.500	473.406	80.002	19.994	103.366	19.490	33.532	0.514
797.000	473.664	80.001	19.993	103.358	19.506	32.457	0.508
797.500	473.931	80.000	19.994	103.353	19.513	31.991	0.513
798.001	474.181	80.002	19.994	103.348	19.519	31.627	0.521
798.501	474.437	80.003	19.993	103.344	19.532	30.756	0.511
799.000	474.714	80.002	19.994	103.342	19.548	29.717	0.520
799.500	475.012	80.001	19.994	103.337	19.550	29.556	0.554
800.000	475.266	80.001	19.994	103.330	19.561	28.846	0.563
800.500	475.519	80.002	19.994	103.322	19.570	28.255	0.530
801.000	475.771	80.001	19.994	103.315	19.582	27.481	0.506
801.500	475.983	80.002	19.994	103.308	19.590	26.968	0.484
802.000	476.271	80.002	19.993	103.305	19.602	26.174	0.482
802.500	476.511	80.002	19.994	103.305	19.607	25.823	0.514
803.000	476.756	80.002	19.994	103.305	19.614	25.354	0.507
803.500	476.992	80.002	19.993	103.303	19.624	24.671	0.483
804.000	477.305	80.003	19.994	103.298	19.632	24.175	0.515
804.500	477.515	80.002	19.994	103.291	19.643	23.460	0.536
805.000	477.779	80.002	19.993	103.285	19.651	22.939	0.499
805.500	478.031	80.003	19.994	103.282	19.655	22.639	0.495
806.000	478.303	80.003	19.994	103.277	19.665	21.984	0.519
806.500	478.592	80.004	19.993	103.276	19.670	21.648	0.542
807.000	478.798	80.003	19.993	103.274	19.677	21.233	0.528
807.500	479.088	80.004	19.994	103.272	19.684	20.726	0.495
808.000	479.347	80.003	19.994	103.266	19.694	20.096	0.522
808.500	479.606	80.003	19.994	103.264	19.699	19.778	0.533
809.000	479.885	80.003	19.994	103.263	19.706	19.295	0.528
809.500	480.099	80.003	19.995	103.263	19.713	18.823	0.515
810.000	480.352	80.004	19.994	103.260	19.724	18.092	0.480
810.500	480.599	80.003	19.993	103.256	19.727	17.931	0.484
811.000	480.856	80.004	19.994	103.249	19.734	17.471	0.502
811.500	481.132	80.004	19.994	103.241	19.740	17.101	0.519
812.000	481.403	80.003	19.994	103.234	19.748	16.536	0.540
812.500	481.663	80.004	19.994	103.228	19.755	16.085	0.539
813.000	481.921	80.003	19.995	103.225	19.762	15.641	0.524
813.500	482.132	80.002	19.993	103.224	19.761	15.713	0.493
814.000	482.396	80.003	19.995	103.225	19.772	14.995	0.472
814.500	482.656	80.001	19.994	103.224	19.775	14.752	0.499
815.000	482.929	80.002	19.994	103.222	19.780	14.417	0.528
815.500	483.175	80.000	19.994	103.222	19.786	14.044	0.526
816.000	483.448	80.001	19.993	103.220	19.789	13.835	0.519
816.500	483.671	80.000	19.994	103.218	19.797	13.309	0.507
817.000	483.958	80.001	19.995	103.214	19.804	12.854	0.503
817.500	484.200	80.000	19.993	103.209	19.811	12.416	0.519
818.000	484.467	80.001	19.995	103.202	19.812	12.324	0.519
818.500	484.741	80.001	19.995	103.196	19.818	11.913	0.525
819.000	484.976	80.001	19.995	103.193	19.817	12.026	0.525
819.500	485.213	79.999	19.995	103.191	19.826	11.434	0.491
820.000	485.516	80.000	19.995	103.191	19.829	11.233	0.506
820.500	485.783	80.000	19.994	103.191	19.835	10.837	0.554
821.000	486.019	79.999	19.995	103.190	19.833	10.941	0.537
821.500	486.256	80.000	19.996	103.187	19.841	10.436	0.488
822.000	486.508	79.999	19.994	103.186	19.847	10.064	0.481
822.500	486.764	80.000	19.995	103.186	19.851	9.767	0.498
823.000	487.038	80.000	19.996	103.185	19.854	9.587	0.519
823.500	487.292	79.999	19.993	103.186	19.859	9.220	0.529
824.000	487.558	80.000	19.994	103.183	19.860	9.210	0.524
824.500	487.792	80.001	19.995	103.178	19.865	8.836	0.510
825.000	488.052	80.000	19.994	103.176	19.867	8.734	0.497
825.500	488.324	80.001	19.995	103.175	19.870	8.552	0.514
826.000	488.586	80.000	19.994	103.171	19.871	8.431	0.533
826.500	488.853	80.000	19.995	103.168	19.876	8.152	0.531
827.000	489.116	80.000	19.995	103.166	19.881	7.822	0.530
827.500	489.332	80.000	19.995	103.163	19.885	7.571	0.505
828.000	489.641	80.001	19.994	103.159	19.885	7.539	0.502
828.500	489.890	80.000	19.995	103.160	19.889	7.294	0.541
829.000	490.136	79.999	19.994	103.166	19.892	7.068	0.526
829.500	490.393	80.000	19.995	103.171	19.893	6.995	0.499
830.000	490.664	79.999	19.995	103.176	19.891	7.136	0.515
830.500	490.912	79.999	19.995	103.177	19.899	6.598	0.523
831.000	491.190	80.000	19.995	103.176	19.902	6.456	0.522
831.500	491.475	80.001	19.995	103.170	19.899	6.653	0.545
832.000	491.722	80.000	19.994	103.163	19.903	6.368	0.548
832.500	491.951	80.000	19.994	103.156	19.902	6.397	0.504
833.000	492.201	80.001	19.993	103.152	19.909	5.976	0.478
833.500	492.461	80.001	19.994	103.148	19.912	5.773	0.495
834.000	492.771	80.000	19.994	103.147	19.910	5.880	0.540
834.500	493.045	80.001	19.995	103.146	19.917	5.470	0.576
835.000	493.299	80.002	19.994	103.146	19.913	5.671	0.556
835.500	493.550	80.002	19.993	103.146	19.917	5.457	0.517
836.000	493.819	80.002	19.995	103.147	19.917	5.436	0.513
836.501	494.047	80.000	19.994	103.147	19.921	5.147	0.509
837.001	494.332	80.002	19.995	103.149	19.920	5.253	0.505
837.500	494.593	80.000	19.994	103.150	19.924	4.968	0.529
838.000	494.901	80.001	19.994	103.150	19.926	4.836	0.557
838.500	495.133	80.001	19.994	103.149	19.923	5.075	0.554
839.000	495.385	80.001	19.994	103.144	19.924	4.996	0.512
839.500	495.664	79.999	19.995	103.143	19.927	4.788	0.507
840.000	495.941	80.000	19.994	103.141	19.931	4.489	0.543
840.500	496.196	80.001	19.993	103.140	19.927	4.777	0.544
841.000	496.473	80.002	19.996	103.140	19.928	4.697	0.533
841.501	496.731	80.001	19.995	103.144	19.928	4.684	0.534
842.000	496.953	80.000	19.996	103.144	19.936	4.191	0.507
842.500	497.242	79.998	19.994	103.142	19.928	4.704	0.495
843.000	497.490	80.001	19.995	103.142	19.933	4.390	0.524
843.500	497.767	80.000	19.995	103.142	19.933	4.410	0.531
844.000	498.032	79.999	19.995	103.143	19.933	4.372	0.533
844.500	498.292	80.000	19.995	103.141	19.934	4.355	0.534
845.000	498.525	80.000	19.995	103.139	19.932	4.430	0.509
845.500	498.827	79.999	19.994	103.135	19.934	4.337	0.514
846.000	499.024	80.000	19.995	103.133	19.937	4.108	0.517
846.500	499.339	80.000	19.995	103.130	19.936	4.190	0.506
847.000	499.554	79.999	19.994	103.130	19.932	4.446	0.521
847.500	499.835	80.000	19.996	103.131	19.935	4.282	0.513
848.000	500.054	79.999	19.996	103.133	19.935	4.282	0.498
848.500	500.347	80.000	19.995	103.134	19.939	4.009	0.506
849.000	500.633	80.000	19.995	103.137	19.933	4.403	0.545
849.500	500.872	79.998	19.995	103.138	19.934	4.299	0.552
850.000	501.173	80.000	19.995	103.139	19.935	4.226	0.533
850.500	501.409	80.000	19.996	103.142	19.938	4.046	0.538
851.000	501.681	79.998	19.995	103.142	19.932	4.438	0.522
851.500	501.906	80.000	19.995	103.140	19.936	4.194	0.503
852.000	502.180	80.000	19.995	103.135	19.935	4.265	0.498
852.500	502.443	80.000	19.996	103.133	19.933	4.408	0.518
853.000	502.696	80.000	19.995	103.129	19.939	3.984	0.527
853.500	502.939	80.000	19.995	103.124	19.938	4.086	0.506
854.000	503.187	79.999	19.995	103.122	19.936	4.191	0.493
854.500	503.493	79.999	19.995	103.124	19.936	4.186	0.523
855.000	503.736	80.000	19.996	103.127	19.938	4.080	0.552
855.500	503.956	80.000	19.995	103.130	19.935	4.239	0.506
856.000	504.243	80.001	19.996	103.134	19.939	3.978	0.485
856.500	504.529	80.000	19.996	103.139	19.939	4.007	0.540
857.000	504.731	80.001	19.996	103.140	19.937	4.126	0.530
857.500	505.019	80.000	19.996	103.140	19.941	3.838	0.489
858.000	505.293	80.000	19.994	103.135	19.941	3.849	0.526
858.500	505.519	80.001	19.995	103.130	19.943	3.706	0.531
859.000	505.792	80.002	19.997	103.125	19.936	4.182	0.499
859.500	506.052	80.001	19.996	103.125	19.940	3.906	0.516
860.000	506.296	80.001	19.997	103.122	19.942	3.820	0.519
860.500	506.593	80.002	19.995	103.122	19.942	3.790	0.523
861.000	506.820	80.002	19.994	103.121	19.941	3.893	0.533
861.500	507.089	80.002	19.994	103.122	19.943	3.710	0.510
862.000	507.385	80.000	19.994	103.122	19.942	3.790	0.530
862.500	507.619	80.001	19.994	103.120	19.941	3.836	0.547
863.000	507.869	80.002	19.993	103.122	19.943	3.760	0.507
863.500	508.127	80.002	19.994	103.123	19.944	3.672	0.497
864.000	508.410	80.002	19.994	103.126	19.943	3.756	0.525
864.500	508.658	80.002	19.993	103.128	19.945	3.587	0.536
865.000	508.915	80.002	19.994	103.131	19.944	3.674	0.518
865.500	509.224	80.002	19.995	103.130	19.946	3.531	0.536
866.000	509.453	80.002	19.995	103.130	19.947	3.492	0.552
866.500	509.720	80.001	19.994	103.124	19.947	3.487	0.517
867.000	509.967	80.003	19.994	103.118	19.947	3.502	0.505
867.500	510.231	80.002	19.994	103.115	19.941	3.890	0.512
868.000	510.491	80.001	19.994	103.114	19.945	3.574	0.518
868.500	510.747	80.002	19.993	103.117	19.947	3.474	0.521
869.000	511.024	80.002	19.993	103.118	19.948	3.387	0.525
869.500	511.286	80.001	19.993	103.120	19.946	3.551	0.535
870.000	511.539	80.002	19.994	103.119	19.949	3.350	0.527
870.500	511.828	80.001	19.993	103.120	19.943	3.759	0.529
871.000	512.070	80.001	19.993	103.119	19.946	3.517	0.536
871.500	512.326	80.001	19.994	103.119	19.944	3.677	0.514
872.000	512.583	80.001	19.994	103.122	19.949	3.318	0.506
872.500	512.856	80.000	19.994	103.124	19.948	3.389	0.522
873.000	513.107	80.001	19.994	103.125	19.945	3.570	0.527
873.500	513.398	80.002	19.995	103.123	19.943	3.718	0.533
874.000	513.664	80.001	19.995	103.121	19.948	3.412	0.550
874.500	513.906	80.003	19.994	103.117	19.951	3.184	0.533
875.000	514.153	80.002	19.994	103.115	19.949	3.322	0.499
875.500	514.423	80.001	19.995	103.113	19.950	3.288	0.503
876.000	514.678	80.003	19.994	103.112	19.948	3.400	0.521
876.500	514.973	80.001	19.995	103.118	19.942	3.772	0.538
877.000	515.215	80.002	19.994	103.123	19.951	3.202	0.544
877.500	515.491	80.001	19.995	103.125	19.950	3.304	0.528
878.000	515.754	80.002	19.995	103.127	19.949	3.368	0.529
878.500	516.036	80.002	19.994	103.126	19.956	2.884	0.542
879.000	516.285	80.001	19.994	103.121	19.947	3.459	0.538
879.500	516.553	80.003	19.995	103.115	19.951	3.234	0.524
880.000	516.779	80.003	19.995	103.113	19.951	3.236	0.505
880.501	517.055	80.001	19.995	103.112	19.955	2.951	0.498
881.000	517.327	80.002	19.995	103.114	19.949	3.325	0.525
881.500	517.562	80.003	19.995	103.115	19.950	3.291	0.528
882.000	517.830	80.002	19.994	103.115	19.954	2.988	0.505
882.500	518.102	80.000	19.994	103.114	19.950	3.255	0.522
883.000	518.362	80.002	19.994	103.114	19.956	2.885	0.536
883.500	518.615	80.002	19.994	103.112	19.954	3.002	0.523
884.000	518.884	80.003	19.993	103.112	19.952	3.140	0.518
884.500	519.179	80.001	19.993	103.112	19.952	3.127	0.543
885.000	519.388	80.004	19.994	103.117	19.952	3.151	0.534
885.501	519.623	80.003	19.994	103.123	19.952	3.119	0.474
886.001	519.907	80.003	19.995	103.124	19.950	3.245	0.481
886.500	520.182	80.004	19.994	103.121	19.949	3.361	0.539
887.000	520.439	80.003	19.994	103.122	19.955	2.949	0.545
887.500	520.675	80.004	19.994	103.121	19.954	3.026	0.512
888.000	520.964	80.003	19.994	103.121	19.952	3.159	0.509
888.500	521.183	80.004	19.994	103.121	19.950	3.263	0.516
889.000	521.479	80.004	19.994	103.124	19.957	2.839	0.511
889.500	521.713	80.004	19.993	103.130	19.955	2.965	0.523
890.000	521.943	80.004	19.995	103.128	19.950	3.271	0.497
890.500	522.247	80.005	19.993	103.121	19.955	2.967	0.499
891.000	522.504	80.004	19.994	103.120	19.952	3.150	0.547
891.500	522.739	80.004	19.993	103.116	19.957	2.837	0.526
892.000	523.002	80.003	19.993	103.113	19.949	3.325	0.495
892.500	523.275	80.004	19.994	103.114	19.950	3.293	0.517
893.000	523.538	80.003	19.993	103.115	19.953	3.049	0.536
893.500	523.727	80.004	19.995	103.116	19.951	3.200	0.494
894.000	524.045	80.003	19.994	103.115	19.953	3.065	0.479
894.500	524.277	80.004	19.994	103.112	19.950	3.259	0.528
895.000	524.558	80.004	19.994	103.117	19.950	3.254	0.531
895.500	524.783	80.003	19.994	103.123	19.951	3.223	0.510
896.000	525.059	80.003	19.994	103.126	19.950	3.271	0.504
896.500	525.303	80.002	19.993	103.131	19.952	3.123	0.511
897.000	525.573	80.004	19.995	103.133	19.950	3.302	0.517
897.500	525.829	80.003	19.994	103.130	19.954	2.990	0.520
898.000	526.076	80.003	19.994	103.127	19.955	2.960	0.514
898.500	526.314	80.001	19.993	103.128	19.955	2.931	0.494
899.000	526.618	80.001	19.994	103.124	19.952	3.109	0.514
899.500	526.812	80.002	19.995	103.122	19.956	2.904	0.520
900.000	527.080	80.002	19.994	103.118	19.957	2.780	0.480
900.500	527.346	80.002	19.994	103.114	19.953	3.056	0.498
901.000	527.600	80.001	19.993	103.109	19.951	3.186	0.527
901.500	527.870	80.000	19.994	103.108	19.957	2.819	0.522
902.000	528.141	80.003	19.995	103.108	19.953	3.065	0.532
902.500	528.404	80.003	19.993	103.108	19.949	3.344	0.537
903.000	528.651	80.003	19.995	103.112	19.951	3.216	0.522
903.500	528.912	80.001	19.994	103.118	19.956	2.897	0.509
904.000	529.141	80.001	19.993	103.121	19.958	2.741	0.499
904.500	529.396	80.001	19.994	103.122	19.953	3.065	0.487
905.000	529.657	80.001	19.994	103.124	19.955	2.912	0.500
905.500	529.927	80.001	19.995	103.121	19.951	3.174	0.523
906.000	530.202	80.000	19.994	103.115	19.953	3.077	0.538
906.500	530.439	80.001	19.995	103.112	19.953	3.099	0.529
907.000	530.661	80.001	19.995	103.112	19.956	2.883	0.486
907.500	530.916	79.999	19.993	103.111	19.955	2.942	0.469
908.000	531.173	80.000	19.995	103.110	19.953	3.095	0.495
908.500	531.452	80.002	19.995	103.110	19.952	3.109	0.524
909.000	531.684	80.001	19.994	103.110	19.956	2.878	0.523
909.500	531.934	80.000	19.994	103.109	19.955	2.958	0.497
910.000	532.218	80.002	19.994	103.109	19.953	3.070	0.509
910.500	532.417	80.001	19.994	103.109	19.954	3.040	0.508
911.000	532.696	80.002	19.994	103.109	19.953	3.097	0.480
911.500	532.974	80.002	19.995	103.109	19.952	3.141	0.517
912.000	533.244	80.000	19.994	103.110	19.953	3.052	0.553
912.500	533.507	80.001	19.995	103.111	19.954	3.041	0.540
913.000	533.710	80.002	19.996	103.111	19.952	3.118	0.499
913.500	533.988	80.000	19.994	103.112	19.958	2.755	0.474
914.000	534.243	80.002	19.995	103.115	19.951	3.198	0.507
914.500	534.506	80.000	19.995	103.117	19.952	3.150	0.526
915.000	534.761	80.002	19.994	103.120	19.949	3.309	0.518
915.500	535.034	80.002	19.995	103.120	19.952	3.145	0.523
916.000	535.265	80.000	19.995	103.120	19.955	2.960	0.516
916.500	535.557	80.001	19.994	103.117	19.957	2.839	0.513
917.000	535.798	80.002	19.994	103.113	19.957	2.784	0.528
917.500	536.040	80.001	19.994	103.110	19.954	3.013	0.508
918.000	536.317	80.001	19.995	103.109	19.955	2.940	0.501
918.500	536.558	80.001	19.994	103.110	19.954	3.006	0.519
919.000	536.779	80.002	19.995	103.113	19.954	3.011	0.490
919.500	537.039	80.000	19.994	103.119	19.959	2.662	0.471
920.000	537.285	80.001	19.994	103.122	19.956	2.876	0.493
920.500	537.555	80.001	19.995	103.122	19.957	2.799	0.511
921.000	537.843	80.001	19.995	103.121	19.954	3.010	0.537
921.500	538.056	80.001	19.994	103.118	19.954	3.010	0.530
922.000	538.288	80.001	19.994	103.112	19.958	2.773	0.473
922.501	538.555	79.999	19.994	103.109	19.956	2.905	0.472
923.000	538.840	80.001	19.995	103.109	19.950	3.289	0.525
923.500	539.085	80.001	19.994	103.109	19.957	2.821	0.541
924.000	539.313	80.000	19.994	103.109	19.952	3.125	0.502
924.500	539.584	80.000	19.994	103.110	19.955	2.969	0.486
925.000	539.819	80.000	19.995	103.111	19.954	3.040	0.502
925.500	540.049	80.001	19.994	103.115	19.958	2.744	0.486
926.000	540.314	79.999	19.995	103.117	19.952	3.148	0.480
926.500	540.577	80.001	19.994	103.118	19.956	2.853	0.511
927.000	540.820	79.999	19.994	103.119	19.958	2.771	0.517
927.500	541.081	80.001	19.994	103.119	19.959	2.696	0.505
928.000	541.314	80.000	19.995	103.117	19.957	2.794	0.499
928.500	541.550	80.001	19.994	103.114	19.954	2.997	0.481
929.000	541.798	80.001	19.993	103.114	19.960	2.600	0.476
929.500	542.056	80.000	19.994	103.112	19.956	2.885	0.495
930.000	542.344	80.000	19.994	103.113	19.958	2.751	0.526
930.500	542.556	80.001	19.996	103.113	19.956	2.869	0.523
931.001	542.821	79.998	19.994	103.115	19.955	2.954	0.489
931.501	543.070	79.999	19.994	103.115	19.956	2.855	0.496
932.000	543.340	79.998	19.995	103.118	19.958	2.728	0.517
932.500	543.581	80.000	19.996	103.118	19.958	2.746	0.515
933.000	543.828	80.000	19.995	103.117	19.957	2.800	0.499
933.500	544.118	80.000	19.996	103.116	19.954	2.996	0.512
934.000	544.331	79.999	19.993	103.116	19.960	2.645	0.520
934.500	544.544	79.999	19.994	103.117	19.956	2.846	0.464
935.000	544.805	79.999	19.995	103.117	19.955	2.926	0.449
935.500	545.048	80.000	19.994	103.117	19.961	2.550	0.489
936.000	545.328	79.998	19.995	103.117	19.955	2.961	0.514
936.500	545.588	79.999	19.995	103.116	19.962	2.511	0.531
937.000	545.839	80.000	19.994	103.113	19.957	2.785	0.525
937.500	546.064	79.999	19.996	103.112	19.956	2.888	0.494
938.000	546.310	80.000	19.995	103.111	19.956	2.867	0.474
938.500	546.545	79.999	19.995	103.110	19.957	2.785	0.476
939.000	546.818	80.000	19.995	103.110	19.954	2.992	0.494
939.500	547.074	80.000	19.995	103.110	19.959	2.712	0.518
940.000	547.302	79.999	19.995	103.110	19.960	2.630	0.506
940.500	547.577	80.002	19.996	103.110	19.955	2.965	0.494
941.000	547.868	80.000	19.995	103.110	19.954	3.004	0.535
941.500	548.098	80.002	19.996	103.114	19.958	2.728	0.543
942.000	548.308	80.000	19.996	103.114	19.961	2.562	0.480
942.500	548.615	80.001	19.995	103.113	19.960	2.626	0.478
943.000	548.842	80.002	19.996	103.113	19.955	2.968	0.526
943.500	549.102	80.003	19.995	103.115	19.957	2.838	0.511
944.000	549.382	80.001	19.995	103.117	19.956	2.895	0.513
944.500	549.606	80.002	19.995	103.121	19.958	2.744	0.522
945.000	549.830	80.002	19.994	103.121	19.959	2.691	0.476
945.500	550.116	80.001	19.996	103.121	19.956	2.878	0.480
946.000	550.356	80.002	19.996	103.118	19.953	3.068	0.518
946.500	550.609	80.001	19.994	103.112	19.956	2.854	0.509
947.000	550.833	80.002	19.996	103.109	19.956	2.876	0.485
947.500	551.114	80.002	19.995	103.110	19.957	2.837	0.491
948.000	551.334	80.002	19.995	103.112	19.954	3.025	0.503
948.500	551.584	80.003	19.996	103.113	19.955	2.938	0.485
949.000	551.824	80.003	19.995	103.113	19.961	2.555	0.480
949.500	552.085	80.003	19.995	103.110	19.957	2.831	0.495
950.000	552.368	80.002	19.995	103.107	19.955	2.970	0.522
950.500	552.602	80.002	19.995	103.106	19.957	2.787	0.530
951.000	552.877	80.002	19.994	103.105	19.956	2.890	0.513
951.500	553.108	80.002	19.994	103.105	19.958	2.737	0.508
952.000	553.360	80.002	19.995	103.104	19.957	2.828	0.494
952.500	553.586	80.002	19.995	103.103	19.955	2.938	0.481
953.000	553.862	80.002	19.995	103.103	19.957	2.787	0.490
953.500	554.136	80.001	19.995	103.103	19.957	2.826	0.526
954.000	554.349	80.001	19.996	103.103	19.956	2.892	0.518
954.500	554.635	80.001	19.994	103.104	19.955	2.947	0.493
955.000	554.923	80.002	19.994	103.105	19.959	2.673	0.536
955.500	555.158	80.002	19.994	103.103	19.958	2.714	0.549
956.000	555.407	80.003	19.995	103.103	19.957	2.792	0.504
956.500	555.688	80.002	19.994	103.104	19.958	2.733	0.507
957.000	555.902	80.002	19.994	103.104	19.959	2.653	0.512
957.500	556.167	80.001	19.994	103.106	19.956	2.867	0.487
958.000	556.423	80.002	19.993	103.108	19.957	2.822	0.500
958.500	556.649	80.002	19.994	103.107	19.959	2.648	0.502
959.000	556.904	80.001	19.994	103.106	19.955	2.940	0.482
959.500	557.146	80.001	19.994	103.108	19.961	2.521	0.489
960.000	557.399	80.002	19.994	103.109	19.962	2.497	0.496
960.500	557.635	80.002	19.993	103.109	19.957	2.785	0.492
961.000	557.890	80.002	19.994	103.109	19.956	2.910	0.490
961.500	558.119	80.002	19.995	103.109	19.963	2.440	0.487
962.000	558.412	80.003	19.994	103.107	19.959	2.708	0.503
962.500	558.657	80.002	19.994	103.106	19.954	2.988	0.530
963.000	558.934	80.002	19.994	103.106	19.958	2.746	0.530
963.500	559.153	80.001	19.995	103.107	19.958	2.744	0.509
964.000	559.416	80.003	19.995	103.107	19.957	2.824	0.489
964.500	559.681	80.003	19.995	103.106	19.957	2.794	0.505
965.000	559.940	80.002	19.994	103.106	19.961	2.559	0.526
965.500	560.197	80.003	19.994	103.106	19.960	2.612	0.520
966.000	560.487	80.005	19.994	103.106	19.961	2.561	0.532
966.500	560.709	80.004	19.994	103.109	19.963	2.395	0.529
967.000	560.982	80.003	19.994	103.109	19.954	3.040	0.503
967.500	561.230	80.003	19.994	103.109	19.959	2.696	0.508
968.000	561.503	80.003	19.995	103.109	19.955	2.920	0.521
968.500	561.767	80.004	19.994	103.107	19.957	2.842	0.529
969.001	562.016	80.004	19.994	103.105	19.957	2.785	0.525
969.501	562.272	80.003	19.993	103.104	19.956	2.901	0.509
970.000	562.494	80.003	19.994	103.104	19.964	2.365	0.491
970.500	562.777	80.004	19.994	103.106	19.954	2.988	0.491
971.000	563.024	80.004	19.994	103.107	19.965	2.286	0.518
971.500	563.300	80.004	19.993	103.107	19.965	2.306	0.526
972.000	563.550	80.004	19.994	103.106	19.966	2.228	0.524
972.500	563.779	80.002	19.993	103.105	19.958	2.714	0.502
973.000	564.064	80.002	19.993	103.104	19.960	2.623	0.496
973.500	564.357	80.004	19.995	103.103	19.960	2.591	0.546
974.000	564.551	80.001	19.994	103.103	19.960	2.619	0.533
974.500	564.818	80.002	19.995	103.106	19.959	2.684	0.474
975.000	565.047	80.002	19.994	103.107	19.960	2.593	0.478
975.500	565.317	80.002	19.994	103.107	19.964	2.345	0.497
976.000	565.562	80.001	19.995	103.109	19.963	2.424	0.507
976.500	565.834	80.003	19.993	103.108	19.960	2.582	0.516
977.000	566.098	80.001	19.994	103.107	19.966	2.253	0.526
977.500	566.370	80.002	19.994	103.106	19.962	2.477	0.536
978.000	566.622	80.001	19.994	103.107	19.964	2.343	0.530
978.500	566.862	80.001	19.994	103.108	19.958	2.755	0.508
979.000	567.107	80.001	19.993	103.109	19.962	2.472	0.488
979.500	567.375	79.999	19.995	103.110	19.963	2.395	0.499
980.000	567.623	80.001	19.995	103.112	19.962	2.486	0.515
980.500	567.900	80.002	19.995	103.110	19.963	2.418	0.521
981.000	568.156	80.001	19.994	103.110	19.960	2.634	0.529
981.500	568.425	80.000	19.994	103.110	19.963	2.422	0.529
982.000	568.647	80.000	19.994	103.109	19.960	2.618	0.508
982.500	568.930	80.000	19.995	103.109	19.965	2.306	0.498
983.000	569.199	80.001	19.993	103.109	19.958	2.769	0.529
983.500	569.451	80.000	19.994	103.110	19.957	2.835	0.537
984.000	569.688	80.001	19.994	103.110	19.961	2.520	0.505
984.500	570.005	80.002	19.993	103.110	19.961	2.536	0.521
985.000	570.266	80.001	19.995	103.110	19.962	2.456	0.566
985.500	570.533	80.001	19.995	103.110	19.959	2.701	0.553
986.000	570.774	80.000	19.995	103.110	19.964	2.342	0.518
986.500	571.026	79.999	19.993	103.110	19.965	2.302	0.501
987.000	571.298	80.000	19.993	103.110	19.960	2.643	0.509
987.500	571.542	80.001	19.993	103.111	19.958	2.773	0.520
988.000	571.843	80.000	19.993	103.111	19.961	2.575	0.530
988.500	572.113	80.000	19.992	103.110	19.966	2.244	0.558
989.000	572.320	80.000	19.994	103.108	19.956	2.901	0.524
989.500	572.609	80.002	19.994	103.107	19.959	2.660	0.487
990.000	572.863	80.000	19.993	103.107	19.961	2.548	0.519
990.500	573.148	79.999	19.992	103.107	19.962	2.502	0.541
991.000	573.386	80.002	19.994	103.110	19.961	2.539	0.531
991.500	573.645	80.002	19.994	103.113	19.967	2.183	0.510
992.000	573.909	80.001	19.994	103.114	19.964	2.377	0.510
992.500	574.214	79.999	19.994	103.114	19.964	2.365	0.546
993.000	574.490	80.002	19.994	103.116	19.962	2.484	0.575
993.500	574.739	80.002	19.994	103.113	19.959	2.659	0.554
994.000	575.024	80.000	19.994	103.113	19.964	2.372	0.530
994.500	575.278	80.001	19.994	103.114	19.965	2.269	0.536
995.000	575.553	80.002	19.994	103.113	19.961	2.545	0.533
995.500	575.833	79.996	19.994	103.111	19.960	2.614	0.542
996.000	576.072	80.000	19.994	103.111	19.966	2.240	0.537
996.500	576.354	80.000	19.993	103.110	19.963	2.422	0.520
997.000	576.611	79.999	19.994	103.110	19.962	2.470	0.530
997.500	576.870	80.000	19.993	103.110	19.958	2.778	0.527
998.000	577.107	80.001	19.994	103.110	19.965	2.295	0.506
998.500	577.388	80.001	19.994	103.111	19.965	2.274	0.507
999.000	577.650	80.000	19.993	103.111	19.959	2.657	0.530
999.500	577.886	80.001	19.994	103.110	19.965	2.278	0.520
1000.000	578.174	80.002	19.994	103.107	19.961	2.529	0.511
1000.500	578.421	80.002	19.994	103.102	19.957	2.801	0.530
1001.000	578.660	80.000	19.994	103.098	19.962	2.454	0.510
1001.500	578.921	80.001	19.994	103.099	19.961	2.536	0.493
1002.000	579.202	80.001	19.995	103.099	19.958	2.714	0.521
1002.500	579.461	80.000	19.995	103.102	19.964	2.356	0.541
1003.000	579.704	80.001	19.993	103.108	19.963	2.388	0.521
1003.500	579.972	80.000	19.994	103.111	19.960	2.593	0.507
1004.000	580.260	80.001	19.994	103.110	19.957	2.804	0.533
1004.500	580.499	79.999	19.995	103.109	19.955	2.952	0.541
1005.000	580.781	80.002	19.995	103.108	19.954	2.990	0.524
1005.500	581.009	80.000	19.995	103.107	19.953	3.105	0.515
1006.000	581.254	80.001	19.995	103.107	19.960	2.628	0.491
1006.500	581.556	80.001	19.995	103.106	19.962	2.500	0.510
1007.000	581.795	80.001	19.995	103.106	19.957	2.842	0.545
1007.500	582.065	79.999	19.994	103.106	19.960	2.600	0.525
1008.000	582.354	80.000	19.995	103.106	19.955	2.947	0.534
1008.501	582.600	79.999	19.995	103.107	19.955	2.952	0.547
1009.001	582.869	80.000	19.995	103.108	19.957	2.797	0.525
1009.500	583.107	80.000	19.994	103.108	19.959	2.662	0.511
1010.000	583.364	80.000	19.996	103.108	19.956	2.874	0.501
1010.500	583.641	80.001	19.996	103.107	19.962	2.473	0.514
1011.000	583.885	80.000	19.996	103.107	19.958	2.753	0.528
1011.500	584.123	79.999	19.994	103.107	19.958	2.755	0.502
1012.000	584.443	79.999	19.995	103.106	19.954	2.981	0.520
1012.500	584.696	80.000	19.995	103.105	19.959	2.648	0.565
1013.000	584.961	79.999	19.994	103.103	19.954	3.041	0.545
1013.500	585.175	80.001	19.995	103.102	19.958	2.774	0.499
1014.000	585.407	79.999	19.995	103.102	19.958	2.737	0.463
1014.500	585.695	80.000	19.994	103.103	19.961	2.545	0.483
1015.000	585.934	80.001	19.994	103.102	19.957	2.840	0.523
1015.500	586.208	79.999	19.994	103.103	19.955	2.920	0.520
1016.000	586.468	79.999	19.994	103.104	19.956	2.874	0.524
1016.501	586.736	80.002	19.995	103.104	19.960	2.619	0.531
1017.001	587.009	80.000	19.995	103.104	19.961	2.564	0.534
1017.501	587.235	80.001	19.994	103.106	19.960	2.593	0.519
1018.000	587.470	79.999	19.993	103.107	19.958	2.719	0.480
1018.500	587.707	80.000	19.995	103.106	19.961	2.552	0.466
1019.000	587.972	79.999	19.994	103.105	19.963	2.434	0.487
1019.500	588.200	80.002	19.994	103.104	19.962	2.502	0.498
1020.000	588.473	80.002	19.994	103.104	19.963	2.441	0.497
1020.500	588.741	80.001	19.995	103.104	19.961	2.557	0.521
1021.001	588.996	80.000	19.994	103.105	19.961	2.543	0.532
1021.500	589.229	80.001	19.996	103.106	19.957	2.808	0.506
1022.000	589.499	80.001	19.994	103.107	19.962	2.502	0.496
1022.500	589.782	80.001	19.994	103.107	19.963	2.427	0.528
1023.000	590.026	80.002	19.995	103.108	19.965	2.261	0.540
1023.500	590.276	80.002	19.995	103.108	19.963	2.439	0.511
1024.000	590.541	80.002	19.995	103.108	19.962	2.470	0.505
1024.500	590.781	80.002	19.995	103.109	19.964	2.336	0.510
1025.000	591.013	80.003	19.995	103.110	19.957	2.790	0.488
1025.500	591.265	80.004	19.995	103.110	19.954	2.995	0.478
1026.000	591.540	80.002	19.994	103.109	19.961	2.530	0.506
1026.500	591.781	80.001	19.995	103.108	19.961	2.552	0.522
1027.000	592.028	80.002	19.994	103.107	19.955	2.961	0.502
1027.500	592.313	80.003	19.995	103.105	19.956	2.904	0.510
1028.000	592.590	80.002	19.995	103.104	19.957	2.838	0.547
1028.500	592.848	80.003	19.994	103.104	19.960	2.605	0.549
1029.000	593.048	80.002	19.995	103.105	19.954	2.981	0.497
1029.500	593.332	80.002	19.994	103.105	19.962	2.475	0.471
1030.000	593.598	80.003	19.995	103.105	19.957	2.806	0.517
1030.500	593.850	80.002	19.995	103.105	19.962	2.494	0.534
1031.000	594.135	80.002	19.996	103.105	19.955	2.947	0.528
1031.500	594.411	80.002	19.996	103.105	19.961	2.544	0.549
1032.000	594.656	80.001	19.994	103.106	19.963	2.438	0.541
1032.500	594.900	80.002	19.996	103.105	19.962	2.500	0.505
1033.000	595.165	80.001	19.996	103.105	19.956	2.881	0.498
1033.500	595.460	80.002	19.996	103.104	19.954	3.023	0.534
1034.000	595.711	80.002	19.995	103.102	19.959	2.680	0.553
1034.500	595.950	80.002	19.995	103.100	19.964	2.336	0.518
1035.000	596.254	80.002	19.995	103.099	19.964	2.336	0.516
1035.500	596.466	80.000	19.995	103.098	19.961	2.568	0.530
1036.000	596.715	80.001	19.996	103.099	19.964	2.333	0.489
1036.500	596.979	80.001	19.995	103.103	19.962	2.512	0.487
1037.000	597.208	80.001	19.995	103.103	19.963	2.393	0.503
1037.500	597.468	80.002	19.996	103.105	19.957	2.803	0.491
1038.000	597.755	80.001	19.995	103.106	19.962	2.502	0.518
1038.500	597.978	80.002	19.995	103.104	19.959	2.689	0.528
1039.000	598.245	80.000	19.994	103.103	19.955	2.965	0.500
1039.500	598.526	80.002	19.994	103.103	19.959	2.666	0.519
1040.000	598.742	80.001	19.995	103.100	19.963	2.450	0.523
1040.500	598.995	80.002	19.996	103.097	19.956	2.854	0.484
1041.000	599.267	80.000	19.995	103.096	19.961	2.557	0.497
1041.500	599.521	80.003	19.997	103.096	19.958	2.715	0.525
1042.000	599.770	80.002	19.995	103.098	19.958	2.737	0.515
1042.500	599.987	80.002	19.994	103.100	19.957	2.810	0.485
1043.000	600.280	80.003	19.994	103.103	19.959	2.705	0.488
1043.500	600.515	80.002	19.994	103.103	19.960	2.621	0.518
