Repository: ulfsri/fsri_materials_database

# Materials and Products Database

## 01_Data

Raw data generated from each apparatus are included here in plain-text format. The data is organized first by material, next by the short name of test apparatus used, and where applicable additional filtering by test settings.

### material.json

Each material directory contains a json file of the same name as the material. This file links the data stored in the repository as well as data and graphs produced by the accompanying scripts (__02_Scripts__) to the respective landing page for the material on the front-end website.

File: 01_Data/Polyester_Microfiber_81A/MCC/Polyester_Microfiber_81A_MCC_30K_min_220228_R3.txt (part 2 of 4)
T Correction Coefficients:	0	1.024463	0
Time Shift (s):	14
*
Time (s)	Temperature (C)	N2 flow rate (cc/min)	O2 flow rate (cc/min)	Flow Rate (cc/min)	Oxygen (%)	HRR (W/g)	Heating rate (C/s)
348.000	255.831	80.011	19.993	103.872	20.048	3.280	0.510
348.500	256.088	80.010	19.993	103.875	20.044	3.550	0.560
349.000	256.288	80.010	19.994	103.877	20.045	3.501	0.508
349.500	256.513	80.012	19.993	103.880	20.045	3.493	0.441
350.000	256.775	80.011	19.994	103.880	20.043	3.602	0.456
350.500	257.032	80.009	19.995	103.879	20.044	3.525	0.503
351.000	257.297	80.011	19.993	103.874	20.046	3.388	0.520
351.500	257.589	80.010	19.994	103.870	20.044	3.515	0.539
352.000	257.853	80.010	19.993	103.865	20.046	3.383	0.557
352.500	258.041	80.012	19.993	103.862	20.044	3.529	0.504
353.000	258.321	80.010	19.993	103.863	20.044	3.513	0.460
353.500	258.581	80.012	19.992	103.865	20.045	3.454	0.504
354.000	258.844	80.009	19.995	103.867	20.044	3.513	0.532
354.500	259.116	80.010	19.994	103.872	20.047	3.296	0.529
355.000	259.308	80.009	19.994	103.873	20.045	3.479	0.500
355.500	259.605	80.010	19.995	103.872	20.041	3.781	0.476
356.000	259.846	80.009	19.994	103.870	20.046	3.428	0.513
356.500	260.136	80.010	19.994	103.869	20.043	3.594	0.535
357.000	260.332	80.010	19.994	103.864	20.042	3.661	0.509
357.500	260.591	80.009	19.994	103.863	20.042	3.690	0.470
358.000	260.828	80.010	19.994	103.863	20.042	3.667	0.475
358.500	261.041	80.008	19.993	103.863	20.043	3.623	0.473
359.000	261.328	80.008	19.994	103.863	20.049	3.166	0.475
359.500	261.555	80.008	19.994	103.864	20.046	3.416	0.507
360.001	261.827	80.008	19.994	103.865	20.043	3.592	0.507
360.500	262.085	80.008	19.994	103.865	20.043	3.617	0.515
361.000	262.313	80.008	19.994	103.867	20.042	3.669	0.508
361.500	262.606	80.006	19.994	103.867	20.043	3.613	0.503
362.000	262.795	80.007	19.994	103.868	20.042	3.669	0.501
362.500	263.084	80.007	19.994	103.868	20.044	3.529	0.480
363.000	263.343	80.007	19.994	103.868	20.044	3.576	0.513
363.500	263.580	80.006	19.994	103.866	20.042	3.674	0.522
364.000	263.846	80.006	19.995	103.865	20.042	3.714	0.500
364.500	264.088	80.006	19.994	103.864	20.040	3.840	0.505
365.000	264.331	80.008	19.994	103.864	20.044	3.570	0.497
365.500	264.621	80.006	19.995	103.863	20.042	3.714	0.510
366.000	264.803	80.007	19.994	103.863	20.042	3.686	0.503
366.500	265.079	80.007	19.994	103.862	20.043	3.596	0.465
367.000	265.317	80.006	19.996	103.863	20.044	3.548	0.486
367.500	265.555	80.006	19.995	103.863	20.043	3.584	0.495
368.000	265.842	80.008	19.994	103.864	20.044	3.531	0.500
368.500	266.089	80.008	19.994	103.865	20.044	3.523	0.530
369.000	266.287	80.006	19.995	103.865	20.043	3.621	0.490
369.500	266.538	80.007	19.995	103.865	20.045	3.495	0.447
370.000	266.781	80.007	19.994	103.865	20.043	3.641	0.471
370.500	267.049	80.008	19.993	103.867	20.042	3.730	0.502
371.000	267.286	80.007	19.994	103.868	20.042	3.730	0.508
371.501	267.528	80.007	19.994	103.868	20.043	3.623	0.493
372.000	267.804	80.006	19.994	103.868	20.040	3.866	0.499
372.500	268.029	80.007	19.994	103.868	20.044	3.572	0.509
373.000	268.282	80.009	19.993	103.866	20.042	3.728	0.489
373.500	268.532	80.007	19.994	103.865	20.042	3.726	0.491
374.000	268.764	80.007	19.993	103.868	20.043	3.602	0.493
374.500	269.041	80.008	19.993	103.869	20.041	3.740	0.495
375.000	269.248	80.008	19.993	103.869	20.042	3.710	0.496
375.500	269.511	80.008	19.993	103.869	20.043	3.625	0.477
376.000	269.747	80.007	19.994	103.869	20.040	3.878	0.485
376.500	270.035	80.009	19.994	103.867	20.042	3.706	0.512
377.000	270.301	80.009	19.993	103.866	20.040	3.876	0.539
377.500	270.536	80.009	19.993	103.866	20.041	3.803	0.528
378.000	270.766	80.008	19.993	103.866	20.040	3.844	0.483
378.500	271.013	80.008	19.995	103.866	20.040	3.817	0.471
379.000	271.317	80.008	19.993	103.867	20.042	3.726	0.514
379.500	271.548	80.008	19.994	103.866	20.043	3.602	0.543
380.000	271.797	80.008	19.993	103.867	20.041	3.757	0.507
380.500	272.027	80.007	19.993	103.867	20.040	3.852	0.479
381.000	272.311	80.007	19.994	103.868	20.041	3.785	0.496
381.500	272.565	80.008	19.995	103.868	20.042	3.716	0.526
382.000	272.766	80.008	19.993	103.868	20.041	3.755	0.497
382.500	273.027	80.009	19.994	103.867	20.043	3.602	0.458
383.000	273.265	80.008	19.993	103.866	20.040	3.830	0.480
383.500	273.501	80.008	19.994	103.865	20.044	3.576	0.486
384.000	273.776	80.008	19.994	103.864	20.041	3.744	0.493
384.500	274.015	80.008	19.993	103.864	20.039	3.921	0.513
385.000	274.254	80.008	19.994	103.864	20.039	3.911	0.496
385.500	274.483	80.008	19.994	103.864	20.041	3.769	0.473
386.000	274.723	80.008	19.994	103.864	20.040	3.842	0.469
386.501	274.968	80.008	19.994	103.864	20.043	3.645	0.477
387.000	275.235	80.007	19.993	103.864	20.043	3.637	0.498
387.500	275.476	80.009	19.994	103.863	20.040	3.842	0.510
388.000	275.760	80.009	19.993	103.863	20.044	3.521	0.517
388.500	275.997	80.008	19.994	103.863	20.040	3.813	0.523
389.000	276.248	80.009	19.994	103.863	20.045	3.452	0.505
389.500	276.481	80.007	19.994	103.865	20.044	3.546	0.486
390.000	276.724	80.009	19.994	103.866	20.046	3.379	0.480
390.500	276.983	80.009	19.993	103.866	20.047	3.294	0.489
391.000	277.233	80.007	19.994	103.866	20.049	3.180	0.505
391.500	277.474	80.008	19.993	103.866	20.047	3.335	0.499
392.000	277.685	80.008	19.994	103.865	20.046	3.418	0.472
392.500	277.944	80.005	19.994	103.863	20.047	3.298	0.462
393.000	278.195	80.008	19.996	103.864	20.044	3.533	0.490
393.500	278.433	80.009	19.996	103.864	20.044	3.574	0.499
394.000	278.716	80.008	19.995	103.864	20.044	3.570	0.505
394.500	278.947	80.008	19.995	103.863	20.042	3.700	0.518
395.000	279.163	80.007	19.995	103.863	20.043	3.611	0.481
395.500	279.458	80.007	19.995	103.863	20.045	3.471	0.479
396.000	279.655	80.007	19.996	103.863	20.048	3.282	0.502
396.500	279.968	80.008	19.995	103.865	20.047	3.337	0.502
397.000	280.216	80.008	19.995	103.868	20.050	3.107	0.536
397.500	280.449	80.007	19.994	103.868	20.047	3.292	0.521
398.000	280.669	80.009	19.994	103.869	20.044	3.578	0.467
398.500	280.872	80.008	19.993	103.869	20.041	3.789	0.438
399.000	281.133	80.009	19.995	103.866	20.046	3.395	0.444
399.500	281.393	80.009	19.994	103.864	20.045	3.493	0.492
400.000	281.682	80.008	19.995	103.864	20.045	3.452	0.535
400.500	281.881	80.008	19.994	103.863	20.044	3.556	0.519
401.000	282.166	80.008	19.993	103.863	20.044	3.538	0.486
401.500	282.407	80.008	19.994	103.863	20.048	3.213	0.505
402.000	282.678	80.009	19.994	103.863	20.043	3.608	0.519
402.500	282.920	80.010	19.995	103.863	20.043	3.613	0.512
403.000	283.183	80.009	19.995	103.863	20.045	3.489	0.508
403.500	283.429	80.009	19.993	103.864	20.043	3.641	0.507
404.000	283.652	80.009	19.994	103.864	20.044	3.513	0.489
404.500	283.937	80.010	19.994	103.864	20.042	3.706	0.488
405.000	284.184	80.010	19.994	103.864	20.040	3.846	0.520
405.500	284.437	80.010	19.995	103.864	20.041	3.771	0.516
406.000	284.647	80.010	19.994	103.864	20.042	3.665	0.481
406.500	284.907	80.009	19.994	103.864	20.040	3.805	0.467
407.000	285.161	80.010	19.995	103.864	20.043	3.647	0.493
407.500	285.408	80.009	19.994	103.863	20.044	3.566	0.508
408.000	285.629	80.009	19.993	103.863	20.045	3.497	0.484
408.500	285.943	80.010	19.994	103.862	20.043	3.596	0.501
409.000	286.168	80.011	19.994	103.862	20.042	3.688	0.537
409.500	286.378	80.010	19.994	103.862	20.041	3.775	0.487
410.000	286.690	80.011	19.993	103.863	20.042	3.682	0.478
410.500	286.875	80.010	19.994	103.865	20.042	3.722	0.509
411.000	287.157	80.010	19.993	103.865	20.045	3.462	0.482
411.500	287.415	80.010	19.993	103.866	20.042	3.716	0.504
412.000	287.688	80.010	19.994	103.867	20.042	3.714	0.536
412.500	287.897	80.009	19.993	103.866	20.038	3.955	0.507
413.000	288.187	80.011	19.993	103.865	20.041	3.748	0.490
413.500	288.369	80.011	19.993	103.865	20.038	4.012	0.486
414.000	288.618	80.010	19.993	103.864	20.041	3.781	0.451
414.500	288.927	80.011	19.992	103.862	20.040	3.858	0.494
415.000	289.145	80.009	19.994	103.862	20.040	3.834	0.543
415.500	289.401	80.010	19.993	103.863	20.041	3.767	0.501
416.000	289.609	80.009	19.993	103.864	20.043	3.655	0.469
416.500	289.855	80.010	19.994	103.864	20.038	3.974	0.459
417.000	290.136	80.010	19.993	103.864	20.042	3.661	0.491
417.500	290.364	80.010	19.993	103.865	20.041	3.759	0.518
418.000	290.619	80.009	19.993	103.865	20.038	3.972	0.496
418.500	290.886	80.010	19.993	103.864	20.038	3.968	0.503
419.000	291.116	80.009	19.993	103.864	20.040	3.870	0.509
419.500	291.380	80.010	19.993	103.866	20.036	4.124	0.496
420.000	291.654	80.009	19.993	103.865	20.040	3.834	0.516
420.500	291.884	80.010	19.993	103.865	20.040	3.876	0.521
421.000	292.143	80.008	19.993	103.865	20.042	3.710	0.497
421.500	292.359	80.009	19.995	103.865	20.042	3.698	0.482
422.000	292.642	80.009	19.994	103.864	20.038	4.012	0.487
422.500	292.880	80.009	19.993	103.864	20.039	3.937	0.510
423.000	293.143	80.009	19.993	103.864	20.041	3.803	0.511
423.500	293.358	80.008	19.993	103.864	20.039	3.905	0.489
424.000	293.597	80.008	19.995	103.864	20.039	3.898	0.465
424.500	293.910	80.008	19.994	103.865	20.040	3.852	0.503
425.000	294.127	80.008	19.994	103.866	20.043	3.610	0.542
425.500	294.389	80.008	19.995	103.867	20.039	3.886	0.505
426.000	294.630	80.009	19.994	103.867	20.041	3.736	0.491
426.500	294.863	80.009	19.994	103.867	20.041	3.763	0.488
427.000	295.111	80.009	19.994	103.866	20.040	3.830	0.477
427.500	295.343	80.009	19.994	103.866	20.038	4.018	0.481
428.000	295.617	80.009	19.994	103.866	20.039	3.884	0.493
428.500	295.899	80.009	19.994	103.867	20.039	3.882	0.531
429.000	296.145	80.008	19.993	103.866	20.038	4.024	0.542
429.500	296.421	80.009	19.993	103.866	20.039	3.884	0.525
430.000	296.627	80.010	19.993	103.865	20.039	3.929	0.502
430.500	296.869	80.011	19.994	103.863	20.038	3.970	0.465
431.000	297.137	80.008	19.994	103.861	20.039	3.905	0.479
431.500	297.377	80.011	19.993	103.862	20.039	3.927	0.509
432.000	297.621	80.012	19.994	103.862	20.039	3.931	0.496
432.500	297.850	80.011	19.994	103.864	20.038	3.980	0.479
433.000	298.107	80.010	19.992	103.864	20.039	3.927	0.480
433.500	298.409	80.009	19.993	103.864	20.039	3.917	0.522
434.000	298.677	80.010	19.992	103.864	20.035	4.201	0.565
434.500	298.907	80.010	19.994	103.863	20.035	4.183	0.535
435.000	299.166	80.010	19.993	103.863	20.036	4.144	0.494
435.500	299.430	80.010	19.993	103.864	20.037	4.079	0.506
436.000	299.651	80.010	19.993	103.864	20.034	4.270	0.504
436.500	299.858	80.010	19.994	103.863	20.038	4.000	0.457
437.000	300.169	80.010	19.994	103.863	20.037	4.069	0.473
437.500	300.444	80.010	19.993	103.863	20.037	4.069	0.552
438.000	300.668	80.009	19.993	103.862	20.038	3.974	0.542
438.500	300.909	80.009	19.994	103.864	20.037	4.091	0.482
439.000	301.186	80.010	19.993	103.865	20.037	4.065	0.492
439.500	301.412	80.010	19.993	103.868	20.036	4.126	0.511
440.000	301.694	80.009	19.994	103.869	20.039	3.917	0.506
440.500	301.902	80.008	19.992	103.868	20.036	4.138	0.499
441.000	302.176	80.009	19.994	103.867	20.039	3.913	0.486
441.500	302.415	80.008	19.994	103.866	20.038	4.020	0.497
442.001	302.658	80.008	19.994	103.864	20.038	3.967	0.497
442.500	302.930	80.007	19.994	103.864	20.037	4.089	0.498
443.000	303.178	80.008	19.993	103.864	20.037	4.036	0.518
443.500	303.426	80.008	19.994	103.865	20.036	4.136	0.508
444.000	303.704	80.007	19.993	103.865	20.033	4.398	0.511
444.500	303.948	80.007	19.993	103.865	20.039	3.945	0.524
445.000	304.214	80.008	19.993	103.865	20.036	4.158	0.516
445.500	304.432	80.007	19.993	103.865	20.037	4.036	0.497
446.000	304.681	80.007	19.993	103.864	20.036	4.115	0.476
446.500	304.946	80.008	19.994	103.866	20.033	4.351	0.491
447.000	305.217	80.009	19.993	103.866	20.035	4.209	0.525
447.500	305.447	80.007	19.993	103.867	20.035	4.247	0.519
448.000	305.653	80.007	19.994	103.867	20.035	4.233	0.468
448.500	305.926	80.007	19.995	103.867	20.036	4.160	0.457
449.000	306.165	80.007	19.993	103.865	20.038	4.018	0.496
449.500	306.472	80.007	19.993	103.864	20.035	4.225	0.529
450.000	306.684	80.008	19.994	103.863	20.033	4.338	0.532
450.500	306.957	80.007	19.994	103.862	20.034	4.255	0.502
451.000	307.221	80.007	19.995	103.861	20.032	4.426	0.511
451.500	307.461	80.008	19.994	103.860	20.035	4.215	0.520
452.000	307.740	80.007	19.994	103.860	20.030	4.606	0.512
452.500	307.979	80.007	19.994	103.860	20.030	4.568	0.519
453.000	308.254	80.008	19.995	103.861	20.032	4.450	0.516
453.500	308.481	80.007	19.995	103.862	20.031	4.547	0.508
454.000	308.716	80.007	19.994	103.863	20.030	4.562	0.483
454.500	309.008	80.007	19.995	103.864	20.032	4.418	0.495
455.000	309.259	80.007	19.994	103.864	20.032	4.420	0.534
455.500	309.521	80.007	19.995	103.864	20.035	4.225	0.527
456.000	309.752	80.008	19.996	103.862	20.033	4.355	0.503
456.500	310.027	80.007	19.995	103.862	20.034	4.304	0.500
457.000	310.243	80.008	19.995	103.861	20.032	4.407	0.499
457.500	310.522	80.007	19.995	103.861	20.031	4.535	0.493
458.000	310.769	80.008	19.994	103.859	20.035	4.239	0.511
458.500	311.028	80.007	19.995	103.860	20.029	4.641	0.516
459.000	311.261	80.009	19.994	103.860	20.028	4.722	0.499
459.500	311.516	80.008	19.993	103.860	20.030	4.600	0.490
460.000	311.778	80.008	19.994	103.859	20.031	4.527	0.503
460.500	312.048	80.008	19.994	103.857	20.031	4.543	0.525
461.000	312.302	80.008	19.995	103.856	20.028	4.712	0.528
461.500	312.579	80.008	19.995	103.857	20.031	4.548	0.527
462.000	312.838	80.007	19.995	103.857	20.030	4.612	0.534
462.500	313.089	80.008	19.995	103.857	20.032	4.403	0.523
463.000	313.349	80.008	19.994	103.860	20.031	4.519	0.510
463.500	313.595	80.008	19.994	103.860	20.032	4.440	0.508
464.000	313.866	80.008	19.994	103.860	20.031	4.480	0.511
464.500	314.069	80.008	19.995	103.860	20.031	4.515	0.496
465.000	314.346	80.007	19.994	103.860	20.030	4.558	0.477
465.500	314.591	80.008	19.994	103.860	20.030	4.625	0.501
466.000	314.876	80.007	19.994	103.860	20.032	4.440	0.526
466.500	315.122	80.008	19.994	103.860	20.031	4.511	0.531
467.000	315.330	80.009	19.995	103.861	20.032	4.473	0.492
467.500	315.584	80.009	19.993	103.860	20.033	4.397	0.458
468.000	315.851	80.008	19.994	103.860	20.034	4.272	0.492
468.501	316.112	80.009	19.994	103.861	20.031	4.546	0.525
469.000	316.373	80.009	19.995	103.861	20.033	4.397	0.525
469.500	316.607	80.009	19.994	103.860	20.029	4.653	0.508
470.000	316.856	80.007	19.995	103.861	20.030	4.574	0.489
470.500	317.109	80.009	19.992	103.862	20.030	4.600	0.493
471.000	317.386	80.009	19.994	103.862	20.032	4.405	0.516
471.500	317.610	80.009	19.993	103.863	20.030	4.616	0.515
472.000	317.878	80.009	19.993	103.863	20.031	4.501	0.496
472.500	318.109	80.008	19.995	103.863	20.032	4.456	0.495
473.000	318.355	80.009	19.994	103.861	20.028	4.738	0.488
473.500	318.644	80.007	19.994	103.858	20.029	4.657	0.506
474.000	318.834	80.008	19.993	103.858	20.030	4.582	0.507
474.500	319.131	80.007	19.994	103.858	20.026	4.884	0.483
475.000	319.359	80.007	19.994	103.858	20.030	4.574	0.506
475.500	319.622	80.007	19.995	103.858	20.030	4.623	0.508
476.000	319.853	80.007	19.994	103.861	20.031	4.535	0.493
476.500	320.152	80.008	19.994	103.862	20.030	4.623	0.512
477.000	320.425	80.008	19.993	103.862	20.030	4.590	0.551
477.500	320.632	80.007	19.994	103.862	20.029	4.689	0.526
478.000	320.903	80.008	19.993	103.863	20.029	4.679	0.479
478.500	321.146	80.008	19.993	103.863	20.028	4.748	0.497
479.000	321.412	80.007	19.993	103.862	20.028	4.736	0.512
479.500	321.666	80.007	19.994	103.863	20.028	4.760	0.514
480.000	321.946	80.008	19.994	103.862	20.029	4.663	0.527
480.500	322.179	80.008	19.994	103.861	20.028	4.752	0.524
481.000	322.408	80.008	19.994	103.859	20.027	4.778	0.487
481.500	322.721	80.008	19.993	103.858	20.025	4.945	0.502
482.000	322.948	80.008	19.993	103.858	20.026	4.921	0.541
482.500	323.165	80.008	19.993	103.859	20.028	4.760	0.492
483.000	323.433	80.009	19.993	103.861	20.027	4.785	0.465
483.500	323.703	80.009	19.993	103.863	20.028	4.756	0.511
484.000	323.956	80.009	19.994	103.864	20.029	4.663	0.530
484.500	324.224	80.008	19.993	103.864	20.029	4.647	0.522
485.000	324.429	80.009	19.992	103.864	20.030	4.582	0.497
485.500	324.714	80.009	19.993	103.864	20.029	4.659	0.482
486.000	324.973	80.009	19.994	103.863	20.026	4.854	0.517
486.500	325.206	80.010	19.994	103.864	20.028	4.750	0.518
487.000	325.478	80.010	19.993	103.863	20.028	4.728	0.498
487.500	325.732	80.010	19.992	103.862	20.026	4.892	0.516
488.000	325.973	80.010	19.994	103.861	20.026	4.882	0.511
488.500	326.193	80.009	19.993	103.860	20.027	4.819	0.478
489.000	326.469	80.011	19.994	103.860	20.026	4.909	0.479
489.500	326.739	80.009	19.993	103.861	20.027	4.793	0.521
490.000	327.005	80.010	19.994	103.862	20.026	4.874	0.541
490.500	327.220	80.011	19.994	103.859	20.026	4.919	0.508
491.000	327.490	80.010	19.993	103.857	20.024	5.014	0.483
491.500	327.742	80.010	19.993	103.854	20.025	4.990	0.503
492.000	327.949	80.010	19.994	103.853	20.025	4.939	0.490
492.500	328.244	80.010	19.993	103.853	20.026	4.925	0.481
493.000	328.501	80.010	19.994	103.857	20.026	4.852	0.528
493.500	328.710	80.009	19.994	103.861	20.028	4.704	0.509
494.000	328.987	80.009	19.994	103.864	20.027	4.840	0.476
494.500	329.251	80.010	19.994	103.862	20.025	4.947	0.514
495.000	329.527	80.011	19.993	103.862	20.025	4.990	0.541
495.500	329.765	80.010	19.994	103.861	20.022	5.154	0.526
496.000	330.018	80.009	19.995	103.861	20.028	4.714	0.502
496.500	330.264	80.010	19.994	103.860	20.022	5.177	0.495
497.000	330.488	80.009	19.993	103.862	20.025	4.982	0.484
497.500	330.766	80.010	19.993	103.862	20.020	5.308	0.486
498.000	331.007	80.009	19.994	103.861	20.023	5.083	0.510
498.500	331.276	80.009	19.993	103.861	20.020	5.312	0.515
499.000	331.510	80.010	19.994	103.861	20.024	5.047	0.507
499.500	331.790	80.009	19.994	103.862	20.025	4.982	0.508
500.001	332.033	80.009	19.993	103.861	20.022	5.158	0.518
500.500	332.304	80.008	19.992	103.863	20.023	5.140	0.519
501.000	332.541	80.009	19.993	103.863	20.025	4.937	0.511
501.500	332.841	80.008	19.994	103.862	20.025	4.984	0.522
502.000	333.055	80.009	19.994	103.862	20.023	5.077	0.525
502.500	333.322	80.009	19.994	103.861	20.022	5.152	0.498
503.000	333.543	80.008	19.993	103.861	20.022	5.156	0.485
503.500	333.813	80.009	19.992	103.861	20.024	5.061	0.490
504.000	334.077	80.009	19.994	103.862	20.023	5.142	0.512
504.500	334.325	80.008	19.994	103.863	20.026	4.890	0.523
505.000	334.594	80.008	19.993	103.863	20.023	5.085	0.515
505.500	334.849	80.008	19.994	103.864	20.024	5.010	0.521
506.000	335.118	80.009	19.993	103.865	20.020	5.345	0.524
506.500	335.372	80.010	19.992	103.866	20.022	5.170	0.523
507.000	335.655	80.008	19.994	103.866	20.022	5.209	0.530
507.500	335.871	80.009	19.993	103.866	20.023	5.101	0.517
508.000	336.144	80.009	19.993	103.866	20.022	5.190	0.494
508.500	336.347	80.010	19.993	103.866	20.019	5.379	0.483
509.000	336.598	80.009	19.993	103.866	20.022	5.172	0.465
509.500	336.841	80.011	19.992	103.866	20.020	5.306	0.474
510.000	337.132	80.011	19.993	103.865	20.020	5.326	0.514
510.500	337.377	80.011	19.994	103.865	20.019	5.387	0.535
511.000	337.623	80.010	19.993	103.865	20.018	5.468	0.513
511.500	337.871	80.011	19.992	103.864	20.016	5.612	0.493
512.000	338.148	80.011	19.992	103.864	20.018	5.503	0.510
512.500	338.405	80.012	19.993	103.864	20.016	5.653	0.529
513.000	338.678	80.012	19.994	103.864	20.014	5.769	0.532
513.500	338.901	80.011	19.994	103.864	20.015	5.730	0.513
514.000	339.113	80.011	19.994	103.864	20.015	5.675	0.466
514.500	339.437	80.011	19.994	103.864	20.014	5.787	0.486
515.000	339.700	80.010	19.993	103.863	20.018	5.495	0.562
515.500	339.937	80.011	19.993	103.862	20.016	5.661	0.544
516.000	340.180	80.012	19.993	103.861	20.015	5.724	0.490
516.500	340.457	80.012	19.994	103.861	20.017	5.547	0.500
517.000	340.686	80.011	19.994	103.860	20.014	5.803	0.513
517.500	340.971	80.011	19.994	103.860	20.015	5.712	0.510
518.000	341.252	80.011	19.994	103.861	20.013	5.886	0.540
518.500	341.449	80.010	19.994	103.861	20.012	5.913	0.522
519.000	341.736	80.011	19.993	103.860	20.013	5.844	0.481
519.500	341.979	80.011	19.993	103.861	20.012	5.919	0.507
520.000	342.235	80.011	19.993	103.861	20.013	5.821	0.515
520.500	342.481	80.011	19.994	103.862	20.013	5.864	0.501
521.000	342.736	80.012	19.994	103.862	20.013	5.892	0.501
521.500	342.980	80.011	19.994	103.862	20.014	5.819	0.500
522.000	343.210	80.011	19.995	103.862	20.009	6.154	0.486
522.500	343.473	80.010	19.994	103.862	20.008	6.223	0.484
523.000	343.735	80.011	19.994	103.862	20.013	5.827	0.509
523.500	343.980	80.010	19.994	103.861	20.009	6.124	0.516
524.000	344.218	80.009	19.994	103.861	20.007	6.341	0.495
524.500	344.465	80.009	19.995	103.861	20.007	6.337	0.484
525.001	344.734	80.007	19.995	103.860	20.006	6.404	0.500
525.500	344.984	80.008	19.993	103.861	20.004	6.513	0.517
526.000	345.211	80.009	19.992	103.861	20.006	6.397	0.498
526.500	345.495	80.008	19.994	103.860	20.007	6.343	0.494
527.000	345.729	80.008	19.995	103.860	20.008	6.197	0.515
527.500	345.988	80.011	19.994	103.860	20.005	6.485	0.506
528.000	346.256	80.008	19.993	103.860	20.003	6.604	0.510
528.500	346.518	80.010	19.994	103.860	20.005	6.468	0.528
529.000	346.793	80.009	19.994	103.861	20.007	6.280	0.533
529.500	347.030	80.009	19.993	103.861	20.004	6.509	0.524
530.000	347.249	80.008	19.994	103.861	20.004	6.564	0.484
530.500	347.522	80.009	19.994	103.861	20.003	6.580	0.474
531.000	347.770	80.008	19.993	103.861	20.004	6.509	0.507
531.500	348.039	80.009	19.993	103.861	20.002	6.681	0.519
532.000	348.317	80.009	19.993	103.861	20.003	6.578	0.532
532.500	348.585	80.008	19.993	103.862	19.999	6.923	0.546
533.000	348.822	80.009	19.993	103.862	20.001	6.773	0.525
533.500	349.081	80.008	19.994	103.862	19.998	6.943	0.500
534.000	349.336	80.009	19.995	103.862	19.999	6.868	0.505
534.500	349.627	80.009	19.994	103.863	19.996	7.118	0.530
535.000	349.841	80.010	19.994	103.863	19.996	7.124	0.526
535.500	350.118	80.008	19.994	103.863	19.997	7.083	0.498
536.000	350.362	80.010	19.994	103.863	19.996	7.117	0.506
536.500	350.648	80.009	19.993	103.863	19.997	7.052	0.525
537.000	350.877	80.009	19.993	103.863	19.994	7.290	0.523
537.500	351.100	80.007	19.994	103.863	19.995	7.198	0.484
538.000	351.391	80.008	19.994	103.863	19.993	7.355	0.483
538.500	351.602	80.008	19.995	103.862	19.992	7.438	0.507
539.000	351.883	80.008	19.993	103.862	19.991	7.511	0.497
539.500	352.177	80.009	19.995	103.862	19.993	7.377	0.534
540.000	352.442	80.009	19.995	103.863	19.993	7.338	0.567
540.500	352.686	80.009	19.994	103.863	19.989	7.641	0.534
541.000	352.934	80.010	19.993	103.863	19.992	7.442	0.501
541.500	353.186	80.009	19.994	103.863	19.990	7.545	0.496
542.000	353.502	80.009	19.993	103.863	19.990	7.610	0.534
542.500	353.733	80.009	19.993	103.862	19.989	7.661	0.557
543.000	354.001	80.007	19.993	103.862	19.994	7.300	0.523
543.500	354.237	80.010	19.994	103.862	19.991	7.511	0.502
544.000	354.526	80.009	19.993	103.863	19.989	7.651	0.514
544.500	354.758	80.008	19.994	103.863	19.989	7.669	0.523
545.000	355.035	80.008	19.994	103.863	19.990	7.564	0.515
545.500	355.275	80.009	19.994	103.863	19.990	7.564	0.513
546.000	355.529	80.009	19.993	103.863	19.987	7.769	0.505
546.500	355.766	80.009	19.994	103.862	19.987	7.823	0.493
547.000	356.040	80.009	19.993	103.861	19.987	7.799	0.502
547.500	356.267	80.008	19.994	103.861	19.986	7.903	0.506
548.000	356.538	80.009	19.994	103.861	19.984	8.042	0.499
548.500	356.818	80.008	19.995	103.861	19.982	8.148	0.524
549.000	357.039	80.008	19.994	103.861	19.979	8.371	0.526
549.500	357.336	80.008	19.993	103.862	19.982	8.197	0.510
550.000	357.570	80.007	19.995	103.862	19.982	8.169	0.525
550.500	357.818	80.008	19.994	103.862	19.980	8.357	0.506
551.000	358.083	80.007	19.994	103.861	19.980	8.301	0.497
551.500	358.367	80.008	19.994	103.862	19.981	8.256	0.531
552.000	358.597	80.008	19.995	103.861	19.981	8.266	0.532
552.500	358.850	80.007	19.995	103.862	19.978	8.507	0.498
553.000	359.103	80.008	19.994	103.863	19.977	8.572	0.494
553.500	359.368	80.007	19.995	103.864	19.977	8.527	0.512
554.000	359.649	80.008	19.994	103.864	19.976	8.647	0.532
554.500	359.888	80.008	19.994	103.865	19.974	8.765	0.533
555.000	360.171	80.007	19.993	103.864	19.972	8.945	0.521
555.501	360.423	80.007	19.994	103.863	19.975	8.718	0.528
556.000	360.652	80.007	19.995	103.863	19.970	9.075	0.508
556.500	360.883	80.006	19.994	103.863	19.969	9.136	0.471
557.000	361.164	80.007	19.994	103.863	19.971	9.018	0.486
557.500	361.466	80.007	19.995	103.864	19.969	9.112	0.548
558.000	361.713	80.008	19.994	103.864	19.967	9.312	0.566
558.500	361.989	80.007	19.994	103.864	19.966	9.381	0.536
559.000	362.205	80.006	19.994	103.864	19.966	9.337	0.507
559.500	362.424	80.007	19.995	103.863	19.967	9.319	0.463
560.000	362.738	80.006	19.995	103.864	19.966	9.377	0.485
560.500	362.998	80.006	19.994	103.865	19.963	9.580	0.554
561.000	363.211	80.006	19.994	103.870	19.965	9.422	0.523
561.500	363.505	80.006	19.994	103.870	19.961	9.763	0.489
562.000	363.765	80.007	19.994	103.870	19.958	9.944	0.530
562.500	363.968	80.007	19.995	103.869	19.961	9.740	0.508
563.000	364.238	80.007	19.994	103.869	19.959	9.892	0.468
563.501	364.478	80.007	19.993	103.865	19.960	9.833	0.491
564.000	364.726	80.007	19.994	103.865	19.955	10.198	0.499
564.500	364.985	80.007	19.995	103.865	19.957	10.074	0.498
565.000	365.260	80.009	19.994	103.865	19.955	10.226	0.520
565.500	365.479	80.006	19.996	103.865	19.953	10.323	0.514
566.000	365.750	80.008	19.994	103.865	19.954	10.301	0.492
566.500	365.999	80.008	19.993	103.865	19.955	10.224	0.505
567.000	366.255	80.009	19.992	103.865	19.953	10.348	0.513
567.500	366.511	80.008	19.993	103.865	19.953	10.353	0.508
568.000	366.756	80.008	19.994	103.865	19.950	10.598	0.506
568.500	367.003	80.009	19.994	103.865	19.951	10.508	0.497
569.000	367.251	80.008	19.994	103.865	19.948	10.744	0.494
569.500	367.484	80.009	19.995	103.866	19.950	10.527	0.488
570.000	367.783	80.009	19.992	103.866	19.947	10.825	0.507
570.500	368.001	80.008	19.993	103.867	19.946	10.867	0.524
571.000	368.247	80.008	19.993	103.867	19.944	11.003	0.490
571.500	368.489	80.008	19.993	103.867	19.943	11.068	0.476
572.000	368.747	80.008	19.993	103.866	19.941	11.267	0.494
572.500	369.000	80.008	19.993	103.868	19.936	11.610	0.505
573.000	369.253	80.010	19.994	103.874	19.937	11.545	0.508
573.500	369.529	80.009	19.994	103.879	19.935	11.718	0.518
574.000	369.789	80.009	19.993	103.881	19.932	11.874	0.532
574.500	370.035	80.010	19.993	103.882	19.931	11.968	0.521
575.000	370.314	80.011	19.993	103.880	19.932	11.887	0.516
575.500	370.518	80.009	19.993	103.875	19.929	12.131	0.504
576.000	370.773	80.009	19.994	103.872	19.927	12.309	0.471
576.500	371.042	80.009	19.994	103.871	19.928	12.192	0.491
577.000	371.289	80.008	19.993	103.877	19.926	12.352	0.520
577.500	371.542	80.009	19.993	103.879	19.926	12.334	0.508
578.000	371.761	80.009	19.994	103.881	19.923	12.575	0.486
578.500	372.054	80.009	19.993	103.882	19.921	12.715	0.492
579.000	372.272	80.009	19.994	103.880	19.918	12.932	0.511
579.500	372.534	80.010	19.993	103.877	19.919	12.916	0.495
580.000	372.814	80.010	19.994	103.877	19.918	12.947	0.511
580.500	373.023	80.010	19.994	103.878	19.917	13.002	0.516
581.000	373.302	80.010	19.994	103.876	19.916	13.083	0.488
581.500	373.586	80.010	19.993	103.878	19.913	13.355	0.525
582.000	373.829	80.011	19.993	103.877	19.913	13.334	0.545
582.500	374.090	80.009	19.994	103.878	19.907	13.768	0.515
583.000	374.330	80.009	19.993	103.877	19.908	13.681	0.503
583.500	374.566	80.010	19.994	103.876	19.904	13.999	0.489
584.000	374.823	80.009	19.993	103.875	19.905	13.921	0.484
584.501	375.097	80.009	19.994	103.878	19.902	14.127	0.512
585.000	375.326	80.009	19.993	103.880	19.901	14.257	0.517
585.500	375.597	80.007	19.993	103.884	19.900	14.300	0.501
586.000	375.801	80.010	19.994	103.890	19.897	14.547	0.487
586.500	376.084	80.009	19.994	103.893	19.895	14.658	0.481
587.000	376.316	80.010	19.994	103.892	19.894	14.737	0.501
587.500	376.564	80.008	19.993	103.893	19.894	14.775	0.497
588.000	376.840	80.010	19.994	103.893	19.892	14.926	0.502
588.500	377.077	80.011	19.993	103.892	19.889	15.092	0.518
589.000	377.354	80.010	19.994	103.890	19.887	15.245	0.514
589.500	377.612	80.010	19.993	103.893	19.886	15.369	0.524
590.000	377.858	80.010	19.994	103.893	19.882	15.617	0.520
590.500	378.077	80.009	19.992	103.893	19.881	15.749	0.485
591.000	378.340	80.011	19.994	103.895	19.882	15.615	0.474
591.500	378.613	80.011	19.993	103.896	19.876	16.102	0.509
592.000	378.837	80.010	19.994	103.896	19.875	16.183	0.516
592.500	379.127	80.010	19.994	103.894	19.873	16.305	0.506
593.000	379.339	80.011	19.994	103.893	19.871	16.460	0.508
593.500	379.596	80.009	19.993	103.894	19.869	16.582	0.485
594.000	379.855	80.011	19.992	103.892	19.868	16.707	0.492
594.500	380.121	80.010	19.993	103.890	19.865	16.945	0.521
595.000	380.388	80.010	19.993	103.893	19.862	17.131	0.529
595.500	380.661	80.010	19.993	103.892	19.863	17.079	0.536
596.000	380.906	80.010	19.993	103.890	19.863	17.066	0.529
596.500	381.133	80.011	19.993	103.891	19.863	17.096	0.495
597.000	381.396	80.011	19.993	103.889	19.860	17.293	0.481
597.500	381.677	80.013	19.992	103.884	19.861	17.246	0.517
598.000	381.971	80.012	19.992	103.882	19.856	17.551	0.560
598.500	382.199	80.012	19.994	103.881	19.858	17.437	0.548
599.000	382.456	80.012	19.993	103.884	19.856	17.598	0.503
599.500	382.678	80.012	19.993	103.887	19.855	17.679	0.482
600.000	382.937	80.011	19.993	103.890	19.852	17.920	0.480
600.500	383.218	80.011	19.992	103.894	19.850	18.046	0.510
601.000	383.502	80.011	19.992	103.895	19.850	18.055	0.552
601.500	383.713	80.011	19.992	103.896	19.848	18.221	0.530
602.000	384.002	80.012	19.993	103.894	19.845	18.412	0.498
602.500	384.218	80.010	19.993	103.895	19.843	18.545	0.503
603.000	384.497	80.011	19.992	103.896	19.841	18.686	0.500
603.500	384.736	80.011	19.993	103.898	19.840	18.806	0.506
604.000	384.996	80.011	19.994	103.898	19.840	18.810	0.509
604.500	385.265	80.010	19.993	103.900	19.837	18.982	0.514
605.000	385.544	80.010	19.994	103.900	19.836	19.102	0.538
605.500	385.759	80.009	19.992	103.900	19.834	19.204	0.521
606.000	386.040	80.010	19.993	103.900	19.832	19.367	0.495
606.500	386.312	80.010	19.993	103.899	19.831	19.459	0.524
607.000	386.554	80.008	19.993	103.899	19.828	19.680	0.534
607.500	386.826	80.009	19.993	103.896	19.825	19.884	0.515
608.000	387.074	80.008	19.993	103.896	19.827	19.729	0.517
608.500	387.334	80.007	19.993	103.896	19.823	20.075	0.513
609.000	387.580	80.008	19.993	103.897	19.821	20.211	0.507
609.500	387.828	80.008	19.992	103.896	19.820	20.302	0.500
610.000	388.071	80.009	19.993	103.899	19.817	20.524	0.493
610.500	388.365	80.009	19.993	103.899	19.815	20.630	0.514
611.000	388.630	80.008	19.993	103.898	19.814	20.695	0.548
611.500	388.876	80.009	19.993	103.898	19.810	20.999	0.535
612.000	389.128	80.008	19.993	103.899	19.810	21.034	0.505
612.500	389.377	80.008	19.993	103.900	19.806	21.354	0.500
613.000	389.634	80.008	19.993	103.901	19.807	21.239	0.503
613.500	389.901	80.008	19.994	103.906	19.803	21.569	0.515
614.000	390.167	80.008	19.994	103.913	19.800	21.754	0.528
614.500	390.385	80.007	19.993	103.914	19.796	22.040	0.508
615.000	390.644	80.008	19.994	103.915	19.794	22.254	0.480
615.500	390.904	80.007	19.992	103.921	19.792	22.412	0.498
616.000	391.158	80.008	19.993	103.925	19.788	22.653	0.517
616.500	391.409	80.008	19.994	103.925	19.786	22.845	0.509
617.000	391.686	80.008	19.994	103.932	19.778	23.438	0.516
617.500	391.950	80.008	19.993	103.936	19.778	23.442	0.534
618.000	392.195	80.008	19.994	103.932	19.773	23.779	0.526
618.500	392.433	80.007	19.994	103.927	19.774	23.750	0.496
619.000	392.668	80.007	19.993	103.920	19.767	24.284	0.478
619.500	392.943	80.007	19.994	103.918	19.767	24.263	0.492
620.000	393.210	80.006	19.992	103.919	19.762	24.618	0.526
620.500	393.456	80.008	19.993	103.925	19.760	24.790	0.527
621.000	393.701	80.008	19.994	103.929	19.760	24.747	0.502
621.500	393.959	80.007	19.994	103.933	19.755	25.120	0.497
622.000	394.184	80.007	19.994	103.933	19.754	25.234	0.493
622.500	394.507	80.008	19.995	103.932	19.755	25.132	0.515
623.000	394.741	80.007	19.995	103.931	19.751	25.436	0.553
623.501	394.996	80.008	19.994	103.931	19.748	25.680	0.523
624.000	395.251	80.006	19.994	103.935	19.747	25.712	0.500
624.500	395.511	80.007	19.994	103.937	19.742	26.135	0.512
625.000	395.757	80.008	19.994	103.939	19.739	26.359	0.510
625.500	395.985	80.007	19.995	103.939	19.738	26.384	0.490
626.000	396.242	80.007	19.994	103.941	19.732	26.837	0.480
626.500	396.491	80.007	19.994	103.941	19.728	27.144	0.495
627.000	396.777	80.008	19.995	103.941	19.722	27.638	0.520
627.500	397.042	80.009	19.993	103.942	19.719	27.817	0.543
628.000	397.268	80.008	19.994	103.944	19.715	28.155	0.521
628.500	397.524	80.008	19.994	103.946	19.712	28.376	0.487
629.000	397.767	80.008	19.993	103.953	19.708	28.646	0.491
629.500	398.064	80.008	19.994	103.961	19.706	28.856	0.519
630.000	398.295	80.008	19.995	103.969	19.700	29.310	0.533
630.500	398.557	80.008	19.994	103.975	19.695	29.645	0.511
631.000	398.792	80.009	19.994	103.981	19.690	30.037	0.495
631.500	399.033	80.008	19.994	103.979	19.684	30.485	0.486
632.000	399.292	80.008	19.993	103.977	19.680	30.757	0.488
632.500	399.546	80.007	19.993	103.977	19.672	31.396	0.506
633.000	399.770	80.008	19.995	103.977	19.670	31.502	0.496
633.500	400.024	80.006	19.996	103.975	19.665	31.909	0.478
634.000	400.307	80.008	19.996	103.975	19.662	32.102	0.507
634.500	400.514	80.008	19.994	103.974	19.659	32.346	0.513
635.000	400.779	80.008	19.994	103.973	19.653	32.798	0.481
635.500	401.040	80.008	19.995	103.974	19.647	33.227	0.499
636.000	401.308	80.007	19.993	103.976	19.641	33.654	0.528
636.500	401.544	80.007	19.993	103.978	19.634	34.212	0.517
637.000	401.811	80.007	19.994	103.982	19.629	34.547	0.503
637.500	402.037	80.007	19.994	103.982	19.622	35.068	0.497
638.000	402.297	80.008	19.994	103.983	19.615	35.636	0.490
638.500	402.551	80.007	19.994	103.984	19.608	36.121	0.500
639.000	402.806	80.007	19.994	103.988	19.599	36.867	0.512
639.500	403.030	80.007	19.993	103.995	19.588	37.671	0.494
640.000	403.326	80.007	19.993	104.003	19.581	38.225	0.499
640.500	403.567	80.008	19.993	104.010	19.570	39.001	0.528
641.000	403.821	80.007	19.995	104.021	19.565	39.432	0.516
641.500	404.056	80.007	19.994	104.028	19.554	40.243	0.492
642.000	404.287	80.007	19.995	104.029	19.550	40.519	0.478
642.500	404.580	80.008	19.995	104.027	19.545	40.877	0.495
643.000	404.792	80.008	19.994	104.023	19.540	41.284	0.514
643.500	405.053	80.008	19.995	104.015	19.532	41.832	0.489
644.000	405.317	80.007	19.995	104.011	19.529	42.105	0.499
644.500	405.578	80.006	19.994	104.004	19.524	42.444	0.525
645.000	405.803	80.008	19.994	103.999	19.515	43.122	0.506
645.500	406.035	80.009	19.995	103.994	19.508	43.589	0.471
646.000	406.308	80.007	19.995	103.989	19.504	43.867	0.481
646.500	406.531	80.008	19.994	103.987	19.501	44.129	0.501
647.000	406.802	80.007	19.995	103.993	19.492	44.759	0.495
647.500	407.050	80.008	19.995	103.999	19.481	45.635	0.506
648.000	407.319	80.007	19.994	104.003	19.473	46.226	0.518
648.500	407.601	80.007	19.995	104.011	19.462	47.056	0.534
649.000	407.855	80.008	19.995	104.018	19.441	48.623	0.543
649.500	408.074	80.008	19.995	104.026	19.421	50.120	0.505
650.000	408.342	80.008	19.995	104.040	19.402	51.614	0.480
650.501	408.625	80.008	19.995	104.059	19.379	53.350	0.519
651.001	408.884	80.008	19.995	104.076	19.363	54.559	0.546
651.500	409.139	80.009	19.994	104.112	19.346	55.809	0.528
652.000	409.360	80.008	19.995	104.143	19.334	56.741	0.495
652.500	409.642	80.009	19.995	104.149	19.321	57.687	0.489
653.000	409.885	80.009	19.995	104.140	19.313	58.349	0.514
653.500	410.120	80.009	19.994	104.130	19.307	58.763	0.502
654.000	410.425	80.009	19.994	104.101	19.303	59.062	0.509
654.500	410.662	80.009	19.995	104.067	19.297	59.528	0.541
655.000	410.925	80.010	19.993	104.044	19.294	59.729	0.521
655.500	411.176	80.009	19.994	104.023	19.290	60.000	0.507
656.000	411.442	80.009	19.994	103.999	19.284	60.495	0.515
656.500	411.657	80.009	19.995	103.973	19.282	60.606	0.499
657.000	411.900	80.010	19.994	103.953	19.275	61.129	0.470
657.500	412.172	80.010	19.995	103.945	19.274	61.208	0.487
658.000	412.420	80.009	19.995	103.943	19.270	61.530	0.517
658.500	412.729	80.009	19.993	103.935	19.268	61.678	0.538
659.000	412.952	80.009	19.993	103.936	19.264	61.970	0.545
659.500	413.170	80.008	19.993	103.953	19.261	62.193	0.487
660.000	413.413	80.010	19.994	103.982	19.255	62.655	0.451
660.500	413.689	80.010	19.994	104.025	19.251	62.968	0.490
661.000	413.934	80.010	19.994	104.082	19.244	63.470	0.520
661.500	414.164	80.010	19.994	104.133	19.239	63.849	0.498
662.000	414.422	80.010	19.994	104.169	19.235	64.180	0.481
662.500	414.683	80.010	19.994	104.191	19.223	65.038	0.503
663.000	414.937	80.009	19.994	104.202	19.221	65.235	0.517
663.500	415.191	80.010	19.993	104.209	19.213	65.796	0.512
664.000	415.461	80.008	19.993	104.210	19.205	66.384	0.516
664.500	415.678	80.009	19.993	104.204	19.200	66.743	0.506
665.000	415.906	80.009	19.994	104.197	19.191	67.462	0.466
665.500	416.197	80.007	19.993	104.190	19.181	68.198	0.482
666.000	416.466	80.008	19.994	104.181	19.171	68.956	0.540
666.500	416.716	80.008	19.994	104.175	19.159	69.870	0.540
667.000	416.952	80.009	19.993	104.174	19.150	70.573	0.502
667.500	417.249	80.008	19.994	104.175	19.139	71.376	0.509
668.000	417.500	80.010	19.994	104.175	19.129	72.146	0.540
668.500	417.757	80.009	19.994	104.178	19.114	73.260	0.528
669.000	417.979	80.008	19.994	104.178	19.105	73.990	0.493
669.500	418.217	80.008	19.993	104.178	19.088	75.239	0.470
670.000	418.488	80.008	19.994	104.180	19.079	75.962	0.484
670.500	418.760	80.009	19.993	104.188	19.067	76.800	0.526
671.000	419.008	80.009	19.993	104.192	19.052	77.938	0.532
671.500	419.248	80.010	19.995	104.194	19.043	78.671	0.504
672.000	419.527	80.010	19.993	104.201	19.030	79.604	0.503
672.500	419.778	80.008	19.993	104.202	19.019	80.465	0.525
673.000	420.052	80.010	19.994	104.194	19.006	81.406	0.528
673.500	420.290	80.009	19.994	104.192	18.992	82.452	0.518
674.000	420.573	80.008	19.993	104.192	18.984	83.091	0.516
674.500	420.829	80.009	19.994	104.191	18.968	84.299	0.530
675.000	421.099	80.010	19.994	104.195	18.952	85.480	0.533
675.500	421.311	80.009	19.994	104.202	18.937	86.551	0.504
676.000	421.584	80.009	19.993	104.209	18.919	87.943	0.483
676.500	421.826	80.009	19.995	104.220	18.906	88.874	0.500
677.000	422.070	80.009	19.992	104.227	18.887	90.285	0.501
677.500	422.289	80.011	19.993	104.234	18.873	91.364	0.475
678.000	422.596	80.010	19.993	104.245	18.856	92.635	0.494
678.500	422.861	80.010	19.993	104.257	18.838	93.971	0.549
679.000	423.098	80.009	19.993	104.270	18.821	95.295	0.537
679.500	423.338	80.011	19.992	104.287	18.800	96.819	0.490
680.000	423.600	80.011	19.993	104.304	18.775	98.747	0.490
680.500	423.855	80.011	19.994	104.317	18.752	100.469	0.509
681.000	424.101	80.009	19.993	104.325	18.729	102.265	0.509
681.500	424.318	80.010	19.994	104.329	18.706	104.022	0.482
682.000	424.628	80.010	19.993	104.342	18.682	105.829	0.495
682.500	424.934	80.010	19.993	104.354	18.659	107.592	0.572
683.000	425.187	80.010	19.993	104.354	18.639	109.082	0.588
683.500	425.443	80.009	19.993	104.355	18.617	110.783	0.534
684.000	425.687	80.008	19.993	104.355	18.600	112.087	0.504
684.500	425.929	80.009	19.994	104.344	18.583	113.368	0.493
685.000	426.164	80.009	19.993	104.334	18.566	114.613	0.482
685.501	426.435	80.010	19.993	104.330	18.548	115.980	0.492
686.000	426.647	80.009	19.994	104.323	18.537	116.812	0.494
686.500	426.938	80.009	19.992	104.316	18.517	118.304	0.493
687.000	427.222	80.008	19.994	104.310	18.505	119.183	0.539
687.500	427.470	80.009	19.994	104.308	18.491	120.270	0.553
688.000	427.672	80.009	19.993	104.309	18.477	121.301	0.491
688.500	427.906	80.009	19.994	104.310	18.461	122.439	0.443
689.000	428.182	80.008	19.994	104.309	18.446	123.576	0.473
689.500	428.434	80.008	19.992	104.306	18.434	124.453	0.519
690.000	428.712	80.007	19.993	104.308	18.422	125.388	0.529
690.500	428.964	80.007	19.993	104.320	18.409	126.347	0.530
691.000	429.217	80.007	19.993	104.343	18.393	127.546	0.517
691.500	429.424	80.008	19.993	104.375	18.378	128.667	0.482
692.000	429.679	80.008	19.993	104.409	18.356	130.278	0.461
692.500	429.965	80.006	19.992	104.439	18.341	131.476	0.501
693.000	430.176	80.006	19.995	104.464	18.318	133.250	0.519
693.500	430.436	80.007	19.994	104.486	18.298	134.773	0.485
694.000	430.749	80.007	19.994	104.501	18.276	136.426	0.522
694.500	430.962	80.007	19.994	104.518	18.255	138.035	0.549
695.000	431.232	80.007	19.993	104.534	18.234	139.624	0.504
695.500	431.486	80.007	19.994	104.541	18.217	140.944	0.503
