Repository: ulfsri/fsri_materials_database

# Materials and Products Database

## 01_Data

Raw data generated from each apparatus are included here in plain-text format. The data is organized first by material, next by the short name of test apparatus used, and where applicable additional filtering by test settings.

### material.json

Each material directory contains a json file of the same name as the material. This file links the data stored in the repository as well as data and graphs produced by the accompanying scripts (__02_Scripts__) to the respective landing page for the material on the front-end website.

File: 01_Data/Polyester_Microfiber_81A/MCC/Polyester_Microfiber_81A_MCC_30K_min_220228_R2.txt (part 3 of 4)
T Correction Coefficients:	0	1.024463	0
Time Shift (s):	14
*
Time (s)	Temperature (C)	N2 flow rate (cc/min)	O2 flow rate (cc/min)	Flow Rate (cc/min)	Oxygen (%)	HRR (W/g)	Heating rate (C/s)
696.500	434.925	80.011	19.994	104.517	18.057	151.064	0.507
697.000	435.192	80.010	19.993	104.523	18.052	151.474	0.500
697.500	435.425	80.011	19.994	104.528	18.041	152.321	0.499
698.000	435.691	80.011	19.994	104.537	18.031	153.113	0.500
698.500	435.948	80.010	19.993	104.542	18.019	153.974	0.511
699.000	436.208	80.011	19.994	104.549	18.012	154.585	0.520
699.500	436.441	80.010	19.993	104.557	18.006	155.035	0.505
700.000	436.680	80.010	19.993	104.565	17.997	155.726	0.482
700.500	436.966	80.011	19.993	104.566	17.984	156.688	0.499
701.000	437.235	80.010	19.993	104.568	17.975	157.366	0.540
701.500	437.440	80.010	19.993	104.568	17.969	157.811	0.514
702.000	437.706	80.010	19.993	104.568	17.957	158.679	0.473
702.500	437.956	80.009	19.993	104.568	17.950	159.263	0.494
703.000	438.236	80.009	19.993	104.568	17.940	160.097	0.523
703.500	438.472	80.009	19.993	104.567	17.931	160.794	0.523
704.000	438.697	80.009	19.993	104.568	17.921	161.591	0.488
704.501	438.920	80.010	19.993	104.568	17.912	162.285	0.454
705.000	439.175	80.009	19.993	104.575	17.906	162.716	0.463
705.500	439.450	80.010	19.993	104.580	17.898	163.305	0.504
706.000	439.732	80.010	19.992	104.588	17.887	164.151	0.544
706.500	439.982	80.010	19.994	104.596	17.878	164.900	0.545
707.000	440.225	80.009	19.993	104.604	17.873	165.301	0.513
707.500	440.494	80.010	19.993	104.605	17.864	166.053	0.502
708.000	440.736	80.010	19.993	104.609	17.856	166.680	0.511
708.500	440.951	80.009	19.993	104.614	17.854	166.842	0.484
709.000	441.268	80.010	19.993	104.615	17.843	167.638	0.494
709.500	441.474	80.009	19.993	104.615	17.838	167.959	0.527
710.000	441.748	80.010	19.993	104.617	17.829	168.659	0.502
710.500	441.979	80.010	19.993	104.625	17.821	169.249	0.493
711.000	442.270	80.011	19.992	104.610	17.817	169.579	0.513
711.500	442.529	80.010	19.993	104.591	17.810	170.114	0.536
712.000	442.753	80.011	19.994	104.581	17.805	170.444	0.517
712.500	442.982	80.011	19.993	104.579	17.800	170.835	0.468
713.000	443.252	80.011	19.994	104.571	17.798	170.975	0.475
713.500	443.522	80.011	19.994	104.581	17.792	171.489	0.520
714.000	443.777	80.011	19.992	104.600	17.790	171.618	0.532
714.500	444.025	80.012	19.992	104.612	17.786	171.935	0.514
715.000	444.267	80.011	19.993	104.614	17.787	171.866	0.496
715.500	444.519	80.012	19.992	104.615	17.782	172.223	0.492
716.000	444.748	80.013	19.992	104.615	17.784	172.086	0.488
716.500	445.009	80.013	19.991	104.613	17.785	171.987	0.486
717.000	445.270	80.011	19.994	104.616	17.787	171.818	0.506
717.500	445.519	80.012	19.992	104.638	17.784	172.028	0.516
718.000	445.757	80.011	19.992	104.670	17.789	171.660	0.499
718.500	446.026	80.012	19.993	104.683	17.787	171.849	0.497
719.001	446.256	80.012	19.992	104.691	17.794	171.243	0.503
719.500	446.503	80.012	19.992	104.690	17.799	170.838	0.488
720.000	446.729	80.012	19.993	104.674	17.799	170.901	0.475
720.500	447.023	80.012	19.993	104.645	17.807	170.285	0.497
721.000	447.248	80.012	19.993	104.633	17.810	170.018	0.520
721.500	447.524	80.012	19.992	104.625	17.817	169.483	0.510
722.000	447.766	80.012	19.993	104.620	17.820	169.232	0.509
722.500	448.032	80.013	19.993	104.614	17.828	168.581	0.513
723.000	448.290	80.012	19.993	104.609	17.833	168.219	0.516
723.500	448.545	80.013	19.993	104.607	17.843	167.422	0.518
724.000	448.764	80.012	19.993	104.607	17.852	166.682	0.494
724.500	449.018	80.011	19.993	104.607	17.862	165.914	0.474
725.000	449.291	80.011	19.993	104.606	17.868	165.422	0.500
725.500	449.493	80.012	19.993	104.606	17.881	164.411	0.501
726.000	449.791	80.011	19.993	104.607	17.892	163.574	0.488
726.500	450.046	80.011	19.993	104.605	17.901	162.917	0.526
727.000	450.296	80.010	19.994	104.605	17.916	161.693	0.529
727.500	450.533	80.010	19.993	104.605	17.929	160.745	0.496
728.000	450.825	80.010	19.993	104.600	17.946	159.408	0.508
728.500	451.001	80.010	19.994	104.593	17.958	158.450	0.498
729.000	451.329	80.007	19.994	104.587	17.976	157.063	0.486
729.500	451.564	80.009	19.994	104.580	17.994	155.697	0.534
730.000	451.803	80.009	19.994	104.571	18.008	154.604	0.519
730.500	452.078	80.009	19.994	104.567	18.023	153.405	0.494
731.000	452.322	80.009	19.994	104.566	18.037	152.311	0.517
731.500	452.550	80.008	19.994	104.565	18.058	150.726	0.495
732.000	452.797	80.007	19.993	104.557	18.075	149.402	0.473
732.500	453.057	80.009	19.993	104.551	18.096	147.738	0.491
733.000	453.337	80.009	19.993	104.542	18.109	146.745	0.524
733.500	453.580	80.009	19.994	104.532	18.133	144.929	0.532
734.000	453.827	80.008	19.994	104.522	18.151	143.498	0.506
734.500	454.082	80.009	19.995	104.516	18.173	141.771	0.496
735.000	454.331	80.008	19.994	104.509	18.194	140.156	0.503
735.500	454.615	80.009	19.994	104.503	18.216	138.439	0.519
736.000	454.869	80.009	19.994	104.498	18.235	136.981	0.536
736.500	455.070	80.008	19.994	104.494	18.258	135.235	0.497
737.000	455.362	80.008	19.994	104.489	18.280	133.528	0.474
737.500	455.604	80.008	19.993	104.482	18.302	131.833	0.513
738.000	455.866	80.008	19.993	104.474	18.325	130.073	0.519
738.500	456.112	80.009	19.994	104.467	18.344	128.629	0.506
739.000	456.390	80.010	19.994	104.458	18.368	126.760	0.516
739.500	456.602	80.008	19.992	104.449	18.393	124.816	0.507
740.000	456.865	80.008	19.993	104.440	18.418	122.900	0.483
740.500	457.116	80.009	19.993	104.432	18.442	121.059	0.495
741.000	457.378	80.009	19.993	104.425	18.470	118.896	0.513
741.500	457.648	80.008	19.994	104.419	18.498	116.744	0.522
742.000	457.923	80.009	19.993	104.416	18.525	114.648	0.539
742.500	458.160	80.009	19.994	104.413	18.555	112.374	0.529
743.000	458.465	80.008	19.993	104.407	18.585	110.020	0.527
743.500	458.688	80.009	19.992	104.395	18.614	107.797	0.535
744.000	458.960	80.009	19.993	104.381	18.639	105.865	0.512
744.500	459.204	80.008	19.993	104.367	18.669	103.599	0.506
745.000	459.458	80.009	19.993	104.354	18.699	101.288	0.507
745.500	459.743	80.009	19.993	104.345	18.724	99.299	0.518
746.000	460.007	80.009	19.993	104.340	18.751	97.238	0.544
746.500	460.250	80.008	19.993	104.334	18.780	95.040	0.528
747.000	460.488	80.009	19.993	104.325	18.807	92.969	0.494
747.500	460.714	80.009	19.994	104.319	18.833	90.974	0.472
748.000	460.983	80.009	19.994	104.312	18.862	88.732	0.480
748.500	461.223	80.009	19.992	104.304	18.888	86.751	0.502
749.000	461.505	80.009	19.992	104.301	18.916	84.617	0.515
749.500	461.745	80.008	19.992	104.300	18.939	82.830	0.522
750.001	462.008	80.008	19.994	104.297	18.966	80.760	0.513
750.500	462.259	80.009	19.994	104.293	18.991	78.783	0.508
751.000	462.497	80.009	19.993	104.288	19.017	76.810	0.501
751.500	462.763	80.009	19.993	104.280	19.038	75.178	0.496
752.000	463.008	80.009	19.992	104.272	19.060	73.482	0.507
752.500	463.252	80.008	19.994	104.266	19.085	71.561	0.500
753.000	463.517	80.008	19.994	104.260	19.109	69.780	0.499
753.500	463.747	80.007	19.993	104.251	19.130	68.105	0.502
754.000	464.018	80.008	19.994	104.243	19.152	66.448	0.498
754.500	464.294	80.008	19.993	104.235	19.174	64.721	0.524
755.000	464.521	80.007	19.993	104.222	19.196	63.099	0.525
755.500	464.784	80.008	19.994	104.208	19.215	61.588	0.496
756.000	465.014	80.007	19.994	104.200	19.233	60.230	0.492
756.500	465.260	80.008	19.994	104.192	19.252	58.753	0.484
757.000	465.551	80.007	19.994	104.185	19.271	57.349	0.506
757.500	465.818	80.008	19.994	104.182	19.290	55.858	0.547
758.000	466.044	80.006	19.994	104.179	19.306	54.650	0.526
758.500	466.308	80.007	19.995	104.173	19.322	53.407	0.492
759.000	466.534	80.007	19.994	104.165	19.342	51.852	0.490
759.500	466.820	80.007	19.995	104.157	19.356	50.792	0.501
760.001	467.096	80.007	19.994	104.147	19.372	49.572	0.537
760.501	467.302	80.006	19.995	104.137	19.387	48.456	0.523
761.000	467.581	80.008	19.994	104.130	19.406	46.998	0.483
761.500	467.829	80.006	19.994	104.122	19.418	46.053	0.506
762.000	468.065	80.006	19.994	104.114	19.431	45.087	0.506
762.500	468.345	80.007	19.995	104.110	19.443	44.104	0.500
763.000	468.618	80.008	19.995	104.105	19.458	43.004	0.534
763.500	468.843	80.006	19.994	104.099	19.468	42.252	0.526
764.000	469.088	80.007	19.993	104.092	19.479	41.357	0.484
764.500	469.360	80.007	19.993	104.084	19.492	40.370	0.494
765.000	469.614	80.007	19.995	104.076	19.503	39.522	0.522
765.500	469.875	80.007	19.994	104.068	19.516	38.541	0.520
766.000	470.144	80.008	19.994	104.064	19.527	37.736	0.522
766.500	470.407	80.006	19.995	104.063	19.536	36.993	0.531
767.000	470.667	80.008	19.995	104.060	19.549	36.034	0.527
767.500	470.888	80.007	19.995	104.058	19.558	35.294	0.502
768.000	471.128	80.008	19.995	104.055	19.569	34.445	0.472
768.500	471.456	80.007	19.995	104.053	19.578	33.759	0.515
769.000	471.698	80.008	19.993	104.049	19.588	33.051	0.569
769.500	471.956	80.008	19.994	104.043	19.595	32.524	0.535
770.000	472.166	80.008	19.993	104.037	19.605	31.720	0.484
770.500	472.428	80.007	19.994	104.032	19.612	31.183	0.470
771.000	472.706	80.008	19.993	104.025	19.623	30.320	0.506
771.500	472.963	80.008	19.993	104.022	19.629	29.915	0.537
772.000	473.230	80.009	19.996	104.021	19.636	29.345	0.529
772.500	473.459	80.008	19.995	104.021	19.643	28.772	0.511
773.000	473.764	80.009	19.994	104.021	19.650	28.240	0.515
773.500	474.046	80.010	19.994	104.019	19.662	27.350	0.560
774.000	474.283	80.010	19.994	104.018	19.664	27.235	0.553
774.500	474.564	80.009	19.993	104.016	19.673	26.507	0.519
775.000	474.799	80.010	19.993	104.015	19.683	25.744	0.517
775.500	475.092	80.009	19.993	104.014	19.684	25.674	0.521
776.000	475.343	80.011	19.994	104.012	19.692	25.090	0.536
776.500	475.571	80.010	19.993	104.006	19.698	24.598	0.511
777.000	475.884	80.011	19.993	104.000	19.704	24.125	0.510
777.500	476.123	80.008	19.992	103.993	19.710	23.703	0.547
778.000	476.329	80.010	19.994	103.987	19.714	23.357	0.499
778.500	476.613	80.010	19.993	103.982	19.720	22.906	0.467
779.000	476.894	80.007	19.993	103.981	19.724	22.584	0.527
779.500	477.120	80.011	19.993	103.980	19.735	21.798	0.536
780.000	477.395	80.011	19.993	103.979	19.738	21.513	0.504
780.500	477.653	80.010	19.993	103.974	19.741	21.327	0.517
781.000	477.915	80.009	19.993	103.967	19.747	20.870	0.527
781.500	478.182	80.008	19.994	103.964	19.754	20.339	0.524
782.000	478.441	80.011	19.994	103.958	19.759	19.909	0.527
782.500	478.715	80.010	19.994	103.951	19.766	19.375	0.530
783.000	478.982	80.011	19.994	103.948	19.769	19.154	0.537
783.500	479.231	80.010	19.995	103.947	19.775	18.702	0.528
784.000	479.509	80.010	19.994	103.945	19.778	18.475	0.521
784.500	479.771	80.011	19.993	103.944	19.782	18.183	0.533
785.000	480.006	80.010	19.993	103.944	19.790	17.574	0.518
785.500	480.283	80.010	19.993	103.943	19.794	17.237	0.505
786.000	480.525	80.009	19.994	103.942	19.794	17.218	0.516
786.500	480.829	80.011	19.994	103.938	19.800	16.816	0.532
787.000	481.071	80.009	19.994	103.936	19.804	16.466	0.546
787.500	481.355	80.009	19.993	103.937	19.809	16.116	0.536
788.000	481.610	80.011	19.994	103.936	19.814	15.730	0.533
788.500	481.868	80.009	19.993	103.933	19.818	15.448	0.526
789.000	482.117	80.011	19.993	103.933	19.819	15.319	0.510
789.500	482.380	80.008	19.994	103.931	19.825	14.913	0.509
790.000	482.667	80.008	19.993	103.924	19.829	14.569	0.531
790.500	482.920	80.010	19.993	103.921	19.833	14.308	0.545
791.000	483.165	80.010	19.993	103.917	19.835	14.123	0.520
791.500	483.429	80.010	19.994	103.914	19.839	13.793	0.504
792.000	483.669	80.011	19.994	103.911	19.844	13.432	0.506
792.501	483.959	80.009	19.994	103.912	19.849	13.072	0.517
793.001	484.211	80.009	19.994	103.908	19.850	12.940	0.536
793.500	484.452	80.011	19.995	103.907	19.855	12.613	0.517
794.000	484.720	80.010	19.993	103.907	19.855	12.572	0.501
794.500	484.977	80.011	19.993	103.907	19.861	12.151	0.518
795.000	485.272	80.010	19.993	103.904	19.862	12.017	0.538
795.500	485.545	80.011	19.993	103.903	19.866	11.744	0.559
796.000	485.799	80.012	19.994	103.904	19.868	11.567	0.547
796.500	486.038	80.011	19.993	103.903	19.869	11.486	0.510
797.000	486.328	80.009	19.994	103.904	19.875	11.034	0.511
797.500	486.571	80.010	19.994	103.903	19.877	10.913	0.531
798.000	486.814	80.011	19.993	103.903	19.880	10.667	0.510
798.500	487.072	80.011	19.993	103.902	19.882	10.530	0.494
799.000	487.349	80.012	19.993	103.900	19.886	10.251	0.518
799.500	487.619	80.011	19.992	103.900	19.887	10.152	0.541
800.000	487.852	80.010	19.994	103.901	19.890	9.892	0.525
800.500	488.132	80.010	19.992	103.901	19.892	9.721	0.508
801.000	488.399	80.009	19.993	103.898	19.895	9.507	0.529
801.500	488.641	80.011	19.993	103.893	19.894	9.590	0.528
802.000	488.897	80.012	19.993	103.885	19.898	9.326	0.504
802.500	489.162	80.012	19.993	103.878	19.902	8.990	0.510
803.000	489.423	80.013	19.992	103.873	19.904	8.815	0.524
803.500	489.692	80.013	19.993	103.872	19.901	9.034	0.528
804.000	489.946	80.011	19.993	103.872	19.903	8.890	0.526
804.500	490.198	80.013	19.993	103.873	19.908	8.525	0.514
805.000	490.453	80.013	19.992	103.873	19.909	8.457	0.507
805.500	490.724	80.011	19.994	103.871	19.911	8.334	0.516
806.000	490.998	80.011	19.992	103.870	19.913	8.144	0.536
806.500	491.237	80.010	19.992	103.870	19.914	8.082	0.529
807.000	491.532	80.013	19.992	103.869	19.918	7.782	0.523
807.500	491.756	80.010	19.993	103.869	19.916	7.944	0.526
808.000	492.038	80.011	19.994	103.869	19.914	8.040	0.513
808.501	492.246	80.011	19.992	103.868	19.922	7.496	0.498
809.000	492.545	80.011	19.993	103.868	19.920	7.584	0.498
809.500	492.796	80.010	19.992	103.867	19.923	7.398	0.528
810.000	493.044	80.010	19.993	103.867	19.919	7.712	0.524
810.500	493.314	80.011	19.993	103.866	19.923	7.391	0.509
811.000	493.571	80.010	19.993	103.866	19.927	7.098	0.523
811.500	493.814	80.011	19.994	103.867	19.928	7.025	0.513
812.000	494.072	80.010	19.993	103.867	19.928	6.985	0.500
812.500	494.369	80.010	19.992	103.867	19.927	7.081	0.528
813.000	494.630	80.010	19.993	103.868	19.931	6.777	0.557
813.500	494.863	80.010	19.994	103.868	19.933	6.654	0.526
814.000	495.106	80.011	19.992	103.868	19.934	6.549	0.485
814.500	495.393	80.009	19.993	103.868	19.935	6.447	0.503
815.000	495.644	80.012	19.992	103.867	19.931	6.755	0.534
815.500	495.893	80.010	19.993	103.863	19.938	6.256	0.519
816.000	496.157	80.009	19.993	103.862	19.934	6.535	0.507
816.500	496.391	80.011	19.992	103.861	19.936	6.374	0.505
817.000	496.658	80.010	19.993	103.859	19.935	6.447	0.499
817.500	496.928	80.008	19.992	103.860	19.936	6.360	0.519
818.000	497.143	80.010	19.993	103.863	19.934	6.533	0.511
818.500	497.427	80.008	19.992	103.864	19.938	6.277	0.492
819.000	497.710	80.009	19.993	103.865	19.939	6.143	0.533
819.500	497.911	80.009	19.993	103.862	19.938	6.258	0.526
820.000	498.230	80.009	19.995	103.860	19.939	6.166	0.502
820.500	498.472	80.010	19.992	103.856	19.938	6.241	0.541
821.000	498.735	80.009	19.994	103.851	19.944	5.785	0.532
821.500	498.984	80.009	19.993	103.848	19.944	5.794	0.508
822.000	499.212	80.007	19.992	103.851	19.945	5.729	0.495
822.500	499.462	80.008	19.993	103.851	19.942	5.904	0.478
823.000	499.692	80.009	19.993	103.849	19.943	5.831	0.479
823.500	499.950	80.010	19.993	103.847	19.943	5.872	0.484
824.000	500.238	80.008	19.994	103.843	19.945	5.712	0.517
824.500	500.475	80.008	19.994	103.840	19.946	5.622	0.536
825.000	500.745	80.010	19.995	103.837	19.943	5.872	0.516
825.500	501.017	80.010	19.994	103.839	19.944	5.743	0.525
826.000	501.270	80.008	19.994	103.839	19.946	5.660	0.534
826.500	501.538	80.010	19.993	103.837	19.948	5.510	0.523
827.000	501.807	80.010	19.992	103.835	19.947	5.549	0.529
827.500	502.031	80.010	19.995	103.836	19.947	5.524	0.515
828.000	502.291	80.012	19.994	103.835	19.948	5.453	0.489
828.500	502.551	80.011	19.993	103.838	19.945	5.672	0.502
829.000	502.808	80.006	19.994	103.841	19.950	5.353	0.519
829.500	503.016	80.009	19.993	103.839	19.950	5.328	0.491
830.000	503.321	80.011	19.994	103.840	19.951	5.241	0.489
830.500	503.561	80.010	19.993	103.840	19.949	5.378	0.529
831.000	503.816	80.009	19.994	103.837	19.951	5.229	0.520
831.500	504.057	80.008	19.993	103.838	19.950	5.312	0.495
832.000	504.300	80.010	19.995	103.843	19.953	5.120	0.490
832.500	504.552	80.010	19.994	103.845	19.949	5.435	0.489
833.000	504.831	80.008	19.995	103.846	19.950	5.297	0.513
833.500	505.073	80.008	19.994	103.846	19.951	5.222	0.526
834.000	505.342	80.009	19.994	103.841	19.953	5.095	0.516
834.500	505.587	80.009	19.994	103.837	19.953	5.114	0.512
835.000	505.846	80.006	19.993	103.832	19.950	5.349	0.509
835.500	506.139	80.011	19.994	103.829	19.954	5.010	0.528
836.000	506.386	80.009	19.995	103.828	19.953	5.089	0.547
836.500	506.656	80.011	19.994	103.829	19.955	4.912	0.529
837.000	506.877	80.011	19.994	103.828	19.955	4.974	0.504
837.500	507.133	80.010	19.993	103.828	19.955	4.906	0.483
838.000	507.423	80.007	19.994	103.827	19.955	4.929	0.511
838.500	507.669	80.010	19.994	103.827	19.957	4.814	0.541
839.000	507.934	80.009	19.993	103.826	19.957	4.791	0.524
839.500	508.190	80.011	19.993	103.826	19.958	4.696	0.516
840.000	508.436	80.010	19.994	103.827	19.956	4.893	0.511
840.500	508.729	80.010	19.994	103.828	19.954	5.039	0.521
841.000	508.996	80.009	19.993	103.828	19.955	4.956	0.550
841.500	509.238	80.008	19.994	103.829	19.956	4.877	0.534
842.000	509.476	80.010	19.993	103.830	19.955	4.918	0.495
842.500	509.689	80.008	19.994	103.830	19.956	4.877	0.465
843.000	509.984	80.010	19.995	103.830	19.960	4.575	0.479
843.500	510.263	80.009	19.993	103.829	19.955	4.966	0.541
844.000	510.518	80.009	19.995	103.828	19.955	4.920	0.554
844.500	510.765	80.009	19.995	103.828	19.956	4.862	0.518
845.000	511.028	80.009	19.994	103.829	19.955	4.922	0.506
845.500	511.282	80.008	19.993	103.831	19.953	5.080	0.513
846.000	511.544	80.008	19.994	103.832	19.957	4.770	0.517
846.500	511.781	80.009	19.993	103.832	19.953	5.126	0.508
847.000	512.013	80.009	19.995	103.832	19.953	5.078	0.484
847.500	512.306	80.008	19.994	103.831	19.954	5.033	0.497
848.000	512.573	80.009	19.994	103.829	19.955	4.954	0.542
848.500	512.796	80.009	19.993	103.829	19.955	4.974	0.525
849.000	513.046	80.008	19.994	103.829	19.954	5.054	0.482
849.500	513.331	80.010	19.993	103.829	19.957	4.804	0.504
850.000	513.593	80.010	19.994	103.830	19.954	4.989	0.541
850.500	513.862	80.008	19.994	103.830	19.953	5.058	0.539
851.000	514.129	80.008	19.994	103.830	19.957	4.789	0.533
851.500	514.386	80.009	19.995	103.828	19.952	5.191	0.530
852.000	514.677	80.010	19.993	103.828	19.956	4.847	0.536
852.500	514.949	80.009	19.994	103.827	19.954	4.991	0.555
853.000	515.143	80.011	19.993	103.827	19.955	4.976	0.514
853.500	515.443	80.010	19.994	103.827	19.957	4.754	0.480
854.000	515.688	80.010	19.995	103.827	19.957	4.797	0.520
854.500	515.929	80.010	19.994	103.827	19.961	4.491	0.516
855.000	516.197	80.008	19.993	103.827	19.958	4.685	0.497
855.500	516.424	80.010	19.995	103.827	19.960	4.593	0.502
856.000	516.702	80.010	19.995	103.823	19.955	4.947	0.500
856.500	517.002	80.011	19.995	103.822	19.957	4.818	0.541
857.000	517.211	80.011	19.995	103.823	19.956	4.845	0.543
857.500	517.508	80.010	19.995	103.822	19.954	5.039	0.508
858.000	517.724	80.011	19.994	103.823	19.955	4.910	0.510
858.500	518.032	80.009	19.995	103.827	19.956	4.893	0.519
859.000	518.283	80.011	19.995	103.827	19.957	4.818	0.541
859.500	518.505	80.010	19.994	103.826	19.956	4.885	0.515
860.000	518.798	80.009	19.994	103.827	19.957	4.808	0.494
860.500	519.054	80.009	19.994	103.826	19.953	5.072	0.532
861.000	519.277	80.011	19.994	103.826	19.952	5.162	0.514
861.500	519.557	80.011	19.994	103.826	19.951	5.241	0.491
862.000	519.810	80.010	19.993	103.826	19.952	5.166	0.518
862.500	520.061	80.010	19.995	103.825	19.956	4.845	0.518
863.000	520.348	80.012	19.994	103.824	19.954	5.039	0.521
863.500	520.584	80.011	19.994	103.823	19.954	5.054	0.531
864.001	520.829	80.011	19.994	103.823	19.952	5.133	0.502
864.500	521.084	80.011	19.994	103.823	19.954	5.031	0.491
865.000	521.345	80.010	19.994	103.823	19.957	4.816	0.508
865.500	521.619	80.009	19.994	103.826	19.954	5.049	0.526
866.000	521.896	80.011	19.994	103.827	19.954	5.006	0.542
866.500	522.122	80.009	19.994	103.829	19.953	5.087	0.526
867.000	522.408	80.009	19.994	103.829	19.951	5.239	0.508
867.500	522.653	80.010	19.994	103.830	19.956	4.862	0.522
868.000	522.909	80.010	19.993	103.829	19.955	4.962	0.516
868.500	523.165	80.009	19.993	103.827	19.956	4.897	0.506
869.000	523.421	80.010	19.994	103.827	19.954	5.018	0.512
869.500	523.686	80.011	19.993	103.827	19.956	4.845	0.517
870.000	523.932	80.011	19.994	103.827	19.952	5.174	0.516
870.500	524.188	80.009	19.994	103.827	19.953	5.062	0.507
871.000	524.463	80.010	19.992	103.829	19.953	5.110	0.517
871.500	524.711	80.010	19.993	103.829	19.955	4.950	0.527
872.000	524.954	80.010	19.992	103.829	19.954	5.033	0.507
872.500	525.205	80.011	19.993	103.829	19.955	4.949	0.493
873.000	525.513	80.009	19.993	103.829	19.951	5.249	0.527
873.500	525.715	80.009	19.994	103.830	19.957	4.760	0.535
874.000	525.975	80.009	19.994	103.830	19.956	4.827	0.486
874.500	526.230	80.011	19.993	103.830	19.954	5.008	0.488
875.000	526.497	80.010	19.993	103.830	19.953	5.066	0.518
875.500	526.724	80.010	19.992	103.828	19.956	4.852	0.508
876.000	526.986	80.011	19.992	103.828	19.953	5.083	0.491
876.500	527.284	80.010	19.993	103.828	19.954	5.054	0.525
877.000	527.528	80.011	19.993	103.827	19.955	4.954	0.552
877.500	527.758	80.011	19.993	103.827	19.954	4.993	0.508
878.000	528.013	80.011	19.994	103.829	19.954	5.004	0.479
878.500	528.257	80.010	19.993	103.829	19.955	4.908	0.492
879.000	528.519	80.011	19.993	103.828	19.955	4.918	0.502
879.500	528.801	80.011	19.992	103.829	19.957	4.812	0.525
880.000	529.036	80.010	19.993	103.829	19.954	4.991	0.530
880.500	529.281	80.012	19.994	103.829	19.955	4.904	0.499
881.000	529.550	80.012	19.993	103.829	19.955	4.920	0.497
881.500	529.770	80.011	19.993	103.829	19.957	4.758	0.501
882.000	530.058	80.010	19.993	103.830	19.958	4.700	0.499
882.500	530.333	80.012	19.993	103.830	19.956	4.870	0.536
883.000	530.569	80.011	19.993	103.829	19.958	4.708	0.537
883.500	530.786	80.012	19.992	103.828	19.958	4.693	0.482
884.000	531.064	80.011	19.993	103.828	19.954	4.985	0.474
884.500	531.294	80.010	19.994	103.828	19.957	4.820	0.502
885.000	531.560	80.011	19.992	103.828	19.957	4.785	0.502
885.500	531.810	80.011	19.993	103.828	19.954	4.991	0.506
886.000	532.074	80.012	19.993	103.828	19.956	4.847	0.515
886.500	532.330	80.011	19.992	103.829	19.954	4.997	0.517
887.000	532.574	80.012	19.992	103.829	19.955	4.910	0.510
887.500	532.852	80.011	19.993	103.829	19.956	4.895	0.511
888.000	533.081	80.010	19.993	103.829	19.957	4.781	0.514
888.500	533.324	80.012	19.992	103.829	19.958	4.747	0.490
889.000	533.581	80.014	19.993	103.828	19.955	4.943	0.486
889.500	533.834	80.011	19.993	103.829	19.954	4.983	0.504
890.000	534.108	80.010	19.992	103.828	19.955	4.945	0.519
890.500	534.364	80.009	19.993	103.828	19.956	4.856	0.529
891.000	534.581	80.010	19.992	103.828	19.953	5.091	0.501
891.500	534.876	80.010	19.992	103.829	19.954	4.987	0.493
892.000	535.123	80.010	19.994	103.829	19.953	5.068	0.527
892.500	535.387	80.011	19.993	103.829	19.952	5.161	0.526
893.000	535.630	80.009	19.994	103.828	19.952	5.136	0.509
893.500	535.880	80.010	19.993	103.828	19.953	5.077	0.500
894.000	536.136	80.011	19.993	103.827	19.955	4.948	0.499
894.500	536.387	80.009	19.993	103.827	19.954	5.049	0.506
895.000	536.676	80.010	19.993	103.827	19.955	4.918	0.523
895.500	536.875	80.010	19.993	103.827	19.954	5.035	0.514
896.000	537.149	80.010	19.994	103.827	19.955	4.937	0.481
896.500	537.424	80.008	19.994	103.827	19.955	4.966	0.512
897.000	537.669	80.012	19.993	103.827	19.954	5.028	0.534
897.500	537.905	80.010	19.993	103.827	19.956	4.841	0.500
898.000	538.162	80.010	19.993	103.826	19.954	4.989	0.487
898.500	538.415	80.009	19.994	103.825	19.952	5.172	0.501
899.000	538.653	80.010	19.992	103.825	19.954	5.051	0.500
899.500	538.886	80.009	19.994	103.825	19.953	5.091	0.482
900.001	539.167	80.011	19.992	103.825	19.952	5.162	0.493
900.500	539.436	80.010	19.994	103.826	19.956	4.881	0.532
901.000	539.658	80.011	19.993	103.827	19.953	5.056	0.520
901.500	539.926	80.010	19.994	103.827	19.951	5.262	0.490
902.000	540.181	80.008	19.994	103.827	19.951	5.258	0.507
902.500	540.393	80.009	19.993	103.824	19.951	5.274	0.495
903.000	540.664	80.010	19.994	103.818	19.954	5.034	0.475
903.500	540.925	80.010	19.992	103.810	19.952	5.188	0.507
904.000	541.167	80.010	19.994	103.806	19.950	5.286	0.517
904.500	541.401	80.009	19.993	103.805	19.954	5.003	0.489
905.000	541.677	80.010	19.993	103.805	19.950	5.328	0.493
905.500	541.893	80.010	19.993	103.810	19.951	5.268	0.501
906.000	542.169	80.011	19.992	103.818	19.950	5.324	0.492
906.500	542.405	80.011	19.993	103.822	19.951	5.241	0.503
907.000	542.677	80.008	19.993	103.825	19.952	5.160	0.510
907.500	542.903	80.011	19.993	103.826	19.955	4.964	0.503
908.000	543.155	80.011	19.992	103.824	19.951	5.253	0.488
908.500	543.417	80.009	19.993	103.821	19.953	5.099	0.496
909.000	543.719	80.011	19.993	103.820	19.952	5.170	0.539
909.500	543.925	80.009	19.993	103.820	19.951	5.213	0.536
910.000	544.188	80.010	19.994	103.821	19.953	5.120	0.488
910.500	544.432	80.010	19.992	103.823	19.953	5.067	0.487
911.000	544.672	80.010	19.993	103.827	19.953	5.109	0.496
911.500	544.898	80.009	19.993	103.827	19.951	5.226	0.476
912.000	545.167	80.011	19.992	103.827	19.953	5.074	0.480
912.500	545.423	80.011	19.992	103.827	19.949	5.370	0.509
913.000	545.674	80.010	19.993	103.826	19.954	5.018	0.516
913.500	545.905	80.010	19.992	103.822	19.952	5.159	0.495
914.000	546.160	80.009	19.992	103.819	19.953	5.105	0.484
914.500	546.436	80.009	19.992	103.819	19.952	5.139	0.509
915.000	546.680	80.009	19.993	103.819	19.951	5.220	0.525
915.500	546.942	80.010	19.994	103.821	19.950	5.301	0.513
916.000	547.210	80.011	19.993	103.825	19.952	5.168	0.518
916.500	547.466	80.011	19.993	103.827	19.953	5.085	0.527
917.000	547.715	80.009	19.993	103.827	19.953	5.074	0.515
917.500	548.017	80.011	19.992	103.827	19.949	5.393	0.528
918.000	548.242	80.011	19.993	103.826	19.950	5.301	0.539
918.500	548.518	80.011	19.994	103.823	19.952	5.153	0.514
919.000	548.749	80.011	19.994	103.822	19.951	5.237	0.504
919.500	548.992	80.010	19.994	103.820	19.952	5.176	0.491
920.000	549.258	80.010	19.993	103.815	19.953	5.070	0.492
920.500	549.511	80.008	19.993	103.812	19.951	5.268	0.514
921.000	549.775	80.008	19.993	103.815	19.950	5.308	0.517
921.500	550.044	80.011	19.993	103.813	19.947	5.541	0.525
922.000	550.286	80.009	19.993	103.811	19.949	5.414	0.522
922.500	550.548	80.009	19.994	103.816	19.951	5.247	0.507
923.000	550.805	80.010	19.993	103.819	19.948	5.455	0.511
923.500	551.080	80.009	19.994	103.820	19.950	5.358	0.526
924.000	551.339	80.009	19.993	103.823	19.952	5.156	0.533
924.500	551.605	80.008	19.993	103.821	19.947	5.537	0.529
925.000	551.852	80.009	19.993	103.821	19.948	5.437	0.519
925.500	552.059	80.009	19.993	103.820	19.947	5.514	0.484
926.000	552.319	80.008	19.994	103.820	19.948	5.512	0.461
926.500	552.597	80.008	19.994	103.820	19.950	5.343	0.503
927.000	552.881	80.010	19.993	103.825	19.949	5.408	0.550
927.500	553.172	80.009	19.994	103.826	19.946	5.630	0.568
928.000	553.412	80.009	19.993	103.824	19.952	5.185	0.553
928.500	553.660	80.009	19.993	103.823	19.946	5.601	0.509
929.000	553.934	80.008	19.994	103.823	19.947	5.516	0.505
929.500	554.213	80.009	19.994	103.822	19.950	5.289	0.538
930.000	554.458	80.008	19.994	103.822	19.953	5.091	0.539
930.500	554.742	80.008	19.994	103.824	19.949	5.408	0.526
931.000	555.003	80.007	19.995	103.825	19.949	5.397	0.537
931.500	555.244	80.009	19.994	103.825	19.950	5.285	0.523
932.000	555.547	80.007	19.994	103.826	19.949	5.391	0.523
932.500	555.780	80.008	19.993	103.827	19.951	5.257	0.540
933.000	555.985	80.009	19.994	103.828	19.952	5.147	0.487
933.500	556.307	80.009	19.993	103.828	19.949	5.430	0.483
934.001	556.564	80.007	19.994	103.828	19.949	5.397	0.553
934.500	556.780	80.008	19.993	103.828	19.949	5.409	0.526
935.000	557.079	80.009	19.994	103.829	19.951	5.268	0.494
935.500	557.315	80.008	19.994	103.828	19.951	5.254	0.525
936.000	557.553	80.009	19.994	103.828	19.951	5.222	0.505
936.500	557.845	80.008	19.992	103.829	19.951	5.231	0.502
937.000	558.103	80.010	19.994	103.829	19.948	5.480	0.540
937.500	558.385	80.008	19.993	103.827	19.950	5.330	0.545
938.000	558.634	80.010	19.994	103.829	19.950	5.337	0.536
938.500	558.876	80.009	19.993	103.829	19.951	5.249	0.511
939.000	559.143	80.008	19.993	103.829	19.951	5.218	0.500
939.500	559.443	80.009	19.993	103.829	19.949	5.380	0.538
940.000	559.689	80.010	19.993	103.830	19.952	5.139	0.557
940.500	559.966	80.009	19.992	103.829	19.951	5.210	0.534
941.000	560.220	80.010	19.994	103.829	19.951	5.251	0.527
941.500	560.469	80.010	19.993	103.829	19.950	5.337	0.517
942.000	560.746	80.010	19.993	103.829	19.949	5.403	0.514
942.500	560.999	80.010	19.993	103.826	19.950	5.330	0.528
943.000	561.255	80.009	19.993	103.825	19.951	5.280	0.520
943.500	561.506	80.012	19.993	103.821	19.949	5.385	0.508
944.000	561.775	80.010	19.993	103.820	19.952	5.166	0.513
944.500	562.032	80.011	19.992	103.820	19.953	5.076	0.523
945.000	562.320	80.011	19.993	103.823	19.952	5.166	0.536
945.500	562.581	80.010	19.994	103.825	19.951	5.264	0.547
946.000	562.863	80.010	19.993	103.828	19.950	5.336	0.546
946.500	563.112	80.010	19.993	103.829	19.948	5.445	0.537
947.000	563.346	80.011	19.993	103.828	19.947	5.549	0.507
947.500	563.614	80.009	19.994	103.827	19.947	5.557	0.492
948.000	563.887	80.011	19.993	103.827	19.950	5.305	0.521
948.500	564.129	80.008	19.994	103.827	19.951	5.232	0.528
949.000	564.388	80.010	19.994	103.827	19.949	5.411	0.508
949.500	564.658	80.009	19.994	103.828	19.950	5.332	0.515
950.000	564.951	80.011	19.993	103.826	19.950	5.320	0.546
950.500	565.187	80.009	19.993	103.826	19.946	5.592	0.546
951.000	565.466	80.009	19.993	103.826	19.947	5.582	0.522
951.500	565.697	80.009	19.993	103.826	19.948	5.440	0.512
952.000	565.949	80.009	19.995	103.826	19.947	5.540	0.497
952.500	566.240	80.009	19.996	103.829	19.947	5.579	0.513
953.000	566.485	80.008	19.994	103.828	19.946	5.653	0.540
953.501	566.775	80.009	19.995	103.827	19.947	5.565	0.536
954.001	567.050	80.008	19.995	103.826	19.946	5.624	0.550
954.500	567.277	80.009	19.994	103.827	19.949	5.368	0.534
955.000	567.533	80.007	19.994	103.826	19.948	5.440	0.493
955.500	567.787	80.007	19.993	103.825	19.949	5.403	0.496
956.000	568.065	80.008	19.993	103.823	19.948	5.469	0.521
956.500	568.354	80.008	19.994	103.823	19.946	5.642	0.550
957.000	568.601	80.009	19.994	103.821	19.946	5.640	0.552
957.500	568.871	80.009	19.994	103.822	19.949	5.405	0.526
958.000	569.105	80.009	19.994	103.821	19.948	5.480	0.510
958.500	569.383	80.009	19.995	103.823	19.948	5.461	0.508
959.000	569.636	80.009	19.995	103.822	19.945	5.676	0.522
959.500	569.890	80.009	19.994	103.823	19.949	5.384	0.519
960.000	570.137	80.012	19.995	103.823	19.950	5.313	0.504
960.500	570.379	80.008	19.994	103.824	19.948	5.453	0.495
961.000	570.645	80.008	19.995	103.821	19.950	5.305	0.498
961.500	570.905	80.011	19.994	103.815	19.948	5.457	0.517
962.000	571.164	80.011	19.994	103.811	19.951	5.270	0.522
962.500	571.444	80.009	19.995	103.810	19.948	5.446	0.529
963.000	571.697	80.009	19.993	103.811	19.948	5.478	0.536
963.500	571.929	80.008	19.993	103.811	19.947	5.513	0.510
964.000	572.189	80.011	19.994	103.817	19.946	5.607	0.488
964.500	572.444	80.011	19.994	103.820	19.950	5.295	0.503
965.000	572.718	80.011	19.994	103.819	19.951	5.270	0.522
965.500	572.943	80.010	19.994	103.818	19.949	5.409	0.514
966.000	573.261	80.010	19.994	103.818	19.949	5.390	0.521
966.500	573.463	80.011	19.993	103.816	19.948	5.488	0.531
967.000	573.764	80.010	19.992	103.816	19.948	5.453	0.511
967.500	573.997	80.011	19.994	103.817	19.945	5.738	0.519
968.000	574.273	80.013	19.993	103.817	19.949	5.428	0.522
968.501	574.538	80.012	19.993	103.820	19.950	5.334	0.525
969.000	574.808	80.012	19.993	103.822	19.949	5.386	0.538
969.500	575.080	80.012	19.992	103.821	19.948	5.459	0.538
970.000	575.328	80.012	19.992	103.820	19.947	5.527	0.531
970.500	575.580	80.012	19.993	103.817	19.951	5.236	0.510
971.000	575.851	80.011	19.993	103.818	19.945	5.704	0.511
971.500	576.117	80.013	19.993	103.818	19.946	5.648	0.530
972.000	576.331	80.012	19.993	103.819	19.947	5.529	0.509
972.500	576.593	80.011	19.993	103.819	19.949	5.427	0.479
973.000	576.817	80.010	19.993	103.818	19.949	5.364	0.481
973.500	577.132	80.012	19.992	103.815	19.950	5.352	0.512
974.000	577.384	80.012	19.994	103.815	19.947	5.550	0.553
974.500	577.616	80.010	19.993	103.815	19.948	5.438	0.525
975.000	577.870	80.011	19.993	103.815	19.948	5.469	0.485
975.500	578.131	80.009	19.993	103.820	19.949	5.369	0.501
976.000	578.396	80.011	19.993	103.823	19.950	5.334	0.521
976.500	578.627	80.010	19.993	103.820	19.949	5.407	0.511
977.000	578.906	80.012	19.994	103.819	19.945	5.694	0.503
977.500	579.155	80.011	19.992	103.818	19.947	5.550	0.519
978.000	579.403	80.010	19.993	103.815	19.949	5.373	0.512
978.500	579.653	80.010	19.994	103.813	19.945	5.714	0.497
979.000	579.934	80.010	19.994	103.813	19.949	5.361	0.514
979.500	580.164	80.009	19.993	103.812	19.947	5.544	0.521
980.000	580.388	80.010	19.993	103.811	19.946	5.636	0.483
980.500	580.679	80.011	19.994	103.813	19.948	5.480	0.484
981.000	580.876	80.010	19.993	103.810	19.949	5.421	0.501
981.500	581.179	80.010	19.993	103.806	19.951	5.267	0.494
982.000	581.443	80.010	19.993	103.802	19.950	5.342	0.534
982.500	581.689	80.010	19.993	103.799	19.952	5.132	0.538
983.000	581.916	80.009	19.993	103.795	19.949	5.369	0.492
983.500	582.183	80.008	19.993	103.796	19.948	5.455	0.483
984.000	582.445	80.009	19.993	103.800	19.951	5.230	0.511
984.500	582.702	80.010	19.993	103.801	19.949	5.390	0.524
985.000	582.924	80.008	19.993	103.805	19.950	5.357	0.499
985.500	583.164	80.010	19.994	103.809	19.948	5.446	0.470
986.000	583.458	80.010	19.992	103.809	19.946	5.640	0.498
986.500	583.715	80.010	19.993	103.810	19.947	5.526	0.543
987.000	583.931	80.009	19.993	103.814	19.944	5.815	0.512
987.500	584.200	80.011	19.993	103.808	19.945	5.704	0.479
988.000	584.468	80.010	19.993	103.803	19.947	5.548	0.511
988.500	584.723	80.010	19.993	103.799	19.947	5.579	0.530
989.000	584.991	80.009	19.993	103.799	19.945	5.729	0.523
989.500	585.218	80.009	19.993	103.800	19.947	5.583	0.509
990.000	585.486	80.008	19.994	103.805	19.947	5.544	0.495
990.500	585.700	80.009	19.993	103.810	19.948	5.502	0.488
991.000	585.978	80.010	19.993	103.814	19.947	5.521	0.487
991.500	586.253	80.009	19.994	103.815	19.951	5.247	0.523
992.000	586.490	80.008	19.994	103.812	19.950	5.334	0.532
992.500	586.697	80.010	19.992	103.809	19.951	5.222	0.478
993.000	587.033	80.008	19.993	103.808	19.953	5.114	0.494
993.500	587.233	80.009	19.993	103.810	19.952	5.188	0.540
994.000	587.523	80.009	19.994	103.812	19.948	5.453	0.513
994.500	587.775	80.008	19.992	103.812	19.949	5.361	0.516
995.000	588.021	80.008	19.993	103.813	19.949	5.398	0.520
995.500	588.291	80.010	19.993	103.816	19.952	5.155	0.507
996.000	588.551	80.009	19.993	103.815	19.951	5.241	0.523
996.500	588.787	80.010	19.993	103.815	19.951	5.272	0.513
997.000	589.057	80.008	19.993	103.817	19.950	5.295	0.501
997.500	589.297	80.009	19.993	103.819	19.950	5.288	0.508
998.000	589.565	80.009	19.993	103.816	19.950	5.332	0.509
998.500	589.801	80.010	19.992	103.811	19.952	5.201	0.506
999.000	590.112	80.009	19.993	103.806	19.954	5.005	0.526
999.500	590.301	80.009	19.992	103.801	19.952	5.151	0.524
1000.000	590.589	80.008	19.993	103.801	19.949	5.376	0.489
1000.500	590.845	80.008	19.993	103.799	19.947	5.515	0.511
1001.000	591.034	80.008	19.993	103.803	19.949	5.397	0.494
1001.500	591.333	80.010	19.993	103.806	19.953	5.118	0.467
1002.000	591.583	80.009	19.994	103.811	19.951	5.280	0.519
1002.500	591.831	80.009	19.993	103.814	19.951	5.253	0.523
1003.000	592.077	80.008	19.993	103.818	19.948	5.453	0.496
1003.500	592.343	80.008	19.992	103.820	19.951	5.260	0.503
1004.000	592.599	80.008	19.993	103.819	19.952	5.199	0.517
1004.500	592.815	80.009	19.993	103.818	19.947	5.557	0.497
1005.000	593.067	80.010	19.993	103.819	19.950	5.290	0.469
1005.500	593.340	80.010	19.993	103.816	19.948	5.490	0.496
1006.000	593.597	80.009	19.993	103.813	19.948	5.492	0.528
1006.501	593.896	80.009	19.994	103.818	19.950	5.345	0.543
1007.000	594.138	80.009	19.993	103.819	19.948	5.436	0.549
1007.500	594.457	80.009	19.993	103.817	19.948	5.484	0.551
1008.000	594.669	80.009	19.993	103.816	19.947	5.522	0.546
1008.500	594.916	80.011	19.992	103.817	19.947	5.520	0.495
1009.000	595.165	80.010	19.993	103.815	19.947	5.535	0.478
1009.500	595.408	80.009	19.993	103.814	19.948	5.499	0.494
1010.000	595.674	80.009	19.992	103.814	19.950	5.301	0.501
1010.500	595.954	80.008	19.993	103.819	19.947	5.562	0.528
1011.000	596.212	80.009	19.991	103.820	19.947	5.545	0.542
1011.500	596.431	80.009	19.993	103.821	19.947	5.584	0.508
1012.000	596.685	80.010	19.994	103.824	19.948	5.453	0.475
1012.500	596.942	80.009	19.993	103.826	19.947	5.550	0.492
1013.000	597.218	80.007	19.993	103.825	19.946	5.631	0.522
1013.500	597.511	80.009	19.994	103.827	19.947	5.563	0.550
1014.000	597.693	80.007	19.993	103.827	19.945	5.727	0.522
1014.500	597.960	80.008	19.993	103.825	19.946	5.617	0.462
1015.000	598.179	80.008	19.992	103.820	19.946	5.614	0.467
1015.500	598.487	80.009	19.993	103.821	19.945	5.730	0.506
1016.000	598.710	80.009	19.992	103.817	19.948	5.443	0.529
1016.500	598.966	80.009	19.992	103.817	19.945	5.713	0.505
1017.000	599.246	80.008	19.993	103.816	19.944	5.769	0.507
1017.500	599.469	80.008	19.994	103.819	19.945	5.669	0.519
1018.000	599.716	80.010	19.993	103.820	19.943	5.850	0.486
1018.500	599.968	80.009	19.994	103.824	19.943	5.819	0.485
1019.000	600.273	80.009	19.994	103.824	19.947	5.548	0.528
1019.500	600.495	80.008	19.994	103.827	19.946	5.638	0.542
1020.000	600.728	80.008	19.993	103.827	19.948	5.442	0.491
1020.500	600.975	80.008	19.993	103.827	19.948	5.447	0.468
1021.000	601.262	80.009	19.993	103.827	19.943	5.861	0.507
1021.500	601.476	80.009	19.993	103.827	19.945	5.680	0.517
1022.000	601.782	80.010	19.994	103.825	19.945	5.723	0.510
1022.500	601.953	80.010	19.994	103.821	19.946	5.601	0.499
1023.000	602.262	80.009	19.994	103.815	19.943	5.871	0.479
1023.500	602.483	80.010	19.994	103.808	19.948	5.451	0.505
1024.000	602.724	80.011	19.993	103.807	19.945	5.733	0.496
1024.500	603.001	80.010	19.993	103.809	19.944	5.765	0.489
1025.001	603.248	80.010	19.993	103.813	19.946	5.659	0.521
1025.501	603.508	80.011	19.995	103.818	19.948	5.486	0.516
1026.000	603.788	80.011	19.995	103.825	19.947	5.580	0.523
1026.500	603.999	80.011	19.993	103.823	19.946	5.657	0.515
1027.000	604.271	80.011	19.993	103.821	19.945	5.707	0.487
1027.500	604.499	80.011	19.994	103.817	19.944	5.780	0.492
1028.001	604.759	80.012	19.994	103.810	19.943	5.861	0.494
1028.501	604.994	80.011	19.993	103.804	19.946	5.630	0.491
1029.000	605.272	80.010	19.994	103.805	19.951	5.220	0.504
1029.501	605.541	80.011	19.994	103.807	19.948	5.448	0.531
1030.001	605.769	80.012	19.995	103.810	19.947	5.513	0.522
1030.500	606.004	80.011	19.993	103.815	19.947	5.579	0.480
1031.000	606.258	80.012	19.993	103.817	19.948	5.467	0.476
1031.501	606.551	80.010	19.993	103.816	19.949	5.432	0.518
1032.001	606.764	80.012	19.994	103.814	19.945	5.711	0.526
1032.500	607.042	80.010	19.993	103.815	19.947	5.582	0.498
1033.001	607.282	80.010	19.994	103.816	19.946	5.625	0.504
1033.501	607.526	80.011	19.993	103.818	19.945	5.725	0.501
1034.001	607.800	80.012	19.992	103.817	19.946	5.643	0.501
1034.501	608.006	80.010	19.993	103.814	19.945	5.672	0.499
1035.000	608.305	80.010	19.994	103.809	19.948	5.499	0.493
1035.500	608.567	80.010	19.993	103.810	19.944	5.753	0.533
1036.000	608.782	80.012	19.993	103.810	19.946	5.648	0.519
1036.500	609.064	80.011	19.993	103.810	19.949	5.363	0.487
1037.000	609.330	80.011	19.993	103.814	19.946	5.613	0.523
1037.500	609.539	80.011	19.994	103.818	19.944	5.746	0.512
1038.000	609.798	80.009	19.992	103.817	19.942	5.905	0.471
1038.500	610.068	80.010	19.994	103.819	19.944	5.776	0.498
1039.000	610.301	80.010	19.993	103.821	19.945	5.724	0.516
1039.500	610.538	80.010	19.994	103.820	19.946	5.609	0.486
1040.000	610.834	80.010	19.993	103.815	19.943	5.840	0.502
1040.500	611.084	80.011	19.993	103.810	19.942	5.899	0.540
1041.001	611.335	80.010	19.993	103.809	19.944	5.744	0.524
1041.501	611.568	80.010	19.994	103.811	19.942	5.923	0.492
1042.000	611.858	80.010	19.992	103.812	19.941	5.975	0.503
1042.500	612.117	80.010	19.993	103.818	19.943	5.875	0.536
1043.000	612.347	80.010	19.992	103.823	19.942	5.954	0.519
