Repository: ulfsri/fsri_materials_database

# Materials and Products Database

## 01_Data

Raw data generated from each apparatus are included here in plain-text format. The data is organized first by material, next by the short name of test apparatus used, and where applicable additional filtering by test settings.

### material.json

Each material directory contains a json file of the same name as the material. This file links the data stored in the repository as well as data and graphs produced by the accompanying scripts (__02_Scripts__) to the respective landing page for the material on the front-end website.

File: 01_Data/Polyester_Microfiber_81A/MCC/Polyester_Microfiber_81A_MCC_30K_min_220228_R3.txt (part 3 of 4)
T Correction Coefficients:	0	1.024463	0
Time Shift (s):	14
*
Time (s)	Temperature (C)	N2 flow rate (cc/min)	O2 flow rate (cc/min)	Flow Rate (cc/min)	Oxygen (%)	HRR (W/g)	Heating rate (C/s)
696.000	431.732	80.008	19.993	104.541	18.199	142.319	0.512
696.500	432.008	80.006	19.992	104.540	18.186	143.329	0.511
697.000	432.250	80.008	19.993	104.536	18.170	144.513	0.520
697.500	432.526	80.008	19.993	104.524	18.154	145.689	0.518
698.000	432.755	80.008	19.993	104.515	18.143	146.533	0.512
698.500	433.057	80.008	19.993	104.507	18.131	147.402	0.518
699.000	433.321	80.008	19.994	104.493	18.121	148.183	0.548
699.500	433.558	80.006	19.993	104.482	18.111	148.966	0.533
700.000	433.806	80.008	19.993	104.471	18.101	149.666	0.493
700.500	434.143	80.008	19.993	104.462	18.093	150.270	0.535
701.000	434.332	80.007	19.992	104.452	18.083	151.041	0.556
701.500	434.634	80.006	19.993	104.444	18.077	151.527	0.509
702.000	434.837	80.008	19.993	104.438	18.069	152.098	0.498
702.500	435.147	80.008	19.993	104.440	18.057	153.026	0.508
703.000	435.345	80.008	19.993	104.449	18.050	153.549	0.510
703.500	435.620	80.007	19.992	104.466	18.043	154.088	0.490
704.000	435.943	80.009	19.992	104.491	18.033	154.818	0.536
704.500	436.179	80.008	19.994	104.517	18.024	155.499	0.579
705.000	436.429	80.008	19.993	104.540	18.019	155.882	0.523
705.500	436.682	80.007	19.992	104.562	18.007	156.751	0.494
706.000	436.927	80.007	19.994	104.578	18.001	157.248	0.500
706.500	437.240	80.008	19.994	104.593	17.988	158.172	0.528
707.000	437.495	80.009	19.993	104.601	17.985	158.443	0.564
707.500	437.713	80.008	19.992	104.607	17.974	159.225	0.520
708.000	438.013	80.007	19.993	104.608	17.967	159.806	0.495
708.500	438.230	80.008	19.993	104.609	17.958	160.481	0.518
709.000	438.497	80.009	19.994	104.611	17.948	161.207	0.501
709.500	438.748	80.007	19.993	104.614	17.937	162.017	0.501
710.000	439.010	80.008	19.993	104.613	17.927	162.776	0.515
710.500	439.216	80.008	19.993	104.612	17.921	163.286	0.490
711.000	439.555	80.008	19.994	104.613	17.913	163.881	0.507
711.500	439.783	80.009	19.994	104.611	17.901	164.752	0.556
712.000	440.026	80.009	19.994	104.607	17.889	165.635	0.519
712.500	440.316	80.009	19.993	104.607	17.884	166.045	0.502
713.000	440.568	80.009	19.994	104.608	17.876	166.642	0.537
713.500	440.810	80.008	19.994	104.606	17.868	167.231	0.518
714.000	441.099	80.008	19.994	104.608	17.861	167.784	0.512
714.500	441.350	80.009	19.993	104.611	17.850	168.566	0.536
715.000	441.594	80.009	19.994	104.615	17.843	169.077	0.517
715.500	441.809	80.008	19.993	104.616	17.836	169.628	0.477
716.000	442.080	80.008	19.994	104.620	17.830	170.081	0.473
716.500	442.322	80.007	19.994	104.618	17.822	170.652	0.500
717.000	442.605	80.008	19.994	104.616	17.816	171.143	0.519
717.500	442.875	80.007	19.994	104.614	17.811	171.513	0.539
718.000	443.088	80.007	19.993	104.616	17.805	171.969	0.518
718.500	443.344	80.007	19.994	104.613	17.802	172.215	0.476
719.000	443.612	80.008	19.994	104.615	17.798	172.521	0.496
719.500	443.850	80.008	19.994	104.619	17.796	172.646	0.515
720.000	444.092	80.009	19.994	104.621	17.789	173.160	0.493
720.500	444.332	80.007	19.994	104.623	17.788	173.244	0.481
721.000	444.655	80.008	19.995	104.625	17.788	173.243	0.522
721.500	444.843	80.007	19.994	104.627	17.789	173.153	0.537
722.000	445.143	80.007	19.994	104.626	17.786	173.341	0.500
722.500	445.392	80.006	19.995	104.625	17.785	173.413	0.518
723.000	445.650	80.008	19.994	104.626	17.788	173.241	0.528
723.500	445.933	80.007	19.994	104.631	17.791	172.962	0.524
724.000	446.148	80.007	19.994	104.631	17.788	173.214	0.519
724.500	446.399	80.007	19.994	104.630	17.791	172.936	0.482
725.000	446.654	80.008	19.995	104.629	17.797	172.472	0.486
725.500	446.938	80.008	19.993	104.626	17.798	172.395	0.523
726.000	447.186	80.008	19.995	104.622	17.802	172.109	0.536
726.500	447.386	80.008	19.995	104.621	17.807	171.715	0.489
727.000	447.675	80.008	19.994	104.619	17.813	171.276	0.468
727.500	447.928	80.008	19.994	104.618	17.817	170.952	0.516
728.000	448.233	80.008	19.992	104.616	17.826	170.238	0.550
728.500	448.444	80.008	19.994	104.615	17.831	169.857	0.537
729.000	448.737	80.008	19.994	104.615	17.836	169.487	0.510
729.500	448.945	80.007	19.992	104.617	17.847	168.663	0.502
730.000	449.199	80.008	19.994	104.616	17.853	168.148	0.481
730.500	449.434	80.008	19.994	104.615	17.863	167.385	0.476
731.000	449.698	80.008	19.995	104.613	17.874	166.544	0.494
731.500	449.926	80.008	19.994	104.608	17.883	165.863	0.495
732.000	450.195	80.009	19.993	104.605	17.893	165.139	0.495
732.500	450.470	80.009	19.994	104.603	17.907	164.042	0.521
733.000	450.747	80.009	19.993	104.602	17.920	163.085	0.548
733.500	451.009	80.009	19.994	104.600	17.929	162.374	0.546
734.000	451.209	80.009	19.994	104.600	17.944	161.284	0.501
734.500	451.486	80.008	19.993	104.599	17.961	159.965	0.470
735.000	451.774	80.009	19.994	104.594	17.970	159.300	0.521
735.500	452.005	80.010	19.994	104.587	17.989	157.821	0.542
736.000	452.263	80.008	19.993	104.581	18.004	156.692	0.504
736.500	452.456	80.009	19.995	104.571	18.019	155.564	0.470
737.000	452.715	80.008	19.994	104.560	18.039	154.035	0.451
737.500	453.006	80.009	19.994	104.552	18.052	153.079	0.501
738.000	453.309	80.009	19.994	104.548	18.071	151.630	0.572
738.500	453.481	80.011	19.993	104.540	18.091	150.115	0.535
739.000	453.818	80.008	19.994	104.532	18.111	148.624	0.492
739.500	454.036	80.009	19.994	104.528	18.129	147.260	0.532
740.000	454.294	80.009	19.994	104.521	18.149	145.719	0.516
740.500	454.569	80.009	19.995	104.510	18.168	144.293	0.504
741.000	454.826	80.010	19.995	104.502	18.194	142.297	0.533
741.500	455.045	80.009	19.994	104.494	18.211	141.058	0.504
742.000	455.362	80.009	19.995	104.484	18.231	139.481	0.506
742.500	455.578	80.009	19.995	104.478	18.253	137.867	0.534
743.000	455.812	80.009	19.994	104.477	18.277	136.078	0.492
743.500	456.106	80.009	19.995	104.472	18.304	133.997	0.490
744.000	456.356	80.009	19.993	104.469	18.316	133.116	0.536
744.500	456.653	80.008	19.994	104.465	18.346	130.844	0.545
745.000	456.874	80.008	19.994	104.458	18.371	128.942	0.533
745.500	457.080	80.008	19.995	104.446	18.384	127.992	0.473
746.000	457.419	80.009	19.994	104.435	18.409	126.093	0.486
746.500	457.612	80.007	19.994	104.424	18.430	124.492	0.539
747.000	457.860	80.009	19.995	104.416	18.454	122.721	0.487
747.500	458.155	80.007	19.995	104.408	18.482	120.589	0.492
748.000	458.316	80.007	19.996	104.402	18.518	117.926	0.499
748.500	458.678	80.008	19.995	104.396	18.549	115.580	0.489
749.000	458.888	80.007	19.994	104.389	18.569	114.032	0.547
749.501	459.210	80.007	19.994	104.381	18.591	112.375	0.552
750.000	459.442	80.008	19.994	104.372	18.629	109.543	0.543
750.500	459.727	80.008	19.995	104.366	18.657	107.465	0.535
751.000	460.053	80.007	19.994	104.357	18.684	105.454	0.564
751.500	460.176	80.007	19.994	104.349	18.715	103.073	0.530
752.000	460.424	80.008	19.994	104.334	18.742	101.066	0.410
752.500	460.710	80.007	19.994	104.324	18.774	98.628	0.453
753.000	461.051	80.009	19.996	104.313	18.800	96.713	0.581
753.500	461.186	80.009	19.995	104.304	18.830	94.461	0.552
754.000	461.477	80.007	19.995	104.295	18.855	92.598	0.451
754.500	461.854	80.009	19.995	104.286	18.886	90.238	0.547
755.000	462.063	80.008	19.995	104.277	18.914	88.163	0.627
755.500	462.242	80.009	19.994	104.269	18.940	86.215	0.487
756.000	462.531	80.009	19.993	104.261	18.966	84.242	0.428
756.500	462.663	80.010	19.994	104.255	18.994	82.127	0.444
757.000	463.054	80.009	19.994	104.256	19.017	80.387	0.472
757.500	463.503	80.009	19.994	104.253	19.043	78.461	0.682
758.000	463.229	80.010	19.993	104.247	19.071	76.341	0.508
758.500	464.205	80.009	19.994	104.239	19.091	74.833	0.439
759.000	464.514	80.010	19.995	104.232	19.116	73.003	0.994
759.500	464.335	80.010	19.993	104.224	19.136	71.497	0.708
760.000	464.389	80.010	19.993	104.217	19.161	69.625	0.002
760.500	464.763	80.011	19.993	104.213	19.185	67.821	0.151
761.000	464.598	80.010	19.994	104.208	19.204	66.393	0.318
761.500	464.738	80.009	19.993	104.200	19.230	64.452	0.092
762.000	465.270	80.010	19.994	104.192	19.246	63.198	0.323
762.500	465.953	80.010	19.993	104.183	19.272	61.318	0.944
763.001	466.224	80.010	19.995	104.175	19.288	60.096	1.085
763.501	465.807	80.009	19.994	104.164	19.311	58.340	0.404
764.000	466.408	80.009	19.994	104.157	19.324	57.368	0.019
764.500	466.987	80.009	19.993	104.150	19.346	55.774	0.682
765.000	467.036	80.009	19.994	104.145	19.362	54.522	0.904
765.500	467.293	80.009	19.994	104.137	19.379	53.280	0.467
766.000	467.521	80.011	19.993	104.130	19.393	52.204	0.396
766.500	467.874	80.011	19.993	104.122	19.410	50.920	0.533
767.000	468.162	80.011	19.993	104.114	19.428	49.597	0.611
767.500	468.325	80.007	19.994	104.106	19.444	48.392	0.546
768.000	468.515	80.009	19.993	104.098	19.458	47.384	0.402
768.500	468.856	80.010	19.993	104.092	19.471	46.366	0.442
769.000	469.115	80.010	19.993	104.084	19.486	45.253	0.565
769.500	469.328	80.009	19.992	104.076	19.500	44.232	0.536
770.000	469.501	80.009	19.992	104.069	19.512	43.311	0.429
770.500	469.908	80.008	19.992	104.062	19.526	42.231	0.483
771.000	470.016	80.007	19.992	104.060	19.536	41.544	0.548
771.500	470.416	80.008	19.993	104.055	19.550	40.494	0.512
772.000	470.607	80.010	19.993	104.049	19.565	39.365	0.550
772.500	470.842	80.009	19.993	104.042	19.574	38.658	0.509
773.000	471.052	80.009	19.992	104.034	19.586	37.792	0.436
773.500	471.336	80.007	19.994	104.027	19.596	37.000	0.469
774.000	471.569	80.008	19.993	104.024	19.607	36.188	0.505
774.500	471.808	80.008	19.993	104.022	19.615	35.616	0.494
775.000	472.046	80.008	19.994	104.021	19.626	34.796	0.474
775.500	472.397	80.009	19.994	104.020	19.640	33.774	0.533
776.000	472.544	80.009	19.993	104.017	19.645	33.331	0.544
776.500	472.871	80.006	19.994	104.016	19.654	32.694	0.486
777.000	473.088	80.008	19.994	104.013	19.665	31.895	0.508
777.500	473.351	80.008	19.994	104.008	19.677	31.004	0.512
778.000	473.558	80.008	19.993	104.003	19.684	30.470	0.475
778.500	473.829	80.008	19.994	103.998	19.689	30.036	0.474
779.000	474.080	80.009	19.993	103.991	19.698	29.396	0.500
779.500	474.338	80.008	19.992	103.985	19.707	28.754	0.516
780.000	474.567	80.008	19.995	103.984	19.716	28.035	0.498
780.500	474.804	80.010	19.993	103.981	19.721	27.709	0.477
781.000	475.049	80.008	19.993	103.980	19.731	26.968	0.474
781.500	475.315	80.009	19.994	103.975	19.739	26.309	0.496
782.000	475.524	80.008	19.993	103.973	19.743	26.035	0.493
782.500	475.815	80.008	19.995	103.972	19.751	25.463	0.487
783.000	476.072	80.009	19.994	103.972	19.757	24.975	0.524
783.500	476.304	80.009	19.993	103.972	19.766	24.322	0.518
784.000	476.524	80.008	19.994	103.974	19.771	23.943	0.471
784.500	476.776	80.010	19.994	103.975	19.778	23.436	0.462
785.000	477.024	80.007	19.994	103.974	19.781	23.224	0.486
785.500	477.295	80.009	19.994	103.971	19.786	22.821	0.510
786.000	477.488	80.009	19.994	103.964	19.793	22.314	0.491
786.500	477.796	80.009	19.993	103.957	19.798	21.923	0.482
787.000	478.011	80.009	19.992	103.950	19.806	21.356	0.513
787.500	478.192	80.009	19.993	103.945	19.809	21.099	0.460
788.000	478.439	80.009	19.993	103.940	19.813	20.817	0.412
788.500	478.759	80.009	19.993	103.939	19.818	20.415	0.497
789.000	478.959	80.009	19.994	103.940	19.826	19.829	0.544
789.501	479.240	80.009	19.992	103.940	19.827	19.737	0.501
790.000	479.488	80.009	19.994	103.937	19.836	19.108	0.505
790.500	479.698	80.007	19.993	103.937	19.838	18.932	0.494
791.000	479.953	80.009	19.994	103.934	19.843	18.548	0.462
791.500	480.239	80.008	19.993	103.931	19.847	18.265	0.503
792.000	480.447	80.009	19.993	103.930	19.850	18.060	0.517
792.500	480.658	80.009	19.992	103.932	19.855	17.677	0.457
793.000	480.932	80.009	19.993	103.932	19.860	17.295	0.452
793.500	481.201	80.008	19.994	103.935	19.858	17.416	0.514
794.000	481.454	80.008	19.993	103.932	19.867	16.801	0.533
794.500	481.698	80.008	19.995	103.925	19.867	16.731	0.510
795.000	481.959	80.010	19.993	103.918	19.872	16.412	0.501
795.500	482.203	80.008	19.993	103.912	19.874	16.213	0.505
796.000	482.410	80.009	19.992	103.904	19.877	16.000	0.478
796.500	482.669	80.008	19.994	103.902	19.884	15.477	0.458
797.000	482.891	80.009	19.994	103.902	19.882	15.631	0.473
797.500	483.145	80.009	19.993	103.902	19.888	15.231	0.478
798.000	483.409	80.009	19.992	103.902	19.891	14.979	0.497
798.500	483.692	80.009	19.993	103.903	19.895	14.683	0.533
799.000	483.922	80.010	19.993	103.903	19.895	14.676	0.530
799.500	484.122	80.010	19.993	103.902	19.900	14.298	0.472
800.000	484.391	80.010	19.993	103.902	19.899	14.375	0.450
800.500	484.662	80.009	19.995	103.903	19.903	14.049	0.504
801.000	484.927	80.009	19.994	103.902	19.906	13.854	0.538
801.500	485.180	80.009	19.994	103.902	19.909	13.592	0.527
802.000	485.413	80.008	19.994	103.899	19.913	13.347	0.502
802.500	485.660	80.009	19.994	103.898	19.914	13.228	0.483
803.000	485.915	80.009	19.993	103.898	19.916	13.124	0.491
803.500	486.160	80.010	19.993	103.897	19.919	12.905	0.501
804.000	486.424	80.008	19.993	103.894	19.916	13.076	0.504
804.500	486.659	80.007	19.993	103.892	19.924	12.532	0.504
805.000	486.944	80.009	19.994	103.887	19.925	12.394	0.509
805.500	487.154	80.010	19.993	103.882	19.924	12.515	0.507
806.000	487.430	80.009	19.995	103.878	19.929	12.148	0.491
806.500	487.685	80.008	19.995	103.877	19.929	12.130	0.509
807.001	487.875	80.008	19.996	103.875	19.931	11.974	0.488
807.500	488.182	80.009	19.996	103.878	19.933	11.852	0.471
808.000	488.422	80.009	19.994	103.879	19.936	11.580	0.521
808.500	488.653	80.008	19.994	103.877	19.939	11.416	0.509
809.000	488.917	80.008	19.994	103.874	19.939	11.383	0.484
809.500	489.155	80.009	19.993	103.874	19.939	11.357	0.499
810.000	489.389	80.009	19.995	103.869	19.942	11.156	0.487
810.500	489.681	80.007	19.994	103.866	19.943	11.061	0.499
811.000	489.910	80.007	19.994	103.864	19.945	10.900	0.523
811.500	490.182	80.008	19.994	103.865	19.949	10.671	0.511
812.000	490.434	80.007	19.993	103.867	19.948	10.691	0.512
812.500	490.722	80.008	19.994	103.867	19.951	10.472	0.531
813.000	490.934	80.008	19.996	103.869	19.951	10.492	0.520
813.500	491.171	80.009	19.994	103.872	19.957	10.036	0.475
814.000	491.411	80.009	19.996	103.871	19.954	10.235	0.463
814.500	491.697	80.008	19.995	103.870	19.954	10.251	0.502
815.000	491.980	80.008	19.994	103.870	19.955	10.199	0.547
815.501	492.215	80.008	19.995	103.869	19.956	10.113	0.543
816.001	492.452	80.009	19.995	103.865	19.957	10.072	0.495
816.501	492.718	80.008	19.996	103.865	19.957	10.054	0.488
817.000	492.979	80.010	19.995	103.865	19.961	9.746	0.515
817.500	493.228	80.009	19.995	103.865	19.961	9.715	0.519
818.000	493.442	80.008	19.992	103.865	19.961	9.756	0.487
818.500	493.768	80.009	19.994	103.865	19.963	9.590	0.502
819.000	494.024	80.010	19.995	103.865	19.963	9.578	0.561
819.500	494.305	80.010	19.995	103.865	19.962	9.691	0.559
820.000	494.542	80.010	19.995	103.863	19.966	9.329	0.528
820.500	494.794	80.010	19.994	103.863	19.964	9.500	0.504
821.000	495.049	80.010	19.993	103.863	19.968	9.252	0.498
821.500	495.302	80.010	19.994	103.862	19.970	9.084	0.507
822.000	495.541	80.010	19.995	103.862	19.967	9.299	0.500
822.500	495.862	80.010	19.994	103.862	19.971	9.022	0.526
823.000	496.089	80.010	19.994	103.861	19.971	8.969	0.555
823.500	496.325	80.011	19.993	103.861	19.970	9.056	0.505
824.000	496.610	80.010	19.995	103.860	19.974	8.771	0.492
824.500	496.860	80.009	19.994	103.860	19.973	8.830	0.528
825.000	497.120	80.011	19.992	103.861	19.973	8.880	0.523
825.500	497.400	80.009	19.994	103.862	19.974	8.732	0.525
826.000	497.644	80.010	19.994	103.863	19.977	8.539	0.532
826.500	497.894	80.009	19.995	103.862	19.976	8.584	0.509
827.000	498.151	80.009	19.994	103.858	19.976	8.584	0.501
827.500	498.418	80.009	19.995	103.857	19.977	8.511	0.515
828.000	498.625	80.008	19.994	103.856	19.977	8.528	0.499
828.500	498.898	80.009	19.994	103.855	19.981	8.254	0.477
829.001	499.143	80.009	19.993	103.856	19.978	8.499	0.499
829.500	499.399	80.010	19.993	103.860	19.980	8.348	0.509
830.000	499.674	80.009	19.993	103.859	19.979	8.383	0.516
830.500	499.917	80.010	19.994	103.854	19.976	8.585	0.525
831.000	500.179	80.008	19.994	103.850	19.980	8.333	0.512
831.500	500.439	80.009	19.993	103.850	19.980	8.303	0.513
832.001	500.711	80.009	19.994	103.850	19.980	8.291	0.527
832.500	500.978	80.009	19.994	103.852	19.980	8.303	0.536
833.000	501.259	80.008	19.995	103.855	19.980	8.295	0.544
833.500	501.512	80.008	19.995	103.859	19.981	8.208	0.541
834.000	501.749	80.008	19.993	103.857	19.982	8.186	0.512
834.500	501.985	80.009	19.994	103.855	19.982	8.160	0.482
835.000	502.284	80.008	19.994	103.849	19.982	8.204	0.504
835.500	502.532	80.008	19.995	103.847	19.983	8.084	0.541
836.000	502.768	80.007	19.993	103.843	19.982	8.204	0.516
836.500	503.061	80.007	19.993	103.839	19.984	8.047	0.507
837.000	503.293	80.007	19.995	103.835	19.983	8.098	0.527
837.500	503.579	80.008	19.993	103.839	19.983	8.070	0.522
838.000	503.856	80.009	19.995	103.842	19.980	8.291	0.541
838.500	504.073	80.009	19.995	103.844	19.983	8.120	0.529
839.000	504.356	80.009	19.995	103.845	19.985	7.911	0.497
839.500	504.599	80.009	19.994	103.846	19.981	8.244	0.513
840.000	504.858	80.008	19.994	103.840	19.983	8.064	0.514
840.500	505.105	80.009	19.994	103.834	19.981	8.281	0.504
841.000	505.365	80.009	19.994	103.830	19.979	8.386	0.507
841.500	505.643	80.010	19.995	103.827	19.983	8.103	0.523
842.000	505.882	80.009	19.994	103.825	19.983	8.117	0.527
842.500	506.150	80.009	19.995	103.827	19.981	8.236	0.511
843.000	506.439	80.009	19.994	103.827	19.982	8.200	0.532
843.500	506.687	80.010	19.994	103.827	19.981	8.265	0.547
844.000	506.888	80.010	19.994	103.829	19.986	7.861	0.493
844.500	507.165	80.009	19.994	103.831	19.985	7.982	0.464
845.000	507.391	80.009	19.993	103.833	19.982	8.147	0.490
845.500	507.688	80.011	19.994	103.833	19.983	8.100	0.513
846.000	507.972	80.010	19.995	103.832	19.987	7.800	0.552
846.500	508.234	80.010	19.994	103.830	19.983	8.074	0.564
847.000	508.492	80.011	19.993	103.826	19.981	8.226	0.533
847.500	508.723	80.010	19.994	103.823	19.986	7.881	0.505
848.000	508.995	80.011	19.993	103.822	19.986	7.834	0.496
848.500	509.243	80.011	19.995	103.822	19.988	7.749	0.511
849.000	509.509	80.012	19.994	103.822	19.987	7.770	0.517
849.500	509.761	80.010	19.993	103.822	19.987	7.760	0.516
850.000	510.023	80.011	19.994	103.820	19.988	7.717	0.516
850.500	510.276	80.011	19.993	103.822	19.987	7.816	0.515
851.000	510.521	80.011	19.993	103.826	19.988	7.721	0.507
851.500	510.778	80.010	19.996	103.827	19.986	7.890	0.500
852.000	511.040	80.011	19.993	103.827	19.989	7.632	0.510
852.500	511.294	80.010	19.995	103.830	19.987	7.805	0.517
853.000	511.588	80.010	19.992	103.830	19.989	7.624	0.532
853.500	511.794	80.010	19.994	103.827	19.988	7.741	0.524
854.000	512.067	80.009	19.995	103.827	19.989	7.671	0.489
854.500	512.332	80.009	19.994	103.827	19.990	7.589	0.509
855.000	512.564	80.009	19.993	103.824	19.993	7.342	0.517
855.500	512.823	80.010	19.993	103.822	19.988	7.743	0.494
856.000	513.058	80.008	19.993	103.821	19.987	7.762	0.493
856.500	513.347	80.008	19.993	103.821	19.988	7.693	0.509
857.000	513.583	80.008	19.994	103.821	19.989	7.678	0.525
857.500	513.857	80.009	19.992	103.821	19.989	7.644	0.517
858.000	514.132	80.009	19.992	103.821	19.989	7.634	0.529
858.500	514.406	80.008	19.994	103.822	19.990	7.579	0.549
859.000	514.672	80.009	19.994	103.822	19.991	7.496	0.544
859.500	514.923	80.008	19.993	103.823	19.990	7.597	0.528
860.000	515.190	80.009	19.993	103.823	19.988	7.717	0.518
860.500	515.387	80.008	19.992	103.823	19.992	7.439	0.491
861.000	515.679	80.009	19.993	103.823	19.991	7.494	0.476
861.500	515.991	80.007	19.994	103.823	19.992	7.449	0.547
862.000	516.251	80.008	19.994	103.826	19.990	7.602	0.588
862.501	516.507	80.008	19.994	103.826	19.990	7.537	0.544
863.000	516.751	80.008	19.994	103.827	19.983	8.079	0.508
863.500	516.988	80.008	19.995	103.828	19.987	7.799	0.490
864.000	517.255	80.009	19.994	103.828	19.990	7.586	0.493
864.500	517.500	80.010	19.993	103.825	19.989	7.614	0.508
865.000	517.782	80.008	19.994	103.826	19.989	7.612	0.520
865.500	518.033	80.007	19.994	103.826	19.990	7.597	0.530
866.000	518.313	80.009	19.993	103.825	19.988	7.707	0.532
866.500	518.561	80.008	19.994	103.824	19.990	7.593	0.529
867.000	518.824	80.008	19.994	103.825	19.991	7.488	0.519
867.500	519.084	80.009	19.993	103.823	19.990	7.605	0.517
868.000	519.370	80.008	19.994	103.823	19.991	7.520	0.534
868.500	519.579	80.009	19.994	103.822	19.990	7.549	0.521
869.000	519.885	80.008	19.993	103.822	19.990	7.601	0.505
869.500	520.125	80.009	19.995	103.822	19.987	7.766	0.530
870.000	520.371	80.008	19.993	103.822	19.988	7.756	0.515
870.500	520.638	80.008	19.993	103.822	19.989	7.638	0.500
871.000	520.897	80.009	19.994	103.822	19.986	7.867	0.520
871.500	521.163	80.008	19.995	103.822	19.989	7.622	0.526
872.000	521.418	80.008	19.994	103.822	19.989	7.668	0.523
872.500	521.705	80.008	19.995	103.823	19.988	7.749	0.531
873.000	521.964	80.009	19.997	103.828	19.992	7.437	0.544
873.500	522.202	80.008	19.995	103.832	19.992	7.452	0.522
874.000	522.488	80.009	19.994	103.832	19.993	7.330	0.510
874.500	522.722	80.008	19.994	103.832	19.991	7.498	0.522
875.000	522.966	80.007	19.995	103.831	19.990	7.561	0.499
875.500	523.263	80.009	19.994	103.827	19.986	7.871	0.509
876.000	523.504	80.008	19.994	103.823	19.990	7.541	0.540
876.500	523.756	80.009	19.994	103.823	19.986	7.899	0.516
877.000	523.985	80.009	19.993	103.824	19.989	7.658	0.487
877.500	524.292	80.009	19.994	103.824	19.988	7.701	0.508
878.000	524.519	80.008	19.992	103.823	19.986	7.841	0.535
878.500	524.809	80.010	19.993	103.823	19.985	7.920	0.526
879.000	525.025	80.008	19.993	103.823	19.987	7.760	0.511
879.500	525.288	80.009	19.994	103.824	19.986	7.869	0.493
880.000	525.532	80.010	19.993	103.824	19.987	7.765	0.493
880.500	525.801	80.008	19.993	103.825	19.988	7.733	0.510
881.000	526.082	80.009	19.993	103.824	19.989	7.624	0.532
881.500	526.335	80.008	19.993	103.824	19.988	7.707	0.541
882.000	526.567	80.008	19.994	103.822	19.986	7.885	0.509
882.500	526.847	80.009	19.992	103.822	19.989	7.679	0.499
883.000	527.089	80.008	19.994	103.822	19.990	7.600	0.517
883.500	527.325	80.009	19.993	103.824	19.987	7.786	0.500
884.000	527.650	80.010	19.993	103.824	19.987	7.814	0.519
884.500	527.849	80.008	19.993	103.826	19.989	7.670	0.542
885.000	528.159	80.008	19.994	103.826	19.988	7.701	0.516
885.500	528.365	80.008	19.994	103.826	19.989	7.648	0.513
886.000	528.637	80.009	19.994	103.825	19.989	7.625	0.498
886.500	528.898	80.008	19.993	103.825	19.987	7.824	0.506
887.000	529.158	80.009	19.993	103.825	19.991	7.526	0.527
887.500	529.446	80.009	19.993	103.824	19.989	7.613	0.534
888.000	529.713	80.009	19.994	103.824	19.988	7.733	0.552
888.500	529.929	80.008	19.993	103.824	19.986	7.838	0.519
889.000	530.207	80.009	19.994	103.823	19.986	7.869	0.488
889.500	530.429	80.008	19.994	103.824	19.988	7.693	0.497
890.000	530.716	80.010	19.993	103.825	19.986	7.837	0.504
890.500	530.950	80.008	19.994	103.823	19.985	7.981	0.515
891.000	531.234	80.010	19.993	103.821	19.984	8.009	0.519
891.500	531.454	80.009	19.994	103.821	19.987	7.808	0.511
892.000	531.728	80.008	19.995	103.821	19.987	7.798	0.499
892.500	531.971	80.008	19.993	103.823	19.984	7.999	0.506
893.000	532.222	80.008	19.994	103.825	19.988	7.743	0.505
893.500	532.441	80.009	19.993	103.826	19.986	7.883	0.482
894.000	532.721	80.009	19.993	103.825	19.986	7.883	0.485
894.500	532.961	80.007	19.995	103.824	19.985	7.910	0.510
895.000	533.225	80.009	19.993	103.823	19.985	7.977	0.512
895.500	533.497	80.007	19.993	103.823	19.986	7.889	0.519
896.000	533.726	80.009	19.994	103.825	19.982	8.175	0.519
896.500	533.999	80.009	19.993	103.825	19.985	7.932	0.501
897.000	534.251	80.008	19.993	103.820	19.983	8.094	0.513
897.500	534.503	80.009	19.993	103.819	19.983	8.113	0.515
898.000	534.772	80.009	19.994	103.817	19.981	8.265	0.513
898.500	535.013	80.009	19.992	103.813	19.983	8.110	0.516
899.000	535.253	80.008	19.993	103.814	19.981	8.210	0.495
899.500	535.543	80.010	19.993	103.821	19.982	8.159	0.506
900.000	535.802	80.009	19.993	103.821	19.983	8.078	0.539
900.500	536.018	80.009	19.992	103.823	19.984	7.993	0.512
901.000	536.289	80.009	19.993	103.828	19.984	8.031	0.481
901.500	536.548	80.011	19.993	103.827	19.985	7.958	0.509
902.000	536.765	80.010	19.993	103.827	19.986	7.895	0.503
902.500	537.006	80.010	19.993	103.825	19.983	8.086	0.467
903.000	537.281	80.010	19.993	103.825	19.986	7.883	0.487
903.500	537.495	80.009	19.994	103.825	19.987	7.763	0.502
904.000	537.777	80.010	19.994	103.825	19.986	7.869	0.492
904.500	538.016	80.011	19.994	103.825	19.986	7.857	0.508
905.000	538.242	80.010	19.994	103.827	19.982	8.139	0.493
905.500	538.522	80.010	19.994	103.826	19.988	7.755	0.486
906.000	538.782	80.011	19.993	103.825	19.988	7.688	0.523
906.500	538.996	80.011	19.993	103.825	19.984	8.003	0.507
907.000	539.252	80.011	19.994	103.825	19.984	8.019	0.472
907.500	539.497	80.011	19.993	103.825	19.985	7.976	0.485
908.000	539.753	80.013	19.993	103.826	19.990	7.587	0.501
908.500	540.014	80.010	19.993	103.826	19.984	8.007	0.509
909.000	540.253	80.010	19.993	103.825	19.983	8.074	0.509
909.500	540.525	80.011	19.994	103.825	19.986	7.861	0.506
910.000	540.732	80.010	19.994	103.824	19.980	8.319	0.495
910.500	541.016	80.011	19.993	103.823	19.981	8.260	0.485
911.000	541.251	80.009	19.993	103.822	19.983	8.122	0.505
911.500	541.461	80.011	19.993	103.822	19.983	8.104	0.482
912.000	541.736	80.009	19.994	103.821	19.980	8.341	0.465
912.500	542.009	80.010	19.993	103.821	19.982	8.142	0.517
913.000	542.229	80.008	19.995	103.821	19.983	8.086	0.521
913.500	542.484	80.010	19.993	103.821	19.983	8.092	0.484
914.000	542.736	80.009	19.995	103.821	19.981	8.262	0.491
914.500	542.980	80.009	19.994	103.821	19.982	8.185	0.501
915.000	543.214	80.008	19.995	103.821	19.982	8.145	0.487
915.500	543.479	80.009	19.995	103.821	19.980	8.295	0.489
916.000	543.738	80.008	19.993	103.821	19.983	8.110	0.511
916.500	543.967	80.010	19.995	103.822	19.982	8.185	0.506
917.000	544.247	80.009	19.994	103.821	19.982	8.139	0.499
917.500	544.512	80.009	19.994	103.821	19.980	8.293	0.527
918.000	544.732	80.009	19.995	103.821	19.980	8.351	0.515
918.500	544.988	80.010	19.993	103.821	19.983	8.118	0.481
919.000	545.202	80.010	19.994	103.821	19.980	8.351	0.473
919.500	545.466	80.010	19.993	103.821	19.982	8.203	0.474
920.000	545.732	80.010	19.993	103.822	19.978	8.455	0.504
920.500	546.009	80.011	19.994	103.823	19.980	8.345	0.536
921.000	546.267	80.011	19.994	103.823	19.979	8.408	0.539
921.500	546.530	80.010	19.994	103.822	19.983	8.104	0.528
922.000	546.746	80.010	19.994	103.822	19.979	8.412	0.499
922.500	547.008	80.009	19.993	103.819	19.981	8.216	0.478
923.000	547.249	80.011	19.994	103.818	19.980	8.329	0.491
923.500	547.529	80.011	19.993	103.818	19.977	8.558	0.512
924.000	547.770	80.010	19.994	103.818	19.979	8.400	0.522
924.500	548.026	80.011	19.994	103.818	19.979	8.362	0.509
925.000	548.302	80.012	19.994	103.821	19.979	8.421	0.514
925.500	548.503	80.011	19.994	103.822	19.981	8.224	0.505
926.000	548.791	80.010	19.994	103.822	19.976	8.617	0.483
926.500	549.016	80.011	19.993	103.822	19.980	8.339	0.501
927.000	549.252	80.011	19.994	103.822	19.977	8.513	0.487
927.500	549.515	80.010	19.993	103.822	19.981	8.258	0.480
928.000	549.785	80.011	19.994	103.822	19.981	8.274	0.516
928.500	550.036	80.012	19.993	103.822	19.982	8.203	0.527
929.000	550.322	80.011	19.993	103.822	19.981	8.211	0.529
929.500	550.572	80.011	19.993	103.822	19.979	8.422	0.537
930.000	550.810	80.012	19.993	103.821	19.981	8.238	0.513
930.500	551.080	80.011	19.992	103.821	19.980	8.293	0.498
931.000	551.305	80.013	19.994	103.821	19.981	8.250	0.502
931.500	551.580	80.011	19.994	103.820	19.981	8.242	0.497
932.000	551.810	80.011	19.993	103.820	19.983	8.106	0.502
932.500	552.059	80.011	19.993	103.820	19.981	8.215	0.492
933.000	552.342	80.011	19.994	103.820	19.980	8.288	0.506
933.500	552.596	80.011	19.995	103.821	19.980	8.309	0.534
934.000	552.851	80.010	19.997	103.822	19.983	8.108	0.523
934.500	553.062	80.010	19.994	103.824	19.979	8.394	0.488
935.000	553.310	80.010	19.994	103.825	19.979	8.412	0.462
935.500	553.627	80.010	19.995	103.827	19.981	8.262	0.512
936.000	553.842	80.011	19.994	103.827	19.978	8.483	0.549
936.500	554.081	80.011	19.994	103.824	19.977	8.579	0.493
937.000	554.329	80.009	19.995	103.822	19.979	8.380	0.470
937.500	554.643	80.009	19.995	103.821	19.978	8.488	0.525
938.000	554.849	80.009	19.994	103.818	19.976	8.629	0.541
938.500	555.126	80.009	19.994	103.817	19.976	8.597	0.501
939.000	555.375	80.009	19.995	103.818	19.978	8.485	0.504
939.500	555.630	80.009	19.995	103.819	19.977	8.507	0.515
940.000	555.916	80.008	19.994	103.818	19.980	8.337	0.523
940.500	556.157	80.007	19.994	103.819	19.978	8.487	0.534
941.000	556.384	80.007	19.995	103.819	19.977	8.556	0.498
941.500	556.691	80.008	19.994	103.820	19.976	8.654	0.501
942.000	556.910	80.008	19.994	103.820	19.977	8.544	0.530
942.500	557.148	80.007	19.994	103.821	19.976	8.650	0.491
943.000	557.405	80.009	19.995	103.820	19.976	8.615	0.476
943.500	557.635	80.008	19.994	103.820	19.975	8.712	0.491
944.000	557.910	80.007	19.994	103.820	19.975	8.674	0.496
944.500	558.151	80.008	19.994	103.820	19.975	8.662	0.510
945.000	558.447	80.007	19.995	103.820	19.977	8.564	0.526
945.500	558.653	80.008	19.993	103.822	19.977	8.508	0.519
946.000	558.934	80.009	19.993	103.823	19.977	8.522	0.494
946.500	559.214	80.008	19.995	103.824	19.976	8.652	0.524
947.000	559.439	80.008	19.994	103.824	19.978	8.439	0.534
947.500	559.682	80.008	19.994	103.824	19.976	8.630	0.487
948.000	559.940	80.008	19.995	103.824	19.976	8.619	0.484
948.500	560.181	80.009	19.993	103.824	19.978	8.485	0.500
949.000	560.456	80.008	19.994	103.824	19.975	8.706	0.508
949.500	560.692	80.008	19.993	103.824	19.976	8.595	0.514
950.000	560.957	80.008	19.993	103.821	19.976	8.605	0.506
950.500	561.169	80.008	19.993	103.819	19.974	8.753	0.489
951.000	561.448	80.008	19.993	103.819	19.977	8.572	0.484
951.500	561.661	80.008	19.994	103.820	19.976	8.606	0.491
952.000	561.921	80.008	19.994	103.820	19.976	8.627	0.482
952.500	562.209	80.009	19.993	103.823	19.974	8.775	0.511
953.000	562.457	80.008	19.993	103.825	19.974	8.759	0.542
953.500	562.683	80.008	19.993	103.825	19.977	8.536	0.505
954.000	562.951	80.009	19.992	103.825	19.977	8.544	0.484
954.500	563.175	80.008	19.993	103.823	19.974	8.800	0.493
955.000	563.442	80.008	19.993	103.824	19.974	8.745	0.491
955.500	563.705	80.009	19.994	103.823	19.977	8.544	0.511
956.000	563.957	80.009	19.994	103.822	19.978	8.441	0.523
956.500	564.188	80.009	19.994	103.821	19.976	8.654	0.499
957.000	564.404	80.008	19.993	103.824	19.975	8.664	0.464
957.500	564.678	80.009	19.993	103.824	19.975	8.670	0.468
958.000	564.942	80.008	19.992	103.824	19.976	8.645	0.515
958.500	565.192	80.009	19.992	103.825	19.975	8.706	0.526
959.001	565.445	80.008	19.993	103.825	19.973	8.818	0.508
959.500	565.693	80.009	19.993	103.823	19.974	8.745	0.502
960.000	565.959	80.009	19.993	103.824	19.974	8.797	0.507
960.500	566.177	80.009	19.993	103.823	19.975	8.676	0.498
961.000	566.443	80.007	19.993	103.823	19.974	8.779	0.484
961.500	566.665	80.009	19.994	103.820	19.972	8.901	0.486
962.000	566.904	80.009	19.993	103.817	19.976	8.651	0.474
962.500	567.181	80.009	19.994	103.813	19.974	8.773	0.489
963.000	567.402	80.007	19.993	103.813	19.977	8.570	0.507
963.500	567.651	80.008	19.994	103.814	19.972	8.907	0.484
964.000	567.917	80.007	19.994	103.817	19.971	9.020	0.493
964.500	568.180	80.008	19.993	103.821	19.972	8.903	0.522
965.000	568.430	80.008	19.993	103.826	19.972	8.893	0.521
965.500	568.701	80.008	19.993	103.826	19.971	8.976	0.517
966.000	568.932	80.007	19.994	103.826	19.972	8.931	0.512
966.500	569.177	80.008	19.993	103.826	19.977	8.552	0.489
967.000	569.423	80.008	19.994	103.823	19.970	9.057	0.483
967.500	569.680	80.007	19.992	103.821	19.973	8.877	0.497
968.000	569.956	80.008	19.992	103.822	19.969	9.142	0.518
968.500	570.189	80.009	19.993	103.822	19.972	8.913	0.521
969.000	570.426	80.008	19.992	103.821	19.970	9.063	0.490
969.500	570.671	80.009	19.993	103.822	19.970	9.036	0.476
970.000	570.911	80.007	19.993	103.824	19.970	9.036	0.483
970.500	571.180	80.008	19.993	103.823	19.971	8.995	0.497
971.000	571.433	80.008	19.992	103.821	19.972	8.947	0.516
971.500	571.660	80.008	19.994	103.823	19.973	8.860	0.502
972.000	571.926	80.009	19.993	103.823	19.973	8.831	0.487
972.500	572.164	80.008	19.993	103.821	19.971	9.010	0.498
973.000	572.426	80.006	19.994	103.819	19.972	8.937	0.502
973.500	572.674	80.008	19.994	103.821	19.970	9.061	0.505
974.000	572.939	80.008	19.993	103.818	19.973	8.856	0.511
974.500	573.172	80.008	19.995	103.818	19.969	9.140	0.505
975.000	573.391	80.009	19.993	103.820	19.973	8.856	0.475
975.500	573.664	80.008	19.993	103.820	19.971	9.006	0.472
976.000	573.924	80.008	19.992	103.820	19.969	9.131	0.512
976.500	574.143	80.008	19.994	103.821	19.971	8.955	0.506
977.000	574.408	80.009	19.993	103.822	19.971	8.963	0.482
977.500	574.710	80.009	19.994	103.822	19.969	9.144	0.525
978.000	574.930	80.008	19.993	103.823	19.973	8.828	0.545
978.500	575.165	80.009	19.995	103.824	19.969	9.141	0.489
979.000	575.435	80.008	19.994	103.824	19.971	8.975	0.480
979.500	575.701	80.007	19.994	103.822	19.967	9.319	0.521
980.000	575.969	80.008	19.994	103.816	19.971	9.005	0.535
980.500	576.201	80.007	19.993	103.816	19.971	8.991	0.516
981.000	576.428	80.008	19.994	103.813	19.972	8.941	0.479
981.500	576.690	80.008	19.993	103.812	19.971	8.990	0.474
982.000	576.908	80.009	19.993	103.813	19.969	9.171	0.485
982.500	577.174	80.008	19.995	103.818	19.969	9.159	0.482
983.000	577.452	80.008	19.994	103.815	19.969	9.126	0.514
983.500	577.693	80.008	19.993	103.816	19.968	9.209	0.531
984.000	577.953	80.011	19.994	103.815	19.967	9.270	0.510
984.500	578.178	80.009	19.994	103.816	19.969	9.156	0.493
985.000	578.440	80.010	19.993	103.813	19.968	9.203	0.486
985.500	578.678	80.010	19.994	103.815	19.964	9.501	0.494
986.000	578.943	80.010	19.995	103.816	19.965	9.404	0.501
986.500	579.201	80.011	19.994	103.815	19.971	8.986	0.513
987.000	579.435	80.009	19.993	103.814	19.965	9.438	0.508
987.500	579.703	80.010	19.993	103.815	19.964	9.501	0.497
988.000	579.913	80.011	19.994	103.815	19.966	9.365	0.490
988.500	580.204	80.010	19.992	103.816	19.963	9.572	0.490
989.000	580.478	80.010	19.994	103.817	19.963	9.584	0.533
989.500	580.674	80.011	19.993	103.812	19.961	9.717	0.517
990.000	580.956	80.010	19.993	103.810	19.964	9.490	0.474
990.500	581.193	80.011	19.994	103.806	19.966	9.371	0.498
991.000	581.448	80.011	19.992	103.805	19.965	9.448	0.505
991.500	581.717	80.011	19.994	103.807	19.965	9.472	0.508
992.000	581.955	80.011	19.993	103.813	19.963	9.624	0.516
992.500	582.205	80.010	19.992	103.817	19.965	9.428	0.498
993.000	582.433	80.011	19.994	103.821	19.965	9.422	0.483
993.500	582.693	80.010	19.995	103.822	19.967	9.300	0.483
994.000	582.932	80.010	19.994	103.822	19.965	9.466	0.493
994.500	583.211	80.011	19.994	103.822	19.962	9.631	0.508
995.000	583.468	80.010	19.994	103.822	19.965	9.473	0.527
995.500	583.744	80.012	19.993	103.822	19.964	9.514	0.535
996.000	583.974	80.011	19.993	103.822	19.964	9.508	0.520
996.500	584.215	80.011	19.993	103.823	19.968	9.185	0.488
997.000	584.430	80.010	19.994	103.823	19.966	9.359	0.464
997.500	584.747	80.011	19.992	103.822	19.965	9.461	0.494
998.000	584.983	80.010	19.994	103.822	19.962	9.651	0.542
998.500	585.218	80.010	19.993	103.820	19.965	9.432	0.512
999.000	585.474	80.010	19.994	103.819	19.964	9.501	0.481
999.500	585.725	80.010	19.993	103.818	19.961	9.734	0.499
1000.000	585.968	80.009	19.993	103.816	19.963	9.570	0.501
1000.500	586.243	80.010	19.994	103.814	19.964	9.507	0.506
1001.000	586.497	80.008	19.994	103.815	19.965	9.467	0.523
1001.500	586.748	80.010	19.994	103.816	19.966	9.335	0.517
1002.000	586.957	80.009	19.994	103.815	19.961	9.750	0.482
1002.500	587.198	80.010	19.993	103.816	19.962	9.643	0.455
1003.000	587.473	80.009	19.993	103.817	19.966	9.357	0.483
1003.500	587.781	80.010	19.994	103.818	19.966	9.334	0.549
1004.000	588.011	80.010	19.994	103.818	19.966	9.393	0.560
1004.500	588.264	80.010	19.994	103.820	19.965	9.469	0.511
1005.000	588.559	80.009	19.994	103.820	19.963	9.596	0.516
1005.500	588.783	80.011	19.993	103.821	19.966	9.371	0.534
1006.000	589.046	80.009	19.994	103.822	19.963	9.614	0.503
1006.500	589.301	80.011	19.993	103.825	19.962	9.676	0.502
1007.001	589.602	80.010	19.994	103.826	19.964	9.483	0.537
1007.501	589.835	80.009	19.995	103.826	19.962	9.652	0.545
1008.000	590.095	80.011	19.994	103.825	19.963	9.583	0.513
1008.500	590.359	80.010	19.993	103.825	19.964	9.510	0.509
1009.000	590.611	80.009	19.994	103.821	19.962	9.697	0.521
1009.500	590.873	80.011	19.994	103.821	19.963	9.598	0.515
1010.000	591.133	80.011	19.993	103.821	19.963	9.580	0.518
1010.500	591.380	80.011	19.994	103.822	19.962	9.671	0.514
1011.000	591.648	80.009	19.993	103.822	19.966	9.332	0.511
1011.500	591.893	80.011	19.993	103.823	19.963	9.604	0.514
1012.000	592.172	80.010	19.994	103.823	19.966	9.395	0.519
1012.500	592.426	80.011	19.994	103.823	19.966	9.383	0.528
1013.000	592.691	80.011	19.993	103.820	19.966	9.373	0.526
1013.500	592.952	80.010	19.994	103.819	19.961	9.748	0.522
1014.000	593.190	80.012	19.993	103.818	19.962	9.671	0.512
1014.500	593.451	80.010	19.993	103.817	19.966	9.392	0.499
1015.000	593.739	80.011	19.993	103.817	19.963	9.592	0.524
1015.500	593.979	80.011	19.994	103.820	19.960	9.775	0.538
1016.000	594.236	80.012	19.993	103.820	19.963	9.616	0.513
1016.500	594.512	80.011	19.993	103.819	19.963	9.620	0.515
1017.000	594.747	80.011	19.993	103.812	19.962	9.649	0.522
1017.500	595.037	80.011	19.993	103.806	19.964	9.492	0.518
1018.000	595.313	80.012	19.993	103.806	19.960	9.833	0.545
1018.501	595.578	80.011	19.994	103.805	19.960	9.793	0.554
1019.001	595.829	80.011	19.993	103.804	19.961	9.728	0.529
1019.500	596.062	80.011	19.993	103.810	19.962	9.695	0.500
1020.000	596.317	80.010	19.993	103.815	19.961	9.756	0.485
1020.500	596.615	80.010	19.993	103.813	19.959	9.884	0.520
1021.000	596.859	80.011	19.994	103.815	19.958	9.931	0.548
1021.500	597.111	80.009	19.994	103.817	19.960	9.842	0.519
1022.000	597.357	80.010	19.994	103.818	19.960	9.820	0.497
1022.500	597.667	80.009	19.994	103.820	19.960	9.781	0.527
1023.000	597.894	80.009	19.993	103.818	19.962	9.670	0.547
1023.500	598.149	80.009	19.993	103.817	19.960	9.788	0.509
1024.000	598.432	80.009	19.993	103.817	19.963	9.556	0.509
1024.500	598.668	80.009	19.994	103.817	19.962	9.689	0.528
1025.000	598.946	80.008	19.993	103.817	19.959	9.864	0.517
1025.501	599.210	80.008	19.993	103.822	19.960	9.838	0.528
1026.001	599.471	80.009	19.994	103.821	19.960	9.797	0.533
1026.500	599.753	80.008	19.994	103.819	19.962	9.696	0.534
1027.000	600.015	80.008	19.993	103.816	19.962	9.694	0.544
1027.500	600.258	80.007	19.993	103.817	19.959	9.905	0.524
1028.000	600.542	80.008	19.994	103.817	19.959	9.911	0.516
1028.500	600.809	80.007	19.995	103.816	19.958	9.954	0.539
1029.000	601.053	80.008	19.994	103.817	19.961	9.738	0.531
1029.500	601.302	80.008	19.994	103.818	19.958	9.949	0.502
1030.000	601.564	80.008	19.994	103.818	19.959	9.923	0.502
1030.500	601.802	80.007	19.994	103.818	19.953	10.328	0.506
1031.000	602.102	80.008	19.995	103.820	19.957	10.054	0.519
1031.500	602.345	80.007	19.994	103.822	19.955	10.172	0.541
1032.000	602.607	80.007	19.994	103.822	19.956	10.098	0.524
1032.500	602.861	80.007	19.995	103.823	19.957	10.037	0.510
1033.000	603.136	80.008	19.994	103.823	19.959	9.922	0.523
1033.500	603.384	80.007	19.994	103.819	19.955	10.169	0.526
1034.000	603.648	80.007	19.995	103.811	19.956	10.103	0.517
1034.500	603.909	80.007	19.995	103.808	19.957	10.018	0.519
1035.000	604.180	80.008	19.995	103.800	19.956	10.095	0.529
1035.500	604.409	80.007	19.994	103.797	19.955	10.216	0.516
1036.000	604.703	80.009	19.995	103.798	19.954	10.259	0.511
1036.500	604.960	80.006	19.995	103.803	19.956	10.143	0.537
1037.001	605.182	80.008	19.994	103.801	19.956	10.086	0.515
1037.501	605.456	80.007	19.995	103.804	19.954	10.291	0.488
1038.000	605.723	80.008	19.994	103.806	19.957	10.060	0.519
1038.500	605.997	80.008	19.995	103.808	19.954	10.258	0.541
1039.000	606.244	80.008	19.995	103.808	19.954	10.240	0.531
1039.500	606.521	80.008	19.995	103.813	19.957	10.068	0.523
1040.000	606.739	80.008	19.994	103.818	19.954	10.249	0.510
1040.500	607.035	80.008	19.994	103.818	19.952	10.392	0.504
1041.000	607.272	80.008	19.994	103.820	19.953	10.352	0.523
1041.501	607.544	80.008	19.995	103.821	19.953	10.303	0.521
1042.001	607.800	80.008	19.994	103.820	19.957	10.051	0.519
