Repository: ulfsri/fsri_materials_database

# Materials and Products Database

## 01_Data

Raw data generated from each apparatus are included here in plain-text format. The data is organized first by material, next by the short name of test apparatus used, and where applicable additional filtering by test settings.

### material.json

Each material directory contains a json file of the same name as the material. This file links the data stored in the repository as well as data and graphs produced by the accompanying scripts (__02_Scripts__) to the respective landing page for the material on the front-end website.

File: 01_Data/Polyester_Microfiber_Sheet/Cone/Polyester_Microfiber_Sheet_Cone_HF50Scalar_220512_R1.csv
LABORATORY,FSRI 
TEST IDENT,Microfiber_HF50_1
OPERATOR,Dow
MATERIAL,microfiber sheet
ORIENTATION,Horizontal
HEAT FLUX,50
SURF AREA,0.009999999776482582
C FACTOR,0.0418335497379303
SPEC HOLDER DIFF,-566
SPECIMEN MASS,4.75
SCAN TIME,0.25
O2 DELAY TIME,11
CO DELAY TIME,11
CO2 DELAY TIME,8
FLOW FACTOR,1
SCAN COUNT,1042
TIME TO IGN,40.25
END OF TEST SCAN,562
END OF TEST TIME,140.5
TEST STATUS,1
PRE TEST CMT,Dimensions: 100 x 101 x 1 mm; with frame and grid; with calcium silicate substrate; sample includes 5 layers
POST TEST CMT,Intermittent flashes of flames prior to ignition. The exposed area of the sample shrank upon heating due to shriveling and melting.

File: 01_Data/Polyester_Microfiber_Sheet/Cone/Polyester_Microfiber_Sheet_Cone_HF50Scalar_220512_R2.csv
LABORATORY,FSRI 
TEST IDENT,Microfiber_HF50_2
OPERATOR,Dow
MATERIAL,microfiber sheet
ORIENTATION,Horizontal
HEAT FLUX,50
SURF AREA,0.009999999776482582
C FACTOR,0.0418335497379303
SPEC HOLDER DIFF,-566
SPECIMEN MASS,4.849999904632568
SCAN TIME,0.25
O2 DELAY TIME,11
CO DELAY TIME,11
CO2 DELAY TIME,8
FLOW FACTOR,1
SCAN COUNT,1036
TIME TO IGN,40.25
END OF TEST SCAN,556
END OF TEST TIME,139
TEST STATUS,1
PRE TEST CMT,Dimensions: 102 x 102 x 1 mm; with frame and grid; with calcium silicate substrate; sample includes 5 layers
POST TEST CMT,Intermittent flashes of flames prior to ignition. The exposed area of the sample shrank upon heating due to shriveling and melting.

File: 01_Data/Polyester_Microfiber_Sheet/Cone/Polyester_Microfiber_Sheet_Cone_HF50Scalar_220512_R3.csv
LABORATORY,FSRI 
TEST IDENT,Microfiber_HF50_3
OPERATOR,Dow
MATERIAL,microfiber sheet
ORIENTATION,Horizontal
HEAT FLUX,50
SURF AREA,0.009999999776482582
C FACTOR,0.0418335497379303
SPEC HOLDER DIFF,-566
SPECIMEN MASS,4.75
SCAN TIME,0.25
O2 DELAY TIME,11
CO DELAY TIME,11
CO2 DELAY TIME,8
FLOW FACTOR,1
SCAN COUNT,943
TIME TO IGN,34.5
END OF TEST SCAN,463
END OF TEST TIME,115.75
TEST STATUS,1
PRE TEST CMT,Dimensions: 101 x 100 x 1 mm; with frame and grid; with calcium silicate substrate; sample includes 5 layers
POST TEST CMT,Intermittent flashes of flames prior to ignition. The exposed area of the sample shrank upon heating due to shriveling and melting.

File: 01_Data/Polyester_Microfiber_Sheet/Cone/Polyester_Microfiber_Sheet_Cone_HF75Scalar_220523_R1.csv
LABORATORY,FSRI 
TEST IDENT,Microfiber_HF75_1
OPERATOR,Dow
MATERIAL,microfiber sheet
ORIENTATION,Horizontal
HEAT FLUX,75
SURF AREA,0.009999999776482582
C FACTOR,0.0418335497379303
SPEC HOLDER DIFF,-566
SPECIMEN MASS,4.889999866485596
SCAN TIME,0.25
O2 DELAY TIME,11
CO DELAY TIME,11
CO2 DELAY TIME,8
FLOW FACTOR,1
SCAN COUNT,962
TIME TO IGN,17
END OF TEST SCAN,482
END OF TEST TIME,120.5
TEST STATUS,1
PRE TEST CMT,Dimensions: 102 x 103 x 1 mm; with frame and grid; with calcium silicate substrate; sample includes 5 layers

File: 01_Data/Polyester_Microfiber_Sheet/Cone/Polyester_Microfiber_Sheet_Cone_HF75Scalar_220523_R2.csv
LABORATORY,FSRI 
TEST IDENT,Microfiber_HF75_2
OPERATOR,Dow
MATERIAL,microfiber sheet
ORIENTATION,Horizontal
HEAT FLUX,75
SURF AREA,0.009999999776482582
C FACTOR,0.0418335497379303
SPEC HOLDER DIFF,-566
SPECIMEN MASS,4.769999980926514
SCAN TIME,0.25
O2 DELAY TIME,11
CO DELAY TIME,11
CO2 DELAY TIME,8
FLOW FACTOR,1
SCAN COUNT,1205
TIME TO IGN,17.25
END OF TEST SCAN,725
END OF TEST TIME,181.25
TEST STATUS,1
PRE TEST CMT,Dimensions: 105 x 105 x 0.83 mm; with frame and grid; with calcium silicate substrate; sample includs 5 layers

File: 01_Data/Polyester_Microfiber_Sheet/Cone/Polyester_Microfiber_Sheet_Cone_HF75Scalar_220523_R3.csv
LABORATORY,FSRI 
TEST IDENT,Microfiber_HF75_3
OPERATOR,Dow
MATERIAL,microfiber sheet
ORIENTATION,Horizontal
HEAT FLUX,75
SURF AREA,0.009999999776482582
C FACTOR,0.0418335497379303
SPEC HOLDER DIFF,-566
SPECIMEN MASS,4.760000228881836
SCAN TIME,0.25
O2 DELAY TIME,11
CO DELAY TIME,11
CO2 DELAY TIME,8
FLOW FACTOR,1
SCAN COUNT,1104
TIME TO IGN,18.75
END OF TEST SCAN,624
END OF TEST TIME,156
TEST STATUS,1
PRE TEST CMT,Dimensions: 105 x 105 x 0.78 mm; with frame and grid; with calcium silicate substrate; sample includes 5 layers

File: 01_Data/Polyester_Microfiber_Sheet/Cone/Polyester_Microfiber_Sheet_Cone_HF75Scan_220523_R2.csv (part 1 of 6)
Names,Time,Stack TC,Smoke TC,Exh Press,Smoke Comp,Smoke Meas,CO Meter,CO2 Meter,O2 Meter,Sample Mass,Ext Coeff,Start Test,Flame Verif
Chan Gain,,500,500,1,1,1,1,1,1,1,1,1.0,1.0
Offset,,0,0,0.13582763075828552,0,0,0,0,0,0,0,0.0,0.0
Gain,,1,1,25.01099967956543,13.849123001098633,15.262179374694824,1,1,1,1.0008713006973267,1.0311846733093262,1.0,1.0
Units,sec,C,C,Pa,%,%,%,%,%,g,/m,,
Baseline,,52.017127990722656,53.90657424926758,127.07434844970703,105.11589813232422,112.60423278808594,0.00021480952273122966,0.04450421780347824,20.995384216308594,-450.69342041015625,-0.6223567128181458,,
1,0,50.77168655395508,53.08855438232422,127.17935180664062,104.83035278320312,112.07697296142578,7.426511001540348e-05,0.04495012387633324,20.998201370239258,609.1203002929688,-0.6046226024627686,0.0,0.0
2,0.25,51.31049728393555,53.10914611816406,127.0724868774414,104.83246612548828,111.72578430175781,7.426511001540348e-05,0.045028895139694214,20.998201370239258,609.1803588867188,-0.5760524272918701,0.0,0.0
3,0.5,50.3955078125,52.80617904663086,131.29644775390625,104.82147979736328,111.38251495361328,7.520180952269584e-05,0.045099787414073944,20.998310089111328,608.5297241210938,-0.5491658449172974,0.0,0.0
4,0.75,48.98127746582031,51.57585144042969,126.74198913574219,104.80034637451172,112.47660064697266,7.60448383516632e-05,0.0451635904610157,20.998409271240234,608.5197143554688,-0.6394079327583313,0.0,0.0
5,1,49.207088470458984,51.65802764892578,129.1012725830078,104.79400634765625,112.11516571044922,7.680356793571264e-05,0.04522101208567619,20.998497009277344,608.7399291992188,-0.6108415126800537,0.0,0.0
6,1.25,49.16382598876953,51.077938079833984,129.58824157714844,104.77498626708984,112.2935562133789,7.430225377902389e-05,0.045272693037986755,20.998577117919922,608.7098999023438,-0.6268646717071533,0.0,0.0
7,1.5,48.82062530517578,51.64521789550781,131.42544555664062,104.7825927734375,111.5939712524414,7.205107249319553e-05,0.04531920701265335,20.998416900634766,608.8700561523438,-0.5696789026260376,0.0,0.0
8,1.75,49.13595962524414,51.16301345825195,129.09669494628906,104.76737976074219,111.70156860351562,7.002500933595002e-05,0.04536106809973717,20.998273849487305,608.8099975585938,-0.5797094106674194,0.0,0.0
9,2,49.23646545410156,51.42686462402344,132.82528686523438,104.75428009033203,111.95960235595703,5.928872269578278e-05,0.04539874196052551,20.998144149780273,608.5297241210938,-0.6017115116119385,0.0,0.0
10,2.25,49.321929931640625,51.562828063964844,128.66468811035156,104.74667358398438,110.65033721923828,4.962606544722803e-05,0.04543264955282211,20.998027801513672,608.5897827148438,-0.49596622586250305,0.0,0.0
11,2.5,49.1029052734375,51.38433837890625,130.64080810546875,104.74456024169922,110.87995910644531,4.092967355973087e-05,0.04546316713094711,20.997922897338867,608.7899780273438,-0.5149009823799133,0.0,0.0
12,2.75,49.44190979003906,51.71125411987305,128.4188995361328,104.7293472290039,111.31544494628906,3.310291867819615e-05,0.0454910509288311,20.99782943725586,608.7799682617188,-0.5516715049743652,0.0,0.0
13,3,48.88191604614258,50.67428207397461,124.86585998535156,104.70821380615234,111.66849517822266,2.6058840376208536e-05,0.045538730919361115,20.997745513916016,608.6498413085938,-0.5821400880813599,0.0,0.0
14,3.25,48.90129852294922,51.25461959838867,126.98471069335938,104.70567321777344,110.99034118652344,1.0170439054490998e-05,0.045538730919361115,20.997669219970703,608.6598510742188,-0.5272601246833801,0.0,0.0
15,3.5,48.71273422241211,51.3072509765625,130.03323364257812,104.7120132446289,111.18130493164062,-4.129121407459024e-06,0.04555905610322952,20.997600555419922,608.6298217773438,-0.5422621369361877,0.0,0.0
16,3.75,49.36375427246094,50.948875427246094,128.4501953125,104.69426727294922,110.4719467163086,-1.6998727005557157e-05,0.0455629862844944,20.997539520263672,608.6498413085938,-0.48589834570884705,0.0,0.0
17,4,48.90751647949219,51.152076721191406,128.83106994628906,104.67778015136719,110.86784362792969,-2.8581371225300245e-05,0.04556652158498764,20.99748420715332,608.8099975585938,-0.5196809768676758,0.0,0.0
18,4.25,48.30935287475586,51.53373718261719,126.221435546875,104.66552734375,110.634033203125,-3.900575029547326e-05,0.04556970298290253,20.997434616088867,608.7899780273438,-0.5016434192657471,0.0,0.0
19,4.5,49.275360107421875,50.357582092285156,129.98133850097656,104.67186737060547,111.25350189208984,-5.220732782618143e-05,0.045572567731142044,20.99738883972168,608.7199096679688,-0.5516027808189392,0.0,0.0
20,4.75,48.85585021972656,50.801597595214844,128.37844848632812,104.6465072631836,111.65312957763672,-6.408875196939334e-05,0.04555360600352287,20.99734878540039,608.7098999023438,-0.58622807264328,0.0,0.0
21,5,49.07093811035156,51.273712158203125,131.06594848632812,104.65326690673828,111.26700592041016,-7.478203042410314e-05,0.04553654044866562,20.997312545776367,608.7799682617188,-0.5543079376220703,0.0,0.0
22,5.25,48.733375549316406,50.90080642700195,126.6839828491211,104.63890075683594,111.59956359863281,-8.440598321612924e-05,0.04552118107676506,20.99728012084961,608.8600463867188,-0.5825449824333191,0.0,0.0
23,5.5,49.01344680786133,50.61366271972656,124.85670471191406,104.63762664794922,110.67501831054688,-9.306753781856969e-05,0.04550735652446747,20.997249603271484,608.8200073242188,-0.5074058175086975,0.0,0.0
24,5.75,49.126197814941406,50.690589904785156,126.25807189941406,104.61354064941406,111.59537506103516,-9.513348049949855e-05,0.04548773169517517,20.997222900390625,608.8400268554688,-0.5843977928161621,0.0,0.0
25,6,48.984703063964844,50.791831970214844,128.67079162597656,104.60931396484375,111.38531494140625,-9.699282963993028e-05,0.04547007009387016,20.9971981048584,608.7098999023438,-0.5677204728126526,0.0,0.0
26,6.25,48.838104248046875,51.25677490234375,128.0677947998047,104.60804748535156,112.24837493896484,-9.866624895948917e-05,0.045454174280166626,20.997177124023438,608.5797729492188,-0.6376478672027588,0.0,0.0
27,6.5,49.089473724365234,50.50526428222656,124.6788558959961,104.60086059570312,111.64846801757812,-0.00010017232125392184,0.04543986916542053,20.99715805053711,608.7299194335938,-0.5897964835166931,0.0,0.0
28,6.75,48.66410827636719,51.392459869384766,125.95963287353516,104.57804107666016,111.28656768798828,-9.579869220033288e-05,0.04542699456214905,20.997140884399414,608.6898803710938,-0.562402606010437,0.0,0.0
29,7,48.24173355102539,50.920494079589844,128.59063720703125,104.57296752929688,111.36901092529297,-9.18624282348901e-05,0.0454082265496254,20.997356414794922,608.679931640625,-0.5695399045944214,0.0,0.0
30,7.25,48.70708465576172,51.094905853271484,126.89769744873047,104.55986785888672,112.02667236328125,-8.831979357637465e-05,0.04539133608341217,20.99755096435547,608.7899780273438,-0.6239314675331116,0.0,0.0
31,7.5,49.248477935791016,51.12071990966797,131.27737426757812,104.57423400878906,111.01270294189453,-8.513141801813617e-05,0.04537613317370415,20.997724533081055,608.8200073242188,-0.5404442548751831,0.0,0.0
32,7.75,48.51415252685547,50.95887756347656,127.042724609375,104.55098724365234,111.91209411621094,-8.226188219850883e-05,0.0453624501824379,20.997880935668945,608.8200073242188,-0.6154439449310303,0.0,0.0
33,8,49.042213439941406,50.89398956298828,126.3115005493164,104.52816772460938,111.33734130859375,-7.967929559526965e-05,0.04535013809800148,20.998022079467773,608.8200073242188,-0.5708434581756592,0.0,0.0
34,8.25,49.31100845336914,51.27241134643555,128.6280517578125,104.52224731445312,111.21763610839844,-7.735496910754591e-05,0.045339055359363556,20.998149871826172,608.8400268554688,-0.5616253018379211,0.0,0.0
35,8.5,49.249359130859375,51.270503997802734,130.25917053222656,104.53619384765625,111.31637573242188,-7.526308036176488e-05,0.04532908275723457,20.99826431274414,608.7999877929688,-0.5684450268745422,0.0,0.0
36,8.75,48.746925354003906,50.89072036743164,126.33440399169922,104.51717376708984,112.2935562133789,-7.338037539739162e-05,0.04532010480761528,20.998367309570312,608.8200073242188,-0.6491494178771973,0.0,0.0
37,9,48.81052780151367,51.37541961669922,125.65966796875,104.50450134277344,112.76351165771484,-7.295915565919131e-05,0.045312024652957916,20.99846076965332,608.8600463867188,-0.6880234479904175,0.0,0.0
38,9.25,49.41327667236328,50.8956413269043,125.90925598144531,104.49520111083984,111.8985824584961,-7.258005643961951e-05,0.04527603089809418,20.998544692993164,608.7799682617188,-0.6191792488098145,0.0,0.0
39,9.5,49.09136199951172,50.66637420654297,127.74722290039062,104.50111389160156,112.30752563476562,-7.223886495921761e-05,0.04524363577365875,20.998619079589844,608.7299194335938,-0.6516649723052979,0.0,0.0
40,9.75,48.758174896240234,51.13256072998047,127.22895812988281,104.48759460449219,111.74115753173828,-7.193179772002622e-05,0.04521448165178299,20.998685836791992,608.7599487304688,-0.6071032881736755,0.0,0.0
41,10,49.118919372558594,51.13719940185547,123.62171936035156,104.47660064697266,110.90557098388672,-6.970850517973304e-05,0.04518824443221092,20.998746871948242,608.7999877929688,-0.5401598215103149,0.0,0.0
42,10.25,48.97180938720703,50.96657180786133,126.13518524169922,104.47618103027344,111.20179748535156,-6.770754407625645e-05,0.04512873291969299,20.998485565185547,608.7799682617188,-0.5643243193626404,0.0,0.0
43,10.5,49.32075119018555,50.336124420166016,125.20246887207031,104.49816131591797,111.82219696044922,-6.590667908312753e-05,0.04507517069578171,20.998249053955078,608.8200073242188,-0.6127462983131409,0.0,0.0
44,10.75,48.85124206542969,51.381343841552734,128.1884002685547,104.47237396240234,111.30194091796875,-6.428590131690726e-05,0.04502696543931961,20.998037338256836,608.8600463867188,-0.5727962255477905,0.0,0.0
45,11,48.39451217651367,50.90780258178711,125.37496948242188,104.45674133300781,112.02853393554688,-6.282720278250054e-05,0.04498358070850372,20.997846603393555,608.8300170898438,-0.6330080628395081,0.0,0.0
46,11.25,48.95956802368164,50.902225494384766,126.42446899414062,104.4525146484375,111.22369384765625,-6.151437264634296e-05,0.044944535940885544,20.9976749420166,608.8600463867188,-0.5681544542312622,0.0,0.0
47,11.5,49.28779983520508,51.32993698120117,128.88832092285156,104.45336151123047,111.33128356933594,-4.568913936964236e-05,0.04488068073987961,20.997520446777344,608.8300170898438,-0.5768270492553711,0.0,0.0
48,11.75,48.81870651245117,51.26725769042969,128.71734619140625,104.43645477294922,111.49290466308594,-3.1446426874026656e-05,0.044823210686445236,20.99738121032715,608.9000854492188,-0.5914131999015808,0.0,0.0
49,12,48.384315490722656,50.987030029296875,127.3755111694336,104.42377471923828,110.05089569091797,-1.862798490037676e-05,0.04477148875594139,20.997255325317383,608.8600463867188,-0.4747569262981415,0.0,0.0
50,12.25,49.51949691772461,51.224910736083984,127.43809509277344,104.42166137695312,110.85993194580078,-7.091387487889733e-06,0.04472494125366211,20.997142791748047,608.8300170898438,-0.5411946177482605,0.0,0.0
51,12.5,49.01280975341797,51.02838897705078,126.20846557617188,104.42884826660156,111.18363189697266,2.8146741897216998e-05,0.044704169034957886,20.997041702270508,608.7299194335938,-0.566945493221283,0.0,0.0
52,12.75,49.16862487792969,51.01279830932617,124.24913787841797,104.42334747314453,111.15428924560547,5.986105679767206e-05,0.044685471802949905,20.996950149536133,608.7199096679688,-0.5650342106819153,0.0,0.0
53,13,49.039459228515625,50.91215896606445,125.20857238769531,104.40728759765625,110.19062805175781,8.840394002618268e-05,0.04466864466667175,20.996868133544922,608.6598510742188,-0.48766326904296875,0.0,0.0
54,13.25,49.05970001220703,51.11384582519531,129.0089111328125,104.40475463867188,110.74581909179688,0.00011409253784222528,0.044653501361608505,20.996793746948242,608.60986328125,-0.5333436131477356,0.0,0.0
55,13.5,49.08036422729492,50.759605407714844,128.29754638671875,104.41067504882812,110.80590057373047,0.00017934938659891486,0.04463987424969673,20.996726989746094,608.5897827148438,-0.5377368330955505,0.0,0.0
56,13.75,48.94269943237305,51.005985260009766,127.98460388183594,104.38827514648438,111.08209991455078,0.00023808055266272277,0.044663503766059875,20.996665954589844,608.619873046875,-0.5621967315673828,0.0,0.0
57,14,48.92341613769531,51.20978546142578,125.65966796875,104.39250183105469,110.31404876708984,0.00029093859484419227,0.044684771448373795,20.996612548828125,608.5797729492188,-0.4990701675415039,0.0,0.0
58,14.25,49.05136489868164,51.181427001953125,126.10618591308594,104.38024139404297,111.21204376220703,0.0003385108429938555,0.04470391198992729,20.996562957763672,608.60986328125,-0.5734676122665405,0.0,0.0
59,14.5,49.587974548339844,51.47809600830078,126.14129638671875,104.38277435302734,111.38996887207031,0.0004382944607641548,0.04472113773226738,20.996519088745117,608.6898803710938,-0.5877082943916321,0.0,0.0
60,14.75,48.87018966674805,51.00056457519531,127.76630401611328,104.36882781982422,110.57488250732422,0.0005280997138470411,0.04473664239048958,20.996017456054688,608.6998901367188,-0.5224841237068176,0.0,0.0
61,15,49.2318229675293,51.02244186401367,124.37355041503906,104.36629486083984,111.1924819946289,0.0006089244270697236,0.04475059360265732,20.99556541442871,608.7599487304688,-0.5730850696563721,0.0,0.0
62,15.25,49.24374771118164,51.06114959716797,125.58944702148438,104.37474822998047,109.90045166015625,0.0006816667155362666,0.04506485164165497,20.995159149169922,608.7299194335938,-0.4666306674480438,0.0,0.0
63,15.5,48.882225036621094,51.31593704223633,127.08241271972656,104.3603744506836,109.9880142211914,0.0007471347344107926,0.045347683131694794,20.994792938232422,608.7199096679688,-0.47508078813552856,0.0,0.0
64,15.75,48.94963836669922,51.316253662109375,125.79782104492188,104.35108184814453,109.63636779785156,0.0009056760463863611,0.045602232217788696,20.991689682006836,608.6998901367188,-0.4469202160835266,0.0,0.0
65,16,49.17301559448242,51.01870346069336,132.51234436035156,104.35784149169922,110.95028686523438,0.0010483631631359458,0.04583132639527321,20.9888973236084,608.6998901367188,-0.5540941953659058,0.0,0.0
66,16.25,49.33969497680664,50.933834075927734,126.86258697509766,104.35403442382812,110.59258270263672,0.0011767816031351686,0.04786943271756172,20.986385345458984,608.60986328125,-0.5252143144607544,0.0,0.0
67,16.5,49.48790740966797,51.55027770996094,123.06758117675781,104.3493881225586,109.04856872558594,0.0012923581525683403,0.049703728407621384,20.98412322998047,608.6298217773438,-0.39844071865081787,0.0,0.0
68,16.75,48.956565856933594,50.957374572753906,127.28392028808594,104.33417510986328,109.56742858886719,0.0015308697475120425,0.05135459452867508,20.982088088989258,608.6898803710938,-0.44269654154777527,0.0,0.0
69,17,49.519996643066406,51.380165100097656,125.89398956298828,104.340087890625,110.39090728759766,0.0017455301713198423,0.052840374410152435,20.974708557128906,608.6698608398438,-0.5099130272865295,0.0,1.0
70,17.25,49.12423324584961,51.14860916137695,126.90838623046875,104.34093475341797,110.03692626953125,0.00193872454110533,0.05865838751196861,20.968067169189453,608.619873046875,-0.48078760504722595,0.0,1.0
71,17.5,49.176597595214844,51.11314010620117,122.12722778320312,104.3345947265625,107.70297241210938,0.002112599555402994,0.0638945996761322,20.96208953857422,608.7599487304688,-0.2874126136302948,0.0,1.0
72,17.75,49.07320022583008,51.398094177246094,123.2522964477539,104.32149505615234,105.83246612548828,0.002269086893647909,0.06860718876123428,20.956710815429688,608.5897827148438,-0.13007289171218872,0.0,1.0
73,18,49.415401458740234,50.96784591674805,120.45718383789062,104.32952117919922,102.57071685791016,0.0026889322325587273,0.07992349565029144,20.95186996459961,608.4496459960938,0.1537896990776062,0.0,1.0
74,18.25,49.54471206665039,51.41667556762695,122.38445281982422,104.3236083984375,101.58235931396484,0.0030667930841445923,0.09010817110538483,20.938730239868164,608.4996948242188,0.24086156487464905,0.0,1.0
75,18.5,49.294952392578125,50.999305725097656,120.54572296142578,104.33882141113281,100.4403076171875,0.003406867850571871,0.09927437454462051,20.926904678344727,608.4996948242188,0.34445059299468994,0.0,1.0
76,18.75,49.1481819152832,51.516082763671875,120.41673278808594,104.31600189208984,98.5716552734375,0.0037129351403564215,0.10752396285533905,20.916261672973633,608.399658203125,0.5123449563980103,0.0,1.0
77,19,49.534358978271484,51.25923538208008,122.12570190429688,104.31515502929688,95.8492660522461,0.003988395910710096,0.11494859308004379,20.90668296813965,608.4596557617188,0.7656078934669495,0.0,1.0
78,19.25,49.53290557861328,51.41396713256836,124.09571838378906,104.31050872802734,95.54512023925781,0.004594773519784212,0.13253839313983917,20.89806365966797,608.5197143554688,0.7939536571502686,0.0,1.0
79,19.5,49.59880065917969,51.29534149169922,115.07609558105469,104.30839538574219,90.6131362915039,0.005140513181686401,0.1483692228794098,20.890304565429688,608.4996948242188,1.2731750011444092,0.0,1.0
80,19.75,50.25353240966797,50.86511993408203,117.56131744384766,104.30036163330078,90.25542449951172,0.0056316787376999855,0.16261696815490723,20.88332176208496,608.36962890625,1.3082576990127563,0.0,1.0
81,20,49.85561752319336,51.38081741333008,119.97250366210938,104.31600189208984,90.69277954101562,0.006073727738112211,0.17543993890285492,20.865251541137695,608.32958984375,1.2658880949020386,0.0,1.0
82,20.25,50.18869400024414,51.601966857910156,115.08296203613281,104.30628204345703,86.51021575927734,0.006471571978181601,0.18698060512542725,20.848987579345703,608.3195190429688,1.6921292543411255,0.0,1.0
83,20.5,50.5570068359375,51.486663818359375,115.98362731933594,104.29444885253906,85.98762512207031,0.006829631980508566,0.21000716090202332,20.8343505859375,608.339599609375,1.74591064453125,0.0,1.0
84,20.75,50.405555725097656,51.82891082763672,117.45980072021484,104.31092834472656,85.33555603027344,0.007877426221966743,0.2307310551404953,20.821176528930664,608.299560546875,1.8161956071853638,0.0,1.0
85,21,50.486488342285156,51.99297332763672,115.7218246459961,104.29444885253906,84.42778015136719,0.00882044155150652,0.24938257038593292,20.79770851135254,608.1494140625,1.9115053415298462,0.0,1.0
86,21.25,50.66033935546875,52.209739685058594,119.93281555175781,104.30374145507812,82.25498962402344,0.00966915488243103,0.2661689221858978,20.776588439941406,608.1494140625,2.148149251937866,0.0,1.0
87,21.5,51.07152557373047,51.899749755859375,111.30169677734375,104.29402160644531,78.18000793457031,0.010432996787130833,0.2812766432762146,20.757579803466797,608.12939453125,2.606908082962036,0.0,1.0
88,21.75,51.008338928222656,52.04429626464844,115.58214569091797,104.28937530517578,80.09337615966797,0.011705436743795872,0.3125232756137848,20.7404727935791,608.139404296875,2.3877925872802734,0.0,1.0
89,22,50.53371047973633,50.64222717285156,113.08013153076172,104.28472137451172,78.03236389160156,0.012850632891058922,0.3406452536582947,20.702638626098633,608.079345703125,2.623199939727783,0.0,1.0
90,22.25,50.08060073852539,50.9649543762207,112.07642364501953,104.30036163330078,74.0435562133789,0.01388130895793438,0.36595502495765686,20.668588638305664,608.0693359375,3.0991742610931396,0.0,1.0
91,22.5,50.07755661010742,51.38970947265625,110.92769622802734,104.29444885253906,70.59642791748047,0.014808917418122292,0.388733834028244,20.637943267822266,608.08935546875,3.5298948287963867,0.0,1.0
92,22.75,50.610530853271484,51.56575012207031,116.71636962890625,104.2936019897461,70.49302673339844,0.016300082206726074,0.40923476219177246,20.610361099243164,607.959228515625,3.5430803298950195,0.0,1.0
93,23,51.5213508605957,51.96382522583008,104.67112731933594,104.2707748413086,67.84003448486328,0.017642131075263023,0.42768558859825134,20.550840377807617,607.88916015625,3.888096570968628,0.0,1.0
94,23.25,51.52446746826172,51.60911178588867,111.14904022216797,104.2990951538086,69.37845611572266,0.018849974498152733,0.444291353225708,20.497272491455078,607.7490234375,3.687717914581299,0.0,1.0
95,23.5,51.68063735961914,52.183921813964844,108.0150375366211,104.28388214111328,66.09248352050781,0.01993703469634056,0.4989871382713318,20.449060440063477,607.6089477539062,4.1252970695495605,0.0,1.0
96,23.75,52.20956039428711,52.421791076660156,100.09910583496094,104.289794921875,65.60110473632812,0.021508971229195595,0.5482133626937866,20.405670166015625,607.5589599609375,4.193312168121338,0.0,1.0
97,24,52.834556579589844,52.457679748535156,101.93096923828125,104.27880859375,66.48698425292969,0.02292371541261673,0.5925169587135315,20.324520111083984,607.5388793945312,4.071025848388672,0.0,1.0
98,24.25,52.91560363769531,52.61591720581055,104.78714752197266,104.28852844238281,64.87963104248047,0.024196984246373177,0.6580807566642761,20.251483917236328,607.4188232421875,4.293234348297119,0.0,1.0
99,24.5,53.36354064941406,53.130699157714844,100.38533782958984,104.28092193603516,61.3062858581543,0.025342926383018494,0.7170881628990173,20.185752868652344,607.2987060546875,4.805013656616211,0.0,1.0
100,24.75,53.981082916259766,53.453285217285156,95.2439193725586,104.27922821044922,60.16236877441406,0.026374274864792824,0.7701948285102844,20.12659454345703,607.2485961914062,4.975241184234619,0.0,1.0
101,25,55.01305389404297,53.404884338378906,93.91886901855469,104.29317474365234,61.05989456176758,0.027302488684654236,0.8179908394813538,20.07335090637207,607.0985107421875,4.842502593994141,0.0,1.0
102,25.25,55.515052795410156,54.18627166748047,89.67506408691406,104.2881088256836,62.098087310791016,0.028634583577513695,0.8786473274230957,20.015024185180664,607.0084228515625,4.689558029174805,0.0,0.0
103,25.5,56.11583709716797,54.43201446533203,90.60930633544922,104.27922821044922,60.73059844970703,0.029833467677235603,0.9332382082939148,19.9625301361084,606.9083251953125,4.8902082443237305,0.0,0.0
104,25.75,56.77608108520508,54.99528884887695,93.05178833007812,104.27584838867188,58.48235321044922,0.03091246448457241,0.9823699593544006,19.915285110473633,606.7882690429688,5.231133937835693,0.0,0.0
105,26,57.45875930786133,55.501163482666016,93.74560546875,104.2843017578125,54.737606048583984,0.03188356012105942,1.0265885591506958,19.872764587402344,606.7781982421875,5.830443859100342,0.0,0.0
106,26.25,57.92408752441406,56.118099212646484,88.82247924804688,104.28768157958984,54.43113327026367,0.032744504511356354,1.0716993808746338,19.834495544433594,606.6280517578125,5.881524562835693,0.0,0.0
107,26.5,59.03753662109375,56.15140914916992,90.34368896484375,104.27584838867188,55.37150955200195,0.033519353717565536,1.1122990846633911,19.8000545501709,606.5580444335938,5.725558280944824,0.0,0.0
108,26.75,59.81505584716797,57.15673828125,95.46678924560547,104.26570892333984,55.83028793334961,0.03421671688556671,1.1488388776779175,19.76905632019043,606.5079956054688,5.6500420570373535,0.0,0.0
109,27,61.292808532714844,57.596351623535156,94.0089340209961,104.27965545654297,56.721763610839844,0.03484434261918068,1.1817246675491333,19.74115753173828,606.4379272460938,5.507957935333252,0.0,0.0
110,27.25,61.65141677856445,58.50710678100586,97.68639373779297,104.29275512695312,62.13488006591797,0.03540920838713646,1.2113218307495117,19.716049194335938,606.2978515625,4.684602737426758,0.0,0.0
111,27.5,62.128570556640625,58.96010208129883,98.20465850830078,104.29951477050781,63.41526794433594,0.03562711179256439,1.2280704975128174,19.693452835083008,606.2077026367188,4.500687599182129,0.0,0.0
112,27.75,63.22710418701172,59.59248733520508,96.43233489990234,104.27162170410156,61.809776306152344,0.03582322597503662,1.2431442737579346,19.673114776611328,606.15771484375,4.730222702026367,0.0,0.0
113,28,63.569664001464844,60.206451416015625,96.9429702758789,104.28472137451172,62.42877960205078,0.03599972650408745,1.2567107677459717,19.65481185913086,606.0775756835938,4.64122200012207,0.0,0.0
114,28.25,64.81009674072266,60.57734298706055,98.56034851074219,104.28894805908203,64.93878173828125,0.03615857660770416,1.2689205408096313,19.638338088989258,606.0775756835938,4.285027980804443,0.0,0.0
115,28.5,64.95113372802734,61.13468551635742,105.48096466064453,104.28514862060547,68.50234985351562,0.03586389496922493,1.279909372329712,19.623512268066406,606.0075073242188,3.8014612197875977,0.0,0.0
116,28.75,65.5589828491211,61.8056640625,104.55587005615234,104.27584838867188,69.2196273803711,0.03559868037700653,1.2683690786361694,19.635845184326172,605.967529296875,3.706433057785034,0.0,0.0
117,29,66.24514770507812,62.848201751708984,102.10346984863281,104.28514862060547,68.88847351074219,0.03535998985171318,1.257982850074768,19.646944046020508,605.95751953125,3.7506182193756104,0.0,0.0
118,29.25,67.27373504638672,62.84717559814453,103.8918228149414,104.28472137451172,71.9350357055664,0.0346682108938694,1.2486352920532227,19.656932830810547,605.887451171875,3.3591420650482178,0.0,0.0
119,29.5,66.85883331298828,63.45843505859375,103.5124740600586,104.27584838867188,73.05240631103516,0.03404561057686806,1.240222454071045,19.665922164916992,605.83740234375,3.2189488410949707,0.0,0.0
120,29.75,67.89068603515625,63.79094696044922,109.27519989013672,104.2762680053711,74.74406433105469,0.03348527103662491,1.232650876045227,19.700151443481445,605.827392578125,3.011909008026123,0.0,0.0
121,30,68.2383041381836,63.938777923583984,105.4572982788086,104.28218841552734,73.47578430175781,0.032980963587760925,1.2039778232574463,19.730958938598633,605.727294921875,3.167226552963257,0.0,0.0
122,30.25,68.38729858398438,64.56523132324219,112.54965209960938,104.29022216796875,77.26105499267578,0.03252708911895752,1.178171992301941,19.758686065673828,605.77734375,2.713531732559204,0.0,0.0
123,30.5,69.0954360961914,65.08607482910156,114.15100860595703,104.2750015258789,77.27782440185547,0.03153254836797714,1.1549468040466309,19.783639907836914,605.77734375,2.7102487087249756,0.0,0.0
124,30.75,68.86493682861328,65.34253692626953,110.21173858642578,104.28345489501953,78.19305419921875,0.030637461692094803,1.1340441703796387,19.824371337890625,605.747314453125,2.6044816970825195,0.0,0.0
125,31,69.52357482910156,66.30363464355469,112.8396987915039,104.2978286743164,80.90846252441406,0.029831884428858757,1.0981297492980957,19.86103057861328,605.7373657226562,2.2969377040863037,0.0,0.0
126,31.25,69.75870513916016,65.96969604492188,113.16256713867188,104.28599548339844,82.30203247070312,0.0291068647056818,1.0658067464828491,19.894023895263672,605.75732421875,2.1414380073547363,0.0,0.0
127,31.5,70.0228500366211,66.77555084228516,112.50080108642578,104.28176879882812,84.90937805175781,0.02845434658229351,1.0367159843444824,19.923717498779297,605.75732421875,1.8589545488357544,0.0,0.0
128,31.75,70.03526306152344,66.57319641113281,117.43537902832031,104.29064178466797,85.56424713134766,0.02786708064377308,1.0105342864990234,19.950441360473633,605.767333984375,1.7902276515960693,0.0,0.0
129,32,70.23323822021484,66.70208740234375,117.89639282226562,104.28937530517578,87.43521881103516,0.0267226193100214,0.9739460945129395,19.9744930267334,605.7373657226562,1.5944586992263794,0.0,0.0
130,32.25,70.10829162597656,66.98324584960938,116.4225082397461,104.29190826416016,86.76498413085938,0.02569260448217392,0.9410167336463928,20.009702682495117,605.687255859375,1.6642835140228271,0.0,0.0
131,32.5,70.27487182617188,67.36766815185547,115.69740295410156,104.2843017578125,88.35184478759766,0.02393127791583538,0.9113802909851074,20.041391372680664,605.6773071289062,1.4996843338012695,0.0,0.0
132,32.75,69.9359130859375,67.54744720458984,114.56928253173828,104.29106140136719,88.4380111694336,0.02393127791583538,0.884707510471344,20.069910049438477,605.6172485351562,1.4914530515670776,0.0,0.0
133,33,70.67713928222656,68.01427459716797,115.79280853271484,104.29148864746094,89.5400161743164,0.022844193503260612,0.8479504585266113,20.095577239990234,605.6072387695312,1.3794726133346558,0.0,0.0
134,33.25,70.1020278930664,67.95034790039062,115.6149673461914,104.30078125,92.02999114990234,0.02186581678688526,0.8148691058158875,20.11867904663086,605.5271606445312,1.1321711540222168,0.0,0.0
135,33.5,70.12332153320312,68.07603454589844,116.5812759399414,104.2923355102539,95.31410217285156,0.020985277369618416,0.7850958704948425,20.154273986816406,605.4570922851562,0.8142753839492798,0.0,0.0
136,33.75,70.5071792602539,68.14700317382812,120.63961029052734,104.29444885253906,97.77240753173828,0.020192792639136314,0.7583000063896179,20.186309814453125,605.4170532226562,0.5841180086135864,0.0,0.0
137,34,70.41156005859375,68.70992279052734,116.98733520507812,104.30585479736328,99.06490325927734,0.019479556009173393,0.7341837286949158,20.21514129638672,605.4771118164062,0.46631523966789246,0.0,0.0
138,34.25,70.22962951660156,68.6439437866211,120.97163391113281,104.30839538574219,99.49247741699219,0.018518075346946716,0.7124790549278259,20.241090774536133,605.3269653320312,0.4275778532028198,0.0,0.0
139,34.5,70.1634521484375,68.74243927001953,118.57647705078125,104.30205535888672,100.86834716796875,0.017652742564678192,0.6821591258049011,20.273927688598633,605.3469848632812,0.3027968108654022,0.0,0.0
140,34.75,70.30013275146484,68.49552917480469,118.68104553222656,104.29656219482422,101.39232635498047,0.01687394268810749,0.6548711657524109,20.30348014831543,605.3970336914062,0.2554527819156647,0.0,0.0
141,35,70.76465606689453,68.59288024902344,124.38117980957031,104.3126220703125,102.08212280273438,0.016173023730516434,0.6303120255470276,20.330078125,605.447021484375,0.19551531970500946,0.0,0.0
142,35.25,70.4994125366211,68.3127212524414,122.41345977783203,104.30839538574219,102.87066650390625,0.015355710871517658,0.6082087755203247,20.35401725769043,605.4771118164062,0.1255452036857605,0.0,0.0
143,35.5,69.61700439453125,68.59705352783203,117.64146423339844,104.30796813964844,102.30010223388672,0.014620129019021988,0.5637298822402954,20.38481330871582,605.4871215820312,0.17581774294376373,0.0,0.0
144,35.75,69.97914123535156,68.31547546386719,121.41661834716797,104.2990951538086,103.40210723876953,0.013958105817437172,0.5637298822402954,20.41253089904785,605.4771118164062,0.07812880724668503,0.0,0.0
145,36,69.8550033569336,68.12952423095703,124.12777709960938,104.32402801513672,103.57909393310547,0.013362284749746323,0.5416024923324585,20.437475204467773,605.4970703125,0.06482133269309998,0.0,0.0
146,36.25,69.48385620117188,68.29768371582031,122.29438781738281,104.3329086303711,104.13335418701172,0.012693218886852264,0.5216878652572632,20.45992660522461,605.4270629882812,0.017317168414592743,0.0,0.0
147,36.5,69.42269134521484,68.28952026367188,118.10018920898438,104.30966186523438,104.04066467285156,0.012091059237718582,0.5037646889686584,20.480133056640625,605.4570922851562,0.023357179015874863,0.0,0.0
148,36.75,69.55802154541016,68.47486877441406,116.64614868164062,104.30247497558594,105.50223541259766,0.011549116112291813,0.48334822058677673,20.503406524658203,605.43701171875,-0.10345373302698135,0.0,0.0
149,37,69.14277648925781,68.88117218017578,123.7728500366211,104.32191467285156,106.57209777832031,0.011061366647481918,0.4649733901023865,20.52435302734375,605.3970336914062,-0.193032905459404,0.0,0.0
150,37.25,69.22074127197266,68.24185943603516,122.39361572265625,104.32149505615234,106.33595275878906,0.010622392408549786,0.44843605160713196,20.54320526123047,605.3469848632812,-0.1730038970708847,0.0,0.0
151,37.5,68.56907653808594,68.26919555664062,122.2829360961914,104.31600189208984,105.64988708496094,0.01011696271598339,0.43355244398117065,20.560171127319336,605.2969360351562,-0.1149309054017067,0.0,0.0
152,37.75,69.27124786376953,68.45987701416016,121.96007537841797,104.31684875488281,106.4277114868164,0.009662075899541378,0.4171806573867798,20.57891082763672,605.3569946289062,-0.1812087446451187,0.0,0.0
153,38,68.77767181396484,68.77325439453125,120.2396469116211,104.33036804199219,107.0150375366211,0.009252678602933884,0.40244603157043457,20.59577751159668,605.3069458007812,-0.2298172116279602,0.0,0.0
154,38.25,68.98484802246094,68.33515930175781,126.155029296875,104.32614135742188,107.614013671875,0.008884220384061337,0.3891848623752594,20.6109561920166,605.2969360351562,-0.28067129850387573,0.0,0.0
155,38.5,68.74720764160156,68.45027923583984,122.84242248535156,104.32149505615234,107.10772705078125,0.008552608080208302,0.3772498071193695,20.624618530273438,605.3069458007812,-0.2384181022644043,0.0,0.0
156,38.75,68.22684478759766,68.50321960449219,123.40953063964844,104.3236083984375,107.38299560546875,0.008163964375853539,0.3643077611923218,20.636913299560547,605.3469848632812,-0.26145192980766296,0.0,0.0
157,39,68.51853942871094,68.62584686279297,126.81297302246094,104.32614135742188,107.08257293701172,0.007814185693860054,0.3526599407196045,20.650522232055664,605.3670043945312,-0.23589038848876953,0.0,0.0
158,39.25,68.5460433959961,67.85505676269531,122.2859878540039,104.33544158935547,107.84783172607422,0.007499384693801403,0.3421768844127655,20.662771224975586,605.3269653320312,-0.29949745535850525,0.0,0.0
159,39.5,68.20638275146484,68.78702545166016,120.27246856689453,104.32487487792969,108.54181671142578,0.007216063793748617,0.3327421545982361,20.673795700073242,605.2969360351562,-0.35843321681022644,0.0,0.0
160,39.75,68.09690856933594,68.52471160888672,119.86106872558594,104.32614135742188,108.22090911865234,0.006961074657738209,0.32425087690353394,20.683717727661133,605.3069458007812,-0.3315405249595642,0.0,0.0
161,40,68.0978012084961,68.14778900146484,123.40037536621094,104.33670806884766,109.63683319091797,0.0066859908401966095,0.31450241804122925,20.69264793395996,605.2869262695312,-0.44820502400398254,0.0,0.0
162,40.25,67.71173858642578,67.98375701904297,125.87109375,104.34347534179688,108.60096740722656,0.006438415497541428,0.30572882294654846,20.70068359375,605.2168579101562,-0.36174842715263367,0.0,0.0
163,40.5,67.55841064453125,68.16860961914062,121.55782318115234,104.32868194580078,108.0993423461914,0.006215597502887249,0.29783257842063904,20.710460662841797,605.2068481445312,-0.3211533725261688,0.0,0.0
164,40.75,68.09225463867188,68.55387115478516,125.41084289550781,104.33797454833984,109.6815414428711,0.006015061400830746,0.2907259464263916,20.71925926208496,605.2468872070312,-0.45178288221359253,0.0,0.0
165,41,67.77474975585938,68.12760925292969,123.79269409179688,104.35614776611328,109.54740142822266,0.00583457900211215,0.28432998061180115,20.7271785736084,605.1968383789062,-0.43913814425468445,0.0,0.0
166,41.25,67.74591827392578,68.24874114990234,124.81853485107422,104.3493881225586,109.32942962646484,0.005655206739902496,0.2770649790763855,20.73430633544922,605.2368774414062,-0.4217076897621155,0.0,0.0
167,41.5,67.08834075927734,68.23379516601562,122.47528076171875,104.35953521728516,109.8962631225586,0.005493771750479937,0.2705264985561371,20.742340087890625,605.2568969726562,-0.4676049053668976,0.0,0.0
168,41.75,66.90678405761719,67.3906478881836,122.15623474121094,104.34642791748047,109.154296875,0.005348479840904474,0.2646418511867523,20.749570846557617,605.2568969726562,-0.4074629247188568,0.0,0.0
169,42,66.8791275024414,67.84091186523438,124.16365051269531,104.35784149169922,109.51759338378906,0.005217717494815588,0.259345680475235,20.756078720092773,605.2368774414062,-0.43652990460395813,0.0,0.0
170,42.25,67.22196960449219,67.98221588134766,121.17848205566406,104.36376190185547,109.65266418457031,0.005098731257021427,0.2545791268348694,20.76193618774414,605.1968383789062,-0.44716548919677734,0.0,0.0
171,42.5,67.39730072021484,68.06341552734375,126.11686706542969,104.35234832763672,109.53529357910156,0.004991643596440554,0.24878691136837006,20.767208099365234,605.1868286132812,-0.43846744298934937,0.0,0.0
172,42.75,66.75720977783203,67.4837875366211,123.39884948730469,104.35868835449219,109.08629608154297,0.004895264748483896,0.24357391893863678,20.77195167541504,605.1868286132812,-0.40076348185539246,0.0,0.0
173,43,66.67680358886719,67.74896240234375,121.60591125488281,104.3739013671875,108.91675567626953,0.004808523692190647,0.23888222873210907,20.77838897705078,605.1768798828125,-0.3853756785392761,0.0,0.0
174,43.25,66.24803924560547,67.58218383789062,124.8353271484375,104.37010192871094,109.9693832397461,0.0047304569743573666,0.23465970158576965,20.784183502197266,605.0967407226562,-0.4727053642272949,0.0,0.0
175,43.5,66.5168685913086,67.71114349365234,124.65672302246094,104.39080810546875,109.58187103271484,0.0046601970680058,0.2308594286441803,20.789398193359375,605.0767211914062,-0.43898025155067444,0.0,0.0
176,43.75,66.41385650634766,67.62877655029297,123.03934478759766,104.37178802490234,110.30846405029297,0.00460606487467885,0.22646652162075043,20.794090270996094,605.0767211914062,-0.5004074573516846,0.0,0.0
177,44,66.6778793334961,67.78401184082031,125.88025665283203,104.39250183105469,109.76817321777344,0.004557345993816853,0.22251290082931519,20.79804229736328,605.0767211914062,-0.45419877767562866,0.0,0.0
178,44.25,66.15646362304688,66.97733306884766,126.5481185913086,104.38531494140625,109.95494842529297,0.0045134988613426685,0.2189546525478363,20.801599502563477,605.0567626953125,-0.4701993465423584,0.0,0.0
179,44.5,66.45311737060547,67.4106674194336,127.86095428466797,104.37516784667969,110.48405456542969,0.004474036395549774,0.2157522290945053,20.804800033569336,605.1168212890625,-0.5145015120506287,0.0,0.0
180,44.75,66.06793212890625,67.4903793334961,125.33756256103516,104.3848876953125,111.3233642578125,0.004438520409166813,0.21245460212230682,20.807682037353516,605.1768798828125,-0.5821148753166199,0.0,0.0
181,45,65.90118408203125,67.32666015625,124.7628173828125,104.40137481689453,110.11610412597656,0.004411108326166868,0.20948673784732819,20.81073760986328,605.0467529296875,-0.4820556342601776,0.0,0.0
182,45.25,65.82394409179688,66.92742156982422,123.0958251953125,104.4022216796875,110.01177215576172,0.004386437591165304,0.2068156599998474,20.813488006591797,604.8865356445312,-0.4734081029891968,0.0,0.0
183,45.5,65.5751953125,67.40974426269531,125.71843719482422,104.40433502197266,110.1971435546875,0.0043642339296638966,0.20441168546676636,20.815961837768555,604.9166259765625,-0.4884536862373352,0.0,0.0
184,45.75,65.5565185546875,66.93958282470703,123.51944732666016,104.39756774902344,110.41093444824219,0.004344250541180372,0.20224811136722565,20.81818962097168,604.9766845703125,-0.5065721273422241,0.0,0.0
185,46,65.3909912109375,67.20513916015625,121.4921875,104.41912841796875,110.44632720947266,0.004326265305280685,0.2003009021282196,20.820194244384766,604.9365844726562,-0.5076031684875488,0.0,0.0
186,46.25,64.95325469970703,66.84568786621094,123.40495300292969,104.41405487060547,111.6107406616211,0.004313331097364426,0.1979348212480545,20.821998596191406,604.9465942382812,-0.6029084920883179,0.0,0.0
187,46.5,64.98562622070312,66.65591430664062,128.0624542236328,104.41067504882812,111.36341857910156,0.004301690496504307,0.1958053559064865,20.824085235595703,604.8865356445312,-0.5831348896026611,0.0,0.0
188,46.75,64.9888916015625,66.79151153564453,123.6453857421875,104.41151428222656,110.99593353271484,0.004291214048862457,0.1938888281583786,20.82596206665039,604.9465942382812,-0.5531638860702515,0.0,0.0
189,47,64.92041015625,66.7054672241211,121.67308044433594,104.43391418457031,111.70016479492188,0.00428178533911705,0.19216395914554596,20.827651977539062,604.9766845703125,-0.608432412147522,0.0,0.0
190,47.25,65.02808380126953,66.78217315673828,121.84786987304688,104.41996765136719,111.93817138671875,0.004273299127817154,0.1906115710735321,20.829172134399414,604.9566040039062,-0.6288937330245972,0.0,0.0
191,47.5,64.38272857666016,67.07736206054688,124.05908203125,104.43856811523438,110.9395751953125,0.004270216450095177,0.1884886622428894,20.830541610717773,604.9766845703125,-0.5462262630462646,0.0,0.0
192,47.75,64.57288360595703,67.01435852050781,121.81352233886719,104.43814086914062,112.03924560546875,0.004267442040145397,0.18657805025577545,20.832929611206055,604.9766845703125,-0.6354838609695435,0.0,0.0
