Repository: ulfsri/fsri_materials_database

# Materials and Products Database

## 01_Data

Raw data generated from each apparatus are included here in plain-text format. The data is organized first by material, next by the short name of test apparatus used, and where applicable additional filtering by test settings.

### material.json

Each material directory contains a json file of the same name as the material. This file links the data stored in the repository as well as data and graphs produced by the accompanying scripts (__02_Scripts__) to the respective landing page for the material on the front-end website.

File: 01_Data/Polyester_Microfiber_Sheet/Cone/Polyester_Microfiber_Sheet_HRRPUA_25.csv
Time after Ignition,Polyester_Microfiber_Sheet_R1,Polyester_Microfiber_Sheet_R2,Polyester_Microfiber_Sheet_R3,Mean,Std. Dev.
0.0,0.4,0.3,2.5,1.1,1.2
0.25,0.9,0.5,2.7,1.4,1.2
0.5,1.2,1.0,3.7,2.0,1.5
0.75,1.6,1.6,4.5,2.5,1.7
1.0,2.6,2.0,5.2,3.3,1.7
1.25,3.5,2.4,5.8,3.9,1.8
1.5,4.3,2.8,7.3,4.8,2.3
1.75,5.0,3.7,8.5,5.8,2.5
2.0,7.2,4.5,9.7,7.1,2.6
2.25,9.2,5.4,10.7,8.4,2.7
2.5,11.1,6.0,13.0,10.0,3.6
2.75,11.0,9.5,15.0,11.9,2.8
3.0,12.5,9.5,16.7,12.9,3.6
3.25,15.0,11.1,18.4,14.8,3.7
3.5,17.5,12.4,22.2,17.3,4.9
3.75,19.6,13.5,25.4,19.5,6.0
4.0,21.3,14.6,28.3,21.4,6.9
4.25,23.1,17.0,31.4,23.8,7.2
4.5,25.8,18.9,34.0,26.2,7.6
4.75,27.9,20.4,38.7,29.0,9.2
5.0,29.8,22.2,43.2,31.7,10.7
5.25,32.0,25.0,47.9,35.0,11.7
5.5,33.4,27.9,51.6,37.6,12.4
5.75,36.8,30.2,55.5,40.8,13.1
6.0,38.1,32.8,60.9,43.9,14.9
6.25,40.3,36.5,65.6,47.5,15.8
6.5,42.3,40.3,69.6,50.7,16.3
6.75,44.1,43.2,75.5,54.3,18.4
7.0,48.4,45.5,77.8,57.2,17.9
7.25,51.5,48.5,84.8,61.6,20.1
7.5,55.7,51.6,91.7,66.3,22.1
7.75,58.2,55.9,95.8,70.0,22.4
8.0,63.8,61.0,100.7,75.2,22.2
8.25,67.4,64.2,108.6,80.1,24.8
8.5,70.0,68.3,116.1,84.8,27.1
8.75,76.1,74.1,126.1,92.1,29.5
9.0,80.9,81.0,129.3,97.1,27.9
9.25,89.6,86.1,140.5,105.4,30.5
9.5,89.6,90.9,149.1,109.9,34.0
9.75,93.7,99.1,155.1,116.0,34.0
10.0,98.2,104.4,163.8,122.1,36.2
10.25,102.4,112.4,167.0,127.3,34.7
10.5,105.3,114.6,174.9,131.6,37.7
10.75,111.8,119.6,183.8,138.4,39.5
11.0,114.7,127.4,194.0,145.4,42.6
11.25,120.3,134.2,200.9,151.8,43.1
11.5,123.1,142.3,205.3,156.9,43.0
11.75,125.1,150.6,215.7,163.8,46.7
12.0,129.0,154.4,223.4,168.9,48.8
12.25,131.8,166.3,230.3,176.1,50.0
12.5,133.9,172.8,235.9,180.9,51.5
12.75,138.1,180.3,243.7,187.4,53.1
13.0,143.5,189.3,257.0,196.6,57.1
13.25,144.0,197.1,265.3,202.1,60.8
13.5,146.3,207.3,272.7,208.8,63.3
13.75,146.3,214.0,271.8,210.7,62.8
14.0,150.9,221.0,280.7,217.5,65.0
14.25,151.9,225.2,289.3,222.1,68.7
14.5,153.8,231.7,298.1,227.9,72.2
14.75,155.2,237.6,297.4,230.1,71.4
15.0,155.5,247.1,309.6,237.4,77.5
15.25,157.3,253.7,312.6,241.2,78.4
15.5,160.7,261.1,323.1,248.3,82.0
15.75,164.3,270.2,314.8,249.8,77.3
16.0,166.8,277.6,329.2,257.8,83.0
16.25,169.6,285.1,328.0,260.9,81.9
16.5,169.4,284.0,335.8,263.1,85.2
16.75,171.1,286.5,334.5,264.0,84.0
17.0,175.9,297.1,335.5,269.5,83.3
17.25,177.1,297.5,345.3,273.3,86.6
17.5,183.8,304.1,345.9,277.9,84.2
17.75,184.5,307.6,347.5,279.9,84.9
18.0,189.6,314.4,348.6,284.2,83.7
18.25,192.3,312.6,346.9,283.9,81.2
18.5,192.6,310.1,352.7,285.2,82.9
18.75,196.4,312.4,350.3,286.4,80.2
19.0,196.9,315.8,355.8,289.5,82.7
19.25,201.9,322.1,354.2,292.7,80.3
19.5,202.4,324.3,350.9,292.5,79.2
19.75,198.9,322.3,353.3,291.5,81.6
20.0,199.8,323.0,351.8,291.5,80.7
20.25,205.5,319.7,350.6,291.9,76.5
20.5,207.2,317.6,345.2,290.0,73.0
20.75,204.2,315.2,344.7,288.0,74.1
21.0,207.5,321.0,339.7,289.4,71.6
21.25,205.1,320.1,338.7,288.0,72.4
21.5,207.6,314.0,332.6,284.7,67.4
21.75,209.7,311.2,327.3,282.7,63.7
22.0,206.8,315.8,323.4,282.0,65.2
22.25,209.7,319.5,318.3,282.5,63.0
22.5,210.5,306.0,310.6,275.7,56.5
22.75,207.6,309.2,316.6,277.8,60.9
23.0,208.3,304.2,307.0,273.2,56.2
23.25,209.5,300.0,300.9,270.1,52.5
23.5,206.0,300.0,299.7,268.6,54.2
23.75,203.5,295.3,293.4,264.1,52.5
24.0,206.8,289.0,287.2,261.0,47.0
24.25,200.5,281.3,282.7,254.8,47.1
24.5,200.6,281.0,281.4,254.3,46.5
24.75,202.8,276.9,275.3,251.7,42.3
25.0,198.2,278.0,266.9,247.7,43.2
25.25,197.8,273.8,267.6,246.4,42.2
25.5,194.6,260.9,267.9,241.1,40.5
25.75,190.2,260.1,263.2,237.9,41.3
26.0,191.8,258.2,258.1,236.0,38.3
26.25,188.4,255.0,258.6,234.0,39.5
26.5,184.7,247.9,251.8,228.1,37.6
26.75,186.3,247.4,253.8,229.2,37.3
27.0,182.9,243.0,248.2,224.7,36.3
27.25,178.6,243.3,240.6,220.8,36.6
27.5,175.8,234.9,240.2,217.0,35.7
27.75,177.9,232.1,237.6,215.9,33.0
28.0,172.0,233.2,228.7,211.3,34.1
28.25,170.8,228.6,226.6,208.7,32.8
28.5,170.1,227.0,223.1,206.7,31.8
28.75,164.0,224.0,222.9,203.6,34.3
29.0,161.5,221.8,217.9,200.4,33.7
29.25,163.2,220.4,215.2,199.6,31.6
29.5,156.3,217.8,209.0,194.4,33.2
29.75,153.5,215.1,208.5,192.4,33.8
30.0,152.1,211.0,205.6,189.6,32.5
30.25,150.6,206.2,201.6,186.1,30.9
30.5,147.7,206.9,192.6,182.4,30.9
30.75,143.8,200.6,193.4,179.3,30.9
31.0,141.7,198.1,191.3,177.0,30.8
31.25,140.0,194.6,186.3,173.7,29.4
31.5,138.6,193.4,186.1,172.7,29.7
31.75,135.2,188.1,183.6,169.0,29.3
32.0,132.7,183.2,181.7,165.9,28.7
32.25,129.3,180.0,177.7,162.3,28.6
32.5,130.9,175.1,174.7,160.2,25.4
32.75,129.0,170.4,172.2,157.2,24.4
33.0,126.8,168.5,167.9,154.4,23.9
33.25,123.5,166.8,165.9,152.0,24.7
33.5,123.1,159.1,162.5,148.2,21.9
33.75,120.3,157.1,159.6,145.7,22.0
34.0,117.9,154.0,160.5,144.1,22.9
34.25,115.3,148.8,157.4,140.5,22.2
34.5,113.2,147.1,156.4,138.9,22.7
34.75,112.7,145.0,151.3,136.3,20.7
35.0,110.7,140.2,149.8,133.6,20.4
35.25,109.4,138.1,146.3,131.3,19.3
35.5,109.7,134.9,146.3,130.3,18.7
35.75,105.6,134.6,142.6,127.6,19.5
36.0,104.7,129.5,138.5,124.2,17.5
36.25,104.8,126.6,136.9,122.7,16.4
36.5,102.4,127.4,134.8,121.5,17.0
36.75,100.0,122.0,130.0,117.3,15.5
37.0,97.7,120.8,129.1,115.9,16.3
37.25,97.4,118.0,125.0,113.5,14.3
37.5,95.6,115.7,122.3,111.2,13.9
37.75,94.1,115.1,121.1,110.1,14.2
38.0,93.8,111.0,117.3,107.3,12.1
38.25,92.5,110.1,116.6,106.4,12.5
38.5,90.1,108.5,113.5,104.1,12.4
38.75,89.9,106.5,112.1,102.8,11.6
39.0,88.0,104.1,110.0,100.7,11.4
39.25,87.6,103.4,110.2,100.4,11.6
39.5,85.7,98.9,107.2,97.3,10.8
39.75,84.8,98.5,104.9,96.1,10.3
40.0,83.2,95.4,104.1,94.2,10.5
40.25,82.1,93.6,102.3,92.6,10.1
40.5,80.2,93.2,98.2,90.6,9.3
40.75,77.6,90.2,97.2,88.3,9.9
41.0,77.4,89.7,95.0,87.4,9.0
41.25,77.2,87.6,93.3,86.0,8.2
41.5,75.0,85.5,91.0,83.8,8.1
41.75,74.1,84.1,90.3,82.8,8.1
42.0,71.7,83.5,88.7,81.3,8.7
42.25,71.2,81.0,85.8,79.3,7.4
42.5,69.6,78.5,84.0,77.4,7.3
42.75,67.9,78.3,81.1,75.8,7.0
43.0,65.9,77.6,80.4,74.6,7.7
43.25,64.7,76.8,78.6,73.4,7.6
43.5,64.1,75.1,77.5,72.2,7.2
43.75,62.4,74.4,74.7,70.5,7.0
44.0,61.9,72.4,74.5,69.6,6.7
44.25,59.8,70.6,71.1,67.2,6.4
44.5,58.5,69.6,70.2,66.1,6.6
44.75,57.4,68.6,67.7,64.5,6.2
45.0,58.0,67.6,65.7,63.8,5.1
45.25,55.9,66.3,64.0,62.1,5.5
45.5,54.8,65.4,64.1,61.4,5.8
45.75,53.6,63.7,61.7,59.7,5.4
46.0,53.0,62.9,60.2,58.7,5.1
46.25,51.6,62.0,59.9,57.8,5.5
46.5,50.1,59.7,59.3,56.4,5.4
46.75,49.0,58.0,57.7,54.9,5.1
47.0,47.8,57.2,56.8,53.9,5.3
47.25,47.0,55.7,55.5,52.7,5.0
47.5,45.7,54.1,53.9,51.2,4.8
47.75,44.3,52.3,53.5,50.0,5.0
48.0,43.6,51.7,52.6,49.3,5.0
48.25,42.8,49.9,50.7,47.8,4.3
48.5,41.5,49.1,50.6,47.1,4.8
48.75,40.5,48.2,48.9,45.9,4.6
49.0,40.2,47.4,47.1,44.9,4.1
49.25,39.1,45.8,47.1,44.0,4.3
49.5,38.2,45.3,45.8,43.1,4.2
49.75,37.6,43.9,45.0,42.2,4.0
50.0,36.3,43.3,44.1,41.2,4.3
50.25,35.6,42.3,42.5,40.2,3.9
50.5,34.6,41.5,40.6,38.9,3.8
50.75,33.8,40.3,40.0,38.0,3.7
51.0,32.5,39.7,38.3,36.8,3.8
51.25,31.8,39.3,37.3,36.1,3.9
51.5,30.9,39.4,35.7,35.3,4.3
51.75,30.4,38.4,35.0,34.6,4.0
52.0,29.4,36.7,33.6,33.2,3.7
52.25,28.6,36.1,32.6,32.4,3.7
52.5,28.1,35.2,32.0,31.8,3.6
52.75,27.5,34.7,31.1,31.1,3.6
53.0,26.7,33.4,30.0,30.0,3.4
53.25,26.0,32.3,29.2,29.2,3.1
53.5,25.1,31.5,28.5,28.4,3.2
53.75,24.6,30.4,27.5,27.5,2.9
54.0,24.0,30.1,26.9,27.0,3.0
54.25,23.5,28.9,25.7,26.0,2.7
54.5,23.0,27.5,24.9,25.1,2.3
54.75,22.1,27.1,24.3,24.5,2.5
55.0,21.4,26.0,23.7,23.7,2.3
55.25,21.1,24.9,22.7,22.9,1.9
55.5,20.6,23.9,21.9,22.1,1.6
55.75,20.2,22.8,21.1,21.4,1.3
56.0,20.0,22.0,20.4,20.8,1.1
56.25,19.9,21.4,19.9,20.4,0.9
56.5,19.2,20.7,19.0,19.6,0.9
56.75,18.6,19.7,18.3,18.8,0.7
57.0,18.1,18.8,17.5,18.2,0.7
57.25,17.8,17.8,16.8,17.5,0.6
57.5,17.4,17.2,16.0,16.9,0.8
57.75,17.0,16.2,15.4,16.2,0.8
58.0,16.6,15.8,14.7,15.7,1.0
58.25,16.2,15.4,14.1,15.2,1.1
58.5,15.7,14.8,13.4,14.6,1.2
58.75,15.7,14.4,12.8,14.3,1.5
59.0,15.1,13.4,11.9,13.5,1.6
59.25,14.8,12.9,11.3,13.0,1.7
59.5,14.5,12.4,10.8,12.6,1.9
59.75,14.1,11.8,10.4,12.1,1.8
60.0,13.7,11.0,10.2,11.7,1.9
60.25,13.3,10.3,9.6,11.1,2.0
60.5,12.9,10.0,9.4,10.8,1.9
60.75,12.8,9.6,9.1,10.5,2.0
61.0,12.4,8.9,8.6,10.0,2.1
61.25,12.0,8.7,8.4,9.7,2.0
61.5,11.7,8.4,8.3,9.5,1.9
61.75,11.4,8.0,7.9,9.1,2.0
62.0,11.1,7.7,7.8,8.9,1.9
62.25,10.7,7.4,7.9,8.7,1.8
62.5,10.7,7.2,7.5,8.5,1.9
62.75,10.4,7.0,7.3,8.2,1.9
63.0,10.4,6.7,7.1,8.1,2.0
63.25,10.2,6.5,6.8,7.8,2.0
63.5,9.8,6.1,,8.0,2.6
63.75,9.5,6.2,,7.9,2.4
64.0,9.5,6.0,,7.7,2.5
64.25,9.1,5.6,,7.3,2.5
64.5,8.8,5.6,,7.2,2.3
64.75,8.4,5.2,,6.8,2.3
65.0,8.3,,,8.3,
65.25,8.2,,,8.2,
65.5,8.0,,,8.0,
65.75,7.8,,,7.8,
66.0,7.5,,,7.5,
66.25,7.3,,,7.3,
66.5,7.1,,,7.1,
66.75,6.8,,,6.8,
67.0,6.7,,,6.7,
67.25,6.5,,,6.5,
67.5,6.3,,,6.3,
67.75,6.2,,,6.2,
68.0,6.0,,,6.0,
68.25,6.0,,,6.0,
68.5,5.9,,,5.9,
68.75,5.7,,,5.7,
69.0,5.7,,,5.7,
69.25,5.6,,,5.6,
69.5,5.5,,,5.5,
69.75,5.4,,,5.4,
70.0,5.3,,,5.3,
70.25,5.2,,,5.2,
70.5,5.2,,,5.2,
70.75,5.1,,,5.1,
71.0,5.1,,,5.1,
71.25,5.1,,,5.1,
71.5,5.1,,,5.1,

File: 01_Data/Polyester_Microfiber_Sheet/Cone/Polyester_Microfiber_Sheet_HRRPUA_50.csv
Names,Polyester_Microfiber_Sheet_R1,Polyester_Microfiber_Sheet_R2,Polyester_Microfiber_Sheet_R3,Mean,Std. Dev.
162,-2.0,5.6,115.1,39.6,65.5
163,-1.1,7.3,126.1,44.1,71.1
164,-0.4,8.9,135.0,47.8,75.6
165,0.3,10.0,141.9,50.8,79.1
166,1.0,11.4,160.8,57.7,89.4
167,2.9,15.1,173.6,63.8,95.2
168,4.7,18.5,184.0,69.1,99.8
169,6.3,21.6,202.2,76.7,108.9
170,7.6,24.3,216.5,82.8,116.1
171,10.0,30.7,227.8,89.5,120.2
172,12.7,37.1,241.1,97.0,125.4
173,14.4,42.2,254.0,103.5,131.1
174,16.1,46.2,265.7,109.3,136.3
175,19.6,51.8,283.2,118.2,143.8
176,22.2,60.0,290.9,124.4,145.5
177,25.1,67.2,302.8,131.7,149.7
178,27.4,73.6,305.8,135.6,149.2
179,29.3,79.0,315.3,141.2,152.8
180,31.0,94.2,325.7,150.3,155.1
181,34.7,104.7,343.1,160.8,161.7
182,37.7,115.9,348.0,167.2,161.4
183,40.4,123.3,350.4,171.3,160.5
184,42.6,133.4,340.4,172.1,152.6
185,44.9,139.6,356.4,180.3,159.7
186,49.1,153.9,379.3,194.1,168.7
187,52.7,166.7,376.1,198.5,164.0
188,56.5,176.2,380.6,204.4,163.9
189,58.4,185.2,378.5,207.4,161.2
190,61.6,204.1,384.3,216.7,161.7
191,64.6,220.7,408.9,231.4,172.4
192,68.7,234.7,399.9,234.4,165.6
193,73.2,243.5,397.9,238.2,162.4
194,76.8,245.6,407.7,243.4,165.4
195,80.4,260.6,410.9,250.6,165.5
196,83.3,274.5,417.2,258.3,167.6
197,90.4,293.1,411.8,265.1,162.5
198,95.4,315.1,416.4,275.6,164.1
199,99.8,319.6,416.3,278.6,162.2
200,105.5,348.0,415.9,289.8,163.2
201,115.0,353.7,419.2,296.0,160.1
202,122.9,365.5,412.4,300.3,155.4
203,132.8,365.5,416.3,304.8,151.2
204,139.5,380.6,416.6,312.2,150.7
205,149.5,383.5,418.5,317.1,146.3
206,162.1,396.9,413.7,324.2,140.6
207,176.6,399.8,414.1,330.2,133.2
208,182.3,410.9,413.3,335.5,132.7
209,185.3,414.8,405.2,335.1,129.8
210,217.4,409.7,405.2,344.1,109.8
211,222.0,417.9,392.1,344.0,106.5
212,246.5,419.7,393.4,353.2,93.3
213,261.1,417.0,388.7,355.6,83.1
214,271.5,412.8,378.3,354.2,73.7
215,290.3,417.4,375.9,361.2,64.8
216,301.4,417.7,371.0,363.4,58.5
217,309.2,395.4,362.6,355.7,43.5
218,327.4,395.4,358.5,360.4,34.0
219,335.8,396.3,347.8,360.0,32.1
220,344.2,390.4,337.4,357.3,28.8
221,354.9,389.0,333.5,359.1,28.0
222,366.6,374.1,331.3,357.4,22.9
223,375.3,370.9,316.8,354.4,32.6
224,383.1,366.4,313.8,354.4,36.2
225,376.1,356.4,301.7,344.8,38.5
226,385.4,351.2,295.3,344.0,45.5
227,404.8,341.6,292.8,346.4,56.1
228,401.9,338.2,284.3,341.4,58.9
229,399.9,324.6,271.8,332.1,64.4
230,400.5,324.2,266.2,330.3,67.4
231,410.3,316.6,256.5,327.8,77.5
232,406.5,319.2,247.9,324.5,79.4
233,400.6,309.9,241.3,317.3,79.9
234,406.6,307.5,234.5,316.2,86.3
235,402.1,295.1,226.3,307.8,88.6
236,405.8,286.3,220.9,304.3,93.8
237,395.9,277.0,218.4,297.1,90.5
238,396.2,266.8,212.2,291.7,94.5
239,395.2,264.9,204.2,288.1,97.6
240,392.7,255.7,197.6,282.0,100.2
241,386.4,250.2,190.8,275.8,100.3
242,386.9,238.4,185.5,270.3,104.4
243,377.0,238.8,178.4,264.7,101.8
244,376.9,229.7,173.8,260.1,104.9
245,362.2,222.4,168.3,251.0,100.0
246,355.6,213.8,159.9,243.1,101.1
247,354.9,207.9,154.9,239.2,103.6
248,348.5,202.6,152.3,234.5,101.9
249,336.3,196.2,150.8,227.8,96.7
250,333.5,194.0,141.9,223.2,99.1
251,327.4,189.9,139.6,219.0,97.2
252,316.1,185.2,134.6,212.0,93.7
253,305.8,180.3,131.6,205.9,89.8
254,297.6,177.5,125.8,200.3,88.1
255,290.0,171.7,122.2,194.6,86.2
256,286.6,165.9,118.7,190.4,86.6
257,266.4,164.0,115.6,182.0,77.0
258,266.6,155.6,112.9,178.4,79.4
259,262.9,157.9,108.7,176.5,78.8
260,256.9,152.0,106.4,171.7,77.2
261,250.3,149.3,104.0,167.9,74.9
262,243.7,144.6,101.6,163.3,72.9
263,239.5,142.9,99.0,160.5,71.9
264,232.2,135.9,97.9,155.3,69.2
265,228.7,131.5,95.4,151.9,68.9
266,222.9,129.1,93.3,148.4,66.9
267,217.1,125.0,91.0,144.4,65.3
268,209.0,122.0,89.1,140.0,61.9
269,205.8,117.0,86.5,136.4,62.0
270,202.8,115.9,85.0,134.6,61.1
271,197.7,111.3,82.9,130.6,59.8
272,192.4,107.1,81.4,127.0,58.1
273,186.6,106.0,79.6,124.1,55.7
274,185.0,105.0,77.7,122.6,55.8
275,179.7,102.6,76.6,119.6,53.6
276,174.3,100.7,74.4,116.5,51.8
277,168.2,99.4,72.7,113.4,49.2
278,163.0,96.4,70.6,110.0,47.7
279,160.6,94.8,69.0,108.2,47.2
280,157.0,92.4,67.9,105.8,46.0
281,153.8,90.3,67.0,103.7,45.0
282,152.0,90.0,66.1,102.7,44.3
283,145.7,88.1,64.4,99.4,41.8
284,143.4,87.0,62.6,97.7,41.4
285,138.6,85.1,61.9,95.2,39.4
286,137.7,83.7,59.8,93.7,39.9
287,134.0,83.3,59.6,92.3,38.0
288,131.5,82.0,58.4,90.6,37.3
289,127.3,79.3,57.1,87.9,35.9
290,124.9,78.1,56.5,86.5,35.0
291,123.6,76.7,55.7,85.4,34.8
292,121.5,74.6,54.2,83.4,34.5
293,118.3,73.5,53.6,81.8,33.1
294,116.5,72.9,52.9,80.8,32.5
295,113.4,71.3,51.8,78.8,31.5
296,111.4,70.5,51.2,77.7,30.8
297,109.0,68.5,51.0,76.2,29.8
298,105.1,67.1,49.5,73.9,28.4
299,102.6,66.6,48.9,72.7,27.4
300,100.3,65.3,48.3,71.3,26.5
301,98.5,64.5,48.1,70.4,25.7
302,95.6,63.9,47.7,69.1,24.3
303,92.8,61.7,46.3,66.9,23.7
304,90.6,63.1,45.6,66.4,22.7
305,88.0,60.3,45.7,64.7,21.5
306,85.5,60.6,45.0,63.7,20.4
307,84.3,60.7,43.8,62.9,20.3
308,81.6,59.2,43.0,61.3,19.3
309,79.8,58.6,42.7,60.4,18.6
310,78.4,57.9,42.3,59.5,18.1
311,75.3,56.7,41.5,57.9,16.9
312,75.7,57.1,40.8,57.9,17.5
313,73.4,56.7,40.8,57.0,16.3
314,71.4,55.8,39.8,55.6,15.8
315,70.2,54.8,39.0,54.7,15.6
316,67.2,54.7,38.6,53.5,14.3
317,67.6,54.6,38.0,53.4,14.8
318,65.5,54.9,37.7,52.7,14.0
319,64.0,53.5,37.7,51.7,13.2
320,63.7,52.6,36.6,51.0,13.6
321,61.7,52.6,35.8,50.0,13.1
322,60.7,51.8,35.3,49.3,12.9
323,60.3,52.1,36.0,49.5,12.3
324,58.5,51.6,34.8,48.3,12.2
325,56.7,50.9,35.0,47.5,11.3
326,56.7,50.4,34.1,47.1,11.6
327,55.3,51.0,33.6,46.6,11.5
328,54.1,50.9,33.5,46.2,11.1
329,52.9,50.5,33.1,45.5,10.8
330,52.0,49.9,31.9,44.6,11.0
331,51.1,49.9,31.6,44.2,10.9
332,49.9,49.3,31.8,43.7,10.3
333,49.2,48.9,31.6,43.3,10.1
334,48.8,49.2,30.8,42.9,10.5
335,47.8,49.2,30.4,42.5,10.4
336,47.2,49.0,30.2,42.1,10.4
337,45.8,49.3,29.5,41.5,10.5
338,45.5,48.6,29.5,41.2,10.3
339,44.3,49.0,28.5,40.6,10.7
340,44.2,48.0,28.3,40.2,10.4
341,43.3,47.8,28.0,39.7,10.4
342,42.9,48.1,27.5,39.5,10.7
343,42.2,48.2,27.0,39.1,10.9
344,41.7,47.6,27.4,38.9,10.4
345,40.8,47.7,27.0,38.5,10.5
346,39.8,47.7,26.5,38.0,10.7
347,39.5,47.5,26.3,37.8,10.7
348,39.8,46.4,25.8,37.3,10.5
349,38.1,46.2,25.8,36.7,10.3
350,37.6,46.2,25.6,36.5,10.4
351,37.1,45.7,25.7,36.2,10.0
352,37.0,46.2,25.4,36.2,10.4
353,36.7,45.5,25.2,35.8,10.2
354,36.0,44.9,25.1,35.3,9.9
355,35.2,45.4,24.7,35.1,10.4
356,35.1,44.5,24.6,34.7,10.0
357,35.1,44.7,24.4,34.7,10.2
358,34.6,44.5,24.4,34.5,10.1
359,34.1,43.7,24.2,34.0,9.8
360,33.7,43.5,23.8,33.7,9.8
361,33.6,44.2,23.9,33.9,10.1
362,33.5,43.8,24.1,33.8,9.9
363,33.0,43.3,23.6,33.3,9.8
364,32.6,42.6,23.4,32.9,9.6
365,32.7,42.8,23.5,33.0,9.6
366,32.5,42.2,23.1,32.6,9.6
367,32.3,41.9,23.0,32.4,9.5
368,31.4,42.3,23.2,32.3,9.6
369,31.5,42.5,22.8,32.3,9.8
370,31.5,41.8,22.7,32.0,9.5
371,31.3,41.2,22.7,31.7,9.3
372,31.3,41.5,22.4,31.7,9.6
373,31.2,40.9,22.6,31.6,9.1
374,30.4,41.1,22.4,31.3,9.4
375,30.3,40.9,22.3,31.2,9.3
376,30.5,40.6,22.1,31.1,9.2
377,30.1,40.1,22.2,30.8,9.0
378,30.0,40.5,21.7,30.7,9.4
379,29.7,40.2,21.9,30.6,9.2
380,29.8,39.6,21.8,30.4,8.9
381,29.6,39.5,21.6,30.2,9.0
382,29.1,39.6,21.5,30.1,9.1
383,29.4,39.3,21.8,30.1,8.8
384,28.9,38.9,21.9,29.9,8.6
385,29.1,39.4,21.8,30.1,8.9
386,28.7,39.2,21.9,29.9,8.7
387,28.7,38.8,21.7,29.7,8.6
388,28.3,39.5,21.9,29.9,8.9
389,28.6,38.5,22.0,29.7,8.3
390,28.1,38.0,21.9,29.4,8.1
391,27.6,37.8,21.8,29.1,8.1
392,27.5,38.1,22.1,29.3,8.1
393,27.1,37.7,22.0,28.9,8.0
394,26.5,37.3,22.0,28.6,7.9
395,26.9,37.4,22.1,28.8,7.8
396,26.3,36.6,21.9,28.3,7.6
397,26.3,36.5,21.9,28.2,7.5
398,26.4,36.6,22.1,28.4,7.4
399,26.1,36.6,22.1,28.3,7.5
400,26.1,36.3,22.2,28.2,7.3
401,26.1,36.0,21.9,28.0,7.3
402,25.7,35.7,22.1,27.8,7.1
403,25.9,35.6,22.1,27.9,7.0
404,25.4,35.4,22.2,27.7,6.9
405,25.9,35.1,22.0,27.6,6.7
406,25.3,34.4,22.1,27.3,6.4
407,25.2,34.5,22.2,27.3,6.4
408,25.0,34.2,22.4,27.2,6.2
409,25.5,33.5,21.8,27.0,6.0
410,24.7,34.2,22.3,27.0,6.3
411,24.8,33.7,22.0,26.8,6.1
412,24.7,33.0,22.0,26.5,5.7
413,24.8,33.1,22.1,26.6,5.7
414,24.6,33.1,22.1,26.6,5.7
415,24.3,32.9,21.9,26.4,5.8
416,24.4,32.2,22.0,26.2,5.3
417,24.0,32.6,22.2,26.3,5.5
418,24.0,32.9,22.0,26.3,5.8
419,23.8,32.4,22.3,26.2,5.5
420,23.4,32.1,22.1,25.9,5.4
421,23.0,32.3,22.0,25.8,5.7
422,23.0,32.1,22.3,25.8,5.5
423,22.6,31.7,22.2,25.5,5.4
424,22.7,32.0,22.3,25.7,5.5
425,22.7,31.5,21.9,25.4,5.3
426,22.6,31.7,21.9,25.4,5.5
427,22.5,31.4,21.9,25.3,5.3
428,22.3,31.4,21.8,25.1,5.4
429,22.3,31.2,22.2,25.2,5.2
430,22.0,30.9,22.1,25.0,5.2
431,22.3,31.0,22.0,25.1,5.1
432,22.0,30.7,22.0,24.9,5.0
433,21.9,30.4,22.1,24.8,4.8
434,21.9,30.3,22.4,24.9,4.7
435,21.5,30.1,22.1,24.6,4.8
436,21.3,30.2,22.2,24.6,4.9
437,21.4,30.2,22.2,24.6,4.9
438,21.7,30.2,22.1,24.6,4.8
439,21.4,29.6,22.4,24.5,4.5
440,21.2,30.0,22.4,24.5,4.8
441,21.2,29.3,22.1,24.2,4.5
442,21.0,29.2,22.3,24.2,4.4
443,20.9,29.2,22.4,24.2,4.4
444,20.6,28.4,22.5,23.9,4.1
445,20.8,28.4,22.4,23.9,4.0
446,20.7,28.8,22.5,24.0,4.3
447,20.6,28.5,22.5,23.9,4.1
448,20.8,28.7,22.1,23.9,4.2
449,20.8,28.1,22.2,23.7,3.9
450,20.5,28.2,22.0,23.6,4.1
451,20.4,28.2,21.9,23.5,4.1
452,20.4,28.1,21.8,23.4,4.1
453,20.3,27.9,21.9,23.4,4.0
454,20.0,27.8,22.0,23.3,4.0
455,19.9,27.4,22.0,23.1,3.9
456,19.7,27.1,21.8,22.9,3.9
457,20.0,27.6,21.9,23.2,3.9
458,19.7,27.2,21.6,22.8,3.9
459,19.4,26.8,21.9,22.7,3.8
460,19.4,26.9,21.8,22.7,3.8
461,19.2,26.3,21.7,22.4,3.6
462,19.0,27.2,21.5,22.6,4.2
463,19.1,26.6,21.7,22.4,3.8
464,18.7,26.3,21.5,22.2,3.8
465,19.0,26.9,,22.9,5.6
466,19.2,26.1,,22.6,4.9
467,18.5,25.7,,22.1,5.1
468,18.7,25.9,,22.3,5.1
469,18.6,26.0,,22.3,5.2
470,18.4,25.3,,21.8,4.9
471,18.4,25.5,,21.9,5.0
472,18.3,25.0,,21.7,4.7
473,17.9,24.6,,21.2,4.7
474,17.9,24.8,,21.3,4.9
475,17.9,24.9,,21.4,4.9
476,17.8,24.5,,21.1,4.8
477,17.5,23.8,,20.7,4.5
478,17.2,23.7,,20.5,4.6
479,17.1,23.7,,20.4,4.6
480,17.2,23.9,,20.5,4.7
481,17.0,23.5,,20.3,4.6
482,16.6,22.9,,19.7,4.4
483,16.6,22.7,,19.7,4.3
484,16.6,23.0,,19.8,4.5
485,16.4,22.8,,19.6,4.5
486,16.3,22.5,,19.4,4.4
487,16.1,22.1,,19.1,4.2
488,16.0,22.5,,19.2,4.6
489,16.2,22.3,,19.3,4.3
490,16.1,22.3,,19.2,4.4
491,15.6,22.0,,18.8,4.5
492,15.5,21.6,,18.6,4.3
493,15.5,21.5,,18.5,4.3
494,15.1,21.4,,18.2,4.5
495,15.3,21.2,,18.3,4.2
496,14.7,21.4,,18.0,4.7
497,14.5,21.1,,17.8,4.7
498,14.3,20.7,,17.5,4.5
499,14.4,20.5,,17.4,4.3
500,14.1,20.3,,17.2,4.4
501,14.1,20.6,,17.4,4.6
502,13.8,20.5,,17.2,4.7
503,13.8,20.3,,17.1,4.6
504,13.7,20.1,,16.9,4.6
505,13.7,20.3,,17.0,4.7
506,13.7,19.9,,16.8,4.4
507,13.7,19.8,,16.8,4.3
508,13.6,19.5,,16.5,4.2
509,13.4,19.6,,16.5,4.4
510,13.6,19.4,,16.5,4.1
511,13.5,19.3,,16.4,4.1
512,13.5,19.4,,16.4,4.2
513,13.5,19.0,,16.2,3.9
514,13.4,19.2,,16.3,4.1
515,13.2,18.9,,16.1,4.0
516,13.2,18.7,,15.9,3.9
517,13.0,18.9,,15.9,4.1
518,13.1,18.4,,15.8,3.8
519,12.9,18.1,,15.5,3.6
520,12.8,17.9,,15.3,3.6
521,12.6,17.7,,15.1,3.6
522,12.5,17.3,,14.9,3.4
523,12.6,17.1,,14.9,3.1
524,12.3,16.9,,14.6,3.3
525,12.3,16.8,,14.6,3.2
526,12.4,16.4,,14.4,2.9
527,12.3,16.5,,14.4,2.9
528,12.2,15.8,,14.0,2.6
529,12.1,16.1,,14.1,2.9
530,12.4,15.7,,14.0,2.3
531,12.1,15.4,,13.8,2.3
532,12.2,15.3,,13.8,2.2
533,12.3,15.2,,13.8,2.1
534,12.3,15.1,,13.7,2.0
535,12.1,15.0,,13.6,2.1
536,12.2,15.2,,13.7,2.1
537,12.1,15.0,,13.5,2.0
538,12.0,14.8,,13.4,2.0
539,12.1,14.6,,13.3,1.8
540,12.0,14.5,,13.3,1.8
541,12.0,14.6,,13.3,1.8
542,12.0,14.7,,13.4,1.9
543,11.9,14.5,,13.2,1.9
544,12.0,14.2,,13.1,1.5
545,11.8,14.2,,13.0,1.7
546,12.0,14.1,,13.0,1.5
547,11.9,13.8,,12.8,1.4
548,12.0,13.7,,12.8,1.2
549,12.0,13.4,,12.7,1.0
550,12.2,13.3,,12.8,0.8
551,11.9,13.1,,12.5,0.8
552,12.1,13.1,,12.6,0.7
553,11.9,12.8,,12.4,0.6
554,11.9,12.7,,12.3,0.6
555,11.9,12.4,,12.1,0.4
556,11.9,12.7,,12.3,0.6
557,12.1,12.5,,12.3,0.3
558,11.8,,,11.8,
559,11.8,,,11.8,
560,11.9,,,11.9,
561,12.0,,,12.0,
562,12.0,,,12.0,
563,11.8,,,11.8,

File: 01_Data/Polyester_Microfiber_Sheet/Cone/Polyester_Microfiber_Sheet_HRRPUA_75.csv
Time after Ignition,Polyester_Microfiber_Sheet_R1,Polyester_Microfiber_Sheet_R2,Polyester_Microfiber_Sheet_R3,Mean,Std. Dev.
0.0,19.7,13.1,13.5,15.4,3.7
0.25,23.5,15.6,19.3,19.5,3.9
0.5,27.2,18.2,24.2,23.2,4.6
0.75,30.4,20.3,28.4,26.4,5.4
1.0,36.6,26.6,32.2,31.8,5.0
1.25,44.2,31.9,43.2,39.8,6.8
1.5,48.2,36.8,50.3,45.1,7.2
1.75,54.6,41.6,60.3,52.1,9.6
2.0,58.0,46.0,66.9,57.0,10.5
2.25,62.0,47.8,72.4,60.7,12.4
2.5,69.8,51.4,78.3,66.5,13.7
2.75,76.8,60.4,90.8,76.0,15.3
3.0,84.4,66.5,101.8,84.2,17.7
3.25,88.6,73.3,112.0,91.3,19.5
3.5,101.5,79.8,121.3,100.9,20.8
3.75,109.7,89.9,125.3,108.3,17.7
4.0,120.1,101.2,139.1,120.1,19.0
4.25,128.5,105.8,154.8,129.7,24.5
4.5,144.3,115.6,165.7,141.9,25.2
4.75,153.2,131.3,178.4,154.3,23.5
5.0,164.5,145.9,201.5,170.7,28.3
5.25,173.7,158.7,225.8,186.1,35.2
5.5,197.2,175.1,243.5,205.3,34.9
5.75,217.3,191.0,244.0,217.4,26.5
6.0,225.7,220.3,254.0,233.3,18.1
6.25,252.6,237.9,269.9,253.5,16.0
6.5,265.4,246.8,292.1,268.1,22.8
6.75,279.3,282.6,331.9,297.9,29.4
7.0,297.2,317.3,352.4,322.3,27.9
7.25,314.8,337.3,375.8,342.6,30.8
7.5,337.2,351.9,378.2,355.7,20.8
7.75,342.4,369.9,430.4,380.9,45.0
8.0,367.0,383.6,434.0,394.9,34.9
8.25,384.9,405.5,466.8,419.0,42.6
8.5,386.4,428.9,471.2,428.8,42.4
8.75,409.1,446.6,490.9,448.9,40.9
9.0,421.0,448.9,513.7,461.2,47.5
9.25,433.2,465.1,523.2,473.8,45.7
9.5,441.0,489.6,528.1,486.2,43.6
9.75,437.0,495.6,548.7,493.7,55.9
10.0,464.3,514.8,536.9,505.3,37.2
10.25,471.0,524.7,571.8,522.5,50.4
10.5,469.2,527.0,555.1,517.1,43.8
10.75,500.7,535.2,575.0,537.0,37.2
11.0,507.1,545.1,578.5,543.6,35.7
11.25,505.3,569.8,567.9,547.7,36.7
11.5,506.2,561.8,582.6,550.2,39.5
11.75,515.7,550.2,576.0,547.3,30.2
12.0,515.9,550.2,558.7,541.6,22.7
12.25,529.6,545.9,556.4,544.0,13.5
12.5,540.3,546.0,560.3,548.9,10.3
12.75,530.7,523.6,553.8,536.1,15.8
13.0,533.9,529.3,523.5,528.9,5.2
13.25,534.6,521.9,504.7,520.4,15.0
13.5,534.9,496.2,514.2,515.1,19.4
13.75,516.1,486.2,493.0,498.4,15.7
14.0,518.5,472.9,474.3,488.6,25.9
14.25,504.4,458.8,466.7,476.6,24.3
14.5,491.2,457.3,446.2,464.9,23.4
14.75,487.4,447.7,425.3,453.5,31.5
15.0,470.9,429.9,416.6,439.2,28.3
15.25,464.0,415.0,409.9,429.6,29.9
15.5,449.4,401.0,388.9,413.1,32.0
15.75,437.1,391.7,378.8,402.6,30.6
16.0,431.4,381.9,359.5,390.9,36.8
16.25,416.0,368.1,345.0,376.4,36.2
16.5,411.7,360.2,329.1,367.0,41.7
16.75,398.8,342.3,320.8,354.0,40.3
17.0,392.8,336.8,306.2,345.3,43.9
17.25,387.2,319.1,294.3,333.6,48.1
17.5,369.8,306.3,283.3,319.8,44.8
17.75,362.8,301.5,271.6,312.0,46.5
18.0,354.6,288.6,254.6,299.2,50.8
18.25,346.8,269.8,252.7,289.8,50.2
18.5,332.5,261.6,240.5,278.2,48.2
18.75,324.5,253.4,233.6,270.5,47.8
19.0,316.9,241.6,222.9,260.5,49.8
19.25,304.6,228.6,211.6,248.3,49.5
19.5,296.1,217.0,209.6,240.9,48.0
19.75,294.4,214.2,200.8,236.5,50.6
20.0,274.8,204.5,192.4,223.9,44.5
20.25,270.3,197.0,186.7,218.0,45.6
20.5,259.8,188.2,182.6,210.2,43.1
20.75,246.6,179.4,172.6,199.5,40.9
21.0,242.5,176.8,169.1,196.1,40.3
21.25,231.9,168.4,163.3,187.8,38.2
21.5,227.5,163.3,156.3,182.4,39.2
21.75,216.3,159.3,152.3,176.0,35.2
22.0,208.6,150.9,146.0,168.5,34.8
22.25,197.9,144.8,141.7,161.5,31.6
22.5,196.9,140.1,137.9,158.3,33.5
22.75,191.4,138.1,136.8,155.5,31.2
23.0,184.8,135.9,129.3,150.0,30.3
23.25,180.0,129.2,125.9,145.0,30.3
23.5,174.9,127.1,121.6,141.2,29.4
23.75,169.9,122.7,119.4,137.3,28.3
24.0,167.5,119.9,117.1,134.9,28.3
24.25,162.9,115.3,113.9,130.7,27.9
24.5,157.0,111.9,110.5,126.5,26.5
24.75,150.1,109.8,108.6,122.8,23.6
25.0,147.9,105.8,104.9,119.5,24.6
25.25,142.5,105.5,103.0,117.0,22.1
25.5,138.4,102.3,99.8,113.5,21.6
25.75,133.2,98.6,96.8,109.5,20.5
26.0,131.6,97.3,97.1,108.7,19.9
26.25,127.5,94.8,95.7,106.0,18.6
26.5,122.5,92.1,93.8,102.8,17.1
26.75,121.5,91.3,90.6,101.1,17.7
27.0,118.5,90.0,88.3,98.9,17.0
27.25,115.1,88.9,88.2,97.4,15.3
27.5,113.4,86.7,85.6,95.2,15.7
27.75,110.4,85.2,84.3,93.3,14.8
28.0,106.8,83.3,83.3,91.1,13.5
28.25,105.3,83.1,80.1,89.5,13.8
28.5,102.9,81.4,80.4,88.2,12.7
28.75,100.2,79.8,79.7,86.6,11.8
29.0,97.7,79.7,78.5,85.3,10.8
29.25,95.8,80.2,76.7,84.2,10.2
29.5,94.2,77.9,76.5,82.9,9.9
29.75,93.3,76.5,74.1,81.3,10.4
30.0,90.5,75.9,73.6,80.0,9.2
30.25,89.3,76.0,73.3,79.6,8.6
30.5,87.8,74.2,72.1,78.0,8.5
30.75,85.6,75.0,71.2,77.3,7.5
31.0,85.1,72.8,70.7,76.2,7.7
31.25,83.1,71.4,71.5,75.3,6.7
31.5,82.4,71.8,69.3,74.5,7.0
31.75,79.4,70.9,69.0,73.1,5.5
32.0,79.6,69.1,68.8,72.5,6.1
32.25,78.8,68.7,67.9,71.8,6.1
32.5,78.0,68.0,67.5,71.2,5.9
32.75,76.0,67.5,67.4,70.3,5.0
33.0,74.8,65.3,66.8,69.0,5.1
33.25,74.3,64.4,65.0,67.9,5.5
33.5,72.6,64.2,66.4,67.7,4.3
33.75,73.2,64.2,64.0,67.1,5.2
34.0,72.5,63.0,63.4,66.3,5.3
34.25,71.6,62.5,63.3,65.8,5.0
34.5,72.1,61.0,63.1,65.4,5.9
34.75,70.0,60.7,63.5,64.8,4.7
35.0,69.7,58.8,61.9,63.5,5.6
35.25,67.4,58.9,61.1,62.5,4.4
35.5,68.2,58.0,60.4,62.2,5.3
35.75,66.3,57.9,60.3,61.5,4.3
36.0,66.1,57.4,61.2,61.6,4.4
36.25,64.0,56.0,59.0,59.7,4.0
36.5,64.3,56.1,59.4,59.9,4.1
36.75,62.8,56.8,59.4,59.7,3.0
37.0,62.5,55.3,58.0,58.6,3.6
37.25,62.4,55.0,58.2,58.5,3.7
37.5,61.7,54.1,56.7,57.5,3.9
37.75,61.1,54.0,57.4,57.5,3.6
38.0,60.6,53.8,56.3,56.9,3.5
38.25,59.0,53.6,56.2,56.2,2.7
38.5,58.5,52.7,56.3,55.8,2.9
38.75,58.5,52.4,55.3,55.4,3.1
39.0,57.0,51.6,55.8,54.8,2.9
39.25,55.9,51.4,54.6,54.0,2.3
39.5,56.0,50.8,54.3,53.7,2.7
39.75,56.6,50.7,53.6,53.6,3.0
40.0,55.1,50.9,53.2,53.1,2.1
40.25,54.1,50.2,52.9,52.4,2.0
40.5,53.9,49.1,53.1,52.1,2.6
40.75,52.6,49.4,52.2,51.4,1.8
41.0,53.1,49.3,52.5,51.6,2.1
41.25,52.8,48.8,51.9,51.2,2.1
41.5,51.1,48.0,51.7,50.3,1.9
41.75,51.3,47.4,52.8,50.5,2.8
42.0,51.1,48.1,50.5,49.9,1.6
42.25,50.1,47.5,51.6,49.7,2.0
42.5,50.1,46.9,50.7,49.3,2.0
42.75,50.0,46.8,49.9,48.9,1.8
43.0,50.1,46.7,50.9,49.2,2.2
43.25,49.4,46.7,50.2,48.8,1.9
43.5,48.9,46.5,50.0,48.4,1.8
43.75,48.7,45.8,49.5,48.0,2.0
44.0,48.4,46.2,49.4,48.0,1.6
44.25,47.6,45.3,49.0,47.3,1.9
44.5,47.6,45.6,49.5,47.6,1.9
44.75,47.6,45.8,48.2,47.2,1.3
45.0,48.0,44.6,47.9,46.8,2.0
45.25,47.2,44.5,47.6,46.4,1.7
45.5,47.0,45.7,47.7,46.8,1.0
45.75,47.2,44.5,46.6,46.1,1.5
46.0,45.9,44.6,47.5,46.0,1.4
46.25,46.2,45.0,46.8,46.0,0.9
46.5,46.0,43.9,46.5,45.5,1.4
46.75,45.6,43.3,46.8,45.2,1.8
47.0,45.4,43.8,46.3,45.1,1.3
47.25,45.8,44.3,46.3,45.4,1.1
47.5,44.6,43.2,46.1,44.7,1.4
47.75,44.7,43.3,45.2,44.4,1.0
48.0,44.3,43.4,45.5,44.4,1.1
48.25,43.9,43.3,45.7,44.3,1.2
48.5,43.9,43.3,46.0,44.4,1.4
48.75,43.1,43.0,45.9,44.0,1.6
49.0,43.3,43.3,45.0,43.9,1.0
49.25,43.2,43.3,44.9,43.8,1.0
49.5,43.8,43.0,44.3,43.7,0.6
49.75,43.4,42.9,44.1,43.5,0.6
50.0,42.2,43.1,44.7,43.3,1.3
50.25,42.6,42.4,44.3,43.1,1.0
50.5,42.2,42.5,43.6,42.8,0.7
50.75,41.9,41.9,44.4,42.7,1.4
51.0,41.9,41.9,44.6,42.8,1.6
51.25,41.7,41.4,43.7,42.3,1.3
51.5,41.3,41.6,43.1,42.0,1.0
51.75,40.9,41.5,43.7,42.0,1.5
52.0,40.7,41.3,44.0,42.0,1.8
52.25,40.5,40.5,43.7,41.6,1.9
52.5,40.4,40.7,43.4,41.5,1.7
52.75,39.9,41.0,43.0,41.3,1.6
53.0,39.7,41.1,42.9,41.2,1.6
53.25,39.7,41.4,43.0,41.4,1.7
53.5,39.6,40.0,43.3,40.9,2.0
53.75,39.1,40.4,42.6,40.7,1.8
54.0,39.3,40.2,42.3,40.6,1.5
54.25,38.8,40.4,42.1,40.4,1.7
54.5,39.0,40.1,41.8,40.3,1.4
54.75,38.7,39.7,41.8,40.0,1.6
55.0,38.4,39.5,41.8,39.9,1.8
55.25,38.1,39.6,41.4,39.7,1.6
55.5,38.1,39.1,41.7,39.6,1.9
55.75,37.7,38.9,40.8,39.1,1.6
56.0,38.3,39.1,41.2,39.5,1.5
56.25,37.5,38.5,40.8,38.9,1.7
56.5,38.4,39.1,41.1,39.5,1.4
56.75,38.0,38.8,41.1,39.3,1.6
57.0,37.6,38.5,41.1,39.1,1.9
57.25,38.3,38.1,40.6,39.0,1.4
57.5,37.8,38.5,41.2,39.2,1.8
57.75,37.8,38.6,40.7,39.0,1.5
58.0,37.6,37.5,40.6,38.6,1.8
58.25,37.4,37.9,40.4,38.6,1.6
58.5,38.0,37.0,40.2,38.4,1.7
58.75,37.4,36.6,39.8,37.9,1.6
59.0,38.0,36.4,40.2,38.2,1.9
59.25,37.1,36.8,40.0,38.0,1.7
59.5,37.5,36.6,39.8,38.0,1.7
59.75,36.6,36.3,39.1,37.4,1.5
60.0,37.3,36.2,39.2,37.6,1.5
60.25,37.5,35.7,39.6,37.6,2.0
60.5,37.0,35.2,39.3,37.2,2.0
60.75,36.7,35.1,39.7,37.2,2.4
61.0,36.7,35.0,39.1,36.9,2.0
61.25,36.0,35.0,39.5,36.8,2.4
61.5,36.1,34.5,39.2,36.6,2.4
61.75,35.6,34.4,38.6,36.2,2.2
62.0,35.9,34.1,38.7,36.2,2.3
62.25,35.2,33.8,38.9,36.0,2.6
62.5,34.9,33.2,38.9,35.7,2.9
62.75,35.2,33.7,38.7,35.9,2.6
63.0,35.0,32.9,38.9,35.6,3.1
63.25,35.2,33.3,38.5,35.7,2.6
63.5,35.2,33.0,38.3,35.5,2.7
63.75,34.3,33.4,38.4,35.4,2.6
64.0,34.3,32.8,37.8,34.9,2.6
64.25,34.2,33.1,38.0,35.1,2.6
64.5,34.0,32.6,37.7,34.8,2.6
64.75,34.3,32.2,38.3,35.0,3.1
65.0,34.2,32.3,36.9,34.5,2.3
65.25,33.7,32.3,37.3,34.5,2.6
65.5,34.0,31.9,37.4,34.4,2.8
65.75,34.0,32.7,37.2,34.6,2.3
66.0,33.6,31.9,36.4,34.0,2.3
66.25,33.8,31.9,36.8,34.1,2.4
66.5,33.6,31.6,36.2,33.8,2.3
66.75,32.8,31.9,36.7,33.8,2.5
67.0,33.5,31.4,36.3,33.7,2.5
67.25,33.2,31.5,35.8,33.5,2.2
67.5,33.0,31.3,35.7,33.3,2.2
67.75,32.8,31.3,35.5,33.2,2.1
68.0,32.9,30.8,35.3,33.0,2.2
68.25,32.2,30.7,35.0,32.6,2.1
68.5,32.2,31.1,35.1,32.8,2.1
68.75,32.7,31.1,35.4,33.1,2.2
69.0,32.2,30.3,34.8,32.4,2.2
69.25,32.6,30.2,34.6,32.5,2.2
69.5,32.1,30.1,35.0,32.4,2.4
69.75,31.6,29.7,34.3,31.9,2.3
70.0,32.3,29.8,33.9,32.0,2.1
70.25,31.5,29.5,34.6,31.9,2.6
70.5,31.8,29.6,34.3,31.9,2.3
70.75,31.6,28.9,34.2,31.6,2.6
71.0,31.1,28.9,34.0,31.3,2.6
71.25,31.1,28.8,33.2,31.1,2.2
71.5,31.2,29.0,33.7,31.3,2.3
71.75,30.7,28.8,33.2,30.9,2.2
72.0,31.0,28.4,32.6,30.7,2.1
72.25,30.7,28.2,33.2,30.7,2.5
72.5,30.5,28.2,33.4,30.7,2.6
72.75,30.3,28.0,32.9,30.4,2.4
73.0,30.3,28.1,33.0,30.5,2.4
73.25,30.0,27.6,32.7,30.1,2.5
73.5,30.1,27.5,32.6,30.1,2.5
73.75,30.0,27.8,32.4,30.1,2.3
74.0,29.5,27.0,31.9,29.5,2.4
74.25,29.2,27.1,31.4,29.3,2.1
74.5,28.9,26.8,31.6,29.1,2.4
74.75,29.4,27.0,31.5,29.3,2.2
75.0,28.7,27.0,31.3,29.0,2.2
75.25,28.8,26.7,30.9,28.8,2.1
75.5,28.7,27.1,30.8,28.9,1.9
75.75,28.5,26.9,30.6,28.6,1.8
76.0,28.5,26.9,30.2,28.5,1.7
76.25,27.7,26.8,30.0,28.2,1.7
76.5,28.0,26.7,30.3,28.3,1.8
76.75,27.3,26.2,29.9,27.8,1.9
77.0,27.0,26.2,29.9,27.7,2.0
77.25,27.1,26.4,29.5,27.7,1.6
77.5,26.8,26.1,29.7,27.5,1.9
77.75,26.7,26.1,29.3,27.4,1.7
78.0,26.2,25.8,29.0,27.0,1.8
78.25,26.0,25.4,28.9,26.8,1.9
78.5,25.9,25.8,28.9,26.8,1.7
78.75,25.7,25.7,28.4,26.6,1.6
79.0,25.8,25.6,28.3,26.5,1.5
79.25,25.4,25.5,28.2,26.4,1.6
79.5,25.4,25.6,28.0,26.3,1.4
79.75,25.4,25.6,27.4,26.1,1.1
80.0,25.5,25.4,27.1,26.0,0.9
80.25,24.9,25.8,27.4,26.0,1.3
80.5,24.7,25.6,26.5,25.6,0.9
80.75,24.7,25.5,26.7,25.6,1.0
81.0,24.7,25.4,26.5,25.6,0.9
81.25,24.2,25.5,26.5,25.4,1.2
81.5,23.8,25.4,26.5,25.2,1.3
81.75,23.7,25.4,25.8,25.0,1.1
82.0,23.3,25.6,25.6,24.9,1.3
82.25,23.1,24.8,25.6,24.5,1.3
82.5,23.0,25.3,25.5,24.6,1.4
82.75,22.7,25.6,25.0,24.4,1.5
83.0,22.6,25.2,25.4,24.4,1.6
83.25,22.1,25.5,25.2,24.3,1.9
83.5,22.1,25.4,25.1,24.2,1.8
83.75,21.8,25.4,24.6,23.9,1.9
84.0,21.6,25.2,24.7,23.9,2.0
84.25,21.4,25.5,24.3,23.7,2.1
84.5,21.1,25.3,24.3,23.6,2.2
84.75,21.0,25.2,24.2,23.5,2.2
85.0,20.8,25.2,24.0,23.3,2.3
85.25,20.7,25.0,23.8,23.2,2.3
85.5,20.7,25.4,23.6,23.2,2.3
85.75,20.7,24.8,23.5,23.0,2.1
86.0,20.6,25.4,23.3,23.1,2.4
86.25,20.4,24.9,23.3,22.9,2.3
86.5,20.0,24.7,22.7,22.5,2.3
86.75,19.9,24.6,22.5,22.3,2.4
87.0,19.5,24.6,22.4,22.2,2.6
87.25,19.7,24.4,22.2,22.1,2.4
87.5,19.5,23.8,22.4,21.9,2.2
87.75,19.6,23.5,21.8,21.6,2.0
88.0,19.4,24.1,22.0,21.8,2.4
88.25,19.4,23.4,21.8,21.5,2.0
88.5,19.1,23.0,21.6,21.2,1.9
88.75,19.3,23.4,21.6,21.4,2.0
89.0,19.3,22.7,21.6,21.2,1.7
89.25,19.0,22.9,21.4,21.1,2.0
89.5,18.7,22.9,21.3,21.0,2.1
89.75,18.8,22.5,20.8,20.7,1.9
90.0,18.6,23.0,20.4,20.7,2.3
90.25,18.2,22.5,20.1,20.3,2.1
90.5,18.3,22.0,20.2,20.2,1.9
90.75,17.9,21.9,19.9,19.9,2.0
91.0,18.0,21.7,19.9,19.9,1.9
91.25,17.6,21.6,19.2,19.5,2.0
91.5,17.6,21.6,19.3,19.5,2.0
91.75,17.8,21.5,19.1,19.4,1.9
92.0,17.3,21.2,18.9,19.1,2.0
92.25,17.7,20.8,18.6,19.0,1.6
92.5,17.3,20.8,18.6,18.9,1.8
92.75,17.3,20.5,18.7,18.8,1.6
93.0,17.5,20.8,18.3,18.8,1.7
93.25,17.4,20.3,18.2,18.6,1.5
93.5,17.2,20.3,18.1,18.6,1.6
93.75,16.8,20.1,17.8,18.3,1.7
94.0,17.0,20.1,17.7,18.2,1.6
94.25,16.9,19.7,17.6,18.1,1.5
94.5,16.8,19.8,17.4,18.0,1.6
94.75,16.6,19.8,17.6,18.0,1.6
95.0,16.7,19.8,17.1,17.9,1.7
95.25,16.5,19.8,17.2,17.8,1.7
95.5,16.5,19.5,16.8,17.6,1.7
95.75,16.4,19.3,16.7,17.5,1.6
96.0,16.1,18.8,16.5,17.1,1.4
96.25,16.0,18.9,16.3,17.1,1.6
96.5,15.8,18.7,16.2,16.9,1.6
96.75,15.8,18.2,16.2,16.7,1.3
97.0,15.8,18.0,16.1,16.6,1.2
97.25,15.7,18.1,15.7,16.5,1.4
97.5,15.6,18.1,15.7,16.5,1.4
97.75,15.4,17.6,15.5,16.2,1.3
98.0,15.5,17.6,15.2,16.1,1.3
98.25,15.3,17.4,15.2,16.0,1.2
98.5,15.2,17.2,14.6,15.7,1.4
98.75,14.9,17.0,14.7,15.6,1.3
99.0,15.1,17.0,14.6,15.6,1.3
99.25,15.2,16.6,14.3,15.4,1.2
99.5,15.1,16.5,14.1,15.2,1.2
99.75,15.0,16.6,13.8,15.1,1.4
100.0,14.9,16.3,13.9,15.1,1.2
100.25,14.8,16.2,13.6,14.8,1.3
100.5,15.1,16.2,13.5,14.9,1.4
100.75,14.6,16.0,13.2,14.6,1.4
101.0,14.7,16.1,13.4,14.7,1.4
101.25,15.1,15.5,13.3,14.6,1.2
101.5,14.6,15.4,13.2,14.4,1.1
101.75,14.6,15.5,13.0,14.4,1.3
102.0,14.6,15.2,12.8,14.2,1.2
102.25,14.6,15.1,12.9,14.2,1.1
102.5,14.4,14.8,12.8,14.0,1.1
102.75,14.4,14.8,12.6,13.9,1.1
103.0,14.2,14.7,12.7,13.9,1.0
103.25,14.1,14.4,12.6,13.7,1.0
103.5,14.2,14.2,12.8,13.7,0.8

File: 01_Data/Polyester_Microfiber_Sheet/Cone/Polyester_Microfiber_Sheet_Cone_HF25Scan_220512_R3.csv (part 2 of 12)
Chan Gain,,500,500,1,1,1,1,1,1,1,1,1.0,1.0
Offset,,0,0,0.13862761855125427,0,0,0,0,0,0,0,0.0,0.0
Gain,,1,1,25.01099967956543,13.125574111938477,14.623093605041504,1,1,1,1.0010029077529907,0.9580193758010864,1.0,1.0
Units,sec,C,C,Pa,%,%,%,%,%,g,/m,,
190,47.25,22.23127555847168,22.45148468017578,139.59649658203125,99.53694152832031,101.54499816894531,0.0003297046641819179,0.04292042925953865,21.007518768310547,595.8770141601562,-0.1678481549024582,0.0,0.0
191,47.5,22.4151554107666,22.39085578918457,143.00299072265625,99.53733825683594,101.63960266113281,0.0003298877854831517,0.042935796082019806,21.00749969482422,595.8770141601562,-0.17564047873020172,0.0,0.0
192,47.75,22.055591583251953,22.356319427490234,139.2797393798828,99.54935455322266,101.88772583007812,0.00032815171289257705,0.042949628084897995,21.007482528686523,595.8770141601562,-0.1951160430908203,0.0,0.0
193,48,22.323400497436523,22.385665893554688,142.16720581054688,99.5545654296875,101.95064544677734,0.00032658924465067685,0.042962074279785156,21.00746726989746,595.8870239257812,-0.19986413419246674,0.0,0.0
194,48.25,22.172748565673828,22.7072811126709,139.99951171875,99.53173065185547,102.03900909423828,0.00032518303487449884,0.04297327622771263,21.00745391845703,595.8870239257812,-0.20907261967658997,0.0,0.0
195,48.5,22.3175048828125,22.660690307617188,136.96929931640625,99.54134368896484,101.8761215209961,0.0003239174548070878,0.04298336058855057,21.007442474365234,595.8970336914062,-0.1948350965976715,0.0,0.0
196,48.75,22.67562484741211,22.75153350830078,138.1714630126953,99.5389404296875,102.08541870117188,0.0003177096077706665,0.04300667345523834,21.007431030273438,595.8970336914062,-0.21228525042533875,0.0,0.0
197,49,22.144302368164062,22.88685417175293,140.706298828125,99.54655456542969,101.48787689208984,0.0003121225454378873,0.04302765429019928,21.007421493530273,595.8970336914062,-0.16230812668800354,0.0,0.0
198,49.25,22.398881912231445,23.291500091552734,141.53598022460938,99.53213500976562,101.7270736694336,0.00030709418933838606,0.04304653778672218,21.00741195678711,595.8970336914062,-0.18330897390842438,0.0,0.0
199,49.5,22.365331649780273,22.943803787231445,139.04083251953125,99.54094696044922,101.79534912109375,0.0003025686601176858,0.043063532561063766,21.007404327392578,595.8970336914062,-0.18820305168628693,0.0,0.0
200,49.75,21.6873836517334,22.720191955566406,143.5037078857422,99.54014587402344,102.18805694580078,0.0002959617995657027,0.04307882860302925,21.007396697998047,595.8970336914062,-0.2206284999847412,0.0,0.0
201,50,22.18293571472168,23.06656837463379,141.10855102539062,99.53934478759766,102.13138580322266,0.00029001562506891787,0.04311395063996315,21.00739097595215,595.8970336914062,-0.2160341441631317,0.0,0.0
202,50.25,22.41046905517578,22.37098503112793,142.2694854736328,99.53253173828125,102.32818603515625,0.0002846640709321946,0.0431455634534359,21.00738525390625,595.8970336914062,-0.2327868491411209,0.0,0.0
203,50.5,21.938251495361328,22.808446884155273,141.0131378173828,99.53413391113281,102.00643157958984,0.00027984767802990973,0.04317401349544525,21.00737953186035,595.8870239257812,-0.20618610084056854,0.0,0.0
204,50.75,22.521041870117188,22.328176498413086,136.85939025878906,99.53974151611328,102.08541870117188,0.00027361296815797687,0.04319961741566658,21.007373809814453,595.8770141601562,-0.21221745014190674,0.0,0.0
205,51,22.40581512451172,22.797557830810547,138.1623077392578,99.5329360961914,102.05194854736328,0.0002680017496459186,0.043222662061452866,21.007369995117188,595.8770141601562,-0.2100365161895752,0.0,0.0
206,51.25,22.405559539794922,23.008291244506836,143.14878845214844,99.52252197265625,101.55392456054688,0.0002629516529850662,0.04321492835879326,21.007366180419922,595.8870239257812,-0.16980451345443726,0.0,0.0
207,51.5,22.272022247314453,22.50741195678711,141.03146362304688,99.52812957763672,102.15726470947266,0.000258406565990299,0.04320796579122543,21.007362365722656,595.8770141601562,-0.2191101461648941,0.0,0.0
208,51.75,21.582775115966797,22.63542366027832,140.44297790527344,99.53854370117188,101.7529525756836,0.00025368272326886654,0.04320169985294342,21.00735855102539,595.8870239257812,-0.18490536510944366,0.0,0.0
209,52,22.20720100402832,22.5124568939209,143.7281036376953,99.52852630615234,101.78106689453125,0.00024943126481957734,0.04319605976343155,21.007356643676758,595.8770141601562,-0.18807244300842285,0.0,0.0
210,52.25,22.70205307006836,22.67624282836914,137.80279541015625,99.52131652832031,102.44198608398438,0.0002456049551256001,0.0431625060737133,21.007354736328125,595.8870239257812,-0.2430744618177414,0.0,0.0
211,52.5,22.11712646484375,22.677509307861328,139.3453826904297,99.5301284790039,102.17021179199219,0.0002421612589387223,0.04313230887055397,21.007352828979492,595.8870239257812,-0.2200063169002533,0.0,0.0
212,52.75,22.263944625854492,22.222936630249023,139.6392364501953,99.5349349975586,102.1229019165039,0.00024286222469527274,0.04310513287782669,21.00735092163086,595.8770141601562,-0.21570831537246704,0.0,0.0
213,53,21.996036529541016,22.750797271728516,140.7956085205078,99.52732849121094,101.95555877685547,0.00024349309387616813,0.04308067262172699,21.007349014282227,595.8770141601562,-0.2025688737630844,0.0,0.0
214,53.25,22.52855682373047,22.60599136352539,138.24244689941406,99.5133056640625,102.1786880493164,0.00024406086595263332,0.04305865988135338,21.007347106933594,595.8770141601562,-0.22212399542331696,0.0,0.0
215,53.5,21.92282485961914,22.527332305908203,140.86048889160156,99.53653717041016,102.12781524658203,0.0002445718564558774,0.04303884878754616,21.00734519958496,595.8670043945312,-0.21597710251808167,0.0,0.0
216,53.75,22.27770233154297,22.233654022216797,141.47109985351562,99.5329360961914,102.05016326904297,0.00024503175518475473,0.04302101954817772,21.007343292236328,595.8569946289062,-0.20988914370536804,0.0,0.0
217,54,22.114290237426758,23.02381706237793,138.1012420654297,99.52932739257812,101.84220886230469,0.0002454456698615104,0.043004970997571945,21.007341384887695,595.8569946289062,-0.1930518001317978,0.0,0.0
218,54.25,22.572195053100586,22.68303108215332,142.71676635742188,99.51490783691406,102.2808837890625,0.00025405469932593405,0.04302612319588661,21.007339477539062,595.8369750976562,-0.23038950562477112,0.0,0.0
219,54.5,22.09939193725586,22.849552154541016,143.46249389648438,99.52412414550781,101.82926177978516,0.0002618028374854475,0.04304515942931175,21.007339477539062,595.8369750976562,-0.19242294132709503,0.0,0.0
220,54.75,22.38336944580078,22.427410125732422,143.7242889404297,99.5249252319336,102.10059356689453,0.0002687761443667114,0.04306229203939438,21.007339477539062,595.8469848632812,-0.2147175371646881,0.0,0.0
221,55,22.545917510986328,22.960376739501953,140.98947143554688,99.50569152832031,101.57444763183594,0.0002687761443667114,0.04307771101593971,21.007339477539062,595.8369750976562,-0.17292393743991852,0.0,0.0
222,55.25,21.90008544921875,22.475723266601562,140.79408264160156,99.51451110839844,102.21751403808594,0.0002750521234702319,0.04309158772230148,21.007339477539062,595.8469848632812,-0.22521507740020752,0.0,0.0
223,55.5,22.695579528808594,22.820072174072266,138.22947692871094,99.51971435546875,102.6695785522461,0.00028640503296628594,0.04312543570995331,21.007339477539062,595.8369750976562,-0.26185959577560425,0.0,0.0
224,55.75,21.555408477783203,23.13637351989746,139.7880859375,99.53413391113281,102.07515716552734,0.00029662266024388373,0.04315589740872383,21.007339477539062,595.8369750976562,-0.21184605360031128,0.0,0.0
225,56,22.71372413635254,22.663619995117188,140.16131591796875,99.52051544189453,101.70118713378906,0.0003058185102418065,0.04318331554532051,21.007339477539062,595.8670043945312,-0.18215103447437286,0.0,0.0
226,56.25,22.405961990356445,22.799232482910156,140.084228515625,99.51050567626953,101.98054504394531,0.00031409479561261833,0.04320799186825752,21.007339477539062,595.8569946289062,-0.20604854822158813,0.0,0.0
227,56.5,21.910350799560547,22.85951042175293,141.1864013671875,99.52371978759766,101.81364440917969,0.000321543455356732,0.043230198323726654,21.007339477539062,595.8670043945312,-0.1911679357290268,0.0,0.0
228,56.75,22.423015594482422,21.920238494873047,146.08509826660156,99.52692413330078,102.41788482666016,0.00033019162947312,0.04324306547641754,21.007339477539062,595.8670043945312,-0.24062365293502808,0.0,0.0
229,57,22.231569290161133,22.837446212768555,142.14125061035156,99.51490783691406,102.3563003540039,0.0003379749832674861,0.04325464740395546,21.007339477539062,595.8770141601562,-0.23658403754234314,0.0,0.0
230,57.25,22.263046264648438,22.595624923706055,138.67218017578125,99.50969696044922,102.3687973022461,0.0003449800133239478,0.043265070766210556,21.007339477539062,595.8870239257812,-0.23804990947246552,0.0,0.0
231,57.5,22.21184539794922,22.99381446838379,141.58712768554688,99.52051544189453,102.54462432861328,0.00035128454328514636,0.04327445104718208,21.007339477539062,595.8870239257812,-0.25155776739120483,0.0,0.0
232,57.75,22.12777328491211,22.467975616455078,139.36981201171875,99.5173110961914,102.05775451660156,0.0003569585969671607,0.04327577352523804,21.007339477539062,595.9070434570312,-0.21183371543884277,0.0,0.0
233,58,22.493337631225586,22.637584686279297,136.92808532714844,99.51010131835938,101.89888000488281,0.000362065271474421,0.04327577352523804,21.007339477539062,595.9070434570312,-0.19935017824172974,0.0,0.0
234,58.25,22.00048065185547,22.562440872192383,138.96908569335938,99.51250457763672,101.61595153808594,0.00036222400376573205,0.043276965618133545,21.007339477539062,595.9070434570312,-0.17578163743019104,0.0,0.0
235,58.5,22.36414337158203,23.14146614074707,140.03309631347656,99.52532196044922,101.95510864257812,0.00036236687446944416,0.0432780385017395,21.007217407226562,595.9070434570312,-0.20270074903964996,0.0,0.0
236,58.75,22.28537940979004,22.97472381591797,138.76223754882812,99.52172088623047,102.32372283935547,0.000362495455192402,0.043279003351926804,21.007108688354492,595.9070434570312,-0.23333324491977692,0.0,0.0
237,59,22.44746971130371,22.489990234375,140.7917938232422,99.50889587402344,102.75838470458984,0.000362611172022298,0.043279871344566345,21.007009506225586,595.9070434570312,-0.27003857493400574,0.0,0.0
238,59.25,22.37843894958496,22.809677124023438,142.5351104736328,99.51771545410156,102.05329132080078,0.00035637832479551435,0.043294891715049744,21.006921768188477,595.9070434570312,-0.21143202483654022,0.0,0.0
239,59.5,21.897254943847656,22.890483856201172,138.45387268066406,99.51371002197266,102.5178451538086,0.0003507687652017921,0.04330841079354286,21.0068416595459,595.9070434570312,-0.24993780255317688,0.0,0.0
240,59.75,22.144195556640625,23.097759246826172,142.42672729492188,99.51611328125,102.78961944580078,0.000345720152836293,0.04332057759165764,21.00676918029785,595.8970336914062,-0.27198320627212524,0.0,0.0
241,60,22.22834014892578,23.274404525756836,138.7462158203125,99.50328826904297,102.44287109375,0.0003411764046177268,0.04333152621984482,21.006704330444336,595.8770141601562,-0.2446698695421219,0.0,0.0
242,60.25,21.729467391967773,23.153902053833008,142.56259155273438,99.50689697265625,101.97251892089844,0.0003345526347402483,0.04334137961268425,21.00664710998535,595.8569946289062,-0.20569178462028503,0.0,0.0
243,60.5,22.150442123413086,23.17987632751465,139.84837341308594,99.5133056640625,102.21305084228516,0.00032859123894013464,0.04335024952888489,21.006595611572266,595.8670043945312,-0.22494959831237793,0.0,0.0
244,60.75,22.242948532104492,22.49201774597168,142.31605529785156,99.50969696044922,101.83818817138672,0.00032322597689926624,0.04335823282599449,21.006547927856445,595.81689453125,-0.1943778395652771,0.0,0.0
245,61,22.410640716552734,22.664230346679688,139.7499237060547,99.50248718261719,101.61773681640625,0.00031839724397286773,0.043343670666217804,21.006505966186523,595.81689453125,-0.1767749935388565,0.0,0.0
246,61.25,22.14410400390625,22.724212646484375,140.56051635742188,99.50408935546875,102.07337188720703,0.0003140513726975769,0.043330565094947815,21.006467819213867,595.8369750976562,-0.2142360657453537,0.0,0.0
247,61.5,22.382646560668945,23.030954360961914,141.0856475830078,99.51170349121094,101.98992156982422,0.00031014010892249644,0.043318770825862885,21.006433486938477,595.9170532226562,-0.2067199945449829,0.0,0.0
248,61.75,22.169322967529297,21.851816177368164,141.3314208984375,99.51170349121094,102.12736511230469,0.00031105513335205615,0.043308157473802567,21.00640296936035,595.9370727539062,-0.2180372178554535,0.0,0.0
249,62,22.57317543029785,22.913259506225586,139.80792236328125,99.4916763305664,101.92476654052734,0.0003118786553386599,0.04329860582947731,21.006145477294922,595.8770141601562,-0.2030409425497055,0.0,0.0
250,62.25,22.880489349365234,22.53431510925293,140.1124725341797,99.50969696044922,101.77928161621094,0.0003126198425889015,0.04329000785946846,21.00591278076172,595.8670043945312,-0.18951553106307983,0.0,0.0
251,62.5,22.40523338317871,22.479646682739258,140.53684997558594,99.50809478759766,101.83863830566406,0.00031328690238296986,0.043282270431518555,21.00570297241211,595.8870239257812,-0.19455008208751678,0.0,0.0
252,62.75,22.652137756347656,22.697689056396484,139.38583374023438,99.50729370117188,101.9658203125,0.000324028980685398,0.04327530413866043,21.00551414489746,595.8770141601562,-0.20510612428188324,0.0,0.0
253,63,22.056324005126953,22.69873809814453,142.22293090820312,99.49728393554688,101.81587982177734,0.00033369683660566807,0.04328327625989914,21.00534439086914,595.8670043945312,-0.1935848444700241,0.0,0.0
254,63.25,22.685251235961914,22.92967414855957,140.63836669921875,99.50809478759766,101.80471801757812,0.0003423979214858264,0.04329045116901398,21.005191802978516,595.8870239257812,-0.19175055623054504,0.0,0.0
255,63.5,22.53536033630371,22.869384765625,141.4443817138672,99.50569152832031,101.55347442626953,0.0003502288891468197,0.04329691082239151,21.005054473876953,595.9070434570312,-0.17118820548057556,0.0,0.0
256,63.75,22.210926055908203,22.954980850219727,136.67620849609375,99.50569152832031,101.0857925415039,0.00036932691000401974,0.04330272227525711,21.00493049621582,595.9070434570312,-0.13239756226539612,0.0,0.0
257,64,22.179363250732422,22.72757911682129,145.7271270751953,99.49327850341797,101.54232025146484,0.0003865151375066489,0.04332930967211723,21.004819869995117,595.9070434570312,-0.17131398618221283,0.0,0.0
258,64.25,22.152286529541016,22.799213409423828,143.2159423828125,99.49488067626953,101.4552993774414,0.0004019845218863338,0.043353237211704254,21.00472068786621,595.9070434570312,-0.1639735996723175,0.0,0.0
259,64.5,22.332555770874023,23.0491886138916,140.2322998046875,99.50769805908203,101.47047424316406,0.00041590697946958244,0.04337477311491966,21.00463104248047,595.8970336914062,-0.1641477644443512,0.0,0.0
260,64.75,22.371179580688477,22.885913848876953,143.11444091796875,99.50969696044922,101.66146850585938,0.00043732108315452933,0.04339415580034256,21.00455093383789,595.8870239257812,-0.17978191375732422,0.0,0.0
261,65,21.773359298706055,22.64371681213379,141.195556640625,99.49127197265625,102.3612060546875,0.0004565937852021307,0.04341160133481026,21.004478454589844,595.8770141601562,-0.2389826476573944,0.0,0.0
262,65.25,22.316757202148438,22.846708297729492,142.99002075195312,99.49888610839844,102.46563720703125,0.00047393920249305665,0.043470025062561035,21.004413604736328,595.8670043945312,-0.24690879881381989,0.0,0.0
263,65.5,22.044750213623047,23.04543685913086,142.1145477294922,99.49207305908203,101.93502807617188,0.0004895500605925918,0.043522607535123825,21.00435447692871,595.8569946289062,-0.2038533091545105,0.0,0.0
264,65.75,22.153873443603516,22.890363693237305,140.22390747070312,99.49687957763672,101.9720687866211,0.000504869210999459,0.04356992989778519,21.004301071166992,595.8569946289062,-0.2065007984638214,0.0,0.0
265,66,22.489906311035156,22.855833053588867,138.28900146484375,99.49928283691406,102.15860748291016,0.0005186564521864057,0.0436125211417675,21.004253387451172,595.8369750976562,-0.22165648639202118,0.0,0.0
266,66.25,22.448955535888672,22.688875198364258,137.05555725097656,99.4808578491211,102.21662139892578,0.0005310649867169559,0.043672218918800354,21.004209518432617,595.8369750976562,-0.22798407077789307,0.0,0.0
267,66.5,22.149919509887695,22.561504364013672,134.96800231933594,99.4976806640625,102.02071380615234,0.0005422326503321528,0.04372594505548477,21.00417137145996,595.8469848632812,-0.2104412317276001,0.0,0.0
268,66.75,22.51551055908203,22.670391082763672,139.6934356689453,99.49888610839844,102.25009155273438,0.000552283541765064,0.04377429932355881,21.00413703918457,595.8569946289062,-0.2292121797800064,0.0,0.0
269,67,22.566287994384766,23.244857788085938,137.5402374267578,99.48246002197266,101.77749633789062,0.0005613293615169823,0.04381781816482544,21.004104614257812,595.8670043945312,-0.1916685700416565,0.0,0.0
270,67.25,22.775787353515625,22.935190200805664,138.7080535888672,99.48486328125,102.17288970947266,0.000556737300939858,0.04387122765183449,21.00407600402832,595.8670043945312,-0.22404929995536804,0.0,0.0
271,67.5,22.364416122436523,23.07194709777832,143.54110717773438,99.48246002197266,102.6008529663086,0.00055260444059968,0.04391929507255554,21.004051208496094,595.8670043945312,-0.2593785226345062,0.0,0.0
272,67.75,22.409799575805664,22.798526763916016,142.51754760742188,99.48686981201172,102.57853698730469,0.0005488848546519876,0.04396255686879158,21.0040283203125,595.8670043945312,-0.25717809796333313,0.0,0.0
273,68,22.7849178314209,22.77277183532715,142.6015167236328,99.48005676269531,102.67448425292969,0.0005455372156575322,0.044001489877700806,21.00400733947754,595.8569946289062,-0.2656105160713196,0.0,0.0
274,68.25,22.62917709350586,23.063371658325195,142.46717834472656,99.48286437988281,101.79669189453125,0.0005425243289209902,0.04403652995824814,21.00398826599121,595.8569946289062,-0.1932188719511032,0.0,0.0
275,68.5,22.519886016845703,22.305747985839844,135.78012084960938,99.48486328125,102.15592956542969,0.0005398127832449973,0.044089432805776596,21.003971099853516,595.8469848632812,-0.22265426814556122,0.0,0.0
276,68.75,22.425886154174805,22.717437744140625,139.4759063720703,99.48806762695312,102.08720397949219,0.0005208865622989833,0.04413704574108124,21.00404167175293,595.8469848632812,-0.21672798693180084,0.0,0.0
277,69,22.2939395904541,22.869436264038086,140.62387084960938,99.47044372558594,101.85336303710938,0.0005038529634475708,0.044179897755384445,21.004104614257812,595.8569946289062,-0.19894549250602722,0.0,0.0
278,69.25,22.246957778930664,23.1685848236084,138.97518920898438,99.4660415649414,102.20992279052734,0.0004885226953774691,0.04421846568584442,21.004161834716797,595.8569946289062,-0.22868509590625763,0.0,0.0
279,69.5,22.589143753051758,22.930761337280273,142.9480438232422,99.4788589477539,101.83149719238281,0.00047472547157667577,0.044295914471149445,21.004213333129883,595.8569946289062,-0.19643011689186096,0.0,0.0
280,69.75,22.062034606933594,22.520732879638672,141.1665496826172,99.4808578491211,102.29248809814453,0.0004578717052936554,0.044365618377923965,21.00425910949707,595.8770141601562,-0.23421908915042877,0.0,0.0
281,70,22.285167694091797,23.086872100830078,139.68504333496094,99.46083068847656,101.62175750732422,0.000442703312728554,0.044428352266550064,21.004301071166992,595.8770141601562,-0.18062680959701538,0.0,0.0
282,70.25,22.47100257873535,22.949243545532227,141.64207458496094,99.47004699707031,101.6440658569336,0.00042905175359919667,0.04448481276631355,21.00433921813965,595.8670043945312,-0.18169240653514862,0.0,0.0
283,70.5,22.439918518066406,23.27643394470215,141.17648315429688,99.4720458984375,101.85826873779297,0.0004167653387412429,0.04453562945127487,21.00437355041504,595.8569946289062,-0.19921477138996124,0.0,0.0
284,70.75,21.911779403686523,22.91560935974121,140.1094207763672,99.4720458984375,102.17243957519531,0.00040634151082485914,0.04458136484026909,21.004404067993164,595.8670043945312,-0.2250952124595642,0.0,0.0
285,71,22.4184627532959,23.127513885498047,140.41397094726562,99.4632339477539,102.35808563232422,0.0003969600657001138,0.04469416290521622,21.004430770874023,595.8670043945312,-0.24109531939029694,0.0,0.0
286,71.25,22.60205078125,22.858627319335938,140.80323791503906,99.46403503417969,101.8618392944336,0.0003885167825501412,0.0447956807911396,21.00445556640625,595.8770141601562,-0.20018628239631653,0.0,0.0
287,71.5,21.937763214111328,22.43448829650879,140.16514587402344,99.46563720703125,101.81185913085938,0.0003816841635853052,0.04488704726099968,21.004499435424805,595.8870239257812,-0.19592662155628204,0.0,0.0
288,71.75,21.92462158203125,23.137920379638672,138.86985778808594,99.47525024414062,101.62041473388672,0.0003816841635853052,0.04496927931904793,21.004499435424805,595.8770141601562,-0.1792973130941391,0.0,0.0
289,72,22.545560836791992,22.427106857299805,137.14791870117188,99.45201873779297,102.0216064453125,0.0003823738661594689,0.04504328593611717,21.004056930541992,595.8670043945312,-0.21437221765518188,0.0,0.0
290,72.25,22.060340881347656,23.360002517700195,144.67074584960938,99.45602416992188,101.99393463134766,0.00038299462175928056,0.04528095945715904,21.003658294677734,595.8670043945312,-0.21175409853458405,0.0,0.0
291,72.5,21.31804084777832,22.777917861938477,141.37339782714844,99.4532241821289,102.02339172363281,0.000383553298888728,0.045494865626096725,21.003299713134766,595.8770141601562,-0.2144174426794052,0.0,0.0
292,72.75,22.2335147857666,22.4674072265625,142.3175811767578,99.459228515625,101.60479736328125,0.0003961042093578726,0.04568738117814064,21.00297737121582,595.8870239257812,-0.17935922741889954,0.0,0.0
293,73,22.233163833618164,22.735824584960938,141.60238647460938,99.44080352783203,102.36790466308594,0.00040740001713857055,0.045860644429922104,21.002458572387695,595.8569946289062,-0.24379682540893555,0.0,0.0
294,73.25,22.079181671142578,22.77018928527832,139.52474975585938,99.4452133178711,101.79177856445312,0.00041756624705158174,0.04620916023850441,21.001991271972656,595.8469848632812,-0.1959942877292633,0.0,0.0
295,73.5,22.640911102294922,23.078128814697266,137.77685546875,99.45082092285156,102.25588989257812,0.00042671585106290877,0.046522825956344604,21.001569747924805,595.8469848632812,-0.2337493598461151,0.0,0.0
296,73.75,22.737977981567383,23.527231216430664,144.0532684326172,99.44320678710938,101.74491882324219,0.00043939152965322137,0.04680512472987175,21.001190185546875,595.8269653320312,-0.19229482114315033,0.0,0.0
297,74,22.650226593017578,23.019149780273438,140.74293518066406,99.44000244140625,101.59497833251953,0.00045079964911565185,0.04705919325351715,21.0008487701416,595.81689453125,-0.18017184734344482,0.0,0.0
298,74.25,22.291296005249023,22.96089744567871,141.4420928955078,99.43960571289062,101.91048431396484,0.0004610669566318393,0.04747343435883522,21.00054168701172,595.8369750976562,-0.20626260340213776,0.0,0.0
299,74.5,22.4604549407959,22.922016143798828,141.2871551513672,99.44160461425781,102.45849609375,0.00047030753921717405,0.048181790858507156,21.00026512145996,595.8269653320312,-0.25116240978240967,0.0,0.0
300,74.75,22.257516860961914,22.623493194580078,138.5469970703125,99.43840026855469,101.55838775634766,0.0004786240460816771,0.048181790858507156,21.000017166137695,595.8269653320312,-0.17727991938591003,0.0,0.0
301,75,22.032655715942383,22.87548065185547,146.1026611328125,99.42878723144531,101.47493743896484,0.00048293679719790816,0.048483774065971375,20.999794006347656,595.8269653320312,-0.17118412256240845,0.0,0.0
302,75.25,22.62668800354004,23.062387466430664,140.37657165527344,99.43319702148438,102.00508880615234,0.0004868182586506009,0.04893411695957184,20.99936294555664,595.8569946289062,-0.21460191905498505,0.0,0.0
303,75.5,22.762113571166992,23.029306411743164,140.7200469970703,99.4219741821289,101.95020294189453,0.0004903115914203227,0.049339424818754196,20.998973846435547,595.8469848632812,-0.21102778613567352,0.0,0.0
304,75.75,22.64057731628418,23.478403091430664,139.2919464111328,99.42398071289062,102.12647247314453,0.0004934555618092418,0.04970420524477959,20.998624801635742,595.8469848632812,-0.22537510097026825,0.0,0.0
305,76,22.52399444580078,23.111526489257812,139.74380493164062,99.42157745361328,102.20457458496094,0.0004937477642670274,0.05003250762820244,20.998310089111328,595.8469848632812,-0.23200257122516632,0.0,0.0
306,76.25,22.741621017456055,22.888885498046875,141.7802276611328,99.4295883178711,102.09925079345703,0.0004940107464790344,0.05047806724905968,20.9977970123291,595.8569946289062,-0.22266095876693726,0.0,0.0
307,76.5,22.209291458129883,23.120267868041992,138.882080078125,99.4247817993164,102.45492553710938,0.0004942474188283086,0.05087906867265701,20.99733543395996,595.8670043945312,-0.2522917091846466,0.0,0.0
308,76.75,22.350536346435547,23.10059356689453,143.71971130371094,99.41276550292969,102.01669311523438,0.0004944604588672519,0.051239971071481705,20.996919631958008,595.8670043945312,-0.2172846645116806,0.0,0.0
309,77,22.313190460205078,22.50605583190918,141.2406005859375,99.41796875,102.26615905761719,0.0004946521949023008,0.0515647828578949,20.996545791625977,595.8670043945312,-0.23736974596977234,0.0,0.0
310,77.25,22.152603149414062,22.957435607910156,134.0123748779297,99.41516876220703,101.89888000488281,0.0004929222050122917,0.0518571138381958,20.9962100982666,595.8569946289062,-0.20737098157405853,0.0,0.0
311,77.5,22.57411003112793,22.78211784362793,137.99057006835938,99.41876983642578,101.68869018554688,0.0004913652082905173,0.05224892497062683,20.995676040649414,595.8369750976562,-0.18971429765224457,0.0,0.0
312,77.75,21.565170288085938,23.255508422851562,139.6873321533203,99.40876007080078,101.8248062133789,0.0004899639170616865,0.05260155349969864,20.995195388793945,595.8569946289062,-0.20180179178714752,0.0,0.0
313,78,22.909629821777344,23.331562042236328,139.85830688476562,99.41156005859375,101.5369644165039,0.0004887027316726744,0.052918922156095505,20.99476432800293,595.7769165039062,-0.17777566611766815,0.0,0.0
314,78.25,22.798545837402344,23.367704391479492,136.4953155517578,99.42518615722656,101.88236999511719,0.0004901044303551316,0.053204551339149475,20.994375228881836,595.8469848632812,-0.20516258478164673,0.0,0.0
315,78.5,22.26685333251953,22.90913963317871,139.6354217529297,99.4119644165039,102.0153579711914,0.0004913659649901092,0.05346161872148514,20.99402618408203,595.8369750976562,-0.2172425091266632,0.0,0.0
316,78.75,22.798694610595703,22.396320343017578,138.50807189941406,99.39714050292969,102.6204833984375,0.0004925013636238873,0.05378597974777222,20.993711471557617,595.8670043945312,-0.26819682121276855,0.0,0.0
317,79,22.382762908935547,23.325448989868164,137.86843872070312,99.40635681152344,102.40048217773438,0.0004935231991112232,0.05407790467143059,20.993427276611328,595.81689453125,-0.24938207864761353,0.0,0.0
318,79.25,22.634313583374023,22.799793243408203,144.81959533691406,99.4051513671875,102.19609069824219,0.0004982490208931267,0.05434063822031021,20.99317169189453,595.81689453125,-0.2326936274766922,0.0,0.0
319,79.5,22.39350128173828,23.09185028076172,142.96788024902344,99.40635681152344,102.3005142211914,0.0004982490208931267,0.05457709729671478,20.99317169189453,595.8469848632812,-0.24117417633533478,0.0,0.0
320,79.75,23.156808853149414,22.801593780517578,138.93092346191406,99.41036224365234,102.44822692871094,0.0005025022546760738,0.054840002208948135,20.992942810058594,595.8469848632812,-0.2529606819152832,0.0,0.0
321,80,22.483131408691406,23.04939842224121,143.3052520751953,99.3883285522461,102.07426452636719,0.0005063301650807261,0.05507661774754524,20.99273681640625,595.8369750976562,-0.22409199178218842,0.0,0.0
322,80.25,22.632604598999023,23.31418800354004,139.6422882080078,99.39874267578125,101.8712158203125,0.0005097753019072115,0.05528957024216652,20.992551803588867,595.7969360351562,-0.20647820830345154,0.0,0.0
323,80.5,22.44979476928711,23.51839256286621,139.90562438964844,99.3951416015625,102.0412368774414,0.0005128759075887501,0.05548122897744179,20.99238395690918,595.7969360351562,-0.22079665958881378,0.0,0.0
324,80.75,22.53172492980957,22.90825080871582,139.02938842773438,99.38111877441406,102.19832611083984,0.0005156664410606027,0.05565372109413147,20.992233276367188,595.81689453125,-0.2349092811346054,0.0,0.0
325,81,22.461483001708984,23.179527282714844,140.99176025390625,99.40074920654297,101.71725463867188,0.0005270621622912586,0.05573740601539612,20.992097854614258,595.8369750976562,-0.1935981959104538,0.0,0.0
326,81.25,22.92399024963379,22.599109649658203,141.15281677246094,99.39353942871094,101.6297836303711,0.0005373182939365506,0.05581272393465042,20.992019653320312,595.8269653320312,-0.18697784841060638,0.0,0.0
327,81.5,22.207788467407227,22.73928451538086,139.9857635498047,99.39674377441406,101.71189880371094,0.0005465488648042083,0.055880509316921234,20.9919490814209,595.81689453125,-0.19349412620067596,0.0,0.0
328,81.75,22.328487396240234,22.694454193115234,137.85623168945312,99.3755111694336,101.7288589477539,0.0005548563785851002,0.055941518396139145,20.991886138916016,595.81689453125,-0.19669057428836823,0.0,0.0
329,82,22.2003173828125,22.920055389404297,139.26524353027344,99.38392639160156,101.48207092285156,0.0005623330944217741,0.055917736142873764,20.99182891845703,595.8269653320312,-0.17556734383106232,0.0,0.0
330,82.25,22.777507781982422,23.160022735595703,139.10494995117188,99.3911361694336,102.16619110107422,0.0005855723284184933,0.0558963343501091,20.991777420043945,595.8469848632812,-0.23141971230506897,0.0,0.0
331,82.5,22.451679229736328,23.13027572631836,141.9160919189453,99.38793182373047,101.84532928466797,0.0006064876215532422,0.0558963343501091,20.991731643676758,595.8369750976562,-0.20525650680065155,0.0,0.0
332,82.75,22.713863372802734,23.236019134521484,141.23524475097656,99.3735122680664,101.90602111816406,0.0006253113970160484,0.055877070873975754,20.991689682006836,595.81689453125,-0.21148236095905304,0.0,0.0
333,83,22.533164978027344,22.795835494995117,138.5179901123047,99.39193725585938,102.03142547607422,0.000642252794932574,0.05585973337292671,20.99165153503418,595.8069458007812,-0.22025929391384125,0.0,0.0
334,83.25,22.93301773071289,22.732629776000977,139.10113525390625,99.39553833007812,101.77437591552734,0.000666396168526262,0.055844131857156754,20.99161720275879,595.8069458007812,-0.19875675439834595,0.0,0.0
335,83.5,22.512561798095703,23.370208740234375,139.3583526611328,99.38111877441406,101.81810760498047,0.0006881252047605813,0.05570137873291969,20.991817474365234,595.81689453125,-0.20358595252037048,0.0,0.0
336,83.75,22.38589859008789,22.812576293945312,140.62081909179688,99.35989379882812,101.64228057861328,0.0007076813490130007,0.05557290092110634,20.99199676513672,595.81689453125,-0.19085638225078583,0.0,0.0
337,84,22.666563034057617,22.408414840698242,140.7666015625,99.37471008300781,102.02696228027344,0.0007252818904817104,0.05545727163553238,20.992158889770508,595.8069458007812,-0.22134843468666077,0.0,0.0
338,84.25,22.897512435913086,23.519742965698242,138.30809020996094,99.37390899658203,101.57801818847656,0.0007411223486997187,0.055353205651044846,20.992305755615234,595.8069458007812,-0.1843559592962265,0.0,0.0
339,84.5,22.629222869873047,22.902488708496094,138.91871643066406,99.37431335449219,101.86675262451172,0.0007547432905994356,0.055259544402360916,20.9924373626709,595.8069458007812,-0.20817555487155914,0.0,0.0
340,84.75,22.413604736328125,23.25764274597168,140.5101318359375,99.36349487304688,101.46422576904297,0.0007670021150261164,0.055146656930446625,20.992555618286133,595.8069458007812,-0.17581744492053986,0.0,0.0
341,85,22.61602020263672,23.14125633239746,137.67152404785156,99.36630249023438,101.47716522216797,0.0007780350861139596,0.05504506081342697,20.99266242980957,595.8269653320312,-0.1766517162322998,0.0,0.0
342,85.25,22.346792221069336,22.85544776916504,145.9316864013672,99.3695068359375,101.61907958984375,0.0007803392945788801,0.054953623563051224,20.99275779724121,595.8069458007812,-0.18812468647956848,0.0,0.0
343,85.5,22.72502899169922,23.018007278442383,141.5771942138672,99.3626937866211,101.7685775756836,0.0007824131171219051,0.0548713281750679,20.992843627929688,595.7969360351562,-0.20105531811714172,0.0,0.0
344,85.75,22.70975685119629,23.204599380493164,139.57437133789062,99.34667205810547,101.70342254638672,0.0007842795457690954,0.05479726195335388,20.992921829223633,595.8369750976562,-0.1970284879207611,0.0,0.0
345,86,22.748350143432617,22.989715576171875,140.1536865234375,99.35948944091797,101.7270736694336,0.0007859593024477363,0.05470201373100281,20.992992401123047,595.8269653320312,-0.1978982388973236,0.0,0.0
346,86.25,22.39158058166504,23.311513900756836,140.06744384765625,99.35227966308594,101.93324279785156,0.0007874711300246418,0.0546162873506546,20.99305534362793,595.8369750976562,-0.21552227437496185,0.0,0.0
347,86.5,22.715694427490234,23.01626968383789,138.894287109375,99.3478775024414,101.69449615478516,0.0007754950784146786,0.054539136588573456,20.993112564086914,595.8269653320312,-0.19618861377239227,0.0,0.0
348,86.75,22.47977066040039,22.871484756469727,138.5004425048828,99.34026336669922,101.45976257324219,0.00076471664942801,0.054469700902700424,20.9931640625,595.8369750976562,-0.17741292715072632,0.0,0.0
349,87,22.13825798034668,23.01741600036621,142.58700561523438,99.34307098388672,101.88103485107422,0.0007550160516984761,0.05437862128019333,20.993209838867188,595.81689453125,-0.21199606359004974,0.0,0.0
350,87.25,22.73500633239746,22.718303680419922,143.3144073486328,99.34426879882812,101.85604095458984,0.000746285542845726,0.05429664999246597,20.993249893188477,595.81689453125,-0.20983316004276276,0.0,0.0
351,87.5,22.597705841064453,23.3642520904541,139.44766235351562,99.35067749023438,101.36515045166016,0.0007289075874723494,0.05422287806868553,20.9932861328125,595.8569946289062,-0.16869185864925385,0.0,0.0
352,87.75,23.15291404724121,23.45792007446289,139.75755310058594,99.3282470703125,101.59185791015625,0.0007132674218155444,0.054156482219696045,20.993318557739258,595.8569946289062,-0.18936336040496826,0.0,0.0
353,88,22.68782615661621,23.134109497070312,142.49618530273438,99.341064453125,101.9180679321289,0.0006991912377998233,0.054118163883686066,20.993349075317383,595.8569946289062,-0.215220108628273,0.0,0.0
354,88.25,22.45316505432129,22.89952850341797,142.35345458984375,99.33746337890625,102.11085510253906,0.0006865226896479726,0.054083678871393204,20.993375778198242,595.8469848632812,-0.23140579462051392,0.0,0.0
355,88.5,22.48167610168457,23.243745803833008,139.6293182373047,99.32664489746094,102.29203796386719,0.0006751209730282426,0.05405264347791672,20.99340057373047,595.8369750976562,-0.24721935391426086,0.0,0.0
356,88.75,22.457256317138672,23.30887222290039,144.31582641601562,99.3214340209961,102.02428436279297,0.0006648594280704856,0.05402471125125885,20.993566513061523,595.8269653320312,-0.2256343960762024,0.0,0.0
357,89,22.4356632232666,23.311569213867188,140.16055297851562,99.32864379882812,101.95600128173828,0.000655624084174633,0.05402815714478493,20.993715286254883,595.8469848632812,-0.21939805150032043,0.0,0.0
358,89.25,22.261049270629883,22.85171890258789,137.7577667236328,99.32223510742188,101.92208862304688,0.0006473122630268335,0.054031260311603546,20.99384880065918,595.8469848632812,-0.21714434027671814,0.0,0.0
359,89.5,22.27676773071289,23.298484802246094,140.78109741210938,99.31983184814453,101.9671630859375,0.0006392395589500666,0.05403405427932739,20.993968963623047,595.8469848632812,-0.2210635542869568,0.0,0.0
360,89.75,22.757150650024414,22.7586669921875,140.74827575683594,99.3126220703125,101.92610168457031,0.0006319741369225085,0.054036568850278854,20.994077682495117,595.8469848632812,-0.2182886004447937,0.0,0.0
361,90,22.254053115844727,23.453350067138672,141.8397674560547,99.32103729248047,101.86540985107422,0.0006254352629184723,0.05402453616261482,20.99417495727539,595.8369750976562,-0.2125713974237442,0.0,0.0
362,90.25,22.60931396484375,22.799095153808594,140.48724365234375,99.32023620605469,101.35310363769531,0.000619550293777138,0.054013706743717194,20.9942626953125,595.8369750976562,-0.17026808857917786,0.0,0.0
363,90.5,22.346805572509766,23.08467674255371,141.03680419921875,99.3166275024414,101.133544921875,0.0006148886168375611,0.05400396138429642,20.994342803955078,595.8469848632812,-0.15234939754009247,0.0,0.0
364,90.75,22.724327087402344,23.22524642944336,138.68209838867188,99.30701446533203,101.95689392089844,0.0006106931250542402,0.05399519205093384,20.994415283203125,595.8469848632812,-0.22130165994167328,0.0,0.0
365,91,22.223541259765625,22.990345001220703,138.8683319091797,99.31462860107422,101.81721496582031,0.0006069171358831227,0.0539872981607914,20.99448013305664,595.8469848632812,-0.20913679897785187,0.0,0.0
366,91.25,22.616140365600586,23.0776424407959,140.63531494140625,99.3214340209961,101.7685775756836,0.0006035187980160117,0.05398019403219223,20.994537353515625,595.8369750976562,-0.20454563200473785,0.0,0.0
367,91.5,22.515682220458984,23.15177345275879,137.5455780029297,99.30581665039062,101.9671630859375,0.0006074410630390048,0.053873348981142044,20.99458885192871,595.8269653320312,-0.22224949300289154,0.0,0.0
368,91.75,22.66380500793457,22.944658279418945,143.97921752929688,99.30461120605469,102.14656066894531,0.000610971124842763,0.05377718806266785,20.99463653564453,595.81689453125,-0.23712345957756042,0.0,0.0
369,92,22.763751983642578,23.263126373291016,144.87911987304688,99.29900360107422,102.2313461303711,0.0006141481571830809,0.05369064211845398,20.994909286499023,595.8269653320312,-0.24457085132598877,0.0,0.0
370,92.25,22.792312622070312,23.106525421142578,141.17266845703125,99.30501556396484,101.84086608886719,0.0006170074921101332,0.05361275002360344,20.995155334472656,595.81689453125,-0.21190203726291656,0.0,0.0
371,92.5,22.73026466369629,22.853233337402344,140.83148193359375,99.29419708251953,102.16083526611328,0.0006170074921101332,0.05354264751076698,20.995376586914062,595.8369750976562,-0.23917949199676514,0.0,0.0
372,92.75,22.23299789428711,23.458078384399414,140.98031616210938,99.28498840332031,102.22465515136719,0.0006448191707022488,0.05335812643170357,20.995574951171875,595.8269653320312,-0.24520671367645264,0.0,0.0
373,93,22.437152862548828,22.681629180908203,140.8200225830078,99.29139709472656,102.01044464111328,0.0006448191707022488,0.053192056715488434,20.995574951171875,595.8369750976562,-0.22703610360622406,0.0,0.0
374,93.25,22.417980194091797,22.803651809692383,139.79190063476562,99.29820251464844,102.18582916259766,0.0006566757219843566,0.05304259434342384,20.99575424194336,595.8369750976562,-0.2408958226442337,0.0,0.0
375,93.5,22.33375358581543,22.874311447143555,140.14071655273438,99.2829818725586,101.65745544433594,0.0006896578706800938,0.05290807783603668,20.99605941772461,595.8469848632812,-0.19861826300621033,0.0,0.0
376,93.75,22.48033332824707,23.092153549194336,141.15892028808594,99.28778839111328,101.70832824707031,0.0007097380002960563,0.052701327949762344,20.99618911743164,595.8469848632812,-0.20241597294807434,0.0,0.0
377,94,22.089990615844727,22.744525909423828,140.6024932861328,99.27857971191406,101.75251007080078,0.0007097380002960563,0.05251525342464447,20.99618911743164,595.8469848632812,-0.2068452686071396,0.0,0.0
378,94.25,22.520902633666992,23.2829532623291,141.44056701660156,99.28618621826172,101.71546936035156,0.0007278101402334869,0.05234778672456741,20.996305465698242,595.8369750976562,-0.20314154028892517,0.0,0.0
379,94.5,22.327367782592773,23.180622100830078,139.2728729248047,99.26976776123047,102.02740478515625,0.0007561554666608572,0.05219706520438194,20.996410369873047,595.8369750976562,-0.2302638739347458,0.0,0.0
380,94.75,21.947519302368164,23.005977630615234,140.4796142578125,99.26856231689453,102.0122299194336,0.0007816662546247244,0.05201858654618263,20.996505737304688,595.8369750976562,-0.22911593317985535,0.0,0.0
