Repository: ulfsri/fsri_materials_database

# Materials and Products Database

## 01_Data

Raw data generated from each apparatus are included here in plain-text format. The data is organized first by material, next by the short name of test apparatus used, and where applicable additional filtering by test settings.

### material.json

Each material directory contains a json file of the same name as the material. This file links the data stored in the repository as well as data and graphs produced by the accompanying scripts (__02_Scripts__) to the respective landing page for the material on the front-end website.

File: 01_Data/Polyester_Microfiber_Sheet/MCC/Polyester_Microfiber_Sheet_MCC_30K_min_211209_R2.txt (part 2 of 4)
T Correction Coefficients:	0	1.024463	0
Time Shift (s):	14
*
Time (s)	Temperature (C)	N2 flow rate (cc/min)	O2 flow rate (cc/min)	Flow Rate (cc/min)	Oxygen (%)	HRR (W/g)	Heating rate (C/s)
348.000	249.735	80.011	19.993	103.243	19.791	1.658	0.501
348.500	249.972	80.011	19.994	103.242	19.790	1.746	0.476
349.000	250.203	80.011	19.993	103.243	19.792	1.570	0.465
349.500	250.465	80.010	19.994	103.243	19.791	1.630	0.480
350.000	250.739	80.010	19.995	103.243	19.794	1.437	0.514
350.500	250.952	80.010	19.994	103.244	19.792	1.588	0.511
351.000	251.232	80.009	19.994	103.243	19.792	1.586	0.490
351.500	251.534	80.010	19.995	103.241	19.791	1.643	0.537
352.000	251.740	80.009	19.995	103.241	19.793	1.517	0.545
352.500	252.029	80.009	19.995	103.241	19.790	1.746	0.502
353.000	252.242	80.008	19.995	103.240	19.790	1.736	0.499
353.500	252.482	80.010	19.994	103.240	19.792	1.612	0.478
354.000	252.730	80.010	19.995	103.242	19.792	1.559	0.471
354.500	252.977	80.010	19.994	103.243	19.792	1.619	0.491
355.000	253.250	80.009	19.994	103.242	19.794	1.427	0.507
355.500	253.505	80.008	19.994	103.241	19.796	1.314	0.524
356.000	253.705	80.010	19.995	103.242	19.791	1.627	0.492
356.500	253.981	80.009	19.995	103.242	19.791	1.650	0.466
357.000	254.186	80.009	19.994	103.242	19.794	1.462	0.478
357.500	254.470	80.008	19.994	103.242	19.795	1.371	0.485
358.000	254.702	80.009	19.995	103.244	19.794	1.444	0.503
358.500	254.925	80.009	19.994	103.245	19.796	1.340	0.486
359.000	255.218	80.009	19.995	103.245	19.796	1.314	0.486
359.500	255.458	80.010	19.995	103.245	19.794	1.477	0.524
360.000	255.682	80.010	19.995	103.245	19.796	1.303	0.498
360.500	255.933	80.010	19.994	103.245	19.795	1.363	0.470
361.000	256.192	80.009	19.994	103.245	19.798	1.170	0.493
361.500	256.402	80.009	19.994	103.244	19.797	1.274	0.490
362.000	256.653	80.009	19.995	103.243	19.796	1.314	0.465
362.500	256.882	80.010	19.994	103.243	19.798	1.181	0.470
363.000	257.164	80.010	19.994	103.243	19.795	1.411	0.495
363.500	257.397	80.010	19.995	103.243	19.794	1.446	0.513
364.000	257.645	80.010	19.995	103.244	19.792	1.579	0.498
364.500	257.914	80.010	19.994	103.245	19.794	1.477	0.499
365.000	258.116	80.010	19.995	103.245	19.795	1.407	0.494
365.500	258.407	80.010	19.994	103.245	19.792	1.577	0.482
366.000	258.624	80.011	19.995	103.245	19.794	1.440	0.501
366.500	258.873	80.010	19.994	103.245	19.793	1.533	0.487
367.000	259.144	80.010	19.995	103.245	19.790	1.745	0.493
367.500	259.411	80.010	19.994	103.243	19.793	1.490	0.529
368.000	259.667	80.010	19.995	103.242	19.794	1.444	0.530
368.500	259.871	80.011	19.995	103.241	19.792	1.607	0.492
369.000	260.116	80.010	19.994	103.240	19.792	1.605	0.455
369.500	260.382	80.011	19.994	103.240	19.793	1.552	0.480
370.000	260.576	80.010	19.994	103.242	19.794	1.477	0.485
370.500	260.847	80.011	19.995	103.242	19.790	1.736	0.463
371.000	261.110	80.010	19.996	103.241	19.792	1.576	0.499
371.500	261.342	80.011	19.995	103.235	19.792	1.574	0.514
372.000	261.607	80.011	19.993	103.231	19.792	1.619	0.496
372.500	261.813	80.010	19.994	103.231	19.794	1.466	0.484
373.000	262.074	80.010	19.995	103.228	19.795	1.375	0.469
373.500	262.312	80.009	19.994	103.228	19.792	1.608	0.483
374.000	262.576	80.010	19.995	103.233	19.794	1.451	0.500
374.500	262.813	80.008	19.994	103.237	19.795	1.411	0.501
375.000	263.105	80.008	19.995	103.237	19.792	1.577	0.515
375.500	263.344	80.008	19.995	103.240	19.793	1.550	0.530
376.000	263.581	80.007	19.996	103.243	19.791	1.687	0.503
376.500	263.816	80.007	19.994	103.244	19.791	1.632	0.474
377.000	264.026	80.008	19.994	103.245	19.794	1.418	0.459
377.500	264.281	80.008	19.995	103.242	19.794	1.457	0.455
378.000	264.485	80.008	19.994	103.242	19.790	1.753	0.462
378.500	264.773	80.008	19.995	103.241	19.797	1.243	0.475
379.000	265.002	80.007	19.994	103.240	19.793	1.506	0.504
379.500	265.275	80.008	19.996	103.238	19.799	1.102	0.509
380.000	265.491	80.008	19.994	103.240	19.796	1.307	0.496
380.500	265.750	80.008	19.995	103.240	19.796	1.285	0.482
381.000	265.980	80.006	19.994	103.238	19.796	1.319	0.482
381.500	266.252	80.006	19.995	103.239	19.794	1.443	0.496
382.000	266.490	80.008	19.996	103.243	19.793	1.507	0.506
382.500	266.725	80.008	19.995	103.244	19.794	1.456	0.491
383.000	266.976	80.009	19.996	103.245	19.793	1.497	0.479
383.500	267.225	80.009	19.995	103.247	19.795	1.389	0.493
384.000	267.486	80.007	19.995	103.246	19.791	1.632	0.505
384.500	267.718	80.008	19.995	103.244	19.795	1.413	0.501
385.000	268.005	80.008	19.995	103.240	19.789	1.760	0.506
385.500	268.216	80.008	19.996	103.235	19.792	1.595	0.509
386.000	268.458	80.008	19.995	103.229	19.792	1.590	0.476
386.500	268.695	80.008	19.996	103.227	19.790	1.741	0.466
387.000	268.937	80.008	19.996	103.227	19.793	1.509	0.479
387.500	269.205	80.008	19.996	103.228	19.790	1.712	0.495
388.000	269.441	80.007	19.995	103.232	19.791	1.668	0.507
388.500	269.716	80.007	19.994	103.237	19.791	1.683	0.507
389.000	269.958	80.008	19.995	103.240	19.793	1.493	0.514
389.500	270.201	80.006	19.995	103.241	19.794	1.467	0.501
390.000	270.455	80.008	19.996	103.240	19.792	1.610	0.491
390.500	270.692	80.008	19.994	103.236	19.794	1.458	0.494
391.000	270.974	80.008	19.994	103.230	19.794	1.480	0.505
391.500	271.237	80.008	19.995	103.223	19.793	1.552	0.532
392.000	271.478	80.008	19.995	103.217	19.794	1.471	0.524
392.500	271.715	80.008	19.996	103.212	19.795	1.396	0.491
393.000	272.012	80.008	19.996	103.213	19.793	1.552	0.506
393.500	272.223	80.009	19.995	103.216	19.799	1.111	0.521
394.000	272.492	80.006	19.995	103.217	19.798	1.195	0.494
394.500	272.751	80.009	19.995	103.219	19.797	1.274	0.504
395.000	272.999	80.009	19.995	103.222	19.796	1.299	0.517
395.500	273.196	80.009	19.995	103.221	19.793	1.502	0.476
396.000	273.460	80.009	19.996	103.217	19.796	1.347	0.453
396.500	273.724	80.008	19.995	103.216	19.797	1.233	0.494
397.000	273.963	80.007	19.994	103.212	19.794	1.420	0.516
397.500	274.231	80.008	19.994	103.210	19.794	1.480	0.505
398.000	274.471	80.008	19.996	103.209	19.795	1.381	0.508
398.500	274.733	80.008	19.995	103.209	19.797	1.224	0.505
399.000	274.945	80.008	19.994	103.209	19.796	1.330	0.488
399.500	275.211	80.008	19.994	103.209	19.795	1.374	0.477
400.000	275.452	80.008	19.995	103.212	19.797	1.239	0.493
400.500	275.692	80.009	19.993	103.215	19.795	1.396	0.494
401.000	275.949	80.010	19.995	103.221	19.793	1.493	0.489
401.500	276.180	80.007	19.994	103.228	19.796	1.290	0.492
402.000	276.378	80.008	19.993	103.229	19.795	1.403	0.458
402.500	276.691	80.009	19.996	103.230	19.794	1.422	0.470
403.000	276.923	80.008	19.994	103.230	19.797	1.250	0.528
403.500	277.191	80.007	19.993	103.228	19.795	1.403	0.523
404.000	277.431	80.008	19.994	103.228	19.794	1.451	0.504
404.500	277.699	80.008	19.995	103.229	19.794	1.431	0.508
405.000	277.942	80.008	19.994	103.225	19.793	1.544	0.510
405.500	278.160	80.008	19.994	103.222	19.797	1.248	0.486
406.000	278.429	80.008	19.994	103.221	19.792	1.583	0.474
406.500	278.690	80.008	19.995	103.217	19.795	1.393	0.509
407.000	278.934	80.008	19.994	103.213	19.794	1.482	0.518
407.500	279.173	80.009	19.994	103.214	19.792	1.588	0.494
408.000	279.446	80.009	19.994	103.216	19.797	1.228	0.497
408.500	279.699	80.008	19.994	103.217	19.796	1.327	0.519
409.000	279.938	80.007	19.993	103.219	19.793	1.502	0.509
409.500	280.173	80.009	19.993	103.221	19.797	1.272	0.483
410.000	280.448	80.008	19.995	103.227	19.795	1.389	0.492
410.500	280.719	80.009	19.995	103.227	19.797	1.268	0.528
411.000	280.924	80.008	19.994	103.226	19.797	1.237	0.510
411.500	281.179	80.008	19.994	103.228	19.798	1.213	0.468
412.000	281.413	80.008	19.994	103.231	19.796	1.292	0.475
412.500	281.668	80.009	19.994	103.226	19.797	1.246	0.489
413.000	281.926	80.008	19.994	103.225	19.794	1.475	0.501
413.500	282.175	80.008	19.994	103.224	19.796	1.314	0.511
414.000	282.411	80.007	19.994	103.223	19.796	1.347	0.496
414.500	282.652	80.008	19.994	103.223	19.795	1.389	0.481
415.000	282.938	80.007	19.995	103.223	19.796	1.292	0.502
415.500	283.159	80.008	19.994	103.228	19.797	1.248	0.517
416.000	283.422	80.009	19.995	103.231	19.794	1.436	0.495
416.500	283.685	80.008	19.994	103.227	19.799	1.124	0.505
417.000	283.924	80.008	19.995	103.223	19.795	1.358	0.514
417.500	284.182	80.009	19.994	103.226	19.793	1.513	0.500
418.000	284.401	80.008	19.995	103.222	19.794	1.449	0.487
418.500	284.694	80.010	19.994	103.220	19.797	1.281	0.494
419.000	284.915	80.009	19.994	103.220	19.798	1.164	0.513
419.500	285.173	80.011	19.995	103.220	19.796	1.285	0.497
420.000	285.438	80.008	19.995	103.217	19.795	1.400	0.501
420.500	285.693	80.009	19.995	103.218	19.798	1.190	0.521
421.000	285.922	80.008	19.993	103.216	19.795	1.396	0.502
421.500	286.167	80.010	19.994	103.218	19.799	1.124	0.479
422.000	286.435	80.010	19.994	103.222	19.796	1.308	0.494
422.500	286.681	80.010	19.994	103.224	19.796	1.299	0.514
423.000	286.936	80.010	19.994	103.226	19.798	1.197	0.507
423.500	287.158	80.009	19.995	103.228	19.799	1.146	0.488
424.000	287.445	80.010	19.994	103.224	19.795	1.394	0.493
424.500	287.735	80.009	19.994	103.219	19.794	1.478	0.543
425.000	287.980	80.010	19.994	103.217	19.794	1.482	0.556
425.500	288.191	80.009	19.994	103.218	19.809	0.451	0.496
426.000	288.445	80.009	19.993	103.221	19.798	1.210	0.461
426.500	288.699	80.011	19.994	103.223	19.797	1.281	0.486
427.000	288.912	80.010	19.993	103.225	19.799	1.144	0.487
427.500	289.229	80.010	19.994	103.225	19.799	1.135	0.498
428.000	289.440	80.010	19.993	103.225	19.796	1.290	0.529
428.500	289.690	80.010	19.994	103.227	19.802	0.903	0.495
429.000	289.930	80.010	19.994	103.231	19.799	1.131	0.475
429.500	290.200	80.010	19.995	103.233	19.797	1.239	0.500
430.000	290.475	80.009	19.993	103.234	19.798	1.184	0.528
430.500	290.680	80.009	19.994	103.230	19.798	1.153	0.512
431.000	290.933	80.008	19.994	103.224	19.799	1.126	0.469
431.500	291.216	80.009	19.994	103.220	19.799	1.129	0.497
432.000	291.447	80.009	19.993	103.219	19.799	1.089	0.525
432.500	291.736	80.010	19.994	103.221	19.797	1.248	0.517
433.000	291.997	80.009	19.994	103.224	19.799	1.146	0.535
433.500	292.240	80.009	19.993	103.228	19.799	1.142	0.527
434.000	292.504	80.009	19.994	103.228	19.799	1.095	0.505
434.500	292.722	80.008	19.993	103.227	19.800	1.027	0.494
435.000	292.971	80.009	19.994	103.226	19.801	0.992	0.475
435.500	293.270	80.008	19.994	103.229	19.800	1.060	0.508
436.000	293.488	80.010	19.994	103.227	19.802	0.884	0.532
436.500	293.727	80.009	19.994	103.232	19.798	1.184	0.487
437.000	293.979	80.009	19.993	103.234	19.799	1.107	0.474
437.500	294.260	80.009	19.993	103.231	19.798	1.168	0.512
438.000	294.548	80.008	19.993	103.227	19.798	1.212	0.551
438.500	294.725	80.009	19.994	103.224	19.798	1.164	0.517
439.000	295.008	80.009	19.994	103.218	19.799	1.109	0.462
439.500	295.202	80.010	19.995	103.214	19.800	1.069	0.469
440.000	295.482	80.010	19.994	103.215	19.798	1.157	0.475
440.500	295.735	80.010	19.993	103.216	19.796	1.321	0.504
441.000	295.976	80.009	19.994	103.217	19.801	0.945	0.513
441.500	296.227	80.010	19.994	103.216	19.801	0.954	0.493
442.000	296.517	80.010	19.993	103.217	19.799	1.104	0.517
442.500	296.739	80.011	19.993	103.216	19.798	1.149	0.527
443.000	296.975	80.009	19.994	103.212	19.795	1.381	0.485
443.500	297.223	80.010	19.994	103.213	19.796	1.305	0.471
444.000	297.510	80.009	19.994	103.217	19.797	1.255	0.510
444.500	297.778	80.009	19.993	103.221	19.799	1.140	0.545
445.000	297.981	80.010	19.994	103.221	19.798	1.193	0.513
445.500	298.211	80.010	19.994	103.223	19.798	1.195	0.452
446.000	298.427	80.010	19.993	103.222	19.798	1.168	0.440
446.500	298.765	80.010	19.993	103.224	19.797	1.228	0.500
447.000	299.001	80.009	19.993	103.226	19.798	1.177	0.564
447.500	299.253	80.010	19.993	103.229	19.798	1.148	0.531
448.000	299.512	80.010	19.993	103.228	19.798	1.193	0.499
448.500	299.765	80.011	19.993	103.225	19.797	1.266	0.511
449.000	300.019	80.010	19.994	103.219	19.795	1.379	0.509
449.500	300.267	80.011	19.994	103.214	19.797	1.231	0.505
450.000	300.510	80.011	19.994	103.211	19.797	1.253	0.497
450.500	300.745	80.010	19.995	103.212	19.799	1.124	0.484
451.000	301.012	80.009	19.995	103.216	19.798	1.149	0.490
451.500	301.251	80.011	19.994	103.219	19.796	1.334	0.504
452.000	301.500	80.010	19.995	103.218	19.798	1.195	0.497
452.500	301.749	80.011	19.994	103.218	19.797	1.275	0.493
453.000	301.973	80.009	19.995	103.217	19.799	1.104	0.486
453.500	302.244	80.010	19.996	103.213	19.798	1.195	0.484
454.000	302.485	80.009	19.995	103.209	19.799	1.107	0.504
454.500	302.783	80.010	19.994	103.209	19.795	1.359	0.526
455.000	303.018	80.009	19.996	103.208	19.797	1.237	0.536
455.500	303.253	80.010	19.995	103.209	19.798	1.211	0.502
456.000	303.486	80.008	19.994	103.208	19.799	1.138	0.469
456.500	303.761	80.009	19.994	103.209	19.797	1.241	0.488
457.000	303.971	80.008	19.994	103.212	19.797	1.242	0.497
457.500	304.258	80.008	19.995	103.216	19.795	1.350	0.491
458.000	304.499	80.008	19.995	103.214	19.796	1.330	0.512
458.500	304.740	80.008	19.994	103.214	19.797	1.270	0.505
459.000	304.988	80.009	19.994	103.214	19.795	1.350	0.486
459.500	305.257	80.009	19.994	103.210	19.798	1.164	0.503
460.000	305.460	80.008	19.994	103.206	19.801	0.968	0.495
460.500	305.774	80.008	19.995	103.207	19.798	1.157	0.494
461.000	306.024	80.008	19.994	103.208	19.799	1.113	0.540
461.500	306.261	80.008	19.994	103.208	19.798	1.184	0.526
462.000	306.491	80.009	19.995	103.208	19.796	1.334	0.477
462.500	306.773	80.008	19.994	103.210	19.798	1.204	0.489
463.000	307.006	80.009	19.994	103.210	19.796	1.310	0.514
463.500	307.249	80.009	19.994	103.211	19.796	1.303	0.495
464.000	307.494	80.009	19.994	103.210	19.798	1.180	0.482
464.500	307.750	80.008	19.994	103.210	19.799	1.127	0.495
465.000	308.014	80.009	19.995	103.208	19.801	1.010	0.510
465.500	308.256	80.008	19.994	103.209	19.799	1.129	0.513
466.000	308.498	80.008	19.994	103.207	19.799	1.107	0.495
466.500	308.759	80.007	19.995	103.206	19.796	1.301	0.494
467.000	309.019	80.009	19.994	103.207	19.801	0.998	0.512
467.500	309.263	80.009	19.994	103.209	19.799	1.093	0.513
468.000	309.533	80.010	19.994	103.209	19.800	1.065	0.509
468.500	309.775	80.009	19.995	103.210	19.801	0.948	0.512
469.000	309.988	80.007	19.994	103.210	19.803	0.844	0.484
469.500	310.279	80.009	19.995	103.209	19.802	0.924	0.480
470.000	310.539	80.009	19.994	103.206	19.800	1.040	0.527
470.500	310.763	80.009	19.994	103.206	19.800	1.029	0.517
471.000	311.007	80.009	19.994	103.205	19.799	1.142	0.476
471.500	311.294	80.007	19.994	103.205	19.799	1.085	0.499
472.000	311.514	80.008	19.994	103.206	19.799	1.082	0.519
472.500	311.774	80.006	19.994	103.207	19.801	0.994	0.493
473.000	312.045	80.008	19.994	103.206	19.800	1.027	0.505
473.500	312.328	80.008	19.994	103.207	19.798	1.151	0.543
474.000	312.586	80.008	19.995	103.208	19.801	0.956	0.548
474.500	312.805	80.009	19.995	103.207	19.804	0.762	0.509
475.000	313.087	80.008	19.994	103.206	19.800	1.062	0.488
475.500	313.329	80.008	19.994	103.207	19.804	0.793	0.512
476.000	313.572	80.009	19.995	103.206	19.802	0.899	0.505
476.500	313.824	80.008	19.994	103.206	19.803	0.859	0.490
477.000	314.088	80.008	19.994	103.208	19.800	1.012	0.506
477.500	314.331	80.008	19.994	103.209	19.802	0.937	0.512
478.000	314.571	80.008	19.995	103.207	19.802	0.937	0.495
478.500	314.832	80.008	19.996	103.208	19.801	1.010	0.492
479.000	315.099	80.009	19.995	103.207	19.802	0.939	0.514
479.500	315.359	80.008	19.995	103.206	19.800	1.014	0.527
480.000	315.591	80.008	19.996	103.204	19.801	0.952	0.509
480.500	315.861	80.008	19.995	103.204	19.802	0.914	0.497
481.000	316.100	80.008	19.996	103.204	19.804	0.791	0.505
481.500	316.339	80.008	19.996	103.204	19.802	0.881	0.494
482.000	316.623	80.008	19.995	103.204	19.804	0.756	0.501
482.500	316.919	80.008	19.996	103.204	19.802	0.881	0.552
483.000	317.132	80.009	19.996	103.204	19.803	0.855	0.545
483.500	317.368	80.009	19.996	103.204	19.803	0.839	0.479
484.000	317.627	80.007	19.994	103.204	19.805	0.680	0.472
484.500	317.891	80.008	19.995	103.204	19.806	0.645	0.509
485.000	318.149	80.007	19.996	103.203	19.805	0.682	0.523
485.500	318.359	80.007	19.995	103.202	19.804	0.758	0.495
486.000	318.637	80.008	19.996	103.202	19.805	0.683	0.478
486.500	318.900	80.007	19.995	103.203	19.801	0.967	0.514
487.000	319.138	80.007	19.995	103.203	19.804	0.808	0.521
487.500	319.386	80.007	19.995	103.205	19.805	0.705	0.494
488.000	319.674	80.007	19.995	103.205	19.809	0.451	0.511
488.500	319.899	80.006	19.995	103.206	19.803	0.861	0.525
489.000	320.170	80.006	19.994	103.208	19.802	0.908	0.504
489.500	320.435	80.007	19.996	103.208	19.801	0.988	0.516
490.000	320.683	80.007	19.995	103.209	19.807	0.583	0.524
490.500	320.920	80.007	19.995	103.209	19.804	0.780	0.499
491.000	321.174	80.007	19.995	103.208	19.803	0.844	0.488
491.500	321.399	80.006	19.995	103.206	19.805	0.683	0.485
492.000	321.653	80.008	19.996	103.206	19.806	0.669	0.479
492.500	321.894	80.007	19.994	103.206	19.807	0.603	0.487
493.000	322.151	80.007	19.994	103.206	19.806	0.621	0.497
493.500	322.407	80.009	19.994	103.207	19.806	0.658	0.505
494.000	322.683	80.007	19.994	103.207	19.807	0.605	0.522
494.500	322.944	80.007	19.994	103.207	19.808	0.523	0.535
495.000	323.204	80.007	19.995	103.208	19.806	0.619	0.529
495.500	323.434	80.008	19.994	103.208	19.805	0.740	0.505
496.000	323.700	80.008	19.995	103.210	19.807	0.544	0.493
496.500	323.974	80.009	19.995	103.212	19.807	0.568	0.518
497.000	324.205	80.008	19.994	103.213	19.804	0.742	0.522
497.500	324.473	80.008	19.995	103.213	19.804	0.771	0.502
498.000	324.702	80.008	19.995	103.215	19.806	0.634	0.498
498.500	324.971	80.008	19.994	103.214	19.805	0.682	0.498
499.000	325.199	80.008	19.995	103.212	19.806	0.614	0.498
499.500	325.461	80.009	19.995	103.211	19.809	0.437	0.493
500.000	325.721	80.008	19.995	103.210	19.806	0.641	0.506
500.500	325.985	80.009	19.994	103.208	19.807	0.581	0.523
501.000	326.213	80.010	19.994	103.209	19.807	0.590	0.508
501.500	326.473	80.010	19.995	103.209	19.807	0.559	0.490
502.000	326.747	80.009	19.995	103.209	19.805	0.700	0.511
502.500	326.995	80.009	19.994	103.209	19.804	0.782	0.528
503.000	327.220	80.008	19.995	103.209	19.802	0.888	0.498
503.500	327.479	80.009	19.994	103.208	19.804	0.751	0.479
504.000	327.737	80.009	19.995	103.208	19.804	0.786	0.500
504.500	327.977	80.010	19.995	103.208	19.804	0.767	0.507
505.000	328.254	80.010	19.994	103.208	19.806	0.658	0.507
505.500	328.484	80.010	19.994	103.206	19.805	0.683	0.512
506.000	328.754	80.010	19.995	103.204	19.803	0.822	0.503
506.500	329.038	80.010	19.994	103.204	19.806	0.672	0.527
507.000	329.273	80.010	19.993	103.204	19.803	0.809	0.536
507.500	329.502	80.011	19.994	103.204	19.804	0.795	0.491
508.000	329.756	80.009	19.994	103.207	19.804	0.766	0.474
508.500	330.004	80.010	19.995	103.208	19.805	0.685	0.493
509.000	330.281	80.011	19.994	103.209	19.804	0.798	0.513
509.500	330.504	80.010	19.994	103.208	19.805	0.727	0.512
510.000	330.811	80.011	19.995	103.208	19.802	0.943	0.515
510.500	331.039	80.009	19.995	103.208	19.802	0.941	0.533
511.000	331.292	80.009	19.996	103.208	19.799	1.107	0.508
511.500	331.533	80.008	19.995	103.208	19.804	0.804	0.487
512.000	331.777	80.010	19.994	103.209	19.801	0.961	0.490
512.500	332.021	80.008	19.994	103.209	19.801	0.981	0.487
513.000	332.278	80.009	19.994	103.210	19.804	0.791	0.494
513.500	332.568	80.009	19.995	103.207	19.804	0.771	0.524
514.000	332.823	80.009	19.994	103.201	19.803	0.857	0.547
514.500	333.070	80.010	19.994	103.200	19.800	1.023	0.524
515.000	333.346	80.008	19.993	103.200	19.803	0.840	0.512
515.500	333.583	80.010	19.995	103.199	19.803	0.868	0.518
516.000	333.851	80.009	19.994	103.202	19.804	0.773	0.509
516.500	334.085	80.009	19.994	103.208	19.804	0.789	0.503
517.000	334.291	80.009	19.994	103.208	19.801	0.968	0.471
517.500	334.588	80.008	19.994	103.208	19.801	0.967	0.472
518.000	334.866	80.009	19.994	103.208	19.802	0.939	0.539
518.500	335.100	80.009	19.994	103.207	19.804	0.758	0.543
519.000	335.333	80.010	19.994	103.207	19.803	0.844	0.489
519.500	335.584	80.010	19.994	103.207	19.802	0.943	0.475
520.000	335.833	80.010	19.995	103.207	19.806	0.632	0.492
520.500	336.105	80.009	19.995	103.206	19.803	0.831	0.511
521.000	336.338	80.010	19.994	103.206	19.806	0.638	0.513
521.500	336.598	80.011	19.994	103.205	19.803	0.831	0.499
522.000	336.863	80.011	19.993	103.205	19.806	0.665	0.509
522.500	337.121	80.010	19.994	103.206	19.802	0.903	0.524
523.000	337.331	80.010	19.993	103.207	19.806	0.616	0.495
523.500	337.586	80.009	19.995	103.207	19.804	0.745	0.467
524.000	337.867	80.010	19.994	103.207	19.806	0.669	0.501
524.500	338.091	80.010	19.994	103.206	19.808	0.523	0.521
525.000	338.341	80.012	19.995	103.205	19.804	0.756	0.489
525.500	338.606	80.011	19.994	103.204	19.807	0.563	0.495
526.000	338.841	80.010	19.993	103.204	19.805	0.685	0.508
526.500	339.093	80.011	19.993	103.203	19.804	0.755	0.493
527.000	339.334	80.011	19.994	103.204	19.810	0.396	0.490
527.500	339.558	80.012	19.994	103.205	19.806	0.608	0.479
528.000	339.844	80.012	19.994	103.205	19.805	0.687	0.488
528.500	340.100	80.012	19.994	103.204	19.805	0.733	0.526
529.000	340.339	80.012	19.994	103.204	19.807	0.583	0.518
529.500	340.587	80.013	19.994	103.204	19.806	0.612	0.491
530.000	340.872	80.012	19.994	103.203	19.807	0.559	0.510
530.500	341.123	80.012	19.994	103.203	19.809	0.417	0.535
531.000	341.352	80.012	19.995	103.204	19.807	0.565	0.508
531.500	341.590	80.012	19.993	103.204	19.808	0.482	0.473
532.000	341.888	80.012	19.993	103.203	19.808	0.526	0.502
532.500	342.136	80.010	19.993	103.203	19.809	0.409	0.541
533.000	342.432	80.012	19.993	103.204	19.806	0.614	0.544
533.500	342.654	80.011	19.993	103.204	19.805	0.705	0.531
534.000	342.877	80.011	19.994	103.204	19.805	0.703	0.482
534.500	343.163	80.011	19.993	103.204	19.806	0.630	0.477
535.000	343.417	80.012	19.993	103.205	19.807	0.579	0.525
535.500	343.657	80.010	19.993	103.205	19.803	0.824	0.517
536.000	343.879	80.011	19.994	103.204	19.808	0.495	0.478
536.500	344.146	80.011	19.993	103.204	19.803	0.817	0.475
537.000	344.376	80.012	19.993	103.203	19.803	0.866	0.493
537.500	344.651	80.010	19.993	103.203	19.800	1.016	0.501
538.000	344.886	80.010	19.994	103.202	19.806	0.661	0.507
538.500	345.149	80.011	19.994	103.201	19.806	0.660	0.504
539.000	345.411	80.009	19.994	103.200	19.805	0.731	0.512
539.500	345.663	80.010	19.994	103.199	19.806	0.667	0.520
540.000	345.912	80.009	19.995	103.199	19.807	0.588	0.507
540.500	346.179	80.009	19.995	103.200	19.804	0.778	0.508
541.000	346.436	80.008	19.995	103.201	19.810	0.389	0.520
541.500	346.716	80.008	19.995	103.202	19.805	0.740	0.531
542.000	346.962	80.008	19.995	103.205	19.807	0.583	0.532
542.500	347.205	80.008	19.994	103.203	19.806	0.649	0.507
543.000	347.439	80.008	19.995	103.203	19.806	0.625	0.483
543.500	347.696	80.009	19.995	103.202	19.804	0.777	0.484
544.000	347.967	80.008	19.995	103.203	19.803	0.813	0.510
544.500	348.226	80.009	19.996	103.202	19.801	0.985	0.529
545.000	348.477	80.008	19.994	103.202	19.805	0.683	0.520
545.500	348.752	80.010	19.995	103.203	19.799	1.131	0.518
546.000	348.980	80.009	19.995	103.203	19.802	0.884	0.515
546.500	349.257	80.008	19.995	103.202	19.800	1.032	0.504
547.000	349.520	80.009	19.994	103.202	19.800	1.069	0.522
547.500	349.757	80.008	19.995	103.203	19.799	1.138	0.520
548.000	350.001	80.008	19.994	103.203	19.800	1.067	0.491
548.500	350.299	80.008	19.995	103.203	19.800	1.025	0.512
549.000	350.548	80.009	19.994	103.204	19.798	1.177	0.545
549.500	350.783	80.007	19.995	103.204	19.798	1.180	0.516
550.000	351.031	80.007	19.995	103.203	19.800	1.056	0.483
550.500	351.292	80.008	19.995	103.201	19.803	0.861	0.496
551.000	351.519	80.007	19.995	103.201	19.802	0.926	0.498
551.500	351.799	80.008	19.994	103.201	19.802	0.912	0.497
552.000	352.023	80.008	19.994	103.200	19.800	1.034	0.505
552.500	352.268	80.009	19.995	103.202	19.803	0.857	0.486
553.000	352.574	80.007	19.995	103.203	19.802	0.910	0.510
553.500	352.841	80.007	19.995	103.204	19.799	1.107	0.562
554.000	353.101	80.008	19.995	103.204	19.798	1.177	0.550
554.500	353.377	80.006	19.994	103.205	19.800	1.030	0.531
555.000	353.660	80.007	19.995	103.206	19.799	1.116	0.547
555.500	353.885	80.007	19.995	103.207	19.801	0.981	0.534
556.000	354.129	80.006	19.994	103.207	19.800	1.025	0.489
556.500	354.390	80.007	19.995	103.205	19.802	0.877	0.487
557.000	354.622	80.006	19.994	103.204	19.799	1.122	0.499
557.500	354.884	80.008	19.994	103.203	19.800	1.067	0.494
558.000	355.152	80.007	19.994	103.203	19.800	1.056	0.512
558.500	355.389	80.007	19.995	103.202	19.800	1.023	0.518
559.000	355.619	80.009	19.994	103.202	19.798	1.155	0.486
559.500	355.848	80.008	19.995	103.204	19.801	0.999	0.463
560.000	356.104	80.009	19.995	103.204	19.800	1.072	0.472
560.500	356.361	80.009	19.994	103.204	19.801	0.996	0.499
561.000	356.621	80.008	19.993	103.204	19.800	1.067	0.515
561.500	356.887	80.008	19.995	103.205	19.801	0.977	0.521
562.000	357.138	80.007	19.994	103.205	19.802	0.910	0.521
562.500	357.374	80.008	19.994	103.205	19.800	1.029	0.502
563.000	357.611	80.007	19.995	103.205	19.798	1.169	0.480
563.500	357.906	80.008	19.994	103.204	19.799	1.144	0.503
564.000	358.152	80.009	19.994	103.204	19.800	1.041	0.537
564.500	358.426	80.007	19.994	103.204	19.799	1.083	0.530
565.000	358.703	80.008	19.994	103.203	19.795	1.358	0.536
565.500	358.936	80.008	19.994	103.202	19.796	1.332	0.530
566.000	359.186	80.008	19.994	103.204	19.798	1.149	0.496
566.500	359.436	80.008	19.994	103.205	19.796	1.306	0.491
567.000	359.692	80.007	19.995	103.205	19.799	1.133	0.503
567.500	359.976	80.007	19.994	103.207	19.799	1.111	0.523
568.000	360.214	80.007	19.994	103.208	19.797	1.279	0.531
568.500	360.492	80.008	19.995	103.208	19.796	1.328	0.519
569.000	360.712	80.008	19.994	103.208	19.795	1.400	0.507
569.500	360.975	80.008	19.995	103.208	19.794	1.420	0.490
570.000	361.224	80.008	19.995	103.207	19.797	1.250	0.498
570.500	361.478	80.007	19.995	103.205	19.794	1.480	0.508
571.000	361.743	80.008	19.994	103.204	19.791	1.681	0.511
571.500	362.018	80.006	19.994	103.203	19.796	1.348	0.529
572.000	362.233	80.008	19.995	103.203	19.791	1.685	0.515
572.500	362.536	80.007	19.994	103.204	19.789	1.763	0.504
573.000	362.734	80.007	19.995	103.206	19.789	1.789	0.510
573.500	363.025	80.006	19.995	103.207	19.791	1.646	0.495
574.000	363.300	80.006	19.996	103.206	19.790	1.750	0.527
574.500	363.550	80.007	19.995	103.206	19.788	1.864	0.546
575.000	363.798	80.008	19.995	103.206	19.787	1.944	0.512
575.500	364.047	80.006	19.995	103.206	19.787	1.935	0.497
576.000	364.312	80.007	19.994	103.206	19.784	2.114	0.505
576.500	364.572	80.006	19.995	103.207	19.783	2.174	0.520
577.000	364.828	80.007	19.996	103.204	19.787	1.948	0.521
577.500	365.067	80.007	19.995	103.202	19.783	2.214	0.506
578.000	365.320	80.006	19.995	103.202	19.783	2.189	0.493
578.500	365.590	80.007	19.996	103.202	19.781	2.339	0.507
579.000	365.820	80.007	19.995	103.203	19.780	2.408	0.512
579.500	366.110	80.007	19.994	103.206	19.780	2.428	0.510
580.000	366.368	80.008	19.994	103.208	19.778	2.540	0.534
580.500	366.614	80.008	19.995	103.207	19.777	2.602	0.526
581.000	366.858	80.008	19.995	103.202	19.780	2.381	0.497
581.500	367.101	80.007	19.995	103.201	19.777	2.600	0.489
582.000	367.397	80.009	19.996	103.201	19.774	2.836	0.513
582.500	367.624	80.009	19.996	103.202	19.773	2.856	0.531
583.000	367.908	80.008	19.995	103.202	19.774	2.779	0.517
583.500	368.150	80.009	19.995	103.207	19.773	2.872	0.519
584.000	368.409	80.009	19.995	103.207	19.769	3.135	0.513
584.500	368.679	80.008	19.994	103.207	19.769	3.176	0.515
585.000	368.911	80.008	19.995	103.206	19.767	3.250	0.515
585.500	369.201	80.010	19.995	103.206	19.767	3.285	0.512
586.000	369.433	80.008	19.994	103.206	19.766	3.336	0.522
586.500	369.664	80.010	19.994	103.206	19.762	3.598	0.493
587.000	369.923	80.010	19.995	103.205	19.766	3.362	0.476
587.500	370.176	80.010	19.995	103.206	19.762	3.618	0.501
588.000	370.454	80.010	19.995	103.207	19.763	3.537	0.522
588.500	370.665	80.009	19.994	103.207	19.760	3.769	0.510
589.000	370.918	80.009	19.994	103.207	19.759	3.800	0.477
589.500	371.164	80.011	19.994	103.207	19.761	3.713	0.481
590.000	371.459	80.009	19.995	103.206	19.760	3.771	0.520
590.500	371.687	80.011	19.994	103.205	19.755	4.062	0.532
591.000	371.972	80.008	19.994	103.205	19.752	4.303	0.518
591.500	372.204	80.008	19.993	103.205	19.753	4.206	0.515
592.000	372.490	80.009	19.994	103.205	19.752	4.285	0.518
592.500	372.724	80.010	19.993	103.205	19.752	4.325	0.519
593.000	372.958	80.009	19.993	103.205	19.750	4.455	0.494
593.500	373.253	80.009	19.994	103.206	19.746	4.727	0.499
594.000	373.460	80.009	19.994	103.206	19.748	4.561	0.516
594.500	373.751	80.008	19.994	103.207	19.744	4.802	0.500
595.000	374.050	80.008	19.994	103.207	19.743	4.935	0.544
595.500	374.267	80.008	19.993	103.208	19.741	5.034	0.553
596.000	374.494	80.009	19.994	103.208	19.742	4.972	0.479
596.500	374.771	80.010	19.994	103.207	19.738	5.221	0.474
597.000	375.025	80.008	19.994	103.207	19.734	5.501	0.518
597.500	375.275	80.008	19.994	103.207	19.736	5.351	0.518
598.000	375.543	80.009	19.994	103.205	19.732	5.622	0.511
598.500	375.787	80.008	19.993	103.207	19.732	5.642	0.515
599.000	376.030	80.009	19.993	103.208	19.729	5.868	0.500
599.500	376.313	80.010	19.994	103.208	19.731	5.717	0.506
600.000	376.561	80.008	19.993	103.207	19.728	5.951	0.528
600.500	376.835	80.009	19.994	103.206	19.730	5.795	0.526
601.000	377.096	80.008	19.994	103.204	19.728	5.943	0.529
601.500	377.350	80.008	19.993	103.203	19.724	6.219	0.525
602.000	377.600	80.008	19.994	103.205	19.723	6.261	0.509
602.500	377.877	80.008	19.994	103.209	19.724	6.155	0.515
603.000	378.149	80.009	19.994	103.211	19.723	6.260	0.538
603.500	378.383	80.009	19.995	103.213	19.718	6.623	0.528
604.000	378.645	80.009	19.994	103.215	19.717	6.648	0.501
604.500	378.901	80.009	19.993	103.215	19.716	6.700	0.507
605.000	379.183	80.010	19.994	103.215	19.715	6.808	0.528
605.500	379.427	80.010	19.995	103.215	19.716	6.751	0.532
606.000	379.689	80.009	19.994	103.215	19.714	6.894	0.516
606.500	379.924	80.009	19.994	103.217	19.713	6.951	0.502
607.000	380.209	80.009	19.995	103.222	19.711	7.035	0.508
607.500	380.469	80.009	19.994	103.226	19.706	7.393	0.532
608.000	380.728	80.010	19.994	103.228	19.708	7.278	0.532
608.500	380.999	80.010	19.995	103.230	19.707	7.316	0.525
609.000	381.249	80.011	19.995	103.234	19.707	7.351	0.525
609.500	381.497	80.010	19.994	103.234	19.702	7.660	0.509
610.000	381.726	80.010	19.993	103.234	19.698	7.918	0.487
610.500	381.984	80.010	19.994	103.234	19.697	8.033	0.482
611.000	382.258	80.010	19.993	103.233	19.698	7.967	0.510
611.500	382.480	80.011	19.993	103.232	19.693	8.264	0.514
612.000	382.738	80.010	19.994	103.232	19.693	8.275	0.488
612.500	383.021	80.010	19.993	103.231	19.691	8.448	0.510
613.000	383.279	80.010	19.994	103.233	19.687	8.665	0.541
613.500	383.558	80.011	19.994	103.237	19.684	8.886	0.539
614.000	383.789	80.010	19.993	103.237	19.681	9.080	0.523
614.500	384.044	80.009	19.993	103.231	19.683	8.994	0.498
615.000	384.310	80.010	19.993	103.227	19.683	8.969	0.504
615.500	384.587	80.010	19.994	103.232	19.674	9.565	0.532
616.000	384.835	80.009	19.995	103.233	19.675	9.518	0.534
616.500	385.093	80.010	19.996	103.234	19.671	9.778	0.516
617.000	385.368	80.010	19.994	103.239	19.672	9.691	0.520
617.500	385.569	80.010	19.994	103.244	19.667	10.059	0.505
618.000	385.843	80.009	19.993	103.241	19.666	10.115	0.475
618.500	386.079	80.010	19.994	103.241	19.661	10.433	0.492
619.000	386.339	80.009	19.994	103.241	19.657	10.716	0.503
619.500	386.637	80.009	19.994	103.242	19.658	10.669	0.527
620.000	386.869	80.008	19.993	103.243	19.653	11.000	0.544
620.500	387.144	80.008	19.994	103.243	19.651	11.152	0.518
621.000	387.403	80.008	19.995	103.244	19.649	11.297	0.520
621.500	387.668	80.007	19.994	103.244	19.645	11.561	0.528
622.000	387.903	80.008	19.994	103.245	19.643	11.665	0.512
622.500	388.193	80.007	19.993	103.248	19.640	11.852	0.513
623.000	388.410	80.008	19.994	103.249	19.635	12.216	0.516
623.500	388.642	80.007	19.994	103.250	19.633	12.350	0.477
624.000	388.912	80.008	19.994	103.256	19.627	12.748	0.475
624.500	389.160	80.009	19.993	103.258	19.625	12.895	0.510
625.000	389.419	80.008	19.993	103.258	19.622	13.092	0.513
625.500	389.681	80.007	19.993	103.263	19.620	13.211	0.514
626.000	389.953	80.009	19.994	103.266	19.615	13.559	0.527
626.500	390.209	80.007	19.994	103.265	19.609	13.948	0.531
627.000	390.434	80.007	19.994	103.268	19.606	14.172	0.505
627.500	390.714	80.007	19.994	103.273	19.603	14.417	0.493
628.000	390.981	80.008	19.993	103.269	19.601	14.553	0.526
628.500	391.174	80.008	19.994	103.269	19.598	14.706	0.504
629.000	391.455	80.006	19.995	103.267	19.594	15.003	0.467
629.500	391.697	80.008	19.993	103.262	19.591	15.227	0.498
630.000	391.986	80.008	19.994	103.258	19.583	15.764	0.527
630.500	392.245	80.008	19.994	103.263	19.581	15.889	0.540
631.000	392.488	80.008	19.994	103.265	19.579	15.991	0.525
631.500	392.744	80.008	19.994	103.270	19.577	16.132	0.500
632.000	393.010	80.008	19.995	103.277	19.575	16.251	0.510
632.500	393.278	80.008	19.993	103.282	19.568	16.734	0.528
633.000	393.517	80.008	19.995	103.282	19.565	16.980	0.521
633.500	393.822	80.007	19.994	103.285	19.564	17.025	0.525
634.000	394.061	80.007	19.994	103.286	19.557	17.514	0.544
634.500	394.314	80.009	19.994	103.286	19.552	17.841	0.518
635.000	394.593	80.008	19.994	103.286	19.548	18.096	0.512
635.500	394.883	80.007	19.994	103.286	19.545	18.286	0.551
636.000	395.123	80.007	19.993	103.287	19.544	18.400	0.549
636.500	395.392	80.008	19.994	103.289	19.540	18.656	0.519
637.000	395.618	80.007	19.994	103.290	19.531	19.264	0.502
637.500	395.889	80.007	19.995	103.290	19.528	19.442	0.497
638.000	396.169	80.008	19.995	103.292	19.523	19.822	0.524
638.500	396.404	80.007	19.995	103.295	19.522	19.874	0.533
639.000	396.695	80.007	19.994	103.295	19.519	20.104	0.520
639.500	396.951	80.007	19.995	103.297	19.513	20.502	0.536
640.000	397.213	80.007	19.995	103.297	19.514	20.394	0.532
640.500	397.427	80.006	19.994	103.296	19.508	20.855	0.497
641.000	397.713	80.006	19.994	103.292	19.504	21.093	0.488
641.500	397.969	80.007	19.995	103.290	19.501	21.325	0.521
642.000	398.211	80.007	19.995	103.289	19.496	21.609	0.520
642.500	398.446	80.007	19.995	103.289	19.492	21.912	0.488
643.000	398.761	80.008	19.995	103.290	19.487	22.256	0.514
643.500	399.016	80.006	19.994	103.294	19.485	22.388	0.560
644.000	399.235	80.007	19.994	103.300	19.479	22.783	0.522
644.500	399.526	80.007	19.995	103.306	19.474	23.128	0.492
645.000	399.734	80.008	19.996	103.313	19.472	23.263	0.504
645.500	400.005	80.007	19.995	103.319	19.464	23.779	0.489
646.000	400.250	80.007	19.995	103.322	19.462	23.975	0.498
646.500	400.498	80.006	19.994	103.323	19.453	24.529	0.505
647.000	400.768	80.007	19.995	103.324	19.447	24.933	0.506
647.500	401.045	80.008	19.994	103.326	19.444	25.164	0.532
648.000	401.272	80.008	19.995	103.328	19.435	25.792	0.525
648.500	401.505	80.006	19.995	103.334	19.428	26.266	0.482
649.000	401.776	80.007	19.994	103.338	19.422	26.641	0.482
649.500	402.014	80.007	19.994	103.340	19.418	26.908	0.507
650.000	402.283	80.006	19.996	103.341	19.408	27.572	0.508
650.500	402.524	80.009	19.994	103.346	19.402	28.004	0.509
651.000	402.787	80.007	19.994	103.346	19.395	28.459	0.507
651.500	403.019	80.007	19.995	103.346	19.386	29.091	0.499
652.000	403.273	80.006	19.995	103.347	19.376	29.768	0.490
652.500	403.540	80.006	19.994	103.345	19.374	29.935	0.503
653.000	403.801	80.006	19.994	103.346	19.365	30.531	0.525
653.500	404.045	80.007	19.995	103.349	19.357	31.084	0.517
654.000	404.311	80.007	19.995	103.353	19.349	31.608	0.507
654.500	404.572	80.006	19.994	103.354	19.342	32.077	0.518
655.000	404.805	80.006	19.995	103.352	19.333	32.689	0.511
655.500	405.080	80.006	19.995	103.346	19.326	33.174	0.501
656.000	405.324	80.006	19.995	103.345	19.321	33.506	0.513
656.500	405.625	80.007	19.995	103.344	19.317	33.795	0.532
657.000	405.867	80.007	19.995	103.345	19.311	34.226	0.544
657.500	406.146	80.007	19.995	103.345	19.303	34.713	0.532
658.000	406.397	80.006	19.995	103.345	19.299	35.045	0.525
658.500	406.656	80.006	19.995	103.339	19.291	35.554	0.520
659.000	406.903	80.008	19.995	103.339	19.288	35.772	0.508
659.500	407.146	80.006	19.994	103.341	19.279	36.352	0.498
660.000	407.418	80.006	19.995	103.350	19.273	36.813	0.503
660.500	407.720	80.006	19.996	103.356	19.264	37.407	0.545
661.000	407.911	80.007	19.995	103.362	19.260	37.656	0.533
661.500	408.176	80.009	19.995	103.361	19.254	38.071	0.474
662.000	408.427	80.007	19.996	103.367	19.249	38.436	0.486
662.500	408.681	80.009	19.996	103.369	19.243	38.860	0.511
663.000	408.982	80.008	19.996	103.375	19.235	39.371	0.530
663.500	409.219	80.008	19.995	103.382	19.227	39.950	0.547
664.000	409.457	80.008	19.996	103.391	19.220	40.407	0.507
664.500	409.746	80.008	19.995	103.395	19.213	40.888	0.501
665.000	410.012	80.008	19.995	103.401	19.203	41.580	0.541
665.500	410.216	80.008	19.995	103.408	19.195	42.090	0.512
666.000	410.475	80.009	19.994	103.417	19.187	42.661	0.466
666.500	410.772	80.009	19.995	103.421	19.178	43.247	0.510
667.000	411.021	80.008	19.994	103.429	19.170	43.821	0.551
667.500	411.283	80.009	19.996	103.434	19.157	44.690	0.528
668.000	411.498	80.008	19.996	103.435	19.148	45.272	0.494
668.500	411.772	80.008	19.996	103.435	19.138	45.961	0.483
669.000	412.050	80.008	19.996	103.443	19.127	46.694	0.520
669.500	412.259	80.008	19.995	103.451	19.118	47.316	0.519
670.000	412.512	80.009	19.996	103.457	19.108	48.011	0.475
670.500	412.763	80.009	19.996	103.466	19.096	48.785	0.483
671.000	413.055	80.009	19.994	103.474	19.084	49.645	0.523
671.500	413.322	80.008	19.995	103.475	19.067	50.766	0.551
672.000	413.576	80.008	19.995	103.472	19.060	51.271	0.540
672.500	413.832	80.009	19.996	103.473	19.045	52.341	0.516
673.000	414.082	80.009	19.996	103.479	19.034	53.044	0.509
673.500	414.319	80.007	19.995	103.487	19.020	53.989	0.496
674.000	414.603	80.007	19.995	103.487	19.006	54.954	0.503
674.500	414.807	80.008	19.994	103.490	18.997	55.594	0.504
675.000	415.053	80.008	19.996	103.495	18.984	56.489	0.469
675.500	415.336	80.008	19.996	103.496	18.973	57.221	0.490
676.000	415.549	80.008	19.996	103.495	18.962	57.941	0.513
676.500	415.867	80.009	19.996	103.502	18.948	58.898	0.513
677.000	416.089	80.008	19.996	103.504	18.939	59.537	0.535
677.500	416.332	80.008	19.996	103.508	18.925	60.491	0.503
678.000	416.597	80.008	19.996	103.508	18.913	61.268	0.487
678.500	416.812	80.008	19.996	103.509	18.901	62.119	0.494
679.000	417.072	80.008	19.995	103.511	18.888	62.975	0.477
679.500	417.310	80.008	19.995	103.516	18.875	63.853	0.486
680.000	417.604	80.009	19.995	103.516	18.860	64.906	0.515
680.500	417.865	80.007	19.995	103.517	18.843	66.017	0.543
681.000	418.142	80.009	19.996	103.517	18.826	67.207	0.546
681.500	418.364	80.009	19.995	103.523	18.808	68.439	0.518
682.000	418.637	80.008	19.995	103.532	18.787	69.868	0.497
682.500	418.859	80.009	19.995	103.549	18.773	70.887	0.495
683.000	419.148	80.009	19.994	103.574	18.756	71.997	0.503
683.500	419.383	80.008	19.994	103.593	18.738	73.268	0.517
684.000	419.620	80.009	19.994	103.601	18.721	74.472	0.498
684.500	419.889	80.008	19.994	103.610	18.705	75.554	0.489
685.000	420.153	80.009	19.994	103.614	18.692	76.470	0.519
685.500	420.419	80.009	19.994	103.610	18.676	77.603	0.532
686.000	420.655	80.010	19.994	103.606	18.661	78.613	0.516
686.500	420.912	80.009	19.994	103.606	18.646	79.688	0.497
687.000	421.144	80.009	19.995	103.605	18.631	80.700	0.491
687.500	421.427	80.009	19.993	103.605	18.620	81.440	0.502
688.000	421.667	80.009	19.994	103.606	18.602	82.604	0.519
688.500	421.949	80.009	19.994	103.610	18.590	83.384	0.522
689.000	422.181	80.009	19.994	103.611	18.575	84.434	0.518
689.500	422.420	80.009	19.995	103.611	18.563	85.191	0.492
690.000	422.656	80.011	19.994	103.607	18.550	86.051	0.473
690.500	422.947	80.010	19.994	103.605	18.537	86.903	0.501
691.000	423.209	80.010	19.994	103.610	18.523	87.814	0.540
691.500	423.412	80.011	19.993	103.622	18.508	88.781	0.509
692.000	423.687	80.011	19.994	103.638	18.488	90.153	0.472
692.500	423.947	80.010	19.994	103.659	18.466	91.599	0.506
693.000	424.175	80.010	19.994	103.680	18.442	93.275	0.511
693.500	424.402	80.011	19.994	103.703	18.407	95.624	0.472
694.000	424.707	80.010	19.994	103.725	18.369	98.284	0.494
694.500	424.898	80.011	19.994	103.752	18.326	101.287	0.514
695.000	425.162	80.010	19.994	103.780	18.282	104.322	0.476
695.500	425.453	80.010	19.993	103.811	18.241	107.234	0.505
696.000	425.684	80.010	19.993	103.855	18.204	109.789	0.538
696.500	425.971	80.011	19.993	103.904	18.169	112.257	0.520
