Repository: ulfsri/fsri_materials_database

# Materials and Products Database

## 01_Data

Raw data generated from each apparatus are included here in plain-text format. The data is organized first by material, next by the short name of test apparatus used, and where applicable additional filtering by test settings.

### material.json

Each material directory contains a json file of the same name as the material. This file links the data stored in the repository as well as data and graphs produced by the accompanying scripts (__02_Scripts__) to the respective landing page for the material on the front-end website.

File: 01_Data/Polyester_Microfiber_Sheet/MCC/Polyester_Microfiber_Sheet_MCC_30K_min_211209_R1.txt (part 3 of 4)
T Correction Coefficients:	0	1.024463	0
Time Shift (s):	14
*
Time (s)	Temperature (C)	N2 flow rate (cc/min)	O2 flow rate (cc/min)	Flow Rate (cc/min)	Oxygen (%)	HRR (W/g)	Heating rate (C/s)
697.000	430.072	80.010	19.994	103.799	18.391	135.606	0.488
697.500	430.337	80.007	19.995	103.814	18.376	136.741	0.523
698.000	430.583	80.009	19.994	103.821	18.365	137.626	0.519
698.500	430.821	80.008	19.995	103.823	18.356	138.308	0.497
699.000	431.041	80.009	19.994	103.817	18.346	139.105	0.471
699.500	431.312	80.008	19.994	103.810	18.336	139.909	0.475
700.000	431.540	80.009	19.994	103.806	18.325	140.770	0.496
700.500	431.766	80.007	19.994	103.806	18.315	141.546	0.477
701.000	432.049	80.010	19.994	103.811	18.303	142.439	0.481
701.501	432.319	80.010	19.993	103.820	18.296	143.008	0.531
702.001	432.558	80.010	19.993	103.827	18.285	143.867	0.531
702.500	432.827	80.010	19.993	103.830	18.275	144.604	0.509
703.000	433.042	80.011	19.994	103.832	18.268	145.184	0.496
703.500	433.309	80.010	19.994	103.834	18.254	146.273	0.483
704.000	433.580	80.011	19.994	103.835	18.246	146.885	0.510
704.500	433.806	80.011	19.993	103.841	18.237	147.589	0.517
705.000	434.071	80.011	19.993	103.849	18.230	148.143	0.494
705.500	434.329	80.011	19.994	103.856	18.221	148.805	0.507
706.000	434.602	80.011	19.995	103.862	18.210	149.685	0.527
706.500	434.825	80.010	19.994	103.869	18.199	150.524	0.514
707.000	435.135	80.011	19.993	103.871	18.189	151.302	0.514
707.500	435.368	80.011	19.993	103.878	18.176	152.307	0.538
708.000	435.612	80.011	19.994	103.885	18.168	152.945	0.510
708.500	435.838	80.012	19.994	103.893	18.156	153.823	0.474
709.000	436.092	80.012	19.993	103.898	18.141	155.037	0.475
709.500	436.335	80.010	19.994	103.906	18.130	155.911	0.488
710.000	436.630	80.011	19.994	103.912	18.116	156.960	0.518
710.500	436.863	80.010	19.993	103.920	18.104	157.952	0.534
711.000	437.126	80.011	19.994	103.927	18.092	158.833	0.512
711.501	437.373	80.010	19.994	103.935	18.079	159.862	0.503
712.000	437.623	80.011	19.993	103.942	18.066	160.857	0.503
712.500	437.894	80.008	19.994	103.944	18.054	161.805	0.509
713.000	438.091	80.010	19.995	103.944	18.041	162.820	0.494
713.500	438.345	80.011	19.995	103.945	18.033	163.408	0.460
714.000	438.621	80.011	19.995	103.945	18.022	164.318	0.491
714.500	438.878	80.010	19.994	103.945	18.014	164.947	0.532
715.000	439.112	80.010	19.994	103.945	18.001	165.898	0.512
715.500	439.369	80.008	19.993	103.945	17.990	166.785	0.491
716.000	439.604	80.009	19.995	103.945	17.980	167.534	0.492
716.500	439.878	80.009	19.994	103.945	17.974	168.041	0.501
717.000	440.099	80.008	19.994	103.945	17.961	168.985	0.502
717.500	440.374	80.008	19.993	103.945	17.954	169.568	0.496
718.000	440.566	80.008	19.994	103.945	17.949	169.965	0.481
718.500	440.855	80.008	19.993	103.945	17.939	170.687	0.474
719.000	441.107	80.008	19.994	103.945	17.930	171.414	0.511
719.500	441.355	80.009	19.993	103.948	17.919	172.251	0.521
720.000	441.603	80.008	19.994	103.953	17.910	172.970	0.498
720.500	441.850	80.008	19.994	103.961	17.903	173.517	0.495
721.000	442.143	80.007	19.994	103.970	17.899	173.792	0.517
721.500	442.344	80.008	19.994	103.978	17.891	174.397	0.517
722.000	442.654	80.010	19.994	103.986	17.888	174.638	0.503
722.500	442.913	80.008	19.995	103.992	17.879	175.327	0.540
723.000	443.082	80.008	19.994	103.993	17.873	175.851	0.498
723.500	443.390	80.007	19.995	103.992	17.867	176.253	0.452
724.000	443.636	80.008	19.994	103.993	17.864	176.515	0.515
724.500	443.869	80.008	19.994	103.992	17.860	176.861	0.516
725.000	444.141	80.008	19.995	103.992	17.854	177.246	0.492
725.500	444.378	80.008	19.994	103.992	17.850	177.617	0.507
726.000	444.657	80.009	19.994	103.992	17.847	177.821	0.513
726.500	444.935	80.009	19.994	103.992	17.847	177.822	0.537
727.000	445.140	80.008	19.994	103.991	17.843	178.095	0.520
727.500	445.400	80.008	19.994	103.989	17.843	178.063	0.474
728.000	445.674	80.008	19.993	103.988	17.841	178.205	0.499
728.500	445.884	80.008	19.994	103.988	17.838	178.452	0.509
729.000	446.168	80.008	19.994	103.989	17.839	178.367	0.489
729.500	446.399	80.009	19.993	103.991	17.840	178.316	0.505
730.000	446.654	80.009	19.994	103.993	17.840	178.329	0.501
730.500	446.898	80.009	19.994	103.994	17.842	178.139	0.493
731.000	447.130	80.008	19.993	103.994	17.844	177.936	0.487
731.500	447.356	80.009	19.995	103.992	17.848	177.618	0.466
732.000	447.644	80.008	19.994	103.991	17.853	177.242	0.486
732.500	447.916	80.009	19.993	103.988	17.858	176.829	0.537
733.000	448.148	80.008	19.994	103.987	17.865	176.279	0.532
733.500	448.416	80.008	19.993	103.987	17.868	176.036	0.502
734.000	448.646	80.009	19.994	103.987	17.877	175.331	0.499
734.500	448.899	80.008	19.994	103.986	17.888	174.470	0.491
735.000	449.176	80.009	19.993	103.983	17.893	174.080	0.506
735.500	449.405	80.009	19.994	103.982	17.903	173.283	0.518
736.000	449.669	80.009	19.994	103.979	17.915	172.366	0.499
736.500	449.913	80.009	19.994	103.976	17.922	171.789	0.501
737.001	450.186	80.010	19.993	103.970	17.934	170.881	0.513
737.500	450.419	80.008	19.995	103.966	17.945	169.974	0.512
738.000	450.673	80.009	19.994	103.960	17.959	168.907	0.497
738.500	450.926	80.009	19.994	103.954	17.974	167.744	0.497
739.000	451.171	80.009	19.994	103.948	17.991	166.425	0.502
739.500	451.419	80.008	19.994	103.948	18.006	165.240	0.496
740.000	451.686	80.009	19.994	103.947	18.023	163.884	0.503
740.500	451.933	80.008	19.992	103.944	18.033	163.099	0.514
741.000	452.175	80.008	19.994	103.939	18.053	161.582	0.502
741.500	452.411	80.008	19.994	103.933	18.070	160.246	0.483
742.000	452.697	80.008	19.994	103.925	18.089	158.719	0.500
742.500	452.948	80.007	19.993	103.917	18.108	157.271	0.530
743.000	453.180	80.009	19.995	103.913	18.129	155.651	0.510
743.500	453.420	80.006	19.994	103.910	18.147	154.258	0.477
744.000	453.666	80.008	19.994	103.901	18.168	152.615	0.479
744.500	453.907	80.007	19.995	103.893	18.185	151.270	0.487
745.000	454.173	80.008	19.994	103.885	18.205	149.699	0.497
745.500	454.436	80.007	19.994	103.877	18.228	147.936	0.518
746.000	454.654	80.007	19.994	103.868	18.250	146.220	0.505
746.501	454.950	80.007	19.995	103.865	18.272	144.485	0.498
747.001	455.202	80.008	19.993	103.857	18.299	142.398	0.531
747.500	455.458	80.009	19.994	103.849	18.322	140.602	0.528
748.000	455.694	80.007	19.994	103.842	18.346	138.767	0.500
748.500	456.009	80.008	19.995	103.834	18.370	136.847	0.521
749.000	456.223	80.006	19.995	103.823	18.395	134.955	0.540
749.500	456.487	80.008	19.995	103.814	18.419	133.044	0.504
750.000	456.729	80.006	19.995	103.806	18.445	131.033	0.492
750.501	456.967	80.007	19.995	103.798	18.468	129.259	0.493
751.001	457.253	80.006	19.993	103.788	18.496	127.092	0.502
751.500	457.516	80.008	19.995	103.779	18.522	125.137	0.536
752.000	457.730	80.005	19.995	103.771	18.546	123.277	0.513
752.500	457.999	80.006	19.994	103.763	18.575	120.990	0.480
753.001	458.300	80.007	19.995	103.756	18.599	119.110	0.526
753.500	458.496	80.006	19.994	103.749	18.628	116.913	0.534
754.000	458.790	80.007	19.994	103.741	18.656	114.744	0.494
754.500	458.988	80.006	19.994	103.734	18.687	112.325	0.491
755.000	459.272	80.006	19.995	103.727	18.712	110.413	0.487
755.500	459.570	80.007	19.994	103.719	18.743	107.981	0.532
756.000	459.804	80.007	19.994	103.709	18.774	105.581	0.557
756.500	460.065	80.008	19.994	103.701	18.803	103.325	0.513
757.000	460.320	80.008	19.995	103.691	18.830	101.237	0.505
757.500	460.563	80.008	19.995	103.676	18.862	98.772	0.507
758.000	460.812	80.007	19.994	103.662	18.890	96.604	0.495
758.500	461.063	80.007	19.995	103.653	18.922	94.141	0.496
759.000	461.306	80.009	19.995	103.643	18.945	92.341	0.497
759.500	461.546	80.008	19.994	103.631	18.980	89.691	0.488
760.000	461.822	80.008	19.996	103.625	19.005	87.714	0.500
760.500	462.095	80.008	19.994	103.617	19.037	85.241	0.533
761.000	462.332	80.009	19.994	103.612	19.062	83.341	0.530
761.500	462.591	80.009	19.995	103.606	19.092	81.006	0.503
762.000	462.884	80.009	19.994	103.604	19.117	79.058	0.524
762.500	463.110	80.009	19.995	103.601	19.141	77.240	0.536
763.000	463.378	80.008	19.995	103.599	19.165	75.399	0.507
763.500	463.624	80.010	19.994	103.589	19.190	73.438	0.504
764.000	463.928	80.010	19.995	103.582	19.215	71.499	0.532
764.500	464.168	80.010	19.995	103.575	19.236	69.921	0.547
765.000	464.409	80.009	19.994	103.567	19.260	68.054	0.512
765.500	464.677	80.008	19.994	103.560	19.282	66.340	0.495
766.000	464.947	80.009	19.995	103.554	19.304	64.647	0.524
766.500	465.142	80.008	19.996	103.544	19.325	63.058	0.502
767.000	465.431	80.010	19.994	103.535	19.345	61.520	0.475
767.500	465.707	80.008	19.994	103.528	19.364	60.027	0.524
768.000	465.949	80.008	19.993	103.520	19.384	58.495	0.542
768.500	466.194	80.009	19.995	103.513	19.404	56.920	0.503
769.000	466.447	80.009	19.995	103.508	19.420	55.745	0.492
769.500	466.700	80.009	19.996	103.500	19.440	54.142	0.502
770.000	466.968	80.009	19.995	103.486	19.455	53.018	0.513
770.500	467.214	80.008	19.994	103.472	19.471	51.790	0.517
771.000	467.485	80.010	19.994	103.459	19.490	50.330	0.516
771.501	467.727	80.008	19.994	103.450	19.503	49.301	0.516
772.000	467.955	80.009	19.995	103.442	19.519	48.067	0.492
772.500	468.234	80.008	19.995	103.437	19.529	47.320	0.488
773.001	468.489	80.009	19.995	103.434	19.547	45.936	0.520
773.500	468.717	80.009	19.995	103.433	19.559	45.036	0.509
774.000	469.023	80.008	19.994	103.429	19.572	44.004	0.508
774.500	469.234	80.009	19.995	103.422	19.591	42.550	0.526
775.000	469.563	80.008	19.995	103.417	19.599	41.884	0.529
775.501	469.784	80.008	19.995	103.411	19.613	40.872	0.544
776.001	470.074	80.008	19.996	103.405	19.625	39.906	0.530
776.500	470.327	80.007	19.994	103.400	19.636	39.029	0.527
777.000	470.582	80.009	19.995	103.399	19.650	38.012	0.525
777.500	470.819	80.009	19.995	103.398	19.658	37.350	0.500
778.000	471.077	80.007	19.995	103.395	19.672	36.315	0.493
778.501	471.344	80.008	19.995	103.392	19.680	35.644	0.510
779.001	471.594	80.008	19.996	103.385	19.694	34.636	0.521
779.500	471.830	80.008	19.996	103.377	19.698	34.291	0.501
780.000	472.109	80.007	19.995	103.370	19.709	33.424	0.500
780.501	472.343	80.007	19.994	103.365	19.719	32.675	0.514
781.000	472.617	80.007	19.994	103.361	19.731	31.716	0.510
781.500	472.882	80.009	19.996	103.359	19.738	31.233	0.524
782.000	473.149	80.007	19.995	103.359	19.747	30.538	0.536
782.500	473.407	80.008	19.994	103.358	19.756	29.838	0.529
783.000	473.639	80.008	19.995	103.358	19.762	29.401	0.507
783.500	473.943	80.009	19.995	103.358	19.771	28.638	0.513
784.001	474.177	80.007	19.995	103.356	19.777	28.177	0.537
784.501	474.430	80.008	19.995	103.348	19.789	27.306	0.513
785.000	474.714	80.009	19.994	103.345	19.795	26.828	0.512
785.500	474.955	80.010	19.994	103.342	19.803	26.179	0.531
786.000	475.225	80.009	19.996	103.337	19.807	25.890	0.517
786.500	475.453	80.008	19.994	103.332	19.814	25.382	0.504
787.000	475.707	80.010	19.995	103.331	19.818	25.038	0.490
787.500	475.976	80.010	19.995	103.327	19.827	24.342	0.503
788.000	476.227	80.011	19.994	103.324	19.830	24.101	0.521
788.500	476.476	80.010	19.995	103.323	19.842	23.204	0.510
789.000	476.740	80.009	19.995	103.323	19.845	22.993	0.507
789.500	477.016	80.009	19.994	103.323	19.850	22.570	0.527
790.001	477.230	80.010	19.994	103.322	19.857	22.076	0.515
790.501	477.530	80.009	19.994	103.317	19.867	21.313	0.502
791.000	477.759	80.011	19.994	103.315	19.865	21.423	0.521
791.500	478.042	80.012	19.994	103.314	19.871	20.961	0.520
792.000	478.330	80.010	19.994	103.315	19.873	20.805	0.541
792.500	478.577	80.010	19.994	103.313	19.876	20.610	0.553
793.000	478.801	80.011	19.995	103.313	19.885	19.897	0.503
793.500	479.031	80.011	19.994	103.308	19.888	19.667	0.463
794.000	479.319	80.011	19.994	103.303	19.890	19.511	0.486
794.500	479.567	80.010	19.993	103.297	19.898	18.885	0.527
795.000	479.836	80.010	19.994	103.292	19.901	18.670	0.527
795.500	480.116	80.010	19.994	103.290	19.903	18.495	0.533
796.000	480.351	80.010	19.994	103.291	19.911	17.883	0.532
796.500	480.596	80.009	19.993	103.290	19.916	17.508	0.497
797.000	480.871	80.010	19.994	103.289	19.918	17.371	0.500
797.500	481.111	80.008	19.994	103.288	19.923	16.959	0.517
798.000	481.407	80.010	19.994	103.286	19.924	16.867	0.525
798.500	481.673	80.009	19.995	103.283	19.928	16.608	0.549
799.000	481.935	80.009	19.994	103.282	19.930	16.422	0.545
799.500	482.184	80.008	19.994	103.283	19.934	16.107	0.519
800.000	482.470	80.008	19.994	103.283	19.940	15.645	0.523
800.500	482.693	80.007	19.993	103.284	19.937	15.894	0.522
801.000	482.950	80.007	19.993	103.283	19.945	15.294	0.495
801.500	483.172	80.006	19.994	103.283	19.949	14.953	0.480
802.000	483.470	80.008	19.994	103.283	19.949	14.984	0.499
802.500	483.702	80.009	19.994	103.283	19.955	14.532	0.525
803.000	483.946	80.008	19.994	103.283	19.957	14.332	0.503
803.500	484.214	80.007	19.994	103.284	19.958	14.268	0.494
804.000	484.462	80.009	19.994	103.281	19.960	14.102	0.514
804.500	484.739	80.008	19.995	103.280	19.964	13.855	0.520
805.000	484.964	80.008	19.995	103.280	19.970	13.370	0.514
805.500	485.226	80.008	19.995	103.279	19.969	13.436	0.495
806.000	485.426	80.007	19.994	103.279	19.971	13.280	0.475
806.500	485.716	80.008	19.994	103.278	19.974	13.059	0.476
807.001	485.988	80.008	19.994	103.275	19.976	12.863	0.526
807.500	486.253	80.007	19.994	103.271	19.979	12.703	0.549
808.000	486.510	80.004	19.994	103.270	19.982	12.473	0.530
808.500	486.741	80.007	19.993	103.264	19.981	12.538	0.505
809.000	486.989	80.008	19.994	103.260	19.983	12.359	0.483
809.500	487.260	80.006	19.993	103.256	19.981	12.519	0.499
810.001	487.519	80.007	19.994	103.253	19.988	11.952	0.525
810.500	487.771	80.008	19.994	103.247	19.987	12.060	0.521
811.000	488.059	80.005	19.993	103.247	19.988	11.969	0.526
811.500	488.357	80.007	19.994	103.247	19.991	11.747	0.563
812.000	488.582	80.006	19.994	103.246	19.991	11.769	0.554
812.500	488.833	80.008	19.993	103.248	19.991	11.775	0.500
813.000	489.101	80.006	19.993	103.249	19.995	11.423	0.497
813.500	489.354	80.008	19.995	103.250	19.997	11.303	0.520
814.000	489.597	80.007	19.993	103.250	20.000	11.038	0.508
814.500	489.846	80.007	19.993	103.250	20.000	11.052	0.494
815.000	490.110	80.006	19.994	103.249	20.003	10.846	0.503
815.500	490.357	80.005	19.994	103.248	20.003	10.787	0.512
816.000	490.637	80.007	19.993	103.247	20.011	10.199	0.519
816.500	490.884	80.007	19.994	103.247	20.008	10.460	0.527
817.000	491.161	80.008	19.994	103.247	20.005	10.698	0.526
817.500	491.391	80.007	19.994	103.247	20.004	10.770	0.516
818.001	491.665	80.008	19.993	103.247	20.008	10.467	0.505
818.500	491.904	80.007	19.995	103.246	20.010	10.281	0.508
819.000	492.220	80.007	19.994	103.246	20.014	9.995	0.535
819.500	492.439	80.008	19.995	103.246	20.012	10.159	0.545
820.000	492.708	80.007	19.994	103.246	20.012	10.133	0.511
820.501	492.972	80.008	19.994	103.245	20.014	9.987	0.510
821.001	493.225	80.007	19.994	103.244	20.016	9.852	0.525
821.500	493.466	80.008	19.994	103.244	20.017	9.731	0.506
822.000	493.727	80.008	19.993	103.241	20.013	10.020	0.498
822.500	494.011	80.007	19.993	103.239	20.018	9.687	0.523
823.000	494.267	80.008	19.994	103.241	20.017	9.728	0.543
823.500	494.531	80.007	19.993	103.241	20.016	9.795	0.530
824.000	494.782	80.008	19.994	103.236	20.019	9.587	0.517
824.501	495.038	80.007	19.993	103.239	20.019	9.557	0.511
825.000	495.291	80.007	19.994	103.241	20.017	9.778	0.509
825.500	495.517	80.008	19.993	103.237	20.019	9.601	0.494
826.000	495.797	80.008	19.993	103.237	20.020	9.493	0.492
826.500	496.034	80.008	19.993	103.237	20.019	9.563	0.511
827.000	496.318	80.008	19.994	103.234	20.022	9.369	0.519
827.500	496.572	80.008	19.994	103.233	20.025	9.099	0.530
828.000	496.845	80.007	19.993	103.235	20.028	8.859	0.532
828.500	497.095	80.008	19.993	103.235	20.026	9.057	0.525
829.000	497.351	80.007	19.994	103.237	20.030	8.773	0.515
829.500	497.599	80.009	19.994	103.238	20.027	8.983	0.505
830.000	497.873	80.010	19.995	103.235	20.027	8.973	0.513
830.500	498.110	80.009	19.995	103.232	20.029	8.848	0.517
831.000	498.353	80.007	19.993	103.227	20.027	8.994	0.495
831.500	498.636	80.009	19.994	103.219	20.028	8.884	0.503
832.000	498.879	80.007	19.993	103.215	20.027	8.956	0.526
832.500	499.122	80.009	19.994	103.213	20.027	8.996	0.506
833.000	499.383	80.007	19.993	103.215	20.025	9.147	0.495
833.500	499.665	80.007	19.993	103.216	20.029	8.844	0.524
834.000	499.902	80.008	19.995	103.219	20.028	8.886	0.531
834.500	500.129	80.009	19.993	103.219	20.029	8.781	0.491
835.000	500.371	80.008	19.994	103.220	20.029	8.792	0.467
835.500	500.678	80.008	19.995	103.217	20.028	8.918	0.509
836.000	500.889	80.008	19.993	103.214	20.027	8.966	0.534
836.500	501.163	80.008	19.994	103.213	20.030	8.756	0.502
837.000	501.406	80.008	19.995	103.212	20.031	8.697	0.501
837.500	501.654	80.007	19.994	103.211	20.034	8.408	0.504
838.000	501.917	80.008	19.995	103.210	20.031	8.633	0.501
838.500	502.147	80.009	19.994	103.210	20.034	8.461	0.502
839.000	502.390	80.007	19.993	103.210	20.036	8.267	0.483
839.500	502.669	80.009	19.995	103.209	20.034	8.467	0.498
840.000	502.920	80.006	19.994	103.208	20.038	8.130	0.526
840.500	503.172	80.008	19.994	103.207	20.033	8.532	0.517
841.000	503.442	80.009	19.995	103.206	20.036	8.242	0.512
841.500	503.711	80.009	19.995	103.206	20.041	7.865	0.530
842.000	503.982	80.008	19.995	103.206	20.034	8.440	0.540
842.500	504.212	80.009	19.994	103.206	20.034	8.452	0.521
843.000	504.489	80.010	19.994	103.206	20.033	8.547	0.504
843.500	504.718	80.009	19.993	103.206	20.034	8.469	0.507
844.000	504.970	80.009	19.994	103.205	20.035	8.339	0.493
844.500	505.222	80.009	19.994	103.205	20.038	8.141	0.492
845.000	505.487	80.010	19.994	103.204	20.038	8.162	0.510
845.500	505.729	80.009	19.994	103.207	20.039	8.012	0.513
846.000	505.969	80.010	19.995	103.207	20.043	7.772	0.495
846.500	506.253	80.009	19.995	103.208	20.036	8.282	0.503
847.000	506.478	80.009	19.993	103.208	20.038	8.124	0.517
847.500	506.727	80.010	19.995	103.208	20.038	8.149	0.491
848.000	506.971	80.010	19.994	103.206	20.039	8.071	0.483
848.500	507.245	80.010	19.996	103.206	20.038	8.130	0.506
849.000	507.492	80.010	19.995	103.204	20.043	7.772	0.520
849.500	507.741	80.010	19.995	103.204	20.036	8.271	0.508
850.000	508.024	80.011	19.994	103.204	20.039	8.054	0.514
850.500	508.286	80.010	19.996	103.203	20.041	7.869	0.539
851.000	508.527	80.009	19.994	103.202	20.043	7.747	0.524
851.500	508.814	80.010	19.995	103.203	20.041	7.863	0.515
852.000	509.067	80.010	19.997	103.203	20.042	7.840	0.534
852.500	509.292	80.009	19.996	103.204	20.041	7.861	0.509
853.000	509.565	80.011	19.995	103.204	20.039	8.042	0.487
853.501	509.838	80.009	19.994	103.204	20.040	7.964	0.522
854.000	510.079	80.011	19.996	103.203	20.042	7.819	0.530
854.500	510.328	80.009	19.995	103.204	20.040	7.958	0.502
855.000	510.603	80.010	19.994	103.204	20.045	7.555	0.507
855.500	510.843	80.010	19.995	103.205	20.043	7.718	0.520
856.000	511.103	80.010	19.995	103.205	20.043	7.713	0.508
856.500	511.341	80.009	19.995	103.205	20.039	8.086	0.499
857.000	511.585	80.009	19.993	103.205	20.044	7.684	0.490
857.500	511.835	80.010	19.995	103.204	20.044	7.629	0.488
858.000	512.118	80.009	19.995	103.205	20.044	7.697	0.514
858.500	512.358	80.009	19.995	103.205	20.041	7.888	0.528
859.000	512.609	80.010	19.995	103.205	20.043	7.762	0.507
859.500	512.891	80.010	19.995	103.205	20.044	7.650	0.512
860.000	513.145	80.009	19.994	103.204	20.042	7.808	0.535
860.500	513.388	80.007	19.994	103.204	20.042	7.848	0.517
861.000	513.682	80.007	19.995	103.204	20.041	7.919	0.517
861.501	513.910	80.010	19.995	103.204	20.044	7.683	0.530
862.000	514.183	80.007	19.997	103.204	20.045	7.591	0.511
862.500	514.461	80.009	19.995	103.205	20.047	7.416	0.525
863.000	514.674	80.008	19.996	103.207	20.041	7.919	0.521
863.500	514.937	80.009	19.994	103.207	20.049	7.286	0.484
864.000	515.211	80.008	19.995	103.208	20.045	7.616	0.507
864.500	515.414	80.009	19.995	103.208	20.042	7.827	0.507
865.000	515.740	80.009	19.995	103.208	20.041	7.865	0.503
865.500	515.983	80.009	19.995	103.208	20.050	7.195	0.549
866.000	516.245	80.009	19.995	103.207	20.046	7.496	0.537
866.500	516.534	80.008	19.994	103.207	20.045	7.568	0.528
867.000	516.762	80.008	19.994	103.206	20.044	7.696	0.534
867.500	517.060	80.008	19.995	103.206	20.046	7.515	0.522
868.000	517.280	80.009	19.995	103.206	20.050	7.224	0.522
868.500	517.536	80.008	19.996	103.207	20.043	7.708	0.497
869.000	517.780	80.010	19.995	103.207	20.048	7.363	0.488
869.500	518.055	80.010	19.994	103.208	20.047	7.409	0.509
870.000	518.332	80.010	19.996	103.208	20.045	7.569	0.536
870.500	518.561	80.007	19.994	103.208	20.045	7.550	0.529
871.000	518.851	80.009	19.995	103.205	20.048	7.335	0.512
871.500	519.085	80.009	19.996	103.202	20.046	7.518	0.522
872.000	519.382	80.011	19.995	103.200	20.048	7.331	0.527
872.501	519.609	80.008	19.995	103.199	20.047	7.409	0.527
873.000	519.871	80.010	19.995	103.198	20.047	7.464	0.507
873.500	520.143	80.010	19.994	103.199	20.045	7.588	0.512
874.000	520.398	80.009	19.995	103.202	20.042	7.824	0.531
874.501	520.644	80.010	19.994	103.204	20.042	7.812	0.514
875.001	520.927	80.011	19.994	103.205	20.048	7.353	0.515
875.501	521.177	80.010	19.996	103.205	20.043	7.753	0.531
876.000	521.441	80.009	19.995	103.205	20.045	7.622	0.524
876.500	521.655	80.010	19.995	103.205	20.048	7.393	0.496
877.000	521.983	80.009	19.995	103.204	20.043	7.738	0.510
877.500	522.225	80.010	19.995	103.202	20.047	7.452	0.556
878.000	522.461	80.010	19.995	103.201	20.044	7.669	0.524
878.500	522.725	80.009	19.995	103.198	20.050	7.223	0.489
879.000	522.988	80.008	19.995	103.196	20.048	7.330	0.513
879.500	523.234	80.009	19.995	103.194	20.049	7.256	0.518
880.000	523.531	80.010	19.994	103.197	20.044	7.673	0.526
880.500	523.774	80.009	19.994	103.196	20.044	7.633	0.542
881.000	524.045	80.008	19.993	103.194	20.045	7.563	0.527
881.500	524.293	80.011	19.995	103.190	20.045	7.559	0.516
882.000	524.600	80.009	19.995	103.191	20.048	7.330	0.537
882.500	524.839	80.008	19.995	103.188	20.042	7.787	0.550
883.000	525.063	80.008	19.995	103.188	20.039	8.020	0.505
883.500	525.329	80.009	19.995	103.195	20.043	7.711	0.477
884.000	525.630	80.007	19.994	103.200	20.048	7.325	0.529
884.500	525.827	80.006	19.994	103.197	20.040	7.935	0.533
885.000	526.085	80.008	19.994	103.199	20.041	7.922	0.477
885.500	526.350	80.007	19.994	103.199	20.041	7.880	0.489
886.000	526.624	80.007	19.994	103.198	20.043	7.760	0.531
886.500	526.832	80.008	19.995	103.197	20.040	7.947	0.511
887.000	527.124	80.007	19.995	103.197	20.043	7.769	0.492
887.501	527.358	80.007	19.995	103.197	20.042	7.803	0.513
888.000	527.642	80.007	19.993	103.200	20.043	7.761	0.522
888.500	527.876	80.009	19.994	103.201	20.046	7.506	0.518
889.000	528.141	80.008	19.995	103.203	20.046	7.478	0.508
889.500	528.400	80.008	19.994	103.208	20.044	7.636	0.511
890.000	528.673	80.008	19.994	103.209	20.046	7.528	0.528
890.500	528.935	80.007	19.993	103.206	20.051	7.119	0.534
891.000	529.202	80.008	19.993	103.203	20.048	7.374	0.532
891.500	529.455	80.009	19.994	103.200	20.047	7.455	0.524
892.000	529.702	80.008	19.993	103.198	20.048	7.348	0.510
892.500	529.974	80.009	19.993	103.198	20.043	7.710	0.509
893.000	530.207	80.009	19.994	103.200	20.049	7.308	0.512
893.500	530.467	80.009	19.993	103.201	20.052	7.070	0.499
894.000	530.730	80.009	19.994	103.200	20.048	7.321	0.508
894.501	530.981	80.008	19.994	103.197	20.048	7.327	0.518
895.000	531.211	80.009	19.995	103.193	20.046	7.529	0.498
895.500	531.481	80.008	19.994	103.185	20.047	7.449	0.491
896.000	531.703	80.010	19.994	103.180	20.051	7.093	0.496
896.500	531.998	80.008	19.993	103.179	20.051	7.149	0.504
897.000	532.274	80.008	19.994	103.180	20.049	7.278	0.544
897.500	532.480	80.008	19.994	103.182	20.049	7.270	0.526
898.000	532.761	80.009	19.996	103.185	20.047	7.451	0.485
898.500	532.978	80.007	19.994	103.190	20.046	7.504	0.493
899.000	533.243	80.011	19.993	103.192	20.051	7.153	0.490
899.500	533.488	80.009	19.994	103.188	20.050	7.197	0.496
900.000	533.784	80.008	19.994	103.183	20.046	7.487	0.525
900.500	534.001	80.008	19.994	103.180	20.044	7.642	0.526
901.000	534.268	80.008	19.994	103.176	20.049	7.314	0.498
901.500	534.523	80.009	19.994	103.172	20.044	7.690	0.503
902.000	534.813	80.008	19.994	103.175	20.051	7.105	0.533
902.500	535.057	80.009	19.994	103.182	20.045	7.613	0.540
903.001	535.308	80.009	19.994	103.188	20.045	7.562	0.515
903.500	535.628	80.008	19.993	103.192	20.045	7.624	0.533
904.000	535.836	80.009	19.994	103.196	20.045	7.571	0.549
904.500	536.088	80.009	19.994	103.196	20.042	7.841	0.494
905.000	536.318	80.009	19.993	103.190	20.045	7.571	0.471
905.500	536.627	80.009	19.994	103.186	20.046	7.516	0.510
906.000	536.840	80.009	19.995	103.184	20.045	7.594	0.530
906.500	537.120	80.008	19.993	103.186	20.047	7.445	0.507
907.000	537.411	80.008	19.995	103.183	20.043	7.742	0.532
907.500	537.663	80.008	19.995	103.182	20.045	7.578	0.557
908.000	537.921	80.009	19.994	103.185	20.042	7.788	0.526
908.500	538.172	80.008	19.993	103.188	20.045	7.574	0.509
909.000	538.407	80.008	19.995	103.189	20.042	7.799	0.497
909.501	538.708	80.009	19.994	103.194	20.042	7.835	0.511
910.000	538.954	80.008	19.993	103.198	20.043	7.759	0.542
910.500	539.179	80.008	19.995	103.196	20.045	7.575	0.509
911.000	539.467	80.007	19.994	103.192	20.043	7.704	0.492
911.500	539.718	80.008	19.994	103.186	20.047	7.441	0.526
912.000	539.975	80.008	19.993	103.183	20.048	7.331	0.524
912.500	540.254	80.008	19.994	103.181	20.047	7.467	0.522
913.000	540.518	80.008	19.994	103.178	20.045	7.555	0.539
913.500	540.748	80.008	19.994	103.182	20.042	7.854	0.518
914.000	541.022	80.008	19.994	103.188	20.049	7.315	0.499
914.500	541.265	80.009	19.994	103.192	20.047	7.429	0.511
915.000	541.532	80.008	19.994	103.194	20.045	7.625	0.513
915.500	541.807	80.009	19.994	103.197	20.043	7.763	0.525
916.000	542.064	80.008	19.995	103.192	20.043	7.738	0.537
916.500	542.284	80.008	19.995	103.188	20.047	7.424	0.505
917.000	542.547	80.009	19.994	103.189	20.045	7.596	0.480
917.500	542.837	80.008	19.995	103.190	20.046	7.545	0.518
918.000	543.105	80.007	19.994	103.190	20.042	7.810	0.555
918.500	543.362	80.008	19.995	103.194	20.041	7.924	0.541
919.000	543.582	80.008	19.994	103.198	20.042	7.819	0.501
919.500	543.849	80.008	19.994	103.197	20.042	7.835	0.482
920.000	544.121	80.008	19.995	103.199	20.042	7.792	0.513
920.500	544.403	80.008	19.995	103.197	20.044	7.680	0.546
921.000	544.663	80.007	19.996	103.193	20.042	7.841	0.548
921.501	544.911	80.008	19.995	103.190	20.043	7.738	0.525
922.000	545.168	80.007	19.995	103.190	20.041	7.906	0.506
922.500	545.424	80.008	19.994	103.191	20.046	7.516	0.509
923.000	545.702	80.009	19.995	103.196	20.038	8.122	0.524
923.501	545.949	80.010	19.994	103.201	20.040	7.973	0.530
924.000	546.168	80.009	19.994	103.203	20.042	7.836	0.495
924.500	546.465	80.008	19.995	103.203	20.040	7.967	0.491
925.000	546.744	80.009	19.993	103.201	20.041	7.925	0.546
925.500	547.000	80.010	19.995	103.201	20.042	7.839	0.555
926.000	547.284	80.009	19.993	103.202	20.046	7.494	0.537
926.500	547.554	80.010	19.994	103.201	20.046	7.494	0.548
927.000	547.812	80.008	19.994	103.195	20.041	7.893	0.541
927.500	548.074	80.009	19.995	103.192	20.043	7.737	0.524
928.000	548.334	80.010	19.994	103.187	20.042	7.840	0.521
928.500	548.582	80.010	19.993	103.181	20.043	7.758	0.515
929.000	548.823	80.010	19.993	103.177	20.040	7.936	0.499
929.500	549.119	80.009	19.994	103.179	20.038	8.149	0.513
930.000	549.412	80.010	19.994	103.177	20.038	8.086	0.562
930.500	549.662	80.010	19.993	103.178	20.042	7.847	0.566
931.000	549.916	80.010	19.993	103.182	20.043	7.729	0.524
931.500	550.193	80.010	19.993	103.189	20.042	7.805	0.518
932.000	550.445	80.009	19.993	103.193	20.040	7.940	0.530
932.500	550.670	80.010	19.994	103.194	20.041	7.927	0.503
933.000	550.929	80.009	19.993	103.193	20.041	7.866	0.481
933.500	551.203	80.009	19.993	103.190	20.039	8.042	0.508
934.000	551.459	80.009	19.994	103.187	20.038	8.140	0.531
934.500	551.749	80.009	19.993	103.182	20.041	7.873	0.538
935.000	551.995	80.011	19.993	103.182	20.039	8.083	0.541
935.500	552.218	80.011	19.994	103.186	20.035	8.362	0.503
936.000	552.475	80.009	19.994	103.191	20.037	8.196	0.475
936.500	552.771	80.009	19.995	103.191	20.038	8.122	0.517
937.000	553.007	80.007	19.994	103.195	20.043	7.776	0.543
937.500	553.329	80.009	19.994	103.197	20.042	7.791	0.545
938.000	553.586	80.009	19.994	103.194	20.039	8.078	0.568
938.500	553.865	80.009	19.994	103.190	20.038	8.141	0.558
939.000	554.135	80.008	19.993	103.185	20.039	8.030	0.543
939.501	554.362	80.009	19.995	103.180	20.037	8.218	0.523
940.000	554.671	80.008	19.994	103.176	20.040	7.952	0.516
940.500	554.907	80.010	19.996	103.179	20.034	8.405	0.540
941.000	555.178	80.008	19.995	103.184	20.037	8.234	0.526
941.500	555.454	80.008	19.995	103.191	20.038	8.143	0.527
942.000	555.682	80.010	19.994	103.196	20.039	8.065	0.526
942.500	555.964	80.009	19.995	103.199	20.041	7.874	0.507
943.000	556.240	80.008	19.994	103.194	20.039	8.080	0.534
943.501	556.468	80.009	19.994	103.193	20.041	7.893	0.530
944.000	556.723	80.008	19.994	103.190	20.037	8.228	0.494
944.500	556.967	80.009	19.995	103.187	20.038	8.137	0.491
945.000	557.275	80.009	19.995	103.190	20.038	8.120	0.525
945.500	557.533	80.008	19.995	103.196	20.035	8.330	0.559
946.000	557.780	80.008	19.995	103.191	20.036	8.275	0.535
946.500	558.024	80.008	19.997	103.186	20.036	8.278	0.498
947.000	558.268	80.009	19.996	103.182	20.036	8.242	0.490
947.500	558.517	80.008	19.994	103.177	20.038	8.092	0.491
948.000	558.830	80.009	19.993	103.171	20.038	8.094	0.527
948.500	559.089	80.009	19.994	103.173	20.037	8.175	0.567
949.000	559.341	80.008	19.994	103.179	20.038	8.124	0.542
949.500	559.610	80.008	19.994	103.186	20.040	7.977	0.516
950.000	559.868	80.009	19.995	103.191	20.039	8.076	0.524
950.500	560.089	80.009	19.994	103.193	20.038	8.093	0.504
951.000	560.379	80.009	19.994	103.191	20.035	8.340	0.495
951.500	560.632	80.009	19.994	103.187	20.040	7.988	0.527
952.000	560.892	80.010	19.994	103.182	20.039	8.034	0.528
952.500	561.108	80.008	19.994	103.178	20.042	7.853	0.495
953.000	561.402	80.008	19.994	103.181	20.041	7.911	0.493
953.500	561.663	80.008	19.993	103.184	20.036	8.315	0.532
954.000	561.919	80.008	19.995	103.189	20.038	8.088	0.536
954.500	562.189	80.009	19.993	103.190	20.039	8.043	0.521
955.000	562.443	80.010	19.994	103.188	20.037	8.220	0.525
955.500	562.736	80.009	19.993	103.184	20.035	8.361	0.535
956.000	562.989	80.009	19.995	103.183	20.042	7.837	0.547
956.500	563.218	80.010	19.993	103.178	20.044	7.690	0.515
957.001	563.487	80.009	19.994	103.177	20.042	7.854	0.490
957.501	563.762	80.010	19.994	103.178	20.038	8.086	0.521
958.001	564.002	80.010	19.993	103.176	20.041	7.921	0.529
958.501	564.262	80.009	19.993	103.176	20.037	8.225	0.507
959.000	564.533	80.010	19.994	103.179	20.040	7.936	0.515
959.500	564.756	80.010	19.993	103.183	20.042	7.827	0.513
960.000	565.017	80.010	19.993	103.184	20.040	7.989	0.489
960.500	565.287	80.011	19.994	103.187	20.036	8.284	0.507
961.000	565.557	80.009	19.993	103.191	20.039	8.067	0.536
961.500	565.829	80.012	19.994	103.192	20.036	8.261	0.541
962.000	566.083	80.010	19.994	103.190	20.038	8.149	0.534
962.500	566.314	80.011	19.993	103.186	20.032	8.593	0.506
963.000	566.649	80.009	19.993	103.184	20.037	8.180	0.526
963.500	566.863	80.010	19.994	103.181	20.038	8.151	0.557
964.000	567.141	80.011	19.993	103.175	20.038	8.119	0.520
964.500	567.397	80.010	19.995	103.174	20.038	8.142	0.513
965.000	567.679	80.009	19.993	103.173	20.042	7.814	0.536
965.500	567.947	80.009	19.994	103.172	20.040	7.969	0.544
966.000	568.163	80.009	19.994	103.171	20.039	8.077	0.517
966.500	568.414	80.008	19.995	103.172	20.040	7.959	0.475
967.000	568.691	80.008	19.995	103.171	20.038	8.136	0.498
967.500	568.952	80.007	19.994	103.174	20.036	8.250	0.533
968.000	569.181	80.007	19.994	103.176	20.038	8.113	0.513
968.500	569.455	80.007	19.995	103.173	20.037	8.206	0.497
969.000	569.702	80.008	19.994	103.172	20.036	8.251	0.512
969.500	569.982	80.008	19.994	103.175	20.038	8.116	0.524
970.000	570.239	80.008	19.996	103.174	20.038	8.141	0.532
970.500	570.554	80.007	19.995	103.178	20.039	8.053	0.555
971.001	570.780	80.007	19.995	103.179	20.043	7.733	0.556
971.500	571.052	80.006	19.995	103.178	20.036	8.246	0.519
972.000	571.266	80.008	19.995	103.176	20.037	8.168	0.492
972.500	571.516	80.007	19.995	103.176	20.036	8.315	0.475
973.000	571.817	80.008	19.996	103.172	20.039	8.016	0.507
973.501	572.090	80.008	19.997	103.173	20.036	8.260	0.562
974.000	572.319	80.007	19.995	103.172	20.037	8.230	0.538
974.500	572.600	80.007	19.996	103.170	20.039	8.012	0.506
975.000	572.856	80.008	19.996	103.168	20.038	8.138	0.524
975.500	573.134	80.007	19.994	103.167	20.036	8.281	0.535
976.000	573.372	80.007	19.995	103.167	20.036	8.271	0.525
976.500	573.657	80.008	19.995	103.167	20.036	8.263	0.520
977.000	573.920	80.008	19.996	103.169	20.035	8.324	0.536
977.500	574.151	80.008	19.996	103.172	20.036	8.271	0.521
978.000	574.422	80.007	19.995	103.174	20.036	8.301	0.498
978.500	574.704	80.007	19.995	103.177	20.038	8.159	0.527
979.000	574.992	80.007	19.996	103.180	20.035	8.325	0.561
979.500	575.267	80.008	19.995	103.181	20.035	8.384	0.566
980.000	575.530	80.007	19.996	103.182	20.034	8.431	0.550
980.500	575.802	80.008	19.995	103.185	20.034	8.427	0.537
981.000	576.035	80.008	19.995	103.185	20.035	8.357	0.520
981.500	576.289	80.009	19.995	103.185	20.032	8.553	0.496
982.000	576.523	80.007	19.995	103.184	20.032	8.617	0.487
982.501	576.784	80.008	19.995	103.179	20.032	8.612	0.491
983.001	577.059	80.008	19.995	103.174	20.035	8.349	0.515
983.501	577.291	80.009	19.994	103.170	20.030	8.770	0.522
984.001	577.557	80.009	19.995	103.168	20.036	8.300	0.503
984.501	577.821	80.009	19.994	103.165	20.032	8.609	0.514
985.000	578.086	80.009	19.995	103.167	20.032	8.563	0.529
985.500	578.356	80.009	19.994	103.169	20.032	8.588	0.532
986.000	578.611	80.008	19.995	103.170	20.033	8.475	0.530
986.500	578.850	80.009	19.994	103.172	20.032	8.572	0.509
987.000	579.100	80.008	19.994	103.177	20.035	8.341	0.491
987.500	579.345	80.009	19.994	103.180	20.034	8.400	0.492
988.000	579.595	80.009	19.993	103.179	20.034	8.461	0.495
988.500	579.839	80.009	19.994	103.179	20.035	8.320	0.495
989.000	580.092	80.008	19.994	103.176	20.035	8.319	0.495
989.500	580.363	80.008	19.994	103.172	20.032	8.557	0.510
990.001	580.603	80.010	19.994	103.167	20.033	8.515	0.518
990.500	580.883	80.009	19.995	103.166	20.031	8.664	0.516
991.000	581.132	80.010	19.993	103.171	20.037	8.187	0.525
991.500	581.354	80.009	19.994	103.173	20.036	8.275	0.500
992.000	581.652	80.008	19.995	103.176	20.035	8.322	0.496
992.500	581.876	80.008	19.994	103.179	20.037	8.219	0.521
993.000	582.162	80.009	19.994	103.180	20.035	8.329	0.516
993.500	582.411	80.009	19.994	103.175	20.032	8.547	0.523
994.000	582.689	80.010	19.994	103.173	20.032	8.589	0.531
994.500	582.904	80.008	19.993	103.171	20.035	8.387	0.510
995.000	583.135	80.009	19.994	103.168	20.030	8.715	0.469
995.500	583.428	80.009	19.994	103.168	20.033	8.483	0.485
996.000	583.673	80.008	19.993	103.168	20.032	8.576	0.531
996.500	583.937	80.007	19.994	103.170	20.034	8.433	0.524
997.000	584.173	80.009	19.995	103.174	20.038	8.120	0.504
997.500	584.439	80.006	19.994	103.179	20.036	8.261	0.501
998.000	584.665	80.008	19.995	103.184	20.037	8.210	0.497
998.500	584.960	80.008	19.994	103.185	20.033	8.509	0.506
999.000	585.189	80.007	19.994	103.185	20.034	8.460	0.522
999.500	585.463	80.007	19.995	103.181	20.033	8.473	0.514
1000.000	585.690	80.006	19.995	103.176	20.033	8.534	0.502
1000.500	585.991	80.008	19.994	103.171	20.036	8.269	0.514
1001.000	586.263	80.006	19.995	103.171	20.032	8.612	0.550
1001.500	586.498	80.008	19.994	103.170	20.033	8.521	0.540
1002.000	586.760	80.008	19.995	103.173	20.031	8.629	0.502
1002.500	587.055	80.007	19.993	103.175	20.036	8.267	0.527
1003.000	587.265	80.008	19.995	103.179	20.036	8.260	0.531
1003.500	587.510	80.007	19.994	103.183	20.029	8.785	0.480
1004.000	587.780	80.006	19.994	103.186	20.025	9.105	0.486
1004.500	588.082	80.009	19.993	103.183	20.028	8.923	0.544
1005.000	588.294	80.007	19.994	103.181	20.030	8.759	0.543
1005.500	588.549	80.007	19.994	103.177	20.028	8.879	0.490
1006.000	588.824	80.008	19.994	103.174	20.031	8.681	0.498
1006.500	589.055	80.006	19.995	103.171	20.028	8.867	0.519
1007.000	589.325	80.007	19.994	103.172	20.030	8.713	0.504
1007.500	589.543	80.007	19.994	103.176	20.027	8.938	0.494
1008.000	589.852	80.007	19.994	103.179	20.027	8.938	0.507
1008.500	590.108	80.007	19.994	103.178	20.027	8.991	0.546
1009.000	590.345	80.008	19.994	103.178	20.026	9.007	0.529
1009.500	590.649	80.008	19.994	103.177	20.031	8.652	0.517
1010.000	590.876	80.010	19.994	103.173	20.027	8.997	0.536
1010.500	591.146	80.009	19.994	103.170	20.031	8.692	0.514
1011.000	591.392	80.007	19.994	103.170	20.025	9.111	0.507
1011.500	591.656	80.007	19.994	103.171	20.028	8.896	0.513
1012.000	591.926	80.008	19.994	103.173	20.028	8.854	0.522
1012.500	592.152	80.008	19.993	103.172	20.025	9.092	0.515
1013.000	592.398	80.008	19.994	103.174	20.032	8.593	0.484
1013.500	592.673	80.010	19.993	103.176	20.026	9.031	0.497
1014.000	592.906	80.009	19.993	103.175	20.026	9.045	0.514
1014.500	593.219	80.009	19.993	103.176	20.026	9.064	0.526
1015.000	593.406	80.010	19.994	103.176	20.024	9.233	0.523
1015.500	593.692	80.009	19.993	103.174	20.023	9.301	0.487
1016.000	593.957	80.009	19.993	103.172	20.024	9.213	0.512
1016.500	594.196	80.008	19.994	103.171	20.024	9.213	0.528
1017.000	594.457	80.009	19.993	103.170	20.026	9.063	0.502
1017.500	594.706	80.009	19.993	103.173	20.026	9.029	0.505
1018.000	594.956	80.008	19.993	103.173	20.024	9.229	0.505
1018.501	595.186	80.008	19.992	103.174	20.022	9.353	0.490
1019.001	595.450	80.009	19.993	103.173	20.024	9.195	0.487
1019.501	595.724	80.009	19.994	103.175	20.024	9.178	0.516
1020.000	595.990	80.009	19.995	103.172	20.025	9.098	0.539
1020.500	596.190	80.009	19.993	103.173	20.022	9.315	0.503
1021.000	596.418	80.011	19.994	103.173	20.021	9.462	0.447
1021.500	596.676	80.009	19.993	103.173	20.028	8.906	0.457
1022.000	596.926	80.009	19.994	103.173	20.022	9.336	0.497
1022.500	597.222	80.008	19.994	103.174	20.025	9.138	0.528
1023.000	597.501	80.006	19.992	103.175	20.024	9.176	0.561
1023.500	597.719	80.008	19.994	103.175	20.022	9.323	0.536
1024.000	597.966	80.009	19.993	103.175	20.024	9.203	0.481
1024.500	598.199	80.009	19.993	103.173	20.031	8.647	0.473
1025.000	598.459	80.009	19.993	103.172	20.026	9.037	0.486
1025.500	598.712	80.009	19.994	103.174	20.024	9.182	0.503
1026.000	598.998	80.010	19.995	103.180	20.027	8.935	0.526
1026.500	599.221	80.009	19.995	103.183	20.023	9.240	0.524
1027.000	599.506	80.009	19.995	103.186	20.025	9.133	0.508
1027.500	599.726	80.009	19.994	103.188	20.023	9.266	0.506
1028.000	600.010	80.009	19.993	103.186	20.026	9.045	0.504
1028.500	600.215	80.008	19.994	103.182	20.023	9.304	0.497
1029.000	600.464	80.008	19.995	103.182	20.024	9.182	0.472
1029.501	600.728	80.010	19.995	103.180	20.023	9.260	0.484
1030.001	600.971	80.009	19.994	103.177	20.023	9.289	0.510
1030.501	601.247	80.010	19.995	103.176	20.021	9.422	0.513
1031.001	601.469	80.010	19.994	103.173	20.025	9.119	0.509
1031.500	601.757	80.009	19.994	103.170	20.027	8.973	0.504
1032.000	601.964	80.009	19.994	103.169	20.025	9.150	0.502
1032.500	602.213	80.009	19.995	103.169	20.024	9.232	0.476
1033.000	602.535	80.010	19.993	103.169	20.027	8.999	0.513
1033.500	602.756	80.009	19.994	103.168	20.023	9.281	0.557
1034.000	603.025	80.011	19.994	103.168	20.028	8.891	0.517
1034.500	603.261	80.007	19.996	103.169	20.023	9.255	0.498
1035.001	603.495	80.009	19.994	103.169	20.024	9.196	0.487
1035.501	603.751	80.009	19.995	103.169	20.023	9.270	0.480
1036.000	604.012	80.010	19.995	103.169	20.025	9.119	0.503
1036.500	604.276	80.010	19.994	103.168	20.021	9.447	0.522
1037.000	604.559	80.010	19.994	103.166	20.024	9.188	0.536
1037.500	604.772	80.010	19.994	103.163	20.022	9.354	0.521
1038.000	605.072	80.009	19.994	103.163	20.025	9.114	0.504
1038.500	605.321	80.009	19.995	103.164	20.023	9.257	0.531
1039.001	605.550	80.012	19.994	103.166	20.022	9.318	0.514
1039.501	605.815	80.009	19.995	103.167	20.023	9.280	0.486
1040.000	606.037	80.012	19.994	103.169	20.022	9.342	0.491
1040.500	606.296	80.010	19.995	103.170	20.020	9.518	0.484
1041.001	606.566	80.011	19.995	103.169	20.023	9.249	0.505
1041.501	606.821	80.011	19.995	103.167	20.016	9.779	0.527
1042.001	607.064	80.010	19.994	103.167	20.025	9.125	0.512
1042.500	607.343	80.011	19.995	103.167	20.024	9.236	0.510
1043.000	607.550	80.011	19.996	103.166	20.023	9.272	0.504
