Repository: ulfsri/fsri_materials_database

# Materials and Products Database

## 01_Data

Raw data generated from each apparatus are included here in plain-text format. The data is organized first by material, next by the short name of test apparatus used, and where applicable additional filtering by test settings.

### material.json

Each material directory contains a json file of the same name as the material. This file links the data stored in the repository as well as data and graphs produced by the accompanying scripts (__02_Scripts__) to the respective landing page for the material on the front-end website.

File: 01_Data/Polyester_Microfiber_Sheet/MCC/Polyester_Microfiber_Sheet_MCC_30K_min_211209_R3.txt (part 3 of 4)
T Correction Coefficients:	0	1.024463	0
Time Shift (s):	14
*
Time (s)	Temperature (C)	N2 flow rate (cc/min)	O2 flow rate (cc/min)	Flow Rate (cc/min)	Oxygen (%)	HRR (W/g)	Heating rate (C/s)
697.500	423.558	80.007	19.996	103.586	18.636	82.258	0.485
698.000	423.814	80.005	19.995	103.584	18.617	83.535	0.470
698.500	424.062	80.006	19.994	103.585	18.599	84.754	0.487
699.000	424.348	80.007	19.994	103.586	18.581	85.967	0.519
699.500	424.596	80.006	19.995	103.596	18.566	86.936	0.534
700.000	424.805	80.007	19.995	103.617	18.548	88.173	0.496
700.500	425.088	80.008	19.995	103.647	18.531	89.308	0.475
701.000	425.347	80.006	19.995	103.671	18.513	90.488	0.517
701.500	425.608	80.007	19.996	103.690	18.492	91.901	0.531
702.000	425.833	80.009	19.994	103.705	18.474	93.136	0.503
702.500	426.099	80.007	19.994	103.712	18.453	94.567	0.488
703.000	426.336	80.007	19.994	103.706	18.426	96.334	0.497
703.500	426.575	80.008	19.995	103.705	18.403	97.876	0.490
704.000	426.824	80.008	19.997	103.705	18.379	99.495	0.482
704.500	427.103	80.008	19.997	103.715	18.357	101.008	0.508
705.000	427.340	80.008	19.994	103.739	18.335	102.454	0.522
705.500	427.581	80.008	19.995	103.754	18.312	103.963	0.497
706.000	427.818	80.009	19.995	103.762	18.284	105.837	0.478
706.500	428.034	80.010	19.995	103.768	18.262	107.306	0.465
707.000	428.315	80.007	19.994	103.767	18.240	108.798	0.475
707.500	428.588	80.009	19.996	103.753	18.215	110.497	0.526
708.000	428.834	80.007	19.996	103.750	18.193	112.037	0.537
708.500	429.113	80.007	19.995	103.756	18.164	113.991	0.522
709.000	429.367	80.004	19.995	103.778	18.145	115.280	0.529
709.500	429.585	80.007	19.995	103.795	18.124	116.638	0.503
710.000	429.804	80.008	19.995	103.806	18.098	118.390	0.455
710.500	430.059	80.007	19.995	103.813	18.072	120.153	0.456
711.000	430.321	80.009	19.995	103.816	18.043	122.043	0.496
711.500	430.604	80.009	19.996	103.803	18.014	124.060	0.531
712.000	430.821	80.009	19.996	103.792	17.990	125.645	0.523
712.500	431.097	80.008	19.996	103.806	17.963	127.492	0.496
713.000	431.338	80.008	19.994	103.827	17.942	128.870	0.505
713.500	431.583	80.009	19.994	103.841	17.924	130.045	0.501
714.000	431.843	80.009	19.995	103.856	17.905	131.274	0.495
714.500	432.114	80.008	19.995	103.874	17.890	132.290	0.518
715.000	432.352	80.007	19.994	103.876	17.869	133.658	0.520
715.500	432.571	80.007	19.994	103.870	17.851	134.818	0.483
716.000	432.827	80.006	19.994	103.864	17.827	136.416	0.466
716.500	433.100	80.008	19.995	103.858	17.804	137.967	0.502
717.000	433.317	80.008	19.995	103.856	17.780	139.618	0.510
717.500	433.567	80.008	19.995	103.865	17.754	141.349	0.478
718.000	433.817	80.009	19.995	103.886	17.730	143.017	0.483
718.500	434.095	80.007	19.996	103.915	17.702	144.913	0.514
719.000	434.339	80.009	19.995	103.944	17.676	146.723	0.526
719.500	434.605	80.008	19.995	103.964	17.653	148.320	0.516
720.000	434.871	80.010	19.995	103.965	17.633	149.689	0.521
720.500	435.126	80.007	19.994	103.955	17.614	150.932	0.527
721.000	435.386	80.008	19.995	103.953	17.598	152.038	0.518
721.500	435.649	80.010	19.994	103.959	17.581	153.174	0.519
722.000	435.887	80.009	19.996	103.969	17.566	154.190	0.512
722.500	436.122	80.008	19.994	103.988	17.553	155.043	0.487
723.000	436.406	80.009	19.995	104.008	17.542	155.768	0.496
723.500	436.631	80.008	19.994	104.010	17.533	156.379	0.514
724.000	436.883	80.009	19.996	104.001	17.521	157.154	0.493
724.500	437.175	80.007	19.994	103.985	17.512	157.760	0.511
725.000	437.400	80.009	19.996	103.967	17.500	158.558	0.531
725.500	437.638	80.010	19.996	103.944	17.494	158.986	0.490
726.000	437.888	80.008	19.996	103.926	17.482	159.808	0.475
726.500	438.146	80.010	19.995	103.910	17.475	160.267	0.498
727.000	438.397	80.010	19.995	103.902	17.468	160.752	0.508
727.500	438.654	80.010	19.995	103.904	17.458	161.412	0.509
728.000	438.911	80.010	19.993	103.920	17.451	161.860	0.512
728.500	439.161	80.008	19.997	103.945	17.442	162.446	0.511
729.001	439.413	80.011	19.995	103.980	17.438	162.741	0.504
729.500	439.686	80.007	19.994	104.011	17.433	163.106	0.513
730.000	439.893	80.011	19.996	104.042	17.426	163.542	0.502
730.500	440.172	80.009	19.997	104.064	17.415	164.259	0.483
731.000	440.445	80.008	19.995	104.079	17.414	164.365	0.519
731.500	440.677	80.009	19.996	104.088	17.407	164.828	0.528
732.000	440.943	80.008	19.994	104.095	17.402	165.151	0.501
732.500	441.174	80.008	19.995	104.097	17.398	165.460	0.498
733.000	441.417	80.007	19.997	104.096	17.394	165.742	0.486
733.500	441.677	80.007	19.998	104.094	17.386	166.253	0.488
734.000	441.935	80.009	19.997	104.091	17.381	166.564	0.511
734.500	442.163	80.009	19.995	104.084	17.378	166.765	0.502
735.000	442.422	80.008	19.995	104.077	17.373	167.097	0.486
735.500	442.667	80.006	19.996	104.073	17.370	167.270	0.496
736.000	442.920	80.008	19.995	104.075	17.363	167.798	0.501
736.500	443.174	80.007	19.995	104.078	17.360	167.933	0.502
737.000	443.430	80.006	19.995	104.085	17.354	168.377	0.509
737.500	443.656	80.007	19.996	104.093	17.351	168.514	0.496
738.000	443.920	80.008	19.996	104.098	17.346	168.883	0.486
738.500	444.185	80.007	19.997	104.099	17.342	169.128	0.510
739.000	444.433	80.007	19.993	104.099	17.338	169.426	0.521
739.500	444.681	80.008	19.995	104.098	17.331	169.894	0.504
740.000	444.904	80.006	19.995	104.099	17.331	169.865	0.483
740.500	445.161	80.007	19.995	104.099	17.324	170.301	0.475
741.000	445.429	80.006	19.995	104.099	17.321	170.553	0.502
741.500	445.684	80.009	19.994	104.100	17.318	170.732	0.524
742.000	445.938	80.006	19.993	104.104	17.314	171.014	0.516
742.500	446.176	80.006	19.993	104.110	17.311	171.208	0.501
743.000	446.439	80.007	19.994	104.115	17.313	171.077	0.496
743.500	446.695	80.007	19.995	104.118	17.311	171.187	0.510
744.000	446.940	80.007	19.995	104.119	17.309	171.288	0.510
744.500	447.178	80.009	19.995	104.116	17.312	171.128	0.491
745.000	447.505	80.006	19.993	104.112	17.314	170.938	0.524
745.500	447.732	80.006	19.995	104.106	17.314	170.951	0.560
746.000	447.962	80.004	19.996	104.103	17.317	170.750	0.506
746.500	448.243	80.007	19.996	104.102	17.316	170.773	0.484
747.000	448.499	80.007	19.996	104.100	17.323	170.326	0.524
747.500	448.753	80.007	19.995	104.096	17.328	169.975	0.523
748.000	448.979	80.007	19.995	104.088	17.334	169.585	0.495
748.500	449.263	80.005	19.995	104.085	17.340	169.151	0.495
749.000	449.504	80.008	19.994	104.083	17.343	168.951	0.517
749.500	449.761	80.007	19.995	104.080	17.352	168.321	0.511
750.001	450.043	80.006	19.995	104.075	17.360	167.751	0.519
750.500	450.245	80.005	19.994	104.075	17.370	167.117	0.512
751.000	450.520	80.007	19.995	104.071	17.378	166.507	0.480
751.500	450.773	80.007	19.994	104.065	17.387	165.905	0.502
752.000	451.010	80.006	19.995	104.063	17.395	165.404	0.509
752.500	451.281	80.004	19.995	104.064	17.409	164.425	0.499
753.000	451.514	80.007	19.996	104.064	17.423	163.508	0.506
753.500	451.806	80.005	19.995	104.064	17.433	162.824	0.515
754.000	452.024	80.005	19.994	104.064	17.450	161.678	0.518
754.500	452.305	80.008	19.994	104.063	17.461	160.893	0.505
755.000	452.551	80.006	19.994	104.062	17.476	159.904	0.513
755.500	452.812	80.005	19.994	104.060	17.492	158.792	0.517
756.000	453.047	80.005	19.995	104.052	17.508	157.695	0.501
756.500	453.324	80.007	19.994	104.045	17.527	156.465	0.504
757.001	453.570	80.007	19.994	104.036	17.546	155.165	0.518
757.500	453.796	80.005	19.994	104.024	17.563	154.011	0.498
758.000	454.093	80.006	19.995	104.015	17.584	152.576	0.497
758.500	454.341	80.009	19.995	104.010	17.605	151.147	0.533
759.000	454.584	80.007	19.996	104.003	17.625	149.809	0.518
759.500	454.849	80.007	19.995	103.997	17.650	148.134	0.500
760.000	455.124	80.008	19.993	103.994	17.671	146.723	0.524
760.500	455.335	80.006	19.995	103.986	17.695	145.073	0.513
761.001	455.635	80.005	19.996	103.975	17.719	143.464	0.498
761.500	455.899	80.006	19.994	103.967	17.745	141.727	0.537
762.000	456.160	80.005	19.995	103.960	17.771	139.987	0.544
762.500	456.391	80.004	19.995	103.952	17.798	138.175	0.508
763.000	456.665	80.008	19.995	103.947	17.824	136.452	0.498
763.500	456.934	80.007	19.995	103.939	17.851	134.618	0.524
764.000	457.177	80.007	19.993	103.932	17.880	132.653	0.528
764.500	457.426	80.006	19.996	103.924	17.905	130.947	0.502
765.000	457.698	80.007	19.995	103.915	17.937	128.806	0.507
765.500	457.942	80.006	19.994	103.905	17.964	127.005	0.519
766.000	458.184	80.006	19.993	103.897	17.991	125.200	0.500
766.500	458.425	80.006	19.994	103.889	18.019	123.317	0.484
767.000	458.687	80.005	19.995	103.880	18.042	121.736	0.493
767.500	458.970	80.004	19.995	103.867	18.077	119.451	0.524
768.000	459.229	80.004	19.995	103.855	18.108	117.340	0.543
768.500	459.469	80.007	19.993	103.847	18.138	115.320	0.520
769.000	459.718	80.004	19.994	103.839	18.164	113.563	0.494
769.500	459.958	80.005	19.994	103.831	18.194	111.578	0.489
770.000	460.241	80.006	19.995	103.823	18.228	109.336	0.506
770.500	460.493	80.003	19.995	103.813	18.255	107.498	0.529
771.000	460.721	80.006	19.996	103.804	18.285	105.525	0.507
771.500	460.982	80.006	19.994	103.792	18.316	103.453	0.485
772.000	461.226	80.005	19.994	103.778	18.353	100.965	0.498
772.500	461.491	80.005	19.992	103.769	18.385	98.805	0.507
773.000	461.775	80.006	19.995	103.761	18.414	96.886	0.529
773.500	462.034	80.006	19.995	103.752	18.448	94.623	0.546
774.000	462.255	80.006	19.994	103.741	18.484	92.229	0.511
774.500	462.555	80.007	19.995	103.733	18.517	90.039	0.501
775.000	462.782	80.008	19.995	103.725	18.550	87.779	0.524
775.500	463.061	80.006	19.992	103.710	18.587	85.345	0.517
776.000	463.315	80.007	19.992	103.697	18.617	83.351	0.520
776.500	463.546	80.007	19.995	103.687	18.653	80.903	0.509
777.000	463.870	80.005	19.996	103.674	18.685	78.810	0.520
777.500	464.097	80.005	19.992	103.659	18.720	76.467	0.553
778.000	464.359	80.009	19.996	103.651	18.750	74.412	0.520
778.500	464.597	80.008	19.994	103.642	18.780	72.452	0.494
779.000	464.848	80.009	19.995	103.630	18.812	70.305	0.494
779.500	465.089	80.008	19.995	103.620	18.839	68.497	0.491
780.000	465.338	80.007	19.993	103.614	18.868	66.542	0.492
780.500	465.594	80.009	19.994	103.607	18.895	64.782	0.497
781.000	465.818	80.006	19.993	103.600	18.924	62.830	0.492
781.500	466.136	80.006	19.995	103.596	18.949	61.181	0.511
782.000	466.373	80.008	19.996	103.595	18.977	59.308	0.549
782.500	466.616	80.008	19.994	103.592	19.004	57.514	0.518
783.000	466.860	80.009	19.994	103.590	19.029	55.835	0.484
783.500	467.124	80.010	19.995	103.584	19.050	54.413	0.497
784.000	467.386	80.010	19.992	103.576	19.075	52.745	0.517
784.500	467.582	80.006	19.995	103.570	19.099	51.192	0.492
785.000	467.894	80.008	19.994	103.558	19.121	49.668	0.483
785.500	468.103	80.008	19.995	103.546	19.143	48.231	0.514
786.000	468.363	80.008	19.994	103.536	19.163	46.875	0.495
786.500	468.623	80.008	19.994	103.528	19.182	45.627	0.495
787.000	468.875	80.007	19.993	103.516	19.201	44.394	0.516
787.500	469.138	80.008	19.995	103.504	19.220	43.104	0.514
788.000	469.390	80.009	19.993	103.494	19.236	42.042	0.515
788.501	469.654	80.007	19.994	103.486	19.258	40.604	0.515
789.000	469.942	80.008	19.995	103.475	19.272	39.635	0.534
789.500	470.177	80.009	19.996	103.468	19.291	38.387	0.538
790.001	470.434	80.005	19.996	103.461	19.305	37.478	0.508
790.501	470.699	80.007	19.995	103.454	19.321	36.380	0.507
791.000	470.914	80.008	19.995	103.447	19.336	35.354	0.501
791.500	471.189	80.008	19.997	103.442	19.353	34.261	0.485
792.000	471.456	80.008	19.995	103.436	19.365	33.478	0.516
792.500	471.700	80.008	19.995	103.432	19.380	32.475	0.527
793.000	471.943	80.008	19.996	103.428	19.394	31.532	0.499
793.500	472.252	80.006	19.996	103.421	19.409	30.532	0.520
794.000	472.474	80.009	19.994	103.414	19.419	29.874	0.542
794.500	472.707	80.008	19.995	103.408	19.430	29.094	0.493
795.000	472.993	80.009	19.996	103.403	19.445	28.114	0.487
795.500	473.251	80.008	19.994	103.398	19.454	27.561	0.531
796.000	473.518	80.008	19.995	103.390	19.466	26.728	0.534
796.500	473.797	80.007	19.995	103.383	19.474	26.216	0.536
797.000	474.045	80.007	19.996	103.375	19.488	25.299	0.537
797.500	474.315	80.008	19.995	103.367	19.498	24.610	0.523
798.000	474.586	80.006	19.998	103.360	19.511	23.733	0.529
798.500	474.855	80.008	19.996	103.359	19.519	23.212	0.540
799.000	475.130	80.006	19.996	103.359	19.528	22.623	0.542
799.500	475.361	80.006	19.996	103.358	19.535	22.117	0.525
800.000	475.648	80.009	19.996	103.357	19.546	21.398	0.512
800.500	475.897	80.008	19.994	103.356	19.556	20.773	0.527
801.000	476.122	80.008	19.996	103.354	19.566	20.050	0.505
801.500	476.394	80.008	19.995	103.348	19.574	19.518	0.486
802.000	476.674	80.010	19.995	103.341	19.580	19.147	0.524
802.500	476.897	80.008	19.995	103.338	19.590	18.457	0.527
803.000	477.144	80.007	19.996	103.332	19.598	17.974	0.486
803.500	477.441	80.010	19.996	103.326	19.604	17.543	0.507
804.000	477.686	80.007	19.994	103.325	19.611	17.110	0.543
804.500	477.959	80.009	19.995	103.324	19.616	16.751	0.530
805.000	478.250	80.008	19.993	103.322	19.622	16.337	0.541
805.500	478.494	80.010	19.995	103.320	19.633	15.656	0.550
806.000	478.765	80.008	19.995	103.318	19.637	15.352	0.525
806.500	479.033	80.009	19.997	103.318	19.643	14.941	0.527
807.000	479.278	80.009	19.994	103.313	19.649	14.566	0.526
807.500	479.542	80.009	19.995	103.310	19.656	14.130	0.511
808.000	479.825	80.009	19.994	103.305	19.660	13.822	0.528
808.500	480.082	80.010	19.994	103.305	19.665	13.474	0.544
809.000	480.340	80.010	19.995	103.302	19.672	13.040	0.528
809.500	480.541	80.009	19.995	103.299	19.677	12.679	0.487
810.000	480.817	80.009	19.994	103.295	19.684	12.215	0.468
810.500	481.073	80.011	19.996	103.296	19.686	12.120	0.505
811.000	481.361	80.008	19.994	103.293	19.693	11.667	0.538
811.500	481.607	80.009	19.994	103.291	19.695	11.497	0.539
812.000	481.854	80.008	19.995	103.290	19.699	11.256	0.514
812.500	482.141	80.007	19.995	103.288	19.708	10.663	0.513
813.000	482.398	80.007	19.995	103.282	19.709	10.602	0.539
813.500	482.650	80.007	19.997	103.273	19.712	10.399	0.526
814.000	482.912	80.008	19.996	103.270	19.719	9.905	0.512
814.500	483.167	80.006	19.996	103.269	19.724	9.597	0.516
815.000	483.427	80.008	19.994	103.267	19.730	9.213	0.516
815.500	483.674	80.006	19.995	103.266	19.731	9.084	0.511
816.000	483.941	80.004	19.996	103.270	19.736	8.752	0.510
816.500	484.208	80.006	19.996	103.266	19.740	8.515	0.524
817.000	484.491	80.006	19.996	103.261	19.745	8.215	0.542
817.500	484.703	80.005	19.994	103.259	19.746	8.102	0.523
818.000	484.958	80.006	19.996	103.259	19.749	7.921	0.481
818.500	485.224	80.007	19.992	103.258	19.753	7.663	0.494
819.000	485.501	80.007	19.996	103.261	19.752	7.697	0.532
819.500	485.738	80.006	19.995	103.263	19.756	7.441	0.529
820.000	486.017	80.005	19.996	103.261	19.763	7.015	0.515
820.500	486.253	80.006	19.995	103.258	19.765	6.880	0.515
821.000	486.541	80.002	19.995	103.254	19.767	6.690	0.519
821.500	486.755	80.005	19.997	103.248	19.767	6.731	0.513
822.000	487.027	80.006	19.996	103.244	19.771	6.479	0.495
822.500	487.268	80.005	19.996	103.244	19.774	6.262	0.499
823.000	487.553	80.006	19.995	103.244	19.778	5.983	0.519
823.500	487.839	80.005	19.996	103.244	19.779	5.950	0.549
824.000	488.067	80.005	19.995	103.244	19.779	5.923	0.542
824.500	488.380	80.005	19.996	103.244	19.783	5.644	0.527
825.000	488.611	80.005	19.996	103.243	19.786	5.439	0.543
825.500	488.844	80.006	19.997	103.243	19.789	5.251	0.505
826.000	489.124	80.004	19.996	103.242	19.789	5.235	0.489
826.500	489.357	80.006	19.995	103.243	19.791	5.104	0.513
827.000	489.628	80.007	19.995	103.242	19.794	4.928	0.508
827.500	489.868	80.005	19.996	103.239	19.797	4.700	0.507
828.000	490.154	80.006	19.994	103.238	19.799	4.625	0.518
828.500	490.452	80.005	19.997	103.238	19.799	4.571	0.555
829.000	490.683	80.007	19.995	103.235	19.801	4.443	0.557
829.500	490.943	80.006	19.996	103.235	19.802	4.411	0.510
830.000	491.208	80.006	19.995	103.238	19.803	4.357	0.507
830.500	491.466	80.005	19.994	103.239	19.807	4.097	0.524
831.000	491.702	80.007	19.995	103.234	19.808	3.992	0.509
831.500	491.954	80.006	19.997	103.230	19.812	3.764	0.491
832.000	492.177	80.006	19.995	103.224	19.811	3.823	0.481
832.500	492.469	80.007	19.994	103.218	19.810	3.848	0.495
833.000	492.765	80.007	19.995	103.215	19.816	3.484	0.552
833.500	492.987	80.006	19.994	103.217	19.815	3.523	0.553
834.000	493.281	80.008	19.996	103.217	19.819	3.256	0.517
834.500	493.538	80.005	19.994	103.216	19.818	3.324	0.533
835.001	493.786	80.007	19.993	103.216	19.819	3.281	0.528
835.500	494.076	80.008	19.994	103.213	19.819	3.290	0.522
836.000	494.300	80.006	19.997	103.209	19.820	3.192	0.526
836.500	494.575	80.007	19.995	103.209	19.824	2.946	0.507
837.000	494.833	80.008	19.994	103.210	19.825	2.898	0.516
837.500	495.140	80.009	19.995	103.209	19.825	2.847	0.549
838.000	495.355	80.006	19.996	103.207	19.828	2.657	0.543
838.500	495.632	80.008	19.994	103.206	19.829	2.630	0.507
839.000	495.865	80.007	19.996	103.205	19.825	2.847	0.501
839.500	496.190	80.006	19.996	103.203	19.831	2.442	0.534
840.000	496.407	80.008	19.993	103.203	19.828	2.652	0.550
840.500	496.634	80.007	19.993	103.202	19.831	2.438	0.493
841.000	496.951	80.008	19.995	103.203	19.832	2.418	0.494
841.500	497.182	80.007	19.996	103.203	19.833	2.341	0.546
842.000	497.444	80.006	19.995	103.203	19.835	2.221	0.520
842.500	497.719	80.008	19.994	103.203	19.835	2.173	0.515
843.000	497.993	80.006	19.995	103.203	19.835	2.180	0.543
843.500	498.211	80.007	19.995	103.201	19.836	2.162	0.520
844.000	498.489	80.006	19.995	103.201	19.838	1.984	0.494
844.500	498.750	80.006	19.997	103.201	19.839	1.965	0.518
845.000	499.000	80.007	19.995	103.201	19.842	1.764	0.525
845.500	499.271	80.006	19.994	103.201	19.841	1.829	0.516
846.000	499.533	80.007	19.992	103.201	19.843	1.701	0.527
846.500	499.830	80.009	19.996	103.201	19.846	1.448	0.547
847.000	500.054	80.007	19.997	103.201	19.846	1.448	0.540
847.500	500.312	80.007	19.996	103.201	19.846	1.504	0.501
848.000	500.599	80.005	19.995	103.201	19.845	1.569	0.513
848.500	500.794	80.006	19.998	103.202	19.846	1.502	0.513
849.000	501.065	80.006	19.995	103.202	19.848	1.369	0.474
849.500	501.358	80.006	19.995	103.197	19.846	1.465	0.515
850.000	501.597	80.007	19.996	103.190	19.846	1.447	0.548
850.500	501.870	80.006	19.997	103.189	19.845	1.527	0.522
851.000	502.107	80.006	19.995	103.184	19.847	1.378	0.511
851.500	502.386	80.006	19.997	103.180	19.849	1.283	0.514
852.000	502.624	80.006	19.996	103.179	19.846	1.450	0.516
852.500	502.892	80.005	19.995	103.181	19.851	1.129	0.511
853.000	503.123	80.008	19.996	103.176	19.853	1.036	0.503
853.500	503.402	80.006	19.995	103.172	19.850	1.188	0.505
854.000	503.655	80.007	19.995	103.170	19.851	1.154	0.521
854.500	503.881	80.007	19.995	103.171	19.854	0.918	0.506
855.000	504.149	80.006	19.995	103.171	19.850	1.190	0.486
855.500	504.379	80.007	19.995	103.172	19.855	0.859	0.496
856.000	504.693	80.006	19.996	103.174	19.853	1.007	0.521
856.500	504.954	80.009	19.994	103.176	19.855	0.878	0.559
857.000	505.158	80.008	19.995	103.177	19.854	0.914	0.520
857.500	505.400	80.007	19.995	103.176	19.859	0.611	0.456
858.000	505.689	80.008	19.995	103.174	19.855	0.896	0.488
858.500	505.962	80.007	19.995	103.172	19.858	0.661	0.546
859.000	506.210	80.006	19.995	103.171	19.858	0.697	0.541
859.500	506.472	80.010	19.994	103.168	19.856	0.830	0.516
860.000	506.730	80.008	19.995	103.168	19.857	0.751	0.515
860.500	506.992	80.008	19.996	103.169	19.860	0.554	0.520
861.000	507.261	80.008	19.995	103.167	19.858	0.704	0.525
861.500	507.467	80.010	19.995	103.164	19.857	0.773	0.503
862.000	507.698	80.008	19.994	103.166	19.858	0.704	0.456
862.501	508.013	80.007	19.995	103.164	19.858	0.687	0.492
863.000	508.215	80.009	19.995	103.164	19.857	0.765	0.532
863.500	508.481	80.008	19.994	103.165	19.857	0.747	0.492
864.000	508.711	80.008	19.996	103.166	19.858	0.679	0.482
864.500	508.957	80.009	19.994	103.164	19.858	0.703	0.486
865.000	509.191	80.007	19.994	103.164	19.858	0.710	0.478
865.500	509.490	80.009	19.996	103.164	19.857	0.753	0.507
866.000	509.724	80.009	19.995	103.164	19.861	0.470	0.533
866.500	510.007	80.008	19.994	103.163	19.859	0.624	0.525
867.000	510.220	80.008	19.996	103.164	19.859	0.626	0.506
867.500	510.539	80.007	19.995	103.166	19.856	0.839	0.514
868.000	510.762	80.007	19.996	103.169	19.861	0.482	0.537
868.500	511.019	80.008	19.993	103.169	19.863	0.344	0.511
869.000	511.276	80.008	19.994	103.169	19.860	0.518	0.496
869.500	511.521	80.009	19.995	103.168	19.862	0.419	0.508
870.000	511.780	80.009	19.992	103.166	19.858	0.660	0.503
870.500	512.045	80.008	19.994	103.164	19.860	0.534	0.514
871.000	512.317	80.009	19.995	103.164	19.860	0.575	0.531
871.500	512.531	80.007	19.995	103.163	19.862	0.387	0.512
872.000	512.812	80.007	19.993	103.164	19.860	0.538	0.490
872.500	513.029	80.009	19.995	103.164	19.864	0.287	0.496
873.000	513.304	80.007	19.995	103.165	19.864	0.283	0.495
873.500	513.586	80.007	19.996	103.166	19.861	0.461	0.524
874.000	513.836	80.008	19.995	103.167	19.860	0.525	0.545
874.500	514.119	80.008	19.995	103.167	19.861	0.450	0.532
875.000	514.303	80.007	19.996	103.167	19.862	0.393	0.500
875.500	514.607	80.008	19.995	103.167	19.863	0.380	0.477
876.000	514.872	80.009	19.995	103.166	19.862	0.394	0.529
876.500	515.106	80.008	19.994	103.164	19.862	0.418	0.534
877.000	515.325	80.007	19.994	103.163	19.862	0.409	0.476
877.500	515.601	80.008	19.994	103.163	19.865	0.238	0.474
878.000	515.858	80.007	19.994	103.163	19.863	0.328	0.514
878.500	516.176	80.007	19.994	103.164	19.866	0.134	0.554
879.000	516.373	80.007	19.994	103.166	19.862	0.382	0.544
879.500	516.627	80.007	19.996	103.167	19.863	0.376	0.483
880.000	516.938	80.008	19.993	103.168	19.861	0.479	0.508
880.500	517.101	80.006	19.993	103.168	19.864	0.251	0.520
881.000	517.468	80.008	19.995	103.168	19.865	0.235	0.502
881.500	517.658	80.009	19.997	103.167	19.864	0.251	0.544
882.000	517.951	80.006	19.995	103.167	19.866	0.176	0.520
882.500	518.198	80.008	19.994	103.167	19.865	0.186	0.511
883.000	518.447	80.007	19.994	103.166	19.865	0.244	0.518
883.500	518.727	80.006	19.996	103.166	19.866	0.179	0.513
884.000	518.992	80.009	19.996	103.166	19.867	0.082	0.537
884.500	519.167	80.008	19.996	103.166	19.866	0.125	0.492
885.000	519.515	80.009	19.994	103.165	19.868	-0.016	0.482
885.500	519.706	80.008	19.996	103.164	19.866	0.163	0.532
886.000	519.974	80.006	19.996	103.164	19.867	0.081	0.499
886.500	520.304	80.008	19.995	103.163	19.866	0.181	0.528
887.000	520.500	80.007	19.995	103.161	19.868	-0.016	0.562
887.500	520.755	80.009	19.994	103.159	19.871	-0.217	0.488
888.000	520.995	80.010	19.997	103.159	19.867	0.106	0.473
888.500	521.281	80.008	19.996	103.158	19.866	0.158	0.511
889.000	521.472	80.011	19.996	103.157	19.870	-0.106	0.501
889.500	521.778	80.007	19.993	103.159	19.870	-0.151	0.487
890.000	521.969	80.008	19.994	103.161	19.869	-0.059	0.497
890.500	522.283	80.010	19.995	103.162	19.868	0.030	0.501
891.000	522.505	80.008	19.997	103.160	19.866	0.127	0.520
891.500	522.800	80.010	19.997	103.160	19.876	-0.493	0.526
892.000	523.033	80.010	19.994	103.158	19.865	0.219	0.523
892.500	523.290	80.009	19.996	103.157	19.866	0.118	0.509
893.000	523.574	80.009	19.993	103.155	19.872	-0.240	0.516
893.500	523.827	80.008	19.994	103.156	19.881	-0.819	0.539
894.000	524.031	80.011	19.994	103.157	19.868	0.047	0.497
894.500	524.310	80.009	19.995	103.159	19.872	-0.235	0.470
895.000	524.578	80.007	19.994	103.159	19.869	-0.066	0.515
895.500	524.739	80.006	19.993	103.162	19.866	0.129	0.488
896.000	525.107	80.006	19.995	103.164	19.872	-0.276	0.479
896.500	525.270	80.007	19.994	103.164	19.874	-0.360	0.530
897.000	525.653	80.007	19.993	103.164	19.869	-0.041	0.539
897.500	525.773	80.007	19.994	103.164	19.861	0.453	0.525
898.000	526.028	80.008	19.995	103.162	19.867	0.072	0.439
898.500	526.320	80.005	19.994	103.160	19.879	-0.699	0.461
899.000	526.589	80.004	19.996	103.160	19.864	0.255	0.554
899.500	526.853	80.008	19.996	103.162	19.862	0.394	0.547
900.001	527.131	80.008	19.994	103.161	19.875	-0.446	0.537
900.500	527.230	80.005	19.993	103.158	19.872	-0.233	0.460
901.000	527.594	80.006	19.996	103.152	19.862	0.430	0.420
901.500	527.953	80.008	19.996	103.147	19.872	-0.238	0.593
902.000	527.991	80.007	19.995	103.143	19.873	-0.296	0.560
902.500	528.340	80.008	19.995	103.142	19.872	-0.242	0.392
903.000	528.683	80.007	19.995	103.145	19.869	-0.032	0.540
903.500	528.949	80.008	19.996	103.152	19.873	-0.314	0.651
904.000	529.174	80.005	19.994	103.157	19.872	-0.256	0.550
904.500	529.379	80.009	19.995	103.159	19.872	-0.265	0.460
905.000	529.470	80.008	19.995	103.160	19.867	0.099	0.363
905.500	530.109	80.007	19.998	103.158	19.870	-0.086	0.513
906.000	529.786	80.006	19.995	103.156	19.870	-0.090	0.523
906.500	530.334	80.006	19.994	103.154	19.865	0.190	0.270
907.000	531.081	80.006	19.996	103.151	19.871	-0.170	0.760
907.500	531.370	80.007	19.996	103.150	19.869	-0.077	1.166
908.000	530.899	80.004	19.995	103.153	19.869	-0.075	0.427
908.500	531.791	80.005	19.995	103.155	19.867	0.059	0.120
909.000	531.384	80.006	19.995	103.157	19.870	-0.131	0.453
909.500	531.865	80.008	19.995	103.158	19.869	-0.084	0.279
910.000	532.190	80.006	19.996	103.153	19.872	-0.231	0.440
910.500	532.723	80.007	19.996	103.148	19.872	-0.242	0.832
911.000	532.399	80.004	19.995	103.145	19.870	-0.097	0.534
911.500	532.739	80.007	19.995	103.146	19.869	-0.036	0.112
912.000	533.343	80.004	19.996	103.147	19.869	-0.050	0.480
912.500	533.821	80.008	19.996	103.148	19.872	-0.240	1.013
913.000	533.333	80.006	19.996	103.149	19.870	-0.113	0.536
913.500	533.911	80.007	19.995	103.147	19.868	0.004	0.040
914.000	534.677	80.006	19.994	103.147	19.868	0.030	0.717
914.500	534.213	80.005	19.998	103.147	19.869	-0.054	0.823
915.000	534.122	80.002	19.997	103.149	19.868	0.011	-0.126
915.500	534.783	80.006	19.997	103.149	19.872	-0.249	0.008
916.000	535.466	80.008	19.995	103.149	19.870	-0.125	0.957
916.500	535.456	80.007	19.996	103.147	19.870	-0.138	1.008
917.000	535.515	80.005	19.997	103.145	19.871	-0.176	0.361
917.500	536.054	80.006	19.996	103.147	19.875	-0.437	0.324
918.000	536.290	80.005	19.995	103.153	19.874	-0.357	0.687
918.500	536.582	80.007	19.995	103.156	19.871	-0.208	0.651
919.000	536.662	80.006	19.995	103.157	19.870	-0.147	0.449
919.500	537.001	80.005	19.996	103.156	19.873	-0.315	0.395
920.000	537.341	80.006	19.996	103.152	19.872	-0.240	0.549
920.500	537.392	80.008	19.994	103.147	19.874	-0.371	0.535
921.000	537.875	80.006	19.995	103.147	19.876	-0.543	0.463
921.500	538.027	80.005	19.995	103.146	19.875	-0.450	0.585
922.000	538.175	80.005	19.994	103.146	19.876	-0.547	0.467
922.500	538.493	80.006	19.996	103.147	19.875	-0.446	0.383
923.000	538.781	80.007	19.995	103.148	19.874	-0.351	0.536
923.500	539.009	80.007	19.995	103.147	19.874	-0.371	0.561
924.000	539.304	80.008	19.997	103.148	19.873	-0.332	0.520
924.500	539.583	80.006	19.992	103.151	19.873	-0.285	0.548
925.000	539.784	80.004	19.993	103.153	19.873	-0.289	0.527
925.500	540.039	80.005	19.996	103.155	19.873	-0.289	0.468
926.000	540.231	80.007	19.996	103.156	19.872	-0.249	0.451
926.500	540.577	80.006	19.995	103.157	19.873	-0.299	0.492
927.000	540.804	80.006	19.995	103.158	19.875	-0.432	0.556
927.500	541.036	80.005	19.994	103.155	19.872	-0.262	0.516
928.000	541.281	80.006	19.995	103.156	19.877	-0.574	0.468
928.500	541.615	80.004	19.993	103.153	19.875	-0.477	0.528
929.000	541.758	80.006	19.994	103.154	19.876	-0.511	0.528
929.500	542.110	80.005	19.995	103.149	19.876	-0.486	0.486
930.000	542.361	80.005	19.993	103.151	19.877	-0.554	0.549
930.500	542.563	80.005	19.993	103.152	19.876	-0.534	0.528
931.000	542.795	80.005	19.994	103.152	19.874	-0.416	0.443
931.500	543.103	80.005	19.993	103.151	19.874	-0.407	0.487
932.000	543.288	80.007	19.995	103.156	19.875	-0.468	0.516
932.500	543.634	80.006	19.994	103.156	19.877	-0.554	0.512
933.000	543.798	80.003	19.996	103.150	19.873	-0.333	0.520
933.500	544.063	80.005	19.996	103.147	19.875	-0.428	0.470
934.000	544.369	80.006	19.994	103.145	19.875	-0.473	0.500
934.500	544.543	80.006	19.996	103.138	19.875	-0.446	0.525
935.000	544.825	80.006	19.995	103.138	19.874	-0.400	0.467
935.500	545.024	80.005	19.995	103.142	19.875	-0.427	0.468
936.000	545.347	80.006	19.995	103.149	19.875	-0.421	0.502
936.500	545.507	80.008	19.995	103.152	19.875	-0.462	0.503
937.000	545.806	80.007	19.994	103.158	19.876	-0.545	0.471
937.500	546.072	80.007	19.994	103.159	19.877	-0.604	0.512
938.000	546.297	80.006	19.993	103.159	19.875	-0.448	0.528
938.500	546.515	80.006	19.994	103.159	19.875	-0.468	0.467
939.000	546.755	80.006	19.996	103.157	19.875	-0.419	0.451
939.500	547.028	80.007	19.995	103.156	19.877	-0.557	0.486
940.000	547.295	80.006	19.994	103.160	19.874	-0.362	0.526
940.500	547.537	80.007	19.994	103.163	19.875	-0.423	0.524
941.000	547.811	80.007	19.994	103.162	19.873	-0.344	0.513
941.500	548.042	80.007	19.995	103.165	19.874	-0.371	0.511
942.000	548.331	80.006	19.996	103.167	19.874	-0.358	0.513
942.500	548.538	80.006	19.994	103.161	19.876	-0.498	0.508
943.000	548.768	80.007	19.993	103.156	19.877	-0.583	0.466
943.500	549.087	80.008	19.993	103.155	19.875	-0.470	0.493
944.000	549.352	80.008	19.994	103.151	19.879	-0.744	0.567
944.500	549.588	80.008	19.995	103.145	19.875	-0.421	0.543
945.000	549.783	80.007	19.993	103.149	19.878	-0.620	0.465
945.500	550.063	80.007	19.992	103.153	19.875	-0.419	0.452
946.000	550.300	80.008	19.994	103.151	19.878	-0.672	0.496
946.500	550.552	80.008	19.994	103.154	19.874	-0.391	0.503
947.000	550.786	80.008	19.993	103.157	19.874	-0.357	0.488
947.500	551.067	80.007	19.994	103.156	19.877	-0.572	0.501
948.000	551.316	80.007	19.997	103.152	19.874	-0.382	0.522
948.500	551.506	80.008	19.994	103.154	19.875	-0.475	0.484
949.000	551.779	80.008	19.994	103.155	19.877	-0.554	0.451
949.500	552.050	80.008	19.994	103.157	19.875	-0.452	0.504
950.000	552.297	80.009	19.995	103.160	19.876	-0.513	0.531
950.500	552.616	80.008	19.994	103.160	19.873	-0.301	0.542
951.000	552.816	80.009	19.994	103.157	19.874	-0.364	0.543
951.500	553.058	80.008	19.993	103.155	19.878	-0.634	0.480
952.000	553.304	80.008	19.995	103.152	19.874	-0.382	0.464
952.500	553.588	80.009	19.997	103.152	19.877	-0.565	0.509
953.000	553.824	80.007	19.996	103.156	19.875	-0.455	0.525
953.500	554.093	80.009	19.994	103.160	19.877	-0.597	0.512
954.000	554.326	80.007	19.995	103.160	19.876	-0.498	0.503
954.500	554.578	80.007	19.994	103.159	19.875	-0.443	0.493
955.000	554.811	80.008	19.994	103.159	19.878	-0.624	0.485
955.500	555.064	80.007	19.995	103.159	19.875	-0.461	0.486
956.000	555.322	80.008	19.993	103.161	19.875	-0.452	0.499
956.500	555.595	80.008	19.994	103.162	19.878	-0.667	0.521
957.000	555.842	80.007	19.994	103.164	19.871	-0.165	0.525
957.500	556.100	80.008	19.995	103.161	19.873	-0.303	0.513
958.000	556.339	80.006	19.993	103.161	19.871	-0.181	0.502
958.500	556.580	80.007	19.995	103.157	19.877	-0.588	0.488
959.000	556.786	80.006	19.995	103.151	19.876	-0.522	0.463
959.500	557.082	80.007	19.995	103.146	19.876	-0.500	0.474
960.000	557.362	80.007	19.994	103.149	19.875	-0.444	0.539
960.500	557.605	80.006	19.995	103.149	19.876	-0.548	0.550
961.000	557.836	80.007	19.993	103.150	19.875	-0.453	0.499
961.500	558.131	80.007	19.994	103.152	19.877	-0.600	0.500
962.000	558.313	80.008	19.995	103.157	19.878	-0.652	0.502
962.500	558.625	80.007	19.996	103.155	19.877	-0.554	0.485
963.000	558.832	80.006	19.994	103.152	19.876	-0.484	0.506
963.500	559.079	80.008	19.994	103.151	19.877	-0.586	0.486
964.000	559.349	80.006	19.994	103.151	19.877	-0.561	0.485
964.500	559.597	80.009	19.993	103.150	19.875	-0.470	0.517
965.000	559.873	80.007	19.994	103.152	19.877	-0.566	0.521
965.500	560.140	80.008	19.995	103.150	19.877	-0.588	0.534
966.000	560.365	80.010	19.995	103.148	19.877	-0.561	0.518
966.500	560.655	80.008	19.993	103.149	19.874	-0.366	0.504
967.000	560.877	80.006	19.995	103.148	19.876	-0.520	0.513
967.500	561.162	80.009	19.994	103.145	19.875	-0.470	0.509
968.000	561.393	80.011	19.993	103.147	19.875	-0.432	0.511
968.500	561.656	80.006	19.995	103.149	19.878	-0.645	0.505
969.000	561.924	80.009	19.994	103.151	19.874	-0.375	0.513
969.500	562.132	80.010	19.995	103.151	19.876	-0.514	0.503
970.001	562.412	80.011	19.996	103.154	19.873	-0.332	0.482
970.500	562.664	80.009	19.994	103.156	19.874	-0.382	0.510
971.000	562.924	80.009	19.995	103.157	19.876	-0.500	0.522
971.500	563.180	80.010	19.994	103.152	19.878	-0.663	0.514
972.000	563.414	80.011	19.994	103.152	19.874	-0.401	0.503
972.500	563.667	80.007	19.994	103.153	19.876	-0.507	0.488
973.000	563.946	80.009	19.994	103.154	19.878	-0.618	0.509
973.500	564.176	80.009	19.996	103.155	19.876	-0.536	0.521
974.000	564.476	80.009	19.995	103.161	19.878	-0.649	0.519
974.500	564.687	80.009	19.994	103.162	19.878	-0.638	0.520
975.000	564.970	80.008	19.994	103.162	19.879	-0.717	0.503
975.500	565.192	80.009	19.996	103.161	19.876	-0.545	0.500
976.000	565.439	80.007	19.995	103.160	19.877	-0.586	0.487
976.500	565.714	80.008	19.995	103.158	19.877	-0.554	0.495
977.000	565.932	80.009	19.996	103.152	19.876	-0.525	0.507
977.500	566.230	80.009	19.995	103.147	19.878	-0.656	0.505
978.000	566.490	80.008	19.996	103.142	19.877	-0.566	0.537
978.500	566.704	80.008	19.996	103.138	19.878	-0.618	0.516
979.000	566.999	80.006	19.994	103.137	19.877	-0.590	0.491
979.500	567.243	80.007	19.995	103.143	19.876	-0.500	0.524
980.000	567.465	80.006	19.995	103.150	19.876	-0.505	0.503
980.500	567.731	80.007	19.997	103.155	19.874	-0.364	0.478
981.000	567.967	80.009	19.994	103.159	19.874	-0.409	0.496
981.500	568.255	80.008	19.995	103.159	19.877	-0.554	0.513
982.000	568.497	80.005	19.996	103.159	19.880	-0.785	0.526
982.500	568.747	80.005	19.995	103.155	19.875	-0.455	0.511
983.000	568.995	80.006	19.995	103.151	19.877	-0.602	0.495
983.500	569.265	80.007	19.995	103.147	19.875	-0.423	0.508
984.000	569.522	80.010	19.997	103.146	19.874	-0.412	0.522
984.500	569.770	80.007	19.996	103.141	19.877	-0.563	0.516
985.000	569.992	80.006	19.994	103.140	19.877	-0.577	0.488
985.500	570.264	80.007	19.997	103.143	19.877	-0.602	0.482
986.000	570.534	80.007	19.995	103.148	19.875	-0.453	0.518
986.500	570.803	80.008	19.996	103.149	19.876	-0.505	0.540
987.000	571.052	80.007	19.995	103.151	19.877	-0.563	0.529
987.500	571.338	80.006	19.996	103.155	19.876	-0.520	0.527
988.000	571.550	80.006	19.996	103.156	19.873	-0.349	0.517
988.500	571.833	80.008	19.996	103.152	19.875	-0.423	0.496
989.000	572.113	80.007	19.995	103.151	19.876	-0.541	0.529
989.500	572.353	80.008	19.996	103.150	19.875	-0.439	0.542
990.000	572.591	80.007	19.995	103.150	19.875	-0.432	0.499
990.500	572.867	80.008	19.996	103.150	19.874	-0.400	0.496
991.000	573.093	80.008	19.995	103.149	19.876	-0.548	0.508
991.500	573.368	80.006	19.996	103.151	19.874	-0.378	0.501
992.000	573.597	80.006	19.996	103.152	19.874	-0.392	0.503
992.500	573.870	80.006	19.996	103.148	19.875	-0.455	0.503
993.000	574.166	80.006	19.995	103.142	19.875	-0.461	0.535
993.500	574.405	80.008	19.995	103.145	19.874	-0.407	0.552
994.000	574.662	80.007	19.995	103.141	19.875	-0.477	0.516
994.500	574.935	80.006	19.994	103.137	19.874	-0.358	0.513
995.000	575.197	80.007	19.996	103.138	19.875	-0.444	0.533
995.500	575.422	80.007	19.995	103.137	19.878	-0.624	0.511
996.000	575.697	80.006	19.994	103.136	19.875	-0.430	0.493
996.500	575.964	80.006	19.995	103.141	19.875	-0.457	0.521
997.000	576.222	80.006	19.996	103.149	19.872	-0.269	0.534
997.500	576.440	80.006	19.996	103.154	19.875	-0.426	0.500
998.000	576.669	80.007	19.995	103.157	19.874	-0.383	0.462
998.500	576.970	80.006	19.995	103.154	19.876	-0.513	0.489
999.000	577.188	80.007	19.996	103.152	19.876	-0.493	0.525
999.500	577.475	80.006	19.995	103.144	19.874	-0.371	0.512
1000.000	577.721	80.006	19.995	103.137	19.873	-0.290	0.519
1000.500	577.974	80.006	19.995	103.133	19.873	-0.348	0.516
1001.000	578.243	80.006	19.997	103.138	19.873	-0.310	0.510
1001.500	578.459	80.006	19.995	103.136	19.873	-0.330	0.503
1002.000	578.717	80.007	19.996	103.139	19.876	-0.493	0.479
1002.500	578.959	80.007	19.996	103.142	19.874	-0.378	0.487
1003.000	579.231	80.007	19.995	103.145	19.873	-0.342	0.507
1003.500	579.460	80.006	19.995	103.141	19.874	-0.405	0.508
1004.000	579.760	80.007	19.996	103.141	19.871	-0.165	0.515
1004.500	579.968	80.006	19.995	103.141	19.873	-0.349	0.518
1005.000	580.246	80.006	19.995	103.139	19.874	-0.366	0.497
1005.500	580.530	80.006	19.996	103.135	19.872	-0.251	0.524
1006.000	580.743	80.005	19.995	103.140	19.874	-0.391	0.530
1006.500	580.995	80.007	19.996	103.139	19.873	-0.287	0.481
1007.000	581.278	80.006	19.996	103.137	19.873	-0.314	0.500
1007.500	581.539	80.005	19.997	103.138	19.874	-0.391	0.539
1008.000	581.750	80.006	19.996	103.141	19.874	-0.376	0.508
1008.500	582.002	80.005	19.997	103.137	19.872	-0.278	0.467
1009.000	582.244	80.005	19.995	103.137	19.872	-0.258	0.478
1009.500	582.536	80.007	19.996	103.137	19.870	-0.106	0.514
1010.000	582.796	80.005	19.997	103.140	19.872	-0.255	0.543
1010.500	583.022	80.006	19.996	103.142	19.870	-0.129	0.519
1011.000	583.293	80.006	19.997	103.144	19.872	-0.220	0.491
1011.500	583.543	80.006	19.997	103.142	19.871	-0.165	0.509
1012.000	583.787	80.005	19.995	103.144	19.872	-0.236	0.508
1012.500	584.030	80.005	19.996	103.145	19.869	-0.084	0.491
1013.000	584.298	80.005	19.995	103.146	19.870	-0.129	0.499
1013.500	584.551	80.006	19.995	103.150	19.869	-0.054	0.516
1014.000	584.775	80.004	19.995	103.154	19.868	0.002	0.499
1014.500	585.074	80.005	19.995	103.152	19.869	-0.020	0.500
1015.000	585.347	80.005	19.995	103.147	19.869	-0.048	0.547
1015.500	585.585	80.005	19.997	103.143	19.867	0.070	0.541
1016.000	585.851	80.005	19.995	103.138	19.873	-0.292	0.507
1016.500	586.089	80.004	19.994	103.134	19.870	-0.117	0.504
1017.000	586.332	80.006	19.995	103.134	19.870	-0.125	0.493
1017.500	586.609	80.006	19.996	103.135	19.872	-0.220	0.500
1018.000	586.858	80.007	19.996	103.138	19.868	0.030	0.523
1018.500	587.129	80.006	19.996	103.143	19.871	-0.174	0.523
1019.000	587.348	80.006	19.994	103.146	19.870	-0.086	0.505
1019.500	587.592	80.008	19.995	103.149	19.868	0.039	0.476
1020.000	587.871	80.006	19.995	103.149	19.867	0.075	0.493
1020.500	588.131	80.007	19.994	103.151	19.869	-0.048	0.531
1021.000	588.356	80.007	19.994	103.157	19.872	-0.233	0.512
1021.500	588.646	80.008	19.994	103.144	19.868	0.047	0.500
1022.000	588.889	80.008	19.993	103.125	19.867	0.111	0.524
1022.500	589.122	80.007	19.993	103.115	19.869	-0.084	0.505
1023.000	589.362	80.007	19.995	103.110	19.867	0.068	0.475
1023.500	589.640	80.007	19.994	103.097	19.868	0.013	0.495
1024.000	589.910	80.009	19.995	103.107	19.871	-0.158	0.533
1024.500	590.156	80.008	19.995	103.122	19.870	-0.091	0.532
1025.001	590.402	80.009	19.995	103.131	19.869	-0.075	0.504
1025.501	590.672	80.009	19.995	103.144	19.869	-0.047	0.504
1026.000	590.923	80.009	19.995	103.179	19.871	-0.172	0.518
1026.500	591.157	80.009	19.993	103.192	19.872	-0.226	0.503
1027.000	591.463	80.007	19.994	103.199	19.871	-0.185	0.513
1027.500	591.691	80.008	19.994	103.200	19.870	-0.104	0.537
1028.000	591.886	80.008	19.995	103.186	19.871	-0.185	0.479
1028.500	592.176	80.006	19.995	103.152	19.867	0.054	0.454
1029.001	592.451	80.009	19.995	103.144	19.869	-0.054	0.525
1029.501	592.705	80.008	19.996	103.138	19.870	-0.142	0.547
1030.000	592.962	80.008	19.995	103.137	19.869	-0.084	0.520
1030.500	593.211	80.008	19.994	103.142	19.868	0.043	0.509
1031.000	593.501	80.008	19.996	103.147	19.869	-0.065	0.522
1031.500	593.775	80.008	19.996	103.149	19.870	-0.109	0.551
1032.000	594.029	80.008	19.995	103.151	19.868	0.002	0.547
1032.500	594.224	80.009	19.995	103.150	19.869	-0.029	0.489
1033.000	594.548	80.007	19.994	103.144	19.867	0.091	0.484
1033.500	594.812	80.008	19.995	103.142	19.866	0.145	0.554
1034.000	595.080	80.009	19.995	103.140	19.867	0.113	0.560
1034.500	595.307	80.008	19.996	103.139	19.866	0.134	0.513
1035.001	595.575	80.006	19.996	103.143	19.865	0.210	0.495
1035.501	595.848	80.008	19.995	103.150	19.867	0.090	0.518
1036.000	596.111	80.008	19.995	103.152	19.868	-0.007	0.539
1036.500	596.371	80.008	19.995	103.153	19.866	0.124	0.530
1037.000	596.609	80.008	19.995	103.153	19.867	0.072	0.511
1037.500	596.845	80.007	19.995	103.155	19.866	0.147	0.486
1038.000	597.129	80.008	19.997	103.156	19.869	-0.038	0.497
1038.500	597.379	80.007	19.996	103.156	19.868	0.036	0.527
1039.000	597.619	80.006	19.995	103.153	19.868	-0.014	0.512
1039.501	597.891	80.006	19.996	103.156	19.868	-0.007	0.502
1040.001	598.130	80.008	19.994	103.148	19.869	-0.034	0.512
1040.501	598.402	80.007	19.995	103.142	19.867	0.081	0.511
1041.001	598.656	80.007	19.994	103.137	19.865	0.210	0.518
1041.500	598.903	80.008	19.995	103.137	19.868	-0.009	0.514
