Repository: ulfsri/fsri_materials_database

# Materials and Products Database

## 01_Data

Raw data generated from each apparatus are included here in plain-text format. The data is organized first by material, next by the short name of test apparatus used, and where applicable additional filtering by test settings.

### material.json

Each material directory contains a json file of the same name as the material. This file links the data stored in the repository as well as data and graphs produced by the accompanying scripts (__02_Scripts__) to the respective landing page for the material on the front-end website.

File: 01_Data/Polyisocyanurate_Foam_Board/Cone/Polyisocyanurate_Foam_Board_Cone_HF50Scalar_221129_R2.csv
LABORATORY,FSRI 
TEST IDENT,Polyiso_Foam_HF50_2
OPERATOR,Dow
MATERIAL,Polyisocyanurate Foam Board
ORIENTATION,Horizontal
HEAT FLUX,50
SURF AREA,0.009999999776482582
C FACTOR,0.03977454826235771
SPEC HOLDER DIFF,-566
SPECIMEN MASS,7.050000190734863
SCAN TIME,0.25
O2 DELAY TIME,11
CO DELAY TIME,11
CO2 DELAY TIME,8
FLOW FACTOR,1
SCAN COUNT,1577
TIME TO IGN,0.5
END OF TEST SCAN,1097
END OF TEST TIME,274.25
TEST STATUS,1
PRE TEST CMT,Dimensions: 101.65 x 101.32 x 23.12 mm; with tie wires; top foil layer of sample removed

File: 01_Data/Polyisocyanurate_Foam_Board/Cone/Polyisocyanurate_Foam_Board_Cone_HF50Scalar_221129_R4.csv
LABORATORY,FSRI 
TEST IDENT,Polyiso_Foam_HF50_4
OPERATOR,Dow
MATERIAL,Polyisocyanurate Foam Board
ORIENTATION,Horizontal
HEAT FLUX,50
SURF AREA,0.009999999776482582
C FACTOR,0.03977454826235771
SPEC HOLDER DIFF,-566
SPECIMEN MASS,7.119999885559082
SCAN TIME,0.25
O2 DELAY TIME,11
CO DELAY TIME,11
CO2 DELAY TIME,8
FLOW FACTOR,1
SCAN COUNT,1473
TIME TO IGN,0.75
END OF TEST SCAN,993
END OF TEST TIME,248.25
TEST STATUS,1
PRE TEST CMT,Dimensions: 101.33 x 101.28 x 23.42 mm; with tie wires; top foil layer of sample removed

File: 01_Data/Polyisocyanurate_Foam_Board/Cone/Polyisocyanurate_Foam_Board_Cone_HF75Scalar_221202_R2.csv
LABORATORY,FSRI 
TEST IDENT,Polyiso_Foam_HF75_2
OPERATOR,Dow
MATERIAL,Polyisocyanurate Foam Board
ORIENTATION,Horizontal
HEAT FLUX,75
SURF AREA,0.009999999776482582
C FACTOR,0.03977454826235771
SPEC HOLDER DIFF,-566
SPECIMEN MASS,7.369999885559082
SCAN TIME,0.25
O2 DELAY TIME,11
CO DELAY TIME,11
CO2 DELAY TIME,8
FLOW FACTOR,1
SCAN COUNT,847
TIME TO IGN,0.25
END OF TEST SCAN,367
END OF TEST TIME,91.75
TEST STATUS,1
PRE TEST CMT,Dimensions: 100.96 x 101.32 x 23.13 mm; with tie wires; top foil layer of sample removed

File: 01_Data/Polyisocyanurate_Foam_Board/Cone/Polyisocyanurate_Foam_Board_Cone_HF75Scalar_221202_R3.csv
LABORATORY,FSRI 
TEST IDENT,Polyiso_Foam_HF75_3
OPERATOR,Dow
MATERIAL,Polyisocyanurate Foam Board
ORIENTATION,Horizontal
HEAT FLUX,75
SURF AREA,0.009999999776482582
C FACTOR,0.03977454826235771
SPEC HOLDER DIFF,-566
SPECIMEN MASS,7.239999771118164
SCAN TIME,0.25
O2 DELAY TIME,11
CO DELAY TIME,11
CO2 DELAY TIME,8
FLOW FACTOR,1
SCAN COUNT,1031
TIME TO IGN,0.25
END OF TEST SCAN,551
END OF TEST TIME,137.75
TEST STATUS,1
PRE TEST CMT,Dimensions: 101.11 x 101.41 x 23.16 mm; with tie wires; top foil layer of sample removed

File: 01_Data/Polyisocyanurate_Foam_Board/Cone/Polyisocyanurate_Foam_Board_Cone_HF75Scalar_221202_R4.csv
LABORATORY,FSRI 
TEST IDENT,Polyiso_Foam_HF75_4
OPERATOR,Dow
MATERIAL,Polyisocyanurate Foam Board
ORIENTATION,Horizontal
HEAT FLUX,75
SURF AREA,0.009999999776482582
C FACTOR,0.03977454826235771
SPEC HOLDER DIFF,-566
SPECIMEN MASS,7.050000190734863
SCAN TIME,0.25
O2 DELAY TIME,11
CO DELAY TIME,11
CO2 DELAY TIME,8
FLOW FACTOR,1
SCAN COUNT,1037
TIME TO IGN,0.5
END OF TEST SCAN,557
END OF TEST TIME,139.25
TEST STATUS,1
PRE TEST CMT,Dimensions: 101.56 x 101.42 x 22.72 mm; with tie wires; top foil layer of sample removed

File: 01_Data/Polyisocyanurate_Foam_Board/Cone/Polyisocyanurate_Foam_Board_Cone_HF75Scan_220913_R1.csv (part 1 of 6)
Names,Time,Stack TC,Smoke TC,Exh Press,Smoke Comp,Smoke Meas,CO Meter,CO2 Meter,O2 Meter,Sample Mass,Ext Coeff,Start Test,Flame Verif
Chan Gain,,500,500,1,1,1,1,1,1,1,1,1.0,1.0
Offset,,0,0,0.139179989695549,0,0,0,0,0,0,0,0.0,0.0
Gain,,1,1,25.01099967956543,14.016157150268555,15.560724258422852,1,1,1,1.0009033679962158,1.029812216758728,1.0,1.0
Units,sec,C,C,Pa,%,%,%,%,%,g,/m,,
Baseline,,41.23279571533203,43.30319595336914,151.10736083984375,104.72351837158203,4.787858963012695,0.001082866219803691,0.0941493958234787,20.943614959716797,-1.549898386001587,27.870519638061523,,
1,0,40.67734146118164,42.5739860534668,146.73226928710938,105.30638885498047,4.7083916664123535,0.001094202627427876,0.10338590294122696,20.931922912597656,525.6244506835938,28.071666717529297,0.0,0.0
2,0.25,39.50836944580078,42.23553466796875,148.3443145751953,105.31280517578125,4.709341526031494,0.0010927267139777541,0.10334628075361252,20.93185806274414,525.3441162109375,28.07039451599121,0.0,0.0
3,0.5,40.23703384399414,42.2598991394043,155.403076171875,105.32093048095703,4.670401573181152,0.0010913984151557088,0.10331061482429504,20.931798934936523,525.6343994140625,28.146095275878906,0.0,0.0
4,0.75,39.41123580932617,42.23200988769531,150.85853576660156,105.309814453125,4.687497138977051,0.0010882643982768059,0.1032785177230835,20.931745529174805,525.2740478515625,28.112138748168945,0.0,0.0
5,1,39.94007873535156,42.29983901977539,150.78297424316406,105.31109619140625,4.6836981773376465,0.001085443887859583,0.10324963182210922,20.931697845458984,525.4342651367188,28.11957359313965,0.0,0.0
6,1.25,39.96622848510742,42.199302673339844,149.60447692871094,105.31665802001953,4.681324005126953,0.0010829053353518248,0.10318604856729507,20.93165397644043,525.2841186523438,28.1246280670166,0.0,0.0
7,1.5,39.8054313659668,41.96881103515625,150.8600616455078,105.32264709472656,4.674200534820557,0.0010806206846609712,0.1031288206577301,20.931615829467773,525.4041748046875,28.138900756835938,0.0,0.0
8,1.75,39.6937255859375,42.40360641479492,150.50514221191406,105.31879425048828,4.611516952514648,0.001081795315258205,0.10307731479406357,20.931581497192383,525.4041748046875,28.26053237915039,0.0,0.0
9,2,39.48500061035156,42.266788482666016,151.43939208984375,105.31494140625,4.675150394439697,0.0010828524827957153,0.10303095728158951,20.931781768798828,525.2841186523438,28.136402130126953,0.0,0.0
10,2.25,39.644981384277344,41.79533386230469,149.13507080078125,105.32050323486328,4.656630516052246,0.0010838039452210069,0.10295917093753815,20.931961059570312,525.4342651367188,28.172733306884766,0.0,0.0
11,2.5,39.66288375854492,42.21807861328125,149.67698669433594,105.32350158691406,4.644758224487305,0.0010846602963283658,0.10289456695318222,20.9321231842041,525.3441162109375,28.19605255126953,0.0,0.0
12,2.75,39.855716705322266,42.24532699584961,148.656494140625,105.3123779296875,4.692720890045166,0.0010854309657588601,0.10283642262220383,20.932270050048828,525.4542236328125,28.102294921875,0.0,0.0
13,3,39.51296615600586,42.065513610839844,151.4287109375,105.30596160888672,4.694145679473877,0.0010952026350423694,0.10278408974409103,20.932401657104492,525.3041381835938,28.099000930786133,0.0,0.0
14,3.25,40.1955680847168,41.966758728027344,154.36959838867188,105.31879425048828,4.671826362609863,0.0011039971141144633,0.10278209298849106,20.932519912719727,525.4142456054688,28.143157958984375,0.0,0.0
15,3.5,40.109249114990234,41.742122650146484,154.32456970214844,105.32178497314453,4.662328720092773,0.0011119120754301548,0.1027802973985672,20.932626724243164,525.4041748046875,28.16179656982422,0.0,0.0
16,3.75,39.252315521240234,41.95425796508789,147.9481658935547,105.32221984863281,4.633361339569092,0.001119035528972745,0.10277868062257767,20.932722091674805,525.3742065429688,28.218137741088867,0.0,0.0
17,4,39.69001388549805,42.209407806396484,149.33963012695312,105.31280517578125,4.666602611541748,0.001125446637161076,0.10277722775936127,20.93280792236328,525.3240966796875,28.15275001525879,0.0,0.0
18,4.25,39.900909423828125,42.162357330322266,150.45172119140625,105.31494140625,4.648557662963867,0.0011312166461721063,0.10289622843265533,20.932886123657227,525.3041381835938,28.187931060791016,0.0,0.0
19,4.5,40.292354583740234,41.97572326660156,151.4844207763672,105.32521057128906,4.589673042297363,0.0011519332183524966,0.10300333052873611,20.93295669555664,525.3641967773438,28.303972244262695,0.0,0.0
20,4.75,39.61690902709961,42.320823669433594,154.8000946044922,105.32862854003906,4.5982208251953125,0.0011705781798809767,0.10309971868991852,20.93310546875,525.2841186523438,28.287458419799805,0.0,0.0
21,5,39.70720672607422,42.02408981323242,150.73260498046875,105.29997253417969,4.65947961807251,0.0011873586336150765,0.1031864732503891,20.933238983154297,525.2540893554688,28.165449142456055,0.0,0.0
22,5.25,40.25600051879883,41.88718032836914,151.8256072998047,105.31879425048828,4.6001200675964355,0.0012024609604850411,0.10326454788446426,20.933359146118164,525.2740478515625,28.282882690429688,0.0,0.0
23,5.5,40.19182586669922,41.7457275390625,148.63206481933594,105.32478332519531,4.5212907791137695,0.0012328843586146832,0.10356058180332184,20.933467864990234,525.3341064453125,28.43954086303711,0.0,0.0
24,5.75,40.12728500366211,41.95969009399414,149.76553344726562,105.31195068359375,4.549783229827881,0.0012602653587237,0.10382701456546783,20.933565139770508,525.2640380859375,28.381690979003906,0.0,0.0
25,6,39.998416900634766,41.99921417236328,152.6217041015625,105.30767059326172,4.518441677093506,0.0012849082704633474,0.10406680405139923,20.933652877807617,525.2640380859375,28.44376564025879,0.0,0.0
26,6.25,40.3577766418457,41.677764892578125,149.40525817871094,105.32435607910156,4.578275680541992,0.0013070869026705623,0.10428261756896973,20.93326759338379,525.3041381835938,28.326358795166016,0.0,0.0
27,6.5,39.703834533691406,42.166664123535156,148.75648498535156,105.32777404785156,4.489948749542236,0.0013270477065816522,0.10447684675455093,20.93292236328125,525.3240966796875,28.502635955810547,0.0,0.0
28,6.75,39.685325622558594,41.97252655029297,147.43601989746094,105.30767059326172,4.534112453460693,0.0013450123369693756,0.10495379567146301,20.9326114654541,525.2841186523438,28.412490844726562,0.0,0.0
29,7,40.156002044677734,42.10892105102539,146.0644073486328,105.30596160888672,4.516541957855225,0.0014078671811148524,0.10538304597139359,20.932331085205078,525.2740478515625,28.447420120239258,0.0,0.0
30,7.25,40.2159538269043,42.28486251831055,151.1256866455078,105.31708526611328,4.492798328399658,0.0014644365292042494,0.10576937347650528,20.93187713623047,525.3240966796875,28.495986938476562,0.0,0.0
31,7.5,39.9586181640625,42.135169982910156,149.33045959472656,105.32307434082031,4.460506916046143,0.001515349023975432,0.10611706972122192,20.931468963623047,525.3240966796875,28.561662673950195,0.0,0.0
32,7.75,40.20319747924805,41.98637771606445,152.51560974121094,105.31708526611328,4.4491095542907715,0.0015611702110618353,0.10642999410629272,20.931100845336914,525.2740478515625,28.584257125854492,0.0,0.0
33,8,40.47665023803711,42.23854446411133,146.4170379638672,105.313232421875,4.406845569610596,0.0016024092910811305,0.10706635564565659,20.930768966674805,525.2540893554688,28.67015266418457,0.0,0.0
34,8.25,39.89618682861328,41.99696350097656,154.32456970214844,105.31836700439453,4.429164886474609,0.0016772157978266478,0.10763908177614212,20.930471420288086,525.2941284179688,28.624956130981445,0.0,0.0
35,8.5,40.042335510253906,42.394386291503906,150.66238403320312,105.3311996459961,4.499446392059326,0.0017445416888222098,0.1081545352935791,20.92997169494629,525.3240966796875,28.483840942382812,0.0,0.0
36,8.75,40.24401092529297,42.16708755493164,152.84228515625,105.31365966796875,4.408270359039307,0.0018051349325105548,0.10861844569444656,20.929521560668945,525.2640380859375,28.667266845703125,0.0,0.0
37,9,40.394622802734375,41.84554672241211,151.6782989501953,105.3115234375,4.432488918304443,0.0018596688751131296,0.10903596132993698,20.929115295410156,525.2540893554688,28.617591857910156,0.0,0.0
38,9.25,40.26625442504883,42.366363525390625,147.9451141357422,105.31922149658203,4.500396251678467,0.0019680338446050882,0.10941173136234283,20.92875099182129,525.2941284179688,28.480905532836914,0.0,0.0
39,9.5,39.86316680908203,42.15155029296875,150.1563262939453,105.32563781738281,4.520815849304199,0.0020655624102801085,0.1097499206662178,20.925874710083008,525.3141479492188,28.440563201904297,0.0,0.0
40,9.75,39.95094680786133,42.38351821899414,152.0347442626953,105.31280517578125,4.507994174957275,0.0021533381659537554,0.1125478446483612,20.92328643798828,525.1640014648438,28.465118408203125,0.0,0.0
41,10,40.26618957519531,42.159263610839844,151.144775390625,105.3106689453125,4.55833101272583,0.0022323362063616514,0.11506597697734833,20.920955657958984,525.1840209960938,28.3646240234375,0.0,1.0
42,10.25,40.0493049621582,42.41609191894531,146.99713134765625,105.31665802001953,4.661378860473633,0.002380578313022852,0.11733229458332062,20.918859481811523,525.1640014648438,28.163198471069336,0.0,1.0
43,10.5,40.00651931762695,42.2469482421875,142.610595703125,105.33676147460938,4.673725605010986,0.0025139963254332542,0.11937198042869568,20.910022735595703,525.1640014648438,28.141027450561523,0.0,1.0
44,10.75,40.098724365234375,42.64256286621094,147.677978515625,105.31280517578125,4.658054828643799,0.002634072443470359,0.12495756894350052,20.902069091796875,525.0839233398438,28.169313430786133,0.0,1.0
45,11,40.374637603759766,42.33912658691406,143.09832763671875,105.30767059326172,4.620064735412598,0.002742141019552946,0.12998460233211517,20.89491081237793,525.0639038085938,28.242849349975586,0.0,1.0
46,11.25,40.40388870239258,42.334102630615234,142.95864868164062,105.32521057128906,4.707441806793213,0.002839402761310339,0.1345089226961136,20.88846778869629,525.0839233398438,28.075103759765625,0.0,1.0
47,11.5,40.902244567871094,42.8494987487793,142.95481872558594,105.31964874267578,4.6803741455078125,0.002926938235759735,0.1385808140039444,20.88266944885254,525.1139526367188,28.126718521118164,0.0,1.0
48,11.75,40.50495529174805,42.580814361572266,139.7498321533203,105.31451416015625,4.7558794021606445,0.0031477229204028845,0.14623136818408966,20.877450942993164,525.0138549804688,27.98171043395996,0.0,1.0
49,12,40.87552261352539,42.52973937988281,140.79246520996094,105.30681610107422,4.6509318351745605,0.003346429206430912,0.1531168669462204,20.866962432861328,525.0038452148438,28.1826229095459,0.0,1.0
50,12.25,40.93862533569336,42.518375396728516,141.19471740722656,105.31623077392578,4.636685371398926,0.0035252647940069437,0.15931381285190582,20.85752296447754,525.0438842773438,28.21114158630371,0.0,1.0
51,12.5,41.38679885864258,42.92127227783203,146.07891845703125,105.31665802001953,4.524139881134033,0.0036862168926745653,0.1648910641670227,20.849027633666992,525.0538940429688,28.43315315246582,0.0,1.0
52,12.75,41.103328704833984,43.115684509277344,141.58856201171875,105.3115234375,4.469054222106934,0.003942851442843676,0.17296604812145233,20.84138298034668,524.9638061523438,28.543378829956055,0.0,1.0
53,13,42.19244384765625,43.074703216552734,139.2514190673828,105.30082702636719,4.504670143127441,0.0041738227009773254,0.18023352324962616,20.830564498901367,524.9437866210938,28.470752716064453,0.0,1.0
54,13.25,41.72053146362305,43.09996032714844,145.4988250732422,105.3294906616211,4.47570276260376,0.004381696693599224,0.18677425384521484,20.82082748413086,524.9638061523438,28.531490325927734,0.0,1.0
55,13.5,41.800201416015625,43.06800842285156,142.06332397460938,105.313232421875,4.443411350250244,0.004568783566355705,0.19266091287136078,20.81206512451172,524.9738159179688,28.595504760742188,0.0,1.0
56,13.75,41.82027053833008,43.41968536376953,139.65213012695312,105.30125427246094,4.535537242889404,0.004737161565572023,0.19795890152454376,20.80417823791504,524.8837280273438,28.409101486206055,0.0,1.0
57,14,41.98740005493164,43.56721115112305,141.2740936279297,105.30039978027344,4.499446392059326,0.005020501092076302,0.2050463855266571,20.79707908630371,524.813720703125,28.481197357177734,0.0,1.0
58,14.25,41.51445007324219,43.29031753540039,141.01611328125,105.30510711669922,4.483775615692139,0.005275506991893053,0.21142512559890747,20.787826538085938,524.8637084960938,28.513118743896484,0.0,1.0
59,14.5,41.57631301879883,43.219818115234375,142.1739959716797,105.30339813232422,4.38452672958374,0.005505012348294258,0.2171659916639328,20.779499053955078,524.8536987304688,28.715177536010742,0.0,1.0
60,14.75,41.854244232177734,43.03217697143555,141.33287048339844,105.28884887695312,4.43961238861084,0.005711567122489214,0.22233277559280396,20.772003173828125,524.7636108398438,28.60114097595215,0.0,1.0
61,15,42.05573654174805,43.21114730834961,137.65235900878906,105.29227447509766,4.448634624481201,0.006016016937792301,0.22698287665843964,20.765256881713867,524.7636108398438,28.58309555053711,0.0,1.0
62,15.25,42.30129623413086,43.40300369262695,143.0074920654297,105.30125427246094,4.4244160652160645,0.006290021352469921,0.23417285084724426,20.753856658935547,524.7736206054688,28.6331787109375,0.0,1.0
63,15.5,42.5064697265625,43.57530212402344,142.06942749023438,105.30510711669922,4.505620002746582,0.006536625325679779,0.24064382910728455,20.74359703063965,524.7836303710938,28.469215393066406,0.0,1.0
64,15.75,42.20221710205078,43.45857620239258,140.88253784179688,105.2927017211914,4.541235446929932,0.006758569274097681,0.2464677095413208,20.734363555908203,524.603515625,28.39702606201172,0.0,1.0
65,16,42.21603775024414,43.377281188964844,138.86367797851562,105.28884887695312,4.498022079467773,0.0070816148072481155,0.2517091929912567,20.72605323791504,524.5634765625,28.483068466186523,0.0,1.0
66,16.25,42.87353515625,43.93610763549805,141.1237335205078,105.30852508544922,4.536011695861816,0.007372355554252863,0.25642654299736023,20.71857452392578,524.673583984375,28.408781051635742,0.0,1.0
67,16.5,42.845794677734375,43.88760757446289,136.46316528320312,105.29612731933594,4.625763416290283,0.007634022273123264,0.26541298627853394,20.704429626464844,524.5634765625,28.230722427368164,0.0,1.0
68,16.75,43.47480392456055,44.26957702636719,135.2816162109375,105.28671264648438,4.702693462371826,0.007869522087275982,0.2735007703304291,20.691699981689453,524.413330078125,28.080917358398438,0.0,1.0
69,17,43.63386154174805,44.5309944152832,136.92266845703125,105.28713989257812,4.70601749420166,0.008184444159269333,0.28077977895736694,20.68024253845215,524.3932495117188,28.074573516845703,0.0,1.0
70,17.25,43.800254821777344,44.496826171875,138.5720977783203,105.30082702636719,4.665652751922607,0.008467874489724636,0.28733089566230774,20.662750244140625,524.50341796875,28.153564453125,0.0,1.0
71,17.5,43.32668685913086,45.24394226074219,134.78549194335938,105.28713989257812,4.656630516052246,0.008722961880266666,0.29822659492492676,20.64700698852539,523.8828125,28.169872283935547,0.0,1.0
72,17.75,43.8511848449707,44.676902770996094,135.34725952148438,105.28457641601562,4.684173107147217,0.008952540345489979,0.30803272128105164,20.63283920288086,524.413330078125,28.11638069152832,0.0,1.0
73,18,44.01109313964844,44.93912887573242,137.21499633789062,105.28286743164062,4.691771030426025,0.009345119819045067,0.3168582320213318,20.608612060546875,524.373291015625,28.101593017578125,0.0,1.0
74,18.25,43.83855056762695,45.473140716552734,133.4886932373047,105.29141998291016,4.571627616882324,0.009635768830776215,0.32480117678642273,20.598283767700195,524.353271484375,28.3366641998291,0.0,1.0
75,18.5,44.4888916015625,45.428443908691406,136.18380737304688,105.28628540039062,4.596321105957031,0.009897353127598763,0.3319498300552368,20.58481788635254,524.353271484375,28.287559509277344,0.0,1.0
76,18.75,44.28020095825195,45.83709716796875,131.28358459472656,105.2760238647461,4.482825756072998,0.009897353127598763,0.3418019413948059,20.57269859313965,524.1630859375,28.51253890991211,0.0,1.0
77,19,44.66401672363281,45.82002258300781,133.38107299804688,105.28157806396484,4.508944034576416,0.010132779367268085,0.35066884756088257,20.57269859313965,524.1930541992188,28.460535049438477,0.0,1.0
78,19.25,45.06110382080078,45.926082611083984,135.12896728515625,105.2820053100586,4.544559478759766,0.010344662703573704,0.3586490750312805,20.561790466308594,524.22314453125,28.389497756958008,0.0,0.0
79,19.5,45.238616943359375,46.208778381347656,137.4035186767578,105.27430725097656,4.584449291229248,0.010535357519984245,0.36583125591278076,20.551973342895508,524.233154296875,28.309892654418945,0.0,0.0
80,19.75,45.06315994262695,46.21287536621094,131.0828399658203,105.27259826660156,4.501346111297607,0.010771982371807098,0.37381964921951294,20.54313850402832,524.0830078125,28.474998474121094,0.0,0.0
81,20,45.697853088378906,46.47493362426758,139.70709228515625,105.27473449707031,4.531737804412842,0.010984945110976696,0.38100922107696533,20.53310203552246,524.072998046875,28.414396286010742,0.0,0.0
82,20.25,46.22237014770508,46.85982131958008,136.087646484375,105.28072357177734,4.464780330657959,0.011176611296832561,0.3874798119068146,20.52406883239746,524.14306640625,28.549379348754883,0.0,0.0
83,20.5,46.13347244262695,46.93253707885742,132.92538452148438,105.26874542236328,4.53126335144043,0.011415686458349228,0.39330336451530457,20.515939712524414,524.0630493164062,28.41482925415039,0.0,0.0
84,20.75,46.311065673828125,47.1707763671875,135.90597534179688,105.27046203613281,4.5212907791137695,0.011630854569375515,0.3985445499420166,20.507001876831055,524.02294921875,28.434879302978516,0.0,0.0
85,21,46.33908462524414,47.5188102722168,142.04270935058594,105.25677490234375,4.514642715454102,0.011824505403637886,0.4095560312271118,20.49895668029785,523.972900390625,28.446998596191406,0.0,0.0
86,21.25,46.71112823486328,47.342437744140625,134.51071166992188,105.27558898925781,4.488524436950684,0.011998791247606277,0.4142504036426544,20.491716384887695,524.032958984375,28.50102424621582,0.0,0.0
87,21.5,46.897003173828125,47.79486083984375,134.46644592285156,105.258056640625,4.589673042297363,0.012232091277837753,0.41847532987594604,20.485200881958008,523.912841796875,28.2982120513916,0.0,0.0
88,21.75,46.78949737548828,47.386566162109375,135.9929962158203,105.27516174316406,4.498022079467773,0.012442060746252537,0.4222777783870697,20.477251052856445,523.90283203125,28.48189353942871,0.0,0.0
89,22,47.025054931640625,47.97757339477539,138.890380859375,105.25848388671875,4.565454006195068,0.012631033547222614,0.4222777783870697,20.470096588134766,523.8427734375,28.34604263305664,0.0,0.0
90,22.25,47.33908462524414,47.84270477294922,143.84861755371094,105.26917266845703,4.580175399780273,0.012801108881831169,0.42626577615737915,20.46365737915039,523.912841796875,28.3178768157959,0.0,0.0
91,22.5,47.39527130126953,47.78632354736328,138.1332244873047,105.258056640625,4.481875896453857,0.012954176403582096,0.42985498905181885,20.457862854003906,523.8427734375,28.512910842895508,0.0,0.0
92,22.75,47.520912170410156,48.03483581542969,131.6316375732422,105.24308776855469,4.621964454650879,0.013192209415137768,0.43308526277542114,20.452648162841797,523.8128051757812,28.233592987060547,0.0,0.0
93,23,47.892547607421875,48.52775955200195,134.9717254638672,105.25505828857422,4.554532051086426,0.013406439684331417,0.4359925091266632,20.447954177856445,523.8027954101562,28.367385864257812,0.0,0.0
94,23.25,48.00004196166992,48.755096435546875,135.79148864746094,105.25505828857422,4.537436485290527,0.013599246740341187,0.43874138593673706,20.443265914916992,523.8128051757812,28.401355743408203,0.0,0.0
95,23.5,48.25825119018555,49.007259368896484,131.32708740234375,105.24607849121094,4.5754265785217285,0.013772772625088692,0.4412153661251068,20.43904685974121,523.7227172851562,28.325267791748047,0.0,0.0
96,23.75,47.990867614746094,49.083351135253906,136.91273498535156,105.23709869384766,4.533162593841553,0.014056170359253883,0.4434419572353363,20.43524932861328,523.652587890625,28.408327102661133,0.0,0.0
97,24,48.62429428100586,48.94398880004883,132.30638122558594,105.24137115478516,4.5440850257873535,0.014311227947473526,0.44544586539268494,20.43183135986328,523.6226196289062,28.38695526123047,0.0,0.0
98,24.25,48.717445373535156,49.22060775756836,138.1614532470703,105.24351501464844,4.545509338378906,0.014540779404342175,0.44733452796936035,20.42806053161621,523.70263671875,28.384307861328125,0.0,0.0
99,24.5,49.14419174194336,49.28623580932617,136.13572692871094,105.22725677490234,4.37455415725708,0.014747376553714275,0.44903430342674255,20.424667358398438,523.572509765625,28.72920799255371,0.0,0.0
100,24.75,48.960079193115234,49.8270378112793,140.94512939453125,105.2293930053711,4.397823333740234,0.014933313243091106,0.45056411623954773,20.421613693237305,523.5525512695312,28.68147087097168,0.0,0.0
101,25,48.96792984008789,49.658817291259766,134.37942504882812,105.23110961914062,4.4144439697265625,0.015100657008588314,0.45194095373153687,20.418865203857422,523.5625610351562,28.64754295349121,0.0,0.0
102,25.25,49.22259521484375,49.648624420166016,133.20628356933594,105.25249481201172,4.419192314147949,0.015251265838742256,0.4533221125602722,20.416391372680664,523.6026000976562,28.639665603637695,0.0,0.0
103,25.5,49.28321075439453,49.80389404296875,135.48388671875,105.21998596191406,4.425365924835205,0.0155197037383914,0.4545651376247406,20.414165496826172,523.4423828125,28.624265670776367,0.0,0.0
104,25.75,49.42620086669922,49.939422607421875,140.81002807617188,105.21913146972656,4.367431163787842,0.015761297196149826,0.4556838870048523,20.411699295043945,523.3923950195312,28.743234634399414,0.0,0.0
105,26,49.87057113647461,50.38813018798828,138.51943969726562,105.21870422363281,4.3736042976379395,0.015978731215000153,0.4566907584667206,20.40947914123535,523.3923950195312,28.730436325073242,0.0,0.0
106,26.25,49.65768051147461,50.354190826416016,136.33494567871094,105.2242660522461,4.405421257019043,0.016174422577023506,0.45759692788124084,20.407480239868164,523.4224243164062,28.665437698364258,0.0,0.0
107,26.5,49.861328125,50.50011444091797,134.90914916992188,105.21100616455078,4.472853660583496,0.016373708844184875,0.45854514837265015,20.405681610107422,523.2922973632812,28.527074813842773,0.0,0.0
108,26.75,50.026947021484375,50.75435256958008,138.0355224609375,105.20672607421875,4.614841461181641,0.016553066670894623,0.4593985378742218,20.404062271118164,523.2722778320312,28.244401931762695,0.0,0.0
109,27,50.58251953125,51.046627044677734,133.9084930419922,105.20843505859375,4.438187599182129,0.016714487224817276,0.4601666033267975,20.402605056762695,523.2922973632812,28.597137451171875,0.0,0.0
110,27.25,50.476463317871094,51.184444427490234,132.06900024414062,105.21485137939453,4.4177680015563965,0.016859766095876694,0.4608578681945801,20.401294708251953,523.3123168945312,28.639347076416016,0.0,0.0
111,27.5,50.778526306152344,51.33271026611328,135.6418914794922,105.20201873779297,4.320893287658691,0.0169491209089756,0.4614799916744232,20.400114059448242,523.1921997070312,28.838539123535156,0.0,0.0
112,27.75,50.76966857910156,51.433189392089844,138.11184692382812,105.19774627685547,4.451484203338623,0.017029540613293648,0.4617841839790344,20.399051666259766,523.1321411132812,28.569198608398438,0.0,0.0
113,28,50.699615478515625,51.694087982177734,132.72694396972656,105.20201873779297,4.450534343719482,0.017101917415857315,0.4620579481124878,20.398096084594727,523.1921997070312,28.571491241455078,0.0,0.0
114,28.25,50.730777740478516,51.636592864990234,134.23211669921875,105.20416259765625,4.492323398590088,0.01716705597937107,0.46230432391166687,20.397235870361328,523.2022094726562,28.48724937438965,0.0,0.0
115,28.5,51.499691009521484,52.05509567260742,131.53622436523438,105.20030975341797,4.54835844039917,0.017225680872797966,0.4625260829925537,20.396461486816406,523.0621337890625,28.374940872192383,0.0,0.0
116,28.75,51.191097259521484,51.832275390625,132.36285400390625,105.18619537353516,4.51226806640625,0.01719239540398121,0.4627256393432617,20.39576530456543,523.0420532226562,28.445690155029297,0.0,0.0
117,29,51.26544952392578,52.0808219909668,136.0021514892578,105.1874771118164,4.60391902923584,0.017162438482046127,0.46202778816223145,20.395137786865234,523.0820922851562,28.264156341552734,0.0,0.0
118,29.25,51.2332763671875,52.10183334350586,133.9275665283203,105.19389343261719,4.515592098236084,0.01713547669351101,0.46139970421791077,20.394573211669922,523.0820922851562,28.439699172973633,0.0,0.0
119,29.5,51.797080993652344,52.23125457763672,136.60055541992188,105.18191528320312,4.527463912963867,0.017089370638132095,0.46083444356918335,20.395809173583984,522.9519653320312,28.414953231811523,0.0,0.0
120,29.75,51.931636810302734,52.200408935546875,135.30299377441406,105.17037200927734,4.648557662963867,0.01706971600651741,0.460325688123703,20.39633560180664,522.9119873046875,28.175521850585938,0.0,0.0
121,30,52.02911376953125,52.64484405517578,136.27159118652344,105.18363189697266,4.6803741455078125,0.01686779409646988,0.45986780524253845,20.39681053161621,522.9419555664062,28.11504554748535,0.0,0.0
122,30.25,51.867733001708984,52.57951354980469,135.86094665527344,105.17807006835938,4.642384052276611,0.01686779409646988,0.45834046602249146,20.39681053161621,522.9419555664062,28.188188552856445,0.0,0.0
123,30.5,52.04794692993164,52.61494827270508,140.60394287109375,105.16694641113281,4.663753509521484,0.01668606512248516,0.4569658637046814,20.399534225463867,522.8018798828125,28.1457462310791,0.0,0.0
124,30.75,52.41318130493164,52.99484634399414,133.5299072265625,105.16095733642578,4.644283771514893,0.01652250811457634,0.4557287096977234,20.40198516845703,522.7918701171875,28.18302345275879,0.0,0.0
125,31,52.20191192626953,53.192508697509766,136.59674072265625,105.17764282226562,4.710291385650635,0.016375306993722916,0.4546152949333191,20.404191970825195,522.8619384765625,28.056970596313477,0.0,0.0
126,31.25,52.27779006958008,53.65791702270508,138.26144409179688,105.16908264160156,4.656630516052246,0.016130289062857628,0.4523118734359741,20.406177520751953,522.8519287109375,28.15973663330078,0.0,0.0
127,31.5,52.58241653442383,53.6229362487793,136.59979248046875,105.15069580078125,4.718839168548584,0.015909772366285324,0.45023879408836365,20.410049438476562,522.7017211914062,28.038280487060547,0.0,0.0
128,31.75,53.02521896362305,53.496002197265625,138.24847412109375,105.14769744873047,4.654730796813965,0.015711307525634766,0.448373019695282,20.41353416442871,522.6917114257812,28.16158676147461,0.0,0.0
129,32,52.686100006103516,53.409332275390625,138.7652130126953,105.14855194091797,4.769650936126709,0.015532690100371838,0.4466938078403473,20.416671752929688,522.7617797851562,27.94134521484375,0.0,0.0
130,32.25,52.92625045776367,54.136226654052734,137.005859375,105.1553955078125,4.732135772705078,0.01537193451076746,0.44518253207206726,20.41949462890625,522.7518310546875,28.013263702392578,0.0,0.0
131,32.5,52.804542541503906,53.697418212890625,138.41868591308594,105.1340103149414,4.7278618812561035,0.01522725448012352,0.44057631492614746,20.422035217285156,522.6116943359375,28.019588470458984,0.0,0.0
132,32.75,52.96859359741211,53.662193298339844,138.4392852783203,105.13871765136719,4.688446998596191,0.014959770254790783,0.43765485286712646,20.4243221282959,522.5816650390625,28.095619201660156,0.0,0.0
133,33,53.11370849609375,53.99603271484375,135.86476135253906,105.13957214355469,4.738783836364746,0.014719034545123577,0.43502554297447205,20.42892837524414,522.6717529296875,27.999223709106445,0.0,0.0
134,33.25,52.478111267089844,54.10285568237305,138.56446838378906,105.1323013305664,4.780572891235352,0.014502372592687607,0.43502554297447205,20.433073043823242,522.6316528320312,27.91928482055664,0.0,0.0
135,33.5,53.63102340698242,54.47475814819336,136.25173950195312,105.1190414428711,4.745431900024414,0.014307376928627491,0.4326591491699219,20.436803817749023,522.5115966796875,27.98479461669922,0.0,0.0
136,33.75,53.73684310913086,54.10710525512695,138.88580322265625,105.12417602539062,4.715514659881592,0.0141318803653121,0.43052938580513,20.440162658691406,522.4815673828125,28.042367935180664,0.0,0.0
137,34,53.459136962890625,54.860435485839844,144.11500549316406,105.12673950195312,4.728336334228516,0.01388450339436531,0.42698782682418823,20.44318389892578,522.5616455078125,28.01805877685547,0.0,0.0
138,34.25,53.46510314941406,54.568519592285156,140.66958618164062,105.11689758300781,4.780097961425781,0.013661864213645458,0.42380043864250183,20.449146270751953,522.5816650390625,27.91885757446289,0.0,0.0
139,34.5,53.93873596191406,54.71158981323242,137.01806640625,105.10706329345703,4.715514659881592,0.013461489230394363,0.42093178629875183,20.454513549804688,522.4315185546875,28.040895462036133,0.0,0.0
140,34.75,53.74101257324219,55.21432113647461,141.87860107421875,105.10150146484375,4.685597896575928,0.01328115165233612,0.4183499813079834,20.45934295654297,522.4114990234375,28.097911834716797,0.0,0.0
141,35,53.58169937133789,55.03005599975586,138.92396545410156,105.11048889160156,4.753979682922363,0.013118848204612732,0.41602638363838196,20.46368980407715,522.4715576171875,27.967802047729492,0.0,0.0
142,35.25,54.05989074707031,54.850372314453125,138.26983642578125,105.10663604736328,4.723587989807129,0.012890509329736233,0.41239964962005615,20.467601776123047,522.4915771484375,28.025405883789062,0.0,0.0
143,35.5,54.00754928588867,54.89389419555664,140.6588897705078,105.08995056152344,4.763477325439453,0.012685004621744156,0.4091355800628662,20.473207473754883,522.3514404296875,27.948007583618164,0.0,0.0
144,35.75,53.96319580078125,55.28743362426758,141.02603149414062,105.0831069946289,4.730710983276367,0.012500050477683544,0.4061979055404663,20.478252410888672,522.3514404296875,28.0097713470459,0.0,0.0
145,36,53.831939697265625,55.219600677490234,139.50558471679688,105.08952331542969,4.7364091873168945,0.012333591468632221,0.4035540223121643,20.4827938079834,522.4415283203125,27.999448776245117,0.0,0.0
146,36.25,53.79655456542969,55.24464797973633,137.69891357421875,105.08011627197266,4.6542558670043945,0.012125506065785885,0.40117451548576355,20.486881256103516,522.4114990234375,28.156700134277344,0.0,0.0
147,36.5,54.45627212524414,55.11387634277344,135.94796752929688,105.07241821289062,4.722638130187988,0.011938229203224182,0.39757534861564636,20.492645263671875,522.3013916015625,28.024282455444336,0.0,0.0
148,36.75,53.876258850097656,55.61909103393555,138.37899780273438,105.06257629394531,4.725962162017822,0.011769680306315422,0.39433610439300537,20.497831344604492,522.2913818359375,28.017080307006836,0.0,0.0
149,37,54.393287658691406,55.717220306396484,137.7256317138672,105.08995056152344,4.753504753112793,0.011617986485362053,0.39142078161239624,20.502500534057617,522.3514404296875,27.966938018798828,0.0,0.0
150,37.25,54.79246139526367,55.812538146972656,138.65223693847656,105.05873107910156,4.812389373779297,0.011428751982748508,0.38879698514938354,20.506702423095703,522.3214111328125,27.85304069519043,0.0,0.0
151,37.5,53.81696701049805,55.02927017211914,139.98110961914062,105.05188751220703,4.750180721282959,0.011258441023528576,0.3864355683326721,20.512569427490234,522.2213134765625,27.969985961914062,0.0,0.0
152,37.75,54.48776626586914,55.52570343017578,144.8103485107422,105.04974365234375,4.836608409881592,0.011105161160230637,0.3830949068069458,20.51784896850586,522.2213134765625,27.80691909790039,0.0,0.0
153,38,54.005123138427734,55.736141204833984,143.74252319335938,105.05445098876953,4.763477325439453,0.010967209003865719,0.38008829951286316,20.522600173950195,522.2713623046875,27.944955825805664,0.0,0.0
154,38.25,54.539066314697266,55.90116500854492,138.0851287841797,105.0467529296875,4.740683078765869,0.010799230076372623,0.37738236784935,20.52687644958496,522.2613525390625,27.987625122070312,0.0,0.0
155,38.5,54.80506896972656,56.327606201171875,141.88929748535156,105.03691101074219,4.77867317199707,0.010648048482835293,0.3749470114707947,20.532346725463867,522.1412353515625,27.914676666259766,0.0,0.0
156,38.75,54.16046905517578,55.93849182128906,140.19940185546875,105.03221130371094,4.780572891235352,0.010511985048651695,0.3716977536678314,20.53727149963379,522.1112670898438,27.910680770874023,0.0,0.0
157,39,54.64160919189453,55.68535614013672,140.3970947265625,105.04375457763672,4.776773929595947,0.010511985048651695,0.3687734305858612,20.541702270507812,522.2012939453125,27.918853759765625,0.0,0.0
158,39.25,54.52870559692383,56.212074279785156,141.93356323242188,105.03135681152344,4.726437091827393,0.01038952823728323,0.36614152789115906,20.541702270507812,522.1512451171875,28.013486862182617,0.0,0.0
159,39.5,54.49382400512695,55.57892990112305,139.37200927734375,105.02066040039062,4.749230861663818,0.010127663612365723,0.36377283930778503,20.549280166625977,522.0811767578125,27.96910858154297,0.0,0.0
160,39.75,54.685264587402344,56.159271240234375,140.7252960205078,105.02835845947266,4.7378339767456055,0.0099911754950881,0.36087673902511597,20.553668975830078,522.0612182617188,27.991472244262695,0.0,0.0
161,40,54.96138381958008,56.65174865722656,141.59619140625,105.02407836914062,4.756354331970215,0.0099911754950881,0.35827022790908813,20.557619094848633,522.1112670898438,27.955862045288086,0.0,0.0
162,40.25,54.3593864440918,56.29777908325195,142.33352661132812,105.0163803100586,4.7017436027526855,0.009868335910141468,0.3559243679046631,20.557619094848633,522.0911865234375,28.05951690673828,0.0,0.0
163,40.5,54.48579025268555,56.337162017822266,142.266357421875,105.00141143798828,4.827585697174072,0.009757780469954014,0.353813111782074,20.561174392700195,522.0111083984375,27.819629669189453,0.0,0.0
164,40.75,54.78385543823242,56.06766128540039,141.85113525390625,105.00098419189453,4.719788551330566,0.00965828076004982,0.35117849707603455,20.564374923706055,521.9811401367188,28.023591995239258,0.0,0.0
165,41,54.751529693603516,56.005943298339844,138.1171875,105.00354766845703,4.656155586242676,0.00953315943479538,0.34880733489990234,20.568645477294922,522.0211181640625,28.14642906188965,0.0,0.0
166,41.25,54.862552642822266,56.594242095947266,143.28379821777344,105.00141143798828,4.766801357269287,0.009420549497008324,0.34667330980300903,20.57248878479004,522.0011596679688,27.934091567993164,0.0,0.0
167,41.5,54.74214172363281,56.36345291137695,136.71734619140625,105.01253509521484,4.693195819854736,0.009319201111793518,0.3447526693344116,20.575946807861328,521.9410400390625,28.075626373291016,0.0,0.0
168,41.75,55.03495788574219,56.4144172668457,136.812744140625,104.98258972167969,4.682748317718506,0.009199172258377075,0.3430241048336029,20.579059600830078,521.9110717773438,28.09317970275879,0.0,0.0
169,42,54.941436767578125,56.63475799560547,138.6575927734375,104.99371337890625,4.769650936126709,0.009091146290302277,0.3406432569026947,20.582786560058594,521.9610595703125,27.928030014038086,0.0,0.0
170,42.25,55.130760192871094,56.801815032958984,139.5445098876953,104.99456787109375,4.726437091827393,0.008993923664093018,0.3406432569026947,20.58614158630371,521.9610595703125,28.01032066345215,0.0,0.0
171,42.5,55.43135452270508,56.90920639038086,140.1757354736328,104.97318267822266,4.775349140167236,0.00890642311424017,0.33657199144363403,20.589160919189453,521.8809814453125,27.91547966003418,0.0,0.0
172,42.75,55.23823547363281,56.7943115234375,142.97085571289062,104.98002624511719,4.796243667602539,0.008800904266536236,0.33483633399009705,20.59187889099121,521.8610229492188,27.87662696838379,0.0,0.0
173,43,55.27411651611328,56.72996520996094,140.9184112548828,104.98516082763672,4.729286193847656,0.008705937303602695,0.33483633399009705,20.595714569091797,521.9110717773438,28.004070281982422,0.0,0.0
174,43.25,55.17497634887695,57.06398391723633,139.74525451660156,104.95393371582031,4.755404472351074,0.00862046703696251,0.333274245262146,20.599166870117188,521.8510131835938,27.951631546020508,0.0,0.0
175,43.5,54.89054870605469,56.51172637939453,142.05569458007812,104.94751739501953,4.740208625793457,0.008543544448912144,0.3312952220439911,20.60227394104004,521.8109741210938,27.979990005493164,0.0,0.0
176,43.75,55.01301193237305,57.1127815246582,140.01393127441406,104.95179748535156,4.728811264038086,0.008453593589365482,0.3295140862464905,20.605070114135742,521.8209228515625,28.002105712890625,0.0,0.0
177,44,55.247005462646484,56.79277038574219,141.25347900390625,104.9603500366211,4.609617710113525,0.008372637443244457,0.3279110789299011,20.607585906982422,521.8610229492188,28.233455657958984,0.0,0.0
178,44.25,55.205379486083984,56.79386520385742,138.8377227783203,104.944091796875,4.667552471160889,0.008299777284264565,0.3264683485031128,20.610546112060547,521.8009643554688,28.11922836303711,0.0,0.0
179,44.5,55.1441764831543,56.96988296508789,140.20016479492188,104.92613220214844,4.681324005126953,0.008234202861785889,0.3246670067310333,20.613210678100586,521.7608642578125,28.0910701751709,0.0,0.0
180,44.75,55.25764465332031,57.07734680175781,140.9878692626953,104.93083190917969,4.7330851554870605,0.00817518588155508,0.3230458199977875,20.61560821533203,521.7509155273438,27.992137908935547,0.0,0.0
181,45,55.1937141418457,57.30949401855469,139.81700134277344,104.93939208984375,4.601069927215576,0.00817518588155508,0.3215867280960083,20.617765426635742,521.8009643554688,28.248416900634766,0.0,0.0
182,45.25,54.92473220825195,56.791725158691406,140.53982543945312,104.9201431274414,4.626713275909424,0.008111383765935898,0.3202735483646393,20.617765426635742,521.7409057617188,28.196556091308594,0.0,0.0
183,45.5,55.34049987792969,57.251426696777344,141.39927673339844,104.93297576904297,4.6590046882629395,0.008053962141275406,0.318573534488678,20.620403289794922,521.7108764648438,28.134830474853516,0.0,0.0
184,45.75,54.89802932739258,57.313106536865234,141.07411193847656,104.92142486572266,4.618165493011475,0.008002283051609993,0.3170435428619385,20.62277603149414,521.7008666992188,28.213369369506836,0.0,0.0
185,46,55.14921188354492,57.64638900756836,142.42892456054688,104.92570495605469,4.56735372543335,0.00791391171514988,0.315666526556015,20.626834869384766,521.7308959960938,28.31368064880371,0.0,0.0
186,46.25,55.583614349365234,57.579715728759766,143.1090087890625,104.91799926757812,4.6822733879089355,0.00787623692303896,0.3144272267818451,20.628564834594727,521.6708374023438,28.088537216186523,0.0,0.0
187,46.5,55.181243896484375,57.05545425415039,143.23953247070312,104.89789581298828,4.576376438140869,0.00787623692303896,0.3129054009914398,20.628564834594727,521.6508178710938,28.293458938598633,0.0,0.0
188,46.75,55.47039031982422,57.425376892089844,141.37103271484375,104.9103012084961,4.641909122467041,0.007837656885385513,0.3115357458591461,20.63104820251465,521.6307983398438,28.166088104248047,0.0,0.0
189,47,55.706912994384766,57.05200958251953,144.98818969726562,104.90560150146484,4.6409592628479,0.007802934385836124,0.31030306220054626,20.633283615112305,521.6907958984375,28.16752815246582,0.0,0.0
190,47.25,55.28664016723633,57.331642150878906,143.4051513671875,104.90003967285156,4.648557662963867,0.007771684322506189,0.3091936409473419,20.635295867919922,521.6508178710938,28.15227508544922,0.0,0.0
191,47.5,55.581573486328125,57.5747184753418,139.77120971679688,104.87950897216797,4.645233154296875,0.0077435593120753765,0.3078235387802124,20.63710594177246,521.6007690429688,28.156967163085938,0.0,0.0
192,47.75,55.28671646118164,57.76166915893555,141.03366088867188,104.88079071044922,4.642858982086182,0.007712906692177057,0.3065904378890991,20.638736724853516,521.6207885742188,28.161697387695312,0.0,0.0
193,48,55.65788269042969,57.347633361816406,143.0807647705078,104.89490509033203,4.589673042297363,0.0076853190548717976,0.3054806590080261,20.640666961669922,521.6307983398438,28.266990661621094,0.0,0.0
