Repository: ulfsri/fsri_materials_database

# Materials and Products Database

## 01_Data

Raw data generated from each apparatus are included here in plain-text format. The data is organized first by material, next by the short name of test apparatus used, and where applicable additional filtering by test settings.

### material.json

Each material directory contains a json file of the same name as the material. This file links the data stored in the repository as well as data and graphs produced by the accompanying scripts (__02_Scripts__) to the respective landing page for the material on the front-end website.

File: 01_Data/Polyisocyanurate_Foam_Board/Cone/Polyisocyanurate_Foam_Board_HRRPUA_75.csv
Names,Polyisocyanurate_Foam_Board_R1,Polyisocyanurate_Foam_Board_R2,Polyisocyanurate_Foam_Board_R3,Polyisocyanurate_Foam_Board_R4,Mean,Std. Dev.
42,12.3,351.9,349.7,334.9,262.2,166.8
43,16.4,350.0,343.7,336.2,261.6,163.5
44,20.7,353.9,345.0,338.1,264.4,162.6
45,23.8,355.8,345.2,329.1,263.5,160.1
46,27.0,352.7,342.5,327.6,262.4,157.3
47,29.8,344.3,340.0,325.8,260.0,153.7
48,32.0,343.5,335.2,328.0,259.7,151.9
49,37.1,343.3,332.8,318.0,257.8,147.5
50,41.8,341.2,326.3,311.3,255.1,142.8
51,46.6,331.3,327.9,310.5,254.1,138.6
52,49.6,330.3,319.7,305.1,251.2,134.8
53,54.3,322.3,314.8,295.7,246.8,128.8
54,60.4,319.2,314.0,292.9,246.6,124.7
55,63.9,323.8,314.4,287.5,247.4,123.3
56,67.1,319.6,303.2,285.5,243.8,118.6
57,70.9,312.4,300.9,275.6,240.0,113.7
58,75.4,302.5,288.7,274.8,235.3,107.3
59,79.7,303.3,289.6,265.3,234.5,104.4
60,83.0,302.1,279.8,263.3,232.0,100.6
61,85.1,299.5,273.8,256.6,228.8,97.4
62,92.3,296.5,273.7,254.9,229.3,93.0
63,96.9,288.1,271.2,251.7,227.0,88.0
64,101.0,285.9,261.0,245.8,223.4,83.3
65,104.2,283.2,259.9,242.6,222.5,80.6
66,108.5,280.9,256.5,236.7,220.7,76.9
67,113.4,275.3,245.5,234.5,217.2,71.3
68,118.8,269.9,247.0,226.4,215.5,66.9
69,124.9,268.3,239.2,228.2,215.1,62.5
70,133.9,261.5,238.6,224.9,214.7,56.0
71,139.5,255.7,231.7,218.4,211.3,50.3
72,146.3,253.0,229.2,216.5,211.3,45.9
73,158.7,246.9,221.0,213.1,209.9,37.1
74,161.4,242.5,222.8,211.5,209.5,34.6
75,169.1,237.2,217.8,209.3,208.3,28.6
76,171.7,233.7,214.8,208.3,207.1,26.0
77,172.9,227.8,211.4,204.4,204.1,23.0
78,179.0,230.1,207.6,200.7,204.4,21.1
79,185.1,223.2,207.5,200.4,204.0,15.8
80,184.9,220.9,204.8,197.7,202.1,15.0
81,195.4,217.0,198.4,195.3,201.5,10.4
82,196.9,215.2,195.4,192.1,199.9,10.4
83,198.4,210.8,193.8,192.4,198.9,8.4
84,204.7,205.2,195.1,185.8,197.7,9.2
85,213.1,203.8,193.2,186.3,199.1,11.8
86,210.6,200.7,189.2,184.3,196.2,11.8
87,213.5,198.2,186.7,182.8,195.3,13.8
88,218.4,197.8,188.1,180.1,196.1,16.5
89,224.0,194.1,182.4,180.5,195.3,20.1
90,230.9,195.2,182.6,175.7,196.1,24.6
91,229.0,188.8,182.2,175.8,194.0,23.9
92,225.9,187.9,180.0,174.6,192.1,23.2
93,230.7,187.1,178.0,172.3,192.0,26.5
94,233.6,184.4,175.2,172.5,191.4,28.6
95,231.5,182.9,177.6,168.7,190.2,28.2
96,238.3,181.1,173.7,165.1,189.5,33.1
97,235.6,178.4,174.3,167.5,188.9,31.4
98,242.4,178.0,171.7,166.9,189.8,35.4
99,242.1,177.2,171.3,162.9,188.4,36.3
100,247.8,174.8,171.4,164.2,189.5,39.1
101,243.2,174.6,168.8,161.4,187.0,37.8
102,243.2,172.4,169.3,161.0,186.5,38.1
103,246.3,170.8,167.5,159.9,186.1,40.3
104,252.2,170.7,169.0,160.6,188.1,42.9
105,251.0,168.0,167.0,157.7,185.9,43.6
106,250.0,165.3,165.9,156.6,184.4,43.9
107,249.4,164.9,166.0,155.7,184.0,43.8
108,253.0,164.3,167.7,154.9,185.0,45.7
109,249.6,163.2,163.7,153.7,182.5,44.9
110,248.5,160.9,163.1,151.4,181.0,45.3
111,252.3,160.9,164.4,151.0,182.2,47.1
112,255.1,159.5,165.3,152.0,183.0,48.4
113,250.5,157.9,164.9,149.5,180.7,47.0
114,252.3,156.4,162.5,150.0,180.3,48.3
115,249.8,158.7,162.2,146.5,179.3,47.5
116,251.0,154.2,161.0,146.9,178.3,48.8
117,254.7,157.1,162.5,147.8,180.5,49.8
118,253.0,155.7,159.4,145.3,178.3,50.2
119,254.8,152.7,160.9,143.7,178.0,51.6
120,253.3,153.4,161.9,146.2,178.7,50.1
121,253.9,153.3,159.7,143.3,177.6,51.3
122,253.6,152.1,160.9,140.4,176.8,51.9
123,256.6,151.3,159.6,143.3,177.7,53.0
124,248.8,149.2,159.2,142.5,174.9,49.7
125,250.7,151.3,159.4,141.9,175.8,50.5
126,251.3,153.6,159.4,139.7,176.0,50.9
127,247.9,148.9,159.1,141.0,174.2,49.7
128,247.6,150.7,157.4,142.1,174.4,49.2
129,246.8,150.0,157.8,139.7,173.5,49.4
130,243.8,150.6,156.2,142.3,173.2,47.4
131,243.9,151.2,159.4,135.8,172.6,48.6
132,242.8,148.6,158.4,138.5,172.1,47.9
133,238.4,150.3,157.4,138.3,171.1,45.6
134,239.0,147.2,157.2,138.0,170.4,46.5
135,234.9,145.8,155.6,139.7,169.0,44.4
136,235.6,148.9,156.0,135.6,169.0,45.2
137,238.6,147.9,155.7,137.1,169.8,46.5
138,233.0,146.2,155.8,134.8,167.4,44.5
139,227.3,149.5,153.9,136.2,166.7,41.1
140,229.1,144.9,153.5,135.9,165.8,42.8
141,224.8,147.0,154.9,135.7,165.6,40.2
142,222.3,150.3,154.1,135.8,165.6,38.6
143,221.6,148.8,156.1,135.4,165.5,38.4
144,219.5,147.3,154.6,133.0,163.6,38.3
145,216.3,148.8,154.9,133.9,163.5,36.3
146,213.0,147.2,155.5,133.7,162.3,34.9
147,208.8,147.6,156.0,136.0,162.1,32.2
148,208.4,147.7,154.4,134.3,161.2,32.5
149,205.6,146.9,154.1,134.7,160.3,31.2
150,204.2,147.9,153.4,135.1,160.2,30.3
151,202.7,147.7,153.8,133.4,159.4,30.1
152,203.5,149.6,152.7,133.3,159.8,30.4
153,200.6,147.2,153.3,134.2,158.8,29.0
154,194.5,150.0,154.0,133.5,158.0,25.9
155,194.5,151.6,154.5,132.1,158.2,26.2
156,191.3,147.9,154.3,134.3,157.0,24.3
157,189.2,149.7,152.5,134.2,156.4,23.3
158,190.3,148.6,152.5,132.4,155.9,24.5
159,185.0,148.0,152.9,132.3,154.6,22.1
160,183.8,146.9,152.7,133.4,154.2,21.3
161,182.4,149.4,153.6,134.4,155.0,20.1
162,183.1,149.3,153.6,134.1,155.0,20.5
163,181.3,148.6,154.8,134.6,154.8,19.6
164,179.5,149.1,151.3,133.7,153.4,19.1
165,175.1,148.4,151.1,134.6,152.3,16.8
166,176.5,150.7,152.3,132.9,153.1,17.9
167,170.9,148.6,150.7,134.7,151.2,14.9
168,169.4,146.9,153.2,132.8,150.6,15.2
169,168.8,149.1,152.1,134.7,151.2,14.0
170,167.8,149.0,152.5,133.1,150.6,14.2
171,166.7,148.6,151.9,135.6,150.7,12.8
172,167.1,148.1,153.6,131.9,150.2,14.5
173,164.1,147.1,151.9,133.8,149.2,12.5
174,161.8,148.5,152.1,132.3,148.7,12.3
175,161.7,149.3,149.5,132.5,148.3,12.0
176,159.2,147.1,150.3,129.5,146.5,12.5
177,158.7,147.8,150.7,131.5,147.2,11.4
178,156.0,147.2,150.0,132.2,146.3,10.1
179,155.5,148.6,152.1,132.7,147.2,10.1
180,154.8,148.2,148.7,131.8,145.9,9.9
181,153.2,147.7,152.1,132.3,146.3,9.6
182,153.6,147.5,153.1,131.9,146.5,10.2
183,152.7,149.1,151.2,131.3,146.1,10.0
184,151.6,147.8,151.8,132.4,145.9,9.2
185,150.3,147.4,150.3,133.0,145.2,8.3
186,149.8,146.8,151.8,130.1,144.6,9.9
187,149.9,149.1,150.5,132.9,145.6,8.5
188,147.7,148.0,153.9,131.7,145.4,9.5
189,148.5,150.8,149.5,134.8,145.9,7.5
190,146.8,151.8,149.7,132.7,145.2,8.6
191,144.0,149.1,150.4,135.1,144.7,7.0
192,144.0,148.3,149.7,136.7,144.7,5.8
193,144.0,150.2,151.4,139.3,146.2,5.6
194,142.6,148.5,149.5,136.9,144.4,5.8
195,139.5,151.9,149.6,138.5,144.9,6.9
196,142.5,150.9,149.7,138.4,145.4,6.0
197,139.8,153.0,147.3,140.2,145.0,6.3
198,137.9,155.1,145.9,141.1,145.0,7.5
199,140.0,151.2,148.7,141.4,145.3,5.5
200,137.0,151.4,146.5,139.8,143.7,6.5
201,138.9,157.6,144.4,139.9,145.2,8.6
202,137.1,150.8,146.4,141.9,144.0,5.9
203,134.1,153.5,145.7,141.3,143.6,8.1
204,134.2,154.5,145.3,141.7,143.9,8.4
205,135.0,153.9,145.2,142.0,144.0,7.8
206,133.0,156.2,143.6,141.2,143.5,9.6
207,131.8,151.5,144.6,142.7,142.6,8.2
208,132.2,153.1,144.7,143.3,143.3,8.6
209,129.7,151.3,144.9,144.2,142.5,9.1
210,130.4,152.8,140.7,142.0,141.5,9.2
211,130.4,149.1,143.0,142.4,141.2,7.8
212,130.3,149.4,142.9,141.6,141.1,7.9
213,129.2,147.8,142.0,141.4,140.1,7.8
214,129.5,149.7,143.3,136.5,139.7,8.7
215,129.1,147.4,140.6,136.6,138.4,7.7
216,128.0,147.0,140.9,136.9,138.2,8.0
217,127.4,146.0,143.2,133.0,137.4,8.7
218,126.9,142.7,140.3,131.9,135.4,7.4
219,125.6,141.3,140.0,132.0,134.7,7.3
220,128.0,142.1,136.8,131.4,134.6,6.2
221,126.3,140.8,137.6,130.2,133.7,6.6
222,125.6,137.1,136.3,128.9,132.0,5.6
223,124.6,138.3,136.5,127.0,131.6,6.8
224,125.6,136.2,134.9,125.1,130.4,5.9
225,125.1,133.7,132.1,125.7,129.2,4.4
226,127.8,131.9,132.8,124.7,129.3,3.8
227,126.0,130.9,131.3,120.7,127.2,5.0
228,122.1,129.2,130.0,122.0,125.8,4.4
229,124.7,128.3,126.6,119.9,124.9,3.6
230,122.4,125.7,127.6,119.6,123.8,3.5
231,126.0,123.7,123.8,117.2,122.7,3.8
232,125.1,123.0,124.5,116.0,122.2,4.2
233,123.9,122.3,123.6,115.1,121.2,4.1
234,122.3,119.3,121.1,112.9,118.9,4.2
235,122.6,119.0,120.2,111.1,118.2,5.0
236,122.8,116.5,120.4,111.6,117.8,4.9
237,123.0,114.4,121.0,110.1,117.1,6.0
238,124.8,112.9,117.7,109.4,116.2,6.6
239,123.4,113.0,115.8,108.8,115.3,6.2
240,124.5,110.0,114.2,107.1,113.9,7.6
241,124.9,108.4,114.1,107.2,113.6,8.1
242,123.8,106.8,112.3,102.2,111.3,9.3
243,123.6,105.6,110.1,103.1,110.6,9.2
244,123.8,104.5,107.9,102.3,109.6,9.7
245,124.6,103.3,108.3,100.9,109.3,10.7
246,125.0,101.4,104.7,101.5,108.1,11.3
247,124.8,101.6,104.3,97.8,107.2,12.1
248,124.3,99.9,103.2,98.6,106.5,12.0
249,122.4,98.1,102.5,97.0,105.0,11.9
250,123.9,99.1,99.9,95.3,104.5,13.0
251,123.9,97.4,99.1,95.2,103.9,13.4
252,126.2,96.0,98.1,95.3,103.9,14.9
253,124.3,94.6,97.3,92.8,102.3,14.8
254,125.5,94.4,95.3,93.0,102.0,15.6
255,124.7,94.6,94.4,93.0,101.7,15.4
256,126.0,93.4,91.3,92.6,100.8,16.8
257,125.3,90.7,92.5,90.9,99.8,17.0
258,127.1,90.6,90.3,91.1,99.8,18.2
259,125.7,89.1,90.2,89.6,98.7,18.0
260,126.5,87.3,89.5,91.0,98.6,18.7
261,126.7,86.1,87.7,89.4,97.4,19.5
262,127.9,88.4,87.6,88.3,98.1,19.9
263,127.6,85.6,86.3,87.7,96.8,20.6
264,128.9,85.3,85.6,87.0,96.7,21.5
265,127.1,83.7,86.3,86.8,96.0,20.8
266,127.3,81.7,84.6,87.6,95.3,21.4
267,127.7,80.9,84.4,85.1,94.5,22.2
268,130.7,80.2,84.6,83.3,94.7,24.1
269,130.4,78.4,82.6,83.9,93.8,24.5
270,127.9,77.9,82.4,81.3,92.4,23.8
271,129.6,77.0,80.7,82.1,92.3,24.9
272,128.2,75.9,80.8,80.3,91.3,24.7
273,129.5,75.8,79.8,80.4,91.4,25.5
274,129.6,75.0,78.3,78.5,90.3,26.2
275,129.7,74.6,78.2,77.6,90.0,26.5
276,131.0,73.6,76.1,77.0,89.4,27.7
277,127.8,74.0,77.0,75.7,88.7,26.2
278,130.1,70.5,76.9,74.8,88.1,28.2
279,129.1,71.5,74.4,73.7,87.2,28.0
280,127.4,69.7,74.3,72.8,86.1,27.6
281,128.2,69.4,74.2,71.7,85.9,28.3
282,129.3,67.6,71.8,70.9,84.9,29.6
283,126.2,68.6,70.9,70.1,84.0,28.2
284,125.8,66.6,70.8,69.5,83.2,28.5
285,125.2,65.9,70.7,68.9,82.7,28.4
286,124.6,66.7,69.1,67.3,81.9,28.5
287,125.2,65.1,68.6,67.6,81.6,29.1
288,122.0,63.7,67.5,65.9,79.8,28.2
289,122.2,64.0,67.5,66.5,80.0,28.2
290,120.8,63.1,66.4,65.2,78.9,28.0
291,121.3,63.3,65.2,65.0,78.7,28.4
292,120.2,63.0,65.0,64.2,78.1,28.0
293,118.4,61.9,65.0,63.3,77.2,27.5
294,117.6,60.0,64.7,63.3,76.4,27.5
295,114.0,60.7,64.1,62.4,75.3,25.8
296,115.1,59.4,61.6,60.7,74.2,27.3
297,113.0,58.7,62.6,61.4,73.9,26.1
298,111.7,58.5,62.1,60.5,73.2,25.7
299,112.0,57.4,61.9,58.8,72.5,26.4
300,111.0,57.2,61.6,58.2,72.0,26.1
301,111.9,56.4,59.8,58.0,71.5,27.0
302,109.3,55.6,59.0,57.3,70.3,26.0
303,109.1,54.6,58.5,56.4,69.6,26.3
304,107.2,54.6,58.3,56.1,69.1,25.5
305,106.5,54.7,57.2,55.0,68.3,25.5
306,105.3,52.8,57.4,54.9,67.6,25.2
307,104.2,53.0,56.4,54.0,66.9,24.9
308,103.0,52.7,55.4,53.9,66.2,24.5
309,104.6,51.9,55.8,53.4,66.4,25.5
310,103.3,51.6,54.3,52.5,65.4,25.3
311,101.8,50.5,54.1,52.2,64.7,24.8
312,99.1,50.1,53.5,51.4,63.5,23.8
313,100.3,49.3,53.6,51.7,63.7,24.5
314,100.2,48.5,52.6,51.0,63.1,24.8
315,96.3,48.0,52.1,50.4,61.7,23.1
316,96.6,47.6,51.9,50.7,61.7,23.3
317,95.6,47.4,51.4,49.8,61.1,23.1
318,96.1,46.3,50.7,49.7,60.7,23.7
319,95.3,45.8,50.8,49.4,60.3,23.4
320,93.2,45.7,50.1,48.8,59.4,22.6
321,92.7,45.3,49.6,48.2,58.9,22.6
322,91.8,43.9,49.3,48.7,58.4,22.4
323,89.9,43.6,49.0,48.5,57.8,21.6
324,89.0,42.7,48.3,47.0,56.8,21.6
325,90.1,42.1,47.9,47.9,57.0,22.2
326,87.1,41.8,47.6,47.1,55.9,20.9
327,85.5,41.8,47.3,46.3,55.2,20.3
328,84.9,40.6,47.1,45.8,54.6,20.4
329,84.4,40.4,46.0,46.0,54.2,20.3
330,82.7,39.2,46.1,45.8,53.4,19.7
331,81.3,39.2,44.8,44.9,52.5,19.4
332,80.0,39.0,45.5,44.5,52.3,18.7
333,79.6,39.1,45.9,43.5,52.0,18.6
334,78.6,38.3,44.7,44.6,51.6,18.3
335,78.1,37.5,45.3,42.6,50.9,18.4
336,75.8,37.5,44.9,43.3,50.4,17.3
337,75.8,37.1,44.5,43.5,50.2,17.3
338,74.7,37.0,44.4,42.8,49.7,17.0
339,73.4,36.3,44.0,42.4,49.0,16.6
340,73.4,36.1,44.3,42.5,49.1,16.6
341,71.8,36.0,43.1,43.1,48.5,15.9
342,70.0,35.4,42.7,42.2,47.6,15.3
343,68.8,35.8,43.2,42.2,47.5,14.6
344,68.5,35.7,42.4,41.6,47.1,14.6
345,67.3,34.8,42.3,41.7,46.5,14.3
346,66.9,34.4,42.1,42.3,46.4,14.1
347,65.9,34.1,41.9,41.8,45.9,13.8
348,65.2,34.0,42.0,41.7,45.7,13.5
349,65.2,33.8,41.6,42.1,45.6,13.6
350,63.9,33.2,41.4,41.5,45.0,13.2
351,63.1,33.2,41.4,41.7,44.9,12.8
352,63.1,33.0,41.0,40.8,44.5,12.9
353,60.4,32.5,40.7,40.5,43.5,11.9
354,60.3,32.6,41.0,40.1,43.5,11.8
355,60.7,32.5,40.3,40.8,43.5,12.0
356,59.0,32.1,40.1,40.1,42.8,11.4
357,57.8,32.2,39.9,40.0,42.5,10.9
358,58.3,32.0,39.8,40.0,42.6,11.2
359,58.2,32.0,39.2,40.1,42.4,11.2
360,57.0,31.6,39.3,39.9,41.9,10.7
361,55.5,32.0,39.5,39.5,41.6,9.9
362,55.7,31.7,39.4,39.6,41.6,10.1
363,55.1,31.5,38.9,39.4,41.2,9.9
364,53.9,31.5,39.0,38.8,40.8,9.4
365,54.2,31.1,38.6,38.4,40.6,9.7
366,52.4,31.1,39.1,38.5,40.3,8.9
367,52.7,30.6,38.6,38.2,40.0,9.2
368,52.6,30.7,38.3,39.1,40.2,9.1
369,51.1,,38.2,38.6,42.7,7.3
370,51.0,,38.1,38.3,42.5,7.4
371,50.7,,38.2,38.8,42.5,7.1
372,50.8,,37.8,38.6,42.4,7.3
373,50.4,,37.8,37.8,42.0,7.3
374,49.7,,38.0,37.9,41.9,6.8
375,49.1,,37.9,37.0,41.3,6.7
376,48.9,,38.0,37.3,41.4,6.5
377,48.1,,37.2,37.3,40.9,6.2
378,48.4,,37.0,37.5,41.0,6.4
379,47.6,,37.2,37.6,40.8,5.9
380,47.3,,37.0,37.4,40.6,5.8
381,47.5,,37.4,37.3,40.7,5.8
382,46.3,,36.9,37.5,40.3,5.2
383,46.6,,36.8,37.4,40.3,5.5
384,46.8,,36.8,37.1,40.2,5.7
385,45.7,,36.7,37.7,40.1,4.9
386,45.9,,36.8,36.6,39.7,5.3
387,45.4,,36.5,36.3,39.4,5.2
388,44.9,,36.3,35.9,39.0,5.1
389,44.7,,36.5,35.7,39.0,5.0
390,44.8,,36.7,36.5,39.3,4.7
391,44.1,,36.4,35.7,38.8,4.7
392,44.4,,36.4,35.3,38.7,5.0
393,43.7,,36.9,34.9,38.5,4.7
394,42.9,,36.5,35.5,38.3,4.0
395,43.5,,36.4,34.7,38.2,4.7
396,43.5,,36.3,34.5,38.1,4.7
397,42.9,,35.9,34.7,37.8,4.4
398,42.5,,36.0,34.9,37.8,4.1
399,41.9,,36.2,34.7,37.6,3.8
400,42.1,,36.1,34.1,37.4,4.2
401,42.0,,35.8,34.5,37.4,4.0
402,41.6,,35.6,34.2,37.1,3.9
403,41.7,,36.0,33.6,37.1,4.2
404,41.6,,35.9,33.9,37.1,4.0
405,40.8,,35.4,34.4,36.8,3.4
406,40.5,,34.7,34.2,36.5,3.5
407,40.5,,35.6,35.0,37.0,3.0
408,39.4,,35.2,34.1,36.2,2.8
409,39.6,,35.4,33.9,36.3,3.0
410,39.7,,35.4,33.9,36.3,3.0
411,38.8,,35.5,33.9,36.1,2.5
412,38.7,,35.0,34.1,35.9,2.4
413,38.7,,35.2,34.1,36.0,2.4
414,38.3,,35.6,33.9,35.9,2.2
415,37.9,,35.3,33.9,35.7,2.0
416,37.5,,34.9,33.4,35.3,2.0
417,37.1,,34.9,33.8,35.3,1.7
418,37.0,,35.6,33.2,35.3,1.9
419,37.0,,35.8,33.6,35.5,1.8
420,36.8,,35.6,33.0,35.1,1.9
421,35.8,,35.0,33.2,34.7,1.3
422,35.8,,35.6,33.2,34.9,1.4
423,35.5,,34.8,33.1,34.5,1.2
424,35.6,,35.5,33.3,34.8,1.3
425,35.5,,35.2,32.8,34.5,1.5
426,35.1,,35.7,32.9,34.6,1.5
427,35.6,,35.6,32.6,34.6,1.7
428,35.0,,35.5,32.9,34.4,1.4
429,34.4,,34.9,32.6,34.0,1.2
430,34.2,,35.0,32.5,33.9,1.3
431,34.3,,35.6,32.1,34.0,1.7
432,34.1,,34.9,32.2,33.8,1.4
433,33.8,,35.1,32.4,33.7,1.3
434,33.7,,35.0,32.4,33.7,1.3
435,33.4,,35.1,31.9,33.4,1.6
436,33.3,,35.4,32.6,33.8,1.5
437,33.1,,35.4,31.9,33.5,1.8
438,33.0,,35.2,32.1,33.4,1.6
439,32.9,,35.2,31.9,33.3,1.7
440,32.7,,34.8,31.9,33.1,1.5
441,32.5,,35.1,31.5,33.0,1.9
442,31.8,,35.4,31.8,33.0,2.1
443,32.0,,35.0,31.5,32.8,1.9
444,31.8,,35.2,31.4,32.8,2.1
445,31.8,,35.9,30.9,32.9,2.6
446,31.7,,35.0,30.8,32.5,2.2
447,31.5,,35.2,30.9,32.6,2.3
448,31.5,,35.2,30.7,32.4,2.4
449,31.5,,35.5,30.5,32.5,2.6
450,31.6,,35.2,30.6,32.5,2.4
451,31.6,,35.6,30.0,32.4,2.9
452,30.9,,35.2,30.2,32.1,2.7
453,31.0,,35.3,30.0,32.1,2.8
454,30.0,,35.4,30.1,31.8,3.1
455,30.3,,35.2,29.9,31.8,2.9
456,30.2,,35.1,30.5,31.9,2.8
457,30.3,,35.4,30.3,32.0,3.0
458,29.9,,35.3,30.1,31.7,3.1
459,29.6,,34.9,30.2,31.5,2.9
460,29.3,,36.0,29.6,31.7,3.8
461,29.3,,35.3,29.9,31.5,3.3
462,29.3,,35.2,30.0,31.5,3.2
463,28.8,,35.2,30.1,31.4,3.4
464,29.2,,35.5,29.7,31.5,3.5
465,28.9,,35.0,29.8,31.3,3.3
466,29.0,,34.8,30.2,31.3,3.1
467,28.6,,35.2,29.7,31.1,3.5
468,28.5,,34.9,29.6,31.0,3.4
469,28.0,,35.1,29.5,30.9,3.7
470,28.3,,34.6,29.1,30.7,3.4
471,27.9,,34.7,29.2,30.6,3.6
472,27.9,,34.4,29.1,30.5,3.5
473,27.9,,34.8,29.1,30.6,3.7
474,27.8,,34.9,28.9,30.6,3.8
475,27.7,,34.6,28.8,30.4,3.7
476,27.3,,34.7,28.8,30.3,3.9
477,27.4,,34.2,28.9,30.2,3.6
478,27.5,,34.5,28.9,30.3,3.7
479,27.1,,34.8,28.8,30.3,4.1
480,27.4,,33.9,28.5,29.9,3.5
481,27.0,,34.7,28.5,30.1,4.1
482,27.0,,34.3,28.6,30.0,3.9
483,27.2,,34.5,28.5,30.1,3.9
484,27.2,,34.3,28.7,30.1,3.7
485,27.1,,34.3,28.1,29.8,3.9
486,26.6,,34.2,28.4,29.7,4.0
487,26.9,,34.0,28.8,29.9,3.7
488,26.8,,34.4,28.3,29.8,4.0
489,27.0,,34.1,28.7,29.9,3.7
490,26.5,,33.9,28.7,29.7,3.8
491,26.5,,34.4,28.6,29.8,4.1
492,26.5,,34.2,28.3,29.7,4.0
493,26.6,,34.4,28.5,29.8,4.0
494,26.6,,34.0,28.4,29.7,3.9
495,26.7,,34.2,28.0,29.6,4.0
496,26.7,,34.3,28.5,29.8,4.0
497,26.3,,34.1,28.3,29.6,4.1
498,26.5,,34.2,28.7,29.8,3.9
499,27.1,,34.6,28.3,30.0,4.0
500,26.5,,33.9,27.9,29.4,3.9
501,26.8,,34.2,28.6,29.9,3.9
502,26.9,,34.2,28.4,29.8,3.8
503,26.4,,33.7,28.2,29.4,3.8
504,27.0,,34.6,28.1,29.9,4.1
505,26.3,,34.4,28.2,29.6,4.2
506,26.5,,34.4,28.0,29.6,4.2
507,26.5,,34.1,28.0,29.5,4.0
508,26.4,,33.6,28.1,29.4,3.8
509,26.4,,34.3,27.9,29.6,4.2
510,25.9,,34.4,28.0,29.4,4.4
511,25.9,,33.8,28.1,29.3,4.1
512,25.8,,34.1,28.3,29.4,4.3
513,25.7,,34.9,28.4,29.7,4.8
514,25.5,,33.9,28.0,29.1,4.3
515,25.3,,34.3,28.5,29.3,4.6
516,25.1,,34.8,28.5,29.5,4.9
517,25.2,,34.4,28.3,29.3,4.7
518,25.2,,34.4,28.2,29.3,4.7
519,24.9,,34.5,28.2,29.2,4.9
520,24.8,,34.2,28.0,29.0,4.8
521,24.9,,34.0,28.2,29.0,4.6
522,25.0,,34.5,28.4,29.3,4.8
523,25.2,,34.4,28.4,29.3,4.7
524,25.2,,34.5,29.0,29.5,4.7
525,24.8,,34.5,28.7,29.3,4.9
526,25.0,,35.0,28.3,29.5,5.1
527,25.5,,34.6,28.5,29.5,4.6
528,24.8,,34.3,29.0,29.4,4.7
529,25.1,,34.1,29.0,29.4,4.5
530,25.0,,34.5,28.9,29.5,4.8
531,25.1,,34.3,29.1,29.5,4.6
532,25.1,,34.2,29.3,29.5,4.6
533,24.7,,34.4,29.0,29.4,4.9
534,25.2,,34.4,29.0,29.6,4.6
535,24.9,,34.5,29.0,29.5,4.8
536,25.2,,34.6,29.3,29.7,4.7
537,24.7,,34.2,29.7,29.5,4.7
538,24.9,,34.4,29.1,29.5,4.8
539,25.0,,35.0,29.3,29.8,5.1
540,24.6,,33.9,29.2,29.2,4.7
541,25.0,,34.3,29.0,29.4,4.7
542,24.8,,34.5,28.9,29.4,4.9
543,24.8,,34.1,29.2,29.3,4.7
544,24.5,,33.3,29.1,29.0,4.4
545,24.9,,33.8,29.0,29.3,4.4
546,24.9,,33.5,29.4,29.3,4.3
547,24.8,,33.7,28.8,29.1,4.5
548,24.7,,33.2,29.0,29.0,4.2
549,25.2,,33.0,28.8,29.0,3.9
550,24.9,,32.7,28.8,28.8,3.9
551,24.9,,32.8,28.8,28.8,3.9
552,25.0,,32.5,29.0,28.8,3.7
553,24.9,,,28.3,26.6,2.4
554,24.8,,,28.3,26.6,2.5
555,24.8,,,28.5,26.7,2.7
556,24.9,,,29.0,26.9,2.9
557,25.2,,,28.8,27.0,2.6
558,25.2,,,28.9,27.0,2.6
559,24.8,,,,24.8,
560,24.7,,,,24.7,
561,25.1,,,,25.1,
562,25.3,,,,25.3,
563,24.9,,,,24.9,
564,24.9,,,,24.9,
565,24.8,,,,24.8,
566,24.8,,,,24.8,
567,25.1,,,,25.1,
568,24.9,,,,24.9,
569,24.9,,,,24.9,
570,25.3,,,,25.3,
571,25.3,,,,25.3,
572,25.2,,,,25.2,
573,24.7,,,,24.7,
574,24.9,,,,24.9,
575,24.8,,,,24.8,
576,24.9,,,,24.9,
577,25.1,,,,25.1,
578,24.8,,,,24.8,

File: 01_Data/Polyisocyanurate_Foam_Board/Cone/Polyisocyanurate_Foam_Board_Cone_HF25Scan_220922_R4.csv (part 2 of 4)
Chan Gain,,500,500,1,1,1,1,1,1,1,1,1.0,1.0
Offset,,0,0,0.139179989695549,0,0,0,0,0,0,0,0.0,0.0
Gain,,1,1,25.01099967956543,13.157669067382812,15.262175559997559,1,1,1,1.0008798837661743,1.0092551708221436,1.0,1.0
Units,sec,C,C,Pa,%,%,%,%,%,g,/m,,
193,48,36.29701232910156,37.232177734375,165.36839294433594,99.5060806274414,101.78680419921875,0.0032556841615587473,0.1559567004442215,20.834802627563477,80.39067077636719,-0.20062686502933502,0.0,0.0
194,48.25,36.9682502746582,37.890777587890625,158.5454864501953,99.50447082519531,102.14171600341797,0.0032337564043700695,0.1555403620004654,20.83562660217285,80.33061981201172,-0.23158559203147888,0.0,0.0
195,48.5,36.75175476074219,37.886932373046875,158.09286499023438,99.51531219482422,102.50501251220703,0.003214021446183324,0.1549755185842514,20.836368560791016,80.40068054199219,-0.2620539367198944,0.0,0.0
196,48.75,36.85666275024414,37.877220153808594,160.01173400878906,99.51410675048828,102.02574157714844,0.0031962599605321884,0.1544671654701233,20.8370361328125,80.39067077636719,-0.22067058086395264,0.0,0.0
197,49,36.91281509399414,37.80525588989258,157.26470947265625,99.53498840332031,102.2679443359375,0.0031802745070308447,0.1540096402168274,20.837636947631836,80.37065887451172,-0.2398049384355545,0.0,0.0
198,49.25,37.00826644897461,37.784603118896484,158.2577362060547,99.51811981201172,102.1622085571289,0.0031658876687288284,0.1535978764295578,20.838176727294922,80.31060028076172,-0.23214730620384216,0.0,0.0
199,49.5,36.56217956542969,37.69154739379883,156.48387145996094,99.54061126708984,101.95215606689453,0.0031490842811763287,0.1532272845506668,20.83866310119629,80.38066101074219,-0.2119252234697342,0.0,0.0
200,49.75,36.68404006958008,37.74840545654297,156.7578887939453,99.54542541503906,102.23626708984375,0.003133961232379079,0.15289375185966492,20.83955955505371,80.36064910888672,-0.2361340969800949,0.0,0.0
201,50,36.51496887207031,37.50263977050781,160.0445556640625,99.54703521728516,101.59957122802734,0.0031203506514430046,0.152236670255661,20.84036636352539,80.33061981201172,-0.180683895945549,0.0,0.0
202,50.25,36.76478958129883,37.690460205078125,156.3190155029297,99.54783630371094,101.62239074707031,0.0031081009656190872,0.15164528787136078,20.84109115600586,80.28057098388672,-0.18260087072849274,0.0,0.0
203,50.5,36.5780029296875,37.47071075439453,160.72769165039062,99.55667114257812,101.75373840332031,0.0030970764346420765,0.15111304819583893,20.84174346923828,80.34062194824219,-0.19325058162212372,0.0,0.0
204,50.75,36.661380767822266,37.832828521728516,163.45333862304688,99.56912231445312,102.37274169921875,0.003087154356762767,0.1506340354681015,20.842330932617188,80.35063934326172,-0.245836541056633,0.0,0.0
205,51,36.82712936401367,37.879364013671875,155.046630859375,99.57233428955078,102.01502990722656,0.0030769009608775377,0.14993759989738464,20.842859268188477,80.31060028076172,-0.2145625650882721,0.0,0.0
206,51.25,36.724708557128906,37.758975982666016,158.29132080078125,99.56590270996094,102.67827606201172,0.0030676729511469603,0.14931081235408783,20.843708038330078,80.27056121826172,-0.27250584959983826,0.0,0.0
207,51.5,36.759666442871094,37.878292083740234,155.4832305908203,99.56108856201172,102.5557861328125,0.003059367649257183,0.14874669909477234,20.844472885131836,80.34062194824219,-0.26236647367477417,0.0,0.0
208,51.75,36.585079193115234,37.5335578918457,161.46424865722656,99.57996368408203,102.45610809326172,0.0030518928542733192,0.14823900163173676,20.84516143798828,80.33061981201172,-0.2520790696144104,0.0,0.0
209,52,36.674781799316406,37.82660675048828,155.52139282226562,99.56510162353516,102.84176635742188,0.003045165678486228,0.14749446511268616,20.845781326293945,80.30059814453125,-0.28666263818740845,0.0,0.0
210,52.25,36.701656341552734,37.549041748046875,156.63043212890625,99.58317565917969,102.5865249633789,0.003041038289666176,0.14682437479496002,20.846338272094727,80.29058837890625,-0.2630557417869568,0.0,0.0
211,52.5,36.69016647338867,37.816383361816406,156.56402587890625,99.59040069580078,102.87669372558594,0.003037323709577322,0.14622129499912262,20.8475284576416,80.34062194824219,-0.28741922974586487,0.0,0.0
212,52.75,35.58842468261719,36.696163177490234,157.59519958496094,99.58759307861328,102.67408752441406,0.003033980494365096,0.14567852020263672,20.84859848022461,80.34062194824219,-0.2702162563800812,0.0,0.0
213,53,36.53824996948242,37.67667770385742,161.8848114013672,99.58919525146484,102.89579010009766,0.003030971623957157,0.14519003033638,20.84956169128418,80.28057098388672,-0.28916969895362854,0.0,0.0
214,53.25,36.555912017822266,37.252685546875,161.3986053466797,99.60124206542969,102.62052154541016,0.0030282638035714626,0.14436429738998413,20.850887298583984,80.27056121826172,-0.26438331604003906,0.0,0.0
215,53.5,36.67039489746094,37.74541091918945,161.424560546875,99.60726165771484,103.36341857910156,0.0030258267652243376,0.14362113177776337,20.852081298828125,80.32061004638672,-0.3277074694633484,0.0,0.0
216,53.75,36.66789245605469,37.79566955566406,157.89974975585938,99.6185073852539,103.69969940185547,0.0030236332677304745,0.14295229315757751,20.8531551361084,80.32061004638672,-0.3554636836051941,0.0,0.0
217,54,37.165103912353516,38.24866485595703,166.4545440673828,99.6120834350586,103.34618377685547,0.0030190893448889256,0.14235033094882965,20.854122161865234,80.25054931640625,-0.32580262422561646,0.0,0.0
218,54.25,36.17803955078125,37.286712646484375,162.44276428222656,99.61288452148438,103.10398864746094,0.0030149996746331453,0.14180856943130493,20.855449676513672,80.27056121826172,-0.30495932698249817,0.0,0.0
219,54.5,36.58082962036133,37.955806732177734,157.0410614013672,99.62934875488281,103.10538482666016,0.003011319087818265,0.14098922908306122,20.856645584106445,80.30059814453125,-0.30361583828926086,0.0,0.0
220,54.75,36.45554733276367,37.625728607177734,159.056884765625,99.64581298828125,103.29960632324219,0.0030080066062510014,0.14025181531906128,20.85772132873535,80.31060028076172,-0.318814218044281,0.0,0.0
221,55,36.32380676269531,37.50922393798828,163.4258575439453,99.6337661743164,103.14078521728516,0.0030050252098590136,0.1395881474018097,20.85869026184082,80.23053741455078,-0.3062626123428345,0.0,0.0
222,55.25,36.450340270996094,37.6009521484375,158.8172149658203,99.6397933959961,103.38996887207031,0.002998488023877144,0.1389908492565155,20.859561920166016,80.27056121826172,-0.3270903527736664,0.0,0.0
223,55.5,36.45111083984375,37.708717346191406,165.3958740234375,99.64982604980469,103.34432220458984,0.0029926046263426542,0.13845327496528625,20.86080551147461,80.32061004638672,-0.3222891390323639,0.0,0.0
224,55.75,36.33256149291992,37.68828582763672,163.5395965576172,99.6614761352539,102.9274673461914,0.002987309591844678,0.13767589628696442,20.861923217773438,80.31060028076172,-0.2854717969894409,0.0,0.0
225,56,36.481346130371094,37.702720642089844,159.34463500976562,99.64822387695312,103.41278839111328,0.0029825440142303705,0.13697625696659088,20.862930297851562,80.24053955078125,-0.3282950520515442,0.0,0.0
226,56.25,36.46839904785156,37.86610412597656,162.90989685058594,99.66468811035156,104.02108001708984,0.0029699071310460567,0.13634657859802246,20.86383628845215,80.27056121826172,-0.3787551820278168,0.0,0.0
227,56.5,36.36650085449219,37.708595275878906,161.91610717773438,99.67432403564453,103.62657928466797,0.002958534052595496,0.13577987253665924,20.865110397338867,80.30059814453125,-0.344260036945343,0.0,0.0
228,56.75,36.18318557739258,37.575294494628906,157.00978088378906,99.67472076416016,103.4314193725586,0.002948298119008541,0.13500677049160004,20.866256713867188,80.30059814453125,-0.32753607630729675,0.0,0.0
229,57,36.38839340209961,37.7515983581543,155.46490478515625,99.66829681396484,103.39183044433594,0.002939085941761732,0.13431097567081451,20.86728858947754,80.22052764892578,-0.32471707463264465,0.0,0.0
230,57.25,36.477935791015625,37.45219039916992,160.246826171875,99.6759262084961,103.34991455078125,0.002930794842541218,0.13368476927280426,20.86821746826172,80.25054931640625,-0.3204500079154968,0.0,0.0
231,57.5,36.13356399536133,37.47291564941406,162.39849853515625,99.68154907226562,103.149169921875,0.002910840092226863,0.13312117755413055,20.86980438232422,80.25054931640625,-0.3027377426624298,0.0,0.0
232,57.75,35.9653205871582,37.55817413330078,156.29458618164062,99.69038391113281,103.17618560791016,0.002910840092226863,0.13232874870300293,20.86980438232422,80.26055908203125,-0.3042711913585663,0.0,0.0
233,58,36.2109489440918,37.50503921508789,160.8780517578125,99.67512512207031,103.33407592773438,0.0028995967004448175,0.1316155642271042,20.870939254760742,80.18048858642578,-0.31916433572769165,0.0,0.0
234,58.25,36.63418197631836,37.36408996582031,160.21400451660156,99.68315887451172,103.62191772460938,0.0028894776478409767,0.1309736967086792,20.87196159362793,80.24053955078125,-0.34307727217674255,0.0,0.0
235,58.5,36.412776947021484,37.7382698059082,159.1446533203125,99.69600677490234,103.26840209960938,0.0028803704772144556,0.1303960233926773,20.872880935668945,80.24053955078125,-0.31168103218078613,0.0,0.0
236,58.75,36.550506591796875,37.66484069824219,164.72572326660156,99.69279479980469,103.72392272949219,0.002870248630642891,0.12954643368721008,20.873708724975586,80.24053955078125,-0.3509320020675659,0.0,0.0
237,59,36.15060043334961,37.381431579589844,158.5355682373047,99.67793273925781,103.38577270507812,0.0028611388988792896,0.12878179550170898,20.87491226196289,80.18048858642578,-0.32334262132644653,0.0,0.0
238,59.25,36.319252014160156,37.379581451416016,159.01260375976562,99.69439697265625,103.80589294433594,0.002852940233424306,0.12809361517429352,20.875995635986328,80.23053741455078,-0.35778313875198364,0.0,0.0
239,59.5,36.24517822265625,37.53472900390625,157.52957153320312,99.70001983642578,103.68666076660156,0.0028455613646656275,0.12747426331043243,20.876970291137695,80.24053955078125,-0.3471094071865082,0.0,0.0
240,59.75,36.15813064575195,37.47039031982422,164.76007080078125,99.70243072509766,103.91302490234375,0.002836353611201048,0.12691684067249298,20.87784767150879,80.25054931640625,-0.3662019670009613,0.0,0.0
241,60,35.967899322509766,37.30451202392578,158.9774932861328,99.68476104736328,103.90975952148438,0.0028280667029321194,0.1260412037372589,20.87886619567871,80.18048858642578,-0.3674928545951843,0.0,0.0
242,60.25,36.21502685546875,37.625152587890625,158.9675750732422,99.69560241699219,104.00477600097656,0.002820608438923955,0.1252531260251999,20.879783630371094,80.24053955078125,-0.3746216595172882,0.0,0.0
243,60.5,35.683021545410156,37.336631774902344,159.91021728515625,99.69359588623047,103.76025390625,0.0028138961642980576,0.12390552461147308,20.8806095123291,80.26055908203125,-0.3539614677429199,0.0,0.0
244,60.75,36.109458923339844,37.34339141845703,159.90487670898438,99.69921875,103.45703887939453,0.002804005518555641,0.12390552461147308,20.881351470947266,80.25054931640625,-0.32755303382873535,0.0,0.0
245,61,36.19428253173828,37.486873626708984,159.3301239013672,99.68195343017578,103.45610809326172,0.0027951039373874664,0.12333102524280548,20.882707595825195,80.17047882080078,-0.3290064334869385,0.0,0.0
246,61.25,36.090545654296875,37.41639709472656,163.15872192382812,99.6823501586914,103.64008331298828,0.0027870924677699804,0.1224556490778923,20.883928298950195,80.24053955078125,-0.34470054507255554,0.0,0.0
247,61.5,35.765174865722656,36.99345397949219,157.402099609375,99.69801330566406,103.55810546875,0.0027798821683973074,0.12166780978441238,20.885026931762695,80.23053741455078,-0.33630436658859253,0.0,0.0
248,61.75,35.69570541381836,37.10202407836914,162.13592529296875,99.68877410888672,103.7118148803711,0.002770826919004321,0.12095875293016434,20.886016845703125,80.22052764892578,-0.3502556085586548,0.0,0.0
249,62,36.13856506347656,37.401084899902344,160.79486083984375,99.68958282470703,103.95307922363281,0.0027626771479845047,0.12032060325145721,20.887365341186523,80.15045928955078,-0.3707547187805176,0.0,0.0
250,62.25,36.21278381347656,37.21441650390625,164.8531951904297,99.68797302246094,104.3056640625,0.002755342284217477,0.11951520293951035,20.888578414916992,80.22052764892578,-0.4008745551109314,0.0,0.0
251,62.5,35.92985534667969,37.414241790771484,162.0275421142578,99.69801330566406,103.80030822753906,0.0027487408369779587,0.11879034340381622,20.889671325683594,80.22052764892578,-0.3569859564304352,0.0,0.0
252,62.75,35.9715690612793,37.35942077636719,156.1144561767578,99.68114471435547,104.40766143798828,0.002742799697443843,0.11813796311616898,20.890655517578125,80.21051025390625,-0.4101341962814331,0.0,0.0
253,63,35.684261322021484,37.179500579833984,159.6751251220703,99.67191314697266,104.24884033203125,0.0027323218528181314,0.11755082756280899,20.89154052734375,80.14044952392578,-0.39747685194015503,0.0,0.0
254,63.25,35.88733673095703,37.25872039794922,160.13768005371094,99.69560241699219,104.1687240600586,0.0027228917460888624,0.11668745428323746,20.89279556274414,80.21051025390625,-0.38856619596481323,0.0,0.0
255,63.5,35.81491470336914,37.26628875732422,158.9011688232422,99.68275451660156,103.98707580566406,0.0027144046034663916,0.11591041833162308,20.893924713134766,80.21051025390625,-0.3742561340332031,0.0,0.0
256,63.75,35.24916076660156,36.838592529296875,158.6263885498047,99.67713165283203,103.71134185791016,0.002706766128540039,0.11521108448505402,20.894941329956055,80.21051025390625,-0.3512493371963501,0.0,0.0
257,64,35.86585998535156,37.306640625,161.3993682861328,99.66829681396484,103.72997283935547,0.002699891570955515,0.11458168923854828,20.895856857299805,80.12043762207031,-0.35362428426742554,0.0,0.0
258,64.25,35.343231201171875,36.97622299194336,161.61537170410156,99.66669464111328,103.6591796875,0.002693704329431057,0.11365856975317001,20.89668083190918,80.20050048828125,-0.34772244095802307,0.0,0.0
259,64.5,35.6500358581543,37.228302001953125,163.71286010742188,99.668701171875,103.69783782958984,0.0026836476754397154,0.11282776296138763,20.89788055419922,80.20050048828125,-0.35084524750709534,0.0,0.0
260,64.75,35.60757827758789,37.1075325012207,160.6284637451172,99.66348266601562,103.96751403808594,0.002674596616998315,0.11208003759384155,20.89896011352539,80.21051025390625,-0.37430235743522644,0.0,0.0
261,65,35.61611557006836,37.23359680175781,161.29251098632812,99.65303802490234,103.8506088256836,0.0026664508040994406,0.1114070862531662,20.899930953979492,80.13043975830078,-0.36526980996131897,0.0,0.0
262,65.25,35.735877990722656,37.1360969543457,160.49183654785156,99.6518325805664,103.65452575683594,0.0026578374672681093,0.11080142855644226,20.90080451965332,80.20050048828125,-0.34864506125450134,0.0,0.0
263,65.5,34.94044876098633,36.46689987182617,161.5848388671875,99.65023040771484,103.21250915527344,0.0026500856038182974,0.10987066477537155,20.90159034729004,80.20050048828125,-0.3109540641307831,0.0,0.0
264,65.75,35.57044219970703,37.17746353149414,161.0452117919922,99.6462173461914,103.57673645019531,0.002643108833581209,0.10903298109769821,20.90275764465332,80.20050048828125,-0.34249749779701233,0.0,0.0
265,66,35.866825103759766,37.47343063354492,159.3904266357422,99.62533569335938,103.30054473876953,0.002636829623952508,0.10827906429767609,20.90380859375,80.12043762207031,-0.3207142949104309,0.0,0.0
266,66.25,34.69480895996094,36.119049072265625,160.4170379638672,99.65264129638672,102.8743667602539,0.0026241689920425415,0.10760053992271423,20.904752731323242,80.20050048828125,-0.28168827295303345,0.0,0.0
267,66.5,35.55570983886719,36.897377014160156,164.6035919189453,99.62533569335938,102.91395568847656,0.0026241689920425415,0.10698986798524857,20.905603408813477,80.20050048828125,-0.2875205874443054,0.0,0.0
268,66.75,35.31123352050781,36.945831298828125,159.08740234375,99.6309585571289,103.2874984741211,0.00261786044575274,0.10605530440807343,20.90705680847168,80.20050048828125,-0.31909647583961487,0.0,0.0
269,67,34.86714553833008,36.926300048828125,163.61058044433594,99.60967254638672,102.98381805419922,0.0026121828705072403,0.1052142009139061,20.90836524963379,80.13043975830078,-0.2949202358722687,0.0,0.0
270,67.25,35.076881408691406,36.68767166137695,165.5447235107422,99.61167907714844,103.13845825195312,0.002607072936370969,0.10445720702409744,20.909542083740234,80.20050048828125,-0.308025598526001,0.0,0.0
271,67.5,35.53449249267578,36.76303482055664,162.29469299316406,99.60365295410156,103.2576904296875,0.0025947836693376303,0.10377591103315353,20.910602569580078,80.20050048828125,-0.31896793842315674,0.0,0.0
272,67.75,35.75017166137695,36.815555572509766,162.071044921875,99.59120178222656,103.30845642089844,0.0025837235152721405,0.1031627431511879,20.911785125732422,80.19049835205078,-0.3244258165359497,0.0,0.0
273,68,34.90330505371094,36.84015655517578,163.63729858398438,99.59281158447266,102.78214263916016,0.0025737693067640066,0.1023891270160675,20.91284942626953,80.11042785644531,-0.2790645956993103,0.0,0.0
274,68.25,35.082279205322266,36.972084045410156,163.30831909179688,99.58197021484375,103.2697982788086,0.002564810449257493,0.10169287025928497,20.913806915283203,80.18048858642578,-0.321933388710022,0.0,0.0
275,68.5,34.278175354003906,35.64146041870117,159.75375366210938,99.5851821899414,103.16267395019531,0.00254265614785254,0.1010662391781807,20.914669036865234,80.17047882080078,-0.31245937943458557,0.0,0.0
276,68.75,33.99168014526367,35.59606170654297,165.19207763671875,99.57072448730469,103.70203399658203,0.0025227172300219536,0.10050227493047714,20.91544532775879,80.16046905517578,-0.35991033911705017,0.0,0.0
277,69,33.26525115966797,34.8854866027832,159.69573974609375,99.55587005615234,103.17758178710938,0.002504772273823619,0.0999060645699501,20.9161434173584,80.10041809082031,-0.316344678401947,0.0,0.0
278,69.25,33.39650344848633,34.53966522216797,159.8560333251953,99.55024719238281,103.43281555175781,0.0024886217433959246,0.09936947375535965,20.916772842407227,80.16046905517578,-0.3387180268764496,0.0,0.0
279,69.5,33.4753532409668,34.59426498413086,163.67698669433594,99.54863739013672,103.55252075195312,0.002474086359143257,0.09888654202222824,20.917339324951172,80.16046905517578,-0.349101185798645,0.0,0.0
280,69.75,32.72544860839844,34.97264099121094,160.32162475585938,99.53619384765625,103.6722183227539,0.002461004536598921,0.09845190495252609,20.917848587036133,80.15045928955078,-0.36043521761894226,0.0,0.0
281,70,32.88323211669922,35.339962005615234,163.67164611816406,99.5269546508789,103.77981567382812,0.0024345102719962597,0.09797950834035873,20.918306350708008,80.12043762207031,-0.3704410791397095,0.0,0.0
282,70.25,33.0589485168457,35.156166076660156,161.6855926513672,99.528564453125,103.33966827392578,0.002410665387287736,0.09755434840917587,20.918718338012695,80.17047882080078,-0.3326699733734131,0.0,0.0
283,70.5,32.882755279541016,34.834075927734375,161.21389770507812,99.51731872558594,103.31637573242188,0.0023892049212008715,0.09717170894145966,20.919239044189453,80.16046905517578,-0.33167508244514465,0.0,0.0
284,70.75,33.13410186767578,34.79216766357422,160.4116973876953,99.49604034423828,103.60282135009766,0.0023698904551565647,0.09682733565568924,20.919708251953125,80.15045928955078,-0.35807931423187256,0.0,0.0
285,71,33.047977447509766,35.13627624511719,161.1215362548828,99.49845123291016,103.67827606201172,0.0023525075521320105,0.0964878723025322,20.920129776000977,80.11042785644531,-0.36431029438972473,0.0,0.0
286,71.25,33.1684455871582,34.99393081665039,161.34671020507812,99.49604034423828,102.88182067871094,0.002336862962692976,0.09618235379457474,20.920509338378906,80.16046905517578,-0.29625260829925537,0.0,0.0
287,71.5,32.97423553466797,34.65528106689453,162.19241333007812,99.48961639404297,103.3405990600586,0.002322782762348652,0.09590739011764526,20.92085075378418,80.16046905517578,-0.3362150192260742,0.0,0.0
288,71.75,33.21395492553711,34.92622756958008,156.84796142578125,99.4603042602539,103.6647720336914,0.0023075516801327467,0.09565991908311844,20.921157836914062,80.14044952392578,-0.3665517568588257,0.0,0.0
289,72,32.76275634765625,34.97083282470703,160.99253845214844,99.46270751953125,103.24651336669922,0.002293843775987625,0.0954371988773346,20.92143440246582,80.13043975830078,-0.3305460214614868,0.0,0.0
290,72.25,32.73055648803711,34.458797454833984,161.3207550048828,99.45829010009766,103.31311798095703,0.0022815067786723375,0.09523674845695496,20.92168426513672,80.16046905517578,-0.3366485834121704,0.0,0.0
291,72.5,33.049007415771484,34.96080780029297,164.43492126464844,99.45789337158203,103.51293182373047,0.002272962126880884,0.09502682089805603,20.92190933227539,80.16046905517578,-0.3537895679473877,0.0,0.0
292,72.75,33.43544387817383,34.54686737060547,165.64852905273438,99.43339538574219,103.8031005859375,0.0022652719635516405,0.09483788162469864,20.92211151123047,80.12043762207031,-0.3807530105113983,0.0,0.0
293,73,33.05944061279297,34.65725326538086,160.87881469726562,99.42938232421875,103.6056137084961,0.0022583508398383856,0.09466783702373505,20.922292709350586,80.13043975830078,-0.3642514646053314,0.0,0.0
294,73.25,32.653846740722656,34.689998626708984,161.853515625,99.43018341064453,103.46076202392578,0.0022521219216287136,0.09451479464769363,20.922456741333008,80.16046905517578,-0.35179343819618225,0.0,0.0
295,73.5,33.02248001098633,34.58561325073242,159.42324829101562,99.41291809082031,103.82825469970703,0.0022465158253908157,0.0943770632147789,20.922603607177734,80.18048858642578,-0.3847218453884125,0.0,0.0
296,73.75,32.80186080932617,34.80152893066406,158.6782989501953,99.41131591796875,103.89625549316406,0.0022453092969954014,0.09425310045480728,20.92273712158203,80.14044952392578,-0.39066052436828613,0.0,0.0
297,74,32.732749938964844,34.68132400512695,160.17355346679688,99.39002990722656,103.90696716308594,0.0022442233748733997,0.09418582171201706,20.9228572845459,80.16046905517578,-0.3934691846370697,0.0,0.0
298,74.25,32.435577392578125,34.62909698486328,164.7615966796875,99.3840103149414,103.91442108154297,0.0022432461846619844,0.09412527084350586,20.922964096069336,80.17047882080078,-0.3946404755115509,0.0,0.0
299,74.5,32.606414794921875,34.98214340209961,162.73358154296875,99.36674499511719,103.85899353027344,0.0022442867048084736,0.09407077729701996,20.92306137084961,80.17047882080078,-0.3914552628993988,0.0,0.0
300,74.75,32.726165771484375,34.27619171142578,165.63706970214844,99.35670471191406,104.13519287109375,0.0022452231496572495,0.09402173012495041,20.92314910888672,80.11042785644531,-0.41586214303970337,0.0,0.0
301,75,32.79157638549805,34.76713180541992,161.84893798828125,99.34827423095703,103.60142517089844,0.0022460659965872765,0.09397759288549423,20.923227310180664,80.16046905517578,-0.3711179196834564,0.0,0.0
302,75.25,32.387107849121094,34.573272705078125,163.98382568359375,99.34144592285156,103.7192611694336,0.0022468245588243008,0.09393048286437988,20.923297882080078,80.16046905517578,-0.38179031014442444,0.0,0.0
303,75.5,32.43374252319336,34.757102966308594,157.86082458496094,99.33903503417969,103.79984283447266,0.002247507218271494,0.09388808161020279,20.92336082458496,80.16046905517578,-0.38888049125671387,0.0,0.0
304,75.75,32.85968017578125,34.37478256225586,165.8607177734375,99.30812072753906,103.56090545654297,0.0022481216583400965,0.09384991973638535,20.923418045043945,80.10041809082031,-0.3712334632873535,0.0,0.0
305,76,32.43815994262695,34.58038330078125,161.09100341796875,99.30812072753906,103.69876861572266,0.0022486746311187744,0.09381557255983353,20.92346954345703,80.17047882080078,-0.3830113112926483,0.0,0.0
306,76.25,32.69166564941406,34.38978576660156,163.33656311035156,99.29084777832031,103.96286010742188,0.0022486746311187744,0.09376252442598343,20.92346954345703,80.17047882080078,-0.4070688784122467,0.0,0.0
307,76.5,32.476627349853516,34.0753173828125,159.7285614013672,99.27599334716797,103.42769622802734,0.002250900026410818,0.09371478110551834,20.92355728149414,80.16046905517578,-0.36270320415496826,0.0,0.0
308,76.75,32.4152717590332,34.50472640991211,161.03070068359375,99.26153564453125,103.341064453125,0.002250900026410818,0.09367180615663528,20.92355728149414,80.09040832519531,-0.3565738797187805,0.0,0.0
309,77,32.48454284667969,34.13005447387695,159.12557983398438,99.2430648803711,103.68106842041016,0.0022524551022797823,0.09363313019275665,20.923595428466797,80.17047882080078,-0.3873014450073242,0.0,0.0
310,77.25,32.58259963989258,34.18418502807617,163.95176696777344,99.25631713867188,104.21996307373047,0.0022538546472787857,0.09358356148004532,20.923629760742188,80.17047882080078,-0.4320152997970581,0.0,0.0
311,77.5,32.44617462158203,34.10230255126953,162.11151123046875,99.24146270751953,103.85992431640625,0.002255114261060953,0.09353894740343094,20.923660278320312,80.16046905517578,-0.4027034342288971,0.0,0.0
312,77.75,32.48134231567383,34.09062576293945,163.99603271484375,99.22740936279297,103.27445983886719,0.002256247913464904,0.09349879622459412,20.923686981201172,80.09040832519531,-0.3539104163646698,0.0,0.0
313,78,32.253318786621094,34.1286735534668,164.40896606445312,99.20773315429688,103.00385284423828,0.0022540681529790163,0.09346266090869904,20.9237117767334,80.17047882080078,-0.33243823051452637,0.0,0.0
314,78.25,31.923736572265625,33.91144561767578,160.8437042236328,99.205322265625,103.01036834716797,0.002252106321975589,0.09340061992406845,20.92373275756836,80.17047882080078,-0.3332135081291199,0.0,0.0
315,78.5,31.76944351196289,34.1167106628418,161.22686767578125,99.19327545166016,103.74906921386719,0.0022503407672047615,0.0933447778224945,20.923751831054688,80.16046905517578,-0.3975486159324646,0.0,0.0
316,78.75,32.040008544921875,33.666542053222656,160.87652587890625,99.1639633178711,103.43794250488281,0.002248751698061824,0.09329452365636826,20.923768997192383,80.09040832519531,-0.3735763430595398,0.0,0.0
317,79,32.13749313354492,34.44486618041992,160.88491821289062,99.1611557006836,103.40580749511719,0.002239004708826542,0.09322716295719147,20.923784255981445,80.16046905517578,-0.3710761070251465,0.0,0.0
318,79.25,32.325164794921875,34.22610092163086,160.84446716308594,99.15151977539062,103.80729675292969,0.002230232348665595,0.09322716295719147,20.923799514770508,80.15045928955078,-0.4062434434890747,0.0,0.0
319,79.5,32.18552780151367,34.18186569213867,162.93125915527344,99.14910888671875,103.67501831054688,0.002222337294369936,0.09311197698116302,20.923812866210938,80.16046905517578,-0.3951707184314728,0.0,0.0
320,79.75,32.392066955566406,33.94110870361328,165.14170837402344,99.1218032836914,103.41512298583984,0.0022152315359562635,0.09311197698116302,20.923824310302734,80.07038879394531,-0.375387966632843,0.0,0.0
321,80,32.04157638549805,33.861480712890625,160.66204833984375,99.11216735839844,103.56462860107422,0.0021992444526404142,0.0930628702044487,20.92383575439453,80.16046905517578,-0.38903820514678955,0.0,0.0
322,80.25,32.30870056152344,34.397029876708984,167.4521484375,99.10734558105469,103.04716491699219,0.002184856217354536,0.09301867336034775,20.924074172973633,80.16046905517578,-0.3451230525970459,0.0,0.0
323,80.5,32.10070037841797,34.227012634277344,162.50840759277344,99.09369659423828,103.3885726928711,0.002171906642615795,0.09291250258684158,20.92428970336914,80.15045928955078,-0.37562525272369385,0.0,0.0
324,80.75,32.051368713378906,33.58427429199219,163.87161254882812,99.065185546875,103.56649017333984,0.002160252071917057,0.09281694889068604,20.924482345581055,80.08039855957031,-0.39339467883110046,0.0,0.0
325,81,32.0714111328125,33.84597396850586,161.50851440429688,99.05956268310547,103.2153091430664,0.00214976305142045,0.09273094683885574,20.92465591430664,80.16046905517578,-0.3638264238834381,0.0,0.0
326,81.25,32.31623840332031,33.507354736328125,160.24072265625,99.05233764648438,103.35969543457031,0.002135209273546934,0.0926535502076149,20.92481231689453,80.15045928955078,-0.37684813141822815,0.0,0.0
327,81.5,32.27398681640625,33.90469741821289,163.22589111328125,99.04511260986328,103.5501937866211,0.0021221109200268984,0.09258388727903366,20.92495346069336,80.15045928955078,-0.39379578828811646,0.0,0.0
328,81.75,32.256622314453125,33.6215705871582,158.79202270507812,99.01138305664062,103.4547119140625,0.0021103222388774157,0.09244006872177124,20.925081253051758,80.06037902832031,-0.38864395022392273,0.0,0.0
329,82,31.93825912475586,33.5151252746582,158.9133758544922,99.01378631591797,103.45610809326172,0.002099712612107396,0.09231062978506088,20.925195693969727,80.13043975830078,-0.3885485529899597,0.0,0.0
330,82.25,31.525970458984375,34.31034469604492,163.30984497070312,99.00254821777344,103.57720184326172,0.0020965561270713806,0.09219413250684738,20.9252986907959,80.12043762207031,-0.3999100625514984,0.0,0.0
331,82.5,32.017940521240234,33.63400650024414,160.3162841796875,98.9933090209961,103.63495635986328,0.002093715127557516,0.09208928793668747,20.925621032714844,80.12043762207031,-0.4056711196899414,0.0,0.0
332,82.75,31.647075653076172,33.81056594848633,163.69300842285156,98.96078491210938,103.78726196289062,0.002091158414259553,0.09195069223642349,20.92591094970703,80.03035736083984,-0.42158153653144836,0.0,0.0
333,83,31.735591888427734,33.76447677612305,162.1542510986328,98.96720886230469,103.239990234375,0.0020888573490083218,0.0918259546160698,20.926170349121094,80.13043975830078,-0.37420108914375305,0.0,0.0
334,83.25,31.923660278320312,33.781471252441406,158.8141632080078,98.9539566040039,103.06858825683594,0.0020995778031647205,0.09171368926763535,20.92640495300293,80.13043975830078,-0.3606759309768677,0.0,0.0
335,83.5,31.699661254882812,33.37505340576172,164.67840576171875,98.93749237060547,103.62517547607422,0.0021092260722070932,0.09161265194416046,20.926616668701172,80.12043762207031,-0.4098285734653473,0.0,0.0
336,83.75,32.03657531738281,33.678218841552734,163.3502960205078,98.91461181640625,103.63589477539062,0.0021179094910621643,0.09149960428476334,20.92680549621582,80.05037689208984,-0.41279205679893494,0.0,0.0
337,84,31.946517944335938,33.56566619873047,161.37953186035156,98.91019439697266,103.00337982177734,0.00212572468444705,0.09139785915613174,20.926977157592773,80.11042785644531,-0.35898926854133606,0.0,0.0
338,84.25,31.69036102294922,33.26603698730469,158.04248046875,98.90457153320312,102.8911361694336,0.00213275826536119,0.09130629152059555,20.92713165283203,80.12043762207031,-0.34984004497528076,0.0,0.0
339,84.5,31.390087127685547,33.87728500366211,162.7274627685547,98.88810729980469,103.32522583007812,0.0021390884649008512,0.09122388064861298,20.927268981933594,80.11042785644531,-0.3885860741138458,0.0,0.0
340,84.75,31.792678833007812,33.59788131713867,160.54908752441406,98.87004089355469,103.20552825927734,0.0021447858307510614,0.09112022817134857,20.927392959594727,80.05037689208984,-0.3799416124820709,0.0,0.0
341,85,31.509090423583984,33.78316116333008,162.2176055908203,98.8712387084961,102.89439392089844,0.0021639936603605747,0.09102693945169449,20.927505493164062,80.12043762207031,-0.35310477018356323,0.0,0.0
342,85.25,31.567230224609375,33.46952819824219,162.47940063476562,98.8656234741211,103.32243347167969,0.0021812806371599436,0.09094297885894775,20.9276065826416,80.13043975830078,-0.3903599679470062,0.0,0.0
343,85.5,31.739418029785156,33.26066207885742,168.29327392578125,98.83550262451172,103.3177719116211,0.002196839079260826,0.09086741507053375,20.927698135375977,80.13043975830078,-0.3926582932472229,0.0,0.0
344,85.75,31.391380310058594,33.46015548706055,164.06167602539062,98.82305908203125,103.0662612915039,0.00221084151417017,0.09079940617084503,20.927780151367188,80.05037689208984,-0.3721948564052582,0.0,0.0
345,86,31.795551300048828,33.41793441772461,163.65560913085938,98.81743621826172,103.02713775634766,0.002223443705588579,0.09070134907960892,20.927852630615234,80.12043762207031,-0.36933740973472595,0.0,0.0
346,86.25,32.04302215576172,33.4716682434082,160.12469482421875,98.80579376220703,103.15522003173828,0.0022347858175635338,0.09061310440301895,20.927919387817383,80.12043762207031,-0.3813799023628235,0.0,0.0
347,86.5,31.438087463378906,33.322425842285156,160.6956329345703,98.79534912109375,102.94795989990234,0.0022449935786426067,0.09053368121385574,20.927978515625,80.11042785644531,-0.3645098805427551,0.0,0.0
348,86.75,31.5228271484375,33.17431640625,159.3438720703125,98.77767944335938,102.92280578613281,0.002254180610179901,0.09046220034360886,20.92803192138672,80.05037689208984,-0.363930344581604,0.0,0.0
349,87,31.653614044189453,33.07220458984375,157.7867889404297,98.7768783569336,103.18549346923828,0.0022624488919973373,0.09039786458015442,20.92807960510254,80.11042785644531,-0.3865688443183899,0.0,0.0
350,87.25,31.751901626586914,33.744503021240234,159.09657287597656,98.75760650634766,102.85340881347656,0.0022641289979219437,0.09029575437307358,20.92835235595703,80.13043975830078,-0.35975807905197144,0.0,0.0
351,87.5,31.661060333251953,33.27309799194336,161.87413024902344,98.75238800048828,103.46495819091797,0.0022656412329524755,0.09020385891199112,20.928598403930664,80.11042785644531,-0.4127090871334076,0.0,0.0
352,87.75,31.31795310974121,33.479095458984375,161.6581268310547,98.73391723632812,102.89579010009766,0.0022670021280646324,0.09012115001678467,20.92881965637207,80.06037902832031,-0.3655294179916382,0.0,0.0
353,88,31.20697021484375,33.551143646240234,162.32293701171875,98.72187042236328,103.2935562133789,0.0022583859972655773,0.0900467112660408,20.929018020629883,80.13043975830078,-0.40076690912246704,0.0,0.0
354,88.25,31.428131103515625,33.400150299072266,163.20909118652344,98.71383666992188,103.27864837646484,0.0022583859972655773,0.08997971564531326,20.929197311401367,80.14044952392578,-0.40020984411239624,0.0,0.0
355,88.5,31.545297622680664,33.5715446472168,162.39849853515625,98.69737243652344,102.77655792236328,0.002254712861031294,0.0898752212524414,20.929359436035156,80.10041809082031,-0.35854196548461914,0.0,0.0
356,88.75,31.34124755859375,33.437313079833984,162.40994262695312,98.68331909179688,103.19853973388672,0.0022514068987220526,0.08978118002414703,20.92950439453125,80.06037902832031,-0.39607730507850647,0.0,0.0
357,89,31.761741638183594,33.01547622680664,162.4465789794922,98.67247772216797,102.92280578613281,0.0022484315559267998,0.08969654142856598,20.92963409423828,80.11042785644531,-0.3733638823032379,0.0,0.0
358,89.25,31.34343719482422,33.13276290893555,164.66236877441406,98.66806030273438,103.13612365722656,0.0022412752732634544,0.08962036669254303,20.929752349853516,80.12043762207031,-0.39209067821502686,0.0,0.0
359,89.5,31.159320831298828,32.90361404418945,166.232421875,98.63915252685547,103.3536376953125,0.002234834711998701,0.0895591750741005,20.92985725402832,80.09040832519531,-0.4133360683917999,0.0,0.0
360,89.75,31.355457305908203,33.236976623535156,157.97760009765625,98.63633728027344,102.957275390625,0.0022290381602942944,0.08950410783290863,20.92995262145996,80.05037689208984,-0.37957197427749634,0.0,0.0
361,90,31.430694580078125,33.29546356201172,160.4903106689453,98.64276885986328,103.4551773071289,0.002223821124061942,0.0894545465707779,20.930038452148438,80.12043762207031,-0.4217049479484558,0.0,0.0
362,90.25,30.817626953125,33.52826690673828,163.08926391601562,98.62429809570312,103.53994750976562,0.002217206871137023,0.08940993994474411,20.93011474609375,80.12043762207031,-0.430614173412323,0.0,0.0
363,90.5,31.49596405029297,33.02059555053711,160.8177490234375,98.60100555419922,103.21623992919922,0.0022112540900707245,0.08936979621648788,20.93018341064453,80.07038879394531,-0.40498337149620056,0.0,0.0
364,90.75,31.38909339904785,32.99550247192383,162.48550415039062,98.59618377685547,103.52597045898438,0.002205896656960249,0.08931893110275269,20.930246353149414,80.05037689208984,-0.43194329738616943,0.0,0.0
365,91,31.361217498779297,33.04779815673828,160.70021057128906,98.59056854248047,103.19900512695312,0.002201074967160821,0.08927315473556519,20.9303035736084,80.13043975830078,-0.40444204211235046,0.0,0.0
366,91.25,31.35586929321289,32.910911560058594,162.77098083496094,98.58333587646484,103.0657958984375,0.0021967354696244,0.0892319530248642,20.930355072021484,80.12043762207031,-0.39365676045417786,0.0,0.0
367,91.5,31.15569305419922,33.12977981567383,164.208984375,98.56326293945312,103.03691864013672,0.00219282996840775,0.0891948714852333,20.930400848388672,80.05037689208984,-0.3929787874221802,0.0,0.0
368,91.75,31.030881881713867,33.07471466064453,162.0122833251953,98.56486511230469,103.1011962890625,0.002186116762459278,0.08913203328847885,20.93044090270996,80.06037902832031,-0.3983561098575592,0.0,0.0
369,92,30.976886749267578,33.45608901977539,161.03224182128906,98.55322265625,102.79472351074219,0.00218007480725646,0.0890754833817482,20.930477142333984,80.10041809082031,-0.37304627895355225,0.0,0.0
370,92.25,31.379535675048828,33.265602111816406,162.892333984375,98.55121612548828,102.67176055908203,0.002174637047573924,0.08902458846569061,20.930509567260742,80.11042785644531,-0.36263009905815125,0.0,0.0
371,92.5,31.29425811767578,32.9779052734375,164.55322265625,98.53836822509766,102.8860092163086,0.0021697431802749634,0.08897878229618073,20.930768966674805,80.05037689208984,-0.38223937153816223,0.0,0.0
372,92.75,31.244422912597656,32.76336669921875,163.04881286621094,98.5307388305664,103.10398864746094,0.002165338722988963,0.0889081060886383,20.931001663208008,80.09040832519531,-0.40166136622428894,0.0,0.0
373,93,31.05619239807129,33.131744384765625,160.62159729003906,98.5243148803711,103.38623809814453,0.0021613745484501123,0.08884449303150177,20.931211471557617,80.13043975830078,-0.42644140124320984,0.0,0.0
374,93.25,31.226268768310547,33.17605209350586,161.57720947265625,98.52632141113281,102.69225311279297,0.0021462987642735243,0.08878724277019501,20.931400299072266,80.12043762207031,-0.36663374304771423,0.0,0.0
375,93.5,30.751636505126953,33.08620834350586,159.2492218017578,98.50182342529297,102.80590057373047,0.002132730558514595,0.08873571455478668,20.93147087097168,80.05037689208984,-0.3786274194717407,0.0,0.0
376,93.75,31.31481170654297,32.81093215942383,163.315185546875,98.49058532714844,102.54507446289062,0.0021205192897468805,0.08868934214115143,20.931533813476562,80.09040832519531,-0.35714802145957947,0.0,0.0
377,94,31.38567352294922,32.986045837402344,166.32554626464844,98.48616790771484,102.99919128417969,0.002109528984874487,0.08861815184354782,20.931591033935547,80.10041809082031,-0.3966639041900635,0.0,0.0
378,94.25,31.293140411376953,32.877037048339844,159.268310546875,98.49419403076172,102.84781646728516,0.0020996378734707832,0.08855408430099487,20.931642532348633,80.10041809082031,-0.38292208313941956,0.0,0.0
379,94.5,31.137088775634766,33.023536682128906,162.9808807373047,98.46488189697266,102.6773452758789,0.002072847681120038,0.08849641680717468,20.93168830871582,80.02033996582031,-0.37087079882621765,0.0,0.0
380,94.75,31.046001434326172,32.75722885131836,162.5160369873047,98.4688949584961,103.05415344238281,0.0020487364381551743,0.08844451606273651,20.93195915222168,80.07038879394531,-0.4029397666454315,0.0,0.0
381,95,31.309743881225586,32.905696868896484,163.76170349121094,98.46649169921875,102.95307922363281,0.00202703638933599,0.0883978083729744,20.93220329284668,80.09040832519531,-0.39446887373924255,0.0,0.0
382,95.25,31.092971801757812,32.707401275634766,165.72256469726562,98.45243835449219,102.84176635742188,0.0020075063221156597,0.08835577219724655,20.932422637939453,80.09040832519531,-0.3861548602581024,0.0,0.0
383,95.5,31.2161922454834,32.68378448486328,158.8202667236328,98.44039154052734,102.64800262451172,0.001973972423002124,0.08831793814897537,20.932619094848633,80.03035736083984,-0.3705423176288605,0.0,0.0
384,95.75,31.042919158935547,32.85243225097656,161.8756561279297,98.43677520751953,102.88042449951172,0.0019437919836491346,0.08824707567691803,20.932796478271484,80.09040832519531,-0.39089107513427734,0.0,0.0
385,96,31.037734985351562,32.44956588745117,162.0962371826172,98.443603515625,102.94236755371094,0.0019166296115145087,0.08818330615758896,20.93295669555664,80.11042785644531,-0.39560550451278687,0.0,0.0
