Repository: ulfsri/fsri_materials_database

# Materials and Products Database

## 01_Data

Raw data generated from each apparatus are included here in plain-text format. The data is organized first by material, next by the short name of test apparatus used, and where applicable additional filtering by test settings.

### material.json

Each material directory contains a json file of the same name as the material. This file links the data stored in the repository as well as data and graphs produced by the accompanying scripts (__02_Scripts__) to the respective landing page for the material on the front-end website.

File: 01_Data/Polyisocyanurate_Foam_Board/MCC/Polyisocyanurate_Foam_Board_MCC_30K_min_220214_R2.txt (part 1 of 4)
Sample ID:	C:\MCC\MCC Cal\Test\Polyisocyanurate_Foam_Board_MCC_30K_min_220214_R2.txt
Sample Weight (mg):	4.66
Heating Rate (C/s):	0.5
Combustor Temp (C):	900
N2 Flow Rate (cc/min):	80
O2 Flow Rate (cc/min):	20
Calibration File:	C:\MCC\MCC Cal\Coeff1 JN10440_30_210304.txt.txt
T Correction Coefficients:	0	1.024463	0
Time Shift (s):	14
*
Time (s)	Temperature (C)	N2 flow rate (cc/min)	O2 flow rate (cc/min)	Flow Rate (cc/min)	Oxygen (%)	HRR (W/g)	Heating rate (C/s)
0.000	113.717	80.001	19.992	103.645	20.099	-0.161	-0.031
0.500	113.687	80.001	19.993	103.646	20.101	-0.303	-0.015
1.000	113.690	80.001	19.993	103.649	20.101	-0.282	-0.012
1.500	113.672	80.001	19.992	103.649	20.101	-0.282	-0.021
2.000	113.671	80.001	19.993	103.649	20.097	-0.052	-0.017
2.500	113.702	80.000	19.992	103.649	20.099	-0.171	0.006
3.000	113.686	80.001	19.992	103.648	20.099	-0.192	0.022
3.500	113.653	80.000	19.993	103.646	20.102	-0.362	-0.017
4.000	113.648	80.001	19.993	103.648	20.097	-0.056	-0.043
4.500	113.714	80.001	19.992	103.649	20.098	-0.128	0.011
5.000	113.695	80.001	19.994	103.649	20.097	-0.044	0.054
5.500	113.680	80.000	19.993	103.649	20.096	0.031	0.007
6.000	113.691	80.001	19.992	103.649	20.097	0.002	-0.019
6.500	113.717	80.003	19.993	103.647	20.100	-0.219	0.017
7.000	113.690	80.001	19.992	103.647	20.096	0.012	0.018
7.500	113.687	80.001	19.993	103.646	20.096	0.019	-0.016
8.000	113.664	80.001	19.994	103.645	20.097	-0.056	-0.028
8.500	113.676	80.002	19.993	103.645	20.097	0.004	-0.019
9.001	113.688	80.002	19.994	103.643	20.097	0.004	0.006
9.501	113.665	80.002	19.992	103.642	20.097	-0.042	0.007
10.000	113.695	80.002	19.992	103.641	20.099	-0.144	-0.002
10.500	113.686	80.002	19.994	103.640	20.098	-0.105	0.014
11.000	113.688	80.001	19.993	103.638	20.097	-0.023	0.007
11.500	113.705	80.002	19.994	103.636	20.101	-0.311	0.006
12.000	113.671	80.001	19.993	103.636	20.095	0.105	0.001
12.500	113.640	80.002	19.993	103.637	20.098	-0.082	-0.041
13.000	113.667	80.002	19.994	103.638	20.096	0.046	-0.035
13.501	113.653	80.003	19.993	103.640	20.098	-0.117	0.005
14.001	113.658	80.003	19.993	103.646	20.096	0.017	0.002
14.500	113.688	80.003	19.993	103.654	20.098	-0.107	0.013
15.001	113.649	80.003	19.992	103.662	20.097	-0.031	0.013
15.501	113.651	80.002	19.993	103.668	20.099	-0.188	-0.023
16.000	113.659	80.003	19.994	103.675	20.101	-0.326	-0.014
16.500	113.661	80.003	19.993	103.679	20.095	0.107	0.010
17.000	113.624	80.004	19.994	103.678	20.096	0.019	-0.012
17.500	113.673	80.004	19.993	103.683	20.094	0.152	-0.011
18.000	113.688	80.003	19.993	103.686	20.093	0.219	0.038
18.500	113.672	80.002	19.993	103.685	20.093	0.272	0.031
19.000	113.668	80.002	19.992	103.686	20.092	0.353	-0.011
19.500	113.654	80.003	19.992	103.688	20.091	0.357	-0.019
20.000	113.680	80.005	19.993	103.687	20.089	0.533	-0.003
20.500	113.688	80.003	19.993	103.685	20.089	0.520	0.023
21.000	113.678	80.004	19.993	103.690	20.088	0.572	0.016
21.500	113.688	80.003	19.993	103.698	20.090	0.486	-0.000
22.000	113.714	80.003	19.993	103.703	20.088	0.605	0.018
22.500	113.705	80.002	19.993	103.708	20.085	0.788	0.026
23.000	113.725	80.003	19.993	103.717	20.086	0.751	0.013
23.500	113.719	80.001	19.993	103.720	20.085	0.841	0.012
24.000	113.744	80.003	19.993	103.721	20.088	0.599	0.017
24.500	113.771	80.002	19.993	103.723	20.082	1.029	0.035
25.000	113.788	80.003	19.992	103.726	20.087	0.693	0.048
25.500	113.799	80.003	19.993	103.733	20.081	1.062	0.037
26.000	113.809	80.002	19.992	103.739	20.080	1.187	0.025
26.500	113.863	80.003	19.993	103.746	20.077	1.365	0.042
27.000	113.828	80.003	19.993	103.752	20.079	1.214	0.041
27.500	113.894	80.003	19.994	103.758	20.077	1.394	0.025
28.000	113.899	80.004	19.992	103.761	20.078	1.262	0.051
28.500	113.907	80.003	19.992	103.747	20.079	1.240	0.042
29.000	113.970	80.003	19.995	103.732	20.077	1.398	0.042
29.500	114.003	80.002	19.993	103.723	20.074	1.555	0.084
30.000	114.023	80.003	19.994	103.718	20.073	1.651	0.075
30.500	114.051	80.003	19.994	103.718	20.073	1.609	0.050
31.000	114.077	80.003	19.993	103.742	20.074	1.588	0.050
31.500	114.110	80.004	19.994	103.792	20.072	1.684	0.057
32.000	114.144	80.002	19.993	103.831	20.069	1.914	0.063
32.500	114.214	80.004	19.993	103.853	20.072	1.695	0.085
33.000	114.248	80.003	19.993	103.865	20.071	1.801	0.104
33.500	114.285	80.003	19.994	103.871	20.070	1.816	0.088
34.000	114.300	80.003	19.993	103.852	20.070	1.878	0.062
34.500	114.373	80.003	19.993	103.838	20.068	1.995	0.070
35.000	114.401	80.003	19.992	103.835	20.071	1.757	0.094
35.500	114.474	80.003	19.995	103.834	20.070	1.857	0.101
36.000	114.522	80.004	19.994	103.834	20.070	1.884	0.111
36.500	114.589	80.005	19.994	103.836	20.071	1.799	0.118
37.000	114.622	80.005	19.994	103.837	20.069	1.951	0.107
37.500	114.740	80.004	19.993	103.837	20.064	2.289	0.126
38.000	114.793	80.004	19.995	103.839	20.065	2.187	0.161
38.500	114.847	80.004	19.994	103.838	20.064	2.287	0.139
39.000	114.879	80.004	19.994	103.836	20.066	2.128	0.096
39.500	114.967	80.004	19.994	103.836	20.065	2.191	0.103
40.000	115.020	80.005	19.993	103.836	20.067	2.045	0.131
40.500	115.133	80.004	19.993	103.835	20.068	1.999	0.153
41.000	115.157	80.005	19.993	103.836	20.065	2.190	0.151
41.500	115.270	80.004	19.993	103.836	20.065	2.211	0.137
42.000	115.363	80.005	19.993	103.835	20.063	2.366	0.172
42.500	115.411	80.005	19.993	103.835	20.067	2.084	0.174
43.000	115.500	80.005	19.992	103.835	20.064	2.280	0.139
43.500	115.555	80.005	19.993	103.834	20.063	2.365	0.140
44.000	115.632	80.004	19.993	103.833	20.063	2.318	0.138
44.500	115.723	80.004	19.994	103.833	20.061	2.459	0.150
45.000	115.819	80.003	19.993	103.833	20.061	2.497	0.178
45.501	115.880	80.005	19.994	103.836	20.063	2.326	0.172
46.001	115.943	80.004	19.993	103.839	20.061	2.482	0.140
46.500	116.053	80.002	19.992	103.846	20.061	2.472	0.148
47.000	116.154	80.004	19.993	103.850	20.060	2.569	0.192
47.500	116.230	80.003	19.993	103.852	20.063	2.367	0.194
48.000	116.310	80.003	19.994	103.851	20.061	2.511	0.166
48.500	116.445	80.003	19.993	103.850	20.059	2.632	0.185
49.000	116.522	80.003	19.993	103.844	20.058	2.674	0.214
49.500	116.625	80.003	19.994	103.845	20.058	2.718	0.196
50.000	116.726	80.002	19.994	103.849	20.059	2.611	0.192
50.500	116.833	80.003	19.994	103.851	20.058	2.682	0.206
51.000	116.927	80.001	19.993	103.859	20.059	2.605	0.204
51.500	117.034	80.002	19.993	103.867	20.059	2.646	0.201
52.000	117.106	80.001	19.994	103.870	20.060	2.544	0.190
52.500	117.268	80.001	19.994	103.870	20.060	2.546	0.207
53.000	117.377	80.001	19.993	103.873	20.061	2.454	0.252
53.500	117.474	80.001	19.994	103.872	20.059	2.600	0.238
54.000	117.606	80.001	19.994	103.872	20.056	2.842	0.218
54.500	117.688	80.002	19.994	103.872	20.060	2.556	0.221
55.000	117.820	80.002	19.993	103.875	20.061	2.498	0.214
55.500	117.923	80.002	19.994	103.877	20.061	2.454	0.225
56.000	118.034	80.002	19.993	103.878	20.060	2.546	0.225
56.500	118.127	80.001	19.994	103.879	20.058	2.656	0.209
57.000	118.289	80.002	19.993	103.885	20.057	2.779	0.229
57.500	118.403	80.001	19.994	103.889	20.058	2.681	0.265
58.000	118.531	80.001	19.993	103.894	20.054	2.952	0.259
58.500	118.637	80.001	19.994	103.898	20.058	2.681	0.238
59.000	118.783	80.001	19.994	103.899	20.057	2.779	0.243
59.500	118.892	80.001	19.993	103.898	20.053	3.040	0.254
60.000	119.027	80.003	19.993	103.898	20.055	2.865	0.250
60.500	119.158	80.003	19.993	103.894	20.057	2.771	0.255
61.000	119.294	80.001	19.994	103.896	20.054	2.975	0.266
61.500	119.433	80.002	19.993	103.899	20.054	2.982	0.271
62.000	119.565	80.002	19.995	103.903	20.052	3.092	0.273
62.500	119.685	80.001	19.992	103.905	20.052	3.084	0.262
63.000	119.848	80.001	19.994	103.911	20.054	2.942	0.268
63.500	119.960	80.002	19.993	103.909	20.051	3.192	0.279
64.001	120.129	80.002	19.994	103.910	20.049	3.280	0.278
64.501	120.267	80.002	19.993	103.909	20.051	3.186	0.294
65.000	120.401	80.001	19.994	103.907	20.054	2.996	0.289
65.500	120.542	80.002	19.993	103.908	20.055	2.921	0.274
66.000	120.709	80.002	19.994	103.911	20.054	2.934	0.292
66.500	120.875	80.001	19.994	103.913	20.053	3.011	0.320
67.000	121.035	80.003	19.994	103.915	20.056	2.842	0.329
67.500	121.155	80.002	19.993	103.916	20.051	3.184	0.303
68.000	121.337	80.001	19.993	103.917	20.054	2.990	0.291
68.500	121.492	80.002	19.994	103.917	20.052	3.098	0.320
69.000	121.647	80.002	19.994	103.917	20.052	3.103	0.324
69.500	121.789	80.001	19.994	103.917	20.052	3.084	0.304
70.000	121.959	80.002	19.994	103.917	20.050	3.232	0.304
70.500	122.081	80.001	19.995	103.918	20.050	3.224	0.302
71.000	122.281	80.001	19.995	103.918	20.051	3.144	0.307
71.500	122.428	80.001	19.994	103.918	20.049	3.286	0.335
72.000	122.580	80.002	19.994	103.918	20.052	3.103	0.323
72.500	122.737	80.000	19.994	103.918	20.049	3.330	0.304
73.000	122.914	80.001	19.994	103.918	20.048	3.367	0.322
73.501	123.058	80.002	19.994	103.918	20.049	3.320	0.327
74.001	123.245	80.002	19.996	103.920	20.050	3.276	0.326
74.500	123.425	80.001	19.994	103.921	20.051	3.171	0.349
75.000	123.582	80.001	19.995	103.920	20.048	3.388	0.352
75.500	123.815	80.001	19.994	103.919	20.047	3.432	0.363
76.000	123.942	80.000	19.993	103.919	20.050	3.226	0.375
76.500	124.085	80.002	19.997	103.916	20.048	3.399	0.315
77.000	124.302	80.001	19.996	103.916	20.047	3.436	0.315
77.500	124.455	80.002	19.996	103.915	20.051	3.184	0.365
78.000	124.580	80.001	19.995	103.915	20.045	3.593	0.324
78.500	124.778	80.000	19.995	103.914	20.047	3.465	0.300
79.000	125.026	80.001	19.996	103.913	20.050	3.219	0.385
79.500	125.169	80.001	19.996	103.913	20.045	3.595	0.419
80.000	125.372	80.001	19.996	103.913	20.048	3.411	0.368
80.500	125.590	80.001	19.994	103.913	20.049	3.280	0.383
81.000	125.726	80.001	19.997	103.913	20.046	3.491	0.388
81.500	125.925	80.001	19.994	103.913	20.050	3.238	0.345
82.000	126.085	80.003	19.995	103.913	20.048	3.370	0.347
82.501	126.316	80.002	19.994	103.913	20.049	3.284	0.375
83.001	126.477	80.002	19.995	103.913	20.049	3.299	0.391
83.501	126.645	80.001	19.994	103.913	20.050	3.268	0.360
84.001	126.844	80.001	19.995	103.913	20.047	3.476	0.348
84.500	127.049	80.001	19.994	103.913	20.053	3.069	0.385
85.000	127.238	80.001	19.994	103.914	20.051	3.207	0.399
85.500	127.409	80.000	19.994	103.914	20.049	3.301	0.377
86.000	127.625	80.002	19.994	103.914	20.047	3.474	0.374
86.500	127.838	80.002	19.993	103.914	20.049	3.320	0.408
87.001	127.977	80.001	19.994	103.913	20.048	3.405	0.390
87.501	128.201	80.002	19.995	103.911	20.050	3.253	0.357
88.000	128.421	80.001	19.994	103.910	20.045	3.559	0.403
88.500	128.603	80.002	19.994	103.911	20.051	3.200	0.423
89.000	128.821	80.002	19.992	103.911	20.049	3.296	0.401
89.500	129.019	80.001	19.993	103.912	20.048	3.417	0.408
90.000	129.228	80.001	19.994	103.913	20.046	3.488	0.411
90.500	129.420	80.001	19.994	103.914	20.046	3.515	0.404
91.000	129.601	80.003	19.994	103.913	20.047	3.486	0.387
91.500	129.830	80.002	19.993	103.913	20.050	3.232	0.392
92.001	130.015	80.002	19.993	103.914	20.045	3.570	0.412
92.501	130.229	80.002	19.992	103.911	20.049	3.299	0.407
93.000	130.450	80.003	19.993	103.909	20.048	3.399	0.417
93.500	130.650	80.003	19.993	103.908	20.047	3.449	0.428
94.000	130.863	80.002	19.993	103.907	20.047	3.445	0.417
94.500	131.052	80.003	19.993	103.907	20.046	3.543	0.408
95.000	131.265	80.002	19.991	103.911	20.047	3.476	0.402
95.500	131.492	80.002	19.994	103.913	20.048	3.401	0.420
96.000	131.700	80.004	19.994	103.914	20.046	3.530	0.437
96.501	131.916	80.005	19.993	103.914	20.047	3.421	0.430
97.001	132.146	80.005	19.993	103.914	20.047	3.425	0.435
97.500	132.330	80.005	19.994	103.914	20.047	3.444	0.429
98.000	132.551	80.004	19.993	103.914	20.050	3.227	0.409
98.500	132.808	80.005	19.994	103.914	20.046	3.532	0.442
99.000	132.964	80.004	19.995	103.917	20.045	3.593	0.446
99.500	133.213	80.004	19.994	103.920	20.048	3.392	0.409
100.000	133.415	80.004	19.995	103.921	20.043	3.745	0.428
100.500	133.603	80.004	19.994	103.921	20.048	3.411	0.420
101.000	133.840	80.005	19.993	103.921	20.049	3.345	0.408
101.500	134.104	80.004	19.993	103.919	20.046	3.490	0.463
102.001	134.283	80.004	19.993	103.915	20.047	3.472	0.472
102.501	134.526	80.004	19.993	103.913	20.044	3.653	0.432
103.001	134.786	80.004	19.993	103.912	20.044	3.666	0.463
103.501	134.952	80.004	19.993	103.912	20.042	3.810	0.465
104.001	135.166	80.003	19.993	103.912	20.046	3.553	0.403
104.500	135.389	80.005	19.993	103.910	20.048	3.355	0.408
105.000	135.611	80.004	19.995	103.911	20.047	3.484	0.441
105.500	135.845	80.005	19.994	103.912	20.046	3.549	0.451
106.000	136.084	80.005	19.994	103.912	20.047	3.457	0.465
106.500	136.295	80.004	19.994	103.914	20.046	3.520	0.462
107.000	136.556	80.003	19.993	103.916	20.048	3.370	0.461
107.500	136.758	80.004	19.994	103.919	20.046	3.490	0.467
108.000	136.990	80.003	19.994	103.922	20.046	3.516	0.448
108.500	137.191	80.003	19.993	103.921	20.045	3.574	0.433
109.000	137.462	80.002	19.993	103.921	20.043	3.741	0.452
109.500	137.716	80.003	19.993	103.921	20.044	3.657	0.499
110.000	137.952	80.003	19.994	103.918	20.042	3.772	0.508
110.500	138.180	80.002	19.995	103.914	20.046	3.516	0.477
111.000	138.373	80.003	19.994	103.914	20.045	3.578	0.442
111.500	138.629	80.002	19.993	103.914	20.047	3.459	0.434
112.000	138.889	80.002	19.993	103.914	20.046	3.499	0.482
112.500	139.100	80.003	19.994	103.914	20.046	3.543	0.494
113.000	139.348	80.003	19.993	103.910	20.044	3.643	0.465
113.500	139.544	80.002	19.993	103.908	20.044	3.655	0.452
114.000	139.802	80.003	19.993	103.908	20.041	3.872	0.449
114.500	140.019	80.002	19.993	103.908	20.047	3.476	0.465
115.000	140.260	80.002	19.992	103.909	20.043	3.718	0.467
115.501	140.526	80.003	19.993	103.913	20.044	3.647	0.482
116.001	140.752	80.003	19.993	103.914	20.042	3.830	0.499
116.500	140.982	80.003	19.994	103.914	20.043	3.749	0.474
117.000	141.207	80.003	19.993	103.912	20.045	3.620	0.456
117.500	141.451	80.003	19.994	103.911	20.041	3.855	0.462
118.000	141.694	80.004	19.993	103.911	20.041	3.870	0.478
118.500	141.921	80.004	19.994	103.912	20.044	3.659	0.479
119.000	142.154	80.005	19.993	103.913	20.043	3.705	0.465
119.500	142.405	80.004	19.993	103.914	20.045	3.568	0.472
120.000	142.640	80.005	19.993	103.914	20.045	3.622	0.485
120.500	142.902	80.004	19.992	103.915	20.041	3.876	0.491
121.000	143.139	80.006	19.993	103.914	20.044	3.653	0.498
121.500	143.372	80.005	19.993	103.912	20.042	3.793	0.484
122.000	143.609	80.006	19.993	103.911	20.043	3.697	0.470
122.500	143.852	80.005	19.994	103.912	20.042	3.777	0.475
123.000	144.095	80.006	19.994	103.912	20.044	3.675	0.483
123.500	144.353	80.005	19.992	103.913	20.042	3.823	0.494
124.000	144.609	80.005	19.993	103.914	20.041	3.887	0.507
124.501	144.861	80.005	19.992	103.915	20.043	3.737	0.511
125.001	145.065	80.005	19.992	103.915	20.039	4.020	0.483
125.500	145.356	80.005	19.992	103.915	20.040	3.920	0.476
126.000	145.600	80.006	19.993	103.915	20.040	3.909	0.514
126.500	145.842	80.005	19.993	103.915	20.042	3.787	0.510
127.000	146.075	80.005	19.993	103.914	20.041	3.868	0.481
127.500	146.342	80.006	19.993	103.915	20.038	4.068	0.488
128.000	146.575	80.003	19.992	103.913	20.037	4.149	0.500
128.501	146.844	80.005	19.994	103.913	20.037	4.116	0.502
129.000	147.050	80.003	19.993	103.913	20.038	4.047	0.489
129.500	147.313	80.003	19.993	103.914	20.040	3.920	0.472
130.000	147.538	80.003	19.993	103.914	20.038	4.078	0.479
130.500	147.800	80.003	19.993	103.912	20.040	3.908	0.488
131.000	148.064	80.003	19.992	103.913	20.041	3.878	0.506
131.500	148.284	80.002	19.993	103.913	20.040	3.916	0.505
132.000	148.552	80.001	19.993	103.911	20.044	3.687	0.486
132.500	148.810	80.002	19.993	103.904	20.036	4.250	0.507
133.000	149.059	80.002	19.993	103.901	20.040	3.972	0.517
133.500	149.320	80.001	19.994	103.897	20.037	4.123	0.509
134.000	149.553	80.003	19.993	103.894	20.041	3.866	0.502
134.500	149.852	80.000	19.993	103.896	20.038	4.056	0.513
135.000	150.069	80.003	19.994	103.903	20.040	3.954	0.524
135.500	150.331	80.001	19.993	103.909	20.038	4.079	0.497
136.000	150.588	80.002	19.994	103.914	20.038	4.046	0.499
136.500	150.831	80.002	19.992	103.916	20.038	4.102	0.510
137.000	151.054	80.002	19.993	103.915	20.038	4.100	0.483
137.500	151.299	80.001	19.993	103.914	20.037	4.146	0.467
138.000	151.545	80.002	19.993	103.914	20.038	4.089	0.480
138.500	151.821	80.001	19.993	103.911	20.037	4.137	0.506
139.000	152.052	80.002	19.994	103.910	20.040	3.956	0.514
139.500	152.311	80.002	19.994	103.911	20.038	4.081	0.498
140.000	152.593	80.001	19.994	103.910	20.035	4.275	0.516
140.500	152.819	80.003	19.995	103.911	20.039	4.027	0.525
141.000	153.091	80.002	19.994	103.912	20.036	4.242	0.503
141.500	153.321	80.001	19.994	103.913	20.033	4.444	0.500
142.000	153.550	80.003	19.993	103.914	20.038	4.106	0.481
142.500	153.796	80.002	19.993	103.911	20.033	4.439	0.467
143.000	154.084	80.002	19.995	103.909	20.036	4.249	0.504
143.500	154.342	80.003	19.994	103.909	20.034	4.375	0.540
144.000	154.585	80.002	19.994	103.904	20.033	4.408	0.524
144.500	154.815	80.003	19.995	103.902	20.037	4.120	0.487
145.000	155.075	80.004	19.995	103.899	20.035	4.281	0.481
145.500	155.336	80.002	19.994	103.895	20.034	4.364	0.505
146.000	155.585	80.002	19.994	103.891	20.034	4.362	0.516
146.500	155.824	80.001	19.994	103.892	20.034	4.340	0.499
147.000	156.061	80.001	19.994	103.893	20.031	4.532	0.482
147.500	156.317	80.002	19.993	103.896	20.032	4.494	0.485
148.000	156.598	80.001	19.994	103.901	20.036	4.234	0.516
148.500	156.836	80.003	19.994	103.905	20.034	4.363	0.528
149.000	157.079	80.002	19.994	103.907	20.032	4.528	0.500
149.500	157.349	80.002	19.993	103.908	20.034	4.384	0.497
150.000	157.641	80.003	19.993	103.904	20.035	4.311	0.538
150.500	157.842	80.003	19.994	103.900	20.036	4.218	0.527
151.000	158.116	80.002	19.994	103.896	20.032	4.510	0.483
151.500	158.348	80.002	19.994	103.895	20.032	4.508	0.490
152.000	158.614	80.002	19.994	103.896	20.033	4.397	0.502
152.500	158.860	80.002	19.993	103.902	20.030	4.627	0.505
153.000	159.111	80.000	19.993	103.908	20.033	4.439	0.505
153.500	159.354	80.002	19.993	103.911	20.032	4.509	0.495
154.000	159.630	80.001	19.994	103.913	20.032	4.507	0.506
154.500	159.859	80.002	19.993	103.910	20.033	4.445	0.512
155.000	160.128	80.002	19.992	103.906	20.032	4.526	0.501
155.500	160.396	80.003	19.995	103.906	20.031	4.551	0.518
156.000	160.623	80.002	19.996	103.906	20.030	4.626	0.516
156.500	160.866	80.001	19.994	103.906	20.031	4.541	0.482
157.000	161.131	80.002	19.995	103.904	20.027	4.821	0.489
157.500	161.362	80.003	19.994	103.901	20.028	4.748	0.502
158.000	161.643	80.003	19.994	103.895	20.029	4.691	0.504
158.500	161.886	80.004	19.994	103.892	20.030	4.660	0.518
159.001	162.096	80.003	19.993	103.888	20.026	4.887	0.489
159.501	162.384	80.001	19.995	103.885	20.030	4.635	0.475
160.000	162.637	80.002	19.994	103.885	20.027	4.849	0.519
160.500	162.856	80.001	19.994	103.885	20.027	4.839	0.506
161.000	163.121	80.001	19.994	103.880	20.030	4.666	0.478
161.500	163.358	80.002	19.994	103.876	20.029	4.710	0.494
162.000	163.612	80.002	19.994	103.876	20.029	4.701	0.497
162.500	163.885	80.002	19.994	103.876	20.024	5.029	0.509
163.000	164.164	80.003	19.993	103.877	20.030	4.645	0.539
163.500	164.415	80.002	19.994	103.878	20.027	4.829	0.541
164.000	164.665	80.002	19.994	103.879	20.026	4.877	0.515
164.500	164.957	80.001	19.995	103.881	20.025	4.998	0.521
165.000	165.210	80.001	19.995	103.882	20.024	5.054	0.544
165.500	165.493	80.002	19.995	103.880	20.024	5.083	0.541
166.000	165.700	80.003	19.996	103.879	20.023	5.108	0.513
166.500	165.940	80.002	19.995	103.879	20.024	5.061	0.468
167.000	166.205	80.002	19.995	103.877	20.024	5.044	0.476
167.500	166.473	80.001	19.996	103.876	20.024	5.021	0.519
168.000	166.697	80.001	19.996	103.876	20.025	4.965	0.513
168.500	166.961	80.001	19.995	103.876	20.023	5.108	0.490
169.000	167.193	80.001	19.995	103.876	20.025	4.979	0.492
169.500	167.481	80.001	19.995	103.878	20.024	5.040	0.508
170.000	167.746	80.002	19.995	103.879	20.021	5.269	0.537
170.500	167.976	80.001	19.995	103.880	20.020	5.336	0.524
171.000	168.253	80.001	19.994	103.881	20.023	5.092	0.501
171.500	168.457	80.000	19.995	103.881	20.020	5.311	0.495
172.000	168.695	80.001	19.994	103.880	20.019	5.390	0.462
172.500	168.955	80.001	19.994	103.883	20.020	5.359	0.470
173.000	169.214	80.001	19.995	103.881	20.020	5.340	0.508
173.500	169.470	80.002	19.995	103.880	20.018	5.463	0.517
174.000	169.717	80.001	19.995	103.879	20.018	5.488	0.509
174.500	169.983	80.001	19.995	103.879	20.019	5.427	0.508
175.000	170.239	80.003	19.995	103.875	20.018	5.463	0.518
175.500	170.503	80.003	19.995	103.876	20.017	5.530	0.521
176.000	170.735	80.002	19.994	103.877	20.017	5.567	0.508
176.500	171.018	80.001	19.994	103.876	20.016	5.636	0.506
177.000	171.285	80.000	19.995	103.876	20.016	5.611	0.532
177.500	171.476	80.003	19.994	103.875	20.014	5.730	0.504
178.000	171.775	80.003	19.995	103.876	20.017	5.528	0.474
178.500	171.981	80.002	19.994	103.875	20.018	5.494	0.498
179.000	172.245	80.002	19.995	103.876	20.014	5.718	0.488
179.500	172.488	80.001	19.994	103.877	20.018	5.438	0.489
180.000	172.760	80.002	19.993	103.877	20.013	5.814	0.511
180.500	173.022	80.003	19.994	103.875	20.014	5.761	0.525
181.000	173.261	80.003	19.993	103.875	20.013	5.794	0.518
181.500	173.509	80.003	19.994	103.875	20.013	5.832	0.494
182.000	173.797	80.004	19.993	103.875	20.016	5.628	0.511
182.500	173.999	80.003	19.994	103.875	20.011	5.942	0.513
183.000	174.275	80.004	19.993	103.878	20.013	5.849	0.484
183.500	174.495	80.005	19.993	103.877	20.011	5.951	0.487
184.000	174.716	80.004	19.993	103.877	20.013	5.820	0.469
184.500	175.000	80.004	19.994	103.878	20.010	6.058	0.473
185.000	175.253	80.004	19.993	103.877	20.006	6.310	0.521
185.500	175.503	80.003	19.993	103.877	20.007	6.210	0.520
186.000	175.738	80.005	19.993	103.876	20.009	6.122	0.494
186.500	175.984	80.003	19.993	103.876	20.008	6.151	0.483
187.000	176.231	80.002	19.994	103.875	20.012	5.878	0.487
187.500	176.495	80.004	19.993	103.876	20.011	5.962	0.502
188.000	176.783	80.002	19.993	103.876	20.010	6.043	0.531
188.500	176.984	80.002	19.993	103.877	20.006	6.279	0.521
189.000	177.234	80.002	19.993	103.878	20.007	6.233	0.470
189.500	177.460	80.003	19.994	103.876	20.006	6.321	0.464
190.000	177.715	80.003	19.993	103.875	20.008	6.177	0.478
190.500	177.950	80.003	19.995	103.875	20.004	6.415	0.485
191.000	178.235	80.001	19.994	103.875	20.005	6.391	0.504
191.500	178.488	80.002	19.994	103.876	20.008	6.181	0.529
192.000	178.734	80.003	19.994	103.879	20.003	6.531	0.519
192.500	178.991	80.002	19.994	103.880	20.003	6.485	0.501
193.000	179.262	80.002	19.994	103.881	20.004	6.422	0.516
193.500	179.463	80.002	19.994	103.881	20.002	6.606	0.500
194.000	179.713	80.002	19.993	103.878	20.002	6.585	0.462
194.500	179.945	80.002	19.995	103.874	20.004	6.414	0.467
195.000	180.231	80.002	19.994	103.874	20.006	6.302	0.500
195.500	180.447	80.003	19.993	103.874	20.003	6.479	0.510
196.000	180.725	80.001	19.994	103.874	20.003	6.504	0.498
196.500	180.984	80.002	19.992	103.878	20.001	6.677	0.515
197.000	181.262	80.004	19.992	103.880	20.001	6.684	0.537
197.500	181.457	80.003	19.993	103.880	20.001	6.642	0.505
198.000	181.710	80.003	19.992	103.876	20.001	6.615	0.461
198.500	181.980	80.002	19.993	103.872	19.999	6.823	0.486
199.000	182.186	80.002	19.993	103.871	20.001	6.636	0.499
199.500	182.443	80.001	19.993	103.869	19.995	7.036	0.469
200.000	182.705	80.003	19.993	103.867	19.997	6.915	0.491
200.500	182.953	80.002	19.993	103.870	19.998	6.827	0.515
201.000	183.228	80.003	19.994	103.870	19.997	6.899	0.516
201.500	183.449	80.003	19.992	103.870	19.997	6.893	0.510
202.000	183.718	80.004	19.993	103.872	19.993	7.182	0.493
202.500	183.992	80.004	19.993	103.873	19.997	6.939	0.516
203.000	184.222	80.004	19.994	103.874	19.993	7.202	0.523
203.500	184.489	80.004	19.993	103.878	19.992	7.266	0.500
204.000	184.720	80.005	19.993	103.878	19.994	7.170	0.497
204.500	184.935	80.004	19.993	103.879	19.994	7.139	0.472
205.000	185.214	80.004	19.993	103.878	19.992	7.304	0.470
205.500	185.436	80.005	19.994	103.877	19.994	7.118	0.497
206.000	185.729	80.005	19.993	103.874	19.993	7.206	0.508
206.500	185.977	80.005	19.994	103.871	19.995	7.076	0.528
207.000	186.237	80.005	19.994	103.870	19.994	7.118	0.525
207.500	186.484	80.004	19.993	103.870	19.991	7.367	0.508
208.000	186.739	80.005	19.993	103.868	19.991	7.355	0.504
208.500	186.977	80.005	19.993	103.869	19.990	7.442	0.497
209.000	187.193	80.005	19.993	103.872	19.991	7.349	0.473
209.500	187.490	80.004	19.993	103.872	19.989	7.462	0.484
210.000	187.748	80.005	19.992	103.872	19.987	7.589	0.534
210.500	187.958	80.003	19.994	103.873	19.988	7.576	0.512
211.000	188.210	80.004	19.993	103.874	19.989	7.463	0.465
211.500	188.438	80.005	19.992	103.872	19.990	7.425	0.471
212.000	188.694	80.004	19.994	103.869	19.990	7.418	0.482
212.500	188.956	80.003	19.993	103.868	19.989	7.452	0.501
213.000	189.193	80.004	19.993	103.868	19.989	7.498	0.509
213.500	189.459	80.002	19.992	103.866	19.989	7.465	0.501
214.000	189.673	80.004	19.994	103.865	19.984	7.801	0.491
214.500	189.950	80.002	19.994	103.863	19.986	7.716	0.486
215.000	190.191	80.002	19.991	103.863	19.986	7.726	0.505
215.500	190.459	80.002	19.994	103.862	19.984	7.807	0.513
216.000	190.715	80.004	19.994	103.864	19.984	7.853	0.516
216.500	190.968	80.001	19.993	103.866	19.981	8.018	0.517
217.000	191.181	80.003	19.995	103.867	19.983	7.916	0.488
217.500	191.418	80.002	19.994	103.869	19.982	7.958	0.457
218.000	191.660	80.002	19.994	103.863	19.984	7.864	0.464
218.500	191.888	80.002	19.993	103.860	19.983	7.880	0.475
219.000	192.145	80.003	19.994	103.854	19.983	7.930	0.478
219.500	192.391	80.001	19.995	103.852	19.981	8.043	0.494
220.000	192.655	80.002	19.994	103.846	19.980	8.093	0.506
220.500	192.902	80.003	19.994	103.847	19.980	8.076	0.510
221.000	193.185	80.003	19.994	103.848	19.977	8.293	0.520
221.500	193.382	80.004	19.993	103.855	19.977	8.312	0.505
222.000	193.694	80.001	19.993	103.860	19.979	8.189	0.495
222.500	193.887	80.003	19.994	103.864	19.980	8.136	0.507
223.000	194.141	80.002	19.993	103.868	19.977	8.330	0.476
223.500	194.401	80.003	19.992	103.865	19.979	8.156	0.480
224.000	194.640	80.002	19.993	103.859	19.979	8.191	0.507
224.500	194.901	80.003	19.993	103.854	19.976	8.386	0.500
225.000	195.154	80.002	19.993	103.856	19.975	8.446	0.507
225.500	195.405	80.002	19.993	103.854	19.973	8.603	0.509
226.000	195.612	80.004	19.993	103.854	19.977	8.319	0.481
226.500	195.843	80.003	19.992	103.855	19.976	8.409	0.448
227.000	196.090	80.003	19.993	103.855	19.977	8.307	0.458
227.500	196.364	80.003	19.993	103.855	19.979	8.204	0.500
228.000	196.608	80.003	19.993	103.853	19.977	8.342	0.519
228.500	196.861	80.002	19.994	103.851	19.972	8.660	0.507
229.000	197.097	80.003	19.994	103.849	19.975	8.423	0.493
229.500	197.356	80.002	19.993	103.854	19.976	8.373	0.492
230.000	197.568	80.001	19.993	103.854	19.976	8.399	0.483
230.500	197.807	80.002	19.993	103.856	19.971	8.701	0.461
231.000	198.080	80.003	19.993	103.856	19.972	8.630	0.481
231.500	198.315	80.002	19.994	103.857	19.975	8.474	0.510
232.000	198.559	80.002	19.994	103.854	19.975	8.450	0.494
232.500	198.804	80.002	19.994	103.855	19.974	8.525	0.484
233.000	199.052	80.003	19.993	103.858	19.973	8.582	0.491
233.500	199.343	80.002	19.994	103.865	19.972	8.697	0.516
234.000	199.532	80.003	19.994	103.871	19.970	8.795	0.509
234.500	199.815	80.002	19.994	103.875	19.971	8.763	0.476
235.000	200.025	80.001	19.993	103.876	19.974	8.546	0.483
235.500	200.277	80.003	19.994	103.875	19.972	8.681	0.478
236.000	200.495	80.003	19.994	103.871	19.973	8.583	0.466
236.500	200.729	80.002	19.994	103.869	19.969	8.869	0.461
237.000	201.026	80.003	19.994	103.870	19.971	8.737	0.491
237.500	201.274	80.004	19.994	103.870	19.974	8.495	0.538
238.000	201.516	80.001	19.993	103.871	19.970	8.787	0.518
238.500	201.767	80.002	19.994	103.875	19.970	8.811	0.492
239.000	202.030	80.002	19.993	103.873	19.970	8.786	0.503
239.500	202.278	80.002	19.994	103.865	19.969	8.857	0.512
240.000	202.542	80.003	19.994	103.857	19.968	8.958	0.511
240.500	202.778	80.002	19.994	103.849	19.968	8.922	0.506
241.000	203.019	80.003	19.994	103.841	19.970	8.777	0.488
241.500	203.274	80.003	19.994	103.841	19.968	8.911	0.486
242.000	203.508	80.003	19.994	103.843	19.969	8.855	0.493
242.500	203.768	80.002	19.993	103.844	19.967	9.047	0.491
243.000	203.985	80.003	19.994	103.849	19.968	8.969	0.486
243.500	204.271	80.003	19.993	103.852	19.970	8.820	0.490
244.000	204.491	80.001	19.994	103.849	19.968	8.951	0.505
244.500	204.734	80.001	19.994	103.849	19.968	8.916	0.485
245.000	204.966	80.003	19.995	103.849	19.965	9.156	0.469
245.500	205.224	80.003	19.994	103.850	19.969	8.866	0.482
246.000	205.466	80.001	19.994	103.855	19.969	8.868	0.495
246.500	205.714	80.001	19.993	103.858	19.968	8.945	0.495
247.000	205.955	80.001	19.995	103.859	19.973	8.605	0.489
247.500	206.198	80.001	19.994	103.862	19.968	8.916	0.486
248.000	206.490	80.001	19.994	103.863	19.971	8.733	0.509
248.500	206.706	80.003	19.994	103.862	19.967	8.989	0.521
249.000	206.962	80.001	19.994	103.865	19.969	8.843	0.490
249.500	207.219	80.002	19.994	103.871	19.969	8.888	0.493
250.000	207.463	80.001	19.993	103.873	19.966	9.072	0.508
250.500	207.708	80.001	19.993	103.872	19.968	8.934	0.495
251.000	207.981	80.002	19.993	103.868	19.969	8.879	0.503
251.500	208.206	80.001	19.993	103.866	19.967	9.015	0.508
252.000	208.469	80.002	19.996	103.859	19.965	9.135	0.493
252.500	208.715	80.001	19.994	103.855	19.969	8.887	0.498
253.000	208.956	80.002	19.994	103.852	19.964	9.194	0.498
253.500	209.219	80.003	19.994	103.854	19.968	8.966	0.495
254.000	209.439	80.002	19.994	103.858	19.969	8.853	0.493
254.500	209.671	80.001	19.995	103.865	19.967	9.004	0.468
255.000	209.951	80.002	19.993	103.868	19.968	8.916	0.482
255.500	210.176	80.003	19.993	103.868	19.966	9.053	0.508
256.000	210.445	80.002	19.993	103.870	19.965	9.155	0.499
256.500	210.684	80.001	19.994	103.866	19.966	9.085	0.501
257.001	210.937	80.002	19.994	103.863	19.968	8.943	0.500
257.500	211.189	80.002	19.993	103.864	19.967	9.026	0.499
258.000	211.485	80.003	19.994	103.864	19.968	8.914	0.526
258.500	211.677	80.002	19.994	103.863	19.966	9.054	0.518
259.000	211.939	80.002	19.993	103.865	19.966	9.080	0.471
259.500	212.217	80.002	19.993	103.866	19.965	9.119	0.497
260.000	212.410	80.003	19.994	103.867	19.965	9.145	0.505
260.500	212.692	80.002	19.994	103.872	19.967	9.015	0.473
261.000	212.915	80.003	19.994	103.874	19.968	8.952	0.490
261.500	213.174	80.003	19.994	103.871	19.969	8.861	0.493
262.000	213.480	80.004	19.994	103.866	19.966	9.071	0.523
262.500	213.708	80.003	19.994	103.858	19.968	8.963	0.550
263.000	213.935	80.004	19.993	103.851	19.970	8.829	0.495
263.500	214.190	80.003	19.994	103.845	19.967	9.036	0.469
264.000	214.440	80.003	19.994	103.845	19.969	8.853	0.493
264.500	214.667	80.002	19.994	103.844	19.969	8.905	0.491
265.000	214.902	80.003	19.994	103.845	19.967	8.996	0.470
265.500	215.173	80.002	19.994	103.845	19.967	9.036	0.484
266.000	215.386	80.003	19.994	103.846	19.965	9.171	0.495
266.500	215.631	80.002	19.994	103.849	19.969	8.865	0.471
267.000	215.919	80.003	19.994	103.856	19.970	8.805	0.495
267.500	216.165	80.002	19.993	103.863	19.967	9.039	0.533
268.000	216.394	80.003	19.994	103.867	19.968	8.926	0.504
268.500	216.661	80.003	19.995	103.870	19.967	9.002	0.485
269.000	216.857	80.003	19.994	103.866	19.972	8.685	0.480
269.500	217.121	80.002	19.994	103.860	19.967	8.997	0.462
270.000	217.358	80.004	19.995	103.858	19.972	8.694	0.480
270.500	217.600	80.002	19.993	103.856	19.970	8.819	0.490
271.000	217.851	80.003	19.995	103.856	19.971	8.759	0.486
271.500	218.110	80.003	19.994	103.857	19.968	8.917	0.501
272.000	218.366	80.003	19.995	103.861	19.970	8.833	0.513
272.500	218.569	80.004	19.994	103.857	19.969	8.841	0.488
273.000	218.866	80.003	19.995	103.859	19.970	8.781	0.480
273.500	219.105	80.003	19.993	103.857	19.969	8.850	0.518
274.000	219.307	80.002	19.994	103.859	19.969	8.882	0.488
274.500	219.588	80.003	19.994	103.854	19.970	8.800	0.462
275.000	219.817	80.002	19.992	103.854	19.969	8.873	0.496
275.500	220.079	80.003	19.994	103.854	19.969	8.878	0.500
276.000	220.347	80.003	19.997	103.859	19.967	8.999	0.510
276.500	220.565	80.003	19.994	103.862	19.969	8.893	0.508
277.000	220.843	80.004	19.994	103.868	19.968	8.928	0.491
277.500	221.068	80.002	19.995	103.873	19.969	8.876	0.500
278.000	221.309	80.003	19.993	103.875	19.970	8.801	0.484
278.500	221.555	80.004	19.994	103.873	19.973	8.618	0.477
279.000	221.799	80.003	19.993	103.872	19.971	8.726	0.489
279.500	222.059	80.004	19.993	103.866	19.969	8.897	0.497
280.000	222.322	80.004	19.994	103.861	19.971	8.743	0.514
280.500	222.537	80.005	19.994	103.853	19.969	8.858	0.501
281.000	222.812	80.004	19.994	103.851	19.970	8.817	0.484
281.500	223.039	80.003	19.994	103.852	19.968	8.956	0.496
282.000	223.290	80.005	19.995	103.855	19.971	8.710	0.490
282.500	223.545	80.004	19.994	103.860	19.971	8.756	0.492
283.000	223.779	80.005	19.995	103.863	19.973	8.568	0.497
283.500	224.047	80.006	19.994	103.861	19.974	8.506	0.495
284.000	224.297	80.004	19.994	103.856	19.968	8.929	0.510
284.500	224.583	80.004	19.994	103.855	19.974	8.560	0.527
285.000	224.770	80.006	19.993	103.853	19.973	8.600	0.504
285.500	225.063	80.005	19.993	103.857	19.970	8.796	0.476
286.000	225.311	80.006	19.993	103.862	19.973	8.629	0.511
286.500	225.586	80.006	19.993	103.868	19.973	8.572	0.532
287.000	225.748	80.006	19.993	103.871	19.973	8.579	0.480
287.500	226.023	80.005	19.993	103.872	19.975	8.480	0.437
288.000	226.259	80.006	19.994	103.870	19.973	8.578	0.474
288.500	226.465	80.004	19.994	103.869	19.972	8.690	0.476
289.000	226.758	80.006	19.993	103.869	19.975	8.444	0.471
289.500	227.008	80.006	19.993	103.869	19.974	8.540	0.522
290.000	227.269	80.005	19.993	103.866	19.973	8.618	0.527
290.500	227.498	80.006	19.993	103.865	19.979	8.195	0.501
291.000	227.767	80.005	19.993	103.861	19.976	8.412	0.494
291.500	228.003	80.005	19.993	103.858	19.977	8.334	0.501
292.000	228.263	80.004	19.992	103.856	19.976	8.392	0.500
292.500	228.510	80.004	19.993	103.859	19.977	8.303	0.502
293.000	228.766	80.005	19.993	103.857	19.977	8.345	0.505
293.500	229.003	80.005	19.993	103.860	19.977	8.347	0.498
294.000	229.281	80.004	19.993	103.861	19.977	8.327	0.504
294.500	229.527	80.005	19.993	103.861	19.976	8.379	0.520
295.000	229.790	80.004	19.993	103.861	19.975	8.461	0.517
295.501	230.020	80.005	19.994	103.864	19.977	8.296	0.500
296.001	230.233	80.004	19.993	103.862	19.976	8.418	0.468
296.500	230.522	80.002	19.994	103.859	19.975	8.455	0.473
297.000	230.779	80.003	19.994	103.859	19.975	8.438	0.525
297.500	231.051	80.004	19.995	103.860	19.973	8.601	0.538
298.000	231.276	80.003	19.994	103.862	19.976	8.365	0.513
298.500	231.495	80.003	19.993	103.867	19.976	8.370	0.470
299.000	231.789	80.004	19.994	103.873	19.978	8.220	0.478
299.500	232.001	80.003	19.992	103.874	19.981	8.037	0.510
300.000	232.251	80.003	19.994	103.870	19.980	8.135	0.484
300.500	232.488	80.003	19.993	103.870	19.978	8.254	0.474
301.000	232.755	80.001	19.994	103.866	19.979	8.157	0.495
301.500	232.986	80.004	19.994	103.864	19.978	8.258	0.501
302.000	233.233	80.003	19.994	103.864	19.978	8.236	0.488
302.500	233.504	80.001	19.994	103.867	19.979	8.207	0.498
303.000	233.767	80.003	19.993	103.866	19.980	8.118	0.526
303.500	234.016	80.003	19.993	103.870	19.978	8.258	0.524
304.000	234.254	80.003	19.993	103.867	19.983	7.911	0.500
304.500	234.525	80.003	19.994	103.860	19.978	8.233	0.498
305.000	234.786	80.003	19.994	103.855	19.976	8.356	0.520
305.500	235.021	80.003	19.993	103.849	19.980	8.093	0.514
306.000	235.279	80.002	19.994	103.847	19.977	8.301	0.495
306.500	235.531	80.003	19.994	103.852	19.980	8.116	0.502
307.000	235.783	80.001	19.993	103.860	19.976	8.357	0.507
307.500	235.985	80.002	19.992	103.866	19.976	8.399	0.479
308.000	236.267	80.002	19.993	103.871	19.977	8.311	0.468
308.500	236.504	80.003	19.994	103.869	19.975	8.488	0.501
309.000	236.740	80.004	19.994	103.865	19.978	8.282	0.496
309.500	236.988	80.002	19.994	103.863	19.979	8.213	0.478
310.000	237.249	80.003	19.993	103.859	19.978	8.230	0.497
310.500	237.502	80.003	19.994	103.854	19.975	8.431	0.512
311.000	237.762	80.004	19.992	103.852	19.973	8.572	0.513
311.500	237.995	80.003	19.993	103.857	19.979	8.199	0.503
312.000	238.225	80.003	19.993	103.859	19.980	8.105	0.478
312.500	238.495	80.004	19.994	103.860	19.977	8.329	0.481
313.000	238.772	80.003	19.993	103.863	19.978	8.231	0.524
313.500	239.007	80.003	19.993	103.862	19.980	8.076	0.530
314.000	239.280	80.003	19.993	103.855	19.979	8.204	0.509
314.500	239.491	80.003	19.993	103.854	19.976	8.396	0.496
315.000	239.733	80.003	19.994	103.857	19.978	8.250	0.469
315.500	239.983	80.004	19.993	103.855	19.976	8.364	0.473
316.000	240.210	80.005	19.994	103.855	19.975	8.456	0.484
316.500	240.496	80.003	19.993	103.858	19.976	8.361	0.494
317.000	240.729	80.003	19.994	103.859	19.979	8.152	0.516
317.500	240.989	80.004	19.994	103.858	19.976	8.381	0.506
318.000	241.213	80.004	19.993	103.863	19.979	8.157	0.488
318.500	241.437	80.003	19.993	103.870	19.974	8.513	0.466
319.000	241.708	80.004	19.993	103.872	19.975	8.442	0.471
319.500	241.972	80.004	19.993	103.866	19.978	8.235	0.515
320.000	242.217	80.003	19.993	103.867	19.974	8.523	0.522
320.500	242.441	80.002	19.993	103.868	19.977	8.329	0.489
321.000	242.714	80.002	19.995	103.869	19.974	8.552	0.483
321.500	242.953	80.003	19.993	103.875	19.976	8.363	0.504
322.000	243.206	80.004	19.994	103.885	19.973	8.626	0.502
322.500	243.468	80.003	19.993	103.888	19.975	8.444	0.504
323.000	243.737	80.003	19.994	103.887	19.977	8.307	0.523
323.500	243.990	80.003	19.995	103.881	19.972	8.649	0.527
324.000	244.230	80.002	19.993	103.872	19.974	8.519	0.508
324.500	244.469	80.002	19.994	103.860	19.972	8.646	0.486
325.000	244.701	80.002	19.993	103.852	19.972	8.690	0.475
325.500	244.991	80.002	19.994	103.847	19.971	8.715	0.496
326.000	245.183	80.002	19.993	103.847	19.974	8.497	0.501
326.500	245.435	80.002	19.994	103.853	19.971	8.724	0.463
327.000	245.719	80.001	19.994	103.861	19.968	8.920	0.490
327.500	245.951	80.002	19.993	103.868	19.971	8.750	0.526
328.000	246.247	80.002	19.993	103.869	19.974	8.547	0.522
328.500	246.482	80.002	19.994	103.873	19.970	8.814	0.530
329.000	246.720	80.002	19.993	103.870	19.970	8.832	0.503
329.500	246.935	80.002	19.993	103.869	19.968	8.953	0.463
330.000	247.214	80.001	19.993	103.870	19.967	9.040	0.473
330.500	247.454	80.002	19.994	103.874	19.967	9.025	0.506
331.000	247.700	80.003	19.994	103.874	19.966	9.091	0.502
331.500	247.954	80.003	19.994	103.874	19.968	8.960	0.493
332.000	248.218	80.002	19.993	103.874	19.963	9.273	0.509
332.500	248.462	80.002	19.994	103.871	19.962	9.341	0.513
333.000	248.705	80.003	19.994	103.870	19.962	9.339	0.498
333.500	248.924	80.002	19.994	103.869	19.961	9.429	0.475
334.000	249.210	80.003	19.994	103.873	19.964	9.228	0.483
334.500	249.465	80.003	19.993	103.873	19.961	9.453	0.522
335.000	249.722	80.001	19.992	103.873	19.960	9.530	0.526
335.500	249.993	80.002	19.996	103.872	19.962	9.358	0.520
336.000	250.226	80.003	19.996	103.874	19.960	9.486	0.516
336.500	250.487	80.004	19.995	103.872	19.961	9.409	0.499
337.000	250.709	80.003	19.995	103.870	19.961	9.417	0.489
337.500	251.012	80.002	19.993	103.868	19.961	9.439	0.504
338.000	251.254	80.003	19.993	103.869	19.963	9.318	0.535
338.500	251.484	80.002	19.994	103.864	19.959	9.564	0.509
339.000	251.753	80.003	19.994	103.863	19.960	9.484	0.485
339.500	251.973	80.004	19.994	103.861	19.958	9.645	0.494
340.000	252.208	80.004	19.994	103.856	19.957	9.742	0.472
340.500	252.452	80.006	19.995	103.855	19.957	9.681	0.467
341.000	252.702	80.003	19.994	103.860	19.956	9.779	0.487
341.500	252.989	80.006	19.994	103.862	19.954	9.915	0.515
342.000	253.198	80.006	19.994	103.865	19.955	9.863	0.516
342.500	253.412	80.005	19.993	103.870	19.959	9.571	0.459
343.000	253.688	80.005	19.995	103.864	19.958	9.659	0.456
343.500	253.937	80.005	19.993	103.856	19.955	9.832	0.507
344.000	254.192	80.005	19.993	103.851	19.957	9.742	0.515
344.500	254.415	80.006	19.993	103.850	19.954	9.940	0.491
345.000	254.684	80.004	19.994	103.852	19.956	9.760	0.485
345.500	254.935	80.006	19.993	103.856	19.953	10.015	0.506
346.000	255.176	80.004	19.993	103.863	19.953	10.004	0.506
346.500	255.392	80.005	19.993	103.869	19.952	10.073	0.475
347.000	255.634	80.005	19.993	103.868	19.950	10.184	0.458
347.500	255.899	80.004	19.992	103.861	19.950	10.184	0.482
