Repository: ulfsri/fsri_materials_database

# Materials and Products Database

## 01_Data

Raw data generated from each apparatus are included here in plain-text format. The data is organized first by material, next by the short name of test apparatus used, and where applicable additional filtering by test settings.

### material.json

Each material directory contains a json file of the same name as the material. This file links the data stored in the repository as well as data and graphs produced by the accompanying scripts (__02_Scripts__) to the respective landing page for the material on the front-end website.

File: 01_Data/Polyisocyanurate_Foam_Board/MCC/Polyisocyanurate_Foam_Board_MCC_30K_min_220214_R3.txt (part 2 of 4)
T Correction Coefficients:	0	1.024463	0
Time Shift (s):	14
*
Time (s)	Temperature (C)	N2 flow rate (cc/min)	O2 flow rate (cc/min)	Flow Rate (cc/min)	Oxygen (%)	HRR (W/g)	Heating rate (C/s)
348.500	255.190	79.974	19.997	103.916	20.039	9.958	0.487
349.000	255.457	80.001	19.993	103.911	20.039	9.972	0.509
349.500	255.687	79.999	19.995	103.912	20.040	9.897	0.508
350.000	255.989	80.020	19.992	103.914	20.038	10.072	0.514
350.500	256.187	80.006	19.992	103.920	20.040	9.921	0.516
351.000	256.445	79.997	19.994	103.926	20.039	10.000	0.478
351.500	256.697	79.990	19.995	103.934	20.037	10.152	0.483
352.000	256.949	80.006	19.992	103.936	20.033	10.418	0.507
352.500	257.203	80.005	19.993	103.939	20.035	10.266	0.506
353.000	257.450	79.998	19.994	103.937	20.032	10.444	0.503
353.500	257.689	80.008	19.993	103.935	20.031	10.516	0.493
354.000	257.940	79.994	19.995	103.938	20.032	10.444	0.488
354.501	258.189	80.016	19.994	103.932	20.028	10.765	0.495
355.001	258.433	80.006	19.994	103.930	20.030	10.589	0.497
355.500	258.691	80.012	19.994	103.926	20.028	10.736	0.497
356.000	258.971	80.002	19.993	103.927	20.031	10.578	0.520
356.500	259.246	79.991	19.993	103.928	20.026	10.910	0.547
357.000	259.446	80.004	19.994	103.935	20.027	10.824	0.515
357.500	259.759	79.989	19.994	103.936	20.028	10.735	0.494
358.000	259.963	80.006	19.994	103.943	20.027	10.849	0.515
358.500	260.187	80.012	19.992	103.940	20.026	10.910	0.472
359.000	260.402	79.993	19.996	103.938	20.025	10.990	0.433
359.500	260.698	80.005	19.993	103.938	20.027	10.857	0.475
360.000	260.934	79.999	19.995	103.940	20.022	11.177	0.522
360.500	261.214	80.016	19.992	103.939	20.021	11.244	0.524
361.000	261.443	80.001	19.993	103.941	20.023	11.107	0.512
361.500	261.704	80.003	19.993	103.942	20.021	11.275	0.500
362.000	261.958	79.990	19.992	103.945	20.019	11.428	0.502
362.500	262.166	80.009	19.994	103.946	20.017	11.541	0.488
363.000	262.422	79.995	19.994	103.947	20.015	11.668	0.463
363.500	262.670	80.021	19.991	103.948	20.017	11.571	0.484
364.000	262.909	79.988	19.995	103.953	20.015	11.708	0.496
364.500	263.217	80.003	19.991	103.949	20.010	12.029	0.517
365.000	263.421	80.007	19.995	103.949	20.008	12.190	0.529
365.500	263.648	80.009	19.993	103.948	20.013	11.801	0.471
366.000	263.960	80.003	19.994	103.949	20.011	11.977	0.485
366.500	264.209	80.008	19.992	103.940	20.011	11.971	0.550
367.000	264.414	80.005	19.993	103.938	20.008	12.191	0.507
367.500	264.680	80.011	19.992	103.936	20.005	12.362	0.462
368.000	264.925	80.000	19.993	103.940	20.005	12.361	0.491
368.500	265.153	79.995	19.995	103.942	20.005	12.369	0.492
369.000	265.436	80.005	19.994	103.946	20.008	12.158	0.492
369.500	265.649	80.004	19.993	103.950	20.005	12.364	0.504
370.000	265.917	79.999	19.995	103.952	20.003	12.533	0.488
370.500	266.185	79.980	19.994	103.949	20.003	12.546	0.508
371.000	266.437	80.005	19.992	103.949	20.004	12.471	0.528
371.500	266.697	79.994	19.995	103.951	19.999	12.827	0.516
372.000	266.928	80.010	19.993	103.949	20.001	12.690	0.501
372.500	267.202	80.000	19.993	103.949	19.994	13.160	0.498
373.000	267.445	80.002	19.993	103.950	19.994	13.158	0.512
373.500	267.660	80.003	19.994	103.950	19.993	13.213	0.488
374.000	267.917	80.006	19.993	103.948	19.996	13.052	0.465
374.500	268.178	80.007	19.992	103.953	19.992	13.289	0.495
375.000	268.401	80.001	19.994	103.955	19.994	13.200	0.501
375.500	268.700	80.007	19.994	103.954	19.991	13.367	0.503
376.000	268.928	80.001	19.993	103.959	19.987	13.679	0.524
376.500	269.206	80.005	19.990	103.962	19.987	13.682	0.517
377.000	269.410	79.996	19.992	103.962	19.987	13.692	0.494
377.500	269.693	80.010	19.996	103.964	19.982	14.040	0.484
378.000	269.879	79.999	19.994	103.966	19.986	13.763	0.478
378.500	270.165	79.999	19.992	103.962	19.983	13.983	0.471
379.000	270.381	80.002	19.995	103.965	19.983	13.918	0.487
379.500	270.686	80.013	19.992	103.967	19.981	14.105	0.511
380.000	270.948	79.989	19.995	103.969	19.982	14.037	0.544
380.500	271.221	80.009	19.993	103.964	19.980	14.162	0.551
381.000	271.461	80.015	19.992	103.965	19.975	14.513	0.524
381.500	271.717	80.007	19.993	103.964	19.977	14.384	0.505
382.000	271.990	80.008	19.994	103.960	19.974	14.623	0.512
382.500	272.222	79.999	19.996	103.956	19.976	14.416	0.517
383.000	272.486	80.006	19.995	103.959	19.975	14.507	0.500
383.500	272.719	80.007	19.994	103.959	19.972	14.708	0.496
384.000	272.998	80.014	19.994	103.957	19.972	14.736	0.505
384.500	273.225	80.002	19.995	103.961	19.971	14.797	0.509
385.000	273.477	79.997	19.995	103.960	19.969	14.968	0.493
385.500	273.735	80.006	19.994	103.960	19.968	15.014	0.495
386.000	273.971	80.011	19.995	103.963	19.967	15.089	0.502
386.500	274.230	79.996	19.996	103.969	19.962	15.474	0.494
387.000	274.531	80.006	19.993	103.968	19.965	15.256	0.527
387.500	274.788	80.010	19.992	103.971	19.962	15.419	0.559
388.000	274.978	80.002	19.995	103.977	19.960	15.617	0.502
388.500	275.210	80.001	19.997	103.970	19.956	15.833	0.434
389.000	275.468	80.002	19.995	103.962	19.957	15.786	0.456
389.500	275.693	80.003	19.996	103.956	19.961	15.544	0.487
390.000	275.982	79.991	19.997	103.953	19.957	15.815	0.499
390.500	276.229	80.010	19.993	103.947	19.953	16.048	0.525
391.000	276.511	80.012	19.993	103.954	19.951	16.228	0.532
391.500	276.729	80.011	19.993	103.962	19.952	16.151	0.514
392.000	276.941	80.000	19.997	103.969	19.946	16.556	0.465
392.500	277.215	80.003	19.995	103.971	19.945	16.637	0.458
393.000	277.532	79.991	19.995	103.976	19.948	16.411	0.538
393.500	277.738	80.017	19.991	103.976	19.944	16.719	0.557
394.000	277.968	80.009	19.993	103.980	19.947	16.521	0.480
394.500	278.203	79.997	19.995	103.981	19.943	16.779	0.450
395.000	278.457	80.009	19.995	103.982	19.942	16.873	0.477
395.500	278.714	80.013	19.992	103.987	19.940	17.014	0.500
396.000	278.968	80.007	19.995	103.988	19.940	17.006	0.511
396.500	279.231	79.995	19.997	103.984	19.938	17.107	0.514
397.000	279.485	80.005	19.993	103.979	19.938	17.141	0.517
397.500	279.742	80.005	19.993	103.984	19.934	17.460	0.514
398.000	279.989	80.012	19.993	103.983	19.930	17.679	0.508
398.500	280.241	80.007	19.993	103.983	19.930	17.706	0.502
399.000	280.501	80.010	19.996	103.986	19.930	17.694	0.506
399.500	280.703	79.989	20.005	103.991	19.926	17.978	0.487
400.000	280.981	80.002	19.996	103.982	19.925	18.074	0.471
400.500	281.232	79.994	19.995	103.983	19.922	18.277	0.505
401.000	281.486	80.008	19.993	103.980	19.921	18.353	0.517
401.500	281.738	80.001	19.995	103.980	19.919	18.501	0.505
402.000	281.959	80.004	19.994	103.979	19.916	18.698	0.489
402.500	282.249	80.001	19.995	103.988	19.918	18.554	0.492
403.000	282.494	80.010	19.993	103.987	19.917	18.651	0.523
403.500	282.745	80.000	19.995	103.991	19.913	18.944	0.515
404.000	283.011	80.003	19.995	103.987	19.912	18.966	0.506
404.500	283.222	80.001	19.995	103.988	19.910	19.164	0.498
405.000	283.483	80.006	19.994	103.987	19.908	19.252	0.475
405.500	283.698	79.991	19.996	103.987	19.906	19.432	0.474
406.000	284.007	80.012	19.994	103.986	19.907	19.351	0.500
406.500	284.245	79.996	20.001	103.990	19.904	19.552	0.535
407.000	284.531	80.011	19.988	103.988	19.903	19.599	0.535
407.500	284.734	80.002	19.994	103.996	19.899	19.938	0.506
408.000	285.013	80.007	19.992	103.999	19.899	19.910	0.486
408.500	285.221	79.996	19.997	104.001	19.897	20.082	0.485
409.000	285.507	80.002	19.995	103.999	19.897	20.088	0.490
409.500	285.729	80.004	19.993	104.008	19.895	20.174	0.501
410.000	286.028	80.002	19.997	104.006	19.890	20.565	0.515
410.500	286.287	80.002	19.996	104.009	19.892	20.416	0.540
411.000	286.506	80.003	19.994	104.009	19.890	20.536	0.518
411.500	286.742	80.001	19.993	104.016	19.889	20.602	0.467
412.000	286.995	80.001	19.995	104.017	19.886	20.812	0.472
412.500	287.225	80.003	19.997	104.019	19.882	21.135	0.486
413.000	287.523	80.000	19.994	104.019	19.879	21.318	0.506
413.500	287.758	80.006	19.995	104.024	19.879	21.360	0.530
414.000	287.991	80.007	19.992	104.026	19.879	21.337	0.501
414.500	288.236	80.010	19.995	104.026	19.873	21.761	0.473
415.000	288.511	80.009	19.996	104.028	19.878	21.401	0.499
415.500	288.738	80.007	19.994	104.031	19.873	21.746	0.511
416.000	288.979	80.004	19.995	104.031	19.871	21.903	0.485
416.500	289.234	80.011	19.995	104.030	19.866	22.280	0.482
417.000	289.493	80.008	19.994	104.033	19.867	22.175	0.505
417.500	289.708	79.994	19.995	104.034	19.868	22.139	0.494
418.000	289.976	80.012	19.994	104.031	19.863	22.497	0.479
418.500	290.248	79.997	19.996	104.034	19.858	22.851	0.511
419.000	290.506	80.001	19.994	104.032	19.858	22.792	0.535
419.500	290.764	79.998	19.994	104.029	19.854	23.105	0.523
420.000	290.997	80.008	19.997	104.029	19.852	23.214	0.504
420.500	291.256	80.004	19.998	104.029	19.849	23.434	0.492
421.000	291.501	80.000	19.997	104.027	19.850	23.417	0.498
421.500	291.741	80.000	19.996	104.028	19.843	23.868	0.494
422.000	292.008	80.008	19.992	104.028	19.839	24.176	0.496
422.500	292.263	80.013	19.990	104.026	19.838	24.247	0.514
423.000	292.497	80.004	19.994	104.029	19.836	24.384	0.506
423.500	292.772	79.999	19.995	104.029	19.831	24.709	0.499
424.000	293.075	80.001	19.994	104.032	19.831	24.753	0.543
424.500	293.283	79.997	19.995	104.037	19.828	24.928	0.545
425.000	293.528	80.007	19.992	104.039	19.828	24.971	0.482
425.500	293.771	80.004	19.995	104.039	19.822	25.393	0.471
426.000	294.074	80.005	19.993	104.038	19.817	25.718	0.517
426.500	294.307	80.008	19.992	104.040	19.817	25.703	0.541
427.000	294.510	80.015	19.992	104.041	19.813	26.040	0.486
427.500	294.832	80.002	19.993	104.046	19.812	26.117	0.481
428.000	295.049	79.989	19.994	104.052	19.806	26.479	0.532
428.500	295.280	79.993	19.992	104.055	19.806	26.518	0.493
429.000	295.594	80.000	19.993	104.056	19.800	26.921	0.496
429.500	295.822	80.005	19.994	104.053	19.795	27.283	0.544
430.000	296.089	80.006	19.994	104.052	19.789	27.721	0.519
430.500	296.349	80.001	19.993	104.053	19.786	27.943	0.511
431.000	296.599	80.000	19.995	104.058	19.785	28.010	0.518
431.500	296.841	80.015	19.990	104.058	19.780	28.359	0.501
432.000	297.077	80.008	19.989	104.065	19.778	28.477	0.485
432.500	297.325	80.006	19.992	104.066	19.773	28.868	0.481
433.000	297.566	80.001	19.988	104.060	19.768	29.228	0.486
433.500	297.804	80.000	19.993	104.062	19.764	29.509	0.484
434.000	298.108	80.004	19.995	104.062	19.761	29.673	0.511
434.500	298.365	80.022	19.988	104.062	19.755	30.127	0.552
435.000	298.591	80.001	19.993	104.065	19.746	30.745	0.522
435.500	298.845	80.010	19.992	104.070	19.746	30.750	0.481
436.000	299.084	80.007	19.991	104.071	19.741	31.111	0.486
436.500	299.354	80.005	19.990	104.071	19.738	31.330	0.501
437.000	299.592	79.999	19.995	104.073	19.730	31.917	0.509
437.500	299.833	79.994	19.993	104.068	19.727	32.075	0.493
438.000	300.117	80.014	19.992	104.068	19.722	32.476	0.502
438.500	300.355	79.991	19.995	104.070	19.719	32.708	0.523
439.000	300.568	79.996	19.993	104.069	19.711	33.266	0.487
439.500	300.855	80.004	19.993	104.067	19.708	33.481	0.476
440.000	301.126	80.011	19.989	104.070	19.705	33.657	0.529
440.500	301.362	80.012	19.993	104.073	19.699	34.091	0.532
441.000	301.596	80.007	19.994	104.071	19.694	34.418	0.489
441.500	301.861	80.017	19.993	104.074	19.688	34.856	0.485
442.000	302.086	80.018	19.996	104.076	19.681	35.327	0.495
442.500	302.358	80.000	19.996	104.077	19.680	35.432	0.494
443.000	302.646	80.015	19.994	104.072	19.676	35.739	0.528
443.500	302.888	80.005	19.994	104.071	19.668	36.256	0.545
444.000	303.151	79.993	19.993	104.070	19.660	36.828	0.518
444.500	303.378	80.011	19.995	104.065	19.657	37.025	0.498
445.000	303.665	80.001	19.993	104.063	19.654	37.274	0.502
445.500	303.910	80.007	19.994	104.064	19.644	37.981	0.523
446.000	304.163	80.012	19.992	104.062	19.642	38.150	0.515
446.500	304.422	80.006	19.993	104.065	19.638	38.397	0.505
447.000	304.641	80.004	19.995	104.066	19.634	38.711	0.495
447.500	304.921	80.007	19.992	104.059	19.627	39.192	0.489
448.000	305.138	80.005	19.992	104.059	19.626	39.228	0.498
448.500	305.413	80.014	19.993	104.057	19.617	39.851	0.494
449.000	305.677	80.005	19.993	104.055	19.613	40.156	0.516
449.500	305.897	80.007	19.994	104.048	19.609	40.424	0.512
450.000	306.161	79.999	19.995	104.045	19.604	40.809	0.484
450.500	306.379	80.006	19.994	104.039	19.598	41.220	0.482
451.000	306.697	80.001	19.994	104.032	19.591	41.710	0.509
451.500	306.922	80.002	19.994	104.025	19.590	41.788	0.540
452.000	307.164	80.017	19.991	104.025	19.586	42.061	0.506
452.500	307.482	80.010	19.992	104.029	19.580	42.527	0.514
453.000	307.684	79.989	19.993	104.034	19.576	42.780	0.539
453.500	307.957	80.002	19.993	104.037	19.570	43.213	0.497
454.000	308.195	80.012	19.993	104.035	19.571	43.166	0.493
454.500	308.454	80.011	19.994	104.036	19.563	43.711	0.504
455.000	308.704	80.005	19.993	104.033	19.562	43.753	0.503
455.500	308.944	80.004	19.996	104.026	19.560	43.913	0.499
456.000	309.191	80.013	19.992	104.021	19.558	44.036	0.488
456.500	309.432	80.022	19.992	104.024	19.553	44.388	0.487
457.000	309.716	80.004	19.993	104.025	19.549	44.675	0.506
457.500	309.964	80.016	19.992	104.024	19.546	44.897	0.529
458.000	310.248	80.017	19.991	104.018	19.536	45.640	0.533
458.500	310.466	80.005	19.994	104.017	19.540	45.325	0.518
459.000	310.745	80.006	19.994	104.007	19.536	45.629	0.500
459.500	310.974	80.001	19.994	103.999	19.537	45.547	0.502
460.000	311.233	80.001	19.993	103.997	19.534	45.772	0.498
460.500	311.509	80.019	19.992	103.998	19.531	45.962	0.511
461.000	311.757	80.011	19.994	103.997	19.525	46.379	0.529
461.500	311.990	79.999	19.993	103.996	19.526	46.346	0.503
462.000	312.269	80.013	19.994	103.993	19.524	46.454	0.496
462.500	312.552	80.017	19.992	103.989	19.523	46.502	0.537
463.000	312.801	80.012	19.994	103.993	19.518	46.897	0.547
463.500	313.045	80.025	19.992	103.992	19.524	46.434	0.513
464.000	313.306	80.009	19.992	103.993	19.518	46.869	0.500
464.500	313.555	79.988	19.996	103.994	19.522	46.621	0.508
465.000	313.842	80.002	19.994	103.991	19.521	46.687	0.522
465.500	314.096	80.004	19.999	103.983	19.518	46.887	0.538
466.000	314.370	79.993	19.993	103.980	19.519	46.850	0.534
466.500	314.566	80.002	19.992	103.981	19.517	46.956	0.499
467.000	314.855	80.010	19.996	103.980	19.520	46.759	0.477
467.500	315.123	80.004	19.993	103.983	19.520	46.774	0.521
468.000	315.358	80.006	19.994	103.986	19.518	46.904	0.530
468.500	315.588	80.012	19.993	103.988	19.520	46.729	0.484
469.000	315.827	80.011	19.994	103.988	19.519	46.838	0.467
469.500	316.127	80.016	19.992	103.988	19.519	46.797	0.504
470.000	316.379	80.011	19.992	103.989	19.520	46.719	0.546
470.500	316.616	80.011	19.993	103.990	19.519	46.809	0.520
471.000	316.853	80.009	19.994	103.989	19.522	46.604	0.481
471.500	317.123	80.012	19.993	103.986	19.522	46.577	0.491
472.000	317.387	79.999	19.993	103.986	19.522	46.578	0.521
472.500	317.672	80.015	19.992	103.983	19.526	46.301	0.541
473.000	317.905	79.998	19.995	103.983	19.528	46.200	0.533
473.500	318.179	80.016	19.990	103.981	19.531	45.957	0.513
474.000	318.433	80.000	19.993	103.985	19.528	46.173	0.518
474.500	318.692	80.005	19.994	103.986	19.533	45.844	0.520
475.000	318.896	80.005	19.994	103.989	19.537	45.559	0.488
475.500	319.143	80.007	19.994	103.989	19.537	45.505	0.457
476.000	319.402	80.004	19.993	103.992	19.542	45.206	0.478
476.500	319.675	80.001	19.995	103.989	19.540	45.317	0.519
477.000	319.932	80.004	19.993	103.989	19.540	45.343	0.531
477.500	320.146	80.006	19.994	103.987	19.542	45.151	0.501
478.000	320.437	80.000	19.994	103.984	19.547	44.830	0.488
478.500	320.710	80.002	19.995	103.982	19.546	44.860	0.535
479.000	320.964	80.006	19.992	103.983	19.552	44.457	0.546
479.500	321.184	80.006	19.995	103.981	19.552	44.473	0.501
480.000	321.415	80.011	19.994	103.980	19.556	44.151	0.463
480.500	321.701	80.019	19.993	103.977	19.554	44.301	0.484
481.000	321.936	80.002	19.994	103.978	19.558	44.048	0.519
481.500	322.246	80.005	19.993	103.973	19.559	43.975	0.533
482.000	322.507	80.006	19.993	103.969	19.564	43.650	0.558
482.500	322.730	80.006	19.994	103.966	19.559	43.943	0.527
483.000	322.975	80.005	19.995	103.969	19.564	43.591	0.476
483.500	323.290	80.008	19.993	103.965	19.566	43.473	0.514
484.000	323.502	79.990	19.995	103.971	19.572	43.059	0.544
484.500	323.754	79.996	19.992	103.971	19.568	43.311	0.496
485.000	323.957	80.006	19.994	103.976	19.573	43.004	0.459
485.500	324.210	80.008	19.993	103.972	19.575	42.823	0.455
486.000	324.488	80.004	19.994	103.969	19.580	42.497	0.494
486.500	324.713	80.006	19.992	103.961	19.574	42.896	0.517
487.000	324.982	80.003	19.993	103.961	19.581	42.412	0.499
487.500	325.236	80.001	19.994	103.956	19.580	42.501	0.509
488.000	325.494	79.999	19.992	103.952	19.583	42.271	0.517
488.500	325.735	80.002	19.996	103.952	19.583	42.305	0.506
489.000	326.023	80.019	19.990	103.948	19.587	42.017	0.514
489.500	326.234	80.005	19.995	103.953	19.587	41.961	0.514
490.000	326.496	80.012	19.993	103.948	19.592	41.653	0.486
490.500	326.758	80.014	19.992	103.950	19.593	41.537	0.498
491.000	327.029	79.989	19.996	103.951	19.597	41.263	0.528
491.500	327.253	80.008	19.992	103.950	19.601	40.998	0.514
492.000	327.512	79.998	19.995	103.948	19.601	40.964	0.489
492.500	327.737	80.000	19.993	103.950	19.601	41.001	0.483
493.000	328.023	80.017	19.993	103.950	19.605	40.708	0.498
493.500	328.303	80.007	19.991	103.950	19.604	40.798	0.539
494.000	328.487	80.008	19.993	103.958	19.606	40.620	0.515
494.500	328.772	80.002	19.993	103.953	19.612	40.227	0.466
495.000	329.051	80.009	19.993	103.954	19.611	40.267	0.516
495.500	329.285	80.000	19.994	103.949	19.613	40.133	0.538
496.000	329.549	80.008	19.992	103.943	19.613	40.153	0.506
496.500	329.767	79.990	19.996	103.942	19.616	39.938	0.490
497.000	330.031	80.014	19.992	103.937	19.617	39.888	0.482
497.500	330.269	80.007	19.994	103.939	19.620	39.632	0.492
498.000	330.538	80.027	19.992	103.944	19.623	39.458	0.504
498.500	330.774	79.999	19.993	103.952	19.626	39.194	0.506
499.000	331.036	80.013	19.992	103.950	19.628	39.097	0.502
499.500	331.280	80.004	19.994	103.956	19.628	39.054	0.502
500.000	331.554	80.008	19.993	103.951	19.630	38.932	0.512
500.500	331.796	80.001	19.993	103.952	19.635	38.576	0.517
501.000	332.068	79.989	19.994	103.946	19.637	38.423	0.515
501.500	332.307	79.994	19.994	103.944	19.641	38.176	0.512
502.000	332.544	80.007	19.995	103.944	19.642	38.065	0.494
502.500	332.812	79.986	19.994	103.939	19.643	38.045	0.491
503.000	333.058	79.997	19.993	103.934	19.644	37.916	0.509
503.500	333.301	79.999	19.993	103.933	19.649	37.592	0.501
504.000	333.520	79.999	19.995	103.929	19.650	37.488	0.476
504.500	333.841	80.006	19.994	103.919	19.656	37.103	0.501
505.000	334.104	80.002	19.996	103.919	19.654	37.224	0.562
505.500	334.348	80.009	19.993	103.914	19.658	36.939	0.546
506.000	334.597	80.013	19.992	103.915	19.662	36.630	0.501
506.500	334.869	80.005	19.995	103.918	19.661	36.720	0.507
507.000	335.109	79.992	19.995	103.920	19.667	36.324	0.516
507.500	335.346	79.980	19.997	103.919	19.665	36.419	0.495
508.000	335.584	80.012	19.994	103.918	19.669	36.130	0.476
508.500	335.860	80.002	19.994	103.912	19.674	35.817	0.495
509.000	336.092	79.996	19.996	103.907	19.675	35.736	0.511
509.500	336.311	80.002	19.994	103.906	19.678	35.566	0.479
510.000	336.583	80.007	19.994	103.905	19.681	35.285	0.471
510.500	336.779	79.992	19.997	103.908	19.684	35.126	0.480
511.000	337.137	80.008	19.993	103.902	19.689	34.720	0.511
511.500	337.355	79.990	19.997	103.905	19.691	34.632	0.565
512.000	337.606	80.012	19.994	103.904	19.691	34.615	0.523
512.500	337.860	80.005	19.992	103.908	19.695	34.312	0.487
513.000	338.099	79.992	19.997	103.909	19.694	34.377	0.499
513.500	338.381	79.989	19.994	103.914	19.702	33.802	0.507
514.000	338.627	79.997	19.995	103.915	19.700	34.006	0.525
514.500	338.872	80.003	19.994	103.916	19.710	33.304	0.509
515.000	339.097	79.989	19.996	103.914	19.708	33.384	0.480
515.500	339.361	80.004	19.993	103.909	19.714	32.995	0.480
516.000	339.636	80.015	19.994	103.908	19.715	32.922	0.514
516.500	339.835	79.993	19.997	103.904	19.717	32.795	0.506
517.000	340.136	79.998	19.994	103.897	19.717	32.799	0.487
517.500	340.380	80.006	19.994	103.894	19.723	32.373	0.523
518.000	340.639	80.012	19.993	103.896	19.722	32.381	0.524
518.500	340.867	80.004	19.993	103.893	19.726	32.153	0.495
519.000	341.139	80.007	19.993	103.890	19.728	31.960	0.493
519.500	341.358	80.021	19.989	103.900	19.728	31.963	0.496
520.000	341.659	80.014	19.993	103.908	19.731	31.758	0.505
520.500	341.881	80.007	19.993	103.908	19.735	31.488	0.521
521.000	342.102	79.981	19.996	103.905	19.736	31.432	0.483
521.500	342.383	79.988	19.993	103.901	19.738	31.270	0.473
522.000	342.618	80.011	19.994	103.898	19.743	30.950	0.509
522.500	342.892	80.013	19.992	103.891	19.744	30.827	0.513
523.000	343.116	80.013	19.993	103.893	19.747	30.620	0.504
523.500	343.379	79.984	19.994	103.899	19.748	30.555	0.493
524.000	343.624	80.006	19.995	103.908	19.754	30.159	0.497
524.500	343.871	79.992	19.994	103.908	19.753	30.209	0.500
525.000	344.092	80.018	19.990	103.910	19.760	29.757	0.480
525.500	344.393	80.010	19.993	103.913	19.760	29.716	0.495
526.000	344.610	79.989	19.995	103.914	19.763	29.527	0.520
526.500	344.896	80.009	19.993	103.903	19.766	29.314	0.511
527.000	345.156	80.012	19.991	103.899	19.764	29.423	0.524
527.500	345.388	80.002	19.994	103.901	19.765	29.391	0.519
528.000	345.632	80.004	19.994	103.893	19.768	29.176	0.485
528.500	345.895	80.020	19.992	103.889	19.767	29.248	0.492
529.000	346.164	79.995	19.993	103.900	19.770	29.023	0.519
529.500	346.411	80.007	19.991	103.905	19.772	28.874	0.524
530.000	346.660	80.007	19.992	103.906	19.772	28.902	0.506
530.500	346.924	80.008	19.994	103.910	19.774	28.758	0.505
531.000	347.174	80.010	19.991	103.911	19.774	28.758	0.514
531.500	347.375	80.003	19.992	103.911	19.777	28.494	0.482
532.000	347.650	79.994	19.994	103.903	19.777	28.511	0.463
532.500	347.912	80.005	19.992	103.893	19.778	28.470	0.506
533.000	348.164	79.999	19.995	103.888	19.779	28.343	0.525
533.500	348.407	80.009	19.995	103.881	19.779	28.361	0.504
534.000	348.665	80.004	19.991	103.877	19.784	28.026	0.498
534.500	348.927	79.989	19.995	103.882	19.780	28.336	0.511
535.000	349.193	80.008	19.995	103.885	19.783	28.093	0.524
535.500	349.420	80.005	19.994	103.888	19.782	28.141	0.510
536.000	349.683	80.007	19.993	103.892	19.784	27.998	0.491
536.500	349.923	79.997	19.995	103.892	19.785	27.976	0.496
537.000	350.192	80.012	19.995	103.887	19.785	27.944	0.506
537.500	350.432	80.003	19.994	103.887	19.782	28.193	0.509
538.000	350.685	80.018	19.994	103.879	19.787	27.806	0.501
538.500	350.899	79.994	19.995	103.879	19.783	28.087	0.480
539.000	351.174	80.010	19.993	103.871	19.788	27.726	0.478
539.500	351.449	80.009	19.993	103.875	19.786	27.906	0.519
540.000	351.680	79.999	19.995	103.877	19.788	27.738	0.528
540.500	351.984	80.008	19.993	103.882	19.786	27.883	0.520
541.000	352.221	80.006	19.995	103.884	19.784	28.000	0.538
541.500	352.482	79.995	19.994	103.891	19.786	27.896	0.520
542.000	352.722	79.999	19.995	103.887	19.788	27.721	0.500
542.500	352.979	80.007	19.993	103.883	19.786	27.848	0.499
543.000	353.233	80.006	19.993	103.881	19.788	27.744	0.504
543.500	353.496	80.007	19.992	103.877	19.786	27.879	0.514
544.000	353.749	80.012	19.993	103.875	19.784	28.041	0.517
544.500	354.007	80.007	19.993	103.878	19.784	28.032	0.513
545.000	354.272	79.997	19.995	103.882	19.784	27.995	0.517
545.500	354.520	80.007	19.992	103.885	19.788	27.754	0.519
546.000	354.787	80.007	19.993	103.889	19.786	27.900	0.514
546.500	355.023	80.000	19.990	103.889	19.782	28.162	0.509
547.000	355.220	79.999	19.996	103.886	19.786	27.852	0.468
547.500	355.528	79.993	19.991	103.879	19.786	27.902	0.469
548.000	355.762	80.007	19.998	103.874	19.781	28.225	0.524
548.500	355.996	80.004	19.994	103.871	19.785	27.940	0.505
549.000	356.289	79.997	19.994	103.869	19.783	28.062	0.497
549.500	356.547	80.005	19.994	103.868	19.782	28.129	0.539
550.000	356.799	80.003	19.994	103.870	19.782	28.195	0.531
550.500	357.043	80.017	19.992	103.871	19.783	28.125	0.503
551.000	357.325	80.010	19.992	103.871	19.780	28.304	0.511
551.500	357.610	80.003	19.993	103.873	19.780	28.307	0.547
552.000	357.818	80.009	19.996	103.874	19.781	28.265	0.530
552.500	358.038	80.006	19.999	103.877	19.779	28.397	0.460
553.000	358.325	80.008	19.991	103.875	19.779	28.372	0.467
553.500	358.527	80.001	19.997	103.875	19.778	28.451	0.498
554.000	358.791	80.009	19.989	103.873	19.775	28.670	0.478
554.500	359.073	80.008	19.993	103.873	19.779	28.365	0.506
555.000	359.300	80.001	19.987	103.873	19.780	28.332	0.528
555.500	359.570	80.004	19.987	103.876	19.779	28.362	0.503
556.000	359.825	80.004	19.994	103.874	19.777	28.527	0.511
556.500	360.058	80.005	19.998	103.875	19.778	28.431	0.506
557.000	360.310	80.002	19.995	103.871	19.775	28.669	0.486
557.500	360.565	79.997	19.990	103.870	19.777	28.484	0.496
558.000	360.802	80.006	19.991	103.868	19.778	28.428	0.499
558.500	361.085	80.011	19.993	103.870	19.781	28.265	0.506
559.000	361.325	80.008	19.994	103.872	19.778	28.470	0.522
559.500	361.553	80.000	19.998	103.874	19.779	28.402	0.496
560.000	361.829	80.008	19.993	103.871	19.776	28.565	0.486
560.500	362.086	79.997	19.993	103.873	19.778	28.412	0.519
561.000	362.346	80.004	19.993	103.872	19.777	28.542	0.525
561.500	362.606	80.012	19.996	103.873	19.776	28.611	0.518
562.000	362.828	79.994	19.994	103.876	19.778	28.452	0.501
562.500	363.087	80.006	19.991	103.881	19.780	28.293	0.482
563.000	363.345	80.000	19.999	103.882	19.778	28.450	0.499
563.500	363.586	80.005	19.994	103.882	19.775	28.678	0.508
564.000	363.845	80.005	19.996	103.881	19.776	28.597	0.499
564.500	364.101	80.009	19.990	103.877	19.774	28.744	0.508
565.000	364.329	80.003	19.994	103.877	19.775	28.684	0.500
565.500	364.606	80.004	19.991	103.877	19.777	28.511	0.494
566.000	364.802	80.011	19.993	103.878	19.775	28.674	0.489
566.500	365.089	80.002	19.992	103.881	19.779	28.387	0.478
567.000	365.346	80.005	19.994	103.884	19.776	28.562	0.514
567.500	365.560	80.004	19.995	103.884	19.778	28.440	0.508
568.000	365.812	80.009	19.992	103.883	19.777	28.481	0.468
568.500	366.103	80.007	19.994	103.883	19.779	28.389	0.504
569.000	366.339	80.002	20.000	103.881	19.778	28.442	0.535
569.500	366.599	80.002	19.998	103.877	19.776	28.577	0.512
570.000	366.888	80.011	19.984	103.874	19.775	28.643	0.522
570.500	367.065	80.008	19.993	103.878	19.780	28.316	0.507
571.000	367.345	80.004	19.995	103.878	19.780	28.332	0.461
571.500	367.625	80.003	19.989	103.880	19.779	28.374	0.509
572.000	367.866	80.002	19.997	103.882	19.783	28.082	0.540
572.500	368.150	80.010	19.994	103.882	19.783	28.116	0.523
573.000	368.395	79.995	19.995	103.880	19.777	28.491	0.527
573.500	368.616	80.013	19.992	103.879	19.779	28.382	0.498
574.000	368.879	79.996	19.995	103.879	19.781	28.208	0.475
574.500	369.137	80.008	19.992	103.879	19.780	28.328	0.502
575.000	369.366	79.985	19.998	103.881	19.785	27.935	0.504
575.500	369.622	80.004	19.993	103.878	19.783	28.112	0.486
576.000	369.864	79.999	19.998	103.878	19.781	28.232	0.492
576.500	370.117	80.006	19.994	103.874	19.784	28.017	0.496
577.000	370.408	80.021	19.989	103.872	19.783	28.066	0.519
577.500	370.621	80.012	19.989	103.872	19.783	28.057	0.524
578.000	370.906	79.992	19.996	103.876	19.780	28.282	0.501
578.500	371.104	79.991	19.993	103.872	19.787	27.802	0.490
579.000	371.338	80.000	19.995	103.874	19.786	27.877	0.457
579.500	371.643	80.015	19.994	103.873	19.789	27.676	0.486
580.000	371.880	80.002	19.993	103.873	19.785	27.916	0.540
580.500	372.144	80.012	19.995	103.872	19.785	27.985	0.522
581.000	372.383	80.003	19.999	103.873	19.786	27.861	0.502
581.500	372.665	80.000	19.995	103.870	19.786	27.900	0.512
582.000	372.864	80.001	19.997	103.871	19.787	27.832	0.501
582.500	373.189	80.003	19.993	103.869	19.788	27.730	0.503
583.000	373.427	80.009	19.995	103.866	19.790	27.605	0.544
583.500	373.688	80.009	19.992	103.869	19.790	27.586	0.531
584.000	373.936	80.009	19.991	103.874	19.792	27.489	0.503
584.500	374.211	80.006	19.995	103.876	19.794	27.348	0.516
585.000	374.437	80.005	19.993	103.876	19.792	27.456	0.513
585.500	374.727	80.005	19.993	103.877	19.794	27.333	0.509
586.000	374.942	80.003	19.997	103.877	19.792	27.471	0.510
586.500	375.210	80.001	19.996	103.873	19.793	27.371	0.494
587.000	375.450	80.003	19.993	103.871	19.792	27.442	0.496
587.500	375.718	79.996	19.993	103.872	19.795	27.264	0.508
588.000	375.976	80.005	19.994	103.872	19.796	27.188	0.517
588.500	376.198	79.998	19.993	103.872	19.800	26.904	0.503
589.000	376.465	80.004	19.996	103.874	19.799	26.992	0.484
589.500	376.738	80.004	19.997	103.878	19.800	26.909	0.515
590.000	376.947	80.000	19.997	103.879	19.798	26.999	0.511
590.500	377.206	80.003	19.994	103.881	19.802	26.714	0.475
591.000	377.487	80.007	19.993	103.881	19.801	26.783	0.504
591.500	377.708	79.996	20.000	103.880	19.799	26.978	0.521
592.000	377.977	80.006	19.994	103.880	19.800	26.888	0.496
592.500	378.234	80.010	19.995	103.880	19.802	26.766	0.508
593.000	378.511	80.008	19.996	103.879	19.800	26.897	0.530
593.500	378.760	80.008	19.993	103.880	19.804	26.596	0.530
594.000	379.013	79.994	19.993	103.880	19.804	26.630	0.514
594.500	379.281	79.998	19.996	103.879	19.803	26.653	0.512
595.000	379.480	80.002	19.998	103.883	19.805	26.522	0.494
595.500	379.772	79.999	19.994	103.881	19.806	26.457	0.479
596.000	380.020	80.004	19.995	103.878	19.805	26.508	0.516
596.500	380.269	80.008	19.992	103.876	19.807	26.420	0.518
597.000	380.520	80.003	19.995	103.876	19.808	26.325	0.498
597.500	380.779	80.003	19.996	103.872	19.809	26.251	0.505
598.000	381.053	80.006	19.995	103.874	19.808	26.328	0.522
598.500	381.307	80.006	19.997	103.874	19.807	26.404	0.531
599.000	381.506	80.001	19.996	103.876	19.809	26.223	0.490
599.500	381.789	79.998	19.995	103.874	19.808	26.328	0.468
600.000	382.054	79.999	19.998	103.873	19.811	26.104	0.515
600.500	382.285	80.004	19.996	103.870	19.808	26.301	0.522
601.000	382.539	79.998	19.997	103.869	19.808	26.313	0.491
601.500	382.813	79.993	20.000	103.866	19.809	26.279	0.507
602.000	383.069	79.995	20.000	103.866	19.808	26.319	0.529
602.500	383.374	80.009	19.989	103.863	19.810	26.163	0.545
603.000	383.608	80.012	19.994	103.866	19.810	26.213	0.550
603.500	383.820	80.003	19.999	103.868	19.811	26.096	0.493
604.000	384.115	80.003	19.995	103.870	19.808	26.291	0.477
604.500	384.361	80.003	19.995	103.870	19.810	26.185	0.524
605.000	384.621	80.006	19.994	103.872	19.811	26.086	0.524
605.500	384.869	80.006	19.996	103.869	19.811	26.131	0.507
606.000	385.110	80.007	19.996	103.868	19.814	25.865	0.499
606.500	385.388	80.008	19.993	103.869	19.812	26.053	0.504
607.000	385.629	79.996	19.995	103.871	19.812	26.026	0.519
607.500	385.915	80.012	19.988	103.870	19.810	26.187	0.523
608.000	386.181	80.010	19.992	103.873	19.812	26.055	0.540
608.500	386.389	80.007	19.996	103.875	19.812	26.042	0.513
609.000	386.657	80.009	19.994	103.875	19.813	25.953	0.475
609.500	386.914	80.010	19.993	103.875	19.811	26.096	0.500
610.000	387.142	80.009	19.994	103.877	19.813	25.943	0.505
610.500	387.399	80.001	19.995	103.875	19.812	26.051	0.485
611.000	387.695	80.001	19.994	103.873	19.812	26.005	0.520
611.500	387.929	80.011	19.994	103.877	19.815	25.810	0.542
612.000	388.176	80.003	19.993	103.879	19.812	26.034	0.505
612.500	388.446	80.005	19.994	103.876	19.816	25.787	0.499
613.000	388.723	80.007	19.992	103.872	19.814	25.887	0.532
613.500	388.942	80.004	19.993	103.874	19.811	26.128	0.522
614.000	389.191	80.010	19.992	103.870	19.814	25.898	0.481
614.500	389.458	80.004	19.997	103.870	19.815	25.852	0.491
615.000	389.697	80.007	19.994	103.870	19.814	25.901	0.511
615.500	389.962	80.005	19.994	103.873	19.813	25.950	0.505
616.000	390.214	80.005	19.990	103.870	19.812	26.005	0.511
616.500	390.471	80.007	19.997	103.870	19.810	26.152	0.513
617.000	390.709	80.011	19.990	103.867	19.816	25.761	0.502
617.500	390.954	80.005	19.995	103.870	19.814	25.884	0.489
618.000	391.215	80.001	19.994	103.871	19.816	25.758	0.495
618.500	391.457	80.005	19.993	103.873	19.813	25.983	0.504
619.000	391.756	80.007	19.993	103.871	19.812	26.053	0.522
619.500	391.986	80.002	19.997	103.872	19.813	25.934	0.535
620.000	392.255	80.000	19.999	103.869	19.811	26.078	0.514
620.500	392.536	80.008	19.991	103.869	19.812	26.041	0.524
621.000	392.752	80.001	19.999	103.870	19.813	25.975	0.523
621.500	393.015	80.006	19.991	103.870	19.814	25.893	0.487
622.000	393.283	80.007	19.991	103.868	19.813	25.965	0.505
622.500	393.500	80.010	19.992	103.866	19.814	25.886	0.508
623.000	393.806	80.003	19.994	103.863	19.812	26.022	0.504
623.500	394.037	80.004	19.993	103.862	19.813	25.987	0.530
624.000	394.284	80.001	19.996	103.864	19.815	25.816	0.508
624.500	394.569	80.004	19.994	103.865	19.812	26.056	0.505
625.000	394.793	80.006	19.996	103.869	19.812	26.019	0.520
625.500	395.114	80.005	19.992	103.872	19.814	25.869	0.527
626.000	395.357	80.008	19.994	103.873	19.814	25.858	0.554
626.500	395.571	80.008	19.993	103.872	19.815	25.844	0.510
627.000	395.885	80.005	19.995	103.873	19.816	25.776	0.492
627.500	396.106	80.005	19.994	103.875	19.818	25.620	0.532
628.000	396.373	80.008	19.995	103.875	19.815	25.811	0.512
628.500	396.625	80.014	19.993	103.874	19.815	25.824	0.504
629.000	396.863	80.005	19.994	103.871	19.815	25.826	0.504
629.500	397.102	80.005	19.992	103.870	19.815	25.831	0.484
630.000	397.389	80.009	19.994	103.869	19.815	25.803	0.502
630.500	397.606	80.003	19.998	103.869	19.817	25.649	0.515
631.000	397.895	80.010	19.993	103.868	19.816	25.771	0.505
631.500	398.142	80.007	19.992	103.868	19.817	25.685	0.521
632.000	398.377	80.009	19.992	103.870	19.816	25.736	0.509
632.500	398.636	80.003	19.993	103.869	19.815	25.790	0.489
633.000	398.901	80.002	19.993	103.869	19.817	25.708	0.509
633.500	399.122	80.006	19.997	103.866	19.819	25.545	0.504
634.000	399.412	80.008	19.990	103.862	19.814	25.894	0.498
634.500	399.652	80.010	19.987	103.855	19.818	25.607	0.521
635.000	399.931	80.012	19.993	103.853	19.816	25.747	0.525
635.500	400.160	79.996	19.994	103.851	19.819	25.557	0.514
636.000	400.411	80.006	19.994	103.852	19.818	25.574	0.494
636.500	400.661	80.006	19.991	103.854	19.822	25.358	0.491
637.000	400.938	80.005	19.995	103.858	19.820	25.478	0.514
637.500	401.213	80.011	19.987	103.856	19.819	25.538	0.540
638.000	401.407	80.012	19.990	103.858	19.823	25.248	0.510
638.500	401.713	80.004	19.989	103.858	19.822	25.360	0.484
639.000	401.920	80.002	19.994	103.858	19.821	25.401	0.507
639.500	402.170	79.996	19.994	103.854	19.824	25.178	0.485
640.000	402.435	80.008	19.994	103.852	19.820	25.442	0.486
640.500	402.678	80.008	19.990	103.851	19.822	25.328	0.511
641.000	402.916	80.006	20.001	103.853	19.824	25.191	0.494
641.500	403.231	80.007	19.994	103.848	19.825	25.150	0.517
642.000	403.440	80.008	19.989	103.851	19.824	25.196	0.538
642.500	403.717	80.006	19.993	103.852	19.826	25.027	0.505
643.000	403.950	80.006	19.992	103.847	19.824	25.164	0.498
643.500	404.213	79.998	19.997	103.843	19.825	25.097	0.503
644.000	404.472	80.008	19.994	103.850	19.830	24.787	0.508
644.500	404.730	80.009	19.993	103.846	19.824	25.211	0.520
645.000	404.969	80.008	19.989	103.843	19.827	24.961	0.507
645.500	405.234	80.006	19.991	103.843	19.827	24.948	0.500
646.000	405.476	80.011	19.993	103.843	19.825	25.151	0.505
646.500	405.721	80.006	19.990	103.839	19.828	24.875	0.497
647.000	405.982	80.008	19.992	103.839	19.828	24.878	0.497
647.500	406.217	80.003	19.995	103.841	19.830	24.760	0.501
648.000	406.473	80.000	19.996	103.846	19.830	24.755	0.493
648.500	406.739	79.999	19.992	103.851	19.829	24.796	0.506
649.000	406.951	79.996	19.999	103.853	19.834	24.453	0.500
649.500	407.235	80.006	19.994	103.850	19.832	24.603	0.487
650.000	407.502	79.997	19.994	103.847	19.832	24.647	0.524
650.500	407.775	80.007	19.991	103.842	19.835	24.410	0.545
651.000	408.039	80.016	19.993	103.840	19.836	24.352	0.539
651.500	408.253	80.007	19.993	103.845	19.831	24.660	0.508
652.000	408.493	80.005	19.993	103.855	19.835	24.386	0.466
652.500	408.799	80.011	19.987	103.861	19.835	24.423	0.500
653.000	409.035	80.002	19.994	103.866	19.839	24.133	0.544
653.500	409.302	80.011	19.993	103.862	19.837	24.281	0.523
654.000	409.532	80.006	19.987	103.856	19.839	24.091	0.500
654.500	409.772	79.996	20.002	103.854	19.841	24.003	0.483
655.000	410.024	80.002	19.996	103.854	19.841	23.991	0.481
655.500	410.295	80.008	19.993	103.855	19.842	23.918	0.508
656.000	410.564	80.004	19.994	103.863	19.843	23.865	0.531
656.500	410.828	80.003	19.996	103.865	19.841	24.000	0.536
657.000	411.095	80.005	19.994	103.867	19.845	23.718	0.532
657.500	411.348	80.008	19.992	103.863	19.845	23.725	0.525
658.000	411.562	79.998	20.006	103.859	19.845	23.680	0.494
658.500	411.825	80.005	19.995	103.849	19.845	23.707	0.472
659.000	412.076	80.002	19.997	103.846	19.848	23.448	0.495
659.500	412.316	80.005	19.997	103.843	19.847	23.533	0.502
660.000	412.574	80.008	19.994	103.840	19.849	23.381	0.495
660.500	412.796	80.003	19.995	103.840	19.850	23.379	0.489
661.000	413.097	80.005	19.993	103.842	19.851	23.281	0.502
661.500	413.339	80.000	19.996	103.840	19.850	23.335	0.533
662.000	413.555	80.003	19.992	103.841	19.849	23.397	0.501
662.500	413.821	79.997	19.994	103.846	19.851	23.240	0.470
663.000	414.066	80.005	19.995	103.846	19.853	23.147	0.496
663.500	414.329	80.005	19.994	103.847	19.853	23.155	0.509
664.000	414.563	80.008	19.993	103.850	19.854	23.060	0.502
664.500	414.832	80.003	19.990	103.849	19.853	23.123	0.500
665.000	415.093	80.014	19.994	103.844	19.853	23.103	0.517
665.500	415.335	80.003	19.994	103.844	19.853	23.095	0.517
666.000	415.560	80.001	19.997	103.844	19.855	22.996	0.485
666.500	415.833	80.008	19.990	103.840	19.856	22.937	0.482
667.000	416.056	80.003	19.993	103.840	19.855	23.003	0.497
667.500	416.303	80.008	19.992	103.840	19.855	23.016	0.483
668.000	416.575	80.004	19.998	103.838	19.856	22.926	0.494
668.500	416.815	79.995	19.999	103.836	19.857	22.873	0.515
669.000	417.070	80.001	19.995	103.834	19.858	22.758	0.504
669.500	417.337	80.006	19.994	103.832	19.859	22.692	0.509
670.000	417.631	80.004	19.993	103.834	19.861	22.561	0.541
670.500	417.862	80.004	19.993	103.838	19.862	22.504	0.543
671.000	418.114	80.004	19.994	103.843	19.859	22.721	0.504
671.500	418.356	80.003	19.991	103.849	19.860	22.643	0.489
672.000	418.585	79.995	20.009	103.850	19.863	22.423	0.482
672.500	418.862	80.004	19.989	103.846	19.864	22.359	0.489
673.000	419.111	80.003	19.995	103.843	19.862	22.479	0.516
673.500	419.365	80.002	19.994	103.839	19.863	22.414	0.514
674.000	419.621	80.007	19.991	103.838	19.866	22.218	0.506
674.500	419.857	80.002	19.992	103.837	19.864	22.366	0.501
675.000	420.126	80.003	19.994	103.840	19.864	22.362	0.498
675.500	420.367	80.003	19.995	103.840	19.866	22.193	0.507
676.000	420.632	80.004	19.992	103.841	19.866	22.181	0.508
676.500	420.856	80.004	19.993	103.841	19.866	22.203	0.498
677.000	421.124	80.003	19.994	103.840	19.869	22.008	0.491
677.500	421.391	80.002	19.996	103.840	19.872	21.784	0.514
678.000	421.647	80.003	19.995	103.838	19.870	21.944	0.529
678.500	421.888	80.003	19.998	103.837	19.870	21.960	0.510
679.000	422.118	80.001	19.994	103.835	19.867	22.115	0.484
679.500	422.377	80.003	19.997	103.835	19.870	21.924	0.480
680.000	422.636	80.008	19.993	103.834	19.871	21.860	0.503
680.500	422.862	80.006	19.995	103.836	19.872	21.760	0.502
681.000	423.114	80.002	19.999	103.837	19.876	21.509	0.482
681.500	423.376	80.005	19.994	103.836	19.875	21.602	0.496
682.000	423.597	80.005	19.993	103.836	19.876	21.533	0.498
682.500	423.873	80.005	19.997	103.838	19.874	21.627	0.490
683.000	424.111	80.005	19.994	103.839	19.874	21.644	0.505
683.500	424.359	80.003	19.996	103.842	19.873	21.696	0.500
684.000	424.642	80.013	19.990	103.843	19.875	21.543	0.509
684.500	424.900	80.000	19.998	103.844	19.879	21.301	0.537
685.000	425.136	79.996	19.997	103.842	19.879	21.324	0.518
685.500	425.415	80.004	19.993	103.840	19.876	21.502	0.504
686.000	425.644	80.007	19.992	103.838	19.879	21.320	0.512
686.500	425.879	80.007	19.993	103.842	19.874	21.661	0.486
687.000	426.143	80.007	19.995	103.841	19.878	21.395	0.481
687.500	426.403	80.004	19.991	103.844	19.878	21.327	0.511
688.000	426.648	80.005	19.998	103.842	19.880	21.211	0.515
688.500	426.911	80.003	19.995	103.841	19.878	21.388	0.507
689.000	427.162	80.005	19.993	103.837	19.878	21.388	0.511
689.500	427.399	80.006	20.001	103.838	19.879	21.292	0.501
690.000	427.669	80.009	19.991	103.835	19.882	21.059	0.497
690.500	427.893	80.004	19.996	103.836	19.881	21.113	0.501
691.000	428.188	80.005	19.994	103.836	19.881	21.137	0.506
691.500	428.458	80.008	19.997	103.834	19.883	21.003	0.542
692.000	428.705	80.012	19.989	103.832	19.885	20.872	0.541
692.500	428.952	80.002	19.994	103.836	19.883	21.030	0.505
