Repository: ulfsri/fsri_materials_database

# Materials and Products Database

## 01_Data

Raw data generated from each apparatus are included here in plain-text format. The data is organized first by material, next by the short name of test apparatus used, and where applicable additional filtering by test settings.

### material.json

Each material directory contains a json file of the same name as the material. This file links the data stored in the repository as well as data and graphs produced by the accompanying scripts (__02_Scripts__) to the respective landing page for the material on the front-end website.

File: 01_Data/Polyisocyanurate_Foam_Board/MCC/Polyisocyanurate_Foam_Board_MCC_30K_min_220211_R1.txt (part 3 of 4)
T Correction Coefficients:	0	1.024463	0
Time Shift (s):	14
*
Time (s)	Temperature (C)	N2 flow rate (cc/min)	O2 flow rate (cc/min)	Flow Rate (cc/min)	Oxygen (%)	HRR (W/g)	Heating rate (C/s)
692.500	433.442	80.009	19.994	103.789	19.554	21.997	0.475
693.000	433.946	80.008	19.994	103.789	19.555	21.882	0.551
693.500	434.109	80.009	19.995	103.787	19.559	21.643	0.646
694.000	434.532	80.010	19.994	103.790	19.555	21.889	0.626
694.500	434.313	80.008	19.995	103.789	19.557	21.789	0.395
695.000	434.716	80.008	19.993	103.788	19.558	21.714	0.195
695.500	435.556	80.009	19.996	103.786	19.555	21.934	0.714
696.000	435.663	80.008	19.993	103.788	19.551	22.168	1.095
696.500	435.388	80.008	19.995	103.786	19.555	21.902	0.389
697.000	435.683	80.008	19.994	103.787	19.558	21.704	-0.074
697.500	436.371	80.009	19.994	103.787	19.555	21.888	0.502
698.000	436.235	80.010	19.994	103.787	19.558	21.686	0.768
698.500	436.690	80.008	19.993	103.784	19.559	21.629	0.435
699.000	436.789	80.009	19.993	103.782	19.559	21.602	0.436
699.500	437.158	80.009	19.993	103.782	19.557	21.796	0.510
700.000	437.527	80.009	19.992	103.782	19.558	21.679	0.603
700.500	437.694	80.010	19.993	103.785	19.560	21.549	0.637
701.000	437.995	80.010	19.994	103.787	19.560	21.540	0.502
701.500	438.186	80.010	19.993	103.791	19.561	21.483	0.480
702.000	438.492	80.009	19.993	103.792	19.558	21.660	0.495
702.500	438.678	80.008	19.994	103.794	19.558	21.715	0.495
703.000	438.816	80.010	19.993	103.797	19.558	21.675	0.408
703.500	439.220	80.008	19.993	103.796	19.558	21.711	0.433
704.000	439.464	80.010	19.994	103.793	19.560	21.569	0.595
704.500	439.708	80.009	19.995	103.791	19.562	21.404	0.568
705.000	439.946	80.009	19.994	103.789	19.558	21.702	0.485
705.500	440.173	80.009	19.993	103.789	19.558	21.668	0.474
706.000	440.498	80.009	19.994	103.790	19.558	21.714	0.508
706.500	440.708	80.009	19.994	103.792	19.558	21.689	0.543
707.000	440.969	80.009	19.993	103.793	19.556	21.837	0.503
707.500	441.219	80.010	19.994	103.795	19.559	21.628	0.491
708.000	441.519	80.008	19.995	103.789	19.558	21.704	0.531
708.500	441.700	80.011	19.993	103.791	19.556	21.811	0.515
709.000	441.988	80.010	19.993	103.794	19.558	21.681	0.475
709.500	442.179	80.008	19.995	103.797	19.556	21.822	0.474
710.000	442.481	80.008	19.994	103.800	19.558	21.676	0.486
710.500	442.738	80.008	19.994	103.802	19.561	21.450	0.527
711.000	442.996	80.008	19.995	103.805	19.558	21.686	0.537
711.500	443.252	80.009	19.994	103.803	19.558	21.719	0.514
712.000	443.520	80.008	19.994	103.805	19.557	21.752	0.519
712.500	443.784	80.008	19.995	103.803	19.556	21.797	0.528
713.000	444.018	80.007	19.995	103.802	19.555	21.929	0.515
713.500	444.257	80.010	19.993	103.796	19.556	21.848	0.485
714.000	444.503	80.009	19.994	103.796	19.558	21.714	0.479
714.500	444.807	80.010	19.995	103.794	19.556	21.796	0.518
715.000	445.073	80.008	19.993	103.791	19.559	21.648	0.560
715.500	445.325	80.008	19.996	103.791	19.558	21.668	0.544
716.000	445.581	80.008	19.995	103.795	19.557	21.767	0.512
716.500	445.785	80.006	19.996	103.791	19.557	21.730	0.484
717.000	446.082	80.007	19.994	103.790	19.557	21.789	0.481
717.500	446.289	80.008	19.995	103.790	19.554	21.964	0.502
718.000	446.577	80.008	19.994	103.790	19.555	21.918	0.499
718.500	446.780	80.009	19.993	103.787	19.555	21.935	0.494
719.000	447.076	80.008	19.994	103.791	19.554	21.955	0.495
719.500	447.315	80.008	19.995	103.792	19.554	21.977	0.517
720.000	447.579	80.009	19.995	103.798	19.553	22.017	0.519
720.500	447.787	80.008	19.995	103.800	19.553	22.022	0.488
721.000	448.059	80.007	19.994	103.804	19.553	22.072	0.476
721.500	448.313	80.008	19.995	103.802	19.552	22.124	0.503
722.000	448.573	80.008	19.994	103.804	19.550	22.230	0.519
722.500	448.810	80.009	19.994	103.803	19.552	22.129	0.506
723.000	449.096	80.008	19.995	103.804	19.550	22.282	0.510
723.500	449.349	80.008	19.994	103.798	19.548	22.394	0.531
724.000	449.544	80.009	19.993	103.796	19.548	22.412	0.493
724.500	449.882	80.008	19.993	103.793	19.546	22.513	0.491
725.000	450.079	80.008	19.992	103.788	19.540	22.942	0.534
725.500	450.377	80.009	19.993	103.787	19.545	22.604	0.515
726.000	450.566	80.009	19.993	103.789	19.544	22.675	0.490
726.500	450.822	80.008	19.994	103.792	19.543	22.733	0.466
727.000	451.077	80.008	19.993	103.794	19.545	22.591	0.478
727.500	451.351	80.007	19.993	103.802	19.544	22.707	0.520
728.000	451.616	80.008	19.993	103.809	19.540	22.925	0.534
728.500	451.897	80.010	19.994	103.814	19.542	22.785	0.543
729.000	452.159	80.008	19.995	103.815	19.542	22.821	0.545
729.500	452.418	80.009	19.993	103.815	19.541	22.881	0.532
730.001	452.639	80.010	19.992	103.815	19.542	22.827	0.500
730.501	452.925	80.009	19.993	103.812	19.540	22.953	0.493
731.000	453.133	80.009	19.993	103.807	19.538	23.125	0.500
731.500	453.410	80.010	19.994	103.806	19.536	23.208	0.489
732.000	453.659	80.009	19.992	103.804	19.539	22.997	0.506
732.500	453.924	80.010	19.993	103.797	19.539	23.022	0.520
733.000	454.151	80.010	19.993	103.793	19.536	23.232	0.503
733.500	454.379	80.011	19.993	103.790	19.538	23.134	0.473
734.000	454.696	80.011	19.993	103.787	19.535	23.287	0.500
734.500	454.918	80.010	19.993	103.787	19.535	23.334	0.542
735.000	455.185	80.012	19.994	103.788	19.534	23.369	0.514
735.500	455.463	80.011	19.993	103.793	19.536	23.277	0.517
736.000	455.686	80.011	19.995	103.798	19.536	23.270	0.523
736.500	455.913	80.010	19.992	103.804	19.533	23.445	0.476
737.000	456.186	80.011	19.993	103.808	19.535	23.331	0.475
737.500	456.460	80.009	19.993	103.809	19.534	23.405	0.523
738.000	456.659	80.011	19.994	103.806	19.530	23.671	0.510
738.500	456.958	80.009	19.993	103.806	19.530	23.666	0.485
739.000	457.192	80.009	19.993	103.808	19.527	23.910	0.515
739.500	457.450	80.009	19.993	103.809	19.526	23.968	0.512
740.000	457.677	80.010	19.992	103.808	19.528	23.799	0.489
740.500	457.993	80.008	19.994	103.807	19.526	23.950	0.514
741.000	458.199	80.009	19.992	103.806	19.525	24.021	0.533
741.500	458.479	80.009	19.993	103.804	19.527	23.848	0.504
742.000	458.725	80.009	19.993	103.802	19.525	23.999	0.506
742.500	458.951	80.009	19.993	103.805	19.523	24.134	0.499
743.000	459.237	80.008	19.992	103.809	19.524	24.062	0.492
743.500	459.525	80.007	19.996	103.808	19.523	24.141	0.543
744.000	459.738	80.009	19.995	103.807	19.522	24.255	0.537
744.500	460.024	80.010	19.994	103.811	19.523	24.125	0.500
745.000	460.235	80.009	19.993	103.814	19.524	24.079	0.499
745.500	460.510	80.010	19.994	103.815	19.522	24.213	0.492
746.000	460.734	80.010	19.992	103.818	19.522	24.253	0.493
746.500	461.023	80.009	19.994	103.818	19.519	24.406	0.506
747.000	461.259	80.009	19.995	103.815	19.520	24.397	0.519
747.500	461.519	80.010	19.993	103.813	19.516	24.634	0.510
748.000	461.767	80.009	19.994	103.810	19.520	24.388	0.502
748.500	462.010	80.008	19.993	103.812	19.520	24.384	0.499
749.000	462.320	80.009	19.994	103.815	19.518	24.497	0.522
749.500	462.543	80.010	19.994	103.817	19.515	24.705	0.543
750.000	462.768	80.009	19.993	103.819	19.516	24.653	0.490
750.500	463.047	80.009	19.995	103.819	19.513	24.833	0.476
751.000	463.303	80.010	19.993	103.817	19.514	24.800	0.520
751.500	463.578	80.008	19.993	103.818	19.516	24.680	0.533
752.000	463.808	80.011	19.993	103.818	19.515	24.744	0.518
752.500	464.036	80.009	19.994	103.819	19.511	24.984	0.481
753.000	464.321	80.010	19.993	103.822	19.510	25.090	0.485
753.500	464.560	80.011	19.993	103.822	19.512	24.944	0.519
754.000	464.822	80.012	19.994	103.818	19.514	24.764	0.512
754.500	465.030	80.010	19.993	103.811	19.511	25.001	0.485
755.000	465.314	80.012	19.993	103.808	19.507	25.279	0.481
755.500	465.537	80.010	19.994	103.808	19.506	25.344	0.500
756.000	465.802	80.010	19.993	103.809	19.510	25.099	0.497
756.500	466.120	80.013	19.993	103.811	19.508	25.238	0.535
757.000	466.357	80.012	19.992	103.818	19.506	25.360	0.569
757.500	466.580	80.012	19.994	103.821	19.507	25.299	0.508
758.000	466.828	80.012	19.992	103.822	19.505	25.391	0.465
758.500	467.114	80.013	19.993	103.820	19.505	25.401	0.502
759.000	467.366	80.013	19.993	103.818	19.502	25.617	0.536
759.500	467.607	80.014	19.994	103.818	19.503	25.541	0.516
760.000	467.883	80.011	19.993	103.814	19.504	25.501	0.505
760.500	468.129	80.012	19.993	103.813	19.505	25.410	0.519
761.000	468.394	80.013	19.993	103.814	19.504	25.521	0.517
761.500	468.662	80.012	19.992	103.815	19.502	25.622	0.522
762.000	468.893	80.012	19.994	103.815	19.503	25.594	0.515
762.500	469.134	80.012	19.994	103.813	19.500	25.807	0.485
763.000	469.415	80.013	19.993	103.807	19.500	25.787	0.497
763.500	469.666	80.013	19.993	103.800	19.499	25.875	0.527
764.000	469.904	80.012	19.993	103.792	19.501	25.712	0.511
764.500	470.161	80.010	19.993	103.786	19.500	25.789	0.492
765.000	470.445	80.010	19.993	103.785	19.497	25.986	0.518
765.500	470.678	80.011	19.993	103.790	19.495	26.105	0.529
766.000	470.928	80.010	19.992	103.794	19.497	25.992	0.500
766.500	471.198	80.010	19.993	103.796	19.497	25.956	0.502
767.000	471.458	80.010	19.994	103.800	19.497	25.956	0.525
767.500	471.691	80.009	19.994	103.799	19.495	26.140	0.511
768.000	471.961	80.010	19.992	103.794	19.495	26.154	0.498
768.500	472.210	80.010	19.992	103.797	19.490	26.485	0.511
769.000	472.430	80.009	19.994	103.801	19.495	26.120	0.494
769.500	472.678	80.009	19.994	103.803	19.496	26.024	0.468
770.000	472.987	80.008	19.992	103.804	19.495	26.152	0.513
770.500	473.251	80.008	19.994	103.806	19.496	26.052	0.565
771.000	473.481	80.009	19.994	103.802	19.495	26.134	0.533
771.500	473.778	80.008	19.992	103.798	19.494	26.221	0.511
772.000	474.010	80.008	19.995	103.797	19.495	26.124	0.528
772.500	474.268	80.009	19.993	103.800	19.495	26.100	0.509
773.000	474.519	80.009	19.994	103.803	19.497	25.957	0.499
773.500	474.801	80.008	19.993	103.808	19.494	26.198	0.521
774.000	475.064	80.010	19.993	103.813	19.494	26.177	0.539
774.500	475.356	80.009	19.994	103.816	19.496	26.090	0.550
775.000	475.592	80.010	19.993	103.819	19.495	26.098	0.542
775.500	475.838	80.009	19.994	103.819	19.497	25.961	0.505
776.000	476.106	80.008	19.992	103.819	19.500	25.766	0.498
776.500	476.360	80.008	19.996	103.819	19.495	26.123	0.518
777.000	476.638	80.008	19.995	103.819	19.493	26.260	0.527
777.500	476.876	80.009	19.994	103.815	19.494	26.177	0.524
778.000	477.183	80.009	19.994	103.809	19.497	25.980	0.531
778.500	477.411	80.009	19.994	103.803	19.496	26.076	0.541
779.000	477.663	80.009	19.994	103.797	19.496	26.061	0.508
779.500	477.898	80.009	19.994	103.796	19.498	25.934	0.483
780.000	478.158	80.009	19.994	103.801	19.498	25.917	0.490
780.501	478.461	80.008	19.994	103.803	19.495	26.095	0.529
781.000	478.731	80.009	19.994	103.805	19.496	26.087	0.568
781.500	478.928	80.010	19.995	103.807	19.497	26.017	0.520
782.000	479.229	80.008	19.994	103.802	19.497	26.005	0.482
782.500	479.451	80.008	19.994	103.796	19.494	26.197	0.510
783.000	479.715	80.009	19.996	103.794	19.498	25.949	0.505
783.500	479.999	80.009	19.994	103.796	19.498	25.934	0.518
784.000	480.251	80.009	19.994	103.798	19.503	25.598	0.542
784.500	480.505	80.007	19.994	103.804	19.499	25.846	0.521
785.000	480.802	80.010	19.994	103.811	19.504	25.473	0.528
785.500	481.048	80.009	19.994	103.818	19.502	25.637	0.547
786.000	481.325	80.010	19.994	103.820	19.499	25.833	0.533
786.500	481.592	80.010	19.994	103.821	19.499	25.838	0.533
787.000	481.836	80.009	19.994	103.820	19.499	25.871	0.527
787.500	482.093	80.008	19.995	103.819	19.500	25.811	0.506
788.000	482.334	80.010	19.994	103.814	19.503	25.573	0.499
788.500	482.593	80.010	19.994	103.811	19.499	25.857	0.499
789.000	482.896	80.010	19.993	103.811	19.504	25.523	0.532
789.500	483.130	80.010	19.993	103.810	19.502	25.640	0.550
790.000	483.422	80.009	19.994	103.810	19.499	25.881	0.531
790.500	483.659	80.009	19.994	103.815	19.503	25.587	0.528
791.000	483.913	80.009	19.994	103.816	19.503	25.565	0.510
791.500	484.159	80.009	19.994	103.815	19.504	25.526	0.495
792.000	484.447	80.008	19.993	103.815	19.505	25.389	0.517
792.500	484.697	80.009	19.994	103.813	19.505	25.408	0.536
793.000	484.972	80.010	19.993	103.813	19.507	25.293	0.531
793.500	485.222	80.009	19.992	103.815	19.507	25.295	0.525
794.001	485.484	80.010	19.993	103.817	19.506	25.347	0.519
794.501	485.757	80.008	19.993	103.820	19.510	25.102	0.524
795.000	486.010	80.008	19.992	103.820	19.509	25.110	0.530
795.500	486.262	80.008	19.993	103.815	19.510	25.105	0.515
796.000	486.516	80.008	19.994	103.814	19.509	25.146	0.506
796.500	486.788	80.009	19.994	103.811	19.510	25.075	0.516
797.000	487.068	80.008	19.993	103.810	19.510	25.054	0.539
797.500	487.273	80.008	19.995	103.813	19.510	25.045	0.519
798.000	487.548	80.008	19.993	103.817	19.510	25.063	0.483
798.500	487.810	80.009	19.994	103.814	19.512	24.906	0.508
799.000	488.049	80.008	19.994	103.813	19.514	24.773	0.518
799.500	488.336	80.008	19.993	103.815	19.514	24.821	0.513
800.000	488.565	80.007	19.994	103.814	19.516	24.670	0.521
800.500	488.832	80.009	19.994	103.809	19.511	25.024	0.506
801.000	489.075	80.007	19.994	103.808	19.512	24.900	0.503
801.500	489.366	80.009	19.993	103.806	19.517	24.590	0.522
802.000	489.622	80.009	19.993	103.804	19.513	24.843	0.541
802.500	489.872	80.008	19.993	103.800	19.518	24.528	0.526
803.000	490.191	80.007	19.992	103.802	19.518	24.517	0.537
803.500	490.429	80.008	19.994	103.801	19.519	24.413	0.563
804.000	490.694	80.007	19.996	103.801	19.521	24.307	0.530
804.500	490.907	80.008	19.995	103.803	19.522	24.244	0.490
805.000	491.164	80.007	19.994	103.808	19.521	24.319	0.474
805.500	491.428	80.005	19.996	103.812	19.521	24.263	0.495
806.000	491.678	80.006	19.995	103.819	19.527	23.904	0.518
806.500	491.948	80.007	19.995	103.822	19.525	24.011	0.517
807.000	492.222	80.007	19.994	103.816	19.526	23.927	0.532
807.500	492.454	80.006	19.995	103.809	19.526	23.936	0.524
808.000	492.763	80.008	19.995	103.802	19.527	23.873	0.523
808.500	493.006	80.008	19.994	103.800	19.528	23.786	0.547
809.000	493.272	80.008	19.994	103.802	19.528	23.805	0.530
809.500	493.524	80.007	19.994	103.806	19.527	23.837	0.513
810.000	493.782	80.008	19.995	103.807	19.530	23.642	0.514
810.500	494.027	80.009	19.995	103.807	19.530	23.658	0.507
811.000	494.320	80.006	19.993	103.803	19.532	23.547	0.520
811.500	494.565	80.008	19.995	103.800	19.534	23.344	0.538
812.000	494.855	80.009	19.995	103.798	19.535	23.299	0.536
812.500	495.112	80.009	19.994	103.800	19.534	23.371	0.541
813.000	495.344	80.009	19.994	103.799	19.537	23.161	0.518
813.500	495.639	80.009	19.994	103.797	19.538	23.090	0.508
814.001	495.892	80.009	19.994	103.793	19.536	23.206	0.537
814.501	496.084	80.010	19.994	103.791	19.539	23.007	0.496
815.000	496.347	80.009	19.996	103.792	19.541	22.903	0.450
815.500	496.619	80.009	19.993	103.794	19.542	22.806	0.495
816.000	496.924	80.009	19.994	103.796	19.544	22.671	0.557
816.500	497.165	80.009	19.994	103.804	19.540	22.930	0.562
817.000	497.414	80.009	19.994	103.809	19.544	22.686	0.518
817.500	497.683	80.009	19.994	103.813	19.546	22.508	0.504
818.000	497.972	80.010	19.993	103.818	19.546	22.561	0.537
818.500	498.171	80.010	19.994	103.816	19.547	22.434	0.523
819.000	498.434	80.009	19.993	103.808	19.548	22.383	0.475
819.500	498.708	80.011	19.994	103.802	19.553	22.035	0.499
820.000	498.930	80.009	19.994	103.798	19.550	22.284	0.516
820.500	499.255	80.012	19.993	103.795	19.552	22.137	0.522
821.000	499.494	80.010	19.994	103.795	19.552	22.097	0.556
821.500	499.706	80.010	19.995	103.796	19.553	22.023	0.508
822.000	499.981	80.010	19.993	103.794	19.551	22.212	0.469
822.500	500.255	80.009	19.993	103.790	19.554	21.975	0.518
823.000	500.526	80.009	19.994	103.788	19.555	21.935	0.547
823.500	500.763	80.011	19.993	103.791	19.557	21.778	0.527
824.000	501.025	80.011	19.994	103.793	19.558	21.683	0.504
824.500	501.265	80.009	19.995	103.793	19.560	21.553	0.501
825.000	501.534	80.010	19.993	103.794	19.559	21.587	0.506
825.500	501.773	80.009	19.993	103.792	19.558	21.659	0.508
826.000	502.053	80.010	19.993	103.787	19.560	21.528	0.514
826.500	502.320	80.010	19.994	103.784	19.562	21.404	0.533
827.000	502.547	80.010	19.995	103.784	19.565	21.221	0.520
827.500	502.832	80.010	19.994	103.784	19.564	21.267	0.503
828.000	503.078	80.011	19.994	103.787	19.564	21.278	0.522
828.500	503.334	80.010	19.993	103.795	19.566	21.137	0.517
829.000	503.596	80.010	19.993	103.802	19.566	21.094	0.510
829.500	503.882	80.010	19.994	103.802	19.569	20.941	0.532
830.000	504.134	80.010	19.993	103.804	19.570	20.855	0.543
830.500	504.386	80.010	19.993	103.805	19.572	20.698	0.521
831.000	504.629	80.009	19.994	103.804	19.571	20.785	0.500
831.500	504.895	80.011	19.993	103.804	19.576	20.422	0.502
832.000	505.187	80.011	19.995	103.805	19.574	20.545	0.533
832.500	505.438	80.009	19.994	103.808	19.576	20.425	0.551
833.000	505.651	80.010	19.994	103.812	19.575	20.505	0.504
833.500	505.924	80.011	19.992	103.811	19.579	20.213	0.475
834.000	506.160	80.009	19.994	103.813	19.579	20.196	0.498
834.500	506.410	80.011	19.995	103.819	19.578	20.258	0.497
835.000	506.698	80.010	19.994	103.818	19.583	19.899	0.512
835.500	506.949	80.011	19.994	103.814	19.583	19.928	0.538
836.000	507.203	80.011	19.993	103.809	19.583	19.957	0.522
836.500	507.439	80.010	19.993	103.802	19.585	19.753	0.497
837.000	507.675	80.012	19.993	103.797	19.588	19.592	0.481
837.500	507.955	80.012	19.994	103.794	19.588	19.559	0.494
838.000	508.207	80.011	19.995	103.792	19.587	19.629	0.524
838.500	508.461	80.011	19.994	103.791	19.591	19.385	0.519
839.000	508.725	80.012	19.993	103.791	19.591	19.397	0.512
839.500	508.961	80.012	19.993	103.789	19.592	19.323	0.509
840.000	509.219	80.012	19.994	103.786	19.593	19.201	0.497
840.500	509.472	80.012	19.994	103.785	19.594	19.145	0.502
841.000	509.744	80.011	19.994	103.785	19.593	19.206	0.518
841.500	510.008	80.012	19.994	103.783	19.596	19.040	0.530
842.000	510.246	80.011	19.993	103.783	19.601	18.660	0.519
842.500	510.500	80.012	19.994	103.782	19.603	18.526	0.497
843.000	510.764	80.011	19.994	103.781	19.597	18.941	0.505
843.500	511.026	80.012	19.993	103.780	19.601	18.675	0.522
844.000	511.258	80.012	19.994	103.780	19.602	18.596	0.510
844.500	511.558	80.012	19.995	103.780	19.600	18.725	0.513
845.000	511.768	80.012	19.993	103.781	19.601	18.660	0.521
845.500	512.045	80.012	19.994	103.781	19.601	18.673	0.499
846.000	512.320	80.013	19.993	103.781	19.606	18.316	0.519
846.500	512.573	80.012	19.993	103.782	19.604	18.421	0.540
847.000	512.770	80.011	19.994	103.783	19.607	18.234	0.489
847.500	513.026	80.010	19.993	103.784	19.609	18.077	0.452
848.000	513.319	80.012	19.992	103.787	19.607	18.220	0.501
848.500	513.568	80.010	19.994	103.787	19.607	18.239	0.545
849.000	513.881	80.013	19.993	103.788	19.605	18.361	0.551
849.500	514.138	80.011	19.994	103.786	19.611	17.940	0.566
850.000	514.412	80.011	19.993	103.785	19.609	18.112	0.551
850.500	514.664	80.012	19.993	103.781	19.614	17.711	0.529
851.000	514.913	80.010	19.994	103.779	19.613	17.788	0.514
851.500	515.180	80.011	19.994	103.777	19.614	17.735	0.509
852.000	515.450	80.010	19.993	103.777	19.614	17.737	0.527
852.500	515.719	80.010	19.994	103.777	19.614	17.741	0.538
853.000	516.008	80.010	19.993	103.778	19.616	17.624	0.548
853.500	516.237	80.009	19.993	103.780	19.617	17.535	0.538
854.000	516.507	80.011	19.994	103.781	19.617	17.547	0.509
854.500	516.735	80.010	19.994	103.782	19.617	17.547	0.499
855.001	517.051	80.011	19.995	103.783	19.619	17.397	0.521
855.500	517.245	80.009	19.993	103.783	19.617	17.512	0.527
856.000	517.545	80.009	19.993	103.784	19.620	17.321	0.502
856.500	517.817	80.011	19.992	103.784	19.621	17.267	0.533
857.000	518.050	80.009	19.993	103.784	19.620	17.340	0.538
857.500	518.318	80.010	19.994	103.784	19.620	17.323	0.503
858.000	518.575	80.010	19.992	103.785	19.626	16.885	0.513
858.500	518.793	80.010	19.992	103.785	19.624	17.043	0.500
859.000	519.072	80.011	19.993	103.785	19.620	17.333	0.486
859.500	519.305	80.010	19.993	103.785	19.623	17.092	0.505
860.000	519.593	80.010	19.994	103.785	19.626	16.916	0.517
860.500	519.832	80.010	19.994	103.785	19.626	16.926	0.524
861.000	520.086	80.009	19.993	103.786	19.626	16.889	0.510
861.500	520.370	80.011	19.993	103.782	19.625	16.968	0.516
862.000	520.575	80.009	19.994	103.782	19.624	17.016	0.513
862.500	520.895	80.010	19.993	103.782	19.629	16.692	0.507
863.000	521.138	80.008	19.993	103.782	19.632	16.497	0.545
863.500	521.412	80.009	19.994	103.781	19.632	16.507	0.540
864.000	521.663	80.009	19.995	103.784	19.631	16.572	0.520
864.500	521.906	80.009	19.995	103.785	19.629	16.661	0.509
865.000	522.146	80.010	19.994	103.785	19.630	16.617	0.489
865.500	522.394	80.009	19.994	103.786	19.634	16.328	0.486
866.000	522.674	80.009	19.994	103.786	19.635	16.270	0.508
866.500	522.905	80.008	19.994	103.784	19.634	16.357	0.520
867.000	523.193	80.010	19.995	103.782	19.635	16.266	0.515
867.500	523.443	80.009	19.993	103.781	19.637	16.143	0.528
868.000	523.673	80.010	19.993	103.781	19.635	16.294	0.509
868.500	523.934	80.010	19.994	103.782	19.636	16.230	0.486
869.000	524.184	80.010	19.992	103.783	19.638	16.043	0.501
869.500	524.406	80.011	19.995	103.784	19.638	16.050	0.491
870.000	524.703	80.009	19.994	103.783	19.639	15.975	0.495
870.500	524.933	80.010	19.993	103.783	19.638	16.034	0.523
871.000	525.204	80.009	19.993	103.783	19.640	15.919	0.514
871.501	525.431	80.007	19.994	103.783	19.639	16.009	0.499
872.001	525.696	80.011	19.994	103.784	19.642	15.780	0.495
872.500	525.962	80.010	19.994	103.784	19.641	15.876	0.512
873.000	526.197	80.008	19.994	103.784	19.646	15.495	0.516
873.500	526.408	80.009	19.993	103.783	19.644	15.599	0.474
874.000	526.690	80.008	19.995	103.781	19.644	15.611	0.469
874.500	526.961	80.010	19.994	103.781	19.644	15.659	0.523
875.000	527.227	80.008	19.993	103.781	19.648	15.379	0.546
875.500	527.476	80.008	19.995	103.781	19.646	15.464	0.526
876.000	527.714	80.008	19.994	103.782	19.647	15.446	0.501
876.500	527.990	80.010	19.993	103.784	19.649	15.280	0.500
877.000	528.243	80.008	19.994	103.784	19.650	15.205	0.521
877.500	528.470	80.008	19.994	103.785	19.645	15.548	0.504
878.000	528.722	80.009	19.994	103.785	19.650	15.242	0.480
878.500	528.998	80.009	19.994	103.786	19.650	15.209	0.504
879.000	529.246	80.008	19.995	103.786	19.649	15.313	0.526
879.500	529.510	80.009	19.995	103.786	19.652	15.077	0.518
880.000	529.758	80.009	19.994	103.786	19.654	14.899	0.512
880.500	529.976	80.009	19.993	103.785	19.654	14.955	0.489
881.000	530.277	80.007	19.993	103.782	19.652	15.096	0.492
881.500	530.511	80.009	19.994	103.782	19.656	14.820	0.527
882.000	530.758	80.010	19.995	103.781	19.653	15.009	0.508
882.500	531.035	80.007	19.994	103.780	19.653	15.025	0.503
883.000	531.293	80.008	19.994	103.780	19.657	14.720	0.529
883.500	531.572	80.008	19.994	103.783	19.656	14.809	0.536
884.000	531.807	80.008	19.995	103.783	19.655	14.875	0.526
884.500	532.076	80.008	19.994	103.783	19.657	14.685	0.509
885.000	532.344	80.008	19.994	103.785	19.657	14.711	0.520
885.500	532.584	80.009	19.995	103.786	19.657	14.742	0.522
886.000	532.837	80.008	19.994	103.784	19.656	14.753	0.500
886.500	533.109	80.009	19.994	103.783	19.659	14.541	0.509
887.000	533.343	80.009	19.993	103.781	19.657	14.699	0.516
887.500	533.620	80.010	19.993	103.779	19.657	14.704	0.509
888.000	533.912	80.009	19.995	103.778	19.659	14.586	0.539
888.500	534.134	80.008	19.994	103.779	19.657	14.710	0.541
889.000	534.398	80.009	19.994	103.780	19.661	14.465	0.500
889.500	534.633	80.009	19.994	103.780	19.658	14.670	0.493
890.000	534.875	80.008	19.994	103.779	19.659	14.564	0.488
890.500	535.198	80.009	19.994	103.774	19.659	14.603	0.521
891.000	535.432	80.008	19.993	103.772	19.663	14.316	0.561
891.500	535.695	80.009	19.994	103.772	19.662	14.385	0.528
892.000	535.922	80.010	19.993	103.771	19.661	14.462	0.494
892.500	536.220	80.010	19.994	103.770	19.661	14.427	0.507
893.000	536.458	80.009	19.995	103.771	19.664	14.240	0.531
893.500	536.729	80.011	19.994	103.765	19.662	14.344	0.522
894.000	536.959	80.010	19.994	103.762	19.661	14.430	0.505
894.500	537.222	80.009	19.994	103.763	19.662	14.343	0.497
895.000	537.484	80.009	19.995	103.766	19.663	14.280	0.509
895.500	537.765	80.010	19.994	103.769	19.662	14.332	0.534
896.000	537.993	80.010	19.994	103.776	19.664	14.191	0.526
896.500	538.248	80.011	19.994	103.778	19.663	14.259	0.496
897.000	538.498	80.011	19.993	103.777	19.661	14.439	0.494
897.500	538.730	80.009	19.994	103.776	19.663	14.329	0.493
898.000	538.993	80.010	19.994	103.775	19.662	14.344	0.489
898.500	539.308	80.009	19.994	103.773	19.663	14.274	0.537
899.000	539.556	80.010	19.994	103.769	19.664	14.197	0.571
899.500	539.766	80.011	19.995	103.769	19.665	14.177	0.511
900.000	540.019	80.011	19.995	103.770	19.663	14.278	0.460
900.500	540.310	80.010	19.995	103.773	19.665	14.137	0.503
901.000	540.575	80.012	19.994	103.776	19.664	14.244	0.550
901.500	540.811	80.010	19.994	103.780	19.664	14.188	0.529
902.000	541.084	80.010	19.993	103.780	19.665	14.125	0.504
902.500	541.344	80.009	19.995	103.780	19.667	13.997	0.521
903.000	541.582	80.010	19.995	103.778	19.667	14.036	0.516
903.500	541.885	80.011	19.995	103.777	19.666	14.076	0.519
904.000	542.089	80.011	19.994	103.775	19.664	14.200	0.524
904.500	542.379	80.010	19.996	103.775	19.669	13.897	0.500
905.000	542.669	80.010	19.993	103.773	19.666	14.082	0.537
905.500	542.920	80.010	19.995	103.768	19.666	14.076	0.561
906.000	543.178	80.010	19.995	103.770	19.668	13.919	0.525
906.500	543.411	80.010	19.994	103.772	19.666	14.065	0.500
907.000	543.656	80.010	19.994	103.773	19.668	13.974	0.485
907.500	543.944	80.010	19.994	103.775	19.666	14.085	0.506
908.000	544.205	80.011	19.994	103.780	19.665	14.124	0.541
908.500	544.407	80.011	19.994	103.780	19.667	14.004	0.506
909.000	544.696	80.010	19.995	103.778	19.666	14.054	0.477
909.500	544.955	80.010	19.995	103.772	19.667	14.011	0.520
910.000	545.212	80.010	19.995	103.768	19.667	14.031	0.532
910.500	545.473	80.011	19.994	103.765	19.668	13.966	0.518
911.000	545.717	80.010	19.994	103.760	19.667	14.033	0.512
911.501	545.961	80.011	19.994	103.757	19.666	14.055	0.496
912.000	546.240	80.011	19.995	103.761	19.664	14.192	0.505
912.500	546.482	80.010	19.995	103.765	19.666	14.056	0.522
913.000	546.744	80.009	19.995	103.768	19.666	14.109	0.513
913.500	547.000	80.009	19.994	103.772	19.669	13.891	0.511
914.000	547.286	80.009	19.994	103.776	19.669	13.895	0.530
914.500	547.527	80.010	19.994	103.777	19.666	14.067	0.534
915.000	547.803	80.010	19.994	103.777	19.666	14.055	0.522
915.500	548.061	80.010	19.994	103.778	19.667	14.011	0.526
916.000	548.332	80.012	19.993	103.774	19.667	14.003	0.531
916.500	548.591	80.010	19.994	103.771	19.665	14.123	0.529
917.000	548.839	80.011	19.994	103.768	19.669	13.844	0.518
917.500	549.089	80.011	19.995	103.764	19.669	13.890	0.503
918.000	549.372	80.011	19.993	103.765	19.669	13.897	0.516
918.500	549.652	80.011	19.993	103.769	19.668	13.922	0.548
919.000	549.890	80.010	19.994	103.772	19.664	14.256	0.540
919.500	550.136	80.011	19.994	103.773	19.667	14.018	0.501
920.000	550.390	80.009	19.993	103.771	19.667	13.988	0.492
920.500	550.673	80.009	19.993	103.764	19.664	14.210	0.519
921.000	550.900	80.011	19.994	103.759	19.665	14.183	0.524
921.500	551.179	80.012	19.993	103.757	19.663	14.260	0.508
922.000	551.425	80.010	19.993	103.755	19.662	14.349	0.515
922.500	551.692	80.012	19.993	103.760	19.664	14.237	0.519
923.000	551.958	80.011	19.993	103.766	19.664	14.202	0.523
923.501	552.196	80.011	19.993	103.771	19.666	14.109	0.518
924.000	552.462	80.011	19.995	103.774	19.665	14.141	0.504
924.500	552.703	80.010	19.994	103.778	19.668	13.907	0.506
925.000	552.986	80.011	19.993	103.780	19.667	13.977	0.516
925.500	553.260	80.013	19.993	103.778	19.667	13.990	0.540
926.000	553.493	80.012	19.993	103.779	19.668	13.971	0.531
926.500	553.761	80.012	19.994	103.779	19.667	14.010	0.504
927.000	554.018	80.011	19.993	103.779	19.670	13.834	0.514
927.500	554.282	80.011	19.993	103.780	19.670	13.768	0.523
928.000	554.511	80.012	19.992	103.782	19.668	13.971	0.507
928.500	554.777	80.012	19.993	103.780	19.670	13.813	0.494
929.000	555.036	80.011	19.994	103.777	19.673	13.560	0.510
929.500	555.315	80.012	19.994	103.777	19.671	13.760	0.531
930.000	555.573	80.011	19.993	103.777	19.666	14.107	0.537
930.500	555.843	80.012	19.993	103.777	19.670	13.808	0.533
931.000	556.118	80.011	19.993	103.780	19.670	13.806	0.537
931.500	556.371	80.011	19.993	103.783	19.670	13.822	0.537
932.000	556.609	80.012	19.994	103.783	19.667	13.990	0.509
932.500	556.837	80.011	19.992	103.782	19.671	13.767	0.479
933.000	557.141	80.011	19.993	103.783	19.668	13.938	0.499
933.500	557.356	80.011	19.992	103.783	19.667	14.015	0.526
934.000	557.642	80.010	19.993	103.783	19.666	14.109	0.510
934.500	557.877	80.010	19.994	103.779	19.667	14.021	0.511
935.000	558.129	80.009	19.993	103.772	19.669	13.863	0.504
935.500	558.407	80.009	19.993	103.768	19.668	13.961	0.508
936.000	558.651	80.008	19.993	103.768	19.668	13.974	0.526
936.500	558.861	80.009	19.992	103.766	19.667	13.996	0.489
937.000	559.119	80.009	19.993	103.770	19.667	14.035	0.461
937.500	559.427	80.009	19.994	103.775	19.667	13.979	0.516
938.000	559.701	80.008	19.992	103.779	19.668	13.947	0.574
938.500	559.995	80.008	19.993	103.780	19.667	14.032	0.576
939.000	560.261	80.010	19.993	103.782	19.670	13.808	0.564
939.500	560.473	80.009	19.992	103.781	19.667	14.013	0.518
940.000	560.765	80.009	19.994	103.783	19.669	13.897	0.491
940.500	560.997	80.008	19.993	103.781	19.670	13.816	0.514
941.000	561.278	80.008	19.993	103.775	19.669	13.861	0.518
941.500	561.556	80.010	19.993	103.775	19.671	13.709	0.536
942.000	561.785	80.009	19.993	103.777	19.671	13.753	0.534
942.500	562.047	80.008	19.993	103.777	19.667	14.012	0.499
943.000	562.328	80.009	19.994	103.780	19.672	13.648	0.517
943.500	562.580	80.009	19.993	103.783	19.671	13.727	0.538
944.000	562.821	80.010	19.993	103.784	19.671	13.763	0.513
944.500	563.070	80.010	19.993	103.781	19.670	13.788	0.492
945.000	563.349	80.010	19.994	103.779	19.669	13.877	0.509
945.500	563.579	80.010	19.993	103.779	19.672	13.689	0.518
946.000	563.861	80.009	19.994	103.781	19.672	13.670	0.511
946.500	564.112	80.010	19.993	103.779	19.672	13.637	0.523
947.000	564.354	80.009	19.994	103.779	19.673	13.577	0.513
947.500	564.602	80.009	19.994	103.780	19.670	13.808	0.491
948.000	564.899	80.009	19.993	103.774	19.674	13.554	0.518
948.500	565.164	80.009	19.993	103.773	19.673	13.598	0.554
949.000	565.378	80.010	19.993	103.775	19.673	13.562	0.520
949.500	565.678	80.009	19.993	103.776	19.675	13.479	0.496
950.000	565.908	80.011	19.993	103.775	19.676	13.373	0.522
950.500	566.182	80.009	19.992	103.780	19.675	13.417	0.517
951.000	566.446	80.010	19.993	103.779	19.675	13.467	0.521
951.500	566.689	80.010	19.993	103.779	19.676	13.401	0.523
952.000	566.942	80.010	19.994	103.779	19.672	13.648	0.501
952.500	567.238	80.010	19.994	103.773	19.674	13.547	0.523
953.000	567.461	80.010	19.993	103.770	19.672	13.657	0.534
953.500	567.748	80.010	19.993	103.769	19.673	13.586	0.514
954.000	567.977	80.010	19.993	103.764	19.672	13.638	0.513
954.500	568.266	80.011	19.993	103.765	19.674	13.525	0.517
955.000	568.520	80.010	19.993	103.770	19.675	13.447	0.531
955.501	568.788	80.011	19.993	103.773	19.673	13.584	0.533
956.001	569.024	80.011	19.993	103.775	19.675	13.455	0.513
956.500	569.270	80.011	19.992	103.779	19.675	13.454	0.493
957.000	569.517	80.010	19.992	103.780	19.674	13.539	0.488
957.500	569.798	80.010	19.994	103.779	19.675	13.462	0.510
958.000	570.077	80.009	19.993	103.779	19.677	13.336	0.544
958.500	570.302	80.010	19.993	103.779	19.676	13.361	0.532
959.000	570.558	80.009	19.994	103.778	19.675	13.436	0.493
959.500	570.851	80.010	19.993	103.779	19.675	13.473	0.515
960.000	571.089	80.012	19.993	103.781	19.680	13.087	0.540
960.500	571.343	80.010	19.994	103.780	19.675	13.414	0.511
961.000	571.599	80.011	19.993	103.780	19.677	13.331	0.501
961.500	571.847	80.010	19.993	103.779	19.674	13.548	0.507
962.000	572.117	80.010	19.993	103.777	19.675	13.419	0.511
962.500	572.400	80.010	19.992	103.777	19.677	13.327	0.536
963.000	572.660	80.010	19.993	103.776	19.677	13.304	0.548
963.500	572.909	80.009	19.993	103.773	19.678	13.204	0.526
964.000	573.190	80.010	19.993	103.774	19.678	13.224	0.520
964.500	573.414	80.010	19.994	103.775	19.677	13.324	0.518
965.000	573.689	80.009	19.993	103.771	19.677	13.277	0.502
965.500	573.956	80.008	19.993	103.768	19.676	13.353	0.521
966.000	574.241	80.008	19.993	103.770	19.679	13.186	0.547
966.500	574.482	80.008	19.993	103.771	19.676	13.368	0.539
967.000	574.698	80.009	19.994	103.772	19.679	13.137	0.492
967.500	575.023	80.009	19.993	103.771	19.678	13.228	0.499
968.000	575.267	80.009	19.993	103.770	19.680	13.129	0.555
968.500	575.512	80.009	19.994	103.768	19.679	13.203	0.529
969.000	575.752	80.008	19.994	103.766	19.679	13.135	0.487
969.500	576.017	80.008	19.993	103.763	19.678	13.218	0.495
970.000	576.299	80.009	19.994	103.764	19.677	13.321	0.526
970.500	576.510	80.008	19.994	103.762	19.679	13.151	0.520
971.000	576.758	80.007	19.995	103.761	19.679	13.175	0.476
971.500	577.044	80.008	19.994	103.759	19.679	13.132	0.496
972.000	577.305	80.008	19.994	103.759	19.679	13.137	0.540
972.500	577.546	80.009	19.994	103.761	19.677	13.293	0.525
973.000	577.819	80.009	19.995	103.769	19.678	13.262	0.508
973.500	578.079	80.008	19.994	103.772	19.682	12.975	0.524
974.000	578.328	80.009	19.994	103.769	19.678	13.254	0.522
974.500	578.531	80.009	19.994	103.770	19.682	12.950	0.480
975.000	578.846	80.011	19.995	103.765	19.680	13.071	0.484
975.500	579.061	80.010	19.995	103.760	19.682	12.939	0.524
976.000	579.320	80.010	19.994	103.759	19.680	13.118	0.502
976.500	579.591	80.009	19.994	103.762	19.681	13.035	0.502
977.000	579.828	80.011	19.993	103.766	19.681	13.030	0.519
977.500	580.116	80.011	19.994	103.772	19.681	13.056	0.517
978.000	580.356	80.011	19.994	103.776	19.682	12.956	0.527
978.500	580.612	80.010	19.993	103.778	19.684	12.812	0.512
979.000	580.880	80.011	19.994	103.777	19.681	12.991	0.510
979.500	581.129	80.010	19.992	103.776	19.685	12.768	0.520
980.000	581.367	80.012	19.994	103.776	19.683	12.882	0.502
980.500	581.646	80.010	19.994	103.774	19.686	12.682	0.502
981.000	581.870	80.011	19.993	103.771	19.687	12.615	0.510
981.500	582.105	80.011	19.993	103.766	19.688	12.522	0.481
982.000	582.385	80.009	19.994	103.759	19.686	12.690	0.487
982.500	582.632	80.010	19.994	103.753	19.689	12.496	0.521
983.000	582.879	80.010	19.993	103.747	19.686	12.676	0.510
983.500	583.168	80.010	19.993	103.747	19.687	12.583	0.515
984.000	583.419	80.011	19.994	103.755	19.687	12.587	0.538
984.500	583.623	80.011	19.994	103.763	19.687	12.578	0.497
985.000	583.905	80.009	19.994	103.769	19.689	12.467	0.471
985.500	584.140	80.010	19.994	103.776	19.690	12.361	0.502
986.000	584.408	80.010	19.995	103.774	19.689	12.433	0.510
986.500	584.639	80.011	19.994	103.767	19.690	12.392	0.501
987.000	584.874	80.009	19.994	103.763	19.689	12.493	0.483
987.500	585.192	80.010	19.994	103.761	19.688	12.564	0.509
988.000	585.437	80.009	19.993	103.755	19.689	12.433	0.558
988.500	585.700	80.010	19.993	103.757	19.690	12.395	0.535
989.000	585.941	80.010	19.994	103.763	19.690	12.388	0.506
989.500	586.198	80.008	19.994	103.767	19.689	12.484	0.501
990.000	586.404	80.010	19.993	103.769	19.691	12.314	0.480
990.500	586.666	80.009	19.994	103.769	19.690	12.404	0.465
991.001	586.915	80.009	19.994	103.769	19.691	12.340	0.489
991.500	587.164	80.009	19.994	103.765	19.692	12.271	0.505
992.000	587.407	80.010	19.993	103.762	19.691	12.299	0.496
992.500	587.661	80.010	19.994	103.762	19.692	12.274	0.494
993.000	587.939	80.009	19.994	103.765	19.692	12.275	0.514
993.500	588.203	80.009	19.994	103.768	19.692	12.234	0.537
994.000	588.464	80.011	19.993	103.773	19.697	11.912	0.534
994.500	588.707	80.009	19.994	103.776	19.695	12.006	0.515
995.000	588.959	80.010	19.994	103.775	19.696	11.938	0.499
995.500	589.208	80.009	19.995	103.776	19.696	11.981	0.498
996.000	589.499	80.009	19.994	103.772	19.695	12.031	0.521
996.500	589.751	80.009	19.994	103.766	19.698	11.853	0.541
997.000	590.016	80.009	19.994	103.760	19.696	11.938	0.530
997.500	590.247	80.009	19.993	103.758	19.695	12.032	0.507
998.000	590.504	80.009	19.994	103.758	19.697	11.902	0.491
998.500	590.773	80.010	19.995	103.759	19.698	11.817	0.507
999.000	591.010	80.009	19.994	103.763	19.696	11.940	0.516
999.500	591.269	80.010	19.994	103.768	19.698	11.815	0.501
1000.000	591.525	80.011	19.994	103.768	19.696	11.969	0.506
1000.500	591.783	80.008	19.993	103.768	19.698	11.831	0.515
1001.000	592.040	80.009	19.994	103.765	19.699	11.781	0.514
1001.500	592.265	80.009	19.995	103.760	19.701	11.596	0.498
1002.000	592.537	80.009	19.994	103.757	19.701	11.648	0.489
1002.500	592.749	80.009	19.993	103.757	19.698	11.804	0.491
1003.000	593.036	80.009	19.993	103.755	19.703	11.462	0.492
1003.500	593.286	80.010	19.994	103.756	19.705	11.350	0.518
1004.000	593.552	80.009	19.994	103.757	19.704	11.375	0.526
1004.500	593.817	80.010	19.994	103.757	19.703	11.508	0.523
1005.000	594.070	80.010	19.994	103.754	19.703	11.450	0.525
1005.500	594.324	80.010	19.993	103.751	19.703	11.468	0.513
1006.000	594.585	80.010	19.994	103.752	19.706	11.254	0.510
1006.500	594.842	80.011	19.993	103.751	19.704	11.414	0.516
1007.000	595.111	80.010	19.994	103.749	19.704	11.435	0.522
1007.500	595.387	80.010	19.993	103.750	19.706	11.280	0.536
1008.000	595.631	80.010	19.992	103.750	19.707	11.215	0.533
1008.500	595.905	80.011	19.994	103.747	19.706	11.251	0.519
1009.000	596.133	80.011	19.993	103.750	19.707	11.203	0.510
1009.500	596.404	80.011	19.993	103.750	19.708	11.122	0.500
1010.000	596.634	80.011	19.993	103.749	19.709	11.088	0.500
1010.500	596.903	80.010	19.994	103.749	19.709	11.088	0.500
1011.000	597.169	80.010	19.993	103.751	19.707	11.175	0.517
1011.500	597.410	80.010	19.992	103.754	19.708	11.121	0.521
1012.000	597.664	80.011	19.993	103.755	19.708	11.125	0.501
1012.500	597.949	80.011	19.993	103.757	19.711	10.893	0.517
1013.000	598.179	80.010	19.993	103.759	19.712	10.810	0.527
1013.500	598.439	80.011	19.993	103.757	19.710	10.970	0.503
1014.000	598.659	80.010	19.993	103.751	19.711	10.887	0.485
1014.500	598.970	80.011	19.993	103.751	19.713	10.768	0.505
1015.000	599.214	80.010	19.993	103.749	19.712	10.820	0.543
1015.500	599.468	80.010	19.992	103.747	19.711	10.908	0.527
1016.000	599.728	80.012	19.992	103.747	19.712	10.846	0.506
1016.500	600.002	80.010	19.994	103.747	19.712	10.873	0.524
1017.000	600.252	80.010	19.993	103.747	19.712	10.808	0.529
1017.500	600.504	80.009	19.993	103.748	19.711	10.925	0.513
1018.000	600.728	80.010	19.993	103.747	19.710	10.960	0.489
1018.500	601.032	80.008	19.994	103.747	19.711	10.893	0.502
1019.000	601.270	80.009	19.993	103.746	19.712	10.831	0.535
1019.500	601.516	80.009	19.993	103.744	19.711	10.879	0.513
1020.000	601.766	80.009	19.993	103.744	19.712	10.836	0.490
1020.500	602.071	80.009	19.994	103.745	19.712	10.850	0.526
1021.000	602.295	80.009	19.994	103.748	19.715	10.636	0.542
1021.500	602.555	80.008	19.994	103.749	19.717	10.524	0.506
1022.000	602.804	80.010	19.993	103.749	19.715	10.601	0.496
1022.500	603.038	80.010	19.993	103.750	19.714	10.682	0.496
1023.000	603.316	80.010	19.992	103.749	19.717	10.476	0.497
1023.500	603.560	80.010	19.993	103.745	19.714	10.671	0.517
1024.000	603.823	80.008	19.992	103.744	19.715	10.655	0.515
1024.501	604.057	80.009	19.993	103.744	19.717	10.463	0.502
1025.001	604.310	80.009	19.993	103.745	19.716	10.528	0.492
1025.500	604.598	80.010	19.993	103.746	19.716	10.536	0.514
1026.000	604.839	80.009	19.994	103.746	19.716	10.569	0.535
1026.500	605.111	80.010	19.993	103.745	19.715	10.628	0.521
1027.000	605.323	80.009	19.993	103.745	19.717	10.482	0.498
1027.500	605.581	80.009	19.993	103.744	19.718	10.397	0.477
1028.000	605.798	80.008	19.993	103.744	19.723	10.093	0.473
1028.500	606.112	80.009	19.994	103.744	19.717	10.488	0.503
1029.000	606.361	80.009	19.993	103.743	19.719	10.326	0.547
1029.500	606.575	80.010	19.994	103.743	19.719	10.329	0.513
1030.000	606.822	80.009	19.993	103.742	19.719	10.371	0.462
1030.500	607.110	80.009	19.994	103.740	19.720	10.294	0.498
1031.000	607.340	80.010	19.994	103.740	19.723	10.035	0.527
1031.500	607.610	80.011	19.993	103.740	19.722	10.121	0.509
1032.000	607.854	80.009	19.994	103.737	19.720	10.275	0.507
1032.501	608.102	80.010	19.994	103.738	19.724	9.967	0.503
1033.001	608.335	80.010	19.994	103.740	19.725	9.909	0.487
1033.501	608.596	80.010	19.993	103.740	19.723	10.087	0.487
1034.001	608.871	80.010	19.994	103.740	19.728	9.699	0.515
1034.500	609.112	80.010	19.994	103.743	19.728	9.682	0.526
1035.001	609.398	80.010	19.994	103.743	19.726	9.844	0.521
1035.501	609.639	80.009	19.994	103.744	19.726	9.834	0.527
1036.000	609.903	80.010	19.994	103.745	19.730	9.553	0.516
