Repository: ulfsri/fsri_materials_database

# Materials and Products Database

## 01_Data

Raw data generated from each apparatus are included here in plain-text format. The data is organized first by material, next by the short name of test apparatus used, and where applicable additional filtering by test settings.

### material.json

Each material directory contains a json file of the same name as the material. This file links the data stored in the repository as well as data and graphs produced by the accompanying scripts (__02_Scripts__) to the respective landing page for the material on the front-end website.

File: 01_Data/Polyisocyanurate_Foam_Board/MCC/Polyisocyanurate_Foam_Board_MCC_30K_min_220214_R3.txt (part 3 of 4)
T Correction Coefficients:	0	1.024463	0
Time Shift (s):	14
*
Time (s)	Temperature (C)	N2 flow rate (cc/min)	O2 flow rate (cc/min)	Flow Rate (cc/min)	Oxygen (%)	HRR (W/g)	Heating rate (C/s)
693.000	429.235	80.003	19.997	103.834	19.880	21.195	0.512
693.500	429.476	80.017	19.991	103.834	19.884	20.925	0.528
694.000	429.738	79.999	19.994	103.839	19.884	20.959	0.513
694.500	429.943	79.992	19.998	103.839	19.883	21.023	0.485
695.000	430.208	80.007	19.999	103.835	19.884	20.963	0.469
695.500	430.456	80.015	19.989	103.835	19.883	21.008	0.491
696.000	430.708	80.004	19.993	103.836	19.886	20.760	0.506
696.500	430.996	80.005	19.993	103.833	19.884	20.960	0.520
697.000	431.183	80.004	19.993	103.835	19.888	20.685	0.508
697.500	431.465	80.005	19.990	103.838	19.889	20.572	0.472
698.000	431.739	80.003	19.994	103.840	19.888	20.625	0.512
698.500	431.982	80.005	19.996	103.839	19.891	20.420	0.536
699.000	432.227	80.001	19.998	103.838	19.892	20.404	0.502
699.500	432.504	80.004	19.996	103.834	19.889	20.590	0.505
700.000	432.750	80.002	19.998	103.833	19.887	20.706	0.523
700.500	432.989	80.004	19.998	103.831	19.890	20.536	0.504
701.000	433.253	80.006	19.994	103.830	19.891	20.430	0.494
701.500	433.511	80.005	19.993	103.836	19.890	20.516	0.513
702.000	433.770	80.006	19.994	103.839	19.892	20.338	0.520
702.500	434.044	80.006	19.995	103.839	19.894	20.260	0.525
703.000	434.285	80.004	19.992	103.838	19.894	20.239	0.524
703.500	434.572	80.007	19.994	103.840	19.891	20.429	0.521
704.000	434.846	80.008	19.994	103.834	19.890	20.519	0.544
704.500	435.095	80.013	19.995	103.832	19.893	20.320	0.542
705.000	435.331	80.007	19.993	103.834	19.894	20.248	0.504
705.500	435.588	80.009	19.990	103.834	19.892	20.362	0.489
706.000	435.847	80.015	19.986	103.835	19.894	20.232	0.504
706.500	436.083	80.005	19.994	103.838	19.892	20.351	0.505
707.000	436.347	80.008	19.986	103.839	19.893	20.275	0.497
707.500	436.612	80.005	19.992	103.841	19.892	20.392	0.515
708.000	436.859	80.007	19.991	103.845	19.894	20.245	0.521
708.500	437.119	80.009	19.992	103.845	19.898	19.952	0.510
709.000	437.370	80.007	19.991	103.847	19.895	20.141	0.509
709.500	437.617	80.007	19.991	103.849	19.895	20.146	0.505
710.000	437.899	80.007	19.991	103.848	19.896	20.107	0.513
710.500	438.143	80.005	19.995	103.849	19.897	20.013	0.527
711.000	438.430	79.998	20.005	103.849	19.895	20.158	0.529
711.500	438.660	80.002	19.994	103.842	19.897	19.986	0.524
712.000	438.947	80.008	19.989	103.839	19.897	20.050	0.517
712.500	439.222	80.010	19.993	103.837	19.897	20.029	0.540
713.000	439.446	80.006	19.992	103.835	19.898	19.974	0.531
713.500	439.712	80.005	19.989	103.839	19.897	20.009	0.495
714.000	439.966	80.012	19.988	103.848	19.895	20.181	0.505
714.500	440.231	80.006	19.993	103.855	19.896	20.082	0.519
715.000	440.485	80.008	19.994	103.862	19.898	19.959	0.519
715.500	440.746	80.008	19.994	103.867	19.899	19.894	0.516
716.000	441.012	80.003	19.996	103.865	19.898	19.920	0.521
716.500	441.283	80.008	19.995	103.859	19.899	19.899	0.532
717.000	441.549	80.010	19.993	103.855	19.900	19.797	0.537
717.500	441.753	80.007	19.994	103.852	19.901	19.754	0.503
718.000	441.998	80.006	19.995	103.847	19.900	19.818	0.460
718.500	442.261	80.007	19.995	103.845	19.902	19.685	0.479
719.000	442.509	80.010	19.992	103.844	19.899	19.843	0.510
719.500	442.743	80.005	19.994	103.841	19.898	19.920	0.497
720.000	443.028	80.009	19.990	103.837	19.899	19.907	0.501
720.500	443.283	80.004	19.994	103.836	19.899	19.878	0.529
721.000	443.539	80.004	19.995	103.833	19.899	19.890	0.525
721.500	443.765	80.005	19.993	103.834	19.899	19.857	0.496
722.000	444.023	80.001	19.994	103.837	19.898	19.942	0.483
722.500	444.261	80.003	19.995	103.836	19.895	20.175	0.490
723.000	444.531	80.005	19.995	103.834	19.896	20.094	0.502
723.500	444.799	80.005	19.993	103.836	19.896	20.099	0.523
724.000	445.059	80.003	19.993	103.836	19.895	20.176	0.533
724.500	445.298	80.004	19.999	103.833	19.897	20.036	0.513
725.000	445.577	80.006	19.990	103.834	19.893	20.271	0.509
725.500	445.840	80.008	19.995	103.836	19.895	20.160	0.530
726.000	446.082	80.002	19.994	103.835	19.895	20.129	0.523
726.500	446.333	80.007	19.993	103.835	19.893	20.274	0.499
727.000	446.576	80.006	19.994	103.837	19.894	20.240	0.493
727.500	446.832	80.010	19.997	103.839	19.894	20.219	0.496
728.000	447.079	80.002	19.995	103.840	19.891	20.415	0.501
728.500	447.320	79.996	19.994	103.837	19.894	20.250	0.496
729.000	447.585	80.006	19.993	103.836	19.891	20.455	0.497
729.500	447.859	80.003	19.994	103.834	19.892	20.337	0.522
730.000	448.111	80.005	19.994	103.832	19.890	20.493	0.532
730.500	448.375	80.003	19.994	103.830	19.890	20.509	0.521
731.000	448.633	80.004	19.994	103.831	19.889	20.598	0.519
731.500	448.925	80.005	19.991	103.832	19.890	20.539	0.536
732.000	449.175	80.003	19.994	103.833	19.887	20.735	0.546
732.500	449.398	80.003	19.997	103.833	19.888	20.657	0.508
733.000	449.640	80.004	19.994	103.832	19.887	20.731	0.469
733.500	449.923	80.004	19.993	103.832	19.887	20.694	0.495
734.000	450.176	80.005	19.993	103.837	19.886	20.817	0.530
734.500	450.447	80.004	19.994	103.845	19.883	20.997	0.530
735.000	450.718	80.006	19.994	103.848	19.884	20.948	0.533
735.500	450.977	80.005	19.993	103.852	19.883	21.024	0.536
736.000	451.189	80.002	19.994	103.853	19.886	20.766	0.500
736.500	451.432	80.002	19.993	103.848	19.884	20.911	0.463
737.000	451.746	80.002	19.994	103.839	19.882	21.058	0.506
737.500	451.963	80.006	19.994	103.838	19.879	21.292	0.543
738.000	452.238	80.006	19.994	103.838	19.882	21.103	0.511
738.500	452.483	80.004	19.993	103.839	19.878	21.364	0.506
739.000	452.753	80.003	19.991	103.842	19.881	21.139	0.517
739.500	453.005	80.003	19.994	103.847	19.881	21.164	0.518
740.000	453.273	80.004	19.994	103.845	19.883	21.011	0.521
740.500	453.485	80.005	19.992	103.844	19.878	21.361	0.500
741.000	453.775	80.003	19.992	103.842	19.878	21.345	0.492
741.500	454.009	80.005	19.994	103.841	19.877	21.452	0.513
742.000	454.283	80.007	19.993	103.837	19.872	21.760	0.516
742.500	454.539	80.004	19.997	103.838	19.872	21.790	0.519
743.000	454.764	80.000	19.992	103.839	19.873	21.748	0.505
743.500	455.040	80.006	19.993	103.839	19.874	21.624	0.491
744.000	455.308	80.008	19.992	103.840	19.873	21.742	0.523
744.500	455.582	80.009	19.990	103.839	19.871	21.876	0.544
745.000	455.811	80.002	19.997	103.840	19.872	21.816	0.523
745.500	456.062	80.009	19.990	103.839	19.870	21.923	0.491
746.000	456.323	80.006	19.991	103.840	19.872	21.779	0.496
746.500	456.566	80.005	19.994	103.840	19.871	21.831	0.508
747.000	456.865	80.005	19.993	103.840	19.871	21.874	0.523
747.500	457.095	80.012	19.994	103.842	19.867	22.130	0.535
748.000	457.356	80.006	19.996	103.844	19.870	21.941	0.510
748.500	457.610	80.003	19.992	103.842	19.870	21.910	0.503
749.000	457.844	80.000	19.995	103.842	19.868	22.068	0.502
749.500	458.141	80.003	19.992	103.847	19.865	22.254	0.509
750.001	458.390	80.008	19.991	103.849	19.868	22.098	0.539
750.500	458.635	80.003	19.996	103.854	19.866	22.226	0.520
751.000	458.896	80.003	19.993	103.860	19.868	22.052	0.500
751.500	459.150	80.003	19.990	103.864	19.865	22.280	0.511
752.000	459.414	80.005	19.990	103.860	19.864	22.323	0.516
752.500	459.683	80.004	19.994	103.857	19.863	22.430	0.525
753.000	459.945	80.000	19.997	103.852	19.862	22.463	0.532
753.500	460.207	80.004	19.993	103.847	19.864	22.324	0.527
754.000	460.462	80.005	19.992	103.842	19.858	22.774	0.520
754.500	460.692	80.009	19.990	103.842	19.858	22.763	0.501
755.000	460.979	80.004	19.994	103.841	19.858	22.762	0.501
755.500	461.208	80.002	19.992	103.839	19.859	22.680	0.517
756.000	461.458	80.005	19.990	103.840	19.856	22.895	0.497
756.500	461.725	79.999	19.992	103.841	19.861	22.602	0.498
757.000	461.995	79.998	19.994	103.841	19.856	22.952	0.527
757.500	462.233	80.007	19.995	103.840	19.857	22.865	0.523
758.000	462.482	80.005	19.992	103.840	19.857	22.840	0.498
758.500	462.760	80.007	19.993	103.841	19.857	22.871	0.507
759.000	463.009	80.006	19.993	103.842	19.854	23.057	0.527
759.500	463.283	80.003	19.994	103.841	19.853	23.164	0.525
760.000	463.523	80.007	19.992	103.841	19.851	23.239	0.518
760.500	463.769	80.005	19.993	103.842	19.853	23.117	0.500
761.000	464.018	80.004	19.993	103.843	19.851	23.281	0.491
761.500	464.281	80.004	19.994	103.843	19.850	23.330	0.504
762.000	464.511	80.005	19.995	103.842	19.851	23.251	0.503
762.500	464.788	80.006	19.995	103.846	19.850	23.308	0.500
763.000	465.026	80.005	19.994	103.846	19.850	23.364	0.510
763.500	465.298	80.006	19.995	103.843	19.848	23.482	0.512
764.000	465.555	80.004	19.995	103.843	19.849	23.384	0.520
764.500	465.799	80.007	19.994	103.842	19.848	23.480	0.515
765.000	466.054	80.011	19.990	103.838	19.849	23.416	0.500
765.500	466.290	80.003	19.998	103.842	19.848	23.488	0.495
766.000	466.557	80.004	19.999	103.846	19.848	23.473	0.497
766.500	466.812	80.005	19.996	103.851	19.848	23.468	0.512
767.000	467.102	80.005	19.995	103.854	19.846	23.660	0.534
767.500	467.366	80.008	19.991	103.856	19.846	23.651	0.550
768.000	467.624	80.001	19.989	103.853	19.841	23.977	0.538
768.500	467.885	80.000	19.994	103.850	19.842	23.913	0.521
769.000	468.125	80.004	19.995	103.845	19.843	23.820	0.510
769.500	468.372	80.007	19.997	103.842	19.845	23.687	0.494
770.000	468.628	80.009	19.989	103.842	19.841	24.000	0.495
770.500	468.883	80.007	19.997	103.841	19.842	23.939	0.507
771.000	469.130	80.010	19.989	103.837	19.840	24.038	0.506
771.500	469.372	80.009	19.993	103.839	19.841	23.950	0.496
772.000	469.663	80.003	19.991	103.841	19.838	24.206	0.511
772.500	469.916	80.006	19.999	103.840	19.840	24.038	0.538
773.000	470.168	80.000	19.998	103.837	19.840	24.070	0.525
773.500	470.449	80.006	19.991	103.837	19.839	24.153	0.519
774.000	470.674	80.001	19.993	103.838	19.841	23.970	0.519
774.500	470.909	80.014	19.989	103.840	19.841	23.983	0.483
775.000	471.172	80.007	19.994	103.845	19.839	24.114	0.479
775.500	471.435	80.004	19.999	103.849	19.840	24.066	0.512
776.000	471.697	80.007	19.995	103.851	19.840	24.070	0.526
776.500	471.940	80.004	19.996	103.850	19.839	24.093	0.515
777.000	472.223	80.006	19.990	103.850	19.837	24.263	0.516
777.500	472.424	80.000	19.996	103.845	19.839	24.132	0.506
778.000	472.676	80.007	19.992	103.842	19.838	24.209	0.469
778.500	472.996	80.009	19.992	103.845	19.837	24.241	0.512
779.000	473.194	80.003	19.993	103.849	19.837	24.258	0.545
779.500	473.487	80.007	19.989	103.852	19.838	24.186	0.505
780.000	473.737	80.008	19.990	103.857	19.838	24.177	0.517
780.500	473.992	80.004	20.001	103.865	19.834	24.473	0.524
781.000	474.244	80.007	19.995	103.866	19.836	24.348	0.506
781.500	474.497	80.003	19.997	103.866	19.837	24.257	0.506
782.000	474.752	80.004	19.992	103.862	19.834	24.457	0.506
782.500	475.021	80.003	19.995	103.859	19.832	24.595	0.516
783.000	475.299	80.005	19.996	103.852	19.832	24.605	0.535
783.500	475.515	80.005	19.994	103.854	19.832	24.580	0.520
784.000	475.792	80.004	19.993	103.855	19.833	24.554	0.493
784.500	476.022	80.007	19.997	103.860	19.836	24.333	0.500
785.000	476.263	80.000	20.000	103.864	19.837	24.285	0.490
785.500	476.551	80.005	19.995	103.868	19.836	24.351	0.500
786.000	476.802	80.003	19.995	103.868	19.833	24.525	0.534
786.500	477.072	80.007	19.992	103.862	19.837	24.259	0.530
787.000	477.336	80.007	19.991	103.857	19.835	24.400	0.528
787.500	477.562	80.008	19.996	103.855	19.835	24.377	0.512
788.000	477.832	80.007	19.996	103.855	19.836	24.322	0.493
788.500	478.092	80.004	19.996	103.854	19.837	24.291	0.513
789.000	478.336	80.001	19.997	103.858	19.835	24.407	0.517
789.500	478.621	80.009	19.991	103.860	19.836	24.303	0.517
790.000	478.879	80.003	20.000	103.859	19.833	24.547	0.536
790.500	479.130	80.005	19.994	103.851	19.837	24.256	0.526
791.000	479.340	80.006	19.995	103.846	19.835	24.416	0.485
791.500	479.621	80.006	19.996	103.840	19.834	24.449	0.476
792.000	479.885	80.008	19.995	103.835	19.837	24.290	0.518
792.500	480.096	80.005	19.996	103.830	19.838	24.222	0.510
793.000	480.389	80.009	19.994	103.831	19.839	24.115	0.489
793.500	480.615	80.007	19.996	103.831	19.837	24.244	0.512
794.000	480.866	80.005	19.997	103.831	19.838	24.167	0.499
794.500	481.138	80.007	19.992	103.832	19.838	24.213	0.500
795.000	481.373	80.013	19.996	103.836	19.837	24.259	0.514
795.500	481.603	80.005	19.996	103.844	19.838	24.177	0.486
796.000	481.886	80.008	19.992	103.849	19.837	24.245	0.490
796.500	482.133	80.010	19.987	103.852	19.836	24.304	0.521
797.000	482.399	80.006	19.990	103.856	19.840	24.022	0.521
797.500	482.634	80.008	19.994	103.852	19.840	24.020	0.507
798.000	482.928	80.005	19.989	103.845	19.839	24.092	0.515
798.500	483.162	80.005	19.996	103.841	19.839	24.119	0.529
799.000	483.397	80.005	19.995	103.840	19.841	24.014	0.499
799.500	483.674	80.006	19.993	103.842	19.842	23.924	0.490
800.000	483.909	80.002	19.996	103.842	19.844	23.783	0.512
800.500	484.135	80.005	19.999	103.842	19.842	23.882	0.486
801.000	484.445	80.008	19.991	103.840	19.845	23.677	0.499
801.500	484.674	80.003	19.994	103.841	19.844	23.790	0.537
802.000	484.953	80.003	19.993	103.839	19.845	23.712	0.523
802.500	485.219	80.005	19.993	103.838	19.845	23.697	0.527
803.000	485.483	80.003	19.993	103.844	19.843	23.848	0.538
803.500	485.740	80.006	19.991	103.848	19.843	23.825	0.526
804.000	485.998	80.006	19.992	103.848	19.842	23.942	0.517
804.500	486.217	80.001	19.995	103.849	19.844	23.796	0.496
805.000	486.505	80.009	19.987	103.855	19.845	23.664	0.493
805.500	486.746	80.002	19.992	103.857	19.847	23.582	0.518
806.000	486.981	80.003	19.994	103.860	19.842	23.888	0.502
806.500	487.235	80.002	20.000	103.862	19.846	23.636	0.482
807.000	487.501	80.007	19.996	103.860	19.847	23.521	0.505
807.500	487.756	80.008	19.991	103.854	19.846	23.595	0.521
808.000	488.024	80.004	19.993	103.849	19.850	23.324	0.522
808.500	488.291	80.007	19.991	103.844	19.853	23.115	0.529
809.000	488.530	80.008	19.993	103.841	19.854	23.068	0.520
809.500	488.803	80.004	19.996	103.841	19.856	22.900	0.509
810.000	489.056	80.003	19.996	103.844	19.854	23.050	0.519
810.500	489.308	79.999	19.992	103.850	19.854	23.057	0.515
811.000	489.605	79.998	19.999	103.856	19.857	22.876	0.527
811.500	489.885	80.008	19.992	103.855	19.859	22.712	0.563
812.000	490.130	80.005	19.993	103.855	19.860	22.663	0.551
812.500	490.347	80.004	19.992	103.852	19.862	22.527	0.493
813.000	490.618	80.007	19.992	103.847	19.861	22.595	0.475
813.500	490.860	80.000	19.998	103.841	19.860	22.610	0.500
814.000	491.133	80.001	19.998	103.842	19.860	22.623	0.514
814.500	491.393	80.005	19.993	103.846	19.864	22.352	0.524
815.000	491.677	80.005	19.992	103.852	19.864	22.369	0.538
815.500	491.917	80.004	19.994	103.852	19.863	22.391	0.534
816.000	492.180	80.001	19.999	103.852	19.864	22.370	0.514
816.500	492.414	80.006	19.993	103.850	19.864	22.356	0.500
817.000	492.640	80.004	19.993	103.845	19.868	22.043	0.478
817.500	492.905	80.009	19.995	103.839	19.868	22.103	0.476
818.000	493.166	80.001	19.996	103.837	19.866	22.219	0.508
818.500	493.441	80.012	19.989	103.836	19.868	22.052	0.531
819.000	493.689	80.007	19.991	103.840	19.867	22.116	0.529
819.500	493.958	80.004	19.995	103.840	19.868	22.083	0.520
820.000	494.217	80.002	19.992	103.841	19.872	21.778	0.523
820.500	494.483	80.006	19.987	103.841	19.869	21.974	0.527
821.000	494.730	80.011	19.989	103.847	19.869	22.007	0.519
821.500	494.994	80.006	19.993	103.851	19.871	21.843	0.511
822.000	495.262	80.006	19.993	103.854	19.873	21.748	0.521
822.500	495.520	80.000	19.998	103.856	19.872	21.751	0.529
823.000	495.804	80.005	19.994	103.855	19.874	21.667	0.534
823.500	496.056	80.006	19.991	103.851	19.877	21.456	0.539
824.000	496.311	80.006	19.996	103.851	19.879	21.310	0.522
824.500	496.541	80.002	19.997	103.853	19.882	21.056	0.496
825.000	496.820	80.008	19.992	103.850	19.879	21.292	0.497
825.500	497.069	80.002	19.994	103.852	19.881	21.146	0.518
826.000	497.297	80.005	19.995	103.850	19.881	21.180	0.503
826.500	497.623	80.003	19.995	103.843	19.882	21.077	0.516
827.000	497.869	80.006	19.995	103.836	19.882	21.049	0.563
827.500	498.110	80.007	19.990	103.835	19.885	20.843	0.529
828.000	498.390	80.001	19.990	103.835	19.887	20.728	0.504
828.500	498.636	80.005	19.993	103.840	19.887	20.748	0.523
829.000	498.904	80.004	19.993	103.845	19.887	20.732	0.520
829.500	499.169	80.010	19.989	103.847	19.890	20.482	0.523
830.000	499.420	80.006	19.989	103.848	19.891	20.439	0.525
830.500	499.665	80.009	19.990	103.848	19.892	20.394	0.506
831.000	499.905	80.007	19.994	103.845	19.892	20.381	0.491
831.500	500.185	80.004	19.993	103.841	19.896	20.101	0.503
832.000	500.451	80.003	19.996	103.840	19.893	20.330	0.533
832.500	500.695	80.005	19.994	103.841	19.900	19.815	0.528
833.000	500.946	80.005	19.997	103.843	19.899	19.871	0.502
833.500	501.213	79.998	19.997	103.840	19.897	20.008	0.507
834.000	501.481	80.002	19.995	103.839	19.898	19.924	0.526
834.500	501.701	80.003	19.997	103.839	19.900	19.840	0.511
835.000	502.011	80.002	19.990	103.843	19.906	19.398	0.509
835.500	502.268	80.002	20.000	103.842	19.902	19.632	0.549
836.000	502.521	80.002	20.000	103.842	19.900	19.775	0.539
836.500	502.739	79.999	19.999	103.841	19.906	19.371	0.490
837.000	503.025	79.999	19.997	103.839	19.904	19.511	0.488
837.500	503.283	80.002	19.995	103.832	19.908	19.216	0.524
838.000	503.536	80.007	19.990	103.829	19.911	19.000	0.527
838.500	503.800	80.003	19.994	103.831	19.911	19.027	0.514
839.000	504.056	80.006	19.994	103.832	19.910	19.115	0.519
839.500	504.317	80.004	19.993	103.834	19.917	18.623	0.519
840.000	504.578	80.002	19.990	103.835	19.914	18.804	0.520
840.500	504.810	80.002	19.996	103.837	19.914	18.841	0.507
841.000	505.080	80.010	19.991	103.835	19.918	18.498	0.497
841.500	505.343	80.006	19.995	103.836	19.915	18.743	0.518
842.000	505.599	80.005	19.999	103.836	19.919	18.466	0.526
842.500	505.889	80.005	19.996	103.836	19.917	18.567	0.533
843.000	506.141	80.007	19.995	103.835	19.921	18.305	0.544
843.500	506.423	80.006	19.994	103.839	19.919	18.487	0.538
844.000	506.668	80.004	19.997	103.839	19.922	18.270	0.531
844.500	506.934	80.009	19.997	103.838	19.926	17.978	0.519
845.000	507.192	80.004	19.996	103.838	19.924	18.108	0.517
845.500	507.432	80.005	19.996	103.837	19.926	17.965	0.511
846.000	507.742	80.007	19.989	103.834	19.923	18.159	0.524
846.500	507.964	80.008	19.994	103.834	19.928	17.801	0.541
847.000	508.219	80.005	19.993	103.837	19.923	18.144	0.505
847.500	508.494	80.002	19.989	103.835	19.928	17.852	0.504
848.000	508.713	80.008	19.991	103.836	19.928	17.833	0.512
848.500	509.027	80.007	19.991	103.836	19.928	17.834	0.514
849.000	509.297	80.012	19.992	103.837	19.931	17.631	0.558
849.500	509.551	80.005	19.995	103.837	19.931	17.596	0.554
850.000	509.838	80.006	19.992	103.837	19.932	17.527	0.532
850.500	510.050	80.005	19.993	103.837	19.933	17.482	0.520
851.000	510.338	80.002	19.992	103.837	19.936	17.267	0.500
851.500	510.565	80.007	19.996	103.833	19.932	17.522	0.507
852.000	510.881	80.013	19.988	103.831	19.938	17.119	0.529
852.500	511.116	80.009	19.992	103.833	19.935	17.315	0.548
853.000	511.346	80.003	19.995	103.833	19.937	17.216	0.508
853.500	511.626	80.009	19.994	103.832	19.941	16.881	0.488
854.000	511.853	80.007	19.993	103.831	19.942	16.832	0.508
854.500	512.145	80.011	19.990	103.831	19.945	16.641	0.512
855.000	512.392	80.004	19.994	103.830	19.944	16.678	0.529
855.500	512.617	80.007	19.992	103.829	19.945	16.631	0.506
856.000	512.866	80.004	19.997	103.831	19.942	16.850	0.474
856.500	513.172	80.007	19.992	103.830	19.945	16.623	0.515
857.000	513.417	80.006	19.994	103.833	19.947	16.450	0.553
857.500	513.715	80.009	19.991	103.834	19.949	16.325	0.547
858.000	513.982	80.006	19.996	103.835	19.948	16.442	0.554
858.500	514.197	80.009	19.994	103.834	19.947	16.460	0.523
859.000	514.464	80.006	19.995	103.835	19.949	16.354	0.482
859.500	514.742	80.005	19.996	103.832	19.954	15.993	0.514
860.000	514.996	80.004	19.993	103.831	19.951	16.225	0.538
860.500	515.238	80.003	20.000	103.829	19.954	15.965	0.514
861.000	515.472	80.004	19.994	103.828	19.954	15.950	0.486
861.500	515.734	80.007	19.993	103.828	19.956	15.836	0.486
862.000	516.050	80.006	19.994	103.830	19.956	15.859	0.537
862.500	516.291	80.006	19.994	103.830	19.959	15.650	0.567
863.000	516.540	80.008	19.995	103.831	19.960	15.574	0.524
863.500	516.806	80.008	19.990	103.833	19.962	15.449	0.503
864.000	517.039	80.007	19.993	103.835	19.962	15.408	0.507
864.500	517.290	80.007	19.995	103.834	19.962	15.418	0.491
865.000	517.576	80.004	19.997	103.833	19.965	15.185	0.511
865.500	517.825	80.008	19.991	103.832	19.963	15.313	0.536
866.000	518.102	80.007	19.995	103.833	19.964	15.283	0.530
866.500	518.337	79.999	19.993	103.832	19.969	14.947	0.519
867.000	518.595	80.005	19.990	103.832	19.968	15.009	0.503
867.500	518.870	80.001	19.995	103.834	19.969	14.917	0.513
868.000	519.140	80.005	19.995	103.835	19.966	15.124	0.539
868.500	519.392	80.009	19.993	103.834	19.971	14.790	0.533
869.000	519.680	80.005	19.993	103.835	19.971	14.761	0.531
869.500	519.914	80.008	19.989	103.835	19.973	14.646	0.531
870.000	520.172	80.008	19.994	103.835	19.972	14.692	0.507
870.500	520.438	80.005	19.994	103.836	19.972	14.732	0.507
871.000	520.681	80.004	19.996	103.836	19.974	14.535	0.517
871.500	520.968	80.008	19.993	103.835	19.978	14.290	0.520
872.000	521.211	80.007	19.995	103.836	19.976	14.411	0.530
872.500	521.486	80.006	19.993	103.834	19.980	14.173	0.524
873.000	521.729	80.007	19.995	103.833	19.980	14.153	0.518
873.500	521.968	80.003	19.998	103.832	19.980	14.167	0.500
874.000	522.258	80.010	19.991	103.831	19.980	14.122	0.506
874.500	522.519	80.007	19.996	103.832	19.982	14.001	0.541
875.000	522.760	80.004	19.997	103.832	19.978	14.268	0.526
875.500	523.009	80.005	19.994	103.832	19.984	13.846	0.496
876.000	523.240	80.011	19.988	103.832	19.979	14.191	0.485
876.500	523.526	80.006	19.991	103.834	19.984	13.828	0.498
877.000	523.761	80.007	19.994	103.830	19.983	13.922	0.519
877.500	524.038	80.007	19.997	103.829	19.987	13.632	0.516
878.000	524.289	80.006	19.994	103.827	19.987	13.646	0.520
878.500	524.535	80.011	19.993	103.827	19.986	13.686	0.513
879.000	524.808	80.008	19.995	103.827	19.988	13.544	0.508
879.500	525.073	80.008	19.994	103.829	19.988	13.569	0.528
880.000	525.305	80.003	19.998	103.831	19.986	13.734	0.518
880.500	525.560	80.011	19.994	103.834	19.991	13.339	0.492
881.000	525.830	80.000	20.000	103.835	19.988	13.601	0.506
881.500	526.121	80.009	19.992	103.833	19.989	13.538	0.543
882.000	526.294	80.006	19.992	103.833	19.992	13.274	0.513
882.500	526.595	80.003	19.997	103.830	19.991	13.356	0.469
883.000	526.858	80.006	19.996	103.828	19.993	13.249	0.519
883.500	527.095	80.006	19.990	103.828	19.992	13.292	0.532
884.000	527.368	80.004	19.993	103.829	19.994	13.154	0.505
884.500	527.623	80.006	19.993	103.827	19.993	13.214	0.519
885.000	527.907	80.004	19.993	103.826	19.994	13.143	0.534
885.500	528.133	80.006	19.991	103.826	19.996	13.026	0.525
886.000	528.377	80.005	19.993	103.827	19.997	12.908	0.490
886.500	528.639	80.007	19.996	103.824	19.999	12.806	0.488
887.000	528.912	80.002	19.989	103.821	19.995	13.061	0.521
887.500	529.147	80.003	19.996	103.820	20.000	12.754	0.522
888.000	529.418	80.000	20.001	103.822	20.000	12.758	0.506
888.500	529.626	80.001	19.993	103.818	19.996	12.995	0.492
889.000	529.918	80.002	19.989	103.820	19.997	12.912	0.490
889.500	530.143	80.005	19.996	103.827	19.999	12.782	0.509
890.000	530.431	80.003	19.994	103.831	19.996	13.028	0.515
890.500	530.675	80.010	19.987	103.831	20.001	12.676	0.523
891.000	530.908	80.000	19.994	103.835	19.999	12.787	0.505
891.500	531.189	80.000	19.990	103.832	20.000	12.745	0.495
892.000	531.453	80.005	19.994	103.829	20.004	12.469	0.529
892.500	531.731	80.005	19.997	103.830	20.002	12.561	0.543
893.000	531.971	80.004	19.994	103.830	20.004	12.438	0.530
893.500	532.199	80.002	19.996	103.828	20.002	12.582	0.493
894.000	532.444	80.004	19.991	103.831	20.004	12.436	0.471
894.500	532.721	80.007	19.995	103.832	20.005	12.352	0.498
895.000	532.976	80.003	19.993	103.832	20.005	12.369	0.527
895.500	533.215	80.005	19.994	103.831	20.003	12.511	0.513
896.000	533.480	80.008	19.990	103.826	20.005	12.345	0.499
896.500	533.736	80.008	19.993	103.825	20.008	12.158	0.513
897.000	533.984	80.003	19.994	103.824	20.006	12.309	0.513
897.500	534.234	80.002	19.997	103.821	20.006	12.275	0.501
898.000	534.512	80.001	19.997	103.823	20.006	12.281	0.513
898.500	534.786	80.004	19.993	103.826	20.003	12.488	0.540
899.000	535.040	80.008	19.992	103.827	20.008	12.191	0.540
899.500	535.310	80.005	19.994	103.827	20.009	12.109	0.526
900.000	535.541	80.003	19.993	103.821	20.008	12.155	0.513
900.500	535.822	80.005	19.992	103.815	20.010	12.020	0.507
901.000	536.054	80.001	19.993	103.813	20.007	12.229	0.512
901.500	536.324	80.004	19.994	103.808	20.012	11.868	0.507
902.000	536.525	80.000	19.995	103.808	20.011	11.931	0.487
902.500	536.810	80.007	19.992	103.815	20.009	12.060	0.479
903.000	537.044	80.002	19.995	103.822	20.012	11.866	0.502
903.500	537.347	80.006	19.992	103.824	20.013	11.832	0.528
904.000	537.585	80.003	19.990	103.826	20.014	11.768	0.539
904.500	537.854	80.003	19.991	103.821	20.010	11.991	0.524
905.000	538.099	80.007	19.994	103.815	20.012	11.846	0.510
905.500	538.325	80.003	19.994	103.808	20.011	11.940	0.492
906.000	538.611	80.007	19.993	103.802	20.013	11.828	0.492
906.500	538.869	80.004	19.992	103.802	20.013	11.810	0.528
907.000	539.137	80.005	19.993	103.803	20.014	11.724	0.535
907.500	539.362	80.005	19.993	103.808	20.015	11.691	0.509
908.000	539.659	80.004	19.994	103.814	20.016	11.600	0.507
908.500	539.917	80.003	19.995	103.822	20.015	11.689	0.538
909.000	540.139	80.003	19.996	103.823	20.013	11.810	0.517
909.500	540.402	80.000	19.996	103.823	20.014	11.708	0.483
910.000	540.667	80.004	19.995	103.822	20.014	11.767	0.506
910.500	540.951	80.002	19.995	103.817	20.016	11.599	0.538
911.000	541.156	80.005	19.995	103.814	20.015	11.690	0.519
911.500	541.439	80.005	19.994	103.811	20.018	11.428	0.488
912.000	541.697	80.006	19.994	103.814	20.017	11.551	0.514
912.500	541.930	80.009	19.991	103.815	20.016	11.566	0.517
913.000	542.224	80.002	19.994	103.819	20.018	11.483	0.510
913.500	542.485	80.002	19.993	103.821	20.018	11.460	0.541
914.000	542.734	80.003	19.995	103.826	20.019	11.370	0.532
914.500	543.013	80.004	19.995	103.827	20.021	11.243	0.519
915.000	543.282	80.004	19.996	103.829	20.020	11.346	0.538
915.500	543.501	80.005	19.997	103.828	20.020	11.284	0.518
916.000	543.803	80.006	19.995	103.826	20.022	11.193	0.505
916.500	544.024	80.004	19.991	103.825	20.019	11.369	0.522
917.000	544.277	80.005	19.994	103.824	20.020	11.318	0.498
917.500	544.539	80.007	19.994	103.824	20.021	11.240	0.495
918.000	544.752	80.004	19.994	103.821	20.018	11.486	0.495
918.500	544.996	80.004	19.993	103.817	20.020	11.294	0.466
919.000	545.283	80.003	19.996	103.813	20.023	11.122	0.494
919.500	545.552	80.006	19.995	103.807	20.017	11.541	0.544
920.000	545.806	80.004	19.995	103.803	20.020	11.320	0.540
920.500	546.050	80.004	19.995	103.802	20.020	11.292	0.510
921.000	546.328	80.006	19.994	103.806	20.022	11.158	0.510
921.500	546.587	80.006	19.993	103.804	20.022	11.139	0.530
922.000	546.882	80.006	19.995	103.808	20.023	11.132	0.545
922.500	547.095	80.008	19.988	103.808	20.019	11.418	0.531
923.000	547.367	80.005	19.989	103.808	20.021	11.243	0.497
923.500	547.646	80.005	19.994	103.806	20.017	11.550	0.518
924.000	547.904	80.006	19.989	103.815	20.018	11.452	0.544
924.500	548.113	80.009	19.989	103.817	20.019	11.418	0.502
925.000	548.367	80.003	19.999	103.818	20.021	11.275	0.465
925.500	548.639	80.009	19.992	103.813	20.020	11.284	0.494
926.000	548.916	80.010	19.986	103.812	20.022	11.184	0.538
926.500	549.192	80.001	19.991	103.810	20.021	11.250	0.551
927.000	549.436	80.008	19.994	103.806	20.022	11.174	0.537
927.500	549.719	80.001	19.991	103.809	20.021	11.252	0.523
928.000	549.981	80.006	19.992	103.818	20.020	11.299	0.536
928.500	550.225	80.009	19.990	103.822	20.020	11.331	0.525
929.000	550.469	80.002	19.992	103.819	20.024	11.058	0.497
929.500	550.765	80.010	19.993	103.819	20.023	11.112	0.514
930.000	551.017	80.007	19.995	103.815	20.023	11.073	0.544
930.500	551.242	80.005	19.988	103.809	20.025	10.991	0.513
931.000	551.491	80.003	19.999	103.805	20.021	11.213	0.476
931.500	551.800	80.011	19.990	103.802	20.022	11.164	0.516
932.000	552.036	80.006	19.995	103.806	20.019	11.349	0.551
932.500	552.261	80.010	19.994	103.812	20.017	11.494	0.503
933.000	552.530	80.005	19.989	103.818	20.021	11.250	0.477
933.500	552.777	80.006	19.988	103.826	20.020	11.334	0.505
934.000	553.073	80.006	19.989	103.831	20.022	11.184	0.530
934.500	553.297	80.008	19.994	103.832	20.020	11.282	0.532
935.000	553.601	80.007	19.992	103.830	20.021	11.272	0.525
935.500	553.827	80.010	19.989	103.825	20.021	11.227	0.529
936.000	554.030	80.005	19.999	103.821	20.022	11.169	0.479
936.500	554.339	80.004	19.994	103.815	20.017	11.547	0.470
937.000	554.602	80.011	19.990	103.810	20.020	11.281	0.542
937.500	554.865	80.009	19.992	103.809	20.019	11.400	0.549
938.000	555.103	80.006	19.994	103.809	20.021	11.249	0.513
938.500	555.375	80.008	19.990	103.806	20.019	11.351	0.505
939.000	555.617	80.006	19.995	103.812	20.020	11.283	0.512
939.500	555.877	80.002	19.996	103.817	20.019	11.391	0.508
940.000	556.137	80.008	19.991	103.819	20.019	11.368	0.512
940.500	556.413	80.006	19.992	103.818	20.018	11.487	0.528
941.000	556.630	80.006	19.995	103.817	20.016	11.627	0.514
941.500	556.943	80.007	19.993	103.813	20.017	11.551	0.512
942.000	557.199	80.007	19.993	103.809	20.018	11.438	0.550
942.500	557.427	80.005	19.991	103.804	20.020	11.340	0.526
943.000	557.713	80.002	19.997	103.803	20.022	11.180	0.499
943.500	557.921	80.005	19.994	103.804	20.019	11.358	0.504
944.000	558.163	80.004	20.000	103.808	20.020	11.283	0.472
944.500	558.485	80.005	19.989	103.807	20.022	11.197	0.507
945.000	558.724	80.005	19.995	103.812	20.021	11.261	0.563
945.500	558.977	80.009	19.993	103.816	20.021	11.269	0.527
946.000	559.243	80.005	19.991	103.815	20.021	11.267	0.505
946.500	559.545	80.002	19.993	103.813	20.019	11.358	0.544
947.000	559.724	80.007	19.991	103.812	20.022	11.142	0.524
947.500	559.971	80.007	19.996	103.807	20.018	11.461	0.453
948.000	560.233	80.005	19.995	103.803	20.022	11.166	0.467
948.500	560.512	80.005	19.993	103.803	20.018	11.463	0.526
949.000	560.772	80.008	19.992	103.801	20.021	11.234	0.540
949.500	561.004	80.009	19.994	103.802	20.015	11.640	0.515
950.000	561.265	80.004	19.994	103.805	20.018	11.470	0.492
950.500	561.480	80.011	19.991	103.807	20.020	11.295	0.484
951.000	561.833	80.006	19.993	103.811	20.018	11.445	0.522
951.500	562.031	80.007	19.995	103.811	20.019	11.367	0.560
952.000	562.301	80.006	19.994	103.810	20.019	11.408	0.509
952.500	562.569	80.007	19.993	103.808	20.021	11.242	0.503
953.000	562.804	80.010	19.992	103.808	20.019	11.375	0.521
953.500	563.073	80.006	19.995	103.807	20.019	11.395	0.504
954.000	563.360	80.014	19.987	103.808	20.021	11.237	0.530
954.500	563.553	80.006	19.996	103.809	20.019	11.362	0.518
955.000	563.828	80.001	19.994	103.808	20.023	11.066	0.474
955.500	564.080	80.001	19.997	103.806	20.020	11.289	0.497
956.000	564.340	80.007	19.993	103.801	20.020	11.295	0.519
956.500	564.624	80.008	19.990	103.800	20.023	11.080	0.528
957.000	564.885	80.008	19.991	103.803	20.018	11.442	0.544
957.500	565.119	80.008	19.995	103.810	20.024	11.061	0.520
958.000	565.366	80.004	19.999	103.816	20.022	11.161	0.488
958.500	565.683	80.008	19.997	103.821	20.019	11.393	0.522
959.000	565.899	80.009	19.990	103.826	20.026	10.872	0.549
959.500	566.136	80.006	19.996	103.826	20.022	11.169	0.493
960.000	566.451	80.007	19.993	103.820	20.023	11.113	0.503
960.500	566.711	80.007	19.996	103.817	20.022	11.185	0.564
961.000	566.959	80.008	19.993	103.817	20.023	11.112	0.541
961.500	567.176	80.006	19.995	103.810	20.021	11.225	0.487
962.000	567.444	80.006	19.994	103.803	20.021	11.227	0.475
962.500	567.639	80.009	19.993	103.802	20.021	11.208	0.474
963.000	567.939	80.003	19.996	103.804	20.024	11.023	0.479
963.500	568.165	80.007	19.993	103.805	20.020	11.342	0.510
964.000	568.527	80.004	19.994	103.810	20.025	10.965	0.557
964.500	568.680	80.004	19.996	103.811	20.026	10.898	0.551
965.000	568.959	80.006	19.993	103.810	20.025	10.933	0.474
965.500	569.211	80.005	19.994	103.810	20.020	11.339	0.482
966.000	569.487	80.007	19.992	103.807	20.025	10.953	0.529
966.500	569.786	80.005	19.996	103.806	20.025	10.941	0.551
967.000	570.003	80.005	19.994	103.804	20.022	11.179	0.546
967.500	570.300	80.005	19.997	103.805	20.024	11.047	0.515
968.000	570.571	80.004	19.997	103.799	20.022	11.154	0.541
968.500	570.773	80.003	19.991	103.795	20.021	11.246	0.520
969.000	571.081	80.008	19.992	103.793	20.020	11.336	0.491
969.500	571.320	80.004	19.993	103.795	20.025	10.994	0.529
970.000	571.589	80.002	19.997	103.797	20.021	11.256	0.528
970.500	571.827	80.009	19.990	103.802	20.025	10.955	0.508
971.000	572.080	80.001	19.992	103.805	20.022	11.170	0.499
971.500	572.340	80.005	19.991	103.804	20.032	10.479	0.502
972.000	572.684	80.010	19.984	103.809	20.014	11.717	0.558
972.500	572.813	80.005	19.992	103.814	20.019	11.403	0.538
973.000	573.128	80.007	19.995	103.814	20.037	10.117	0.458
973.500	573.396	80.005	19.992	103.817	20.033	10.377	0.514
974.000	573.684	80.003	19.994	103.818	20.019	11.393	0.570
974.500	573.942	80.003	19.996	103.813	20.019	11.364	0.551
975.000	574.187	80.002	19.998	103.806	20.026	10.909	0.524
975.500	574.462	80.003	19.996	103.803	20.025	10.936	0.512
976.000	574.749	80.003	19.995	103.798	20.015	11.676	0.542
976.500	575.052	80.007	19.992	103.800	20.021	11.258	0.576
977.000	575.169	80.003	19.997	103.802	20.017	11.521	0.504
977.500	575.469	80.004	19.996	103.804	20.020	11.343	0.418
978.000	575.919	80.006	19.997	103.803	20.032	10.493	0.584
978.500	576.056	80.004	19.997	103.808	20.025	10.934	0.668
979.000	576.394	80.006	19.995	103.807	20.022	11.155	0.531
979.500	576.477	80.004	19.994	103.808	20.021	11.214	0.449
980.000	576.895	80.006	19.994	103.806	20.021	11.230	0.461
980.500	577.132	80.009	19.993	103.808	20.023	11.097	0.578
981.000	577.346	80.004	19.996	103.806	20.025	10.937	0.553
981.500	577.559	80.005	19.994	103.810	20.026	10.861	0.439
982.000	577.844	80.005	19.994	103.810	20.026	10.905	0.462
982.500	578.141	80.006	19.995	103.811	20.030	10.587	0.540
983.000	578.087	80.005	19.986	103.809	20.027	10.823	0.413
983.500	578.787	80.003	19.995	103.808	20.026	10.923	0.444
984.000	579.004	80.005	19.996	103.806	20.027	10.792	0.781
984.500	578.906	80.003	19.995	103.807	20.031	10.505	0.518
985.000	579.732	80.006	19.991	103.809	20.028	10.730	0.424
985.500	579.771	80.007	19.994	103.812	20.030	10.580	0.797
986.000	579.305	80.006	19.995	103.811	20.027	10.834	0.219
986.500	580.179	80.006	19.996	103.811	20.029	10.664	-0.009
987.000	580.825	80.005	19.994	103.809	20.028	10.760	0.964
987.500	580.984	80.004	19.993	103.806	20.029	10.690	1.162
988.000	580.434	80.003	19.994	103.802	20.033	10.420	0.207
988.500	580.715	80.004	19.995	103.799	20.029	10.668	-0.330
989.000	581.802	80.004	19.995	103.796	20.035	10.271	0.549
989.500	581.606	80.005	19.994	103.794	20.034	10.353	1.129
990.000	582.103	80.005	19.993	103.800	20.033	10.363	0.596
990.500	581.989	80.005	19.993	103.804	20.032	10.474	0.342
991.000	582.454	80.005	19.994	103.804	20.030	10.582	0.368
991.500	582.777	80.005	19.991	103.805	20.031	10.505	0.570
992.000	583.180	80.006	19.994	103.805	20.029	10.679	0.756
992.500	583.283	80.006	19.994	103.800	20.028	10.712	0.616
993.000	583.598	80.005	19.994	103.797	20.030	10.599	0.463
993.500	583.859	80.005	19.995	103.797	20.032	10.478	0.497
994.000	584.080	80.004	19.993	103.797	20.029	10.693	0.529
994.500	584.313	80.005	19.995	103.800	20.031	10.566	0.468
995.000	584.579	80.005	19.993	103.799	20.029	10.705	0.476
995.500	584.878	80.004	19.992	103.800	20.028	10.765	0.532
996.000	585.204	80.005	19.993	103.799	20.033	10.425	0.595
996.500	585.405	80.004	19.994	103.804	20.034	10.345	0.576
997.000	585.648	80.005	19.995	103.807	20.034	10.288	0.485
997.500	585.992	80.004	19.995	103.810	20.033	10.405	0.515
998.000	586.178	80.004	19.993	103.813	20.034	10.329	0.559
998.500	586.560	80.004	19.994	103.816	20.033	10.384	0.549
999.000	586.659	80.004	19.993	103.811	20.032	10.431	0.525
999.500	587.036	80.003	19.995	103.806	20.035	10.263	0.479
1000.000	587.258	80.004	19.994	103.807	20.034	10.349	0.537
1000.500	587.528	80.003	19.994	103.805	20.033	10.372	0.545
1001.000	587.807	80.003	19.994	103.803	20.031	10.534	0.520
1001.500	588.050	80.004	19.992	103.805	20.031	10.560	0.536
1002.000	588.412	80.006	19.993	103.804	20.034	10.316	0.564
1002.500	588.517	80.005	19.995	103.800	20.033	10.372	0.536
1003.000	588.912	80.006	19.993	103.798	20.034	10.302	0.483
1003.500	589.143	80.006	19.993	103.797	20.037	10.095	0.563
1004.000	589.399	80.005	19.994	103.800	20.036	10.156	0.557
1004.500	589.654	80.005	19.993	103.802	20.037	10.109	0.500
1005.000	589.867	80.006	19.995	103.806	20.036	10.162	0.490
1005.500	590.112	80.003	19.994	103.808	20.037	10.080	0.463
1006.000	590.425	80.002	19.995	103.807	20.036	10.146	0.508
1006.500	590.675	80.004	19.994	103.803	20.039	9.989	0.560
1007.000	590.946	80.005	19.993	103.802	20.037	10.079	0.542
1007.500	591.195	80.004	19.994	103.798	20.038	10.007	0.521
1008.000	591.372	80.004	19.995	103.796	20.038	10.060	0.473
1008.500	591.671	80.004	19.994	103.796	20.040	9.884	0.451
1009.000	591.972	80.004	19.994	103.796	20.039	9.964	0.538
1009.500	592.258	80.004	19.992	103.795	20.041	9.850	0.593
1010.000	592.473	80.004	19.993	103.796	20.040	9.917	0.544
1010.500	592.714	80.006	19.992	103.798	20.043	9.706	0.479
1011.000	593.079	80.009	19.991	103.799	20.043	9.710	0.531
1011.500	593.289	80.005	19.993	103.799	20.042	9.763	0.590
1012.000	593.556	80.007	19.993	103.799	20.043	9.684	0.526
1012.500	593.778	80.006	19.994	103.798	20.045	9.534	0.483
1013.000	594.089	80.006	19.994	103.798	20.044	9.587	0.511
1013.500	594.354	80.007	19.994	103.798	20.045	9.528	0.554
1014.000	594.604	80.006	19.991	103.798	20.048	9.356	0.545
1014.500	594.888	80.007	19.993	103.799	20.047	9.378	0.525
1015.000	595.145	80.006	19.996	103.803	20.047	9.417	0.538
1015.500	595.441	80.006	19.994	103.802	20.046	9.468	0.547
1016.000	595.625	80.006	19.994	103.803	20.046	9.450	0.516
1016.500	595.897	80.005	19.993	103.803	20.046	9.493	0.468
1017.000	596.193	80.006	19.993	103.803	20.048	9.313	0.512
1017.500	596.471	80.007	19.993	103.799	20.048	9.305	0.571
1018.000	596.693	80.005	19.994	103.798	20.049	9.280	0.537
1018.500	596.935	80.006	19.992	103.797	20.047	9.422	0.482
1019.000	597.206	80.005	19.992	103.797	20.047	9.430	0.488
1019.500	597.495	80.006	19.992	103.795	20.049	9.258	0.536
1020.000	597.782	80.004	19.994	103.795	20.048	9.317	0.568
1020.500	597.998	80.005	19.993	103.794	20.052	9.062	0.540
1021.000	598.232	80.006	19.992	103.794	20.047	9.367	0.477
1021.500	598.566	80.003	19.994	103.795	20.052	9.080	0.509
1022.000	598.760	80.006	19.991	103.795	20.055	8.805	0.548
1022.500	599.087	80.006	19.992	103.795	20.052	9.039	0.524
1023.000	599.268	80.007	19.993	103.794	20.056	8.794	0.514
1023.500	599.578	80.008	19.993	103.794	20.052	9.075	0.500
1024.000	599.801	80.003	19.996	103.794	20.052	9.046	0.512
1024.500	600.111	80.008	19.993	103.793	20.053	8.952	0.533
1025.000	600.377	80.008	19.991	103.793	20.053	9.002	0.554
1025.500	600.572	80.007	19.995	103.793	20.054	8.909	0.519
1026.000	600.889	80.006	19.993	103.793	20.056	8.762	0.486
1026.500	601.107	80.006	19.994	103.793	20.058	8.612	0.523
1027.000	601.441	80.006	19.995	103.794	20.061	8.446	0.544
1027.500	601.624	80.008	19.992	103.794	20.061	8.407	0.534
1028.000	601.934	80.006	19.994	103.794	20.059	8.551	0.504
1028.500	602.130	80.006	19.993	103.793	20.059	8.577	0.500
1029.000	602.435	80.006	19.993	103.794	20.056	8.741	0.504
1029.500	602.694	80.007	19.994	103.791	20.061	8.444	0.532
1030.000	602.901	80.006	19.993	103.791	20.063	8.270	0.515
1030.500	603.222	80.008	19.992	103.790	20.064	8.233	0.497
1031.000	603.408	80.006	19.992	103.789	20.064	8.210	0.518
1031.500	603.695	80.005	19.995	103.784	20.063	8.249	0.490
1032.000	603.971	80.009	19.992	103.785	20.065	8.126	0.518
1032.500	604.208	80.006	19.993	103.785	20.065	8.098	0.538
1033.000	604.478	80.005	19.993	103.785	20.062	8.315	0.510
1033.500	604.715	80.005	19.993	103.786	20.064	8.190	0.507
1034.000	604.953	80.010	19.991	103.791	20.065	8.096	0.491
1034.500	605.218	80.007	19.994	103.792	20.067	7.981	0.489
1035.000	605.477	80.007	19.994	103.792	20.067	7.997	0.514
1035.500	605.731	80.005	19.998	103.791	20.068	7.934	0.519
1036.000	605.977	80.012	19.998	103.791	20.066	8.028	0.506
1036.500	606.278	80.008	19.991	103.789	20.066	8.090	0.523
1037.000	606.511	80.007	19.994	103.790	20.068	7.899	0.541
