Repository: ulfsri/fsri_materials_database

#Database of Contemporary Material Properties for Fire Investigation Analysis
This project was supported by Award No. 2019-DU-BX-0018, awarded by the National Institute of Justice, Office of Justice Programs, U.S. Department of Justice. 

***
***

## Database Structure

## 01_Data/
Raw data generated from each apparatus are included here in plain-text format. The data is organized first by material, next by the short name of test apparatus used, and where applicable additional filtering by test settings.

### Test Apparatus and Data File Structure
- __Cone Calorimeter__ (Cone)
    + Data file structure is the material test, the short name for the apparatus, heat flux setting and scan/scalar, date of test, and replicate number. Scan is for the raw output data and scalar is for the initial conditions and high-level test parameters. 
        * Example: __MDF_Cone_HF25scalar_210323_R1__ stands for the first replicate of scalar data generated from a medium density fiber board test in cone calorimeter exposed to 25 kW/m<sup>2</sup> on March 23, 2021.
- __Heat Flow Meter__ (HFM)
    + Data file structure is the material test, the short name for the apparatus, whether test was dry or wet, whether test was for thermal conductivity or heat capacity, date of test, and replicate number. Scan is for the raw output data and scalar is for the initial conditions and high-level test parameters. 
        * Example: __OSB_HFM_Dry_Conductivity_210315_R3.tst__ stands for the third replicate of the data generated from an oriented strand board test in the heat flow meter tested dry for thermal conductivity on March 15, 2021.
- __Simultaneous Thermal Analyzer__ (STA)
    + Data file structure is the material test, the short name for the apparatus, the atmosphere tested in, the heating rate in Kelvin per minute and data/meta, date of test, and replicate number. Data is for the raw output data and meta is for the initial conditions and high-level test parameters. 
        * Example: __Polyester_Batting_STA_N2_3KData_210215_R1.csv__ stands for the first replicate of the data generated from a polyester batting board test in the simultaneous thermal analyzer tested in nitrogen with a heating rate of 3 Kelvin per minute on March 15, 2021.

# Materials and Products Database

## 01_Data

Raw data generated from each apparatus are included here in plain-text format. The data is organized first by material, next by the short name of test apparatus used, and where applicable additional filtering by test settings.

### material.json

Each material directory contains a json file of the same name as the material. This file links the data stored in the repository as well as data and graphs produced by the accompanying scripts (__02_Scripts__) to the respective landing page for the material on the front-end website.

File: 01_Data/Polyisocyanurate_Spray_Foam_Insulation/Cone/Polyisocyanurate_Spray_Foam_Insulation_Cone_HF25Scalar_241113_R1.csv
LABORATORY,FSRI 
TEST IDENT,Polyisocy_HF25_R1
OPERATOR,Marino
MATERIAL,Polyisocyanurate Foam Board Greene County
ORIENTATION,Horizontal
HEAT FLUX,25
SURF AREA,0.009999999776482582
C FACTOR,0.03985478729009628
SPEC HOLDER DIFF,-566
SPECIMEN MASS,12.9399995803833
SCAN TIME,0.25
O2 DELAY TIME,11
CO DELAY TIME,11
CO2 DELAY TIME,8
FLOW FACTOR,1
SCAN COUNT,870
TIME TO IGN,6.25
END OF TEST SCAN,390
END OF TEST TIME,97.5
TEST STATUS,1
PRE TEST CMT,"Dimensions: 101.57 x 100.74 x 26.13 mm; sample composed of 2 pieces with seam on the right
"
POST TEST CMT,Sample lost mass and receded away from the heating element. Sample popped and shot off pieces of foam. Sample became embrittled.

File: 01_Data/Polyisocyanurate_Spray_Foam_Insulation/Cone/Polyisocyanurate_Spray_Foam_Insulation_Cone_HF25Scalar_241113_R2.csv
LABORATORY,FSRI 
TEST IDENT,Polyisocy_HF25_R2
OPERATOR,Marino
MATERIAL,Polyisocyanurate Foam Board Greene County
ORIENTATION,Horizontal
HEAT FLUX,25
SURF AREA,0.009999999776482582
C FACTOR,0.03985478729009628
SPEC HOLDER DIFF,-566
SPECIMEN MASS,14.3100004196167
SCAN TIME,0.25
O2 DELAY TIME,11
CO DELAY TIME,11
CO2 DELAY TIME,8
FLOW FACTOR,1
SCAN COUNT,852
TIME TO IGN,3
END OF TEST SCAN,372
END OF TEST TIME,93
TEST STATUS,1
PRE TEST CMT,Dimensions: 101.52 x 101.75 x 26.49 mm; sample composed of 2 pieces with seam on the right
POST TEST CMT,Sample lost mass and receded away from the heating element. Sample popped and shot off pieces of foam. Sample became embrittled

File: 01_Data/Polyisocyanurate_Spray_Foam_Insulation/Cone/Polyisocyanurate_Spray_Foam_Insulation_Cone_HF50Scalar_241113_R1.csv
LABORATORY,FSRI 
TEST IDENT,Polyisocy_HF50_R1
OPERATOR,Marino
MATERIAL,Polyisocyanurate Foam Board Greene County
ORIENTATION,Horizontal
HEAT FLUX,50
SURF AREA,0.009999999776482582
C FACTOR,0.03985478729009628
SPEC HOLDER DIFF,-566
SPECIMEN MASS,13.079999923706055
SCAN TIME,0.25
O2 DELAY TIME,11
CO DELAY TIME,11
CO2 DELAY TIME,8
FLOW FACTOR,1
SCAN COUNT,760
TIME TO IGN,2
END OF TEST SCAN,280
END OF TEST TIME,70
TEST STATUS,1
PRE TEST CMT,Dimensions: 101.93 x 101.65 x 26.46 mm; sample composed of 2 pieces with seam on the right
POST TEST CMT,"Sample popped and shot off pieces of foam. Sample became embrittled. Remains of sample resemble a lattice structure, refer to post test photos"

File: 01_Data/Polyisocyanurate_Spray_Foam_Insulation/Cone/Polyisocyanurate_Spray_Foam_Insulation_Cone_HF50Scalar_241113_R2.csv
LABORATORY,FSRI 
TEST IDENT,Polyisocy_HF50_R2
OPERATOR,Marino
MATERIAL,Polyisocyanurate Foam Board Greene County
ORIENTATION,Horizontal
HEAT FLUX,50
SURF AREA,0.009999999776482582
C FACTOR,0.03985478729009628
SPEC HOLDER DIFF,-566
SPECIMEN MASS,16.729999542236328
SCAN TIME,0.25
O2 DELAY TIME,11
CO DELAY TIME,11
CO2 DELAY TIME,8
FLOW FACTOR,1
SCAN COUNT,840
TIME TO IGN,2.75
END OF TEST SCAN,360
END OF TEST TIME,90
TEST STATUS,1
PRE TEST CMT,Dimensions: 102.15 x 102.11 x 24.70 mm;
POST TEST CMT,"Sample popped and shot off pieces of foam. Sample became embrittled. Remains of sample resemble a lattice structure, refer to post test photos"

File: 01_Data/Polyisocyanurate_Spray_Foam_Insulation/Cone/Polyisocyanurate_Spray_Foam_Insulation_Cone_HF75Scalar_241113_R1.csv
LABORATORY,FSRI 
TEST IDENT,Polyisocy_HF75_R1
OPERATOR,Marino
MATERIAL,Polyisocyanurate Foam Board Greene County
ORIENTATION,Horizontal
HEAT FLUX,75
SURF AREA,0.009999999776482582
C FACTOR,0.03985478729009628
SPEC HOLDER DIFF,-566
SPECIMEN MASS,13.09000015258789
SCAN TIME,0.25
O2 DELAY TIME,11
CO DELAY TIME,11
CO2 DELAY TIME,8
FLOW FACTOR,1
SCAN COUNT,714
TIME TO IGN,1.25
END OF TEST SCAN,234
END OF TEST TIME,58.5
TEST STATUS,1
PRE TEST CMT,Dimensions: 102.26 x 101.04 x 26.51 mm;
POST TEST CMT,"Sample ignited instantly as shutter opened. Sample popped and shot off flaming pieces of foam. Sample became embrittled. Remains of sample resemble a lattice structure, refer to post test photos"

File: 01_Data/Polyisocyanurate_Spray_Foam_Insulation/Cone/Polyisocyanurate_Spray_Foam_Insulation_Cone_HF75Scalar_241113_R2.csv
LABORATORY,FSRI 
TEST IDENT,Polyisocy_HF75_R2
OPERATOR,Marino
MATERIAL,Polyisocyanurate Foam Board Greene County
ORIENTATION,Horizontal
HEAT FLUX,75
SURF AREA,0.009999999776482582
C FACTOR,0.03985478729009628
SPEC HOLDER DIFF,-566
SPECIMEN MASS,12.420000076293945
SCAN TIME,0.25
O2 DELAY TIME,11
CO DELAY TIME,11
CO2 DELAY TIME,8
FLOW FACTOR,1
SCAN COUNT,662
TIME TO IGN,1.25
END OF TEST SCAN,182
END OF TEST TIME,45.5
TEST STATUS,1
PRE TEST CMT,"Dimensions: 101.56 x 101.83 x 26.14 mm;  sample composed of 2 pieces with seam on the right
"
POST TEST CMT,"Sample ignited instantly as shutter opened. Sample popped and shot off flaming pieces of foam. Sample became embrittled. Remains of sample resemble a lattice structure, refer to post test photos"
