Repository: ulfsri/fsri_materials_database

#Database of Contemporary Material Properties for Fire Investigation Analysis
This project was supported by Award No. 2019-DU-BX-0018, awarded by the National Institute of Justice, Office of Justice Programs, U.S. Department of Justice. 

***
***

## Database Structure

## 01_Data/
Raw data generated from each apparatus are included here in plain-text format. The data is organized first by material, next by the short name of test apparatus used, and where applicable additional filtering by test settings.

### Test Apparatus and Data File Structure
- __Cone Calorimeter__ (Cone)
    + Data file structure is the material test, the short name for the apparatus, heat flux setting and scan/scalar, date of test, and replicate number. Scan is for the raw output data and scalar is for the initial conditions and high-level test parameters. 
        * Example: __MDF_Cone_HF25scalar_210323_R1__ stands for the first replicate of scalar data generated from a medium density fiber board test in cone calorimeter exposed to 25 kW/m<sup>2</sup> on March 23, 2021.
- __Heat Flow Meter__ (HFM)
    + Data file structure is the material test, the short name for the apparatus, whether test was dry or wet, whether test was for thermal conductivity or heat capacity, date of test, and replicate number. Scan is for the raw output data and scalar is for the initial conditions and high-level test parameters. 
        * Example: __OSB_HFM_Dry_Conductivity_210315_R3.tst__ stands for the third replicate of the data generated from an oriented strand board test in the heat flow meter tested dry for thermal conductivity on March 15, 2021.
- __Simultaneous Thermal Analyzer__ (STA)
    + Data file structure is the material test, the short name for the apparatus, the atmosphere tested in, the heating rate in Kelvin per minute and data/meta, date of test, and replicate number. Data is for the raw output data and meta is for the initial conditions and high-level test parameters. 
        * Example: __Polyester_Batting_STA_N2_3KData_210215_R1.csv__ stands for the first replicate of the data generated from a polyester batting board test in the simultaneous thermal analyzer tested in nitrogen with a heating rate of 3 Kelvin per minute on March 15, 2021.

# Materials and Products Database

## 01_Data

Raw data generated from each apparatus are included here in plain-text format. The data is organized first by material, next by the short name of test apparatus used, and where applicable additional filtering by test settings.

### material.json

Each material directory contains a json file of the same name as the material. This file links the data stored in the repository as well as data and graphs produced by the accompanying scripts (__02_Scripts__) to the respective landing page for the material on the front-end website.

File: 01_Data/Polyisocyanurate_Spray_Foam_Insulation/Cone/Polyisocyanurate_Spray_Foam_Insulation_HRRPUA_25.csv
Time after Ignition,Polyisocyanurate_Spray_Foam_Insulation_R1,Polyisocyanurate_Spray_Foam_Insulation_R2,Mean,Std. Dev.
0.0,3.6,-0.2,1.7,2.7
0.25,3.5,-0.2,1.6,2.6
0.5,3.5,-0.3,1.6,2.7
0.75,3.5,-0.3,1.6,2.7
1.0,3.4,-0.3,1.5,2.6
1.25,3.4,-0.3,1.5,2.6
1.5,3.3,-0.4,1.4,2.6
1.75,3.1,-0.4,1.3,2.5
2.0,3.0,-0.5,1.3,2.5
2.25,2.9,-0.5,1.2,2.4
2.5,2.8,-0.5,1.1,2.4
2.75,2.7,-0.7,1.0,2.4
3.0,2.7,-0.8,0.9,2.5
3.25,2.6,-1.0,0.8,2.5
3.5,2.5,-1.1,0.7,2.5
3.75,2.5,-1.2,0.7,2.6
4.0,2.5,-1.1,0.7,2.5
4.25,2.4,-1.1,0.6,2.5
4.5,2.4,-1.1,0.7,2.4
4.75,2.3,-1.1,0.6,2.4
5.0,2.3,-1.0,0.6,2.4
5.25,2.3,-1.0,0.6,2.3
5.5,2.3,-1.0,0.6,2.3
5.75,1.9,-1.0,0.5,2.1
6.0,2.0,-1.0,0.5,2.1
6.25,1.8,-1.0,0.4,2.0
6.5,1.8,-1.0,0.4,1.9
6.75,1.7,-0.8,0.4,1.8
7.0,1.7,-0.8,0.4,1.8
7.25,1.7,-0.7,0.5,1.7
7.5,1.7,-0.6,0.5,1.6
7.75,1.8,-0.5,0.6,1.6
8.0,1.8,-0.4,0.7,1.6
8.25,1.8,-0.4,0.7,1.5
8.5,1.8,-0.3,0.8,1.5
8.75,1.9,-0.2,0.8,1.5
9.0,1.9,-0.2,0.9,1.5
9.25,1.9,-0.1,0.9,1.4
9.5,1.9,-0.1,0.9,1.4
9.75,1.9,-0.1,0.9,1.4
10.0,3.8,-0.0,1.9,2.7
10.25,5.5,1.8,3.6,2.6
10.5,6.9,3.3,5.1,2.5
10.75,8.3,4.8,6.5,2.5
11.0,14.1,6.1,10.1,5.6
11.25,19.3,11.5,15.4,5.5
11.5,24.6,16.2,20.4,6.0
11.75,28.3,20.5,24.4,5.5
12.0,27.8,24.8,26.3,2.1
12.25,37.2,34.7,35.9,1.8
12.5,45.1,44.2,44.6,0.7
12.75,52.2,51.8,52.0,0.3
13.0,59.1,58.7,58.9,0.3
13.25,63.8,70.5,67.1,4.7
13.5,71.1,81.5,76.3,7.4
13.75,80.0,91.4,85.7,8.1
14.0,86.0,99.2,92.6,9.3
14.25,95.7,107.9,101.8,8.6
14.5,101.0,112.4,106.7,8.1
14.75,111.3,131.0,121.2,13.9
15.0,122.2,132.2,127.2,7.1
15.25,129.0,140.1,134.5,7.8
15.5,133.1,148.8,141.0,11.1
15.75,139.9,162.4,151.1,15.9
16.0,150.6,163.0,156.8,8.7
16.25,161.4,170.8,166.1,6.6
16.5,165.3,176.9,171.1,8.2
16.75,173.5,182.8,178.1,6.6
17.0,176.8,190.0,183.4,9.3
17.25,180.7,197.7,189.2,12.0
17.5,186.5,202.6,194.6,11.4
17.75,190.6,211.7,201.2,15.0
18.0,197.8,215.4,206.6,12.4
18.25,199.5,221.7,210.6,15.7
18.5,207.1,229.2,218.2,15.6
18.75,215.7,228.0,221.9,8.7
19.0,215.2,238.1,226.6,16.2
19.25,221.3,241.2,231.3,14.0
19.5,226.3,233.7,230.0,5.2
19.75,222.7,249.8,236.3,19.2
20.0,230.2,254.5,242.4,17.1
20.25,233.3,261.1,247.2,19.7
20.5,234.2,258.7,246.4,17.3
20.75,235.8,268.2,252.0,22.9
21.0,238.8,265.7,252.2,19.1
21.25,241.2,263.5,252.4,15.8
21.5,240.6,278.2,259.4,26.6
21.75,237.5,282.5,260.0,31.8
22.0,242.4,274.1,258.2,22.4
22.25,250.1,281.5,265.8,22.3
22.5,248.4,282.3,265.4,24.0
22.75,254.5,276.2,265.3,15.3
23.0,250.4,286.8,268.6,25.8
23.25,248.2,276.7,262.5,20.2
23.5,246.3,286.2,266.3,28.2
23.75,245.2,284.4,264.8,27.7
24.0,254.4,284.3,269.4,21.1
24.25,255.6,295.5,275.6,28.2
24.5,256.2,293.7,275.0,26.5
24.75,258.4,290.8,274.6,22.9
25.0,260.4,298.9,279.6,27.3
25.25,257.8,301.1,279.5,30.6
25.5,262.6,299.2,280.9,25.9
25.75,268.4,296.8,282.6,20.0
26.0,261.9,301.0,281.5,27.6
26.25,266.2,306.6,286.4,28.6
26.5,263.8,294.3,279.0,21.5
26.75,265.4,306.3,285.9,28.9
27.0,264.3,299.5,281.9,24.9
27.25,265.6,302.9,284.2,26.4
27.5,262.5,302.7,282.6,28.4
27.75,267.6,312.0,289.8,31.4
28.0,260.9,307.2,284.1,32.7
28.25,265.8,303.2,284.5,26.4
28.5,266.9,308.9,287.9,29.7
28.75,266.9,313.8,290.3,33.1
29.0,267.4,311.0,289.2,30.8
29.25,271.9,311.9,291.9,28.3
29.5,266.7,308.7,287.7,29.7
29.75,270.2,315.7,293.0,32.2
30.0,270.6,309.7,290.1,27.7
30.25,270.9,313.8,292.3,30.3
30.5,264.5,316.4,290.4,36.7
30.75,268.9,319.0,294.0,35.4
31.0,273.1,315.7,294.4,30.1
31.25,270.0,312.4,291.2,30.0
31.5,275.0,317.0,296.0,29.8
31.75,271.8,322.6,297.2,35.9
32.0,270.3,315.9,293.1,32.3
32.25,270.4,317.6,294.0,33.4
32.5,270.6,321.8,296.2,36.2
32.75,272.6,321.4,297.0,34.5
33.0,271.0,321.8,296.4,35.9
33.25,274.1,324.5,299.3,35.6
33.5,269.6,312.9,291.3,30.6
33.75,275.1,331.1,303.1,39.6
34.0,270.7,327.2,299.0,39.9
34.25,267.2,319.2,293.2,36.8
34.5,268.7,317.0,292.8,34.2
34.75,277.1,323.4,300.3,32.7
35.0,271.3,313.3,292.3,29.7
35.25,275.2,320.9,298.0,32.3
35.5,273.1,317.9,295.5,31.7
35.75,267.0,325.1,296.0,41.1
36.0,274.6,323.5,299.0,34.5
36.25,267.7,322.9,295.3,39.0
36.5,276.9,319.5,298.2,30.1
36.75,278.3,325.1,301.7,33.0
37.0,280.1,317.2,298.7,26.2
37.25,280.2,319.5,299.9,27.8
37.5,278.2,321.4,299.8,30.6
37.75,274.8,329.3,302.1,38.6
38.0,278.2,314.3,296.3,25.5
38.25,276.6,320.9,298.8,31.3
38.5,276.1,321.8,299.0,32.4
38.75,277.9,325.1,301.5,33.4
39.0,277.4,318.1,297.8,28.8
39.25,282.4,324.9,303.7,30.1
39.5,278.7,327.6,303.1,34.5
39.75,281.0,317.0,299.0,25.5
40.0,284.7,326.0,305.3,29.2
40.25,278.2,327.6,302.9,34.9
40.5,284.9,324.0,304.5,27.6
40.75,278.5,327.7,303.1,34.8
41.0,287.6,322.2,304.9,24.4
41.25,281.4,327.6,304.5,32.7
41.5,280.3,330.5,305.4,35.5
41.75,281.2,324.1,302.6,30.3
42.0,283.4,318.7,301.0,25.0
42.25,281.7,317.9,299.8,25.6
42.5,285.9,323.0,304.5,26.3
42.75,284.0,330.8,307.4,33.1
43.0,278.6,330.4,304.5,36.6
43.25,277.6,318.2,297.9,28.7
43.5,280.8,320.9,300.9,28.4
43.75,283.5,319.3,301.4,25.3
44.0,279.7,317.8,298.7,27.0
44.25,280.2,324.9,302.6,31.6
44.5,277.7,320.0,298.8,30.0
44.75,278.0,322.3,300.1,31.3
45.0,276.8,318.3,297.5,29.3
45.25,280.6,322.1,301.3,29.4
45.5,278.5,317.2,297.9,27.4
45.75,277.0,320.2,298.6,30.5
46.0,281.8,325.9,303.8,31.2
46.25,283.2,326.4,304.8,30.6
46.5,275.8,322.8,299.3,33.2
46.75,279.4,328.3,303.9,34.6
47.0,276.0,326.0,301.0,35.4
47.25,281.3,329.9,305.6,34.4
47.5,283.9,334.9,309.4,36.0
47.75,284.7,336.7,310.7,36.7
48.0,288.3,336.5,312.4,34.1
48.25,285.1,332.1,308.6,33.2
48.5,289.2,335.5,312.4,32.7
48.75,286.2,342.7,314.4,40.0
49.0,287.3,335.5,311.4,34.1
49.25,287.3,332.4,309.8,31.9
49.5,290.0,341.3,315.6,36.2
49.75,289.2,342.5,315.9,37.7
50.0,287.7,340.0,313.8,37.0
50.25,279.8,347.7,313.8,48.0
50.5,290.1,337.3,313.7,33.4
50.75,282.4,344.3,313.4,43.8
51.0,290.2,343.3,316.7,37.6
51.25,287.9,344.5,316.2,40.0
51.5,281.1,349.0,315.1,48.0
51.75,288.0,345.1,316.6,40.3
52.0,280.1,349.7,314.9,49.2
52.25,280.4,342.5,311.4,43.9
52.5,274.8,337.8,306.3,44.5
52.75,289.2,350.7,319.9,43.5
53.0,284.5,352.4,318.4,48.1
53.25,280.2,345.9,313.1,46.4
53.5,288.5,359.3,323.9,50.1
53.75,280.3,356.2,318.3,53.7
54.0,274.2,361.4,317.8,61.7
54.25,286.3,350.3,318.3,45.3
54.5,280.8,362.5,321.7,57.8
54.75,282.9,360.1,321.5,54.6
55.0,280.4,361.2,320.8,57.1
55.25,281.3,364.5,322.9,58.8
55.5,278.8,364.9,321.8,60.9
55.75,274.6,355.2,314.9,57.0
56.0,271.6,375.9,323.7,73.7
56.25,283.6,365.4,324.5,57.9
56.5,281.6,372.5,327.1,64.3
56.75,273.1,372.3,322.7,70.1
57.0,278.0,377.0,327.5,70.0
57.25,273.8,372.5,323.1,69.8
57.5,277.5,372.1,324.8,66.9
57.75,283.2,365.4,324.3,58.1
58.0,282.1,368.1,325.1,60.8
58.25,279.8,365.9,322.8,60.9
58.5,281.8,364.2,323.0,58.3
58.75,285.2,358.0,321.6,51.5
59.0,282.8,371.1,327.0,62.5
59.25,282.5,364.8,323.7,58.2
59.5,274.1,365.8,320.0,64.8
59.75,278.9,359.7,319.3,57.1
60.0,280.2,350.3,315.2,49.6
60.25,282.9,355.5,319.2,51.3
60.5,286.0,353.8,319.9,48.0
60.75,277.4,355.0,316.2,54.9
61.0,275.1,354.1,314.6,55.8
61.25,284.2,352.5,318.3,48.3
61.5,278.7,341.9,310.3,44.7
61.75,287.0,349.2,318.1,44.0
62.0,277.2,348.2,312.7,50.2
62.25,277.4,342.0,309.7,45.7
62.5,283.4,341.0,312.2,40.7
62.75,283.9,349.7,316.8,46.5
63.0,278.1,352.6,315.4,52.7
63.25,279.8,342.0,310.9,44.0
63.5,283.0,338.4,310.7,39.2
63.75,281.1,339.2,310.1,41.1
64.0,287.4,342.9,315.1,39.2
64.25,279.4,339.1,309.2,42.3
64.5,283.5,339.0,311.3,39.3
64.75,284.3,345.9,315.1,43.5
65.0,279.5,347.8,313.6,48.3
65.25,284.1,351.0,317.5,47.3
65.5,282.0,343.0,312.5,43.1
65.75,283.5,348.1,315.8,45.7
66.0,283.5,341.9,312.7,41.3
66.25,285.0,343.7,314.4,41.5
66.5,279.7,346.2,313.0,47.0
66.75,278.1,348.9,313.5,50.0
67.0,285.1,348.2,316.6,44.6
67.25,285.1,348.4,316.8,44.8
67.5,290.1,353.8,321.9,45.0
67.75,287.2,353.2,320.2,46.7
68.0,278.8,354.3,316.6,53.3
68.25,286.8,362.7,324.8,53.7
68.5,284.8,358.9,321.9,52.4
68.75,290.2,362.2,326.2,50.9
69.0,287.2,357.8,322.5,49.9
69.25,289.2,358.5,323.9,49.0
69.5,281.5,363.8,322.7,58.1
69.75,288.2,356.4,322.3,48.3
70.0,286.1,358.6,322.4,51.3
70.25,277.4,352.0,314.7,52.8
70.5,289.6,361.0,325.3,50.5
70.75,288.5,366.9,327.7,55.4
71.0,281.8,367.5,324.6,60.6
71.25,281.9,366.4,324.2,59.8
71.5,282.5,362.4,322.5,56.5
71.75,287.7,363.5,325.6,53.6
72.0,291.6,363.4,327.5,50.7
72.25,287.8,357.1,322.4,49.0
72.5,291.2,366.3,328.8,53.1
72.75,292.7,359.2,325.9,47.0
73.0,294.5,361.4,327.9,47.3
73.25,285.4,354.0,319.7,48.5
73.5,289.7,365.3,327.5,53.5
73.75,290.6,356.8,323.7,46.8
74.0,293.3,357.7,325.5,45.6
74.25,291.4,355.6,323.5,45.4
74.5,288.7,359.6,324.2,50.2
74.75,285.9,353.5,319.7,47.8
75.0,292.0,355.3,323.7,44.7
75.25,289.9,354.3,322.1,45.5
75.5,288.6,354.7,321.6,46.7
75.75,292.4,357.0,324.7,45.7
76.0,288.2,349.7,318.9,43.5
76.25,293.4,353.6,323.5,42.6
76.5,288.7,349.4,319.0,42.9
76.75,292.6,346.2,319.4,38.0
77.0,293.7,340.9,317.3,33.3
77.25,289.2,340.8,315.0,36.5
77.5,284.6,340.1,312.4,39.3
77.75,281.8,337.9,309.8,39.7
78.0,284.2,347.1,315.7,44.5
78.25,282.8,337.4,310.1,38.6
78.5,287.6,333.0,310.3,32.0
78.75,285.2,336.3,310.8,36.1
79.0,283.3,331.3,307.3,33.9
79.25,282.8,329.7,306.2,33.2
79.5,282.7,329.2,305.9,32.8
79.75,280.6,318.8,299.7,27.1
80.0,284.1,324.7,304.4,28.7
80.25,277.9,316.8,297.4,27.5
80.5,279.7,318.6,299.1,27.5
80.75,275.5,314.8,295.2,27.8
81.0,282.5,305.6,294.1,16.3
81.25,277.7,308.2,292.9,21.6
81.5,281.3,299.8,290.6,13.1
81.75,275.4,298.7,287.0,16.5
82.0,279.7,294.8,287.3,10.7
82.25,275.0,293.0,284.0,12.7
82.5,280.0,298.3,289.1,12.9
82.75,275.6,292.7,284.2,12.0
83.0,279.7,283.5,281.6,2.7
83.25,272.1,287.9,280.0,11.2
83.5,278.4,281.8,280.1,2.4
83.75,278.1,283.1,280.6,3.6
84.0,273.4,283.1,278.2,6.9
84.25,274.1,279.4,276.7,3.8
84.5,275.6,276.7,276.1,0.8
84.75,276.6,277.6,277.1,0.7
85.0,271.6,278.3,275.0,4.8
85.25,278.3,274.3,276.3,2.8
85.5,269.0,271.9,270.4,2.0
85.75,274.7,274.5,274.6,0.1
86.0,274.2,270.9,272.5,2.3
86.25,278.0,266.7,272.4,8.0
86.5,272.5,271.5,272.0,0.7
86.75,274.4,262.8,268.6,8.2
87.0,272.8,257.8,265.3,10.6
87.25,271.3,254.3,262.8,12.0
87.5,276.6,255.2,265.9,15.2
87.75,272.5,250.9,261.7,15.3
88.0,270.0,249.0,259.5,14.8
88.25,278.8,239.3,259.0,27.9
88.5,271.9,240.1,256.0,22.5
88.75,272.6,231.7,252.2,28.9
89.0,272.0,234.0,253.0,26.9
89.25,270.3,231.0,250.6,27.8
89.5,267.4,221.9,244.7,32.2
89.75,264.9,225.1,245.0,28.1
90.0,267.9,216.2,242.0,36.6
90.25,267.5,,267.5,
90.5,264.4,,264.4,
90.75,262.6,,262.6,
91.0,268.5,,268.5,
91.25,264.5,,264.5,

File: 01_Data/Polyisocyanurate_Spray_Foam_Insulation/Cone/Polyisocyanurate_Spray_Foam_Insulation_HRRPUA_50.csv
Time after Ignition,Polyisocyanurate_Spray_Foam_Insulation_R1,Polyisocyanurate_Spray_Foam_Insulation_R2,Mean,Std. Dev.
0.0,-0.8,3.7,1.5,3.2
0.25,-0.8,3.7,1.5,3.2
0.5,-0.8,3.8,1.5,3.2
0.75,-0.5,3.9,1.7,3.1
1.0,-0.3,4.0,1.9,3.1
1.25,-0.1,3.9,1.9,2.9
1.5,0.0,3.9,2.0,2.7
1.75,0.2,3.9,2.0,2.6
2.0,0.4,3.9,2.1,2.5
2.25,0.5,4.0,2.3,2.5
2.5,0.6,3.9,2.3,2.3
2.75,0.8,4.1,2.4,2.3
3.0,0.9,4.0,2.4,2.2
3.25,1.1,4.0,2.5,2.1
3.5,1.3,4.0,2.7,1.9
3.75,1.4,4.1,2.7,1.9
4.0,1.6,4.1,2.8,1.8
4.25,1.7,4.0,2.9,1.6
4.5,1.9,4.0,2.9,1.5
4.75,1.9,4.1,3.0,1.5
5.0,2.0,4.1,3.0,1.4
5.25,2.1,4.0,3.0,1.3
5.5,2.2,4.0,3.1,1.3
5.75,2.3,4.2,3.3,1.3
6.0,2.3,4.0,3.2,1.2
6.25,2.4,4.0,3.2,1.2
6.5,2.4,4.0,3.2,1.1
6.75,2.4,4.1,3.3,1.2
7.0,2.6,4.0,3.3,1.0
7.25,2.6,4.1,3.3,1.1
7.5,2.7,4.0,3.3,1.0
7.75,2.6,4.1,3.3,1.1
8.0,2.6,4.0,3.3,1.0
8.25,2.7,4.0,3.3,0.9
8.5,2.7,3.8,3.3,0.7
8.75,2.8,3.7,3.3,0.7
9.0,2.9,3.5,3.2,0.4
9.25,3.1,3.3,3.2,0.1
9.5,3.1,3.2,3.2,0.1
9.75,5.7,3.1,4.4,1.8
10.0,8.0,3.1,5.6,3.4
10.25,10.0,3.1,6.6,4.9
10.5,12.0,5.5,8.7,4.6
10.75,20.6,7.5,14.0,9.2
11.0,27.4,9.3,18.4,12.8
11.25,35.3,10.9,23.1,17.2
11.5,40.8,20.0,30.4,14.7
11.75,46.1,27.9,37.0,12.9
12.0,51.8,35.1,43.4,11.8
12.25,62.3,41.2,51.7,14.9
12.5,77.2,47.4,62.3,21.1
12.75,86.8,48.9,67.8,26.8
13.0,97.2,62.5,79.9,24.5
13.25,106.7,70.5,88.6,25.6
13.5,115.7,81.3,98.5,24.3
13.75,128.2,90.0,109.1,27.0
14.0,142.8,94.5,118.6,34.2
14.25,154.7,109.6,132.2,31.9
14.5,160.4,123.4,141.9,26.2
14.75,171.3,133.2,152.3,26.9
15.0,192.1,148.3,170.2,30.9
15.25,195.8,158.5,177.1,26.4
15.5,205.4,167.4,186.4,26.9
15.75,219.4,177.3,198.3,29.8
16.0,231.2,196.1,213.7,24.8
16.25,243.9,208.1,226.0,25.4
16.5,248.9,218.2,233.5,21.7
16.75,275.9,233.9,254.9,29.7
17.0,267.3,240.4,253.8,19.0
17.25,285.7,257.6,271.6,19.9
17.5,297.2,264.8,281.0,22.9
17.75,304.9,276.7,290.8,20.0
18.0,306.5,282.0,294.3,17.3
18.25,329.2,297.6,313.4,22.4
18.5,334.4,311.4,322.9,16.2
18.75,340.4,306.3,323.3,24.1
19.0,350.3,325.5,337.9,17.6
19.25,355.1,340.4,347.7,10.4
19.5,362.8,341.0,351.9,15.5
19.75,359.6,340.0,349.8,13.9
20.0,372.4,346.7,359.5,18.1
20.25,375.4,369.8,372.6,4.0
20.5,380.2,384.9,382.5,3.3
20.75,396.4,382.1,389.2,10.1
21.0,398.3,398.7,398.5,0.3
21.25,397.6,408.6,403.1,7.8
21.5,403.2,400.9,402.1,1.6
21.75,414.4,408.4,411.4,4.3
22.0,416.8,407.8,412.3,6.4
22.25,403.8,425.4,414.6,15.3
22.5,416.0,434.6,425.3,13.1
22.75,432.0,439.6,435.8,5.4
23.0,423.6,436.1,429.9,8.8
23.25,424.9,441.7,433.3,11.8
23.5,450.3,447.7,449.0,1.9
23.75,438.6,460.9,449.8,15.8
24.0,441.2,458.1,449.7,12.0
24.25,447.4,465.1,456.2,12.6
24.5,447.4,457.6,452.5,7.2
24.75,450.3,478.8,464.6,20.2
25.0,432.8,486.3,459.5,37.8
25.25,455.2,482.1,468.6,19.0
25.5,440.9,483.4,462.2,30.0
25.75,441.0,474.0,457.5,23.3
26.0,445.3,493.1,469.2,33.8
26.25,463.4,498.5,480.9,24.8
26.5,444.9,476.3,460.6,22.2
26.75,454.7,488.5,471.6,23.9
27.0,460.7,504.6,482.7,31.1
27.25,447.0,483.7,465.3,25.9
27.5,463.5,496.0,479.7,23.0
27.75,462.0,505.2,483.6,30.6
28.0,463.7,506.1,484.9,30.0
28.25,464.5,516.1,490.3,36.5
28.5,460.4,501.2,480.8,28.8
28.75,465.4,493.8,479.6,20.0
29.0,447.7,486.5,467.1,27.5
29.25,456.8,497.8,477.3,29.0
29.5,454.9,499.4,477.2,31.5
29.75,451.3,491.7,471.5,28.6
30.0,468.1,508.0,488.0,28.2
30.25,455.4,487.1,471.2,22.4
30.5,459.0,506.5,482.7,33.6
30.75,452.3,503.1,477.7,36.0
31.0,464.0,498.9,481.4,24.7
31.25,457.6,500.6,479.1,30.4
31.5,471.3,508.5,489.9,26.3
31.75,447.0,514.6,480.8,47.8
32.0,457.8,497.7,477.7,28.2
32.25,465.0,501.5,483.2,25.7
32.5,462.5,500.2,481.3,26.6
32.75,444.5,503.3,473.9,41.6
33.0,442.6,519.0,480.8,54.0
33.25,443.4,505.8,474.6,44.1
33.5,455.1,523.0,489.1,48.0
33.75,458.1,516.0,487.0,41.0
34.0,442.2,508.5,475.4,46.8
34.25,447.0,502.8,474.9,39.5
34.5,470.3,518.4,494.4,34.0
34.75,445.1,503.9,474.5,41.6
35.0,453.9,495.1,474.5,29.1
35.25,446.4,508.1,477.2,43.7
35.5,445.8,525.8,485.8,56.6
35.75,437.0,518.2,477.6,57.4
36.0,446.9,514.2,480.5,47.6
36.25,453.1,529.3,491.2,53.8
36.5,441.7,513.5,477.6,50.8
36.75,437.9,490.5,464.2,37.2
37.0,456.1,513.3,484.7,40.4
37.25,448.5,506.7,477.6,41.2
37.5,433.7,495.6,464.6,43.7
37.75,423.3,505.8,464.6,58.4
38.0,438.3,515.9,477.1,54.9
38.25,428.2,496.7,462.4,48.4
38.5,436.5,500.2,468.3,45.0
38.75,435.0,495.3,465.2,42.7
39.0,443.5,508.9,476.2,46.2
39.25,442.9,497.3,470.1,38.5
39.5,441.1,495.8,468.5,38.7
39.75,436.3,498.8,467.6,44.2
40.0,430.4,498.2,464.3,47.9
40.25,433.0,513.4,473.2,56.9
40.5,432.2,494.7,463.5,44.2
40.75,439.5,506.1,472.8,47.1
41.0,443.7,507.2,475.5,44.9
41.25,450.9,487.8,469.3,26.1
41.5,440.9,487.3,464.1,32.8
41.75,457.3,498.3,477.8,29.0
42.0,432.2,494.5,463.3,44.1
42.25,434.7,501.0,467.8,46.9
42.5,444.3,494.0,469.2,35.1
42.75,433.7,495.9,464.8,44.0
43.0,435.5,479.1,457.3,30.8
43.25,432.9,494.2,463.5,43.3
43.5,435.7,492.2,463.9,39.9
43.75,436.1,484.1,460.1,33.9
44.0,440.3,486.9,463.6,32.9
44.25,439.3,500.0,469.7,42.9
44.5,441.0,487.8,464.4,33.1
44.75,453.7,490.0,471.9,25.6
45.0,446.9,488.4,467.6,29.3
45.25,448.3,473.2,460.8,17.6
45.5,438.6,487.0,462.8,34.2
45.75,447.4,475.3,461.3,19.7
46.0,458.8,471.0,464.9,8.6
46.25,451.7,486.3,469.0,24.5
46.5,451.9,474.6,463.3,16.0
46.75,457.7,480.6,469.1,16.2
47.0,465.0,476.8,470.9,8.3
47.25,457.1,464.3,460.7,5.1
47.5,456.9,470.1,463.5,9.3
47.75,458.4,474.1,466.2,11.0
48.0,465.0,471.2,468.1,4.4
48.25,459.9,480.6,470.3,14.6
48.5,464.8,464.5,464.6,0.2
48.75,462.0,463.1,462.5,0.7
49.0,461.5,471.1,466.3,6.8
49.25,462.4,465.2,463.8,2.0
49.5,472.2,465.4,468.8,4.7
49.75,464.8,461.2,463.0,2.5
50.0,464.1,468.6,466.3,3.2
50.25,470.2,464.8,467.5,3.8
50.5,473.3,469.8,471.6,2.5
50.75,478.5,459.0,468.7,13.8
51.0,473.4,462.5,468.0,7.8
51.25,483.8,474.3,479.0,6.7
51.5,483.2,468.3,475.8,10.5
51.75,465.2,462.4,463.8,1.9
52.0,474.9,462.4,468.6,8.9
52.25,467.0,462.4,464.7,3.2
52.5,466.2,461.2,463.7,3.5
52.75,463.8,460.0,461.9,2.7
53.0,468.6,464.6,466.6,2.8
53.25,463.9,462.8,463.4,0.7
53.5,458.9,457.8,458.4,0.8
53.75,457.5,465.9,461.7,5.9
54.0,460.7,449.8,455.2,7.7
54.25,453.9,464.6,459.2,7.6
54.5,454.9,458.9,456.9,2.9
54.75,448.0,447.5,447.8,0.4
55.0,455.6,457.4,456.5,1.3
55.25,457.6,462.0,459.8,3.1
55.5,456.3,456.9,456.6,0.4
55.75,450.2,447.1,448.6,2.2
56.0,458.3,446.3,452.3,8.4
56.25,451.6,446.5,449.1,3.6
56.5,452.8,446.9,449.8,4.2
56.75,458.5,444.7,451.6,9.8
57.0,450.1,446.0,448.1,2.8
57.25,457.4,441.7,449.5,11.0
57.5,450.0,441.7,445.8,5.9
57.75,447.2,440.8,444.0,4.5
58.0,445.8,439.3,442.5,4.6
58.25,442.1,435.4,438.7,4.8
58.5,435.9,421.4,428.6,10.3
58.75,433.8,434.2,434.0,0.2
59.0,427.3,425.0,426.2,1.7
59.25,424.9,428.9,426.9,2.8
59.5,424.5,419.3,421.9,3.7
59.75,414.8,407.1,411.0,5.4
60.0,402.9,425.7,414.3,16.1
60.25,401.1,420.4,410.7,13.6
60.5,389.9,420.4,405.2,21.6
60.75,389.5,415.4,402.5,18.3
61.0,382.8,414.4,398.6,22.4
61.25,378.7,407.4,393.1,20.3
61.5,369.4,402.0,385.7,23.0
61.75,360.4,404.0,382.2,30.8
62.0,363.2,409.7,386.5,32.9
62.25,359.8,408.3,384.1,34.3
62.5,348.5,404.7,376.6,39.8
62.75,340.7,410.9,375.8,49.6
63.0,334.5,404.3,369.4,49.3
63.25,330.1,412.1,371.1,58.0
63.5,324.7,404.1,364.4,56.1
63.75,324.2,404.0,364.1,56.4
64.0,311.6,403.2,357.4,64.8
64.25,311.5,397.8,354.7,61.0
64.5,302.8,401.7,352.2,69.9
64.75,297.2,393.4,345.3,68.0
65.0,287.6,393.7,340.7,75.1
65.25,287.7,388.4,338.0,71.2
65.5,278.1,391.3,334.7,80.1
65.75,276.0,385.5,330.8,77.4
66.0,268.0,386.5,327.2,83.8
66.25,259.3,386.8,323.1,90.2
66.5,254.5,389.7,322.1,95.6
66.75,249.1,384.2,316.6,95.5
67.0,243.0,381.3,312.2,97.8
67.25,238.8,375.4,307.1,96.6
67.5,233.1,374.8,304.0,100.2
67.75,229.8,373.6,301.7,101.7
68.0,223.4,369.8,296.6,103.5

File: 01_Data/Polyisocyanurate_Spray_Foam_Insulation/Cone/Polyisocyanurate_Spray_Foam_Insulation_HRRPUA_75.csv
Time after Ignition,Polyisocyanurate_Spray_Foam_Insulation_R1,Polyisocyanurate_Spray_Foam_Insulation_R2,Mean,Std. Dev.
0.0,-1.4,3.2,0.9,3.3
0.25,-1.4,3.2,0.9,3.2
0.5,-1.4,2.9,0.8,3.1
0.75,-1.4,3.0,0.8,3.1
1.0,-1.3,2.9,0.8,2.9
1.25,-1.3,2.7,0.7,2.8
1.5,-1.3,2.7,0.7,2.8
1.75,-1.3,2.6,0.6,2.8
2.0,-1.3,2.6,0.7,2.8
2.25,-1.3,2.5,0.6,2.7
2.5,-1.3,2.4,0.6,2.7
2.75,-1.2,2.5,0.6,2.7
3.0,-1.2,2.5,0.6,2.6
3.25,-1.2,2.4,0.6,2.5
3.5,-1.3,2.4,0.6,2.6
3.75,-1.3,2.5,0.6,2.7
4.0,-1.2,2.6,0.7,2.7
4.25,-1.2,2.6,0.7,2.7
4.5,-1.3,2.7,0.7,2.8
4.75,-1.2,2.8,0.8,2.9
5.0,-1.1,2.9,0.9,2.9
5.25,-1.0,2.9,0.9,2.7
5.5,-1.0,2.8,0.9,2.7
5.75,-0.8,2.8,1.0,2.6
6.0,-0.8,3.1,1.1,2.7
6.25,-0.8,3.0,1.1,2.7
6.5,-0.6,3.1,1.3,2.6
6.75,-0.4,3.4,1.5,2.7
7.0,-0.3,3.4,1.5,2.6
7.25,-0.2,3.4,1.6,2.6
7.5,-0.1,3.6,1.7,2.6
7.75,-0.0,3.5,1.7,2.5
8.0,0.1,3.6,1.9,2.5
8.25,0.1,3.7,1.9,2.5
8.5,0.4,3.9,2.2,2.5
8.75,0.6,4.2,2.4,2.5
9.0,0.9,4.1,2.5,2.3
9.25,1.0,4.2,2.6,2.2
9.5,1.2,5.4,3.3,3.0
9.75,6.4,6.3,6.4,0.1
10.0,11.5,7.1,9.3,3.1
10.25,15.9,8.0,12.0,5.6
10.5,19.7,9.0,14.3,7.5
10.75,34.0,15.9,24.9,12.8
11.0,49.6,21.6,35.6,19.8
11.25,61.6,27.6,44.6,24.0
11.5,78.0,32.5,55.2,32.2
11.75,101.1,47.2,74.1,38.1
12.0,117.5,59.5,88.5,41.0
12.25,137.9,74.5,106.2,44.8
12.5,146.8,89.5,118.1,40.5
12.75,158.4,97.3,127.9,43.2
13.0,183.7,105.9,144.8,55.1
13.25,205.6,116.2,160.9,63.2
13.5,224.9,139.3,182.1,60.5
13.75,246.8,158.8,202.8,62.2
14.0,261.2,180.3,220.8,57.2
14.25,272.8,203.5,238.1,49.0
14.5,299.1,223.7,261.4,53.3
14.75,328.9,257.5,293.2,50.5
15.0,332.6,281.8,307.2,36.0
15.25,357.2,306.0,331.6,36.3
15.5,389.1,315.1,352.1,52.3
15.75,380.8,359.3,370.0,15.2
16.0,421.5,379.7,400.6,29.5
16.25,419.1,397.2,408.2,15.4
16.5,444.3,395.4,419.8,34.6
16.75,435.5,424.7,430.1,7.7
17.0,475.2,435.5,455.4,28.1
17.25,474.6,472.8,473.7,1.2
17.5,495.7,500.9,498.3,3.6
17.75,489.3,503.8,496.5,10.2
18.0,518.8,538.9,528.8,14.2
18.25,533.9,544.0,539.0,7.1
18.5,524.5,550.1,537.3,18.1
18.75,561.7,561.9,561.8,0.1
19.0,561.2,551.2,556.2,7.1
19.25,582.7,576.8,579.8,4.2
19.5,575.0,593.7,584.3,13.2
19.75,591.4,593.7,592.5,1.7
20.0,562.7,613.6,588.1,36.0
20.25,595.9,627.2,611.5,22.1
20.5,613.5,629.0,621.2,11.0
20.75,625.0,618.6,621.8,4.5
21.0,615.5,659.3,637.4,31.0
21.25,623.3,630.8,627.0,5.3
21.5,619.6,621.6,620.6,1.3
21.75,658.8,666.9,662.8,5.7
22.0,620.1,662.9,641.5,30.2
22.25,650.7,630.6,640.6,14.2
22.5,614.1,642.6,628.3,20.2
22.75,625.4,661.8,643.6,25.7
23.0,626.4,679.3,652.9,37.4
23.25,631.9,673.4,652.7,29.3
23.5,667.2,676.5,671.8,6.6
23.75,642.3,678.9,660.6,25.9
24.0,667.9,679.2,673.5,8.0
24.25,655.6,660.9,658.2,3.7
24.5,659.4,658.5,658.9,0.7
24.75,654.0,674.2,664.1,14.3
25.0,666.1,683.8,674.9,12.5
25.25,642.1,670.8,656.4,20.2
25.5,679.9,690.2,685.1,7.3
25.75,628.6,684.4,656.5,39.5
26.0,666.3,681.3,673.8,10.6
26.25,648.5,654.9,651.7,4.5
26.5,637.1,675.9,656.5,27.4
26.75,649.7,683.6,666.6,24.0
27.0,657.7,654.5,656.1,2.3
27.25,636.9,655.4,646.2,13.1
27.5,638.2,667.0,652.6,20.4
27.75,632.1,686.7,659.4,38.6
28.0,640.0,671.6,655.8,22.3
28.25,632.2,667.2,649.7,24.8
28.5,649.3,673.6,661.5,17.2
28.75,640.0,644.7,642.4,3.3
29.0,656.4,680.0,668.2,16.7
29.25,675.4,645.2,660.3,21.3
29.5,613.8,641.3,627.6,19.5
29.75,638.1,645.0,641.5,4.8
30.0,624.7,669.9,647.3,31.9
30.25,639.4,666.1,652.7,18.9
30.5,623.4,669.3,646.4,32.5
30.75,628.6,642.9,635.8,10.1
31.0,617.6,626.0,621.8,5.9
31.25,636.2,660.6,648.4,17.2
31.5,608.2,642.5,625.3,24.2
31.75,614.1,642.3,628.2,20.0
32.0,644.9,668.5,656.7,16.7
32.25,630.7,656.4,643.5,18.2
32.5,633.2,663.6,648.4,21.5
32.75,646.6,662.3,654.5,11.1
33.0,616.7,664.0,640.4,33.4
33.25,636.8,662.0,649.4,17.8
33.5,659.9,663.1,661.5,2.3
33.75,628.9,679.9,654.4,36.0
34.0,642.1,684.5,663.3,30.0
34.25,634.2,690.2,662.2,39.6
34.5,632.4,693.5,663.0,43.2
34.75,642.9,686.0,664.5,30.5
35.0,643.0,680.1,661.5,26.3
35.25,648.4,686.7,667.5,27.1
35.5,643.7,705.7,674.7,43.8
35.75,658.2,703.4,680.8,31.9
36.0,661.1,704.4,682.7,30.6
36.25,656.6,713.6,685.1,40.3
36.5,665.3,714.5,689.9,34.8
36.75,681.3,720.2,700.8,27.5
37.0,669.1,726.4,697.8,40.5
37.25,669.9,723.0,696.4,37.6
37.5,671.8,723.4,697.6,36.5
37.75,671.8,737.0,704.4,46.2
38.0,665.5,734.9,700.2,49.1
38.25,670.4,727.4,698.9,40.3
38.5,677.6,738.3,708.0,42.9
38.75,684.7,745.9,715.3,43.2
39.0,683.3,741.0,712.1,40.8
39.25,685.6,734.5,710.0,34.5
39.5,693.3,748.5,720.9,39.0
39.75,688.6,761.1,724.9,51.2
40.0,692.2,745.8,719.0,37.9
40.25,690.7,731.6,711.2,29.0
40.5,707.0,746.2,726.6,27.7
40.75,696.3,755.6,726.0,41.9
41.0,692.9,755.6,724.2,44.4
41.25,691.0,757.2,724.1,46.8
41.5,694.1,756.6,725.4,44.2
41.75,705.9,746.8,726.4,28.9
42.0,709.5,740.5,725.0,21.9
42.25,701.7,736.5,719.1,24.6
42.5,710.9,736.6,723.7,18.2
42.75,702.4,731.2,716.8,20.3
43.0,705.8,712.9,709.3,5.1
43.25,689.9,724.5,707.2,24.4
43.5,696.0,692.2,694.1,2.7
43.75,697.5,701.4,699.5,2.8
44.0,686.5,678.6,682.6,5.6
44.25,681.5,653.8,667.7,19.6
44.5,683.6,,683.6,
44.75,675.7,,675.7,
45.0,678.7,,678.7,
45.25,657.1,,657.1,
45.5,649.0,,649.0,
45.75,633.6,,633.6,
46.0,639.2,,639.2,
46.25,633.0,,633.0,
46.5,605.1,,605.1,
46.75,590.9,,590.9,
47.0,585.5,,585.5,
47.25,580.5,,580.5,
47.5,570.2,,570.2,
47.75,553.0,,553.0,
48.0,536.5,,536.5,
48.25,532.0,,532.0,
48.5,516.0,,516.0,
48.75,502.6,,502.6,
49.0,487.9,,487.9,
49.25,475.9,,475.9,
49.5,466.7,,466.7,
49.75,446.3,,446.3,
50.0,442.8,,442.8,
50.25,424.9,,424.9,
50.5,417.8,,417.8,
50.75,405.2,,405.2,
51.0,388.6,,388.6,
51.25,374.4,,374.4,
51.5,362.3,,362.3,
51.75,351.6,,351.6,
52.0,339.0,,339.0,
52.25,325.7,,325.7,
52.5,312.9,,312.9,
52.75,303.9,,303.9,
53.0,292.3,,292.3,
53.25,284.7,,284.7,
53.5,271.4,,271.4,
53.75,262.9,,262.9,
54.0,257.0,,257.0,
54.25,246.1,,246.1,
54.5,241.2,,241.2,
54.75,235.0,,235.0,
55.0,223.5,,223.5,
55.25,221.4,,221.4,
55.5,212.7,,212.7,
55.75,204.8,,204.8,
56.0,197.0,,197.0,
56.25,190.6,,190.6,
56.5,187.0,,187.0,
56.75,177.6,,177.6,
57.0,171.7,,171.7,
57.25,167.9,,167.9,
