Repository: ulfsri/fsri_materials_database

# Materials and Products Database

## 01_Data

Raw data generated from each apparatus are included here in plain-text format. The data is organized first by material, next by the short name of test apparatus used, and where applicable additional filtering by test settings.

### material.json

Each material directory contains a json file of the same name as the material. This file links the data stored in the repository as well as data and graphs produced by the accompanying scripts (__02_Scripts__) to the respective landing page for the material on the front-end website.

File: 01_Data/Polyisocyanurate_Spray_Foam_Insulation/STA/N2/10K_min/Polyisocyanurate_Spray_Foam_Insulation_STA_N2_10KData_241030_R3.csv (part 4 of 8)
Temp/C,Time/min,Mass loss(subtr.)/mg,DSC(subtr.)/(mW/mg),Sensit./(uV/mW)
306.877,38.54311,-0.59437,0.63326,0.97864
306.977,38.55261,-0.59581,0.63325,0.97858
307.077,38.56214,-0.59689,0.63474,0.97852
307.177,38.57163,-0.59818,0.63513,0.97846
307.277,38.58107,-0.59944,0.63503,0.9784
307.377,38.59054,-0.60041,0.6349,0.97834
307.477,38.60004,-0.60186,0.63474,0.97828
307.577,38.60956,-0.60242,0.63442,0.97822
307.677,38.61903,-0.604,0.63393,0.97816
307.777,38.62855,-0.60465,0.63282,0.9781
307.877,38.63806,-0.60607,0.63333,0.97804
307.977,38.64755,-0.60718,0.63372,0.97798
308.077,38.65708,-0.60882,0.63225,0.97792
308.177,38.66657,-0.60951,0.63212,0.97786
308.277,38.6761,-0.6117,0.63199,0.9778
308.377,38.6856,-0.6127,0.63234,0.97774
308.477,38.6951,-0.61397,0.63195,0.97768
308.577,38.70462,-0.61531,0.63221,0.97762
308.677,38.71413,-0.61588,0.6324,0.97756
308.777,38.72366,-0.61741,0.63287,0.9775
308.877,38.73321,-0.61859,0.63179,0.97743
308.977,38.74278,-0.62018,0.63206,0.97737
309.077,38.75227,-0.62097,0.63252,0.97731
309.177,38.7618,-0.62265,0.63251,0.97725
309.277,38.77131,-0.62376,0.63189,0.97719
309.377,38.78085,-0.62513,0.63122,0.97713
309.477,38.79039,-0.6258,0.63123,0.97707
309.577,38.79991,-0.62755,0.63092,0.97701
309.677,38.80941,-0.62801,0.62992,0.97695
309.777,38.81893,-0.63012,0.62961,0.97689
309.877,38.82846,-0.63106,0.62925,0.97683
309.977,38.83797,-0.633,0.62823,0.97677
310.077,38.8475,-0.63463,0.62814,0.97671
310.177,38.857,-0.6359,0.62954,0.97665
310.277,38.86649,-0.63774,0.62958,0.97659
310.377,38.87597,-0.63846,0.6307,0.97653
310.477,38.8855,-0.6401,0.63023,0.97646
310.577,38.89501,-0.64105,0.62929,0.9764
310.677,38.9045,-0.64237,0.62855,0.97634
310.777,38.91399,-0.64394,0.62806,0.97628
310.877,38.9235,-0.64516,0.62809,0.97622
310.977,38.93303,-0.64711,0.62825,0.97616
311.077,38.94256,-0.64787,0.62865,0.9761
311.177,38.95205,-0.64918,0.62835,0.97604
311.277,38.9616,-0.65028,0.62884,0.97598
311.377,38.97109,-0.65183,0.62808,0.97592
311.477,38.98058,-0.65279,0.62639,0.97586
311.577,38.9901,-0.65372,0.62641,0.97579
311.677,38.99961,-0.65514,0.62648,0.97573
311.777,39.00913,-0.65617,0.62577,0.97567
311.877,39.01865,-0.6582,0.62428,0.97561
311.977,39.0281,-0.65909,0.62448,0.97555
312.077,39.03755,-0.66101,0.62417,0.97549
312.177,39.04698,-0.66261,0.6236,0.97543
312.277,39.05652,-0.66415,0.62088,0.97537
312.377,39.06601,-0.66614,0.62125,0.9753
312.477,39.07557,-0.667,0.62204,0.97524
312.577,39.08507,-0.66899,0.62131,0.97518
312.677,39.09457,-0.66973,0.62156,0.97512
312.777,39.10408,-0.67087,0.62212,0.97506
312.877,39.11361,-0.67228,0.62259,0.975
312.977,39.12313,-0.67348,0.62202,0.97494
313.077,39.13269,-0.67505,0.62121,0.97487
313.177,39.1422,-0.67585,0.62087,0.97481
313.277,39.1517,-0.67739,0.6197,0.97475
313.377,39.1612,-0.67871,0.61913,0.97469
313.477,39.17069,-0.68057,0.61843,0.97463
313.577,39.18023,-0.68166,0.61822,0.97457
313.677,39.18978,-0.68301,0.61845,0.97451
313.777,39.19928,-0.68452,0.6181,0.97444
313.877,39.20881,-0.68565,0.61778,0.97438
313.977,39.21831,-0.68759,0.61672,0.97432
314.077,39.22793,-0.68829,0.61695,0.97426
314.177,39.23752,-0.69021,0.61751,0.9742
314.277,39.24714,-0.69184,0.6173,0.97414
314.377,39.2567,-0.69335,0.61711,0.97407
314.477,39.26624,-0.69566,0.6171,0.97401
314.577,39.27581,-0.69668,0.61701,0.97395
314.677,39.28538,-0.69897,0.61571,0.97389
314.777,39.29494,-0.70012,0.61466,0.97383
314.877,39.30447,-0.70165,0.61509,0.97376
314.977,39.31398,-0.70312,0.61589,0.9737
315.077,39.32354,-0.70423,0.61591,0.97364
315.177,39.33306,-0.70619,0.61498,0.97358
315.277,39.34264,-0.70708,0.61462,0.97352
315.377,39.35215,-0.70878,0.61452,0.97345
315.477,39.36171,-0.71019,0.61439,0.97339
315.577,39.37122,-0.71217,0.61245,0.97333
315.677,39.38068,-0.7136,0.61232,0.97327
315.777,39.39014,-0.71492,0.61192,0.97321
315.877,39.39959,-0.71673,0.6134,0.97314
315.977,39.40904,-0.71796,0.61226,0.97308
316.077,39.4185,-0.72009,0.61234,0.97302
316.177,39.42794,-0.72098,0.61083,0.97296
316.277,39.43747,-0.72296,0.61096,0.9729
316.377,39.44703,-0.72402,0.61012,0.97283
316.477,39.45658,-0.72502,0.61004,0.97277
316.577,39.46612,-0.72698,0.60952,0.97271
316.677,39.47565,-0.72801,0.6086,0.97265
316.777,39.48513,-0.73026,0.60775,0.97258
316.877,39.49465,-0.73149,0.60698,0.97252
316.977,39.50418,-0.73346,0.60649,0.97246
317.077,39.51373,-0.7353,0.606,0.9724
317.177,39.52328,-0.73671,0.60554,0.97233
317.277,39.53277,-0.73843,0.60583,0.97227
317.377,39.5423,-0.73929,0.60564,0.97221
317.477,39.55183,-0.741,0.60593,0.97215
317.577,39.56136,-0.7422,0.60479,0.97208
317.677,39.57091,-0.74411,0.6048,0.97202
317.777,39.58052,-0.74579,0.60473,0.97196
317.877,39.59013,-0.74741,0.60512,0.9719
317.977,39.59975,-0.74962,0.60568,0.97183
318.077,39.60936,-0.75106,0.6044,0.97177
318.177,39.61895,-0.75331,0.60332,0.97171
318.277,39.62858,-0.75406,0.60401,0.97165
318.377,39.6382,-0.75585,0.60308,0.97158
318.477,39.6477,-0.75719,0.60243,0.97152
318.577,39.65726,-0.75849,0.60269,0.97146
318.677,39.6668,-0.76074,0.60301,0.97139
318.777,39.67634,-0.76185,0.60147,0.97133
318.877,39.68592,-0.76454,0.60093,0.97127
318.977,39.69548,-0.76579,0.60012,0.97121
319.077,39.70504,-0.76747,0.60043,0.97114
319.177,39.71457,-0.76936,0.60021,0.97108
319.277,39.72413,-0.77068,0.59988,0.97102
319.377,39.73369,-0.77309,0.59915,0.97095
319.477,39.74329,-0.77399,0.59883,0.97089
319.577,39.75282,-0.77565,0.59903,0.97083
319.677,39.76237,-0.77711,0.59879,0.97077
319.777,39.77193,-0.77946,0.59853,0.9707
319.877,39.78146,-0.7821,0.59764,0.97064
319.977,39.79104,-0.78326,0.59741,0.97058
320.077,39.80058,-0.78527,0.59616,0.97051
320.177,39.81016,-0.78687,0.59584,0.97045
320.277,39.81973,-0.78952,0.59555,0.97039
320.377,39.82928,-0.79059,0.59471,0.97032
320.477,39.83883,-0.79241,0.59491,0.97026
320.577,39.84843,-0.79426,0.59486,0.9702
320.677,39.85798,-0.79564,0.594,0.97013
320.777,39.8675,-0.79767,0.59322,0.97007
320.877,39.87706,-0.79783,0.59283,0.97001
320.977,39.88661,-0.80042,0.59248,0.96994
321.077,39.89613,-0.8019,0.59211,0.96988
321.177,39.90569,-0.80364,0.59195,0.96982
321.277,39.91522,-0.80577,0.5916,0.96975
321.377,39.92477,-0.80693,0.59033,0.96969
321.477,39.93433,-0.80935,0.58937,0.96963
321.577,39.94386,-0.81035,0.58943,0.96956
321.677,39.9534,-0.81221,0.58894,0.9695
321.777,39.96295,-0.81484,0.58799,0.96944
321.877,39.97247,-0.81656,0.5886,0.96937
321.977,39.98202,-0.81838,0.58861,0.96931
322.077,39.99155,-0.8194,0.59047,0.96924
322.177,40.00114,-0.82138,0.58781,0.96918
322.277,40.01067,-0.82277,0.58692,0.96912
322.377,40.0202,-0.82503,0.58747,0.96905
322.477,40.02974,-0.8262,0.58721,0.96899
322.577,40.03928,-0.82778,0.58727,0.96893
322.677,40.0488,-0.82967,0.58601,0.96886
322.777,40.05833,-0.83102,0.58492,0.9688
322.877,40.06789,-0.83382,0.58454,0.96874
322.977,40.07743,-0.83494,0.58452,0.96867
323.077,40.08694,-0.83784,0.58424,0.96861
323.177,40.0965,-0.83962,0.58405,0.96854
323.277,40.10607,-0.84157,0.58367,0.96848
323.377,40.11562,-0.84413,0.58287,0.96842
323.477,40.12516,-0.84551,0.58238,0.96835
323.577,40.1347,-0.84837,0.58214,0.96829
323.677,40.14424,-0.84963,0.58151,0.96822
323.777,40.15379,-0.85164,0.57928,0.96816
323.877,40.16331,-0.8534,0.58035,0.9681
323.977,40.17288,-0.85502,0.5812,0.96803
324.077,40.18245,-0.85711,0.5816,0.96797
324.177,40.19203,-0.85816,0.58144,0.9679
324.277,40.20162,-0.86018,0.58057,0.96784
324.377,40.21117,-0.86187,0.57933,0.96778
324.477,40.22073,-0.86443,0.57861,0.96771
324.577,40.23032,-0.86604,0.57915,0.96765
324.677,40.23987,-0.86783,0.57863,0.96758
324.777,40.24944,-0.87032,0.57843,0.96752
324.877,40.259,-0.87165,0.57757,0.96745
324.977,40.26856,-0.87372,0.57669,0.96739
325.077,40.27813,-0.87478,0.57723,0.96733
325.177,40.28767,-0.87716,0.57637,0.96726
325.277,40.29723,-0.8791,0.57719,0.9672
325.377,40.30678,-0.88091,0.5768,0.96713
325.477,40.31629,-0.88375,0.5756,0.96707
325.577,40.32581,-0.88513,0.57411,0.967
325.677,40.33535,-0.88913,0.57348,0.96694
325.777,40.34492,-0.89074,0.57326,0.96687
325.877,40.3545,-0.8928,0.57268,0.96681
325.977,40.3641,-0.89493,0.57274,0.96675
326.077,40.37364,-0.89646,0.57229,0.96668
326.177,40.38321,-0.89907,0.57192,0.96662
326.277,40.39274,-0.90022,0.57258,0.96655
326.377,40.40228,-0.90239,0.57195,0.96649
326.477,40.41182,-0.90417,0.57165,0.96642
326.577,40.42136,-0.90643,0.5697,0.96636
326.677,40.43091,-0.90847,0.56928,0.96629
326.777,40.44043,-0.91023,0.56874,0.96623
326.877,40.44999,-0.91301,0.56797,0.96616
326.977,40.45955,-0.91504,0.56792,0.9661
327.077,40.46911,-0.91723,0.56793,0.96603
327.177,40.47869,-0.91999,0.56781,0.96597
327.277,40.48829,-0.92184,0.56744,0.96591
327.377,40.4979,-0.924,0.56728,0.96584
327.477,40.50746,-0.92646,0.56724,0.96578
327.577,40.51706,-0.92881,0.56752,0.96571
327.677,40.52668,-0.93057,0.56692,0.96565
327.777,40.53626,-0.93271,0.56724,0.96558
327.877,40.54585,-0.93558,0.56617,0.96552
327.977,40.5554,-0.93769,0.56586,0.96545
328.077,40.56497,-0.93942,0.5654,0.96539
328.177,40.57455,-0.94166,0.56441,0.96532
328.277,40.58418,-0.94414,0.56393,0.96526
328.377,40.59376,-0.94587,0.56266,0.96519
328.477,40.60334,-0.94794,0.56264,0.96513
328.577,40.61291,-0.95031,0.56237,0.96506
328.677,40.62251,-0.9531,0.56109,0.965
328.777,40.63212,-0.95499,0.55968,0.96493
328.877,40.64171,-0.9575,0.55967,0.96487
328.977,40.65132,-0.95967,0.56103,0.9648
329.077,40.6608,-0.96178,0.56171,0.96473
329.177,40.67035,-0.96371,0.56154,0.96467
329.277,40.6799,-0.96622,0.55989,0.9646
329.377,40.68943,-0.96792,0.55968,0.96454
329.477,40.69898,-0.96987,0.55841,0.96447
329.577,40.70854,-0.97239,0.55787,0.96441
329.677,40.71811,-0.97522,0.55781,0.96434
329.777,40.72766,-0.97703,0.55797,0.96428
329.877,40.73719,-0.97924,0.55776,0.96421
329.977,40.74678,-0.98179,0.5566,0.96415
330.077,40.75638,-0.98401,0.55757,0.96408
330.177,40.76596,-0.98582,0.55782,0.96402
330.277,40.77556,-0.98822,0.5556,0.96395
330.377,40.78512,-0.99107,0.55489,0.96388
330.477,40.79465,-0.99304,0.55503,0.96382
330.577,40.80426,-0.9952,0.55355,0.96375
330.677,40.81385,-0.99786,0.55342,0.96369
330.777,40.82343,-1.00075,0.55217,0.96362
330.877,40.833,-1.00263,0.55273,0.96356
330.977,40.84259,-1.00514,0.55287,0.96349
331.077,40.85214,-1.00707,0.55244,0.96343
331.177,40.86184,-1.00922,0.55263,0.96336
331.277,40.87149,-1.01138,0.55171,0.96329
331.377,40.88109,-1.01427,0.55202,0.96323
331.477,40.89067,-1.01651,0.55119,0.96316
331.577,40.90027,-1.01875,0.54814,0.9631
331.677,40.90986,-1.02124,0.54917,0.96303
331.777,40.91944,-1.02433,0.54934,0.96297
331.877,40.92903,-1.02632,0.54785,0.9629
331.977,40.93863,-1.02851,0.54752,0.96283
332.077,40.94819,-1.0312,0.54765,0.96277
332.177,40.95776,-1.03418,0.54761,0.9627
332.277,40.96733,-1.03617,0.54707,0.96264
332.377,40.97689,-1.03891,0.54615,0.96257
332.477,40.98643,-1.04235,0.54535,0.9625
332.577,40.99598,-1.04521,0.54457,0.96244
332.677,41.00556,-1.04749,0.54332,0.96237
332.777,41.01509,-1.05011,0.54222,0.96231
332.877,41.02463,-1.05303,0.54079,0.96224
332.977,41.03419,-1.05524,0.54067,0.96217
333.077,41.04374,-1.05833,0.54148,0.96211
333.177,41.05331,-1.06084,0.54144,0.96204
333.277,41.06283,-1.06369,0.54062,0.96198
333.377,41.07235,-1.06584,0.53941,0.96191
333.477,41.08185,-1.06881,0.53861,0.96184
333.577,41.09134,-1.07148,0.53805,0.96178
333.677,41.10089,-1.07424,0.53832,0.96171
333.777,41.11043,-1.07677,0.5386,0.96164
333.877,41.12001,-1.08004,0.53799,0.96158
333.977,41.12954,-1.08226,0.53554,0.96151
334.077,41.13911,-1.08475,0.53564,0.96145
334.177,41.14858,-1.08765,0.53454,0.96138
334.277,41.15805,-1.09086,0.53446,0.96131
334.377,41.16748,-1.09316,0.53334,0.96125
334.477,41.17699,-1.09585,0.53304,0.96118
334.577,41.18653,-1.09913,0.53178,0.96111
334.677,41.19608,-1.10177,0.53065,0.96105
334.777,41.20561,-1.10403,0.53018,0.96098
334.877,41.21519,-1.10689,0.5294,0.96091
334.977,41.22476,-1.11017,0.52931,0.96085
335.077,41.23431,-1.11238,0.52821,0.96078
335.177,41.24387,-1.1149,0.52621,0.96071
335.277,41.25338,-1.11771,0.52423,0.96065
335.377,41.26292,-1.12098,0.52346,0.96058
335.477,41.27247,-1.12327,0.52388,0.96051
335.577,41.28206,-1.12645,0.52398,0.96045
335.677,41.29164,-1.12946,0.5231,0.96038
335.777,41.30115,-1.13261,0.52191,0.96031
335.877,41.31066,-1.1353,0.52151,0.96025
335.977,41.32022,-1.13896,0.52138,0.96018
336.077,41.3298,-1.14145,0.52167,0.96011
336.177,41.33937,-1.14401,0.52066,0.96005
336.277,41.34897,-1.14676,0.5207,0.95998
336.377,41.35862,-1.14996,0.51997,0.95991
336.477,41.36829,-1.15222,0.51864,0.95985
336.577,41.37793,-1.1548,0.51863,0.95978
336.677,41.38751,-1.15818,0.51786,0.95971
336.777,41.3971,-1.16159,0.51876,0.95965
336.877,41.40669,-1.16405,0.51705,0.95958
336.977,41.41624,-1.16721,0.51581,0.95951
337.077,41.4258,-1.17114,0.51417,0.95945
337.177,41.43538,-1.17397,0.51309,0.95938
337.277,41.44498,-1.17674,0.51197,0.95931
337.377,41.45457,-1.18004,0.51108,0.95924
337.477,41.4642,-1.18391,0.51058,0.95918
337.577,41.47377,-1.18625,0.51135,0.95911
337.677,41.48335,-1.18908,0.51086,0.95904
337.777,41.49289,-1.19227,0.50967,0.95898
337.877,41.50255,-1.19561,0.50897,0.95891
337.977,41.5122,-1.19813,0.50908,0.95884
338.077,41.52175,-1.20158,0.50848,0.95877
338.177,41.53129,-1.20451,0.50725,0.95871
338.277,41.54083,-1.20747,0.50455,0.95864
338.377,41.55034,-1.21025,0.50417,0.95857
338.477,41.5598,-1.21371,0.50346,0.95851
338.577,41.5693,-1.21612,0.50295,0.95844
338.677,41.57875,-1.21876,0.50108,0.95837
338.777,41.58823,-1.22222,0.50114,0.9583
338.877,41.5977,-1.22596,0.50038,0.95824
338.977,41.60718,-1.22855,0.49999,0.95817
339.077,41.61665,-1.23195,0.49919,0.9581
339.177,41.62622,-1.23644,0.49916,0.95803
339.277,41.63576,-1.2397,0.4984,0.95797
339.377,41.64531,-1.24248,0.49757,0.9579
339.477,41.65487,-1.24597,0.49604,0.95783
339.577,41.66441,-1.24985,0.49471,0.95776
339.677,41.67393,-1.25251,0.49421,0.9577
339.777,41.6835,-1.25564,0.49315,0.95763
339.877,41.69306,-1.25915,0.49211,0.95756
339.977,41.70259,-1.26285,0.49183,0.95749
340.077,41.71216,-1.26545,0.48978,0.95743
340.177,41.72168,-1.26912,0.49064,0.95736
340.277,41.73123,-1.27226,0.49062,0.95729
340.377,41.74078,-1.2754,0.48981,0.95722
340.477,41.75036,-1.27823,0.48817,0.95716
340.577,41.76005,-1.28198,0.48799,0.95709
340.677,41.76971,-1.28468,0.48699,0.95702
340.777,41.77934,-1.28762,0.48499,0.95695
340.877,41.78898,-1.29123,0.48485,0.95689
340.977,41.79864,-1.29538,0.48366,0.95682
341.077,41.8083,-1.29846,0.48123,0.95675
341.177,41.81797,-1.30204,0.4806,0.95668
341.277,41.82756,-1.30625,0.47948,0.95661
341.377,41.83714,-1.31029,0.47926,0.95655
341.477,41.84663,-1.31306,0.47886,0.95648
341.577,41.85614,-1.31651,0.47677,0.95641
341.677,41.86573,-1.3207,0.47624,0.95634
341.777,41.87535,-1.32385,0.47643,0.95627
341.877,41.88487,-1.3268,0.47627,0.95621
341.977,41.89439,-1.33041,0.47504,0.95614
342.077,41.90395,-1.33443,0.47373,0.95607
342.177,41.91351,-1.33704,0.47373,0.956
342.277,41.92308,-1.34045,0.47262,0.95593
342.377,41.93265,-1.34421,0.47173,0.95587
342.477,41.94228,-1.34824,0.47046,0.9558
342.577,41.95183,-1.35123,0.46782,0.95573
342.677,41.96138,-1.35541,0.46697,0.95566
342.777,41.97091,-1.35896,0.46747,0.95559
342.877,41.98047,-1.36247,0.46738,0.95553
342.977,41.99004,-1.36591,0.4672,0.95546
343.077,41.99961,-1.37127,0.46399,0.95539
343.177,42.00914,-1.37459,0.46352,0.95532
343.277,42.01869,-1.37769,0.46285,0.95525
343.377,42.02823,-1.38158,0.46178,0.95518
343.477,42.03781,-1.38589,0.45975,0.95512
343.577,42.04741,-1.38893,0.4579,0.95505
343.677,42.05705,-1.39279,0.45627,0.95498
343.777,42.0666,-1.39762,0.45489,0.95491
343.877,42.07614,-1.40129,0.4538,0.95484
343.977,42.08575,-1.40419,0.45305,0.95477
344.077,42.09536,-1.40777,0.45217,0.95471
344.177,42.10495,-1.41149,0.45042,0.95464
344.277,42.11454,-1.41398,0.45035,0.95457
344.377,42.1241,-1.41739,0.44942,0.9545
344.477,42.13369,-1.42184,0.44873,0.95443
344.577,42.14325,-1.42661,0.44794,0.95436
344.677,42.1528,-1.42989,0.44699,0.95429
344.777,42.16234,-1.43409,0.4459,0.95423
344.877,42.17189,-1.4378,0.44244,0.95416
344.977,42.18145,-1.44129,0.44306,0.95409
345.077,42.19103,-1.44412,0.44432,0.95402
345.177,42.20056,-1.44806,0.44288,0.95395
345.277,42.21016,-1.45127,0.44134,0.95388
345.377,42.21973,-1.45477,0.43987,0.95381
345.477,42.22931,-1.45885,0.43852,0.95375
345.577,42.23887,-1.46396,0.4351,0.95368
345.677,42.24839,-1.46731,0.43405,0.95361
345.777,42.25795,-1.47126,0.43334,0.95354
345.877,42.2675,-1.47601,0.43404,0.95347
345.977,42.277,-1.48003,0.43256,0.9534
346.077,42.2865,-1.48301,0.43129,0.95333
346.177,42.29604,-1.48665,0.42919,0.95326
346.277,42.3056,-1.49108,0.4291,0.95319
346.377,42.31514,-1.49454,0.42674,0.95313
346.477,42.32465,-1.49791,0.4261,0.95306
346.577,42.33417,-1.50216,0.42423,0.95299
346.677,42.3437,-1.50706,0.42296,0.95292
346.777,42.35325,-1.51027,0.42218,0.95285
346.877,42.3628,-1.51424,0.42107,0.95278
346.977,42.37236,-1.51814,0.41834,0.95271
347.077,42.38192,-1.52232,0.41629,0.95264
347.177,42.39146,-1.52553,0.41516,0.95257
347.277,42.40099,-1.53009,0.41442,0.9525
347.377,42.41054,-1.53377,0.41318,0.95244
347.477,42.42005,-1.53745,0.41187,0.95237
347.577,42.42959,-1.54138,0.41175,0.9523
347.677,42.43913,-1.54618,0.41063,0.95223
347.777,42.44867,-1.54937,0.40861,0.95216
347.877,42.45817,-1.55287,0.40635,0.95209
347.977,42.46775,-1.55755,0.40526,0.95202
348.077,42.47727,-1.56198,0.40309,0.95195
348.177,42.48682,-1.56515,0.40138,0.95188
348.277,42.49635,-1.56921,0.399,0.95181
348.377,42.50591,-1.57439,0.39704,0.95174
348.477,42.51543,-1.57826,0.398,0.95167
348.577,42.52499,-1.58155,0.39848,0.9516
348.677,42.53452,-1.58559,0.39524,0.95154
348.777,42.54406,-1.59027,0.39328,0.95147
348.877,42.5536,-1.59337,0.39088,0.9514
348.977,42.56313,-1.59723,0.38959,0.95133
349.077,42.57265,-1.60128,0.38809,0.95126
349.177,42.58217,-1.60566,0.38767,0.95119
349.277,42.59166,-1.60905,0.38357,0.95112
349.377,42.60118,-1.61352,0.38155,0.95105
349.477,42.61073,-1.61684,0.3812,0.95098
349.577,42.62019,-1.62028,0.38168,0.95091
349.677,42.62974,-1.62389,0.38017,0.95084
349.777,42.63923,-1.62965,0.37761,0.95077
349.877,42.64877,-1.63327,0.3765,0.9507
349.977,42.65829,-1.63721,0.37446,0.95063
350.077,42.66782,-1.64226,0.37211,0.95056
350.177,42.67737,-1.64758,0.3715,0.95049
350.277,42.68694,-1.651,0.36902,0.95042
350.377,42.69652,-1.65509,0.36726,0.95035
350.477,42.70603,-1.66014,0.36591,0.95028
350.577,42.71553,-1.66393,0.36349,0.95021
350.677,42.72496,-1.66716,0.36213,0.95014
350.777,42.73442,-1.67096,0.35992,0.95007
350.877,42.74386,-1.67539,0.35697,0.95
350.977,42.75338,-1.67739,0.35467,0.94993
351.077,42.76289,-1.68079,0.35382,0.94986
351.177,42.77241,-1.68479,0.35438,0.94979
351.277,42.78194,-1.68911,0.35305,0.94973
351.377,42.79149,-1.69263,0.35151,0.94966
351.477,42.80104,-1.69745,0.35001,0.94959
351.577,42.81054,-1.70139,0.34792,0.94952
351.677,42.82005,-1.70529,0.3439,0.94945
351.777,42.82958,-1.70958,0.34245,0.94938
351.877,42.83907,-1.71445,0.34022,0.94931
351.977,42.84861,-1.71764,0.3385,0.94924
352.077,42.85812,-1.72128,0.33703,0.94917
352.177,42.86764,-1.72595,0.33478,0.9491
352.277,42.87711,-1.73045,0.33243,0.94903
352.377,42.88662,-1.73378,0.33004,0.94896
352.477,42.89612,-1.73793,0.3283,0.94889
352.577,42.90559,-1.74296,0.32576,0.94881
352.677,42.9151,-1.74649,0.32352,0.94874
352.777,42.92461,-1.74996,0.3218,0.94867
352.877,42.93419,-1.75424,0.31894,0.9486
352.977,42.9438,-1.75919,0.31819,0.94853
353.077,42.95335,-1.76227,0.31755,0.94846
353.177,42.96288,-1.76612,0.31555,0.94839
353.277,42.97238,-1.76993,0.31198,0.94832
353.377,42.98187,-1.77377,0.31037,0.94825
353.477,42.99137,-1.77681,0.30841,0.94818
353.577,43.00085,-1.78092,0.30649,0.94811
353.677,43.01036,-1.78418,0.30434,0.94804
353.777,43.01988,-1.788,0.30217,0.94797
353.877,43.02939,-1.79239,0.3014,0.9479
353.977,43.03889,-1.79749,0.29799,0.94783
354.077,43.04842,-1.80085,0.29516,0.94776
354.177,43.05792,-1.80485,0.29292,0.94769
354.277,43.06743,-1.80976,0.29066,0.94762
354.377,43.07695,-1.81375,0.28915,0.94755
354.477,43.08643,-1.81677,0.28648,0.94748
354.577,43.09592,-1.82063,0.28465,0.94741
354.677,43.10547,-1.82538,0.28334,0.94734
354.777,43.11501,-1.82865,0.28019,0.94727
354.877,43.12456,-1.83206,0.27647,0.9472
354.977,43.13407,-1.83631,0.27486,0.94713
355.077,43.14355,-1.84115,0.27275,0.94706
355.177,43.15306,-1.8444,0.27161,0.94698
355.277,43.16257,-1.84863,0.27065,0.94691
355.377,43.17203,-1.8526,0.26742,0.94684
355.477,43.18155,-1.85644,0.26491,0.94677
355.577,43.19103,-1.8596,0.26405,0.9467
355.677,43.20052,-1.86392,0.26199,0.94663
355.777,43.21,-1.86704,0.25798,0.94656
355.877,43.21949,-1.87047,0.25535,0.94649
355.977,43.22901,-1.87451,0.25487,0.94642
356.077,43.23852,-1.87937,0.25237,0.94635
356.177,43.24801,-1.88269,0.24939,0.94628
356.277,43.25747,-1.88668,0.24706,0.94621
356.377,43.26694,-1.89142,0.24304,0.94614
356.477,43.27643,-1.89524,0.24041,0.94607
356.577,43.28593,-1.89831,0.23876,0.94599
356.677,43.29546,-1.90225,0.23585,0.94592
356.777,43.30494,-1.90696,0.23439,0.94585
356.877,43.31442,-1.91004,0.23421,0.94578
356.977,43.32389,-1.91355,0.23143,0.94571
357.077,43.33337,-1.91761,0.22916,0.94564
357.177,43.34288,-1.92168,0.22687,0.94557
357.277,43.35244,-1.92442,0.22392,0.9455
357.377,43.36194,-1.92819,0.22144,0.94543
357.477,43.3715,-1.93164,0.21921,0.94536
357.577,43.381,-1.93517,0.21705,0.94528
357.677,43.3905,-1.93841,0.2165,0.94521
357.777,43.40006,-1.94304,0.21464,0.94514
357.877,43.40957,-1.94645,0.21297,0.94507
357.977,43.4191,-1.94994,0.20918,0.945
358.077,43.42863,-1.95404,0.20634,0.94493
358.177,43.43823,-1.95835,0.20504,0.94486
358.277,43.44775,-1.96085,0.2028,0.94479
358.377,43.45725,-1.9634,0.19927,0.94471
358.477,43.46682,-1.96782,0.19683,0.94464
358.577,43.47637,-1.97187,0.19452,0.94457
358.677,43.48593,-1.97479,0.19315,0.9445
358.777,43.49543,-1.97855,0.19078,0.94443
358.877,43.50497,-1.98303,0.18893,0.94436
358.977,43.5145,-1.98557,0.18645,0.94429
359.077,43.52407,-1.98826,0.18362,0.94422
359.177,43.53362,-1.99162,0.18061,0.94414
359.277,43.54318,-1.99586,0.17786,0.94407
359.377,43.55269,-1.99872,0.17602,0.944
359.477,43.56221,-2.00245,0.17448,0.94393
359.577,43.57171,-2.00649,0.17146,0.94386
359.677,43.58125,-2.01128,0.1706,0.94379
359.777,43.59081,-2.01451,0.16823,0.94372
359.877,43.60036,-2.01872,0.16819,0.94364
359.977,43.60992,-2.02142,0.16489,0.94357
360.077,43.61946,-2.02433,0.16269,0.9435
360.177,43.62901,-2.02777,0.16058,0.94343
360.277,43.6385,-2.03158,0.15818,0.94336
360.377,43.64804,-2.03418,0.15561,0.94329
360.477,43.65761,-2.03742,0.15371,0.94321
360.577,43.66717,-2.04141,0.15183,0.94314
360.677,43.67667,-2.04493,0.14968,0.94307
360.777,43.6862,-2.04787,0.149,0.943
360.877,43.69577,-2.05187,0.14553,0.94293
360.977,43.70533,-2.05667,0.14471,0.94286
361.077,43.71475,-2.05947,0.14367,0.94278
361.177,43.72418,-2.06217,0.14123,0.94271
361.277,43.73364,-2.06542,0.13987,0.94264
361.377,43.74307,-2.06833,0.13867,0.94257
361.477,43.75249,-2.07025,0.13624,0.9425
361.577,43.76206,-2.0731,0.13366,0.94243
361.677,43.77163,-2.07635,0.13063,0.94235
361.777,43.78116,-2.07995,0.12849,0.94228
361.877,43.79071,-2.0828,0.12673,0.94221
361.977,43.8003,-2.0863,0.1244,0.94214
362.077,43.80985,-2.08925,0.1234,0.94207
362.177,43.8194,-2.09224,0.12205,0.94199
362.277,43.82898,-2.09562,0.12016,0.94192
362.377,43.83854,-2.09943,0.11786,0.94185
362.477,43.84803,-2.10195,0.11578,0.94178
362.577,43.85752,-2.10485,0.1141,0.94171
362.677,43.86709,-2.10858,0.11336,0.94163
362.777,43.87664,-2.11197,0.11108,0.94156
362.877,43.88618,-2.11453,0.10828,0.94149
362.977,43.89571,-2.11819,0.10676,0.94142
363.077,43.90521,-2.12203,0.1035,0.94135
363.177,43.91482,-2.12469,0.10072,0.94127
363.277,43.92447,-2.12745,0.10115,0.9412
363.377,43.93408,-2.13076,0.10114,0.94113
363.477,43.94372,-2.13433,0.09815336,0.94106
363.577,43.95336,-2.13667,0.09711315,0.94099
363.677,43.96297,-2.1396,0.09467358,0.94091
363.777,43.97252,-2.14253,0.09358238,0.94084
363.877,43.9821,-2.14565,0.09047312,0.94077
363.977,43.99167,-2.14807,0.08852378,0.9407
364.077,44.00121,-2.15154,0.08668065,0.94062
364.177,44.01076,-2.15431,0.08475808,0.94055
364.277,44.02032,-2.15732,0.0853996,0.94048
364.377,44.02987,-2.16027,0.08390623,0.94041
364.477,44.0394,-2.16399,0.08170244,0.94034
364.577,44.04899,-2.1664,0.08113837,0.94026
364.677,44.05861,-2.16863,0.08085228,0.94019
364.777,44.06814,-2.17103,0.0791377,0.94012
364.877,44.07768,-2.17458,0.0779642,0.94005
364.977,44.08726,-2.17751,0.0747953,0.93997
365.077,44.09688,-2.18101,0.07368251,0.9399
365.177,44.10641,-2.18537,0.07310136,0.93983
365.277,44.11599,-2.18931,0.07167755,0.93976
365.377,44.12553,-2.19151,0.07053045,0.93968
365.477,44.1351,-2.19345,0.06885327,0.93961
365.577,44.14469,-2.19607,0.06819634,0.93954
365.677,44.15426,-2.19821,0.06625919,0.93947
365.777,44.16381,-2.20085,0.06453884,0.93939
365.877,44.17338,-2.20442,0.06348182,0.93932
365.977,44.18293,-2.20695,0.06134025,0.93925
366.077,44.19249,-2.21055,0.06125404,0.93918
366.177,44.20207,-2.21353,0.06074326,0.9391
366.277,44.21163,-2.21587,0.06053557,0.93903
366.377,44.2212,-2.2177,0.06033063,0.93896
366.477,44.23078,-2.22013,0.05768637,0.93889
366.577,44.24036,-2.222,0.05720506,0.93881
366.677,44.24998,-2.22347,0.05554333,0.93874
366.777,44.25954,-2.2266,0.05431278,0.93867
366.877,44.26911,-2.22891,0.05260662,0.93859
366.977,44.27876,-2.23132,0.0512746,0.93852
367.077,44.28834,-2.23422,0.04904725,0.93845
367.177,44.29791,-2.23739,0.04657198,0.93838
367.277,44.30751,-2.23925,0.04604528,0.9383
367.377,44.31712,-2.24226,0.04601962,0.93823
367.477,44.32673,-2.24443,0.04602142,0.93816
367.577,44.33636,-2.24787,0.04464417,0.93808
367.677,44.34593,-2.24926,0.04390318,0.93801
367.777,44.35555,-2.25237,0.04300224,0.93794
367.877,44.36519,-2.25551,0.04193308,0.93787
367.977,44.37483,-2.25667,0.04167838,0.93779
368.077,44.38441,-2.25916,0.04145272,0.93772
368.177,44.39401,-2.26216,0.04088481,0.93765
368.277,44.40358,-2.26403,0.03980087,0.93757
368.377,44.41316,-2.26694,0.03903469,0.9375
368.477,44.42276,-2.2685,0.03900411,0.93743
368.577,44.43236,-2.27096,0.0382357,0.93735
368.677,44.44192,-2.27275,0.03642784,0.93728
368.777,44.45152,-2.27518,0.03633029,0.93721
368.877,44.46109,-2.27851,0.03625162,0.93714
368.977,44.47067,-2.28102,0.03480341,0.93706
369.077,44.48026,-2.28301,0.03329983,0.93699
369.177,44.48986,-2.28545,0.03141327,0.93692
369.277,44.49948,-2.28804,0.03073711,0.93684
369.377,44.50911,-2.28929,0.03053907,0.93677
369.477,44.5187,-2.29142,0.03150523,0.9367
369.577,44.52828,-2.29368,0.03136481,0.93662
369.677,44.5379,-2.29598,0.03121059,0.93655
369.777,44.54751,-2.29833,0.03008893,0.93648
369.877,44.55708,-2.30082,0.02899981,0.9364
369.977,44.56666,-2.30284,0.02887569,0.93633
370.077,44.57624,-2.30565,0.02793737,0.93626
370.177,44.58583,-2.30775,0.02756312,0.93618
370.277,44.59544,-2.30986,0.02783109,0.93611
370.377,44.60507,-2.31186,0.02716424,0.93604
370.477,44.61467,-2.31432,0.02716535,0.93596
370.577,44.6243,-2.31602,0.02534128,0.93589
370.677,44.63392,-2.3179,0.024985,0.93582
370.777,44.64354,-2.3202,0.02435376,0.93574
370.877,44.65316,-2.32272,0.02388905,0.93567
370.977,44.66277,-2.32435,0.0240935,0.9356
371.077,44.6724,-2.32621,0.024154,0.93552
371.177,44.68205,-2.32874,0.02432573,0.93545
371.277,44.69167,-2.33081,0.02307604,0.93538
371.377,44.70127,-2.33255,0.02217023,0.9353
371.477,44.71087,-2.33472,0.02214309,0.93523
371.577,44.72052,-2.3376,0.02136922,0.93516
371.677,44.73013,-2.33967,0.02079429,0.93508
371.777,44.73974,-2.34165,0.02014932,0.93501
371.877,44.74937,-2.3439,0.02016709,0.93493
371.977,44.75901,-2.34635,0.01800481,0.93486
372.077,44.76866,-2.348,0.0178295,0.93479
372.177,44.77826,-2.34987,0.01758407,0.93471
372.277,44.78791,-2.35204,0.01791947,0.93464
372.377,44.79758,-2.35425,0.01872001,0.93457
372.477,44.80722,-2.35552,0.01885219,0.93449
372.577,44.81685,-2.35779,0.01811253,0.93442
372.677,44.82648,-2.35933,0.01762657,0.93434
372.777,44.83609,-2.36142,0.01739834,0.93427
372.877,44.84573,-2.36291,0.01750816,0.9342
372.977,44.85529,-2.36432,0.01798821,0.93412
373.077,44.86481,-2.36628,0.01754252,0.93405
373.177,44.87439,-2.36762,0.01745023,0.93398
373.277,44.88394,-2.36997,0.01723518,0.9339
373.377,44.89347,-2.37099,0.01743315,0.93383
373.477,44.90311,-2.37316,0.01659921,0.93375
373.577,44.91273,-2.37521,0.01628476,0.93368
373.677,44.92231,-2.37697,0.01654102,0.93361
373.777,44.93194,-2.37973,0.01596486,0.93353
373.877,44.94157,-2.38085,0.0167171,0.93346
373.977,44.95119,-2.3835,0.01702974,0.93338
374.077,44.9608,-2.38478,0.01706639,0.93331
374.177,44.97045,-2.38635,0.01593883,0.93324
374.277,44.9801,-2.38848,0.01617376,0.93316
374.377,44.98974,-2.38968,0.015615,0.93309
374.477,44.99936,-2.39209,0.01503838,0.93301
374.577,45.00897,-2.39311,0.0146605,0.93294
374.677,45.01862,-2.39495,0.01443798,0.93287
374.777,45.02826,-2.39701,0.01507744,0.93279
374.877,45.0379,-2.39879,0.01519529,0.93272
374.977,45.04755,-2.40091,0.01529612,0.93264
375.077,45.05722,-2.40198,0.01496079,0.93257
375.177,45.06697,-2.40398,0.01556669,0.9325
375.277,45.07665,-2.40528,0.01644993,0.93242
375.377,45.08636,-2.40706,0.01499335,0.93235
375.477,45.09609,-2.40835,0.0137836,0.93227
375.577,45.10575,-2.40938,0.01409599,0.9322
375.677,45.11543,-2.41093,0.01541145,0.93212
375.777,45.1251,-2.41212,0.01459922,0.93205
375.877,45.13473,-2.4142,0.01407169,0.93198
375.977,45.14441,-2.41531,0.01466389,0.9319
376.077,45.15396,-2.41708,0.01505506,0.93183
376.177,45.16357,-2.41907,0.01523821,0.93175
376.277,45.17318,-2.42058,0.01541704,0.93168
376.377,45.18282,-2.42305,0.01532297,0.9316
376.477,45.19246,-2.4239,0.01441237,0.93153
376.577,45.20208,-2.42593,0.01480335,0.93146
376.677,45.21173,-2.42711,0.01445147,0.93138
376.777,45.22133,-2.4283,0.01521608,0.93131
376.877,45.23096,-2.43008,0.01534689,0.93123
376.977,45.24059,-2.43089,0.01597633,0.93116
377.077,45.25023,-2.43287,0.01694981,0.93108
377.177,45.25987,-2.43391,0.01774931,0.93101
377.277,45.26951,-2.43547,0.01764068,0.93093
377.377,45.27917,-2.43718,0.01707498,0.93086
377.477,45.28881,-2.43848,0.01649901,0.93079
377.577,45.29845,-2.44085,0.01625809,0.93071
377.677,45.30809,-2.44168,0.01735515,0.93064
377.777,45.31773,-2.44315,0.01740242,0.93056
377.877,45.32738,-2.4444,0.01640053,0.93049
377.977,45.33706,-2.44587,0.01743672,0.93041
378.077,45.34658,-2.44716,0.01839279,0.93034
378.177,45.35629,-2.4482,0.01746379,0.93026
378.277,45.36599,-2.45008,0.01878712,0.93019
378.377,45.37565,-2.45148,0.01877443,0.93011
378.477,45.38528,-2.45352,0.01831146,0.93004
378.577,45.39489,-2.45444,0.01868608,0.92996
378.677,45.40453,-2.45475,0.01745448,0.92989
378.777,45.41417,-2.45573,0.01749647,0.92982
378.877,45.42381,-2.45668,0.01844427,0.92974
378.977,45.43349,-2.4584,0.01931743,0.92967
379.077,45.44308,-2.45925,0.01852789,0.92959
379.177,45.45271,-2.46091,0.01979618,0.92952
379.277,45.46237,-2.4621,0.01958022,0.92944
379.377,45.47202,-2.46313,0.02050973,0.92937
379.477,45.48166,-2.46469,0.02027451,0.92929
379.577,45.4913,-2.46538,0.01989348,0.92922
379.677,45.50092,-2.46699,0.01920385,0.92914
379.777,45.51052,-2.46802,0.01874266,0.92907
379.877,45.52014,-2.46932,0.01945117,0.92899
379.977,45.52977,-2.47068,0.02099571,0.92892
380.077,45.53941,-2.47121,0.02092858,0.92884
380.177,45.54913,-2.47285,0.0221438,0.92877
380.277,45.55879,-2.47351,0.02193786,0.92869
380.377,45.56846,-2.4756,0.02162223,0.92862
380.477,45.57809,-2.47683,0.02056618,0.92854
380.577,45.58773,-2.47811,0.02057462,0.92847
380.677,45.59744,-2.47948,0.0204288,0.92839
380.777,45.60711,-2.48079,0.02170419,0.92832
380.877,45.6168,-2.48155,0.02227436,0.92824
380.977,45.62645,-2.48287,0.02240774,0.92817
381.077,45.63609,-2.48349,0.02296555,0.92809
381.177,45.64578,-2.48511,0.02232636,0.92802
381.277,45.65547,-2.48576,0.02268846,0.92794
381.377,45.66512,-2.4873,0.02273865,0.92787
381.477,45.67477,-2.48797,0.02297572,0.92779
381.577,45.68443,-2.48959,0.02258055,0.92772
381.677,45.69408,-2.49031,0.02257962,0.92764
381.777,45.70377,-2.49191,0.02161616,0.92757
381.877,45.71346,-2.49269,0.02173546,0.92749
381.977,45.72317,-2.49424,0.02248996,0.92741
382.077,45.73282,-2.49511,0.02281869,0.92734
382.177,45.7425,-2.49648,0.02344814,0.92726
382.277,45.75216,-2.49732,0.02368924,0.92719
382.377,45.7618,-2.49844,0.0228108,0.92711
382.477,45.77145,-2.49885,0.02362809,0.92704
382.577,45.78113,-2.49922,0.02591497,0.92696
382.677,45.79081,-2.50031,0.02513368,0.92689
382.777,45.80044,-2.50152,0.0251565,0.92681
382.877,45.81009,-2.5029,0.02601921,0.92674
382.977,45.81977,-2.50426,0.02476142,0.92666
383.077,45.82945,-2.50515,0.02462909,0.92659
383.177,45.83914,-2.50678,0.02482467,0.92651
383.277,45.8488,-2.50719,0.02543482,0.92644
383.377,45.85847,-2.50935,0.02445109,0.92636
383.477,45.86815,-2.51066,0.02543726,0.92628
383.577,45.8778,-2.51242,0.02666518,0.92621
383.677,45.88748,-2.51297,0.02748369,0.92613
383.777,45.89715,-2.51455,0.0272357,0.92606
383.877,45.90681,-2.51515,0.02680781,0.92598
383.977,45.9165,-2.51656,0.02732174,0.92591
384.077,45.92616,-2.5173,0.02836144,0.92583
384.177,45.93584,-2.51836,0.02830106,0.92576
384.277,45.9455,-2.51912,0.02808183,0.92568
384.377,45.95516,-2.5199,0.02870323,0.9256
384.477,45.96483,-2.5206,0.0277973,0.92553
384.577,45.97451,-2.521,0.02791578,0.92545
384.677,45.9842,-2.52238,0.02970988,0.92538
384.777,45.99389,-2.52266,0.02989686,0.9253
384.877,46.00358,-2.52422,0.03051387,0.92523
384.977,46.01328,-2.52453,0.03028055,0.92515
385.077,46.02292,-2.52656,0.03065049,0.92507
385.177,46.03258,-2.52686,0.03115741,0.925
385.277,46.04225,-2.52881,0.03145098,0.92492
385.377,46.05191,-2.52906,0.0315259,0.92485
385.477,46.06158,-2.53051,0.03196485,0.92477
385.577,46.07123,-2.53065,0.0321959,0.9247
385.677,46.08093,-2.53167,0.03146695,0.92462
385.777,46.09061,-2.53251,0.0317635,0.92454
385.877,46.1003,-2.53286,0.03204516,0.92447
385.977,46.11002,-2.53441,0.03288568,0.92439
386.077,46.11966,-2.5347,0.03290098,0.92432
386.177,46.12935,-2.53634,0.03258664,0.92424
386.277,46.13902,-2.53664,0.03277222,0.92416
386.377,46.14877,-2.53813,0.03398782,0.92409
386.477,46.15847,-2.53846,0.03436114,0.92401
386.577,46.16809,-2.53966,0.03417971,0.92394
386.677,46.17771,-2.5398,0.03323335,0.92386
386.777,46.18738,-2.54078,0.03510818,0.92379
386.877,46.19706,-2.54171,0.03498358,0.92371
386.977,46.20675,-2.54251,0.03556024,0.92363
387.077,46.21641,-2.5437,0.03636169,0.92356
387.177,46.22611,-2.54436,0.03646638,0.92348
387.277,46.23582,-2.54557,0.0368344,0.92341
387.377,46.24552,-2.5461,0.03544339,0.92333
387.477,46.25523,-2.54755,0.03617999,0.92325
387.577,46.26492,-2.54797,0.03717834,0.92318
387.677,46.2746,-2.54951,0.03703672,0.9231
387.777,46.28428,-2.5495,0.0370763,0.92302
387.877,46.29398,-2.55058,0.03727348,0.92295
387.977,46.30367,-2.55055,0.03803962,0.92287
388.077,46.31334,-2.55182,0.03860186,0.9228
388.177,46.32303,-2.55242,0.03744703,0.92272
388.277,46.33272,-2.55342,0.03840251,0.92264
388.377,46.34237,-2.55407,0.03823982,0.92257
388.477,46.35205,-2.5552,0.0377657,0.92249
388.577,46.36172,-2.55594,0.03856534,0.92242
388.677,46.37148,-2.55697,0.03928446,0.92234
388.777,46.38125,-2.55775,0.03944019,0.92226
388.877,46.39096,-2.55816,0.03928718,0.92219
388.977,46.40063,-2.55955,0.03953814,0.92211
389.077,46.41032,-2.55988,0.04065825,0.92203
389.177,46.42006,-2.56132,0.04095425,0.92196
389.277,46.42974,-2.56126,0.04074441,0.92188
389.377,46.43943,-2.56248,0.04120467,0.9218
389.477,46.4491,-2.56299,0.0415924,0.92173
389.577,46.45881,-2.56371,0.04096003,0.92165
389.677,46.4685,-2.56471,0.04141916,0.92158
389.777,46.47824,-2.56501,0.04124001,0.9215
389.877,46.48797,-2.56641,0.04069006,0.92142
389.977,46.49765,-2.56659,0.0415326,0.92135
390.077,46.50735,-2.5675,0.04126728,0.92127
390.177,46.51709,-2.56829,0.04160789,0.92119
390.277,46.5268,-2.56843,0.04346276,0.92112
390.377,46.53651,-2.56935,0.0434481,0.92104
390.477,46.54624,-2.56976,0.04288151,0.92096
390.577,46.55595,-2.57041,0.04184836,0.92089
390.677,46.56563,-2.57159,0.04173426,0.92081
390.777,46.57531,-2.57208,0.04229304,0.92073
390.877,46.58501,-2.57356,0.04417182,0.92066
390.977,46.5947,-2.57395,0.04571755,0.92058
391.077,46.60442,-2.57541,0.04547501,0.9205
391.177,46.61415,-2.5754,0.04327599,0.92043
391.277,46.62385,-2.57679,0.04286241,0.92035
391.377,46.6336,-2.57749,0.04385436,0.92027
391.477,46.64333,-2.57804,0.04480388,0.9202
391.577,46.65306,-2.57905,0.0450596,0.92012
391.677,46.66274,-2.57895,0.04430897,0.92004
391.777,46.67248,-2.5801,0.04365363,0.91997
391.877,46.68219,-2.58071,0.04671765,0.91989
391.977,46.69184,-2.58079,0.04459281,0.91981
392.077,46.70147,-2.58209,0.04556575,0.91974
392.177,46.71114,-2.58225,0.04589857,0.91966
392.277,46.72082,-2.58328,0.04583837,0.91958
392.377,46.73053,-2.58431,0.04590975,0.91951
392.477,46.7402,-2.58518,0.04607107,0.91943
392.577,46.74993,-2.58608,0.04551688,0.91935
392.677,46.75964,-2.58641,0.04474216,0.91928
392.777,46.76937,-2.58793,0.04640933,0.9192
392.877,46.77914,-2.58791,0.04699776,0.91912
392.977,46.78886,-2.58853,0.04578866,0.91905
393.077,46.79858,-2.58942,0.04596578,0.91897
393.177,46.8083,-2.58944,0.04566317,0.91889
393.277,46.81802,-2.59054,0.04569931,0.91882
393.377,46.82772,-2.59136,0.04552073,0.91874
393.477,46.83743,-2.59188,0.04481111,0.91866
393.577,46.84713,-2.59318,0.04517602,0.91858
393.677,46.85683,-2.59355,0.04537676,0.91851
393.777,46.86655,-2.59472,0.04642419,0.91843
393.877,46.87626,-2.59523,0.04655109,0.91835
393.977,46.88598,-2.59585,0.04617776,0.91828
394.077,46.89563,-2.59697,0.04670001,0.9182
394.177,46.90536,-2.59706,0.04722871,0.91812
394.277,46.91504,-2.59833,0.04612643,0.91805
394.377,46.92476,-2.59877,0.04518844,0.91797
394.477,46.93449,-2.59915,0.04502935,0.91789
394.577,46.94425,-2.60054,0.04564651,0.91781
394.677,46.95397,-2.60054,0.04586032,0.91774
394.777,46.96363,-2.60081,0.04601551,0.91766
394.877,46.97333,-2.60204,0.04589594,0.91758
394.977,46.98301,-2.60208,0.04580965,0.91751
395.077,46.99273,-2.60225,0.04594706,0.91743
395.177,47.00242,-2.60363,0.04673784,0.91735
395.277,47.01211,-2.60368,0.0463314,0.91727
395.377,47.02182,-2.60417,0.04670238,0.9172
395.477,47.03153,-2.60535,0.04707327,0.91712
395.577,47.04123,-2.60533,0.04758341,0.91704
395.677,47.05091,-2.60673,0.0474334,0.91697
395.777,47.06064,-2.60697,0.04739758,0.91689
395.877,47.07035,-2.60794,0.04766115,0.91681
395.977,47.08005,-2.60892,0.04664201,0.91673
396.077,47.08975,-2.6089,0.04715174,0.91666
396.177,47.09954,-2.61003,0.04755295,0.91658
396.277,47.10935,-2.61042,0.04753369,0.9165
396.377,47.11914,-2.61042,0.04754252,0.91642
396.477,47.12887,-2.61104,0.04774152,0.91635
396.577,47.13858,-2.61193,0.04680166,0.91627
396.677,47.14825,-2.61194,0.04675128,0.91619
396.777,47.15798,-2.61287,0.04605462,0.91611
396.877,47.16777,-2.61351,0.04639592,0.91604
396.977,47.17754,-2.61371,0.04640765,0.91596
397.077,47.1873,-2.615,0.04671537,0.91588
397.177,47.19702,-2.61535,0.04696937,0.91581
397.277,47.20679,-2.61572,0.04681583,0.91573
397.377,47.21655,-2.61698,0.04604878,0.91565
397.477,47.22634,-2.61735,0.04556251,0.91557
397.577,47.23606,-2.61827,0.04587302,0.9155
397.677,47.24581,-2.61883,0.04542576,0.91542
397.777,47.2556,-2.6194,0.04490988,0.91534
397.877,47.26532,-2.62044,0.04435089,0.91526
397.977,47.2751,-2.62045,0.04572809,0.91519
398.077,47.28489,-2.6213,0.04678913,0.91511
398.177,47.29465,-2.62205,0.04553616,0.91503
398.277,47.3044,-2.62207,0.04557038,0.91495
398.377,47.31414,-2.62283,0.04782455,0.91487
398.477,47.3239,-2.62371,0.0474043,0.9148
398.577,47.33366,-2.62369,0.04630183,0.91472
398.677,47.34338,-2.62435,0.04541263,0.91464
398.777,47.35318,-2.6255,0.04502263,0.91456
398.877,47.36291,-2.62544,0.04397732,0.91449
398.977,47.37264,-2.62604,0.04584604,0.91441
399.077,47.38236,-2.62717,0.04598339,0.91433
399.177,47.39207,-2.62705,0.04571667,0.91425
399.277,47.40181,-2.628,0.0456718,0.91418
399.377,47.41153,-2.62877,0.04624884,0.9141
399.477,47.42123,-2.62922,0.04668256,0.91402
399.577,47.43092,-2.63048,0.04649692,0.91394
399.677,47.44065,-2.63039,0.04630292,0.91386
399.777,47.45041,-2.63079,0.04594332,0.91379
399.877,47.46011,-2.63201,0.04500718,0.91371
399.977,47.46985,-2.63193,0.04505974,0.91363
400.077,47.47954,-2.63264,0.04612768,0.91355
400.177,47.48923,-2.63347,0.04625589,0.91348
400.277,47.49896,-2.63347,0.04605722,0.9134
