Repository: ulfsri/fsri_materials_database

# Materials and Products Database

## 01_Data

Raw data generated from each apparatus are included here in plain-text format. The data is organized first by material, next by the short name of test apparatus used, and where applicable additional filtering by test settings.

### material.json

Each material directory contains a json file of the same name as the material. This file links the data stored in the repository as well as data and graphs produced by the accompanying scripts (__02_Scripts__) to the respective landing page for the material on the front-end website.

File: 01_Data/Polyolefin_Carpet_Low_Pile/STA/N2/30K_min/Polyolefin_Carpet_Low_Pile_STA_N2_30KData_220703_R3.csv (part 2 of 10)
##Temp./°C,Time/min,DSC(subtr.2)/mW,Mass loss(subtr.2)/mg,Sensit./(uV/mW)
127.196,13.776329999999998,3.23537,-0.02994859,1.02791
127.296,13.779620000000001,3.23216,-0.02994986,1.0278399999999999
127.396,13.782879999999999,3.23112,-0.02995039,1.02777
127.496,13.786129999999998,3.2315400000000003,-0.02995006,1.0277
127.596,13.78941,3.2319400000000003,-0.0299499,1.0276299999999998
127.696,13.7927,3.2330900000000002,-0.02994998,1.02755
127.796,13.79597,3.23644,-0.02995003,1.02748
127.896,13.79923,3.2415599999999998,-0.02995001,1.02741
127.996,13.802489999999999,3.24713,-0.02994999,1.02734
128.096,13.80577,3.25107,-0.02995,1.0272700000000001
128.196,13.80906,3.25135,-0.02995,1.0272
128.296,13.81235,3.24992,-0.02995,1.0271299999999999
128.396,13.81565,3.25054,-0.02995,1.02706
128.496,13.81895,3.25353,-0.02995,1.02699
128.596,13.822239999999999,3.25713,-0.02995,1.02692
128.696,13.825520000000001,3.25985,-0.02995,1.02684
128.796,13.82881,3.2604599999999997,-0.02995,1.0267700000000002
128.896,13.832089999999999,3.25962,-0.02995,1.0267
128.996,13.835370000000001,3.2591799999999997,-0.02995,1.02663
129.096,13.83864,3.25989,-0.02995,1.0265600000000001
129.196,13.841920000000002,3.26175,-0.02995,1.02649
129.296,13.84521,3.26496,-0.02995,1.02642
129.396,13.84849,3.2697599999999998,-0.02995,1.02635
129.496,13.85176,3.27471,-0.02995,1.0262799999999999
129.596,13.855039999999999,3.2770599999999996,-0.02995,1.02621
129.696,13.85832,3.27779,-0.02995,1.02613
129.796,13.86161,3.28122,-0.02995,1.02606
129.896,13.864889999999999,3.28724,-0.02995,1.02599
129.996,13.868179999999999,3.2910800000000004,-0.02995,1.0259200000000002
130.096,13.87145,3.29114,-0.02995,1.02585
130.196,13.87474,3.2896300000000003,-0.02995,1.02578
130.296,13.878029999999999,3.2892300000000003,-0.02994999,1.0257100000000001
130.396,13.881310000000001,3.29285,-0.02995001,1.0256399999999999
130.496,13.884570000000002,3.29946,-0.02995002,1.02557
130.596,13.88783,3.3029,-0.02994997,1.0255
130.696,13.8911,3.3007,-0.02994992,1.0254299999999998
130.796,13.89437,3.2962300000000004,-0.02995009,1.02536
130.896,13.89763,3.2923400000000003,-0.02995032,1.02529
130.996,13.900910000000001,3.29037,-0.0299497,1.02522
131.096,13.9042,3.29071,-0.02994883,1.02514
131.196,13.90749,3.29238,-0.029951,1.0250700000000001
131.296,13.91076,3.2949800000000002,-0.0299544,1.025
131.396,13.914029999999999,3.29946,-0.02994689,1.02493
131.496,13.91729,3.3056400000000004,-0.02993359,1.02486
131.596,13.92055,3.31054,-0.02995926,1.0247899999999999
131.696,13.923820000000001,3.31245,-0.03007291,1.02472
131.796,13.92709,3.31357,-0.03032116,1.02465
131.896,13.93038,3.31606,-0.03068351,1.0245799999999998
131.996,13.933670000000001,3.3203300000000002,-0.0309571,1.02451
132.096,13.936910000000001,3.3257,-0.03099939,1.02444
132.196,13.94016,3.32924,-0.03093724,1.02437
132.296,13.94343,3.32885,-0.03091157,1.0243
132.396,13.946710000000001,3.32666,-0.03094063,1.02423
132.496,13.949979999999998,3.32501,-0.03099251,1.02416
132.596,13.95324,3.3234800000000004,-0.03094423,1.02409
132.696,13.95651,3.32159,-0.03069169,1.0240200000000002
132.796,13.95977,3.32153,-0.03030855,1.02395
132.896,13.963020000000002,3.32525,-0.02991697,1.02388
132.996,13.966270000000002,3.3298900000000002,-0.02963985,1.02381
133.096,13.969529999999999,3.33201,-0.02956866,1.0237399999999999
133.196,13.97279,3.3333699999999995,-0.02961244,1.02367
133.296,13.976029999999998,3.3369699999999995,-0.02963393,1.0236
133.396,13.97926,3.34156,-0.02962279,1.02352
133.496,13.982510000000001,3.3444800000000003,-0.02961655,1.02345
133.596,13.98577,3.3456900000000003,-0.02961929,1.02338
133.696,13.989020000000002,3.3464099999999997,-0.02962001,1.02331
133.796,13.99228,3.34824,-0.02961934,1.02324
133.896,13.99555,3.3525300000000002,-0.02962317,1.0231700000000001
133.996,13.998820000000002,3.35636,-0.02962377,1.0231
134.096,14.002070000000002,3.35468,-0.02960801,1.0230299999999999
134.196,14.00531,3.3499,-0.02960428,1.02296
134.296,14.00857,3.34931,-0.02966867,1.0228899999999999
134.396,14.011829999999998,3.35395,-0.029835,1.02282
134.496,14.015089999999999,3.3597900000000003,-0.03011507,1.02275
134.596,14.018320000000001,3.3632800000000005,-0.03045188,1.02268
134.696,14.021560000000001,3.36162,-0.03072947,1.02261
134.796,14.02481,3.3573699999999995,-0.03089315,1.02254
134.896,14.02806,3.35851,-0.03095555,1.02247
134.996,14.0313,3.3656300000000003,-0.03095123,1.0224
135.096,14.03456,3.3702699999999997,-0.03093672,1.02233
135.196,14.037820000000002,3.37006,-0.03093835,1.02226
135.296,14.041089999999999,3.37174,-0.03093898,1.02219
135.396,14.044360000000001,3.3780699999999997,-0.03093463,1.0221200000000001
135.496,14.047620000000002,3.38461,-0.03094614,1.02205
135.596,14.050870000000002,3.3890300000000004,-0.03096364,1.0219799999999999
135.696,14.0541,3.3937,-0.03092054,1.02191
135.796,14.057329999999999,3.39989,-0.03077903,1.0218399999999999
135.896,14.060570000000002,3.40571,-0.0305706,1.02177
135.996,14.06381,3.4097,-0.03036156,1.0217
136.096,14.067060000000001,3.41229,-0.03028179,1.02163
136.196,14.07029,3.41422,-0.03040512,1.02156
136.296,14.073520000000002,3.4163699999999997,-0.03062254,1.02149
136.396,14.07676,3.4192199999999997,-0.03081414,1.02142
136.496,14.08,3.42194,-0.03092994,1.02135
136.596,14.083229999999999,3.4241,-0.03095194,1.02129
136.696,14.08646,3.42803,-0.03093116,1.02122
136.796,14.08971,3.43555,-0.03092402,1.02115
136.896,14.092970000000001,3.4426,-0.03092942,1.02108
136.996,14.096210000000001,3.4448,-0.03093164,1.02101
137.096,14.09945,3.4459699999999995,-0.03093024,1.02094
137.196,14.10268,3.45146,-0.03092956,1.0208700000000002
137.296,14.105920000000001,3.45756,-0.03092991,1.0208
137.396,14.109160000000001,3.4578800000000003,-0.03093012,1.02073
137.496,14.1124,3.4543699999999995,-0.03093003,1.0206600000000001
137.596,14.11565,3.4527,-0.03092997,1.0205899999999999
137.696,14.118889999999999,3.45514,-0.03092999,1.02052
137.796,14.12214,3.46173,-0.03093,1.02045
137.896,14.12539,3.4687,-0.03093,1.0203799999999998
137.996,14.12863,3.4703199999999996,-0.03093001,1.02031
138.096,14.131870000000001,3.46875,-0.03093001,1.02024
138.196,14.13509,3.47166,-0.03092996,1.02017
138.296,14.13831,3.47875,-0.03092994,1.0201
138.396,14.14153,3.48274,-0.03093012,1.02003
138.496,14.14476,3.4823,-0.03093025,1.01996
138.596,14.14799,3.4826300000000003,-0.03092962,1.01989
138.696,14.1512,3.4851900000000002,-0.03092903,1.0198200000000002
138.796,14.154420000000002,3.48633,-0.03093114,1.01975
138.896,14.15765,3.48524,-0.03093365,1.01969
138.996,14.160870000000001,3.48591,-0.03092666,1.01962
139.096,14.1641,3.49015,-0.0309163,1.01955
139.196,14.167320000000002,3.4949199999999996,-0.03093908,1.01948
139.296,14.17053,3.4982900000000003,-0.03098094,1.01941
139.396,14.17375,3.50185,-0.03090906,1.01934
139.496,14.176979999999999,3.5064300000000004,-0.0306381,1.0192700000000001
139.596,14.1802,3.50935,-0.03025528,1.0192
139.696,14.1834,3.50898,-0.02987745,1.0191299999999999
139.796,14.1866,3.5089900000000003,-0.02962327,1.01906
139.896,14.1898,3.5128199999999996,-0.02956991,1.01899
139.996,14.193010000000001,3.51804,-0.02961569,1.01892
140.096,14.19621,3.52156,-0.02963403,1.01885
140.196,14.19941,3.5248800000000005,-0.02962232,1.01878
140.296,14.20263,3.53045,-0.02961553,1.01872
140.396,14.20587,3.53589,-0.02961862,1.01865
140.496,14.20911,3.53756,-0.0296237,1.0185799999999998
140.596,14.21235,3.5384,-0.02962273,1.01851
140.696,14.21558,3.5440199999999997,-0.02961032,1.01844
140.796,14.2188,3.5524199999999997,-0.02960942,1.01837
140.896,14.22204,3.5575900000000003,-0.02965184,1.0183
140.996,14.22528,3.55999,-0.02966252,1.01823
141.096,14.22851,3.56445,-0.02949852,1.01816
141.196,14.23174,3.5710599999999997,-0.02915834,1.01809
141.296,14.23495,3.5760300000000003,-0.02875898,1.0180200000000001
141.396,14.238179999999998,3.57853,-0.02842003,1.01796
141.496,14.2414,3.5807,-0.02825644,1.01789
141.596,14.244629999999999,3.5842400000000003,-0.02826664,1.0178200000000002
141.696,14.24785,3.5901300000000003,-0.02831227,1.01775
141.796,14.25107,3.59789,-0.02831487,1.01768
141.896,14.25428,3.6050699999999996,-0.02829225,1.0176100000000001
141.996,14.2575,3.6099099999999997,-0.02827717,1.01754
142.096,14.260720000000001,3.6121800000000004,-0.02831555,1.01747
142.196,14.26394,3.6130199999999997,-0.02844341,1.0174
142.296,14.267179999999998,3.61625,-0.02867325,1.01734
142.396,14.27041,3.6237199999999996,-0.02899043,1.0172700000000001
142.496,14.273639999999999,3.63155,-0.02931927,1.0172
142.596,14.27685,3.63636,-0.02956562,1.0171299999999999
142.696,14.280070000000002,3.6389699999999996,-0.02960794,1.01706
142.796,14.28329,3.64105,-0.0293718,1.01699
142.896,14.286520000000001,3.6444900000000002,-0.02897887,1.01692
142.996,14.28974,3.6504,-0.02858816,1.01685
143.096,14.29296,3.65602,-0.02831868,1.0167899999999999
143.196,14.29616,3.65865,-0.02824887,1.01672
143.296,14.29936,3.6623099999999997,-0.02829105,1.01665
143.396,14.302579999999999,3.6720599999999997,-0.02831447,1.0165799999999998
143.496,14.30579,3.68318,-0.02830395,1.01651
143.596,14.309,3.68771,-0.02829368,1.01644
143.696,14.31219,3.6881,-0.02829603,1.01637
143.796,14.315389999999999,3.6918800000000003,-0.02830968,1.0163
143.896,14.318589999999999,3.69909,-0.02831206,1.01624
143.996,14.3218,3.70485,-0.02827157,1.01617
144.096,14.32501,3.7092099999999997,-0.02825295,1.0161
144.196,14.32823,3.7163699999999995,-0.02839849,1.01603
144.296,14.331439999999999,3.7263,-0.02872636,1.01596
144.396,14.33464,3.7345900000000003,-0.02912286,1.01589
144.496,14.33782,3.74149,-0.02947022,1.0158200000000002
144.596,14.34102,3.7533199999999995,-0.02965473,1.01576
144.696,14.34423,3.77023,-0.02965751,1.01569
144.796,14.347439999999999,3.78174,-0.02961235,1.01562
144.896,14.35065,3.7833,-0.02960891,1.01555
144.996,14.353829999999999,3.78404,-0.02962144,1.01548
145.096,14.35699,3.7909,-0.02962327,1.0154100000000001
145.196,14.36016,3.80115,-0.02961986,1.01535
145.296,14.36336,3.81123,-0.02961908,1.01528
145.396,14.366570000000001,3.8197099999999997,-0.02961998,1.01521
145.496,14.369779999999999,3.8260300000000003,-0.02962024,1.01514
145.596,14.37299,3.83121,-0.02962002,1.0150700000000001
145.696,14.376179999999998,3.8365,-0.02961997,1.015
145.796,14.379370000000002,3.84179,-0.02962001,1.01494
145.896,14.382579999999999,3.84663,-0.02961988,1.0148700000000002
145.996,14.3858,3.85161,-0.02961989,1.0148
146.096,14.389,3.85775,-0.02962047,1.01473
146.196,14.39219,3.8659,-0.0296205,1.0146600000000001
146.296,14.39538,3.8766199999999995,-0.02961843,1.0145899999999999
146.396,14.398570000000001,3.88775,-0.02961787,1.01453
146.496,14.40177,3.8954699999999995,-0.02962503,1.0144600000000001
146.596,14.40496,3.9004800000000004,-0.02962862,1.01439
146.696,14.408170000000002,3.9072199999999997,-0.02960428,1.01432
146.796,14.411389999999999,3.91583,-0.02958628,1.01425
146.896,14.414589999999999,3.9216900000000003,-0.02967044,1.0141799999999999
146.996,14.41777,3.9246,-0.02984872,1.0141200000000001
147.096,14.420960000000001,3.9304300000000003,-0.02997256,1.01405
147.196,14.42416,3.94101,-0.02997532,1.0139799999999999
147.296,14.42738,3.9506699999999997,-0.02994586,1.01391
147.396,14.430589999999999,3.95658,-0.02994605,1.01384
147.496,14.4338,3.96357,-0.02994922,1.01378
147.596,14.43699,3.9748099999999997,-0.02993858,1.01371
147.696,14.440179999999998,3.98676,-0.02995226,1.0136399999999999
147.796,14.443389999999999,3.9961900000000004,-0.02999824,1.01357
147.896,14.4466,4.004569999999999,-0.02995313,1.0135
147.996,14.4498,4.01401,-0.02970783,1.01344
148.096,14.453,4.02513,-0.02933236,1.01337
148.196,14.45619,4.03777,-0.0289445,1.0133
148.296,14.4594,4.04983,-0.02866184,1.0132299999999999
148.396,14.4626,4.059,-0.02857811,1.01316
148.496,14.465810000000001,4.06628,-0.02861765,1.0131
148.596,14.46902,4.073869999999999,-0.02864389,1.0130299999999999
148.696,14.472220000000002,4.08229,-0.02863446,1.01296
148.796,14.475420000000002,4.09119,-0.02862636,1.01289
148.896,14.478629999999999,4.10124,-0.0286285,1.01282
148.996,14.48182,4.11365,-0.02863094,1.01276
149.096,14.48501,4.12792,-0.0286305,1.0126899999999999
149.196,14.4882,4.142180000000001,-0.02862977,1.01262
149.296,14.4914,4.156,-0.02862984,1.01255
149.396,14.494589999999999,4.17052,-0.02863006,1.01249
149.496,14.497770000000001,4.184069999999999,-0.02863005,1.01242
149.596,14.500960000000001,4.19134,-0.02862999,1.01235
149.696,14.50416,4.1927900000000005,-0.02862999,1.0122799999999998
149.796,14.507370000000002,4.1991,-0.02863,1.0122200000000001
149.896,14.51055,4.21544,-0.02863,1.01215
149.996,14.513729999999999,4.233169999999999,-0.02863,1.0120799999999999
150.096,14.516910000000001,4.24571,-0.02863,1.01201
150.196,14.52009,4.25707,-0.02863,1.01194
150.296,14.523270000000002,4.27147,-0.02863,1.01188
150.396,14.52646,4.28723,-0.02863,1.01181
150.496,14.52965,4.30186,-0.02863,1.0117399999999999
150.596,14.53284,4.31542,-0.02863,1.01167
150.696,14.536029999999998,4.32869,-0.02863,1.0116100000000001
150.796,14.539220000000002,4.34196,-0.02863,1.0115399999999999
150.896,14.54241,4.35536,-0.02863,1.01147
150.996,14.545589999999999,4.36902,-0.02863,1.0114
151.096,14.54875,4.3830599999999995,-0.02863,1.01134
151.196,14.55192,4.39668,-0.02863,1.0112700000000001
151.296,14.5551,4.40867,-0.02863,1.0112
151.396,14.5583,4.41982,-0.02863,1.0111299999999999
151.496,14.56149,4.432580000000001,-0.02863,1.0110700000000001
151.596,14.564670000000001,4.4472,-0.02863,1.011
151.696,14.56785,4.46145,-0.02863,1.0109299999999999
151.796,14.57105,4.47541,-0.02863,1.01086
151.896,14.57424,4.49252,-0.02863,1.0108
151.996,14.57741,4.5132699999999994,-0.02863,1.01073
152.096,14.580589999999999,4.53251,-0.02863,1.0106600000000001
152.196,14.583779999999999,4.54788,-0.02863,1.0105899999999999
152.296,14.586960000000001,4.56496,-0.02863,1.01053
152.396,14.59012,4.5876,-0.02863,1.0104600000000001
152.496,14.593279999999998,4.61097,-0.02863,1.01039
152.596,14.59645,4.6302,-0.02863,1.01033
152.696,14.59963,4.64703,-0.02863,1.01026
152.796,14.6028,4.66446,-0.02863,1.01019
152.896,14.605960000000001,4.6826,-0.02863,1.0101200000000001
152.996,14.609129999999999,4.70062,-0.02863,1.01006
153.096,14.61231,4.7180800000000005,-0.02863,1.00999
153.196,14.61549,4.73487,-0.02863,1.0099200000000002
153.296,14.618670000000002,4.75206,-0.02863,1.00985
153.396,14.621870000000001,4.77136,-0.02863,1.00979
153.496,14.625060000000001,4.7926,-0.02863,1.0097200000000002
153.596,14.62824,4.8141099999999994,-0.02863,1.00965
153.696,14.63142,4.83446,-0.02863,1.00959
153.796,14.63459,4.85257,-0.02863,1.00952
153.896,14.63778,4.86972,-0.02863,1.00945
153.996,14.64096,4.890219999999999,-0.02863,1.00939
154.096,14.64414,4.91472,-0.02863,1.00932
154.196,14.647310000000001,4.93741,-0.02863,1.00925
154.296,14.65047,4.95594,-0.02862999,1.00918
154.396,14.65363,4.97708,-0.02863,1.00912
154.496,14.65681,5.00508,-0.02863005,1.00905
154.596,14.66001,5.03297,-0.02863,1.00898
154.696,14.663210000000001,5.05452,-0.02862983,1.00892
154.796,14.66641,5.07489,-0.02862996,1.00885
154.896,14.6696,5.10036,-0.02863059,1.00878
154.996,14.67278,5.12854,-0.02863029,1.00872
155.096,14.67595,5.15487,-0.02862797,1.00865
155.196,14.679129999999999,5.17909,-0.02862843,1.00858
155.296,14.682310000000001,5.20262,-0.02865049,1.00851
155.396,14.68549,5.226459999999999,-0.02882176,1.00845
155.496,14.688670000000002,5.25129,-0.02930788,1.0083799999999998
155.596,14.69185,5.277340000000001,-0.02998776,1.00831
155.696,14.69503,5.3045,-0.0305462,1.00825
155.796,14.698220000000001,5.33215,-0.03085657,1.0081799999999999
155.896,14.70142,5.35923,-0.03096961,1.00811
155.996,14.70461,5.38535,-0.03096219,1.00805
156.096,14.70779,5.41084,-0.03093303,1.0079799999999999
156.196,14.71095,5.43583,-0.03093309,1.00791
156.296,14.714120000000001,5.46001,-0.03094144,1.00785
156.396,14.7173,5.48343,-0.03094206,1.00778
156.496,14.720479999999998,5.5069,-0.03093974,1.00771
156.596,14.723670000000002,5.53114,-0.0309394,1.00765
156.696,14.72686,5.5564,-0.03094003,1.00758
156.796,14.73005,5.58254,-0.03094017,1.0075100000000001
156.896,14.733229999999999,5.60847,-0.03094,1.00745
156.996,14.73639,5.63318,-0.03093995,1.00738
157.096,14.73956,5.65683,-0.03093999,1.00731
157.196,14.742729999999998,5.67984,-0.03094001,1.00725
157.296,14.745920000000002,5.7020599999999995,-0.03094,1.00718
157.396,14.749120000000001,5.72339,-0.03094,1.00711
157.496,14.752320000000001,5.74606,-0.03094,1.00705
157.596,14.755510000000001,5.77303,-0.03094,1.00698
157.696,14.758679999999998,5.80305,-0.03094,1.00691
157.796,14.76185,5.83239,-0.03093999,1.00685
157.896,14.76501,5.8599,-0.03093998,1.00678
157.996,14.768170000000001,5.88655,-0.03094003,1.00671
158.096,14.771339999999999,5.91311,-0.03094007,1.00665
158.196,14.7745,5.940119999999999,-0.03093991,1.00658
158.296,14.777660000000001,5.9684099999999995,-0.03093973,1.00652
158.396,14.78084,5.999230000000001,-0.03094023,1.00645
158.496,14.78404,6.03217,-0.03094099,1.0063799999999998
158.596,14.78723,6.0636,-0.03093944,1.00632
158.696,14.7904,6.0913,-0.03093634,1.00625
158.796,14.793560000000001,6.11713,-0.0309408,1.0061799999999999
158.896,14.79675,6.14316,-0.03095306,1.0061200000000001
158.996,14.79994,6.1702,-0.03094076,1.00605
159.096,14.8031,6.19876,-0.03089371,1.0059799999999999
159.196,14.80626,6.22905,-0.03092351,1.0059200000000001
159.296,14.809460000000001,6.26101,-0.03114546,1.00585
159.396,14.812660000000001,6.29323,-0.03150698,1.00579
159.496,14.81584,6.32415,-0.03189433,1.0057200000000002
159.596,14.81901,6.35462,-0.03219283,1.00565
159.696,14.822170000000002,6.3863,-0.03230134,1.00559
159.796,14.825339999999999,6.41765,-0.03227025,1.00552
159.896,14.828510000000001,6.44537,-0.0322369,1.00545
159.996,14.83167,6.46978,-0.03224311,1.00539
160.096,14.83485,6.49408,-0.03225319,1.00532
160.196,14.83804,6.5201199999999995,-0.03225217,1.00526
160.296,14.84123,6.54817,-0.03224926,1.00519
160.396,14.8444,6.57702,-0.03224938,1.00512
160.496,14.847570000000001,6.603560000000001,-0.0322501,1.00506
160.596,14.850729999999999,6.62758,-0.03224994,1.00499
160.696,14.85389,6.654160000000001,-0.03225012,1.0049299999999999
160.796,14.85706,6.68605,-0.03225091,1.00486
160.896,14.86023,6.71905,-0.03224979,1.00479
160.996,14.8634,6.74895,-0.03224653,1.00473
161.096,14.866579999999999,6.774719999999999,-0.03224971,1.00466
161.196,14.869760000000001,6.7968399999999995,-0.03226219,1.0046
161.296,14.87295,6.8196,-0.0322542,1.00453
161.396,14.876129999999998,6.847119999999999,-0.0322077,1.0044600000000001
161.496,14.87929,6.876530000000001,-0.03222335,1.0044
161.596,14.882439999999999,6.90307,-0.03242452,1.00433
161.696,14.8856,6.9268600000000005,-0.03277641,1.00427
161.796,14.888770000000001,6.950189999999999,-0.03316802,1.0042
161.896,14.89195,6.97353,-0.03348497,1.00413
161.996,14.89512,6.99614,-0.03361882,1.00407
162.096,14.89829,7.01755,-0.03359693,1.004
162.196,14.90145,7.03757,-0.0335582,1.00394
162.296,14.90463,7.05743,-0.03356146,1.00387
162.396,14.907820000000001,7.07982,-0.03357275,1.0038
162.496,14.91102,7.104830000000001,-0.03357261,1.0037399999999999
162.596,14.91421,7.128660000000001,-0.03356939,1.00367
162.696,14.91739,7.14883,-0.03356919,1.0036100000000001
162.796,14.920570000000001,7.16586,-0.03357013,1.0035399999999999
162.896,14.923760000000001,7.1814,-0.03357032,1.00348
162.996,14.92694,7.199139999999999,-0.03356996,1.0034100000000001
163.096,14.9301,7.22112,-0.03356958,1.00334
163.196,14.93326,7.243539999999999,-0.03356997,1.00328
163.296,14.93643,7.26245,-0.03357123,1.00321
163.396,14.93961,7.2781899999999995,-0.03357043,1.00315
163.496,14.942770000000001,7.29212,-0.03356581,1.00308
163.596,14.945920000000001,7.30475,-0.03356723,1.00302
163.696,14.949079999999999,7.31636,-0.03358381,1.00295
163.796,14.95226,7.32759,-0.03358327,1.00288
163.896,14.95544,7.33926,-0.0335146,1.00282
163.996,14.95861,7.35177,-0.03334797,1.00275
164.096,14.96178,7.36516,-0.03307132,1.0026899999999999
164.196,14.964960000000001,7.37683,-0.03274034,1.00262
164.296,14.96815,7.3821699999999995,-0.03246607,1.0025600000000001
164.396,14.971329999999998,7.3831,-0.0323019,1.0024899999999999
164.496,14.974520000000002,7.38855,-0.0322357,1.00243
164.596,14.9777,7.399889999999999,-0.03223673,1.0023600000000001
164.696,14.980870000000001,7.4074100000000005,-0.03225314,1.0023
164.796,14.984029999999999,7.4063,-0.03225407,1.00223
164.896,14.98719,7.40212,-0.03224944,1.00216
164.996,14.99036,7.398619999999999,-0.03224877,1.0021
165.096,14.99354,7.3925600000000005,-0.03225007,1.00203
165.196,14.9967,7.38161,-0.03225046,1.00197
165.296,14.999870000000001,7.3701,-0.03225002,1.0019
165.396,15.00305,7.36181,-0.03224948,1.00184
165.496,15.00624,7.35199,-0.03224983,1.00177
165.596,15.00942,7.335189999999999,-0.03225146,1.00171
165.696,15.0126,7.316610000000001,-0.03225094,1.0016399999999999
165.796,15.01578,7.30404,-0.03224514,1.00158
165.896,15.01896,7.2944,-0.03224547,1.0015100000000001
165.996,15.02214,7.27992,-0.03226591,1.00145
166.096,15.025329999999999,7.259689999999999,-0.03226977,1.00138
166.196,15.02852,7.23707,-0.03219193,1.0013100000000001
166.296,15.03171,7.2141,-0.03202561,1.00125
166.396,15.034889999999999,7.191669999999999,-0.0318133,1.00118
166.496,15.03806,7.17005,-0.03163742,1.00112
166.596,15.041220000000001,7.14893,-0.03161746,1.00105
166.696,15.04437,7.12707,-0.03177281,1.00099
166.796,15.04751,7.102060000000001,-0.03198603,1.00092
166.896,15.05066,7.07322,-0.03216092,1.00086
166.996,15.05381,7.043260000000001,-0.03225844,1.00079
167.096,15.05696,7.01377,-0.03226996,1.00073
167.196,15.060120000000001,6.98263,-0.03224941,1.00066
167.296,15.063270000000001,6.948119999999999,-0.03224508,1.0006
167.396,15.06642,6.9120800000000004,-0.03224982,1.00053
167.496,15.06959,6.876580000000001,-0.03224853,1.00047
167.596,15.07276,6.840739999999999,-0.03224867,1.0004
167.696,15.07591,6.80315,-0.03226001,1.00034
167.796,15.07906,6.76518,-0.03225858,1.00027
167.896,15.08221,6.7291300000000005,-0.03221623,1.00021
167.996,15.08535,6.694710000000001,-0.03220928,1.00014
168.096,15.08849,6.660089999999999,-0.03236746,1.0000799999999999
168.196,15.091629999999999,6.62276,-0.03269181,1.00001
168.296,15.094779999999998,6.579860000000001,-0.03307824,0.99995
168.396,15.097920000000002,6.533919999999999,-0.03341682,0.9998799999999999
168.496,15.10105,6.4934,-0.03359615,0.99982
168.596,15.104170000000002,6.46064,-0.03359897,0.99975
168.696,15.1073,6.42804,-0.03355359,0.99969
168.796,15.11045,6.39087,-0.0335492,0.9996200000000001
168.896,15.1136,6.35265,-0.03356056,0.99956
168.996,15.11674,6.316409999999999,-0.03355993,0.99949
169.096,15.119879999999998,6.28017,-0.03355973,0.9994299999999999
169.196,15.123029999999998,6.24148,-0.03357119,0.99936
169.296,15.126179999999998,6.19998,-0.03356508,0.9993
169.396,15.12933,6.15647,-0.03351925,0.99923
169.496,15.132470000000001,6.115130000000001,-0.0335289,0.9991700000000001
169.596,15.13561,6.08053,-0.03371927,0.9991
169.696,15.13875,6.04866,-0.03406373,0.9990399999999999
169.796,15.141879999999999,6.01147,-0.03445204,0.99897
169.896,15.145010000000001,5.97125,-0.03477393,0.9989100000000001
169.996,15.14814,5.9379,-0.03492416,0.99885
170.096,15.151270000000002,5.91079,-0.03491223,0.9987799999999999
170.196,15.15441,5.87782,-0.03487027,0.99872
170.296,15.15756,5.83566,-0.03486987,0.99865
170.396,15.16071,5.794969999999999,-0.03488192,0.99859
170.496,15.163860000000001,5.76201,-0.03488311,0.9985200000000001
170.596,15.167,5.731319999999999,-0.03487972,0.99846
170.696,15.17015,5.69806,-0.03487894,0.99839
170.796,15.17329,5.66334,-0.03487998,0.9983299999999999
170.896,15.176429999999998,5.62909,-0.03488082,0.99826
170.996,15.179570000000002,5.59617,-0.03488024,0.9982
171.096,15.1827,5.56504,-0.03487804,0.99813
171.196,15.185839999999999,5.5353,-0.03487861,0.9980700000000001
171.296,15.188979999999999,5.50622,-0.03488613,0.9980100000000001
171.396,15.192120000000001,5.47668,-0.03488668,0.9979399999999999
171.496,15.195260000000001,5.44551,-0.03486097,0.9978799999999999
171.596,15.19839,5.413530000000001,-0.03485086,0.9978100000000001
171.696,15.201529999999998,5.38291,-0.03493954,0.99775
171.796,15.204679999999998,5.35292,-0.03511155,0.9976799999999999
171.896,15.207820000000002,5.3198099999999995,-0.03524934,0.9976200000000001
171.996,15.210970000000001,5.28379,-0.03527734,0.99755
172.096,15.21411,5.25084,-0.03518661,0.99749
172.196,15.217239999999999,5.22381,-0.03501462,0.9974299999999999
172.296,15.220379999999999,5.19856,-0.03488001,0.99736
172.396,15.223510000000001,5.171530000000001,-0.03486006,0.9973
172.496,15.226629999999998,5.14308,-0.03488971,0.99723
172.596,15.22975,5.11465,-0.03489784,0.9971700000000001
172.696,15.23286,5.08937,-0.03489075,0.9971
172.796,15.235970000000002,5.06991,-0.0348905,0.9970399999999999
172.896,15.23908,5.05302,-0.03489172,0.99697
172.996,15.242189999999999,5.03359,-0.03488148,0.9969100000000001
173.096,15.24531,5.01074,-0.03487904,0.99685
173.196,15.248439999999999,4.9861,-0.03491718,0.9967799999999999
173.296,15.251560000000001,4.96171,-0.03493772,0.99672
173.396,15.25467,4.93984,-0.034809,0.99665
173.496,15.25777,4.92049,-0.03450311,0.99659
173.596,15.260879999999998,4.900930000000001,-0.03411953,0.9965299999999999
173.696,15.264,4.87946,-0.033766,0.99646
173.796,15.267120000000002,4.8564,-0.03355137,0.9964
173.896,15.270229999999998,4.83311,-0.03352327,0.9963299999999999
173.996,15.27334,4.81303,-0.03357004,0.9962700000000001
174.096,15.27644,4.7983,-0.03358355,0.9962
174.196,15.27955,4.78455,-0.03357165,0.9961399999999999
174.296,15.28266,4.7668099999999995,-0.03356623,0.99608
174.396,15.285770000000001,4.746569999999999,-0.03356904,0.9960100000000001
174.496,15.288870000000001,4.72743,-0.03357104,0.99595
174.596,15.291979999999999,4.7095199999999995,-0.03357046,0.9958799999999999
174.696,15.2951,4.69105,-0.03356961,0.99582
174.796,15.298229999999998,4.67093,-0.03356961,0.9957600000000001
174.896,15.30135,4.6488,-0.03357044,0.99569
174.996,15.30446,4.62656,-0.03357101,0.9956299999999999
175.096,15.307579999999998,4.60877,-0.03356905,0.99556
175.196,15.310720000000002,4.59607,-0.03356634,0.9955
175.296,15.313839999999999,4.58213,-0.03357184,0.99544
175.396,15.31696,4.56381,-0.0335833,0.9953700000000001
175.496,15.320070000000001,4.54756,-0.03356913,0.99531
175.596,15.323179999999999,4.5385599999999995,-0.03352367,0.99524
175.696,15.3263,4.53185,-0.03355485,0.99518
175.796,15.329410000000001,4.52115,-0.03376992,0.9951200000000001
175.896,15.332529999999998,4.506480000000001,-0.03412029,0.99505
175.996,15.33564,4.48999,-0.03450147,0.9949899999999999
176.096,15.33875,4.47294,-0.03480498,0.99492
176.196,15.341870000000002,4.45622,-0.03492917,0.9948600000000001
176.296,15.34499,4.4412199999999995,-0.03490611,0.9948
176.396,15.34811,4.42969,-0.03486822,0.9947299999999999
176.496,15.35121,4.42036,-0.034871,0.99467
176.596,15.35431,4.40869,-0.03488249,0.99461
176.696,15.35741,4.3933,-0.03488291,0.99454
176.796,15.360520000000001,4.37824,-0.0348796,0.9944799999999999
176.896,15.363620000000001,4.36587,-0.03487911,0.99441
176.996,15.366729999999999,4.35321,-0.03488002,0.99435
177.096,15.369829999999999,4.337969999999999,-0.03488027,0.99429
177.196,15.372929999999998,4.32346,-0.03488003,0.9942200000000001
177.296,15.376029999999998,4.31351,-0.03487991,0.99416
177.396,15.379129999999998,4.30711,-0.03487997,0.9941
177.496,15.382229999999998,4.30154,-0.03488009,0.99403
177.596,15.385320000000002,4.29467,-0.03488009,0.99397
177.696,15.38841,4.28492,-0.0348798,0.9939
177.796,15.3915,4.27412,-0.03487966,0.99384
177.896,15.3946,4.2668800000000005,-0.0348805,0.9937799999999999
177.996,15.39771,4.263319999999999,-0.03488135,0.99371
178.096,15.400820000000001,4.25781,-0.03487885,0.99365
178.196,15.403920000000001,4.24746,-0.03487494,0.99359
178.296,15.407010000000001,4.2352,-0.03488167,0.9935200000000001
178.396,15.4101,4.224,-0.03489801,0.99346
178.496,15.4132,4.21517,-0.03488214,0.9934
178.596,15.4163,4.209,-0.03478993,0.9933299999999999
178.696,15.41939,4.20249,-0.03460003,0.9932700000000001
178.796,15.42249,4.19231,-0.0343083,0.99321
178.896,15.425579999999998,4.17929,-0.03398863,0.9931399999999999
178.996,15.428679999999998,4.16605,-0.03374381,0.99308
179.096,15.431779999999998,4.1548,-0.03360501,0.9930200000000001
179.196,15.43488,4.14732,-0.03355428,0.99295
179.296,15.43799,4.14295,-0.03355904,0.9928899999999999
179.396,15.44108,4.13865,-0.03357342,0.9928299999999999
179.496,15.44418,4.1327,-0.03357361,0.9927600000000001
179.596,15.44728,4.1256,-0.03356939,0.9927
179.696,15.45038,4.11798,-0.03356881,0.99264
179.796,15.453479999999999,4.11037,-0.03357005,0.9925700000000001
179.896,15.456570000000001,4.10337,-0.03357057,0.99251
179.996,15.459660000000001,4.097919999999999,-0.0335701,0.99245
180.096,15.46277,4.09445,-0.03356909,0.9923799999999999
180.196,15.46587,4.09037,-0.03356942,0.9923200000000001
180.296,15.46897,4.08261,-0.03357261,0.99226
180.396,15.47207,4.07366,-0.03357291,0.99219
180.496,15.47516,4.0685,-0.03356236,0.99213
180.596,15.47826,4.06666,-0.03355728,0.9920700000000001
180.696,15.481370000000002,4.06344,-0.03359075,0.992
180.796,15.48449,4.05783,-0.03362068,0.9919399999999999
180.896,15.4876,4.05328,-0.03351776,0.9918799999999999
180.996,15.49068,4.05184,-0.03323193,0.9918100000000001
181.096,15.493770000000001,4.05281,-0.03285589,0.99175
181.196,15.49685,4.05449,-0.03249535,0.99169
181.296,15.499920000000001,4.05322,-0.03225381,0.9916200000000001
181.396,15.502970000000001,4.0464400000000005,-0.03219843,0.99156
181.496,15.50601,4.03765,-0.03224068,0.9915
181.596,15.50905,4.0313,-0.03226335,0.9914299999999999
181.696,15.51211,4.02649,-0.03225424,0.9913700000000001
181.796,15.51515,4.0201,-0.03224853,0.99131
181.896,15.5182,4.014130000000001,-0.03225148,0.99125
181.996,15.521270000000001,4.01433,-0.03224563,0.99118
182.096,15.524370000000001,4.01932,-0.03223695,0.9911200000000001
182.196,15.527470000000001,4.01866,-0.03226123,0.99106
182.296,15.530560000000001,4.008290000000001,-0.03230115,0.9909899999999999
182.396,15.53364,3.9974,-0.03223496,0.99093
182.496,15.536710000000001,3.9929,-0.0319817,0.99087
182.596,15.53979,3.9905699999999995,-0.03161668,0.9908
182.696,15.54287,3.9855,-0.03124425,0.99074
182.796,15.54595,3.9796099999999996,-0.03096905,0.9906799999999999
182.896,15.54902,3.97634,-0.03087799,0.9906200000000001
182.996,15.5521,3.9746599999999996,-0.03091131,0.99055
183.096,15.555179999999998,3.97148,-0.03094305,0.99049
183.196,15.55826,3.9664099999999998,-0.03093719,0.9904299999999999
183.296,15.56136,3.96115,-0.03092703,0.99036
183.396,15.56446,3.9564199999999996,-0.03092763,0.9903
183.496,15.56756,3.9517900000000004,-0.03093052,0.99024
183.596,15.57065,3.94748,-0.03093042,0.99018
183.696,15.57375,3.94506,-0.03093006,0.99011
183.796,15.57688,3.9450800000000004,-0.03093106,0.99005
183.896,15.580010000000001,3.94498,-0.03092999,0.9899899999999999
183.996,15.583129999999999,3.9427,-0.03092554,0.98992
184.096,15.58624,3.9403,-0.03092833,0.9898600000000001
184.196,15.589360000000001,3.9400699999999995,-0.03094507,0.9898
184.296,15.59247,3.93974,-0.03094143,0.98974
184.396,15.59555,3.9359699999999997,-0.0308701,0.98967
184.496,15.598629999999998,3.9316199999999997,-0.03070635,0.98961
184.596,15.6017,3.93263,-0.03044132,0.98955
184.696,15.604779999999998,3.93793,-0.03012534,0.98949
184.796,15.60786,3.94044,-0.02985894,0.9894200000000001
184.896,15.610929999999998,3.9377199999999997,-0.02969257,0.98936
184.996,15.61401,3.9338599999999997,-0.02960694,0.9893
185.096,15.61708,3.93183,-0.0295848,0.98924
185.196,15.62016,3.93125,-0.02962355,0.9891700000000001
185.296,15.62325,3.9311199999999995,-0.02968986,0.98911
185.396,15.626339999999999,3.9297800000000005,-0.02963907,0.98905
185.496,15.62943,3.92596,-0.02935646,0.98898
185.596,15.6325,3.92115,-0.02902259,0.98892
185.696,15.635570000000001,3.9174900000000004,-0.02888929,0.9888600000000001
185.796,15.63863,3.9144699999999997,-0.02893121,0.9888
185.896,15.64171,3.9102699999999997,-0.02897815,0.9887299999999999
185.996,15.6448,3.90626,-0.02897227,0.98867
186.096,15.647879999999999,3.9064099999999997,-0.02895383,0.98861
186.196,15.65095,3.9098300000000004,-0.0289498,0.98855
186.296,15.654029999999999,3.9091199999999997,-0.02896532,0.9884799999999999
186.396,15.657110000000001,3.9015400000000002,-0.0289853,0.9884200000000001
186.496,15.66019,3.8949,-0.02895569,0.98836
186.596,15.663229999999999,3.895,-0.0288384,0.9883
186.696,15.66627,3.8965,-0.02866468,0.98824
186.796,15.669310000000001,3.89321,-0.028481,0.9881700000000001
186.896,15.672360000000001,3.88798,-0.02833837,0.98811
186.996,15.675410000000001,3.8865,-0.02828347,0.98805
187.096,15.67845,3.88889,-0.02829667,0.9879899999999999
187.196,15.6815,3.89192,-0.02831838,0.98792
187.296,15.68454,3.89375,-0.02831966,0.9878600000000001
187.396,15.6876,3.8941199999999996,-0.02830371,0.9878
187.496,15.690660000000001,3.89327,-0.0282891,0.98774
187.596,15.693729999999999,3.89227,-0.02831771,0.98767
187.696,15.6968,3.89205,-0.02842595,0.98761
187.796,15.69987,3.8929300000000002,-0.02862926,0.98755
187.896,15.70294,3.8947800000000004,-0.02892337,0.98749
187.996,15.706,3.89589,-0.02923065,0.9874299999999999
188.096,15.709060000000001,3.8944699999999997,-0.02946128,0.98736
188.196,15.71212,3.8917699999999997,-0.02959306,0.9873
188.296,15.71519,3.8903,-0.02963734,0.98724
188.396,15.71827,3.8904199999999998,-0.02962865,0.98718
188.496,15.72135,3.89089,-0.0296179,0.98711
188.596,15.72444,3.89132,-0.0296217,0.98705
188.696,15.72751,3.8923400000000004,-0.02961623,0.9869899999999999
188.796,15.730570000000002,3.89393,-0.02960164,0.98693
188.896,15.73365,3.8948099999999997,-0.02962581,0.98687
188.996,15.736770000000002,3.89417,-0.02973281,0.9868
189.096,15.739889999999999,3.8930300000000004,-0.02994062,0.98674
189.196,15.743,3.89265,-0.03024447,0.9866799999999999
189.296,15.7461,3.8938699999999997,-0.03055961,0.98662
189.396,15.7492,3.89705,-0.03079018,0.98656
189.496,15.7523,3.89994,-0.03091782,0.98649
189.596,15.755410000000001,3.89954,-0.0309589,0.9864299999999999
189.696,15.758529999999999,3.8973400000000002,-0.03094888,0.9863700000000001
189.796,15.761629999999998,3.8975,-0.03093409,0.98631
189.896,15.76472,3.9001,-0.03093434,0.98625
189.996,15.7678,3.9014599999999997,-0.03094438,0.98618
190.096,15.77086,3.90058,-0.03095145,0.9861200000000001
190.196,15.77392,3.9005,-0.03093376,0.98606
190.296,15.77699,3.9023800000000004,-0.03090191,0.986
190.396,15.780070000000002,3.90233,-0.03094234,0.9859399999999999
190.496,15.78315,3.89762,-0.03113907,0.98587
190.596,15.786229999999998,3.8925,-0.03152753,0.9858100000000001
190.696,15.7893,3.89165,-0.03210805,0.98575
190.796,15.79236,3.89225,-0.03273462,0.98569
190.896,15.79543,3.88925,-0.03321756,0.9856299999999999
190.996,15.7985,3.88436,-0.03349891,0.9855700000000001
191.096,15.801570000000002,3.88323,-0.03360366,0.9855
191.196,15.80465,3.8860099999999997,-0.03359332,0.98544
191.296,15.807720000000002,3.8876,-0.03356287,0.9853799999999999
191.396,15.8108,3.8861,-0.0335622,0.9853200000000001
191.496,15.813870000000001,3.8848599999999998,-0.03357113,0.98526
191.596,15.816939999999999,3.88614,-0.03357243,0.98519
191.696,15.82001,3.8885400000000003,-0.03356999,0.98513
191.796,15.823089999999999,3.8904,-0.03356929,0.9850700000000001
191.896,15.826170000000001,3.8913300000000004,-0.0335699,0.98501
191.996,15.82925,3.8913800000000003,-0.03357019,0.98495
192.096,15.832320000000001,3.8915800000000003,-0.03357005,0.9848899999999999
192.196,15.835379999999999,3.89316,-0.03356996,0.98482
192.296,15.838429999999999,3.89546,-0.03357,0.9847600000000001
192.396,15.8415,3.8967,-0.03356997,0.9847
192.496,15.844579999999999,3.8972,-0.03356991,0.98464
192.596,15.847660000000001,3.89945,-0.0335701,0.9845799999999999
192.696,15.85072,3.9036199999999996,-0.03357036,0.9845200000000001
192.796,15.85377,3.9059699999999995,-0.03356984,0.98445
192.896,15.856829999999999,3.90461,-0.0335687,0.98439
192.996,15.8599,3.90331,-0.03356988,0.9843299999999999
193.096,15.862960000000001,3.9054,-0.03357434,0.9842700000000001
193.196,15.866029999999999,3.90823,-0.03357238,0.98421
193.296,15.8691,3.90801,-0.03355629,0.98415
193.396,15.87217,3.9050300000000004,-0.03355606,0.9840899999999999
193.496,15.875210000000001,3.90142,-0.03361019,0.9840200000000001
193.596,15.87824,3.8987,-0.03363599,0.9839600000000001
193.696,15.881260000000001,3.8979199999999996,-0.03346738,0.9839
193.796,15.8843,3.8997699999999997,-0.03312729,0.9838399999999999
193.896,15.88735,3.90441,-0.03287489,0.9837799999999999
193.996,15.890410000000001,3.91054,-0.03285012,0.98372
194.096,15.893479999999998,3.91376,-0.03291233,0.9836600000000001
194.196,15.896529999999998,3.91151,-0.03292816,0.98359
194.296,15.899579999999998,3.90886,-0.03291213,0.9835299999999999
194.396,15.902629999999998,3.91135,-0.0329046,0.9834700000000001
194.496,15.905679999999998,3.91699,-0.0329083,0.98341
194.596,15.90874,3.92122,-0.03291235,0.98335
194.696,15.911810000000001,3.92228,-0.03291203,0.98329
194.796,15.91487,3.92023,-0.03290688,0.9832299999999999
194.896,15.91794,3.91744,-0.03290381,0.98316
194.996,15.921,3.91848,-0.03291657,0.9831
195.096,15.92406,3.92366,-0.03293297,0.9830399999999999
195.196,15.927129999999998,3.9264900000000003,-0.03289954,0.98298
195.296,15.9302,3.92331,-0.03277896,0.9829200000000001
195.396,15.933270000000002,3.91932,-0.03258469,0.9828600000000001
195.496,15.93634,3.9191800000000003,-0.03236057,0.9828
195.596,15.93941,3.9194199999999997,-0.03224568,0.98274
195.696,15.94245,3.9152699999999996,-0.03238108,0.98267
195.796,15.9455,3.9085699999999997,-0.03273815,0.98261
195.896,15.948579999999998,3.90386,-0.03320993,0.98255
195.996,15.95169,3.90288,-0.03364206,0.98249
196.096,15.9548,3.9052800000000003,-0.03385265,0.9824299999999999
196.196,15.957889999999999,3.9095199999999997,-0.03383657,0.9823700000000001
196.296,15.960970000000001,3.91286,-0.03377806,0.98231
196.396,15.96403,3.9136699999999998,-0.03377866,0.98225
196.496,15.96708,3.91229,-0.03378993,0.98219
196.596,15.970139999999999,3.9098599999999997,-0.03377851,0.9821200000000001
196.696,15.97321,3.90918,-0.03378836,0.98206
196.796,15.976289999999999,3.91232,-0.03387213,0.982
196.896,15.979370000000001,3.91681,-0.03406421,0.9819399999999999
196.996,15.982439999999999,3.9193800000000003,-0.03438173,0.98188
197.096,15.9855,3.9205900000000002,-0.03475051,0.98182
197.196,15.988570000000001,3.92253,-0.03505921,0.9817600000000001
197.296,15.991629999999999,3.92458,-0.03525833,0.9817
197.396,15.99469,3.92424,-0.03534462,0.98164
197.496,15.99775,3.9215699999999996,-0.03534345,0.9815799999999999
197.596,16.0008,3.9196400000000002,-0.03531203,0.98151
197.696,16.00385,3.91989,-0.03529736,0.98145
197.796,16.0069,3.92045,-0.03532404,0.98139
197.896,16.00995,3.91981,-0.0354184,0.9813299999999999
197.996,16.013,3.91871,-0.03561999,0.9812700000000001
198.096,16.016070000000003,3.9183,-0.03595121,0.98121
198.196,16.01914,3.91931,-0.03632482,0.98115
198.296,16.0222,3.9220900000000003,-0.03662396,0.98109
198.396,16.02526,3.92443,-0.03681046,0.98103
198.496,16.02832,3.9229,-0.03689096,0.9809700000000001
198.596,16.031370000000003,3.91846,-0.03688835,0.9809100000000001
198.696,16.03442,3.9159599999999997,-0.03684014,0.9808399999999999
198.796,16.03745,3.91741,-0.03680733,0.9807799999999999
198.896,16.0405,3.9205,-0.03688419,0.98072
198.996,16.04358,3.9232400000000003,-0.03713098,0.9806600000000001
199.096,16.04665,3.92518,-0.03751759,0.9806
199.196,16.0497,3.9262699999999997,-0.03797656,0.98054
199.296,16.05273,3.9270699999999996,-0.03834418,0.9804799999999999
199.396,16.055770000000003,3.9281699999999997,-0.0384642,0.9804200000000001
199.496,16.05881,3.92916,-0.03841526,0.98036
199.596,16.06186,3.9292599999999998,-0.03837203,0.9803
199.696,16.06491,3.92835,-0.03838082,0.98024
199.796,16.06798,3.9269,-0.03839233,0.9801799999999999
199.896,16.07104,3.92593,-0.03838877,0.9801200000000001
199.996,16.07411,3.9271599999999998,-0.03839364,0.98006
200.096,16.07716,3.9311199999999995,-0.03846943,0.9799899999999999
200.196,16.08021,3.93591,-0.03874916,0.97993
200.296,16.08328,3.9397800000000003,-0.03930302,0.97987
