Repository: ulfsri/fsri_materials_database

# Materials and Products Database

## 01_Data

Raw data generated from each apparatus are included here in plain-text format. The data is organized first by material, next by the short name of test apparatus used, and where applicable additional filtering by test settings.

### material.json

Each material directory contains a json file of the same name as the material. This file links the data stored in the repository as well as data and graphs produced by the accompanying scripts (__02_Scripts__) to the respective landing page for the material on the front-end website.

File: 01_Data/Polyolefin_Carpet_Low_Pile/STA/N2/30K_min/Polyolefin_Carpet_Low_Pile_STA_N2_30KData_220703_R3.csv (part 6 of 10)
##Temp./°C,Time/min,DSC(subtr.2)/mW,Mass loss(subtr.2)/mg,Sensit./(uV/mW)
426.896,23.00479,6.835610000000001,-0.3695,0.8618399999999999
426.996,23.007939999999998,6.840110000000001,-0.37026,0.8618
427.096,23.01109,6.848039999999999,-0.37151,0.86175
427.196,23.01424,6.85725,-0.37249,0.8617
427.296,23.01739,6.86516,-0.37290999999999996,0.86165
427.396,23.02052,6.86896,-0.37351999999999996,0.8616
427.496,23.02365,6.86797,-0.37471,0.86155
427.596,23.02678,6.866910000000001,-0.37582,0.8615
427.696,23.02992,6.869689999999999,-0.37634,0.86145
427.796,23.033070000000002,6.87448,-0.37682,0.8614
427.896,23.03622,6.87863,-0.37783,0.86135
427.996,23.039360000000002,6.8821,-0.379,0.8613
428.096,23.0425,6.8856399999999995,-0.37972,0.86125
428.196,23.04563,6.88992,-0.38026,0.8612
428.296,23.04877,6.89543,-0.38121,0.86115
428.396,23.0519,6.90106,-0.38239,0.8611
428.496,23.055039999999998,6.904839999999999,-0.38313,0.86105
428.596,23.05817,6.90828,-0.38353000000000004,0.861
428.696,23.0613,6.91585,-0.38434,0.86095
428.796,23.064420000000002,6.92793,-0.38563000000000003,0.8609
428.896,23.06755,6.93969,-0.38664,0.86085
428.996,23.07069,6.94877,-0.3871,0.8608
429.096,23.07385,6.95775,-0.3878,0.86075
429.196,23.077,6.9675899999999995,-0.38916,0.8607
429.296,23.08014,6.974019999999999,-0.39042,0.86065
429.396,23.08328,6.97428,-0.391,0.8606
429.496,23.08642,6.97372,-0.39161,0.86054
429.596,23.08954,6.97795,-0.39297,0.86049
429.696,23.092670000000002,6.98488,-0.39450999999999997,0.86044
429.796,23.09582,6.99043,-0.39539,0.86039
429.896,23.098979999999997,6.99412,-0.39607,0.86034
429.996,23.10214,6.99707,-0.39744,0.86029
430.096,23.10529,7.00034,-0.39919,0.86024
430.196,23.108420000000002,7.00484,-0.40032,0.86019
430.296,23.11155,7.01008,-0.40093,0.86014
430.396,23.1147,7.014460000000001,-0.40209,0.8600899999999999
430.496,23.11785,7.017939999999999,-0.40388,0.8600399999999999
430.596,23.121010000000002,7.02238,-0.40514,0.8599899999999999
430.696,23.12415,7.028989999999999,-0.4055,0.8599399999999999
430.796,23.12729,7.037719999999999,-0.406,0.8598899999999999
430.896,23.13043,7.047910000000001,-0.40721999999999997,0.8598399999999999
430.996,23.13358,7.05777,-0.40843,0.8597899999999999
431.096,23.13673,7.06617,-0.40912,0.85974
431.196,23.139879999999998,7.07445,-0.40996000000000005,0.85969
431.296,23.14301,7.08413,-0.41155,0.85964
431.396,23.14614,7.09506,-0.4132,0.85959
431.496,23.14926,7.1063600000000005,-0.41403999999999996,0.85954
431.596,23.152379999999997,7.11498,-0.41463999999999995,0.85949
431.696,23.155520000000003,7.1176,-0.41598,0.85944
431.796,23.15868,7.117030000000001,-0.41768999999999995,0.85939
431.896,23.16183,7.119460000000001,-0.41863,0.85934
431.996,23.16497,7.126539999999999,-0.41893,0.85929
432.096,23.16809,7.13618,-0.4197,0.85924
432.196,23.171210000000002,7.14589,-0.42112,0.85919
432.296,23.174329999999998,7.1529,-0.42223999999999995,0.85914
432.396,23.17746,7.15618,-0.42278000000000004,0.8590899999999999
432.496,23.18059,7.157589999999999,-0.42362,0.8590399999999999
432.596,23.18374,7.159510000000001,-0.42518999999999996,0.8589899999999999
432.696,23.186870000000003,7.165019999999999,-0.42665,0.8589399999999999
432.796,23.189989999999998,7.1753,-0.42738000000000004,0.8588899999999999
432.896,23.19311,7.1852100000000005,-0.42813999999999997,0.8588399999999999
432.996,23.19624,7.1897,-0.42968,0.8587899999999999
433.096,23.199379999999998,7.190910000000001,-0.43136,0.85874
433.196,23.20252,7.19275,-0.4323,0.85869
433.296,23.20566,7.19608,-0.43295,0.85864
433.396,23.20879,7.200360000000001,-0.43426000000000003,0.85859
433.496,23.211920000000003,7.205030000000001,-0.436,0.85854
433.596,23.21505,7.20955,-0.43726000000000004,0.85849
433.696,23.21819,7.21373,-0.43814,0.85844
433.796,23.221339999999998,7.217689999999999,-0.43961999999999996,0.85839
433.896,23.2245,7.221760000000001,-0.44173,0.85834
433.996,23.227629999999998,7.226489999999999,-0.44325,0.85829
434.096,23.23075,7.23195,-0.44383999999999996,0.85824
434.196,23.23388,7.23738,-0.44466999999999995,0.85819
434.296,23.23702,7.2428,-0.44636000000000003,0.85814
434.396,23.24018,7.25035,-0.44791000000000003,0.8580899999999999
434.496,23.24333,7.261310000000001,-0.44859,0.8580399999999999
434.596,23.24648,7.273210000000001,-0.44931000000000004,0.8579899999999999
434.696,23.24963,7.28305,-0.45102,0.8579399999999999
434.796,23.252779999999998,7.28925,-0.45303000000000004,0.8578899999999999
434.896,23.25593,7.29143,-0.45436000000000004,0.8578399999999999
434.996,23.25909,7.294760000000001,-0.45538,0.8577899999999999
435.096,23.26225,7.305810000000001,-0.45691000000000004,0.85774
435.196,23.26541,7.322019999999999,-0.45861999999999997,0.85769
435.296,23.26857,7.336010000000001,-0.45966,0.85764
435.396,23.271710000000002,7.34635,-0.46028,0.8575799999999999
435.496,23.27485,7.35607,-0.46156,0.8575299999999999
435.596,23.278,7.36459,-0.46348999999999996,0.8574799999999999
435.696,23.28115,7.367539999999999,-0.46492,0.8574299999999999
435.796,23.2843,7.3650899999999995,-0.46563000000000004,0.8573799999999999
435.896,23.28746,7.36406,-0.46679,0.8573299999999999
435.996,23.29062,7.3684,-0.46885,0.8572799999999999
436.096,23.293770000000002,7.375489999999999,-0.47076999999999997,0.8572299999999999
436.196,23.29692,7.38235,-0.4719,0.8571799999999999
436.296,23.30007,7.38703,-0.47312,0.85713
436.396,23.30323,7.388839999999999,-0.47513999999999995,0.85708
436.496,23.30639,7.39111,-0.47712,0.85703
436.596,23.30951,7.39726,-0.47812,0.85698
436.696,23.31263,7.40625,-0.47886000000000006,0.85693
436.796,23.315739999999998,7.415780000000001,-0.48041000000000006,0.85688
436.896,23.31887,7.42536,-0.48231,0.85683
436.996,23.32198,7.43533,-0.48345,0.8567799999999999
437.096,23.3251,7.44543,-0.48403999999999997,0.8567299999999999
437.196,23.32822,7.45498,-0.48518999999999995,0.8566799999999999
437.296,23.33135,7.463189999999999,-0.48694,0.8566299999999999
437.396,23.33447,7.46917,-0.48825,0.8565799999999999
437.496,23.33758,7.473210000000001,-0.48889,0.8565299999999999
437.596,23.34069,7.4772300000000005,-0.48983000000000004,0.8564799999999999
437.696,23.34381,7.482480000000001,-0.49151000000000006,0.8564299999999999
437.796,23.34692,7.48848,-0.49303,0.8563799999999999
437.896,23.35004,7.49482,-0.49377,0.8563299999999999
437.996,23.35316,7.501860000000001,-0.49451999999999996,0.8562799999999999
438.096,23.356279999999998,7.50972,-0.49606000000000006,0.8562299999999999
438.196,23.35941,7.5165,-0.49773999999999996,0.8561700000000001
438.296,23.36254,7.52033,-0.49865,0.8561200000000001
438.396,23.36569,7.52377,-0.49931000000000003,0.8560700000000001
438.496,23.36884,7.530939999999999,-0.50068,0.8560200000000001
438.596,23.372,7.541410000000001,-0.50244,0.8559700000000001
438.696,23.37514,7.55195,-0.50354,0.8559200000000001
438.796,23.37828,7.55916,-0.5041399999999999,0.85587
438.896,23.381439999999998,7.559660000000001,-0.50536,0.85582
438.996,23.38462,7.556660000000001,-0.50725,0.85577
439.096,23.3878,7.560560000000001,-0.50868,0.85572
439.196,23.39098,7.57373,-0.50936,0.85567
439.296,23.394170000000003,7.58632,-0.51043,0.85562
439.396,23.39736,7.59249,-0.5122899999999999,0.85557
439.496,23.40055,7.595789999999999,-0.5138699999999999,0.8555200000000001
439.596,23.40371,7.5997699999999995,-0.51455,0.8554700000000001
439.696,23.40687,7.605519999999999,-0.51539,0.8554200000000001
439.796,23.41005,7.613410000000001,-0.51715,0.8553700000000001
439.896,23.41323,7.6226899999999995,-0.51889,0.8553200000000001
439.996,23.416420000000002,7.63241,-0.51971,0.8552700000000001
440.096,23.419610000000002,7.64163,-0.52044,0.8552200000000001
440.196,23.42279,7.649260000000001,-0.52205,0.8551700000000001
440.296,23.42597,7.653289999999999,-0.52389,0.85511
440.396,23.42915,7.65232,-0.52488,0.85506
440.496,23.43233,7.6525,-0.52551,0.85501
440.596,23.435489999999998,7.6624300000000005,-0.5269,0.85496
440.696,23.43863,7.67818,-0.52872,0.8549100000000001
440.796,23.44177,7.6887,-0.52986,0.8548600000000001
440.896,23.44491,7.693039999999999,-0.53042,0.8548100000000001
440.996,23.44806,7.69867,-0.53149,0.8547600000000001
441.096,23.451220000000003,7.70799,-0.5332,0.8547100000000001
441.196,23.45437,7.71715,-0.5345,0.8546600000000001
441.296,23.457520000000002,7.724289999999999,-0.5351,0.8546100000000001
441.396,23.46066,7.73119,-0.53597,0.85456
441.496,23.463820000000002,7.73862,-0.53757,0.85451
441.596,23.46697,7.74445,-0.539,0.85446
441.696,23.47012,7.74746,-0.53968,0.85441
441.796,23.47327,7.75029,-0.5404100000000001,0.85436
441.896,23.47641,7.75548,-0.54193,0.85431
441.996,23.47956,7.76202,-0.54355,0.85426
442.096,23.48271,7.76824,-0.54442,0.8542
442.196,23.485870000000002,7.77405,-0.5451,0.85415
442.296,23.48902,7.77988,-0.54652,0.8541
442.396,23.492160000000002,7.78587,-0.5482600000000001,0.85405
442.496,23.49531,7.79197,-0.54932,0.854
442.596,23.49846,7.798310000000001,-0.54993,0.85395
442.696,23.5016,7.8051,-0.55119,0.8539
442.796,23.504739999999998,7.811710000000001,-0.55306,0.85385
442.896,23.50789,7.816730000000001,-0.55443,0.8538
442.996,23.51105,7.820539999999999,-0.5551,0.85375
443.096,23.5142,7.82592,-0.5562,0.8537
443.196,23.51734,7.83357,-0.55813,0.85365
443.296,23.52048,7.84015,-0.55982,0.8536
443.396,23.523629999999997,7.84323,-0.56066,0.85355
443.496,23.52679,7.843939999999999,-0.5615399999999999,0.8535
443.596,23.52994,7.84433,-0.56317,0.85345
443.696,23.533089999999998,7.848,-0.5647,0.85339
443.796,23.53624,7.857310000000001,-0.56529,0.85334
443.896,23.53939,7.867030000000001,-0.5657800000000001,0.85329
443.996,23.54253,7.87096,-0.56733,0.85324
444.096,23.54567,7.873530000000001,-0.5693199999999999,0.85319
444.196,23.548820000000003,7.882860000000001,-0.5705100000000001,0.85314
444.296,23.55198,7.896560000000001,-0.57121,0.85309
444.396,23.55511,7.90619,-0.57265,0.8530399999999999
444.496,23.558239999999998,7.91115,-0.5746899999999999,0.8529899999999999
444.596,23.56137,7.91735,-0.57613,0.8529399999999999
444.696,23.5645,7.92661,-0.57687,0.8528899999999999
444.796,23.56764,7.9356800000000005,-0.57813,0.8528399999999999
444.896,23.57079,7.943110000000001,-0.58025,0.8527899999999999
444.996,23.57394,7.950880000000001,-0.58203,0.8527399999999999
445.096,23.5771,7.959239999999999,-0.58286,0.8526799999999999
445.196,23.58024,7.9638100000000005,-0.58387,0.8526299999999999
445.296,23.583370000000002,7.96242,-0.58585,0.8525799999999999
445.396,23.58651,7.961880000000001,-0.5877399999999999,0.8525299999999999
445.496,23.58967,7.968489999999999,-0.5885199999999999,0.8524799999999999
445.596,23.59284,7.977939999999999,-0.58915,0.8524299999999999
445.696,23.596,7.98393,-0.5908899999999999,0.8523799999999999
445.796,23.59914,7.98728,-0.59304,0.8523299999999999
445.896,23.60229,7.99149,-0.59434,0.8522799999999999
445.996,23.605439999999998,7.99827,-0.59526,0.8522299999999999
446.096,23.60858,8.00825,-0.59712,0.8521799999999999
446.196,23.611710000000002,8.02047,-0.5996100000000001,0.8521299999999999
446.296,23.61486,8.0328,-0.60126,0.85208
446.396,23.61802,8.04343,-0.6019899999999999,0.8520200000000001
446.496,23.62118,8.050989999999999,-0.60319,0.8519700000000001
446.596,23.62432,8.0568,-0.60519,0.8519200000000001
446.696,23.627470000000002,8.06584,-0.60675,0.8518700000000001
446.796,23.63064,8.079419999999999,-0.60744,0.85182
446.896,23.63381,8.09137,-0.60858,0.85177
446.996,23.636960000000002,8.09764,-0.6109,0.85172
447.096,23.64012,8.10195,-0.6131,0.85167
447.196,23.64329,8.10796,-0.6141399999999999,0.85162
447.296,23.64647,8.11492,-0.6151300000000001,0.85157
447.396,23.64963,8.121319999999999,-0.61724,0.85152
447.496,23.65279,8.12703,-0.61954,0.8514700000000001
447.596,23.65596,8.132439999999999,-0.6207699999999999,0.85141
447.696,23.65914,8.13868,-0.62166,0.85136
447.796,23.6623,8.146980000000001,-0.62355,0.85131
447.896,23.66545,8.15671,-0.62593,0.85126
447.996,23.6686,8.166260000000001,-0.62734,0.85121
448.096,23.67175,8.174430000000001,-0.62805,0.85116
448.196,23.67491,8.1803,-0.62953,0.85111
448.296,23.678060000000002,8.18405,-0.63183,0.85106
448.396,23.68122,8.18694,-0.63348,0.85101
448.496,23.684379999999997,8.190610000000001,-0.6342300000000001,0.85096
448.596,23.68753,8.197189999999999,-0.63544,0.85091
448.696,23.69069,8.20665,-0.63761,0.85085
448.796,23.693839999999998,8.215010000000001,-0.63948,0.8508
448.896,23.697,8.219339999999999,-0.64037,0.85075
448.996,23.70017,8.220369999999999,-0.64142,0.8507
449.096,23.703329999999998,8.2201,-0.64354,0.85065
449.196,23.70649,8.22286,-0.64564,0.8506
449.296,23.70966,8.23203,-0.64668,0.85055
449.396,23.71281,8.24395,-0.64749,0.8505
449.496,23.71596,8.253789999999999,-0.64922,0.85045
449.596,23.71911,8.26224,-0.6512899999999999,0.8504
449.696,23.72225,8.271930000000001,-0.65257,0.85034
449.796,23.7254,8.282,-0.6535,0.85029
449.896,23.72854,8.28979,-0.65525,0.85024
449.996,23.731679999999997,8.295060000000001,-0.65763,0.85019
450.096,23.73483,8.29948,-0.65932,0.85014
450.196,23.73798,8.30498,-0.66023,0.85009
450.296,23.741120000000002,8.31363,-0.66156,0.85004
450.396,23.744239999999998,8.32468,-0.66359,0.8499899999999999
450.496,23.74738,8.33329,-0.66519,0.8499399999999999
450.596,23.75055,8.33727,-0.6659,0.8498899999999999
450.696,23.753729999999997,8.34056,-0.66685,0.84983
450.796,23.75692,8.34656,-0.66874,0.84978
450.896,23.7601,8.35488,-0.67055,0.8497299999999999
450.996,23.763270000000002,8.364339999999999,-0.67143,0.8496799999999999
451.096,23.76643,8.37304,-0.67228,0.8496299999999999
451.196,23.7696,8.37937,-0.67407,0.8495799999999999
451.296,23.77276,8.38385,-0.67604,0.8495299999999999
451.396,23.77591,8.38771,-0.67714,0.8494799999999999
451.496,23.77906,8.39268,-0.678,0.8494299999999999
451.596,23.78223,8.40045,-0.67981,0.8493700000000001
451.696,23.7854,8.41036,-0.68208,0.8493200000000001
451.796,23.78857,8.42042,-0.6834899999999999,0.8492700000000001
451.896,23.79172,8.42945,-0.6842600000000001,0.8492200000000001
451.996,23.79489,8.436910000000001,-0.6858,0.8491700000000001
452.096,23.79806,8.44233,-0.68815,0.8491200000000001
452.196,23.80123,8.4453,-0.68992,0.8490700000000001
452.296,23.8044,8.447460000000001,-0.69094,0.8490200000000001
452.396,23.807570000000002,8.45316,-0.69265,0.8489700000000001
452.496,23.81074,8.46387,-0.6955100000000001,0.84891
452.596,23.81392,8.47567,-0.69796,0.8488600000000001
452.696,23.817120000000003,8.48545,-0.6992,0.8488100000000001
452.796,23.8203,8.49329,-0.70065,0.8487600000000001
452.896,23.82346,8.49961,-0.70327,0.8487100000000001
452.996,23.8266,8.504430000000001,-0.7057899999999999,0.8486600000000001
453.096,23.82975,8.50831,-0.70707,0.8486100000000001
453.196,23.83289,8.51428,-0.70822,0.84856
453.296,23.83604,8.52497,-0.7106,0.84851
453.396,23.8392,8.53665,-0.71331,0.84845
453.496,23.84235,8.54396,-0.71485,0.8484
453.596,23.84551,8.54871,-0.7158800000000001,0.84835
453.696,23.848670000000002,8.55604,-0.7179800000000001,0.8483
453.796,23.85184,8.56574,-0.7207899999999999,0.84825
453.896,23.855,8.573939999999999,-0.7226100000000001,0.8482
453.996,23.85816,8.57975,-0.72355,0.84815
454.096,23.86133,8.58507,-0.7253,0.8481
454.196,23.8645,8.59106,-0.72811,0.84804
454.296,23.86768,8.59782,-0.73025,0.8479899999999999
454.396,23.87086,8.60477,-0.73125,0.8479399999999999
454.496,23.874029999999998,8.61026,-0.7327199999999999,0.8478899999999999
454.596,23.87718,8.61444,-0.73543,0.8478399999999999
454.696,23.88034,8.62128,-0.73783,0.8477899999999999
454.796,23.88351,8.63268,-0.73895,0.8477399999999999
454.896,23.886689999999998,8.64302,-0.7401800000000001,0.8476899999999999
454.996,23.889879999999998,8.647839999999999,-0.74273,0.8476299999999999
455.096,23.89305,8.6524,-0.74536,0.8475799999999999
455.196,23.89621,8.66255,-0.7467199999999999,0.8475299999999999
455.296,23.89937,8.6746,-0.7478199999999999,0.8474799999999999
455.396,23.90254,8.682839999999999,-0.75015,0.8474299999999999
455.496,23.90571,8.68956,-0.7529100000000001,0.8473799999999999
455.596,23.90889,8.69995,-0.75448,0.8473299999999999
455.696,23.91206,8.71241,-0.75544,0.8472799999999999
455.796,23.915229999999998,8.721630000000001,-0.75752,0.8472200000000001
455.896,23.91841,8.72748,-0.7605,0.8471700000000001
455.996,23.92158,8.73374,-0.76264,0.8471200000000001
456.096,23.92474,8.74107,-0.7638699999999999,0.8470700000000001
456.196,23.92791,8.74704,-0.76576,0.8470200000000001
456.296,23.93109,8.752189999999999,-0.76856,0.8469700000000001
456.396,23.93427,8.761239999999999,-0.77068,0.8469200000000001
456.496,23.93745,8.7752,-0.7716,0.8468600000000001
456.596,23.940620000000003,8.78817,-0.77289,0.8468100000000001
456.696,23.94378,8.796330000000001,-0.7753399999999999,0.8467600000000001
456.796,23.946939999999998,8.802010000000001,-0.77761,0.8467100000000001
456.896,23.9501,8.80767,-0.77876,0.8466600000000001
456.996,23.95327,8.81338,-0.7800600000000001,0.8466100000000001
457.096,23.956429999999997,8.819,-0.78266,0.8465600000000001
457.196,23.95959,8.8254,-0.78541,0.8465
457.296,23.96275,8.8335,-0.78692,0.84645
457.396,23.96591,8.84305,-0.78803,0.8464
457.496,23.969089999999998,8.85319,-0.79015,0.84635
457.596,23.97227,8.8617,-0.79269,0.8463
457.696,23.97545,8.86608,-0.79423,0.84625
457.796,23.97861,8.868089999999999,-0.7952100000000001,0.8462
457.896,23.98178,8.872069999999999,-0.7971699999999999,0.84614
457.996,23.98496,8.87827,-0.79993,0.84609
458.096,23.988129999999998,8.883560000000001,-0.80184,0.84604
458.196,23.991310000000002,8.8881,-0.80284,0.8459899999999999
458.296,23.99449,8.89578,-0.80462,0.8459399999999999
458.396,23.99767,8.907589999999999,-0.8075100000000001,0.8458899999999999
458.496,24.00084,8.920160000000001,-0.80983,0.8458399999999999
458.596,24.003989999999998,8.93087,-0.81093,0.84578
458.696,24.00714,8.93905,-0.81245,0.84573
458.796,24.010289999999998,8.945310000000001,-0.8153,0.8456799999999999
458.896,24.01344,8.95299,-0.818,0.8456299999999999
458.996,24.0166,8.964260000000001,-0.8193600000000001,0.8455799999999999
459.096,24.01977,8.97563,-0.8207399999999999,0.8455299999999999
459.196,24.02295,8.98347,-0.8235299999999999,0.8454799999999999
459.296,24.02613,8.98981,-0.8265299999999999,0.8454200000000001
459.396,24.0293,8.99788,-0.8281299999999999,0.8453700000000001
459.496,24.03247,9.00698,-0.8292799999999999,0.8453200000000001
459.596,24.035629999999998,9.01498,-0.8317200000000001,0.8452700000000001
459.696,24.0388,9.02122,-0.83478,0.8452200000000001
459.796,24.041970000000003,9.02592,-0.83665,0.8451700000000001
459.896,24.04514,9.03013,-0.83767,0.84511
459.996,24.04832,9.03543,-0.8397399999999999,0.84506
460.096,24.0515,9.04245,-0.8427899999999999,0.84501
460.196,24.054679999999998,9.05085,-0.8449700000000001,0.84496
460.296,24.05785,9.05953,-0.84601,0.84491
460.396,24.061020000000003,9.06652,-0.8477399999999999,0.84486
460.496,24.06418,9.07109,-0.8506799999999999,0.8448100000000001
460.596,24.06735,9.07456,-0.85308,0.84475
460.696,24.070520000000002,9.07855,-0.85416,0.8447
460.796,24.07369,9.08494,-0.85557,0.84465
460.896,24.07687,9.09497,-0.8583700000000001,0.8446
460.996,24.08004,9.10796,-0.8610700000000001,0.84455
461.096,24.08322,9.12204,-0.8623700000000001,0.8445
461.196,24.08641,9.13198,-0.86362,0.84444
461.296,24.08959,9.13373,-0.86629,0.84439
461.396,24.092779999999998,9.13322,-0.8692,0.84434
461.496,24.09596,9.13813,-0.87075,0.84429
461.596,24.09913,9.146339999999999,-0.87184,0.84424
461.696,24.1023,9.15231,-0.87423,0.84419
461.796,24.10547,9.157060000000001,-0.87726,0.8441299999999999
461.896,24.10865,9.16483,-0.87908,0.8440799999999999
461.996,24.11182,9.17506,-0.88005,0.84403
462.096,24.11498,9.1838,-0.8820100000000001,0.84398
462.196,24.118129999999997,9.19008,-0.8849299999999999,0.84393
462.296,24.12129,9.19587,-0.88702,0.84388
462.396,24.12446,9.20235,-0.8880299999999999,0.8438200000000001
462.496,24.12763,9.20962,-0.88969,0.84377
462.596,24.13079,9.218739999999999,-0.89255,0.84372
462.696,24.13395,9.232460000000001,-0.89494,0.84367
462.796,24.13712,9.25043,-0.8960299999999999,0.84362
462.896,24.1403,9.26492,-0.89743,0.8435600000000001
462.996,24.14348,9.27097,-0.90022,0.84351
463.096,24.14666,9.275089999999999,-0.90294,0.84346
463.196,24.14984,9.28336,-0.90428,0.84341
463.296,24.15302,9.29124,-0.9055799999999999,0.84336
463.396,24.15619,9.29365,-0.9083700000000001,0.84331
463.496,24.159370000000003,9.29673,-0.91146,0.84325
463.596,24.16255,9.308639999999999,-0.91317,0.8432
463.696,24.16573,9.324539999999999,-0.9144100000000001,0.84315
463.796,24.1689,9.33486,-0.91705,0.8431
463.896,24.172079999999998,9.34018,-0.9204100000000001,0.84305
463.996,24.17526,9.346680000000001,-0.92253,0.843
464.096,24.17843,9.35586,-0.92374,0.8429399999999999
464.196,24.18161,9.36552,-0.92609,0.8428899999999999
464.296,24.1848,9.373439999999999,-0.9295399999999999,0.8428399999999999
464.396,24.18798,9.37758,-0.93204,0.8427899999999999
464.496,24.19116,9.38013,-0.93327,0.8427399999999999
464.596,24.194329999999997,9.38855,-0.9352299999999999,0.8426799999999999
464.696,24.1975,9.40405,-0.9385,0.8426299999999999
464.796,24.200670000000002,9.417069999999999,-0.9412,0.8425799999999999
464.896,24.20384,9.42198,-0.9424299999999999,0.8425299999999999
464.996,24.20702,9.423760000000001,-0.944,0.8424799999999999
465.096,24.210179999999998,9.427660000000001,-0.94709,0.8424200000000001
465.196,24.21334,9.43561,-0.9501,0.8423700000000001
465.296,24.2165,9.447339999999999,-0.9516,0.8423200000000001
465.396,24.21966,9.45629,-0.95286,0.8422700000000001
465.496,24.22283,9.456710000000001,-0.95536,0.8422200000000001
465.596,24.226,9.4562,-0.95804,0.8421700000000001
465.696,24.22916,9.465069999999999,-0.9592700000000001,0.84211
465.796,24.232310000000002,9.47901,-0.9600299999999999,0.84206
465.896,24.23547,9.48788,-0.96225,0.84201
465.996,24.23864,9.49155,-0.96536,0.84196
466.096,24.24181,9.495989999999999,-0.9673700000000001,0.84191
466.196,24.244979999999998,9.50329,-0.9684299999999999,0.84185
466.296,24.24814,9.51223,-0.9704799999999999,0.8418
466.396,24.2513,9.52128,-0.97362,0.84175
466.496,24.25446,9.52871,-0.97598,0.8417
466.596,24.25764,9.534310000000001,-0.9771299999999999,0.84165
466.696,24.260820000000002,9.5401,-0.97893,0.84159
466.796,24.264,9.54679,-0.98205,0.84154
466.896,24.26718,9.55222,-0.98462,0.84149
466.996,24.27036,9.55547,-0.98565,0.84144
467.096,24.273529999999997,9.5594,-0.98698,0.84139
467.196,24.2767,9.56643,-0.9900200000000001,0.8413299999999999
467.296,24.279889999999998,9.57541,-0.99313,0.8412799999999999
467.396,24.283079999999998,9.584660000000001,-0.9947,0.8412299999999999
467.496,24.286279999999998,9.59328,-0.99621,0.8411799999999999
467.596,24.28947,9.60099,-0.9994200000000001,0.8411299999999999
467.696,24.29265,9.60955,-1.0030299999999999,0.8410700000000001
467.796,24.29584,9.62083,-1.00504,0.8410200000000001
467.896,24.29903,9.63159,-1.0064600000000001,0.8409700000000001
467.996,24.302220000000002,9.63685,-1.00944,0.8409200000000001
468.096,24.30539,9.638160000000001,-1.0132700000000001,0.8408700000000001
468.196,24.30857,9.64076,-1.01567,0.8408100000000001
468.296,24.31175,9.64676,-1.01705,0.8407600000000001
468.396,24.31494,9.65572,-1.01976,0.8407100000000001
468.496,24.31814,9.66429,-1.0237399999999999,0.8406600000000001
468.596,24.32133,9.66652,-1.02659,0.8406
468.696,24.32452,9.664,-1.0279399999999999,0.84055
468.796,24.3277,9.66772,-1.03013,0.8405
468.896,24.33086,9.679689999999999,-1.03385,0.84045
468.996,24.33403,9.686860000000001,-1.03693,0.8404
469.096,24.33721,9.683069999999999,-1.03835,0.84034
469.196,24.3404,9.67963,-1.04016,0.84029
469.296,24.34359,9.68489,-1.04364,0.84024
469.396,24.346770000000003,9.69281,-1.04693,0.84019
469.496,24.34996,9.69717,-1.04849,0.84014
469.596,24.35315,9.69998,-1.05001,0.8400799999999999
469.696,24.35632,9.70443,-1.05319,0.8400299999999999
469.796,24.35949,9.71045,-1.05663,0.83998
469.896,24.36267,9.717310000000001,-1.05845,0.83993
469.996,24.36585,9.726239999999999,-1.05979,0.8398700000000001
470.096,24.369020000000003,9.73875,-1.06269,0.8398200000000001
470.196,24.37218,9.75189,-1.0663200000000002,0.8397700000000001
470.296,24.37537,9.760760000000001,-1.06854,0.83972
470.396,24.37857,9.76543,-1.06985,0.83967
470.496,24.38177,9.76934,-1.0724799999999999,0.8396100000000001
470.596,24.38496,9.77495,-1.07623,0.8395600000000001
470.696,24.38814,9.7837,-1.07883,0.8395100000000001
470.796,24.39131,9.79445,-1.08016,0.83946
470.896,24.394479999999998,9.80327,-1.08249,0.8394
470.996,24.397660000000002,9.807730000000001,-1.08631,0.83935
471.096,24.40085,9.80772,-1.08936,0.8393
471.196,24.40405,9.80556,-1.0907799999999999,0.83925
471.296,24.40723,9.807730000000001,-1.09276,0.8392
471.396,24.41041,9.8169,-1.0964399999999999,0.83914
471.496,24.41359,9.82573,-1.09981,0.83909
471.596,24.41676,9.82874,-1.10144,0.83904
471.696,24.41994,9.830969999999999,-1.1031799999999998,0.83899
471.796,24.42311,9.837810000000001,-1.10674,0.83893
471.896,24.426289999999998,9.84758,-1.11046,0.83888
471.996,24.429489999999998,9.85683,-1.11238,0.83883
472.096,24.432679999999998,9.863010000000001,-1.11391,0.83878
472.196,24.43586,9.864469999999999,-1.11721,0.83872
472.296,24.43903,9.86391,-1.12116,0.83867
472.396,24.4422,9.86562,-1.12343,0.83862
472.496,24.44538,9.869810000000001,-1.1248,0.83857
472.596,24.44855,9.87438,-1.12773,0.8385100000000001
472.696,24.451729999999998,9.87844,-1.13182,0.83846
472.796,24.4549,9.88212,-1.13455,0.83841
472.896,24.458070000000003,9.88537,-1.13589,0.83836
472.996,24.46124,9.88793,-1.13838,0.83831
473.096,24.46442,9.89061,-1.14245,0.83825
473.196,24.4676,9.8956,-1.1455799999999998,0.8382
473.296,24.470779999999998,9.902280000000001,-1.1469,0.83815
473.396,24.47397,9.90511,-1.14872,0.8381
473.496,24.47715,9.90223,-1.1522299999999999,0.83804
473.596,24.48033,9.90126,-1.15533,0.83799
473.696,24.48351,9.907680000000001,-1.15667,0.83794
473.796,24.4867,9.9169,-1.1583,0.8378899999999999
473.896,24.48989,9.92398,-1.1619899999999999,0.83783
473.996,24.49308,9.92954,-1.16584,0.83778
474.096,24.49626,9.93486,-1.16781,0.83773
474.196,24.49942,9.93768,-1.16944,0.83768
474.296,24.50258,9.93542,-1.1729,0.83762
474.396,24.50574,9.931410000000001,-1.17699,0.83757
474.496,24.5089,9.9311,-1.17933,0.83752
474.596,24.51207,9.93559,-1.1807,0.83747
474.696,24.51524,9.94341,-1.1835,0.83741
474.796,24.51841,9.95186,-1.1874,0.83736
474.896,24.52157,9.957460000000001,-1.19003,0.83731
474.996,24.524729999999998,9.95929,-1.19145,0.83726
475.096,24.52789,9.95905,-1.19421,0.8372
475.196,24.53107,9.9595,-1.19866,0.83715
475.296,24.534270000000003,9.96462,-1.2021700000000002,0.8371
475.396,24.537470000000003,9.97403,-1.20385,0.83705
475.496,24.54068,9.97978,-1.2063,0.83699
475.596,24.5439,9.97793,-1.21072,0.83694
475.696,24.54711,9.97494,-1.2146299999999999,0.8368899999999999
475.796,24.550320000000003,9.9757,-1.2165,0.8368399999999999
475.896,24.55351,9.97744,-1.21869,0.83678
475.996,24.5567,9.97748,-1.22301,0.83673
476.096,24.55989,9.97775,-1.22728,0.83668
476.196,24.56309,9.9804,-1.2294,0.83662
476.296,24.5663,9.98408,-1.23132,0.83657
476.396,24.56952,9.98703,-1.23542,0.83652
476.496,24.57275,9.99035,-1.23994,0.83647
476.596,24.575979999999998,9.995569999999999,-1.2423,0.83641
476.696,24.5792,10.000119999999999,-1.24401,0.83636
476.796,24.58241,10.00024,-1.24791,0.83631
476.896,24.58561,9.9969,-1.25285,0.83626
476.996,24.588829999999998,9.9934,-1.25595,0.8362
477.096,24.59207,9.99157,-1.25783,0.83615
477.196,24.5953,9.9922,-1.26119,0.8361
477.296,24.59852,9.994069999999999,-1.26559,0.83605
477.396,24.60174,9.99461,-1.26842,0.83599
477.496,24.60495,9.993960000000001,-1.26987,0.83594
477.596,24.60814,9.99468,-1.2726,0.8358899999999999
477.696,24.61131,9.99697,-1.2768,0.83583
477.796,24.61447,9.99841,-1.27988,0.83578
477.896,24.617639999999998,9.99813,-1.2812700000000001,0.83573
477.996,24.620810000000002,9.99772,-1.28344,0.83568
478.096,24.62399,9.997810000000001,-1.28744,0.83562
478.196,24.62717,9.99686,-1.291,0.83557
478.296,24.63036,9.99436,-1.29285,0.83552
478.396,24.63354,9.993030000000001,-1.29494,0.83547
478.496,24.63672,9.99452,-1.29875,0.83541
478.596,24.63989,9.99527,-1.30243,0.83536
478.696,24.64305,9.99206,-1.30424,0.83531
478.796,24.64621,9.98787,-1.30579,0.83525
478.896,24.64939,9.98659,-1.30915,0.8352
478.996,24.65258,9.98697,-1.31301,0.83515
479.096,24.65578,9.98623,-1.31521,0.8351
479.196,24.65898,9.98484,-1.31683,0.83504
479.296,24.66217,9.98466,-1.32025,0.83499
479.396,24.66536,9.984689999999999,-1.3247200000000001,0.83494
479.496,24.66855,9.982380000000001,-1.3276700000000001,0.83488
479.596,24.67175,9.978580000000001,-1.32936,0.83483
479.696,24.67494,9.97668,-1.3322,0.83478
479.796,24.67813,9.97686,-1.33626,0.83473
479.896,24.68132,9.97611,-1.3393,0.83467
479.996,24.684520000000003,9.9732,-1.34109,0.83462
480.096,24.687720000000002,9.969330000000001,-1.34401,0.83457
480.196,24.690920000000002,9.96572,-1.34859,0.8345100000000001
480.296,24.69412,9.9634,-1.3522,0.8344600000000001
480.396,24.69732,9.96225,-1.35378,0.83441
480.496,24.70052,9.95995,-1.35589,0.83436
480.596,24.70372,9.95529,-1.36002,0.8343
480.696,24.70692,9.95052,-1.3639700000000001,0.83425
480.796,24.71012,9.947569999999999,-1.36612,0.8342
480.896,24.71333,9.945780000000001,-1.36845,0.83414
480.996,24.71654,9.94408,-1.37271,0.83409
481.096,24.719739999999998,9.94183,-1.37697,0.83404
481.196,24.722920000000002,9.93878,-1.37913,0.8339799999999999
481.296,24.7261,9.93597,-1.3809,0.83393
481.396,24.7293,9.93449,-1.38466,0.83388
481.496,24.7325,9.933010000000001,-1.38906,0.83383
481.596,24.735689999999998,9.9295,-1.3915899999999999,0.8337700000000001
481.696,24.73885,9.9245,-1.39327,0.8337200000000001
481.796,24.74203,9.91977,-1.39675,0.83367
481.896,24.74521,9.9149,-1.4014,0.8336100000000001
481.996,24.7484,9.90804,-1.4044299999999998,0.8335600000000001
482.096,24.7516,9.89922,-1.40605,0.8335100000000001
482.196,24.7548,9.89011,-1.40913,0.83345
482.296,24.758,9.88212,-1.4138600000000001,0.8334
482.396,24.76119,9.87625,-1.4173799999999999,0.83335
482.496,24.76436,9.872489999999999,-1.41907,0.8333
482.596,24.76754,9.86943,-1.42159,0.83324
482.696,24.77074,9.86554,-1.4259,0.83319
482.796,24.77393,9.85927,-1.42933,0.83314
482.896,24.77712,9.85062,-1.43062,0.8330799999999999
482.996,24.78029,9.84308,-1.43245,0.8330299999999999
483.096,24.78347,9.83888,-1.43668,0.8329799999999999
483.196,24.78666,9.83485,-1.4409399999999999,0.8329200000000001
483.296,24.789839999999998,9.827589999999999,-1.44307,0.8328700000000001
483.396,24.793039999999998,9.81708,-1.44496,0.8328200000000001
483.496,24.796229999999998,9.80437,-1.44881,0.8327600000000001
483.596,24.79942,9.7919,-1.4529100000000001,0.8327100000000001
483.696,24.80261,9.781880000000001,-1.45484,0.8326600000000001
483.796,24.80581,9.77162,-1.45618,0.8326
483.896,24.80901,9.75726,-1.4597799999999999,0.83255
483.996,24.81221,9.74334,-1.46452,0.8325
484.096,24.8154,9.7381,-1.46741,0.83244
484.196,24.81859,9.73858,-1.46904,0.83239
484.296,24.82177,9.73471,-1.47223,0.83234
484.396,24.82495,9.725530000000001,-1.47674,0.83229
484.496,24.828110000000002,9.717839999999999,-1.4797,0.8322299999999999
484.596,24.83128,9.71278,-1.48099,0.8321799999999999
484.696,24.83447,9.704930000000001,-1.48351,0.8321299999999999
484.796,24.83768,9.69328,-1.4879799999999999,0.8320700000000001
484.896,24.840870000000002,9.68372,-1.4916,0.8320200000000001
484.996,24.84405,9.67864,-1.49329,0.8319700000000001
485.096,24.84723,9.67302,-1.49561,0.83191
485.196,24.85042,9.66336,-1.4999200000000001,0.83186
485.296,24.85361,9.65163,-1.5038200000000002,0.83181
485.396,24.85679,9.63943,-1.50563,0.83175
485.496,24.85997,9.62476,-1.5075100000000001,0.8317
485.596,24.86316,9.60656,-1.51144,0.83165
485.696,24.86634,9.59045,-1.51555,0.8315899999999999
485.796,24.86952,9.582230000000001,-1.51765,0.83154
485.896,24.87271,9.579039999999999,-1.5193,0.83149
485.996,24.87589,9.575439999999999,-1.5228700000000002,0.8314299999999999
486.096,24.879070000000002,9.56824,-1.5271,0.8313799999999999
486.196,24.882260000000002,9.55573,-1.52947,0.8313299999999999
486.296,24.88545,9.54107,-1.53083,0.8312700000000001
486.396,24.88863,9.529760000000001,-1.5337399999999999,0.8312200000000001
486.496,24.89181,9.5207,-1.53778,0.8311700000000001
486.596,24.89499,9.50827,-1.5404200000000001,0.83111
486.696,24.89819,9.493310000000001,-1.54185,0.83106
486.796,24.90138,9.4827,-1.5447600000000001,0.83101
486.896,24.90457,9.47686,-1.5493700000000001,0.83095
486.996,24.907770000000003,9.46835,-1.5528600000000001,0.8309
487.096,24.910970000000002,9.45355,-1.55454,0.83085
487.196,24.91416,9.43543,-1.55715,0.8307899999999999
487.296,24.91734,9.417589999999999,-1.56175,0.8307399999999999
487.396,24.92052,9.40391,-1.5657,0.8306899999999999
487.496,24.92372,9.39507,-1.5675299999999999,0.83063
487.596,24.92691,9.38381,-1.56976,0.8305799999999999
487.696,24.93011,9.365,-1.57417,0.83052
487.796,24.933320000000002,9.34405,-1.57847,0.83047
487.896,24.93652,9.32692,-1.58056,0.83042
487.996,24.93971,9.31323,-1.5825,0.83036
488.096,24.94292,9.300989999999999,-1.58664,0.83031
488.196,24.94612,9.28814,-1.5911799999999998,0.83026
488.296,24.94932,9.27298,-1.59359,0.8302
488.396,24.95251,9.25639,-1.59533,0.83015
488.496,24.95571,9.23996,-1.5990799999999998,0.8301
488.596,24.95891,9.221910000000001,-1.6037700000000001,0.83004
488.696,24.9621,9.19919,-1.60664,0.82999
488.796,24.9653,9.17473,-1.6084399999999999,0.82994
488.896,24.9685,9.15508,-1.61206,0.82988
488.996,24.97171,9.14126,-1.6171,0.82983
489.096,24.97493,9.129669999999999,-1.62055,0.82978
489.196,24.97813,9.11675,-1.6223299999999998,0.8297200000000001
489.296,24.98131,9.09919,-1.62537,0.82967
489.396,24.98449,9.07705,-1.63011,0.8296100000000001
489.496,24.987679999999997,9.05461,-1.63378,0.8295600000000001
489.596,24.99089,9.03402,-1.6355899999999999,0.8295100000000001
489.696,24.9941,9.01368,-1.6382700000000001,0.82945
489.796,24.99729,8.9924,-1.6429799999999999,0.8294
489.896,25.00047,8.97063,-1.6470599999999997,0.82935
489.996,25.00366,8.94955,-1.64894,0.82929
490.096,25.00686,8.93176,-1.6510799999999999,0.82924
490.196,25.01005,8.91827,-1.6553400000000003,0.82919
490.296,25.01323,8.904069999999999,-1.65956,0.8291299999999999
490.396,25.01641,8.88435,-1.66165,0.8290799999999999
490.496,25.01959,8.86094,-1.66347,0.8290200000000001
490.596,25.022779999999997,8.8371,-1.6672799999999999,0.8289700000000001
490.696,25.02597,8.814119999999999,-1.67157,0.8289200000000001
490.796,25.02918,8.79231,-1.67388,0.82886
490.896,25.03239,8.770389999999999,-1.6754,0.82881
490.996,25.03559,8.74653,-1.6787,0.82876
491.096,25.0388,8.721060000000001,-1.68295,0.8287
491.196,25.04199,8.69551,-1.6855799999999999,0.82865
491.296,25.04518,8.67136,-1.68704,0.8285899999999999
491.396,25.048370000000002,8.64991,-1.68987,0.8285399999999999
491.496,25.05157,8.63086,-1.69402,0.82849
491.596,25.05477,8.61245,-1.69708,0.8284299999999999
491.696,25.05797,8.593010000000001,-1.69888,0.8283799999999999
491.796,25.06117,8.571060000000001,-1.70183,0.8283299999999999
491.896,25.06435,8.5465,-1.70635,0.8282700000000001
491.996,25.06754,8.521239999999999,-1.7098400000000002,0.8282200000000001
492.096,25.070729999999998,8.496319999999999,-1.7114,0.82816
492.196,25.07394,8.47105,-1.7135599999999998,0.82811
492.296,25.07714,8.44501,-1.71767,0.82806
492.396,25.08035,8.41892,-1.7213900000000002,0.828
492.496,25.08354,8.393469999999999,-1.72315,0.82795
492.596,25.08673,8.368910000000001,-1.7251,0.8279
492.696,25.08994,8.34516,-1.72907,0.8278399999999999
492.796,25.09314,8.32134,-1.7330900000000002,0.8277899999999999
492.896,25.096339999999998,8.296510000000001,-1.73511,0.82773
492.996,25.099529999999998,8.27058,-1.73682,0.82768
493.096,25.10272,8.24356,-1.7404700000000002,0.82763
493.196,25.10591,8.21497,-1.7446700000000002,0.82757
493.296,25.1091,8.18449,-1.74702,0.82752
493.396,25.1123,8.1554,-1.74859,0.8274600000000001
493.496,25.1155,8.13203,-1.75187,0.8274100000000001
493.596,25.11869,8.111080000000001,-1.7561200000000001,0.82736
493.696,25.12187,8.08497,-1.75878,0.8273
493.796,25.12505,8.054839999999999,-1.7602099999999998,0.82725
493.896,25.12823,8.02848,-1.76305,0.82719
493.996,25.131420000000002,8.00561,-1.76732,0.82714
494.096,25.134610000000002,7.97772,-1.7704,0.82709
494.196,25.13781,7.94353,-1.77188,0.8270299999999999
494.296,25.14101,7.9117,-1.7743200000000001,0.8269799999999999
494.396,25.14421,7.885860000000001,-1.7784900000000001,0.8269200000000001
494.496,25.14741,7.8604899999999995,-1.7819,0.8268700000000001
494.596,25.1506,7.83224,-1.7834400000000001,0.8268200000000001
494.696,25.153779999999998,7.80397,-1.78545,0.82676
494.796,25.15696,7.7777,-1.78932,0.8267100000000001
494.896,25.16014,7.751339999999999,-1.79295,0.82665
494.996,25.163339999999998,7.7228699999999995,-1.79465,0.8266
495.096,25.166529999999998,7.69307,-1.79623,0.82655
495.196,25.169710000000002,7.6630199999999995,-1.79955,0.82649
495.296,25.17289,7.632510000000001,-1.8031,0.82644
495.396,25.176070000000003,7.60117,-1.80493,0.8263799999999999
495.496,25.17926,7.569889999999999,-1.80627,0.8263299999999999
495.596,25.18244,7.5396,-1.80913,0.8262799999999999
495.696,25.18563,7.50777,-1.81265,0.8262200000000001
495.796,25.18881,7.47081,-1.81477,0.8261700000000001
495.896,25.19199,7.43204,-1.8159900000000002,0.82611
495.996,25.19519,7.39875,-1.8182900000000002,0.82606
496.096,25.19839,7.37091,-1.82142,0.82601
496.196,25.20159,7.34273,-1.8234,0.82595
496.296,25.20477,7.31181,-1.8243099999999999,0.8259
496.396,25.20795,7.279380000000001,-1.8264,0.82584
496.496,25.21115,7.24627,-1.82997,0.8257899999999999
496.596,25.21434,7.2126600000000005,-1.83274,0.82573
496.696,25.21752,7.178939999999999,-1.8340299999999998,0.82568
496.796,25.2207,7.1459600000000005,-1.8359900000000002,0.82563
496.896,25.223879999999998,7.11375,-1.8396,0.82557
496.996,25.22707,7.08046,-1.8428200000000001,0.82552
497.096,25.23027,7.045210000000001,-1.84437,0.8254600000000001
497.196,25.23347,7.01043,-1.8461299999999998,0.8254100000000001
497.296,25.23666,6.97788,-1.8496,0.82536
497.396,25.23986,6.94505,-1.85303,0.8253
497.496,25.24304,6.90913,-1.8547,0.82525
497.596,25.24622,6.8704600000000005,-1.85612,0.82519
497.696,25.2494,6.83027,-1.8592400000000002,0.82514
497.796,25.25258,6.78954,-1.8628099999999999,0.8250799999999999
497.896,25.25575,6.7493,-1.8647599999999998,0.8250299999999999
497.996,25.25894,6.71126,-1.86598,0.8249799999999999
498.096,25.26213,6.677039999999999,-1.86864,0.8249200000000001
498.196,25.26533,6.6426,-1.87211,0.8248700000000001
498.296,25.268520000000002,6.60085,-1.8741299999999999,0.82481
498.396,25.2717,6.55434,-1.87495,0.82476
498.496,25.27488,6.51305,-1.87677,0.8247
498.596,25.27807,6.47826,-1.8797700000000002,0.82465
498.696,25.28126,6.442159999999999,-1.8820299999999999,0.8246
498.796,25.28443,6.40226,-1.88317,0.8245399999999999
498.896,25.28761,6.363630000000001,-1.88503,0.82449
498.996,25.2908,6.32758,-1.8882,0.8244299999999999
499.096,25.29399,6.2881599999999995,-1.89085,0.8243799999999999
499.196,25.29719,6.24262,-1.89209,0.82432
499.296,25.3004,6.19686,-1.89355,0.8242700000000001
499.396,25.3036,6.15522,-1.89625,0.82421
499.496,25.30679,6.114669999999999,-1.89862,0.82416
499.596,25.30996,6.07226,-1.89943,0.82411
499.696,25.313129999999997,6.02988,-1.90032,0.82405
499.796,25.316329999999997,5.98944,-1.90293,0.824
499.896,25.31953,5.94756,-1.9059099999999998,0.82394
499.996,25.32273,5.9004,-1.9074400000000002,0.82389
500.096,25.32592,5.85115,-1.90848,0.82383
500.196,25.32912,5.80514,-1.91075,0.82378
500.296,25.332320000000003,5.7628900000000005,-1.91356,0.8237200000000001
500.396,25.335520000000002,5.7226300000000005,-1.9151900000000002,0.8236700000000001
500.496,25.33871,5.68278,-1.91615,0.82362
500.596,25.3419,5.64194,-1.91818,0.8235600000000001
500.696,25.34509,5.59888,-1.9210099999999999,0.8235100000000001
500.796,25.34829,5.55267,-1.92291,0.82345
500.896,25.35148,5.50491,-1.92387,0.8234
500.996,25.35468,5.45961,-1.9255799999999998,0.82334
501.096,25.357870000000002,5.4176,-1.92828,0.82329
501.196,25.361079999999998,5.3756900000000005,-1.93035,0.8232299999999999
501.296,25.364279999999997,5.33162,-1.9313599999999997,0.8231799999999999
501.396,25.36748,5.28494,-1.93287,0.8231200000000001
501.496,25.37065,5.2359800000000005,-1.9355099999999998,0.8230700000000001
