Repository: ulfsri/fsri_materials_database

# Materials and Products Database

## 01_Data

Raw data generated from each apparatus are included here in plain-text format. The data is organized first by material, next by the short name of test apparatus used, and where applicable additional filtering by test settings.

### material.json

Each material directory contains a json file of the same name as the material. This file links the data stored in the repository as well as data and graphs produced by the accompanying scripts (__02_Scripts__) to the respective landing page for the material on the front-end website.

File: 01_Data/Polystyrene_81C/MCC/Polystyrene_81C_MCC_30K_min_220301_R1.txt (part 3 of 4)
T Correction Coefficients:	0	1.024463	0
Time Shift (s):	14
*
Time (s)	Temperature (C)	N2 flow rate (cc/min)	O2 flow rate (cc/min)	Flow Rate (cc/min)	Oxygen (%)	HRR (W/g)	Heating rate (C/s)
694.000	427.308	80.013	19.991	103.514	14.455	440.991	0.536
694.500	427.587	80.014	19.992	103.572	14.509	436.641	0.494
695.000	427.869	80.012	19.993	103.649	14.561	432.468	0.511
695.500	428.133	80.013	19.993	103.757	14.616	428.078	0.553
696.000	428.399	80.013	19.992	103.890	14.670	423.827	0.538
696.500	428.697	80.015	19.993	104.044	14.718	419.938	0.547
697.000	428.960	80.014	19.992	104.209	14.772	415.658	0.563
697.500	429.191	80.013	19.992	104.368	14.820	411.891	0.528
698.000	429.493	80.013	19.992	104.482	14.872	407.739	0.513
698.501	429.742	80.013	19.991	104.538	14.918	404.076	0.541
699.001	430.017	80.013	19.992	104.545	14.973	399.753	0.538
699.500	430.247	80.012	19.993	104.519	15.020	396.057	0.515
700.000	430.534	80.013	19.992	104.477	15.077	391.563	0.511
700.500	430.774	80.012	19.992	104.429	15.129	387.405	0.522
701.000	431.073	80.013	19.992	104.380	15.184	383.072	0.533
701.500	431.319	80.013	19.993	104.329	15.239	378.700	0.542
702.000	431.554	80.013	19.993	104.290	15.294	374.323	0.513
702.500	431.855	80.013	19.993	104.258	15.355	369.483	0.509
703.000	432.133	80.011	19.993	104.227	15.415	364.636	0.558
703.500	432.450	80.012	19.993	104.207	15.478	359.692	0.587
704.000	432.664	80.011	19.993	104.197	15.539	354.808	0.563
704.500	433.000	80.012	19.994	104.180	15.600	349.941	0.541
705.000	433.241	80.011	19.993	104.170	15.667	344.642	0.564
705.500	433.507	80.010	19.994	104.155	15.730	339.692	0.542
706.000	433.779	80.011	19.993	104.147	15.793	334.621	0.522
706.500	434.059	80.010	19.994	104.135	15.859	329.389	0.545
707.000	434.350	80.010	19.993	104.137	15.921	324.469	0.561
707.501	434.611	80.011	19.993	104.127	15.990	319.074	0.562
708.000	434.839	80.011	19.994	104.129	16.057	313.723	0.521
708.500	435.099	80.011	19.993	104.124	16.124	308.428	0.489
709.000	435.407	80.011	19.994	104.123	16.187	303.455	0.528
709.500	435.667	80.011	19.993	104.124	16.258	297.848	0.568
710.000	435.918	80.010	19.994	104.129	16.327	292.305	0.540
710.500	436.181	80.011	19.994	104.131	16.397	286.779	0.513
711.000	436.472	80.011	19.994	104.132	16.467	281.221	0.534
711.500	436.732	80.010	19.992	104.134	16.538	275.620	0.552
712.000	437.007	80.010	19.994	104.129	16.602	270.582	0.542
712.500	437.300	80.011	19.994	104.125	16.672	265.007	0.551
713.000	437.522	80.010	19.994	104.123	16.741	259.519	0.542
713.500	437.830	80.009	19.994	104.116	16.811	253.975	0.522
714.000	438.089	80.010	19.994	104.110	16.884	248.214	0.549
714.500	438.300	80.010	19.993	104.104	16.952	242.772	0.519
715.000	438.637	80.011	19.994	104.099	17.022	237.247	0.509
715.500	438.862	80.010	19.995	104.095	17.088	232.014	0.555
716.000	439.122	80.011	19.994	104.093	17.157	226.501	0.524
716.500	439.417	80.010	19.994	104.092	17.224	221.199	0.520
717.000	439.672	80.010	19.993	104.087	17.292	215.800	0.552
717.500	439.973	80.010	19.993	104.083	17.357	210.707	0.553
718.000	440.225	80.010	19.994	104.082	17.423	205.433	0.554
718.500	440.503	80.011	19.993	104.084	17.489	200.226	0.541
719.000	440.778	80.011	19.994	104.084	17.555	194.946	0.542
719.500	441.070	80.012	19.993	104.087	17.616	190.099	0.560
720.000	441.328	80.011	19.994	104.089	17.683	184.804	0.558
720.500	441.601	80.011	19.993	104.085	17.742	180.164	0.540
721.000	441.861	80.011	19.994	104.080	17.801	175.440	0.532
721.500	442.136	80.011	19.994	104.078	17.861	170.718	0.534
722.000	442.405	80.011	19.994	104.079	17.918	166.205	0.540
722.500	442.667	80.012	19.993	104.078	17.980	161.275	0.538
723.000	442.950	80.011	19.994	104.079	18.038	156.717	0.537
723.500	443.215	80.011	19.993	104.078	18.093	152.332	0.546
724.000	443.484	80.012	19.994	104.076	18.148	147.951	0.541
724.500	443.796	80.011	19.993	104.070	18.206	143.371	0.558
725.000	444.041	80.011	19.993	104.064	18.257	139.334	0.569
725.500	444.279	80.011	19.993	104.060	18.310	135.138	0.520
726.000	444.566	80.012	19.993	104.059	18.358	131.298	0.504
726.500	444.810	80.011	19.993	104.055	18.411	127.100	0.528
727.000	445.111	80.012	19.993	104.052	18.459	123.288	0.538
727.500	445.374	80.011	19.993	104.050	18.505	119.691	0.555
728.000	445.640	80.011	19.993	104.047	18.554	115.808	0.547
728.500	445.881	80.011	19.993	104.040	18.599	112.222	0.518
729.000	446.147	80.011	19.993	104.033	18.644	108.684	0.507
729.500	446.434	80.012	19.994	104.028	18.685	105.461	0.530
730.000	446.693	80.011	19.994	104.021	18.725	102.287	0.550
730.500	446.932	80.012	19.994	104.011	18.767	98.936	0.522
731.000	447.217	80.011	19.993	104.010	18.805	95.912	0.510
731.500	447.440	80.010	19.993	104.010	18.840	93.175	0.516
732.000	447.743	80.010	19.996	104.009	18.882	89.819	0.517
732.500	448.009	80.011	19.995	104.010	18.917	87.047	0.547
733.000	448.226	80.010	19.994	104.014	18.949	84.490	0.526
733.500	448.528	80.010	19.995	104.007	18.981	81.980	0.501
734.000	448.816	80.011	19.994	104.000	19.014	79.403	0.555
734.500	449.052	80.011	19.995	103.992	19.051	76.477	0.557
735.000	449.267	80.010	19.994	103.985	19.079	74.249	0.487
735.500	449.576	80.011	19.995	103.978	19.110	71.804	0.488
736.000	449.822	80.009	19.993	103.976	19.137	69.672	0.540
736.500	450.102	80.010	19.994	103.971	19.169	67.140	0.540
737.000	450.376	80.010	19.994	103.964	19.195	65.067	0.540
737.500	450.629	80.011	19.994	103.956	19.219	63.158	0.541
738.000	450.875	80.010	19.994	103.950	19.242	61.335	0.513
738.500	451.173	80.010	19.995	103.943	19.268	59.307	0.521
739.000	451.443	80.010	19.995	103.940	19.288	57.702	0.556
739.500	451.709	80.010	19.995	103.939	19.313	55.753	0.552
740.000	451.949	80.010	19.994	103.939	19.334	54.051	0.521
740.500	452.229	80.010	19.995	103.937	19.355	52.441	0.513
741.000	452.467	80.009	19.995	103.932	19.379	50.530	0.519
741.500	452.732	80.010	19.996	103.926	19.396	49.186	0.511
742.000	453.034	80.010	19.994	103.918	19.413	47.859	0.535
742.500	453.262	80.009	19.994	103.911	19.427	46.735	0.549
743.000	453.498	80.010	19.994	103.906	19.448	45.087	0.496
743.500	453.753	80.009	19.994	103.903	19.461	44.030	0.477
744.000	454.004	80.010	19.995	103.901	19.476	42.874	0.498
744.500	454.303	80.010	19.994	103.900	19.495	41.358	0.528
745.000	454.524	80.010	19.994	103.896	19.506	40.483	0.535
745.500	454.802	80.010	19.994	103.889	19.519	39.431	0.510
746.000	455.069	80.010	19.994	103.881	19.533	38.307	0.522
746.500	455.333	80.011	19.994	103.876	19.547	37.248	0.538
747.000	455.597	80.010	19.995	103.871	19.558	36.388	0.529
747.500	455.847	80.010	19.994	103.869	19.573	35.168	0.521
748.000	456.105	80.010	19.994	103.870	19.582	34.453	0.511
748.500	456.348	80.011	19.993	103.872	19.590	33.809	0.504
749.000	456.615	80.009	19.994	103.871	19.602	32.856	0.506
749.500	456.897	80.011	19.994	103.870	19.613	32.042	0.530
750.000	457.126	80.012	19.993	103.867	19.624	31.130	0.530
750.500	457.432	80.011	19.994	103.867	19.632	30.544	0.523
751.000	457.709	80.012	19.994	103.866	19.643	29.658	0.559
751.500	457.939	80.012	19.993	103.866	19.650	29.105	0.545
752.000	458.246	80.011	19.993	103.865	19.657	28.515	0.522
752.500	458.452	80.012	19.994	103.866	19.668	27.703	0.525
753.000	458.693	80.012	19.994	103.866	19.674	27.174	0.480
753.500	458.968	80.014	19.994	103.866	19.683	26.504	0.482
754.000	459.206	80.012	19.994	103.869	19.690	25.927	0.514
754.500	459.483	80.013	19.994	103.869	19.696	25.415	0.514
755.000	459.750	80.012	19.993	103.870	19.706	24.659	0.529
755.500	460.015	80.011	19.993	103.868	19.708	24.464	0.538
756.000	460.246	80.012	19.994	103.868	19.721	23.514	0.514
756.500	460.481	80.013	19.993	103.865	19.726	23.114	0.481
757.000	460.740	80.013	19.992	103.865	19.733	22.515	0.480
757.500	461.045	80.012	19.993	103.864	19.739	22.022	0.529
758.000	461.290	80.011	19.993	103.864	19.743	21.765	0.557
758.500	461.558	80.012	19.992	103.863	19.749	21.227	0.531
759.000	461.785	80.011	19.993	103.864	19.756	20.729	0.504
759.500	462.000	80.011	19.992	103.863	19.761	20.295	0.468
760.000	462.293	80.013	19.994	103.864	19.768	19.765	0.475
760.500	462.537	80.011	19.993	103.865	19.774	19.290	0.523
761.000	462.765	80.012	19.993	103.865	19.776	19.119	0.504
761.500	463.063	80.011	19.993	103.866	19.779	18.892	0.499
762.000	463.296	80.012	19.994	103.867	19.787	18.273	0.529
762.500	463.508	80.011	19.993	103.867	19.791	17.904	0.488
763.000	463.786	80.011	19.993	103.866	19.799	17.346	0.467
763.500	464.019	80.011	19.993	103.863	19.802	17.039	0.500
764.000	464.266	80.010	19.993	103.862	19.806	16.779	0.496
764.500	464.499	80.011	19.993	103.863	19.809	16.503	0.480
765.000	464.750	80.010	19.993	103.863	19.814	16.107	0.482
765.500	464.990	80.011	19.994	103.863	19.816	15.930	0.487
766.000	465.254	80.011	19.992	103.866	19.820	15.649	0.498
766.500	465.524	80.012	19.993	103.866	19.825	15.250	0.519
767.000	465.756	80.010	19.993	103.867	19.830	14.867	0.518
767.500	466.033	80.011	19.994	103.869	19.834	14.565	0.505
768.000	466.258	80.011	19.994	103.869	19.835	14.439	0.506
768.500	466.501	80.011	19.993	103.868	19.838	14.225	0.485
769.000	466.744	80.011	19.992	103.869	19.841	13.987	0.477
769.500	466.977	80.013	19.992	103.867	19.846	13.572	0.481
770.000	467.253	80.011	19.992	103.865	19.851	13.227	0.492
770.500	467.508	80.012	19.993	103.865	19.855	12.885	0.520
771.000	467.774	80.012	19.993	103.864	19.859	12.593	0.527
771.500	467.993	80.013	19.993	103.864	19.859	12.580	0.503
772.000	468.256	80.013	19.993	103.864	19.859	12.602	0.483
772.500	468.507	80.013	19.992	103.862	19.866	12.010	0.497
773.000	468.759	80.013	19.992	103.860	19.869	11.813	0.509
773.500	469.002	80.013	19.993	103.860	19.876	11.251	0.499
774.000	469.270	80.014	19.993	103.859	19.877	11.143	0.503
774.500	469.518	80.014	19.993	103.857	19.880	10.897	0.514
775.000	469.757	80.013	19.992	103.858	19.886	10.413	0.501
775.500	470.064	80.014	19.993	103.859	19.889	10.179	0.516
776.001	470.291	80.013	19.994	103.858	19.890	10.149	0.540
776.500	470.564	80.014	19.992	103.859	19.893	9.877	0.517
777.000	470.784	80.014	19.994	103.860	19.898	9.462	0.497
777.500	471.033	80.014	19.993	103.860	19.903	9.088	0.481
778.000	471.269	80.013	19.993	103.860	19.907	8.783	0.477
778.500	471.510	80.014	19.993	103.860	19.907	8.783	0.480
779.000	471.763	80.015	19.993	103.860	19.910	8.561	0.485
779.500	472.049	80.014	19.992	103.860	19.916	8.083	0.516
780.000	472.279	80.014	19.993	103.860	19.919	7.863	0.528
780.500	472.490	80.014	19.993	103.860	19.920	7.778	0.479
781.000	472.754	80.015	19.993	103.859	19.921	7.638	0.458
781.500	473.005	80.015	19.993	103.859	19.925	7.327	0.495
782.000	473.279	80.013	19.992	103.860	19.930	6.987	0.520
782.500	473.517	80.013	19.992	103.860	19.930	6.925	0.519
783.000	473.764	80.013	19.992	103.859	19.931	6.858	0.499
783.500	474.053	80.013	19.993	103.859	19.938	6.341	0.511
784.000	474.264	80.013	19.993	103.858	19.936	6.492	0.518
784.500	474.540	80.013	19.993	103.859	19.942	6.043	0.493
785.000	474.740	80.013	19.994	103.858	19.945	5.766	0.481
785.500	475.020	80.012	19.993	103.858	19.945	5.803	0.478
786.000	475.245	80.011	19.994	103.860	19.948	5.496	0.493
786.500	475.488	80.011	19.992	103.857	19.949	5.451	0.487
787.000	475.785	80.011	19.992	103.857	19.953	5.124	0.504
787.500	475.984	80.012	19.993	103.859	19.951	5.314	0.518
788.000	476.273	80.011	19.993	103.859	19.954	5.059	0.492
788.500	476.568	80.012	19.992	103.857	19.955	5.001	0.536
789.000	476.759	80.012	19.993	103.859	19.955	4.981	0.535
789.500	477.036	80.011	19.992	103.860	19.960	4.610	0.477
790.000	477.291	80.011	19.992	103.860	19.959	4.703	0.500
790.500	477.503	80.011	19.993	103.860	19.964	4.273	0.499
791.000	477.783	80.011	19.993	103.861	19.964	4.257	0.480
791.500	478.045	80.010	19.992	103.861	19.961	4.484	0.517
792.000	478.257	80.012	19.995	103.861	19.965	4.216	0.508
792.500	478.495	80.011	19.993	103.861	19.966	4.149	0.462
793.000	478.766	80.010	19.993	103.861	19.965	4.177	0.479
793.500	479.004	80.012	19.994	103.861	19.966	4.132	0.509
794.000	479.239	80.011	19.993	103.861	19.967	4.011	0.491
794.500	479.508	80.012	19.993	103.860	19.967	4.013	0.488
795.000	479.771	80.012	19.994	103.860	19.969	3.881	0.518
795.500	480.030	80.011	19.994	103.859	19.969	3.882	0.528
796.000	480.257	80.011	19.993	103.859	19.966	4.139	0.504
796.500	480.515	80.010	19.993	103.860	19.969	3.888	0.485
797.000	480.735	80.012	19.993	103.860	19.971	3.743	0.482
797.500	481.014	80.010	19.993	103.859	19.969	3.849	0.489
798.000	481.285	80.011	19.993	103.860	19.971	3.734	0.524
798.500	481.527	80.011	19.993	103.860	19.973	3.574	0.531
799.000	481.786	80.011	19.994	103.860	19.973	3.531	0.507
799.500	482.025	80.011	19.993	103.858	19.970	3.784	0.499
800.000	482.284	80.012	19.994	103.857	19.971	3.680	0.498
800.500	482.528	80.012	19.994	103.855	19.967	4.035	0.501
801.000	482.760	80.011	19.994	103.855	19.968	3.968	0.490
801.500	483.005	80.010	19.993	103.855	19.970	3.814	0.476
802.000	483.276	80.011	19.995	103.856	19.970	3.788	0.496
802.500	483.548	80.011	19.994	103.856	19.970	3.801	0.530
803.000	483.799	80.012	19.994	103.858	19.972	3.616	0.533
803.500	484.084	80.011	19.993	103.858	19.975	3.369	0.529
804.000	484.326	80.010	19.994	103.856	19.971	3.711	0.532
804.500	484.552	80.011	19.994	103.857	19.974	3.480	0.498
805.000	484.811	80.011	19.993	103.858	19.968	3.949	0.476
805.500	485.100	80.012	19.993	103.857	19.970	3.812	0.516
806.000	485.319	80.012	19.993	103.858	19.967	4.016	0.528
806.500	485.602	80.011	19.994	103.859	19.972	3.655	0.505
807.000	485.836	80.011	19.993	103.858	19.970	3.780	0.510
807.500	486.094	80.010	19.993	103.858	19.975	3.408	0.504
808.000	486.357	80.011	19.992	103.858	19.974	3.492	0.506
808.500	486.630	80.010	19.994	103.857	19.973	3.553	0.529
809.000	486.861	80.012	19.994	103.854	19.975	3.423	0.520
809.500	487.123	80.010	19.993	103.853	19.975	3.439	0.499
810.000	487.383	80.011	19.994	103.851	19.971	3.722	0.508
810.500	487.640	80.012	19.993	103.850	19.973	3.527	0.519
811.000	487.897	80.011	19.994	103.851	19.973	3.533	0.515
811.500	488.128	80.011	19.993	103.853	19.974	3.453	0.501
812.000	488.390	80.010	19.994	103.854	19.972	3.609	0.491
812.500	488.672	80.011	19.994	103.854	19.976	3.339	0.518
813.000	488.919	80.010	19.994	103.855	19.974	3.494	0.536
813.500	489.169	80.012	19.994	103.854	19.976	3.350	0.513
814.000	489.383	80.010	19.993	103.856	19.973	3.529	0.481
814.500	489.655	80.011	19.994	103.858	19.975	3.367	0.475
815.000	489.930	80.011	19.994	103.861	19.974	3.512	0.516
815.500	490.158	80.010	19.994	103.861	19.974	3.488	0.525
816.000	490.468	80.010	19.993	103.860	19.974	3.451	0.521
816.500	490.728	80.011	19.995	103.861	19.974	3.514	0.554
817.000	490.994	80.010	19.993	103.861	19.975	3.374	0.548
817.500	491.223	80.010	19.994	103.860	19.974	3.443	0.510
818.000	491.453	80.010	19.994	103.859	19.974	3.486	0.477
818.500	491.718	80.010	19.994	103.858	19.974	3.473	0.477
819.000	491.970	80.010	19.994	103.859	19.975	3.427	0.506
819.500	492.183	80.010	19.994	103.858	19.974	3.503	0.491
820.000	492.471	80.009	19.994	103.859	19.978	3.151	0.483
820.500	492.748	80.010	19.994	103.861	19.974	3.488	0.533
821.000	493.026	80.009	19.993	103.860	19.975	3.430	0.560
821.500	493.312	80.010	19.994	103.858	19.975	3.365	0.559
822.000	493.577	80.010	19.993	103.855	19.975	3.419	0.558
822.500	493.836	80.010	19.994	103.853	19.975	3.436	0.538
823.000	494.084	80.011	19.993	103.851	19.972	3.646	0.515
823.500	494.360	80.010	19.994	103.851	19.978	3.177	0.515
824.000	494.628	80.010	19.994	103.852	19.979	3.108	0.534
824.500	494.884	80.009	19.993	103.854	19.978	3.132	0.534
825.000	495.136	80.010	19.993	103.857	19.978	3.201	0.516
825.500	495.404	80.010	19.994	103.860	19.976	3.283	0.514
826.000	495.621	80.010	19.993	103.863	19.975	3.391	0.503
826.500	495.907	80.010	19.993	103.861	19.979	3.065	0.494
827.000	496.158	80.010	19.992	103.860	19.979	3.073	0.520
827.500	496.427	80.011	19.993	103.860	19.974	3.477	0.528
828.000	496.659	80.010	19.994	103.858	19.977	3.217	0.510
828.500	496.939	80.011	19.994	103.856	19.975	3.423	0.507
829.000	497.218	80.010	19.994	103.854	19.976	3.330	0.536
829.500	497.504	80.011	19.993	103.850	19.979	3.051	0.562
830.000	497.722	80.010	19.994	103.843	19.976	3.337	0.534
830.500	497.996	80.009	19.992	103.841	19.979	3.077	0.498
831.000	498.271	80.010	19.993	103.842	19.978	3.201	0.521
831.500	498.522	80.010	19.994	103.846	19.975	3.384	0.538
832.000	498.759	80.011	19.993	103.851	19.975	3.371	0.507
832.500	498.997	80.010	19.994	103.858	19.976	3.322	0.481
833.000	499.286	80.011	19.993	103.861	19.974	3.469	0.501
833.500	499.546	80.011	19.995	103.861	19.976	3.307	0.538
834.000	499.806	80.010	19.994	103.861	19.979	3.114	0.534
834.500	500.052	80.010	19.994	103.861	19.977	3.267	0.513
835.000	500.306	80.010	19.994	103.859	19.979	3.049	0.503
835.500	500.589	80.011	19.994	103.858	19.976	3.295	0.518
836.000	500.870	80.011	19.994	103.858	19.976	3.330	0.550
836.500	501.143	80.011	19.994	103.859	19.978	3.142	0.559
837.000	501.368	80.011	19.994	103.858	19.975	3.434	0.527
837.500	501.626	80.011	19.994	103.856	19.976	3.326	0.491
838.000	501.951	80.011	19.994	103.851	19.980	3.008	0.533
838.500	502.141	80.012	19.994	103.845	19.977	3.259	0.549
839.000	502.394	80.011	19.994	103.839	19.977	3.235	0.479
839.500	502.692	80.010	19.993	103.838	19.975	3.384	0.497
840.000	502.935	80.010	19.994	103.840	19.977	3.207	0.546
840.500	503.257	80.011	19.995	103.844	19.978	3.153	0.553
841.000	503.441	80.011	19.994	103.848	19.978	3.149	0.535
841.500	503.752	80.010	19.994	103.853	19.976	3.354	0.500
842.000	503.975	80.012	19.994	103.852	19.976	3.309	0.515
842.500	504.275	80.011	19.994	103.853	19.975	3.432	0.529
843.000	504.501	80.011	19.994	103.853	19.978	3.200	0.524
843.500	504.767	80.010	19.994	103.855	19.977	3.237	0.509
844.000	505.022	80.011	19.994	103.855	19.978	3.168	0.507
844.500	505.302	80.010	19.994	103.856	19.977	3.258	0.528
845.000	505.586	80.010	19.994	103.851	19.981	2.958	0.549
845.500	505.820	80.009	19.993	103.850	19.977	3.265	0.541
846.000	506.049	80.012	19.994	103.846	19.976	3.315	0.491
846.500	506.290	80.011	19.994	103.844	19.977	3.209	0.467
847.000	506.578	80.011	19.994	103.843	19.977	3.261	0.499
847.500	506.826	80.011	19.994	103.846	19.979	3.112	0.532
848.001	507.064	80.011	19.995	103.849	19.980	3.012	0.511
848.500	507.341	80.011	19.995	103.853	19.979	3.064	0.500
849.000	507.635	80.010	19.993	103.856	19.979	3.049	0.544
849.500	507.892	80.011	19.993	103.859	19.984	2.688	0.561
850.000	508.111	80.010	19.993	103.857	19.980	2.988	0.513
850.500	508.359	80.010	19.992	103.853	19.981	2.915	0.472
851.000	508.633	80.012	19.993	103.852	19.980	2.982	0.495
851.500	508.898	80.011	19.993	103.850	19.982	2.885	0.530
852.000	509.143	80.012	19.995	103.849	19.979	3.071	0.524
852.500	509.429	80.013	19.995	103.854	19.981	2.948	0.520
853.000	509.700	80.012	19.994	103.853	19.984	2.714	0.544
853.500	509.968	80.012	19.993	103.848	19.984	2.688	0.548
854.000	510.191	80.012	19.993	103.846	19.981	2.891	0.515
854.500	510.480	80.012	19.994	103.840	19.980	3.023	0.501
855.000	510.725	80.013	19.993	103.833	19.981	2.947	0.522
855.500	511.005	80.013	19.993	103.833	19.978	3.148	0.530
856.000	511.227	80.013	19.993	103.837	19.980	2.975	0.514
856.501	511.501	80.014	19.993	103.839	19.980	3.038	0.499
857.000	511.734	80.013	19.993	103.845	19.977	3.273	0.501
857.500	512.002	80.013	19.994	103.848	19.978	3.189	0.504
858.000	512.288	80.013	19.993	103.852	19.978	3.176	0.528
858.500	512.522	80.014	19.994	103.851	19.979	3.053	0.537
859.000	512.811	80.015	19.994	103.850	19.980	3.023	0.521
859.500	513.055	80.013	19.993	103.848	19.977	3.254	0.527
860.000	513.330	80.012	19.993	103.848	19.980	3.038	0.526
860.500	513.556	80.013	19.993	103.843	19.981	2.902	0.511
861.000	513.857	80.014	19.992	103.841	19.978	3.170	0.514
861.500	514.149	80.013	19.992	103.841	19.978	3.176	0.560
862.000	514.355	80.014	19.992	103.842	19.979	3.068	0.546
862.500	514.661	80.014	19.993	103.839	19.980	2.993	0.505
863.000	514.901	80.013	19.993	103.842	19.979	3.092	0.529
863.500	515.190	80.013	19.993	103.846	19.981	2.898	0.537
864.000	515.471	80.013	19.994	103.848	19.979	3.109	0.549
864.500	515.739	80.012	19.994	103.848	19.978	3.176	0.559
865.000	515.945	80.011	19.992	103.850	19.979	3.098	0.511
865.500	516.252	80.012	19.993	103.849	19.977	3.228	0.494
866.000	516.515	80.011	19.993	103.843	19.978	3.152	0.542
866.500	516.765	80.012	19.993	103.840	19.976	3.323	0.541
867.000	517.057	80.012	19.994	103.835	19.979	3.114	0.527
867.500	517.305	80.011	19.994	103.830	19.978	3.190	0.541
868.000	517.559	80.011	19.993	103.829	19.977	3.267	0.521
868.500	517.817	80.010	19.992	103.830	19.975	3.393	0.507
869.000	518.071	80.011	19.994	103.829	19.977	3.272	0.513
869.500	518.339	80.010	19.993	103.830	19.976	3.287	0.517
870.000	518.613	80.010	19.993	103.831	19.975	3.419	0.532
870.500	518.851	80.010	19.993	103.831	19.974	3.453	0.526
871.000	519.072	80.011	19.994	103.834	19.978	3.187	0.485
871.500	519.353	80.010	19.994	103.835	19.975	3.434	0.481
872.000	519.621	80.011	19.993	103.838	19.978	3.170	0.526
872.500	519.863	80.011	19.993	103.841	19.979	3.122	0.530
873.000	520.149	80.010	19.993	103.843	19.977	3.271	0.519
873.500	520.426	80.010	19.994	103.841	19.980	3.025	0.546
874.000	520.672	80.011	19.993	103.838	19.978	3.187	0.543
874.500	520.917	80.012	19.993	103.836	19.976	3.315	0.507
875.000	521.210	80.011	19.993	103.833	19.978	3.179	0.514
875.500	521.463	80.010	19.994	103.830	19.977	3.276	0.542
876.000	521.702	80.011	19.994	103.828	19.974	3.473	0.519
876.500	522.003	80.010	19.994	103.830	19.976	3.289	0.516
877.000	522.237	80.011	19.993	103.835	19.975	3.391	0.537
877.500	522.510	80.011	19.994	103.837	19.973	3.544	0.520
878.000	522.784	80.010	19.992	103.841	19.974	3.507	0.527
878.500	523.034	80.011	19.993	103.847	19.975	3.406	0.535
879.000	523.260	80.010	19.992	103.848	19.979	3.090	0.500
879.500	523.576	80.010	19.993	103.848	19.973	3.549	0.509
880.000	523.820	80.011	19.993	103.852	19.968	3.925	0.551
880.500	524.092	80.011	19.993	103.851	19.975	3.406	0.538
881.000	524.337	80.010	19.993	103.846	19.972	3.616	0.517
881.500	524.598	80.010	19.994	103.849	19.970	3.760	0.512
882.000	524.855	80.009	19.993	103.845	19.973	3.572	0.512
882.500	525.137	80.011	19.993	103.843	19.972	3.644	0.528
883.000	525.379	80.010	19.992	103.842	19.974	3.510	0.531
883.500	525.651	80.011	19.993	103.840	19.973	3.568	0.519
884.000	525.884	80.010	19.993	103.833	19.975	3.397	0.510
884.500	526.166	80.010	19.992	103.833	19.976	3.306	0.510
885.000	526.398	80.011	19.993	103.836	19.973	3.527	0.515
885.500	526.666	80.010	19.992	103.843	19.978	3.190	0.507
886.000	526.950	80.011	19.993	103.851	19.976	3.328	0.526
886.500	527.214	80.012	19.993	103.862	19.978	3.181	0.550
887.000	527.494	80.011	19.994	103.865	19.977	3.252	0.546
887.500	527.774	80.011	19.993	103.858	19.975	3.384	0.552
888.000	528.019	80.011	19.993	103.852	19.979	3.060	0.542
888.500	528.274	80.011	19.992	103.851	19.976	3.285	0.512
889.000	528.577	80.011	19.993	103.846	19.978	3.170	0.529
889.501	528.800	80.011	19.993	103.847	19.979	3.053	0.542
890.000	529.072	80.011	19.993	103.853	19.977	3.244	0.510
890.500	529.328	80.012	19.993	103.858	19.976	3.336	0.512
891.000	529.563	80.012	19.993	103.858	19.980	3.012	0.510
891.500	529.862	80.013	19.994	103.859	19.978	3.162	0.512
892.000	530.107	80.011	19.993	103.856	19.980	2.999	0.539
892.500	530.388	80.010	19.993	103.855	19.983	2.801	0.535
893.000	530.645	80.012	19.992	103.852	19.981	2.960	0.532
893.500	530.891	80.011	19.993	103.854	19.983	2.740	0.520
894.000	531.154	80.010	19.992	103.853	19.982	2.861	0.506
894.500	531.417	80.009	19.993	103.852	19.980	2.993	0.518
895.000	531.692	80.010	19.993	103.853	19.982	2.829	0.533
895.500	531.926	80.011	19.994	103.851	19.981	2.922	0.524
896.000	532.176	80.012	19.994	103.847	19.980	3.032	0.497
896.500	532.455	80.010	19.993	103.846	19.978	3.140	0.506
897.000	532.705	80.010	19.994	103.847	19.980	3.023	0.529
897.500	532.989	80.010	19.993	103.846	19.978	3.157	0.532
898.000	533.239	80.011	19.994	103.844	19.980	3.016	0.534
898.500	533.509	80.010	19.993	103.844	19.980	2.984	0.527
899.001	533.803	80.010	19.993	103.846	19.980	3.042	0.542
899.501	534.049	80.010	19.993	103.846	19.983	2.778	0.552
900.000	534.306	80.009	19.993	103.844	19.983	2.772	0.521
900.500	534.587	80.010	19.994	103.847	19.982	2.861	0.521
901.000	534.839	80.010	19.993	103.846	19.982	2.865	0.536
901.500	535.093	80.009	19.994	103.846	19.981	2.902	0.520
902.000	535.392	80.010	19.994	103.848	19.982	2.809	0.529
902.500	535.632	80.010	19.993	103.852	19.978	3.129	0.546
903.000	535.893	80.010	19.994	103.849	19.980	3.023	0.520
903.500	536.208	80.010	19.994	103.847	19.981	2.961	0.538
904.000	536.455	80.009	19.994	103.847	19.978	3.136	0.568
904.500	536.723	80.009	19.994	103.844	19.980	2.982	0.539
905.000	536.953	80.010	19.995	103.845	19.980	2.967	0.507
905.500	537.217	80.010	19.995	103.849	19.980	3.006	0.496
906.000	537.475	80.010	19.995	103.853	19.979	3.118	0.508
906.500	537.746	80.012	19.995	103.849	19.981	2.913	0.525
907.000	538.018	80.011	19.994	103.847	19.975	3.369	0.536
907.500	538.293	80.011	19.995	103.839	19.978	3.148	0.545
908.000	538.517	80.011	19.994	103.833	19.977	3.220	0.523
908.500	538.780	80.013	19.994	103.828	19.979	3.092	0.493
909.001	539.064	80.010	19.994	103.828	19.978	3.187	0.517
909.500	539.366	80.010	19.995	103.827	19.982	2.874	0.567
910.000	539.578	80.011	19.994	103.828	19.980	3.017	0.550
910.500	539.872	80.012	19.994	103.827	19.977	3.224	0.510
911.000	540.089	80.012	19.993	103.831	19.977	3.216	0.508
911.500	540.339	80.010	19.994	103.836	19.979	3.060	0.489
912.000	540.614	80.012	19.995	103.843	19.977	3.274	0.496
912.500	540.868	80.012	19.995	103.850	19.978	3.125	0.527
913.000	541.144	80.013	19.995	103.855	19.982	2.855	0.530
913.500	541.384	80.012	19.994	103.856	19.976	3.285	0.523
914.000	541.659	80.012	19.994	103.855	19.979	3.064	0.515
914.500	541.897	80.013	19.994	103.854	19.978	3.153	0.514
915.000	542.148	80.012	19.994	103.852	19.975	3.375	0.501
915.500	542.414	80.012	19.995	103.849	19.977	3.218	0.503
916.000	542.654	80.013	19.994	103.845	19.977	3.244	0.511
916.500	542.945	80.011	19.993	103.844	19.985	2.593	0.519
917.000	543.179	80.013	19.994	103.840	19.978	3.200	0.528
917.500	543.466	80.012	19.995	103.839	19.979	3.073	0.523
918.000	543.709	80.012	19.993	103.840	19.981	2.887	0.525
918.500	543.942	80.013	19.994	103.843	19.984	2.688	0.503
919.000	544.195	80.013	19.994	103.846	19.979	3.047	0.481
919.500	544.468	80.013	19.994	103.849	19.985	2.598	0.506
920.000	544.717	80.012	19.995	103.848	19.983	2.805	0.525
920.500	545.002	80.011	19.994	103.850	19.982	2.829	0.528
921.000	545.266	80.011	19.994	103.852	19.981	2.935	0.541
921.500	545.487	80.011	19.995	103.850	19.983	2.794	0.517
922.000	545.709	80.012	19.993	103.850	19.983	2.805	0.464
922.500	545.982	80.011	19.994	103.851	19.986	2.533	0.469
923.000	546.227	80.012	19.995	103.849	19.985	2.587	0.507
923.500	546.497	80.012	19.995	103.848	19.985	2.645	0.516
924.000	546.743	80.013	19.994	103.847	19.981	2.952	0.515
924.500	547.017	80.012	19.994	103.847	19.980	3.012	0.518
925.000	547.269	80.011	19.995	103.847	19.981	2.898	0.523
925.500	547.546	80.011	19.994	103.850	19.980	3.002	0.528
926.000	547.823	80.011	19.994	103.849	19.982	2.842	0.541
926.500	548.094	80.012	19.995	103.846	19.981	2.963	0.550
927.000	548.323	80.013	19.994	103.844	19.982	2.813	0.524
927.500	548.599	80.012	19.993	103.842	19.980	3.023	0.502
928.000	548.794	80.013	19.995	103.837	19.979	3.099	0.488
928.500	549.105	80.011	19.995	103.836	19.978	3.142	0.489
929.000	549.362	80.012	19.994	103.840	19.980	2.997	0.537
929.500	549.581	80.012	19.995	103.844	19.978	3.190	0.522
930.001	549.901	80.011	19.994	103.846	19.977	3.207	0.507
930.501	550.155	80.011	19.996	103.849	19.977	3.205	0.556
931.000	550.412	80.012	19.994	103.847	19.982	2.809	0.542
931.500	550.708	80.012	19.995	103.848	19.983	2.764	0.532
932.000	550.970	80.012	19.996	103.849	19.977	3.245	0.555
932.500	551.190	80.012	19.995	103.849	19.979	3.116	0.520
933.000	551.483	80.011	19.994	103.849	19.979	3.071	0.498
933.500	551.724	80.012	19.995	103.850	19.978	3.140	0.523
934.000	552.016	80.013	19.995	103.846	19.978	3.138	0.533
934.500	552.270	80.012	19.996	103.842	19.975	3.399	0.540
935.000	552.518	80.012	19.995	103.843	19.978	3.183	0.524
935.500	552.789	80.013	19.995	103.845	19.976	3.315	0.510
936.000	553.034	80.012	19.995	103.846	19.983	2.753	0.517
936.500	553.338	80.012	19.995	103.846	19.981	2.915	0.533
937.000	553.558	80.013	19.994	103.845	19.981	2.937	0.537
937.500	553.833	80.013	19.994	103.842	19.977	3.220	0.510
938.000	554.062	80.013	19.996	103.839	19.980	2.995	0.499
938.500	554.353	80.013	19.996	103.841	19.979	3.068	0.512
939.000	554.638	80.015	19.995	103.847	19.978	3.148	0.548
939.500	554.869	80.013	19.994	103.852	19.981	2.936	0.546
940.000	555.128	80.013	19.994	103.853	19.977	3.280	0.503
940.500	555.376	80.013	19.994	103.853	19.980	3.019	0.499
941.000	555.634	80.013	19.994	103.852	19.984	2.658	0.506
941.500	555.879	80.014	19.994	103.848	19.980	2.984	0.505
942.000	556.142	80.013	19.993	103.842	19.981	2.930	0.506
942.500	556.384	80.013	19.993	103.837	19.978	3.129	0.506
943.000	556.651	80.014	19.993	103.835	19.980	3.019	0.507
943.500	556.861	80.013	19.993	103.837	19.981	2.935	0.493
944.000	557.159	80.013	19.993	103.840	19.983	2.729	0.492
944.500	557.406	80.013	19.993	103.845	19.979	3.095	0.526
945.000	557.677	80.013	19.993	103.851	19.979	3.123	0.532
945.500	557.962	80.012	19.993	103.856	19.979	3.105	0.538
946.000	558.164	80.013	19.993	103.857	19.980	3.032	0.522
946.500	558.460	80.013	19.993	103.856	19.978	3.183	0.493
947.000	558.690	80.012	19.992	103.854	19.977	3.250	0.512
947.500	558.975	80.013	19.994	103.852	19.977	3.235	0.521
948.000	559.236	80.012	19.993	103.847	19.977	3.218	0.530
948.500	559.485	80.011	19.994	103.840	19.980	3.006	0.528
949.000	559.715	80.012	19.993	103.836	19.977	3.270	0.494
949.500	560.016	80.011	19.993	103.834	19.980	3.024	0.505
950.000	560.239	80.012	19.993	103.833	19.978	3.162	0.528
950.500	560.517	80.011	19.994	103.839	19.976	3.315	0.513
951.000	560.814	80.011	19.993	103.846	19.976	3.339	0.538
951.500	561.038	80.012	19.993	103.847	19.977	3.216	0.548
952.000	561.287	80.011	19.993	103.849	19.979	3.077	0.497
952.500	561.519	80.012	19.993	103.850	19.976	3.285	0.477
953.000	561.802	80.011	19.993	103.850	19.977	3.240	0.498
953.500	562.053	80.011	19.993	103.848	19.978	3.147	0.525
954.000	562.335	80.011	19.993	103.850	19.978	3.134	0.533
954.500	562.559	80.012	19.994	103.852	19.978	3.177	0.520
955.000	562.832	80.011	19.995	103.853	19.980	2.980	0.502
955.500	563.071	80.010	19.993	103.852	19.979	3.095	0.504
956.000	563.359	80.010	19.994	103.848	19.977	3.276	0.520
956.500	563.603	80.010	19.993	103.849	19.979	3.123	0.530
957.000	563.841	80.010	19.994	103.850	19.974	3.509	0.506
957.500	564.089	80.011	19.993	103.849	19.978	3.176	0.484
958.000	564.357	80.011	19.993	103.851	19.978	3.124	0.502
958.500	564.621	80.011	19.993	103.856	19.982	2.863	0.524
959.000	564.831	80.011	19.993	103.859	19.982	2.818	0.503
959.500	565.082	80.009	19.993	103.859	19.982	2.885	0.468
960.000	565.358	80.010	19.994	103.859	19.981	2.926	0.494
960.500	565.622	80.011	19.994	103.859	19.980	3.006	0.533
961.000	565.838	80.010	19.993	103.857	19.980	2.967	0.510
961.500	566.130	80.011	19.993	103.853	19.980	3.026	0.494
962.000	566.382	80.011	19.992	103.854	19.977	3.209	0.526
962.500	566.649	80.011	19.994	103.853	19.981	2.913	0.532
963.000	566.874	80.010	19.993	103.856	19.979	3.101	0.506
963.500	567.132	80.010	19.994	103.858	19.978	3.194	0.487
964.000	567.405	80.013	19.994	103.860	19.977	3.261	0.506
964.500	567.630	80.009	19.994	103.860	19.978	3.183	0.514
965.000	567.926	80.011	19.994	103.859	19.979	3.118	0.510
965.500	568.127	80.011	19.995	103.856	19.978	3.181	0.509
966.000	568.426	80.011	19.993	103.856	19.975	3.431	0.498
966.500	568.662	80.011	19.993	103.852	19.979	3.094	0.517
967.000	568.944	80.011	19.994	103.848	19.978	3.174	0.527
967.500	569.196	80.011	19.993	103.847	19.980	3.021	0.526
968.000	569.425	80.010	19.994	103.844	19.976	3.337	0.507
968.500	569.692	80.012	19.994	103.839	19.976	3.298	0.488
969.000	569.946	80.011	19.993	103.837	19.978	3.125	0.508
969.500	570.208	80.011	19.994	103.836	19.977	3.235	0.519
970.000	570.470	80.012	19.993	103.838	19.980	3.021	0.520
970.500	570.716	80.012	19.994	103.842	19.978	3.138	0.516
971.000	570.960	80.011	19.992	103.847	19.978	3.144	0.499
971.500	571.216	80.010	19.993	103.851	19.980	3.021	0.495
972.000	571.474	80.011	19.994	103.856	19.978	3.164	0.507
972.500	571.689	80.011	19.994	103.858	19.980	2.969	0.493
973.000	571.978	80.012	19.995	103.857	19.978	3.151	0.489
973.500	572.246	80.012	19.994	103.857	19.980	2.987	0.530
974.000	572.477	80.012	19.994	103.856	19.979	3.075	0.528
974.500	572.708	80.011	19.994	103.852	19.977	3.222	0.481
975.000	573.000	80.011	19.993	103.846	19.976	3.315	0.493
975.500	573.239	80.012	19.993	103.843	19.978	3.179	0.527
976.000	573.521	80.011	19.993	103.838	19.978	3.174	0.526
976.500	573.802	80.012	19.993	103.835	19.980	3.030	0.542
977.000	574.018	80.011	19.993	103.834	19.977	3.252	0.530
977.500	574.283	80.011	19.993	103.837	19.981	2.930	0.489
978.000	574.527	80.010	19.993	103.842	19.980	3.032	0.495
978.500	574.783	80.011	19.993	103.844	19.982	2.859	0.505
979.000	575.057	80.012	19.993	103.848	19.979	3.066	0.515
979.500	575.290	80.012	19.994	103.853	19.979	3.068	0.518
980.000	575.547	80.011	19.993	103.854	19.978	3.181	0.498
980.500	575.780	80.011	19.994	103.852	19.982	2.818	0.490
981.000	576.070	80.011	19.995	103.854	19.975	3.367	0.507
981.500	576.349	80.009	19.993	103.854	19.983	2.779	0.546
982.000	576.603	80.011	19.992	103.854	19.978	3.161	0.551
982.500	576.818	80.011	19.994	103.854	19.980	3.025	0.501
983.000	577.072	80.012	19.994	103.852	19.980	3.017	0.469
983.500	577.356	80.012	19.993	103.852	19.980	3.019	0.503
984.000	577.586	80.010	19.994	103.851	19.978	3.151	0.526
984.500	577.846	80.011	19.994	103.850	19.975	3.380	0.502
985.000	578.095	80.012	19.993	103.847	19.980	2.995	0.500
985.500	578.351	80.010	19.994	103.848	19.977	3.211	0.507
986.000	578.632	80.010	19.994	103.849	19.977	3.252	0.521
986.500	578.886	80.010	19.994	103.850	19.981	2.898	0.536
987.000	579.124	80.011	19.993	103.849	19.977	3.207	0.514
987.500	579.404	80.011	19.995	103.850	19.977	3.246	0.505
988.000	579.608	80.012	19.994	103.852	19.979	3.051	0.501
988.500	579.888	80.010	19.994	103.848	19.983	2.764	0.484
989.000	580.124	80.012	19.993	103.842	19.980	3.029	0.500
989.500	580.388	80.011	19.994	103.843	19.980	3.042	0.508
990.000	580.642	80.012	19.994	103.841	19.985	2.634	0.509
990.500	580.922	80.013	19.995	103.836	19.986	2.528	0.526
991.000	581.181	80.011	19.994	103.837	19.982	2.865	0.537
991.500	581.439	80.013	19.994	103.837	19.984	2.725	0.528
992.000	581.673	80.012	19.994	103.840	19.980	2.975	0.505
992.500	581.955	80.013	19.995	103.844	19.984	2.658	0.504
993.000	582.180	80.013	19.994	103.845	19.981	2.904	0.511
993.500	582.454	80.012	19.995	103.846	19.985	2.645	0.503
994.000	582.732	80.011	19.994	103.851	19.979	3.049	0.525
994.500	582.961	80.012	19.994	103.849	19.980	2.999	0.529
995.000	583.204	80.011	19.992	103.846	19.974	3.473	0.489
995.500	583.443	80.012	19.995	103.846	19.982	2.826	0.477
996.000	583.715	80.012	19.994	103.843	19.980	3.023	0.497
996.500	583.971	80.012	19.994	103.839	19.980	2.967	0.519
997.000	584.208	80.014	19.995	103.840	19.980	3.032	0.510
997.500	584.472	80.012	19.995	103.842	19.979	3.047	0.497
998.000	584.700	80.012	19.994	103.845	19.981	2.894	0.496
998.500	584.951	80.014	19.995	103.842	19.978	3.142	0.486
999.000	585.201	80.013	19.995	103.839	19.980	2.991	0.490
999.500	585.427	80.013	19.995	103.837	19.977	3.246	0.488
1000.000	585.730	80.013	19.995	103.838	19.981	2.911	0.503
1000.500	585.954	80.013	19.995	103.833	19.980	3.019	0.528
1001.000	586.241	80.012	19.994	103.835	19.975	3.369	0.519
1001.500	586.522	80.013	19.993	103.840	19.977	3.257	0.539
1002.000	586.743	80.012	19.993	103.843	19.981	2.937	0.535
1002.500	587.011	80.013	19.994	103.840	19.974	3.475	0.496
1003.000	587.278	80.013	19.994	103.842	19.977	3.214	0.512
1003.500	587.543	80.012	19.994	103.846	19.976	3.302	0.534
1004.000	587.807	80.012	19.995	103.848	19.977	3.224	0.531
1004.500	588.054	80.012	19.994	103.846	19.975	3.432	0.520
1005.000	588.319	80.013	19.995	103.846	19.976	3.287	0.511
1005.500	588.572	80.012	19.993	103.847	19.980	2.982	0.515
1006.000	588.817	80.011	19.993	103.844	19.981	2.958	0.508
1006.500	589.097	80.012	19.994	103.840	19.974	3.462	0.511
1007.000	589.320	80.011	19.993	103.842	19.979	3.090	0.514
1007.500	589.544	80.012	19.994	103.840	19.977	3.265	0.475
1008.000	589.790	80.012	19.994	103.843	19.983	2.774	0.458
1008.500	590.059	80.012	19.993	103.845	19.977	3.280	0.493
1009.000	590.280	80.010	19.993	103.847	19.980	3.023	0.503
1009.500	590.565	80.012	19.994	103.845	19.978	3.198	0.498
1010.000	590.816	80.011	19.993	103.847	19.980	3.036	0.521
1010.500	591.050	80.011	19.994	103.848	19.981	2.945	0.510
1011.000	591.325	80.013	19.994	103.849	19.982	2.863	0.497
1011.500	591.605	80.011	19.993	103.853	19.984	2.727	0.532
1012.000	591.851	80.012	19.993	103.855	19.978	3.133	0.541
1012.500	592.077	80.011	19.992	103.859	19.982	2.841	0.499
1013.000	592.330	80.012	19.993	103.860	19.981	2.904	0.475
1013.500	592.589	80.011	19.993	103.860	19.983	2.775	0.495
1014.000	592.823	80.011	19.994	103.859	19.980	2.997	0.502
1014.500	593.057	80.012	19.994	103.859	19.979	3.110	0.480
1015.000	593.338	80.011	19.992	103.858	19.976	3.302	0.492
1015.500	593.567	80.011	19.993	103.855	19.982	2.876	0.513
1016.001	593.853	80.012	19.994	103.850	19.978	3.174	0.513
1016.500	594.101	80.011	19.993	103.848	19.980	3.028	0.525
1017.000	594.358	80.013	19.995	103.849	19.976	3.322	0.519
1017.500	594.608	80.012	19.992	103.846	19.979	3.082	0.506
1018.000	594.811	80.012	19.993	103.844	19.976	3.309	0.480
1018.500	595.103	80.013	19.993	103.843	19.979	3.112	0.474
1019.000	595.323	80.012	19.993	103.840	19.981	2.931	0.503
1019.500	595.633	80.012	19.995	103.835	19.981	2.898	0.521
1020.000	595.856	80.013	19.995	103.834	19.979	3.084	0.532
1020.500	596.163	80.011	19.993	103.835	19.981	2.941	0.531
1021.000	596.380	80.012	19.994	103.835	19.977	3.220	0.527
1021.500	596.633	80.011	19.993	103.837	19.981	2.915	0.497
1022.000	596.861	80.013	19.995	103.838	19.979	3.119	0.475
1022.500	597.142	80.012	19.993	103.840	19.978	3.157	0.494
1023.000	597.400	80.014	19.994	103.838	19.976	3.324	0.524
1023.500	597.661	80.013	19.994	103.841	19.978	3.198	0.529
1024.000	597.896	80.013	19.993	103.846	19.980	2.976	0.508
1024.500	598.170	80.013	19.995	103.848	19.979	3.073	0.502
1025.000	598.420	80.013	19.994	103.846	19.981	2.958	0.517
1025.500	598.658	80.012	19.995	103.847	19.979	3.069	0.507
1026.000	598.936	80.012	19.995	103.848	19.976	3.311	0.502
1026.500	599.176	80.011	19.994	103.848	19.976	3.300	0.516
1027.000	599.456	80.011	19.993	103.849	19.975	3.404	0.519
1027.501	599.662	80.012	19.995	103.853	19.974	3.505	0.503
1028.001	599.962	80.012	19.994	103.857	19.977	3.257	0.497
1028.500	600.169	80.011	19.994	103.858	19.979	3.064	0.507
1029.000	600.436	80.011	19.994	103.857	19.981	2.937	0.490
1029.500	600.687	80.012	19.995	103.858	19.978	3.129	0.496
1030.001	600.946	80.011	19.996	103.858	19.977	3.252	0.514
1030.501	601.203	80.011	19.996	103.860	19.977	3.220	0.513
1031.001	601.460	80.009	19.994	103.859	19.977	3.274	0.515
1031.501	601.716	80.009	19.995	103.859	19.977	3.246	0.513
1032.000	601.975	80.009	19.995	103.857	19.973	3.531	0.514
1032.500	602.236	80.011	19.996	103.858	19.977	3.220	0.518
1033.000	602.501	80.011	19.996	103.856	19.974	3.474	0.523
1033.500	602.737	80.010	19.995	103.857	19.975	3.392	0.513
1034.000	603.032	80.011	19.995	103.855	19.975	3.403	0.516
1034.500	603.261	80.009	19.995	103.854	19.972	3.666	0.528
1035.000	603.519	80.010	19.995	103.852	19.978	3.189	0.506
1035.500	603.761	80.011	19.995	103.852	19.977	3.202	0.494
1036.000	604.018	80.011	19.994	103.852	19.977	3.245	0.499
1036.500	604.299	80.011	19.994	103.853	19.977	3.263	0.518
1037.000	604.555	80.010	19.993	103.855	19.970	3.775	0.537
1037.500	604.793	80.011	19.994	103.855	19.971	3.710	0.515
1038.000	605.054	80.011	19.994	103.855	19.974	3.457	0.496
1038.500	605.314	80.010	19.994	103.853	19.980	3.033	0.510
1039.000	605.569	80.010	19.994	103.851	19.978	3.131	0.519
1039.500	605.808	80.010	19.993	103.845	19.978	3.129	0.504
1040.000	606.087	80.011	19.994	103.840	19.978	3.157	0.506
1040.501	606.353	80.011	19.993	103.836	19.980	3.006	0.532
1041.001	606.585	80.011	19.993	103.836	19.979	3.105	0.521
1041.500	606.877	80.010	19.992	103.839	19.974	3.440	0.511
