Repository: ulfsri/fsri_materials_database

#Database of Contemporary Material Properties for Fire Investigation Analysis
This project was supported by Award No. 2019-DU-BX-0018, awarded by the National Institute of Justice, Office of Justice Programs, U.S. Department of Justice. 

***
***

## Database Structure

## 01_Data/
Raw data generated from each apparatus are included here in plain-text format. The data is organized first by material, next by the short name of test apparatus used, and where applicable additional filtering by test settings.

### Test Apparatus and Data File Structure
- __Cone Calorimeter__ (Cone)
    + Data file structure is the material test, the short name for the apparatus, heat flux setting and scan/scalar, date of test, and replicate number. Scan is for the raw output data and scalar is for the initial conditions and high-level test parameters. 
        * Example: __MDF_Cone_HF25scalar_210323_R1__ stands for the first replicate of scalar data generated from a medium density fiber board test in cone calorimeter exposed to 25 kW/m<sup>2</sup> on March 23, 2021.
- __Heat Flow Meter__ (HFM)
    + Data file structure is the material test, the short name for the apparatus, whether test was dry or wet, whether test was for thermal conductivity or heat capacity, date of test, and replicate number. Scan is for the raw output data and scalar is for the initial conditions and high-level test parameters. 
        * Example: __OSB_HFM_Dry_Conductivity_210315_R3.tst__ stands for the third replicate of the data generated from an oriented strand board test in the heat flow meter tested dry for thermal conductivity on March 15, 2021.
- __Simultaneous Thermal Analyzer__ (STA)
    + Data file structure is the material test, the short name for the apparatus, the atmosphere tested in, the heating rate in Kelvin per minute and data/meta, date of test, and replicate number. Data is for the raw output data and meta is for the initial conditions and high-level test parameters. 
        * Example: __Polyester_Batting_STA_N2_3KData_210215_R1.csv__ stands for the first replicate of the data generated from a polyester batting board test in the simultaneous thermal analyzer tested in nitrogen with a heating rate of 3 Kelvin per minute on March 15, 2021.

# Materials and Products Database

## 01_Data

Raw data generated from each apparatus are included here in plain-text format. The data is organized first by material, next by the short name of test apparatus used, and where applicable additional filtering by test settings.

### material.json

Each material directory contains a json file of the same name as the material. This file links the data stored in the repository as well as data and graphs produced by the accompanying scripts (__02_Scripts__) to the respective landing page for the material on the front-end website.

File: 01_Data/Polyurethane_Foam/STA/N2/10K_min/Polyurethane_Foam_STA_N2_10KData_210226_R2.csv
##Temp./°C,Time/min,DSC/(mW/mg),Mass/%,Sensit./(uV/mW)
47.794,10.01,0.02568825,101.0474,1.0895
47.798,10.11,0.02674397,101.06951,1.08949
47.826,10.21,0.02604042,101.06951,1.08948
47.83,10.31,0.02521936,101.09146,1.08948
47.817,10.41,0.02557115,101.06935,1.08949
47.824,10.51,0.0267442,101.09146,1.08948
47.847,10.61,0.0292077,101.11357,1.08948
47.85,10.71,0.03026343,101.11357,1.08948
47.896,10.81,0.03178882,101.13551,1.08946
47.954,10.91,0.03554317,101.11893,1.08944
48.013,11.01,0.03918037,101.13568000000001,1.08942
48.094,11.11,0.04305265,101.12446,1.0893899999999999
48.186,11.21,0.04751188,101.13551,1.08935
48.308,11.31,0.05291044,101.13551,1.08931
48.452,11.41,0.05960043,101.15762,1.0892600000000001
48.599,11.51,0.06441387,101.15762,1.0892
48.803,11.61,0.07098916,101.15762,1.08913
49.005,11.71,0.07932548,101.19062,1.0890600000000001
49.239,11.81,0.08660768,101.1943,1.08897
49.504,11.91,0.09565247,101.19447,1.08887
49.788,12.01,0.10223,101.20536,1.08877
50.102,12.11,0.11023,101.18878000000001,1.08865
50.426,12.21,0.11846,101.21457,1.08854
50.815,12.31,0.12680999999999998,101.22563000000001,1.08839
51.18,12.41,0.13399,101.23116,1.08826
51.567,12.51,0.14223,101.21457,1.08812
52.001,12.61,0.14977000000000001,101.24757,1.08796
52.439,12.71,0.15847999999999998,101.25678,1.0878
52.924,12.81,0.16391,101.27504,1.08762
53.413,12.91,0.17099,101.26415,1.08744
53.887,13.01,0.17678,101.25863000000001,1.0872600000000001
54.401,13.11,0.18245,101.28074000000001,1.08707
54.936,13.21,0.18895,101.28074000000001,1.08687
55.469,13.31,0.19487000000000002,101.28074000000001,1.08667
56.023,13.41,0.19867,101.30268000000001,1.08647
56.602,13.51,0.20435999999999999,101.30268000000001,1.08625
57.208,13.61,0.20934,101.27889,1.08602
57.785,13.71,0.21338000000000001,101.30100999999999,1.08581
58.394,13.81,0.21932,101.30084000000001,1.08558
59.022,13.91,0.22254000000000002,101.32295,1.08534
59.657,14.01,0.22776999999999997,101.30084000000001,1.0851
60.301,14.11,0.23101,101.32311999999999,1.08486
60.956,14.21,0.23518000000000003,101.32295,1.08461
61.618,14.31,0.23948000000000003,101.334,1.08436
62.291,14.41,0.24284,101.34874,1.0841
62.999,14.51,0.24561,101.34874,1.0838299999999998
63.696,14.61,0.25003000000000003,101.33769000000001,1.08356
64.399,14.71,0.25387,101.34858,1.0832899999999999
65.118,14.81,0.25795,101.37085,1.08302
65.843,14.91,0.26166999999999996,101.3928,1.08274
66.58,15.01,0.26623,101.3928,1.08245
67.336,15.11,0.26937,101.3928,1.08216
68.093,15.21,0.27310999999999996,101.40938,1.08187
68.851,15.31,0.27637,101.3928,1.0815700000000001
69.645,15.41,0.28106,101.41474000000001,1.08126
70.415,15.51,0.28362,101.41490999999999,1.0809600000000001
71.23,15.61,0.28654,101.41474000000001,1.08064
72.019,15.71,0.29065,101.41490999999999,1.08033
72.814,15.81,0.29404,101.43701999999999,1.08002
73.643,15.91,0.29625999999999997,101.43685,1.07969
74.459,16.01,0.30168,101.43685,1.0793700000000002
75.295,16.11,0.30401999999999996,101.43685,1.07903
76.127,16.21,0.30826,101.43685,1.0787
76.974,16.31,0.31132,101.43685,1.07837
77.821,16.41,0.3132,101.4809,1.0780299999999998
78.695,16.51,0.31603000000000003,101.45343000000001,1.07768
79.56,16.61,0.31826,101.45343000000001,1.07733
80.429,16.71,0.32311,101.45896,1.0769799999999998
81.314,16.81,0.32548,101.48106999999999,1.0766200000000001
82.21,16.91,0.32903000000000004,101.4809,1.07626
83.107,17.01,0.33104,101.45879000000001,1.07589
84.0,17.11,0.33413000000000004,101.48106999999999,1.0755299999999999
84.915,17.21,0.33686,101.48106999999999,1.07515
85.837,17.31,0.34007,101.4809,1.0747799999999998
86.78,17.41,0.34257,101.4809,1.07439
87.695,17.51,0.3434,101.5268,1.0740100000000001
88.622,17.61,0.34686,101.51590999999999,1.0736299999999999
89.575,17.71,0.34949,101.52144,1.07323
90.513,17.81,0.3514,101.5268,1.07285
91.491,17.91,0.35391999999999996,101.50486,1.07244
92.423,18.01,0.35619,101.52696999999999,1.07205
93.392,18.11,0.35871,101.52696999999999,1.07164
94.346,18.21,0.36171,101.54890999999999,1.07124
95.323,18.31,0.3634,101.54890999999999,1.07083
96.303,18.41,0.36496999999999996,101.54908,1.0704200000000001
97.304,18.51,0.36691,101.54890999999999,1.06999
98.256,18.61,0.37051,101.54890999999999,1.06959
99.246,18.71,0.37101,101.54890999999999,1.0691700000000002
100.235,18.81,0.37319,101.55444,1.06875
101.237,18.91,0.37538,101.57655,1.0683200000000002
102.243,19.01,0.37685,101.57101999999999,1.06789
103.235,19.11,0.37975,101.57101999999999,1.06746
104.248,19.21,0.38266,101.56549,1.06702
105.269,19.31,0.38426,101.57655,1.0665799999999999
106.275,19.41,0.38585,101.59313,1.06615
107.277,19.51,0.38781,101.59849,1.06571
108.291,19.61,0.39073,101.61508,1.0652700000000002
109.321,19.71,0.39100999999999997,101.59849,1.06482
110.335,19.81,0.39321999999999996,101.59295999999999,1.06437
111.351,19.91,0.39518000000000003,101.59313,1.0639299999999998
112.387,20.01,0.39547,101.59295999999999,1.0634700000000001
113.407,20.11,0.39684,101.59295999999999,1.06302
114.433,20.21,0.39918000000000003,101.61508,1.06256
115.477,20.31,0.39983,101.62613,1.0621
116.497,20.41,0.40157,101.63719,1.06165
117.543,20.51,0.40391,101.63701999999999,1.06118
118.578,20.61,0.40542,101.63701999999999,1.06072
119.623,20.71,0.40789000000000003,101.63719,1.06025
120.661,20.81,0.41072,101.61508,1.05978
121.707,20.91,0.41126,101.63701999999999,1.05931
122.748,21.01,0.41338,101.65913,1.05884
123.793,21.11,0.41525,101.65913,1.05836
124.852,21.21,0.41641000000000006,101.6593,1.05788
125.916,21.31,0.41768999999999995,101.6593,1.0574
126.981,21.41,0.41968999999999995,101.63719,1.05691
128.04201,21.51,0.42182,101.65913,1.05643
129.132,21.61,0.42238000000000003,101.66466,1.05593
130.16499,21.71,0.42451000000000005,101.66466,1.05545
131.23398999999998,21.81,0.42773999999999995,101.68677,1.0549600000000001
132.31,21.91,0.42951999999999996,101.67018,1.05446
133.384,22.01,0.42887,101.68124,1.05396
134.45598999999999,22.11,0.43088999999999994,101.70335,1.05346
135.55299,22.21,0.43159,101.68124,1.05295
136.64,22.31,0.43362,101.69782,1.05244
137.71001,22.41,0.43601,101.68106999999999,1.0519399999999999
138.78101,22.51,0.43658,101.70318,1.05144
139.87,22.61,0.43765,101.72529,1.05093
140.964,22.71,0.43968999999999997,101.72529,1.05041
142.05901,22.81,0.44076000000000004,101.72529,1.04989
143.142,22.91,0.44158000000000003,101.72529,1.04938
144.263,23.01,0.44193000000000005,101.71977,1.04884
145.349,23.11,0.443,101.74188000000001,1.04833
146.436,23.21,0.44383,101.76399,1.0478100000000001
147.541,23.31,0.44442,101.76399,1.04728
148.633,23.41,0.44611000000000006,101.7474,1.04675
149.74698999999998,23.51,0.44695,101.7474,1.0462200000000001
150.845,23.61,0.44742,101.7474,1.04569
151.951,23.71,0.44728,101.76951,1.04515
153.056,23.81,0.44898000000000005,101.7474,1.04462
154.15401,23.91,0.44908000000000003,101.76935,1.04408
155.272,24.01,0.44809,101.74724,1.04354
156.40601,24.11,0.44968,101.75829,1.0429899999999999
157.50101,24.21,0.45088999999999996,101.76935,1.04245
158.577,24.31,0.4521,101.76951,1.0419200000000002
159.707,24.41,0.45258999999999994,101.76951,1.0413700000000001
160.8,24.51,0.45171999999999995,101.76951,1.04083
161.908,24.61,0.45208000000000004,101.76935,1.0402799999999999
163.03999,24.71,0.4533,101.76935,1.03972
164.12399,24.81,0.45465,101.7804,1.03918
165.244,24.91,0.45575,101.79146,1.03863
166.351,25.01,0.45636000000000004,101.79146,1.03808
167.50101,25.11,0.45611999999999997,101.7804,1.0375
168.58098999999999,25.21,0.45735,101.79146,1.03696
169.694,25.31,0.45771999999999996,101.79146,1.0364
170.821,25.41,0.45957,101.8134,1.0358399999999999
171.967,25.51,0.45908999999999994,101.8134,1.03526
173.04601,25.61,0.46056,101.8191,1.03471
174.16901000000001,25.71,0.46143,101.82462,1.03414
175.28798999999998,25.81,0.46316999999999997,101.84104,1.03358
176.40601,25.91,0.46343,101.83568000000001,1.03301
177.487,26.01,0.46392,101.83568000000001,1.03246
178.617,26.11,0.46466999999999997,101.81357,1.03188
179.757,26.21,0.46431999999999995,101.81357,1.0313
180.883,26.31,0.46531999999999996,101.79698,1.03072
181.98199,26.41,0.46545,101.84104,1.03016
183.116,26.51,0.46733,101.84104,1.02957
184.24899,26.61,0.4671,101.8191,1.02899
185.36,26.71,0.46835,101.84121,1.02841
186.481,26.81,0.46848999999999996,101.83015,1.02783
187.612,26.91,0.46876,101.80251,1.02725
188.746,27.01,0.46916,101.82462,1.0266600000000001
189.87198999999998,27.11,0.47017,101.82462,1.02607
191.004,27.21,0.47118999999999994,101.82462,1.02548
192.097,27.31,0.47095,101.82462,1.02491
193.248,27.41,0.4726,101.80251,1.0243
194.36099,27.51,0.4735,101.82998,1.02372
195.47701,27.61,0.4729,101.84104,1.0231299999999999
196.614,27.71,0.4753,101.79698,1.02253
197.73398999999998,27.81,0.4742,101.79698,1.02194
198.86501,27.91,0.47598,101.81893000000001,1.02134
200.00301000000002,28.01,0.47713999999999995,101.81893000000001,1.02073
201.12,28.11,0.47641000000000006,101.84104,1.02014
202.25999,28.21,0.47807,101.82462,1.0195299999999998
203.39,28.31,0.47936000000000006,101.8191,1.01893
204.517,28.41,0.48052,101.8191,1.01833
205.64999,28.51,0.48181,101.79698,1.0177200000000002
206.771,28.61,0.48122,101.8191,1.01712
207.899,28.71,0.48302,101.8191,1.01651
209.033,28.81,0.48406000000000005,101.84104,1.0159
210.19298999999998,28.91,0.48562,101.81893000000001,1.0152700000000001
211.31,29.01,0.4878,101.81893000000001,1.0146700000000002
212.42598999999998,29.11,0.48758,101.80235,1.01406
213.554,29.21,0.48901000000000006,101.80235,1.01345
214.689,29.31,0.49045,101.80235,1.01283
215.815,29.41,0.49377,101.80235,1.0122200000000001
216.944,29.51,0.49458,101.79698,1.0116
218.073,29.61,0.49476000000000003,101.77486999999999,1.01098
219.203,29.71,0.49783999999999995,101.77486999999999,1.01037
220.345,29.81,0.49878999999999996,101.77486999999999,1.0097399999999999
221.46899,29.91,0.5009899999999999,101.77486999999999,1.00912
222.59399,30.01,0.50193,101.78593000000001,1.0085
223.72099,30.11,0.5052800000000001,101.7474,1.0078799999999999
224.84,30.21,0.5061,101.73082,1.00726
225.974,30.31,0.51074,101.74188000000001,1.00663
227.11,30.41,0.51347,101.71977,1.006
228.229,30.51,0.51582,101.71977,1.00538
229.35699,30.61,0.5172899999999999,101.69765,1.00475
230.483,30.71,0.52054,101.69765,1.0041200000000001
231.614,30.81,0.5231600000000001,101.66481999999999,1.00349
232.754,30.91,0.52732,101.66466,1.00285
233.87399,31.01,0.53045,101.66466,1.00222
235.004,31.11,0.53589,101.6206,1.00159
236.138,31.21,0.53981,101.59866,1.00095
237.263,31.31,0.54462,101.58744,1.00031
238.392,31.41,0.54765,101.57085,0.9996799999999999
239.526,31.51,0.55235,101.5526,0.9990399999999999
240.657,31.61,0.55898,101.53049,0.99839
241.77299,31.71,0.5635600000000001,101.50854,0.9977600000000001
242.901,31.81,0.56777,101.46432,0.9971200000000001
244.028,31.91,0.5753199999999999,101.40385,0.9964799999999999
245.147,32.01,0.58133,101.37638000000001,0.99584
246.282,32.11,0.58787,101.34322,0.99519
247.41298999999998,32.21,0.59417,101.29732,0.99454
248.545,32.31,0.60227,101.22194,0.9939
249.673,32.41,0.61051,101.17605,0.99325
250.797,32.51,0.61966,101.12831,0.9926
251.923,32.61,0.62767,101.08224,0.99195
253.048,32.71,0.6381399999999999,100.99414,0.9913
254.17598999999998,32.81,0.6464300000000001,100.9206,0.99065
255.311,32.91,0.65667,100.86180999999999,0.99
256.431,33.01,0.6665300000000001,100.76985,0.98935
257.56201,33.11,0.67692,100.6928,0.98869
258.68201,33.21,0.68991,100.61189,0.9880399999999999
259.81601,33.31,0.7028,100.49246,0.9873799999999999
260.965,33.41,0.71727,100.37856,0.9867100000000001
262.07501,33.51,0.73173,100.27018000000001,0.98606
263.186,33.61,0.7471300000000001,100.16717,0.98541
264.30899,33.71,0.76372,100.03501,0.98475
265.42599,33.81,0.77955,99.88056999999999,0.9841
266.54999,33.91,0.79892,99.75209,0.98344
267.66699,34.01,0.81701,99.62529,0.9827799999999999
268.78799,34.11,0.83968,99.42126999999999,0.9821200000000001
269.922,34.21,0.86082,99.25595,0.98145
271.03299,34.31,0.8831600000000001,99.06130999999999,0.9807899999999999
272.151,34.41,0.9084,98.87387,0.98013
273.26801,34.51,0.9340700000000001,98.66985,0.9794700000000001
274.384,34.61,0.9593700000000001,98.4201,0.9788100000000001
275.50101,34.71,0.9840700000000001,98.19966,0.97814
276.62299,34.81,1.01062,97.91843,0.9774700000000001
277.746,34.91,1.0384,97.67219,0.9768100000000001
278.845,35.01,1.06463,97.4206,0.97615
279.97699,35.11,1.09235,97.12111,0.9754700000000001
281.07599,35.21,1.1240299999999999,96.80686999999999,0.9748100000000001
282.20401,35.31,1.15315,96.47253,0.97414
283.31699,35.41,1.18413,96.13635,0.9734700000000001
284.444,35.51,1.21425,95.78358,0.9727899999999999
285.556,35.61,1.24822,95.40318,0.9721200000000001
286.672,35.71,1.28078,95.00636999999999,0.97145
287.789,35.81,1.31603,94.58559,0.97078
288.90302,35.91,1.34935,94.16851,0.9701
290.02499,36.01,1.38905,93.72395,0.9694200000000001
291.14898999999997,36.11,1.42446,93.24991999999999,0.9687399999999999
292.24899,36.21,1.46175,92.77035,0.9680700000000001
293.36499,36.31,1.4991,92.267,0.9674
294.46799,36.41,1.53742,91.74338,0.96673
295.595,36.51,1.57595,91.21424,0.96604
296.69601,36.61,1.6159700000000001,90.65561,0.9653700000000001
297.80899,36.71,1.6543299999999999,90.07504,0.9646899999999999
298.92001,36.81,1.69156,89.47973,0.96401
300.02701,36.91,1.72737,88.87906,0.9633299999999999
301.14801,37.01,1.76232,88.26533,0.9626399999999999
302.24701,37.11,1.7973,87.61491,0.9619700000000001
303.37,37.21,1.82572,86.93701999999999,0.9612799999999999
304.474,37.31,1.85228,86.27923,0.9606
305.599,37.41,1.87106,85.5866,0.9599
306.67401,37.51,1.8790200000000001,84.92697,0.95924
307.78601000000003,37.61,1.8678299999999999,84.27839,0.95855
308.888,37.71,1.81446,83.62261,0.9578700000000001
309.98801000000003,37.81,1.72029,83.02714,0.95719
311.08499,37.91,1.64737,82.47052,0.9565100000000001
312.19698999999997,38.01,1.58786,81.90469,0.9558200000000001
313.30499,38.11,1.53521,81.34238,0.9551299999999999
314.439,38.21,1.47181,80.81156,0.95442
315.55899,38.31,1.39745,80.23819,0.9537200000000001
316.65201,38.41,1.30847,79.74221,0.95304
317.76099,38.51,1.21281,79.25896,0.95235
318.875,38.61,1.11405,78.82714,0.95165
319.983,38.71,1.0208,78.47454,0.95096
321.08898999999997,38.81,0.9374899999999999,78.11440999999999,0.9502700000000001
322.20499,38.91,0.8651,77.79648,0.9495600000000001
323.314,39.01,0.805,77.53015,0.9488700000000001
324.427,39.11,0.75855,77.26365,0.9481700000000001
325.54199,39.21,0.71946,77.02848,0.9474600000000001
326.65601000000004,39.31,0.6876,76.86868,0.94676
327.763,39.41,0.66095,76.63166,0.94606
328.88101,39.51,0.63698,76.43132,0.9453600000000001
329.992,39.61,0.61621,76.23836,0.94465
331.09698,39.71,0.60137,76.05275999999999,0.94395
332.19698999999997,39.81,0.5855600000000001,75.87286,0.94325
333.319,39.91,0.57285,75.72948000000001,0.9425399999999999
334.42001,40.01,0.56201,75.58626,0.94184
335.513,40.11,0.55089,75.41524,0.94115
336.62299,40.21,0.54288,75.26834000000001,0.9404399999999999
337.724,40.31,0.53703,75.1325,0.9397399999999999
338.83499,40.41,0.53158,75.01675,0.9390299999999999
339.92999,40.51,0.5274800000000001,74.85494,0.9383299999999999
341.03,40.61,0.52747,74.70988,0.9376200000000001
342.12701,40.71,0.52555,74.54456,0.9369200000000001
343.23801000000003,40.81,0.52622,74.37186,0.93621
344.33499,40.91,0.52812,74.22479,0.9355
345.44,41.01,0.53508,74.06315,0.93479
346.52898999999996,41.11,0.54,73.88124,0.93409
347.633,41.21,0.54904,73.66633,0.9333799999999999
348.728,41.31,0.56192,73.43668000000001,0.93268
349.836,41.41,0.57867,73.20151,0.93196
350.92999,41.51,0.60038,72.96265,0.93125
352.026,41.61,0.62666,72.66868000000001,0.9305399999999999
353.13101,41.71,0.64693,72.37655,0.9298299999999999
354.224,41.81,0.6713600000000001,72.04405,0.9291200000000001
355.319,41.91,0.69555,71.68208,0.9284100000000001
356.41598999999997,42.01,0.7268,71.27789,0.9277
357.51401,42.11,0.75907,70.82027,0.9269799999999999
358.62701,42.21,0.7952600000000001,70.34623,0.9262600000000001
359.72198,42.31,0.83025,69.81709000000001,0.92555
360.819,42.41,0.86806,69.27521,0.9248299999999999
361.939,42.51,0.9052600000000001,68.6469,0.9241
363.01001,42.61,0.9420700000000001,67.9928,0.9234
364.07901,42.71,0.98087,67.25225999999999,0.9227
365.16901,42.81,1.0169700000000002,66.46047,0.92199
366.25699,42.91,1.0543799999999999,65.57486999999999,0.92127
367.341,43.01,1.09254,64.6727,0.92056
368.42499,43.11,1.12923,63.66968000000001,0.91985
369.50201,43.21,1.16736,62.62412,0.91914
370.57901,43.31,1.20541,61.45946,0.9184399999999999
371.655,43.41,1.24199,60.267,0.9177299999999999
372.73499,43.51,1.27752,58.9129,0.9170200000000001
373.814,43.61,1.31463,57.547740000000005,0.9163
374.89099,43.71,1.34845,56.046730000000004,0.91559
375.97101000000004,43.81,1.38121,54.52345,0.9148799999999999
377.03299,43.91,1.41415,52.86449,0.9141799999999999
378.116,44.01,1.44002,51.177890000000005,0.91346
379.18799,44.11,1.4627,49.358959999999996,0.91275
380.259,44.21,1.47926,47.56566,0.91204
381.32401,44.31,1.49709,45.6402,0.91133
382.40302,44.41,1.50444,43.7057,0.91061
383.478,44.51,1.50521,41.671859999999995,0.9099
384.55301000000003,44.61,1.51286,39.700340000000004,0.9091799999999999
385.62701,44.71,1.50265,37.6206,0.9084700000000001
386.70401,44.81,1.48638,35.65276,0.90775
387.77398999999997,44.91,1.46346,33.59129,0.90704
388.85699,45.01,1.43431,31.66951,0.9063100000000001
389.92401,45.11,1.39635,29.815579999999997,0.9056
390.99399,45.21,1.35368,27.95812,0.9048799999999999
392.073,45.31,1.3072700000000002,26.133670000000002,0.9041600000000001
393.15201,45.41,1.2518799999999999,24.41943,0.9034399999999999
394.237,45.51,1.19555,22.74941,0.90271
395.31799,45.61,1.1331799999999999,21.18777,0.9019799999999999
396.38501,45.71,1.07056,19.73266,0.9012700000000001
397.466,45.81,1.0077,18.35645,0.90054
398.548,45.91,0.9454600000000001,17.07035,0.89981
399.62799,46.01,0.88439,15.88894,0.8990799999999999
400.71301,46.11,0.82665,14.808710000000001,0.89835
401.80099,46.21,0.76852,13.78894,0.8976200000000001
402.86099,46.31,0.7187,12.89062,0.8969
403.952,46.41,0.66938,12.01591,0.8961600000000001
405.026,46.51,0.62125,11.2407,0.89544
406.103,46.61,0.57977,10.55159,0.89471
407.16598999999997,46.71,0.53763,9.93618,0.89399
408.255,46.81,0.50031,9.361139999999999,0.89325
409.32101,46.91,0.4612,8.84305,0.8925299999999999
410.39898999999997,47.01,0.42618,8.38911,0.89179
411.47198,47.11,0.39383,7.98124,0.8910600000000001
412.547,47.21,0.36056,7.59179,0.89033
413.61301000000003,47.31,0.33127,7.2794,0.88961
414.67999,47.41,0.29962,7.00754,0.8888799999999999
415.75699,47.51,0.27166,6.752089999999999,0.88815
416.82101,47.61,0.24453000000000003,6.518759999999999,0.8874200000000001
417.897,47.71,0.21936,6.3278099999999995,0.88669
418.965,47.81,0.19502,6.15327,0.8859600000000001
420.03200999999996,47.91,0.17252,6.03015,0.88523
421.10699000000005,48.01,0.1546,5.90519,0.88449
422.16699000000006,48.11,0.13868,5.82446,0.88376
423.23599,48.21,0.12229000000000001,5.72144,0.88303
424.29199000000006,48.31,0.11023,5.66817,0.88231
425.35999000000004,48.41,0.09640058,5.5928,0.8815700000000001
426.42499000000004,48.51,0.08951665,5.5487400000000004,0.88084
427.49399000000005,48.61,0.07971739,5.47889,0.8801100000000001
428.56201,48.71,0.07222706,5.45695,0.8793700000000001
429.62799,48.81,0.06632405,5.39816,0.87864
430.69100999999995,48.91,0.06041107,5.36499,0.8779
431.742,49.01,0.05681875,5.3594599999999994,0.87718
432.79999000000004,49.11,0.05103366,5.33199,0.87645
433.85999000000004,49.21,0.04786581,5.29899,0.87572
434.92999000000003,49.31,0.04469304,5.31005,0.87498
435.98400999999996,49.41,0.04458412,5.29899,0.87425
437.05301,49.51,0.04286626,5.25477,0.87351
438.09799000000004,49.61,0.04216969,5.25494,0.87279
439.155,49.71,0.04191202,5.23836,0.87205
440.22699000000006,49.81,0.04092109,5.210719999999999,0.87131
441.28,49.91,0.03904712,5.210719999999999,0.8705799999999999
442.34200999999996,50.01,0.03863947,5.23283,0.86984
443.39099000000004,50.11,0.0373485,5.23266,0.86911
444.453,50.21,0.03605577,5.19983,0.8683700000000001
445.51000999999997,50.31,0.03623362,5.22178,0.86764
446.565,50.41,0.03567466,5.19983,0.8669
447.62701,50.51,0.03467235,5.1943,0.86616
448.672,50.61,0.03307721,5.17772,0.86544
449.728,50.71,0.03266202,5.17772,0.8647
450.797,50.81,0.03180271,5.15578,0.86395
451.85000999999994,50.91,0.03197786,5.15561,0.8632200000000001
452.88199000000003,51.01,0.02918939,5.1392,0.8625
453.93300999999997,51.11,0.02654496,5.15578,0.8617600000000001
454.978,51.21,0.0250833,5.1336699999999995,0.86103
456.022,51.31,0.02376768,5.1336699999999995,0.8603
457.06699000000003,51.41,0.02007107,5.0896099999999995,0.8595700000000001
458.10900999999996,51.51,0.02068335,5.11156,0.85883
459.16699000000006,51.61,0.01802051,5.0896099999999995,0.8580899999999999
460.20499,51.71,0.01714149,5.05829,0.85736
461.25100999999995,51.81,0.01491843,5.06918,0.8566299999999999
462.297,51.91,0.01418469,5.06365,0.8558899999999999
463.34698,52.01,0.01180588,5.06365,0.85515
464.396,52.11,0.01196565,5.04171,0.8544200000000001
465.43300999999997,52.21,0.0101795,5.03065,0.85369
466.479,52.31,0.00883985,5.0196,0.85295
467.52399,52.41,0.006898046,5.0196,0.85221
468.56600999999995,52.51,0.006003481,5.0196,0.8514799999999999
469.60599,52.61,0.006008662,4.99765,0.8507399999999999
470.67599,52.71,0.003157353,4.9755400000000005,0.8499899999999999
471.69500999999997,52.81,0.0034609859999999997,4.9755400000000005,0.8492700000000001
472.742,52.91,0.00150609,4.9755400000000005,0.8485299999999999
473.78601,53.01,-0.0004522207,4.9755400000000005,0.8477899999999999
474.823,53.11,-0.0009052255,4.9755400000000005,0.84705
475.86099,53.21,-0.0013590179999999998,4.9536,0.8463200000000001
476.91299000000004,53.31,-0.004382921,4.9093800000000005,0.84557
477.94199000000003,53.41,-0.004084176,4.93149,0.8448399999999999
478.98400999999996,53.51,-0.007115721,4.9093800000000005,0.8441
480.02802,53.61,-0.007576571,4.8929599999999995,0.84336
481.05800999999997,53.71,-0.008948119000000001,4.91491,0.8426299999999999
482.11499000000003,53.81,-0.01138488,4.9093800000000005,0.84188
483.16900999999996,53.91,-0.01230663,4.87638,0.8411299999999999
484.177,54.01,-0.01383777,4.88727,0.84041
485.21300999999994,54.11,-0.01491531,4.87069,0.83967
486.25201,54.21,-0.01675645,4.87069,0.83893
487.29099,54.31,-0.01768605,4.87069,0.83819
488.32500999999996,54.41,-0.01968543,4.88744,0.83745
489.35999000000004,54.51,-0.02000828,4.84874,0.8367100000000001
490.405,54.61,-0.02002614,4.826630000000001,0.8359700000000001
491.43300999999997,54.71,-0.02295086,4.826630000000001,0.8352299999999999
492.47299000000004,54.81,-0.02327759,4.84322,0.83449
493.504,54.91,-0.02467767,4.821269999999999,0.83375
494.54501,55.01,-0.02623389,4.84322,0.83301
495.57901,55.11,-0.02733208,4.821269999999999,0.8322700000000001
496.60999000000004,55.21,-0.02781742,4.80469,0.8315299999999999
497.66699000000006,55.31,-0.02999637,4.8268,0.8307700000000001
498.68701,55.41,-0.03233225,4.8268,0.83004
499.71700999999996,55.51,-0.03374796,4.78258,0.8293
500.75,55.61,-0.03501207,4.78258,0.8285600000000001
501.793,55.71,-0.03813131,4.78258,0.82781
502.81600999999995,55.81,-0.03893777,4.80469,0.8270799999999999
503.85199000000006,55.91,-0.04160199,4.79916,0.8263299999999999
504.89000999999996,56.01,-0.04272317,4.77705,0.82558
505.914,56.11,-0.04322614,4.766,0.82485
506.95599000000004,56.21,-0.04543652,4.77705,0.8241
507.98999000000003,56.31,-0.04547762,4.77705,0.82335
509.01500999999996,56.41,-0.04567382,4.77705,0.8226100000000001
510.039,56.51,-0.04587034,4.75511,0.8218799999999999
511.07199,56.61,-0.04731267,4.75511,0.8211299999999999
512.091,56.71,-0.04782241,4.75511,0.82039
513.12097,56.81,-0.04864538,4.75511,0.81965
514.14899,56.91,-0.04915766,4.75511,0.81891
515.16901,57.01,-0.04998294,4.74405,0.81817
516.1970200000001,57.11,-0.0500284,4.76616,0.81743
517.21997,57.21,-0.05116909,4.74405,0.8166899999999999
518.25897,57.31,-0.0515295,4.74958,0.81594
519.28003,57.41,-0.05251684,4.74958,0.8152
520.3049900000001,57.51,-0.05334927,4.74958,0.81445
521.33398,57.61,-0.05465459,4.74958,0.81371
522.362,57.71,-0.05470471,4.74958,0.81296
523.38202,57.81,-0.05491189,4.744219999999999,0.8122199999999999
524.40698,57.91,-0.05606462,4.744219999999999,0.81148
525.43402,58.01,-0.05785012,4.72764,0.8107300000000001
526.453,58.11,-0.05853408,4.73869,0.80999
527.48499,58.21,-0.05874625,4.74405,0.80924
528.5020099999999,58.31,-0.06069675,4.72194,0.8085
529.5189799999999,58.41,-0.06043591,4.7,0.80776
530.56097,58.51,-0.06207628,4.6778900000000005,0.807
531.5700099999999,58.61,-0.06244984,4.6778900000000005,0.8062699999999999
532.60101,58.71,-0.06250806,4.67253,0.80552
533.64801,58.81,-0.06415532,4.65595,0.80476
534.63702,58.91,-0.06564332,4.67253,0.80404
535.65698,59.01,-0.06506775,4.67253,0.80329
536.68103,59.11,-0.06496908,4.67253,0.8025399999999999
537.70398,59.21,-0.06423265,4.67253,0.8018
538.724,59.31,-0.06604725,4.66683,0.80105
539.76398,59.41,-0.06674869,4.6889400000000006,0.80029
540.758,59.51,-0.06824781,4.6889400000000006,0.79957
541.77802,59.61,-0.06671172,4.66131,0.79882
542.78998,59.71,-0.0674141,4.66147,0.79808
543.81097,59.81,-0.07036227,4.66147,0.79733
544.836,59.91,-0.06930553,4.66147,0.7965800000000001
545.85303,60.01,-0.07210024,4.63936,0.79584
546.86798,60.11,-0.07200693,4.65595,0.7951
547.90503,60.21,-0.07352378,4.66147,0.7943399999999999
548.91602,60.31,-0.07359244,4.667,0.79359
549.91699,60.41,-0.0744665,4.65595,0.79286
550.948,60.51,-0.07502162,4.65595,0.7921
551.9689900000001,60.61,-0.07719203,4.65595,0.79135
552.98602,60.71,-0.07645673,4.65595,0.79061
553.995,60.81,-0.07733743,4.65578,0.78987
555.01703,60.91,-0.07643935,4.65578,0.7891199999999999
556.04199,61.01,-0.07553978,4.63936,0.7883600000000001
557.04102,61.11,-0.07479897,4.62295,0.78763
558.05103,61.21,-0.07649367,4.63384,0.78688
559.06403,61.31,-0.07494059,4.63384,0.78614
560.078,61.41,-0.07566268,4.64489,0.7853899999999999
561.0819700000001,61.51,-0.07622258,4.63384,0.78465
562.08502,61.61,-0.0761314,4.63384,0.78391
563.10699,61.71,-0.07538872,4.6504199999999996,0.7831600000000001
564.1229900000001,61.81,-0.07562423,4.63936,0.78241
565.13397,61.91,-0.07291701,4.63936,0.78167
566.14203,62.01,-0.07184092,4.63936,0.78092
567.15002,62.11,-0.07010759,4.61742,0.78018
568.15198,62.21,-0.06820662,4.63936,0.7794399999999999
569.16602,62.31,-0.06613871,4.66147,0.77869
570.16498,62.41,-0.06472301,4.6504199999999996,0.77795
571.17603,62.51,-0.06330536,4.63384,0.7772100000000001
572.18402,62.61,-0.05990978,4.63384,0.77646
573.1920200000001,62.71,-0.0583199,4.63936,0.77572
574.2000099999999,62.81,-0.05557264,4.63936,0.7749699999999999
575.211,62.91,-0.05083951,4.63936,0.77422
576.21802,63.01,-0.0494015,4.63936,0.7734800000000001
577.21503,63.11,-0.04746414,4.6447199999999995,0.77274
578.242,63.21,-0.04304124,4.6447199999999995,0.77198
579.23798,63.31,-0.04125971,4.63384,0.7712399999999999
580.23499,63.41,-0.0369869,4.61742,0.7705
581.2470099999999,63.51,-0.0328724,4.62831,0.76975
582.258,63.61,-0.03290445,4.63936,0.769
583.25598,63.71,-0.02994197,4.65025,0.76826
584.276,63.81,-0.02830642,4.66131,0.7675
585.27301,63.91,-0.02616704,4.66131,0.76676
586.27502,64.01,-0.02435732,4.66131,0.76602
587.2930299999999,64.11,-0.02204345,4.63936,0.76526
588.29498,64.21,-0.02106196,4.63936,0.76452
589.30103,64.31,-0.01773614,4.65578,0.76377
590.3049900000001,64.41,-0.01507372,4.65578,0.76302
591.31598,64.51,-0.01374738,4.65578,0.76227
592.31403,64.61,-0.01225045,4.65025,0.76153
593.32898,64.71,-0.01142271,4.65025,0.76077
594.3250099999999,64.81,-0.009079823,4.67236,0.76003
595.33301,64.91,-0.00774231,4.67236,0.7592800000000001
596.33301,65.01,-0.006065148,4.6504199999999996,0.75854
597.33301,65.11,-0.006745679,4.69447,0.75779
598.33301,65.21,-0.005908279000000001,4.69079,0.75705
599.336,65.31,-0.0049002709999999994,4.66884,0.7563
600.34302,65.41,-0.005412569,4.65226,0.75555
601.362,65.51,-0.00440214,4.65226,0.75479
602.33099,65.61,-0.002372655,4.64121,0.75407
603.34302,65.71,-0.003053615,4.64121,0.75331
604.3380099999999,65.81,-0.0001698127,4.66332,0.75257
605.35498,65.91,-0.0013598739999999998,4.66332,0.7518100000000001
606.349,66.01,0.001020913,4.66332,0.75107
607.35199,66.11,0.001362577,4.64121,0.75032
608.34802,66.21,0.001022948,4.64121,0.74957
609.34302,66.31,0.001877266,4.6191,0.74883
610.341,66.41,0.003758277,4.64121,0.74808
611.336,66.51,0.003420017,4.64121,0.74734
612.33002,66.61,0.001027027,4.65762,0.7466
613.33502,66.71,0.002398812,4.65762,0.74584
614.33099,66.81,0.005316969,4.64121,0.7451
615.32397,66.91,0.005322278000000001,4.66332,0.74435
616.32397,67.01,0.0054994959999999996,4.66332,0.74361
617.31799,67.11,0.006365165,4.64121,0.7428600000000001
618.31598,67.21,0.007404805,4.63936,0.74211
619.31403,67.31,0.008274166999999999,4.64489,0.74137
620.315,67.41,0.008800206999999999,4.64489,0.74062
621.30603,67.51,0.008290864,4.63936,0.73987
622.29401,67.61,0.008817872,4.6227800000000006,0.7391300000000001
623.28497,67.71,0.009692114,4.6227800000000006,0.73839
624.2880200000001,67.81,0.008489251,4.64489,0.73764
625.28003,67.91,0.0104055,4.6504199999999996,0.7368899999999999
626.263,68.01,0.009895131,4.65578,0.73615
627.26801,68.11,0.01042661,4.65578,0.7354
628.26202,68.21,0.008871624,4.65578,0.73465
629.255,68.31,0.009751289,4.6778900000000005,0.7339100000000001
630.25,68.41,0.01324738,4.6778900000000005,0.73316
631.24103,68.51,0.01238842,4.6778900000000005,0.73242
632.22302,68.61,0.0129249,4.7,0.73168
633.22198,68.71,0.01188914,4.71106,0.73093
634.2119799999999,68.81,0.01242631,4.71106,0.73018
635.19299,68.91,0.01068692,4.71089,0.72945
636.19098,69.01,0.01262706,4.71089,0.7287
637.185,69.11,0.0131667,4.6889400000000006,0.72795
638.19897,69.21,0.01142311,4.71089,0.72718
639.16699,69.31,0.01196232,4.71089,0.72646
640.164,69.41,0.01355957,4.71089,0.7257100000000001
641.151,69.51,0.0149837,4.6889400000000006,0.72496
642.138,69.61,0.015352,4.6889400000000006,0.72422
643.12402,69.71,0.0155444,4.6889400000000006,0.72348
644.1220099999999,69.81,0.01573739,4.67236,0.72273
645.10699,69.91,0.0166386,4.67236,0.7219800000000001

File: 01_Data/Polyurethane_Foam/STA/N2/10K_min/Polyurethane_Foam_STA_N2_10KData_220128_R1.csv (part 1 of 8)
##Temp./°C,Time/min,DSC(subtr.)/(mW/mg),Mass(subtr.2)/%,Sensit./(uV/mW)
49.349,10.01,-0.001757585,99.97574,1.07447
49.449,10.425939999999999,0.002468011,99.94733000000001,1.07446
49.549,10.52496,0.006680167,99.93641,1.07445
49.649,10.59212,0.01089594,99.93496,1.07445
49.749,10.64633,0.01527616,99.93956,1.07444
49.849,10.693769999999999,0.01788595,99.97785,1.07443
49.949,10.735389999999999,0.02212801,99.94213,1.07443
50.049,10.77232,0.02693634,99.94813,1.0744200000000002
50.149,10.80663,0.02879989,99.9535,1.07441
50.249,10.83881,0.03367228,99.94818000000001,1.0744
50.349,10.86858,0.03763096,99.95486,1.0744
50.449,10.89675,0.03889486,99.95849,1.07439
50.549,10.92343,0.04157377,99.97165,1.07438
50.649,10.94862,0.04471088,99.93422,1.07438
50.749,10.97361,0.04889738,99.93036,1.07437
50.849,10.99762,0.05181544,99.92939,1.07436
50.949,11.02064,0.05512879,99.94493,1.07435
51.049,11.042689999999999,0.05749617,99.93186,1.07435
51.149,11.06444,0.05840858,99.91942,1.07434
51.249,11.08535,0.06166018,99.96548,1.07433
51.349,11.10561,0.06570819,99.96359,1.07433
51.449,11.12551,0.06713828,99.95903,1.0743200000000002
51.549,11.14533,0.0684602,99.94097,1.07431
51.649,11.1645,0.07223912,99.94136,1.0743
51.749,11.18305,0.07303799,99.94951,1.0743
51.849,11.20122,0.07745843,99.92424,1.07429
51.949,11.21945,0.07720388,99.96294,1.07428
52.049,11.23732,0.08238271,99.94484,1.07427
52.149,11.25488,0.08257167,99.94932,1.07427
52.249,11.27217,0.08446058,99.9349,1.07426
52.349,11.28905,0.08506743,99.92015,1.07425
52.449,11.30584,0.08931816,99.93701999999999,1.0742399999999999
52.549,11.32235,0.08971448,99.93812,1.0742399999999999
52.649,11.33862,0.09040982,99.94286,1.07423
52.749,11.35464,0.09281222,99.96677,1.0742200000000002
52.849,11.370510000000001,0.09507392,99.97891,1.07421
52.949,11.38623,0.09784015,99.9724,1.07421
53.049,11.401760000000001,0.09732037,99.99311999999999,1.0742
53.149,11.41708,0.09890342,99.97889,1.07419
53.249,11.43218,0.1002,100.00586,1.07418
53.349,11.44701,0.10147,99.97995,1.07418
53.449,11.46176,0.10372,99.98666,1.07417
53.549,11.47642,0.10533,99.97759,1.07416
53.649,11.490969999999999,0.10695,99.96987,1.07415
53.749,11.505360000000001,0.10662,99.9415,1.0741399999999999
53.849,11.51957,0.11051,99.96959,1.0741399999999999
53.949,11.53384,0.11105999999999999,99.94173,1.07413
54.049,11.547889999999999,0.11383,99.95073000000001,1.07412
54.149,11.56194,0.11299000000000001,99.9675,1.0741100000000001
54.249,11.57583,0.11506,99.94598,1.0741
54.349,11.58962,0.11557,99.96947,1.0741
54.449,11.60347,0.11696,99.96704,1.07409
54.549,11.61709,0.1176,99.96035,1.07408
54.649,11.63058,0.1223,99.97296,1.07407
54.749,11.644039999999999,0.12053,99.95773,1.07406
54.849,11.65734,0.12299000000000002,99.96806,1.07406
54.949,11.67043,0.12377,99.96356999999999,1.07405
55.049,11.68325,0.12372999999999999,99.93531,1.0740399999999999
55.149,11.69599,0.12503,99.96582,1.0740299999999998
55.249,11.70895,0.12684,99.94325,1.07402
55.349,11.72206,0.12642,99.92942,1.07402
55.449,11.73505,0.1279,99.92745,1.0740100000000001
55.549,11.74799,0.12886,99.94442,1.074
55.649,11.76093,0.12939,99.92820999999999,1.07399
55.749,11.77367,0.1305,99.93398,1.07398
55.849,11.786439999999999,0.13092,99.96148000000001,1.07397
55.949,11.79911,0.13235,99.96785,1.07397
56.049,11.811739999999999,0.13296,99.96687,1.07396
56.149,11.8242,0.13253,99.9658,1.07395
56.249,11.83676,0.13297,99.95302,1.07394
56.349,11.84923,0.13483,99.95304,1.0739299999999998
56.449,11.86165,0.1348,99.96647,1.07392
56.549,11.874189999999999,0.13505,99.95336999999999,1.0739100000000001
56.649,11.88687,0.1366,99.94963,1.0739100000000001
56.749,11.89955,0.13735,99.96454,1.0739
56.849,11.91213,0.138,99.96436,1.07389
56.949,11.924389999999999,0.13868,99.9434,1.07388
57.049,11.93642,0.13889,99.92265,1.07387
57.149,11.94857,0.14055,99.94185,1.07386
57.249,11.96068,0.14098,99.93395,1.07385
57.349,11.97275,0.14274,99.9225,1.07385
57.449,11.9848,0.14279,99.93056,1.07384
57.549,11.99681,0.14407,99.95241,1.0738299999999998
57.649,12.00878,0.14488,99.95834,1.07382
57.749,12.020669999999999,0.14594000000000001,99.93091,1.07381
57.849,12.03278,0.14395,99.92465,1.0738
57.949,12.04474,0.14458,99.94467,1.07379
58.049,12.05664,0.14845,99.95839000000001,1.07378
58.149,12.068480000000001,0.14712,99.95621,1.07378
58.249,12.080219999999999,0.14631,99.95645999999999,1.0737700000000001
58.349,12.092,0.14622000000000002,99.93784000000001,1.07376
58.449,12.10373,0.14675,99.94321,1.07375
58.549,12.11545,0.14698,99.95709000000001,1.07374
58.649,12.127139999999999,0.14817,99.94192,1.0737299999999999
58.749,12.13889,0.14645,99.93638,1.07372
58.849,12.15056,0.14865,99.95452,1.07371
58.949,12.16217,0.14785,99.95258000000001,1.0737
59.049,12.17371,0.1486,99.9617,1.07369
59.149,12.18518,0.14986,99.96757,1.07369
59.249,12.19673,0.14991,99.95817,1.07368
59.349,12.20829,0.1512,99.95943,1.0736700000000001
59.449,12.2198,0.15232,99.96718,1.07366
59.549,12.23124,0.15245,99.99378,1.07365
59.649,12.24263,0.15061,99.98865,1.07364
59.749,12.25408,0.14983,99.9678,1.0736299999999999
59.849,12.26534,0.15208,99.95815999999999,1.07362
59.949,12.276760000000001,0.15297,99.9598,1.07361
60.049,12.28823,0.15157,99.95889,1.0736
60.149,12.29969,0.15264,99.95982,1.07359
60.249,12.31108,0.15341,99.93298,1.07358
60.349,12.32249,0.15399000000000002,99.92541,1.0735700000000001
60.449,12.333860000000001,0.15453,99.93496,1.07356
60.549,12.345180000000001,0.15574000000000002,99.95761,1.07356
60.649,12.356580000000001,0.15665,99.95929,1.07355
60.749,12.36792,0.15628,99.95912,1.07354
60.849,12.37921,0.15592999999999999,99.95939,1.0735299999999999
60.949,12.39067,0.15855999999999998,99.9594,1.07352
61.049,12.40199,0.1589,99.9594,1.07351
61.149,12.41329,0.16000999999999999,99.95942,1.0735
61.249,12.4246,0.15746,99.95933000000001,1.07349
61.349,12.435839999999999,0.15907000000000002,99.96137,1.07348
61.449,12.4471,0.15821,99.98732,1.0734700000000001
61.549,12.45834,0.15922,99.98036,1.07346
61.649,12.46957,0.1603,99.95442,1.07345
61.749,12.48093,0.15950999999999999,99.95416,1.07344
61.849,12.49205,0.16114,99.9676,1.0734299999999999
61.949,12.50327,0.15982000000000002,99.9822,1.07342
62.049,12.51437,0.16117,99.95543,1.07341
62.149,12.52544,0.15988,99.95396,1.0734
62.249,12.53652,0.16092,99.95396,1.07339
62.349,12.54771,0.1619,99.95396,1.07338
62.449,12.558769999999999,0.16018,99.95397,1.0733700000000002
62.549,12.56986,0.16097999999999998,99.95396,1.07336
62.649,12.58098,0.16086,99.95384,1.07335
62.749,12.59196,0.16192,99.94109,1.07334
62.849,12.6029,0.16175,99.91937,1.07333
62.949,12.6139,0.16157,99.92019,1.07332
63.049,12.62469,0.16147,99.93054000000001,1.07331
63.149,12.63542,0.16099000000000002,99.9286,1.0733
63.249,12.646419999999999,0.16025,99.91686,1.0732899999999999
63.349,12.65747,0.16180999999999998,99.91874,1.07328
63.449,12.668389999999999,0.16192,99.92379,1.0732700000000002
63.549,12.67935,0.16234,99.94999,1.07326
63.649,12.690389999999999,0.16330999999999998,99.95085,1.07325
63.749,12.70134,0.16327,99.95109000000001,1.07324
63.849,12.71219,0.16364,99.95088,1.07323
63.949,12.72307,0.16335,99.93375999999999,1.07322
64.049,12.73409,0.16289,99.92505,1.07321
64.149,12.745,0.16299,99.95026,1.0732
64.249,12.75587,0.16283,99.95121999999999,1.0731899999999999
64.349,12.76682,0.16369,99.95125999999999,1.07318
64.449,12.77769,0.1648,99.95116,1.0731700000000002
64.549,12.78855,0.16389,99.95145,1.0731600000000001
64.649,12.799380000000001,0.165,99.95084,1.07315
64.749,12.810310000000001,0.1643,99.95933000000001,1.07314
64.849,12.82116,0.16278,99.94773,1.07313
64.949,12.83206,0.16376,99.9488,1.07312
65.049,12.84319,0.16251,99.9485,1.07311
65.149,12.85414,0.16286,99.94816,1.0731
65.249,12.86486,0.16360999999999998,99.95013,1.0730899999999999
65.349,12.8757,0.16414,99.93903,1.07307
65.449,12.886569999999999,0.1638,99.9308,1.0730600000000001
65.549,12.89738,0.16466,99.933,1.07305
65.649,12.90821,0.16534000000000001,99.93039,1.07304
65.749,12.91906,0.1637,99.95425999999999,1.07303
65.849,12.92995,0.16507,99.96462,1.07302
65.949,12.94077,0.16651,99.95604,1.07301
66.049,12.9516,0.16615,99.95684,1.073
66.149,12.96246,0.16447,99.95488,1.0729899999999999
66.249,12.97327,0.16297999999999999,99.94684000000001,1.0729799999999998
66.349,12.984110000000001,0.16618,99.95378000000001,1.07297
66.449,12.99493,0.16573,99.97446,1.0729600000000001
66.549,13.00574,0.16563,99.98236999999999,1.07295
66.649,13.01653,0.16576,99.98059,1.07294
66.749,13.027280000000001,0.1646,99.98246999999999,1.07292
66.849,13.03819,0.16691,99.96856,1.07291
66.949,13.04893,0.16529000000000002,99.94946,1.0729
67.049,13.05971,0.16380999999999998,99.94845,1.07289
67.149,13.07054,0.16810999999999998,99.94849,1.0728799999999998
67.249,13.081389999999999,0.16847,99.94852,1.07287
67.349,13.092130000000001,0.16584000000000002,99.94858,1.0728600000000001
67.449,13.10283,0.16591,99.94816999999999,1.07285
67.549,13.113570000000001,0.16588,99.95011,1.07284
67.649,13.124360000000001,0.16710999999999998,99.9401,1.07283
67.749,13.13514,0.16615,99.93897,1.07281
67.849,13.14585,0.16727,99.95036,1.0728
67.949,13.15659,0.16567,99.94809000000001,1.07279
68.049,13.16729,0.16615,99.94864,1.0727799999999998
68.149,13.17801,0.16722,99.94836,1.07277
68.249,13.18874,0.16752999999999998,99.94889,1.07276
68.349,13.19943,0.16779000000000002,99.9478,1.07275
68.449,13.21011,0.16707,99.97301,1.07274
68.549,13.220889999999999,0.16798,99.98076999999999,1.0727200000000001
68.649,13.2316,0.16721,99.97010999999999,1.07271
68.749,13.242329999999999,0.16635999999999998,99.95525,1.0727
68.849,13.25296,0.16824,99.95759,1.07269
68.949,13.26379,0.16906,99.95366999999999,1.0726799999999999
69.049,13.27449,0.16779000000000002,99.94767,1.07267
69.149,13.285129999999999,0.16827999999999999,99.94873,1.07266
69.249,13.29579,0.16779000000000002,99.94847,1.07264
69.349,13.306470000000001,0.16934000000000002,99.95074,1.07263
69.449,13.317210000000001,0.16805,99.97784,1.0726200000000001
69.549,13.32787,0.16745,99.96281,1.07261
69.649,13.3385,0.16939,99.94854000000001,1.0726
69.749,13.349120000000001,0.16914,99.94852,1.07259
69.849,13.3597,0.16797,99.94851,1.0725799999999999
69.949,13.370320000000001,0.16908,99.94852,1.07256
70.049,13.38101,0.17027,99.94851,1.07255
70.149,13.39163,0.16998,99.94853,1.07254
70.249,13.402339999999999,0.17027,99.94841,1.07253
70.349,13.413089999999999,0.16901,99.94901999999999,1.0725200000000001
70.449,13.423789999999999,0.16998,99.94622,1.0725
70.549,13.434479999999999,0.16971,99.96061,1.07249
70.649,13.445160000000001,0.16829000000000002,99.96764,1.0724799999999999
70.749,13.45592,0.17003,99.94948000000001,1.07247
70.849,13.466610000000001,0.16988,99.94811,1.07246
70.949,13.477179999999999,0.17115,99.9483,1.07245
71.049,13.48763,0.17262,99.94827,1.07243
71.149,13.49818,0.17047,99.94823000000001,1.0724200000000002
71.249,13.50883,0.16997,99.94836,1.07241
71.349,13.51948,0.17104,99.94809000000001,1.0724
71.449,13.53,0.16923,99.94827,1.07239
71.549,13.54069,0.17182,99.92268,1.07237
71.649,13.5513,0.17132,99.91574,1.07236
71.749,13.56192,0.17059000000000002,99.91588,1.07235
71.849,13.57257,0.17119,99.91583,1.07234
71.949,13.5832,0.17035999999999998,99.91585,1.07233
72.049,13.593760000000001,0.17289000000000002,99.91583,1.07231
72.149,13.604389999999999,0.17272,99.91588,1.0723
72.249,13.614889999999999,0.17114000000000001,99.91568000000001,1.07229
72.349,13.62545,0.1731,99.91646999999999,1.07228
72.449,13.636020000000002,0.17206,99.91344000000001,1.07227
72.549,13.646560000000001,0.17038,99.93169,1.07225
72.649,13.657079999999999,0.17069,99.94793,1.0722399999999999
72.749,13.667539999999999,0.17076,99.94864,1.07223
72.849,13.678120000000002,0.1704,99.94837,1.0722200000000002
72.949,13.688679999999998,0.17008,99.94889,1.0722
73.049,13.699420000000002,0.17146,99.94782,1.07219
73.149,13.70996,0.17260999999999999,99.97294000000001,1.07218
73.249,13.72045,0.1716,99.98085999999999,1.07217
73.349,13.730929999999999,0.16845,99.9629,1.07215
73.449,13.741520000000001,0.16977,99.94764,1.0721399999999999
73.549,13.75204,0.17168,99.9488,1.07213
73.649,13.76256,0.17192000000000002,99.94841,1.07212
73.749,13.77307,0.17077,99.94865,1.0721
73.849,13.783570000000001,0.17090999999999998,99.94767,1.07209
73.949,13.7941,0.17054,99.92994,1.07208
74.049,13.804620000000002,0.17055,99.91376,1.07207
74.149,13.81512,0.17193,99.91668,1.07205
74.249,13.825679999999998,0.17126,99.91594,1.0720399999999999
74.349,13.83619,0.17056,99.91613000000001,1.0720299999999998
74.449,13.84665,0.17082,99.91606999999999,1.07202
74.549,13.8572,0.17246,99.91611,1.072
74.649,13.86774,0.1718,99.91601,1.07199
74.749,13.87822,0.17219,99.91635,1.07198
74.849,13.888729999999999,0.17338,99.91533000000001,1.07197
74.949,13.8992,0.17162,99.93078,1.07195
75.049,13.909720000000002,0.16982,99.9483,1.07194
75.149,13.92029,0.17124,99.94846,1.0719299999999998
75.249,13.930829999999998,0.1702,99.94855,1.0719100000000001
75.349,13.9414,0.17201,99.9485,1.0719
75.449,13.951889999999999,0.17207,99.94852,1.07189
75.549,13.9623,0.1718,99.94851,1.07187
75.649,13.972829999999998,0.17284000000000002,99.94851,1.07186
75.749,13.98335,0.17174,99.94852,1.07185
75.849,13.99386,0.1734,99.9485,1.07184
75.949,14.004320000000002,0.17235999999999999,99.94858,1.07182
76.049,14.01481,0.17140999999999998,99.94824,1.07181
76.149,14.025229999999999,0.17212,99.94958000000001,1.0718
76.249,14.03563,0.17248,99.9415,1.07178
76.349,14.04604,0.17148,99.91821,1.0717700000000001
76.449,14.056470000000001,0.17345,99.93052,1.07176
76.549,14.066889999999999,0.17279,99.9481,1.07174
76.649,14.07727,0.17413,99.94851,1.0717299999999998
76.749,14.087720000000001,0.17367,99.94865,1.07172
76.849,14.09809,0.17267000000000002,99.94801,1.0717
76.949,14.10854,0.17274,99.95007,1.07169
77.049,14.118920000000001,0.17229,99.92643000000001,1.07168
77.149,14.1293,0.17352,99.91592,1.07166
77.249,14.13962,0.17309000000000002,99.91583,1.07165
77.349,14.14995,0.17252,99.91584,1.07164
77.449,14.16022,0.17412,99.91584,1.07162
77.549,14.17063,0.1728,99.91583,1.07161
77.649,14.18099,0.17277,99.91591,1.0716
77.749,14.191370000000001,0.17317000000000002,99.9155,1.07158
77.849,14.201720000000002,0.17201,99.91758,1.0715700000000001
77.949,14.212060000000001,0.17285999999999999,99.93607,1.07156
78.049,14.22236,0.17356,99.93581999999999,1.07154
78.149,14.232660000000001,0.17095,99.91359,1.0715299999999999
78.249,14.24301,0.17288,99.91679,1.07152
78.349,14.25341,0.17209000000000002,99.91589,1.0715
78.449,14.26385,0.17069,99.91618000000001,1.07149
78.549,14.274189999999999,0.17071,99.91592,1.07148
78.649,14.28456,0.17271,99.91671,1.07146
78.749,14.29486,0.17364000000000002,99.91368,1.07145
78.849,14.305179999999998,0.17485,99.92872,1.07144
78.949,14.31546,0.1748,99.94259,1.07142
79.049,14.325820000000002,0.17326,99.93997,1.07141
79.149,14.336139999999999,0.17276,99.93977,1.07139
79.249,14.3465,0.17498,99.9452,1.07138
79.349,14.35694,0.17521,99.95137,1.0713700000000002
79.449,14.367320000000001,0.174,99.93047,1.07135
79.549,14.37765,0.17338,99.91627,1.07134
79.649,14.388,0.17532999999999999,99.91577,1.07132
79.749,14.39831,0.17167000000000002,99.91586,1.07131
79.849,14.408610000000001,0.17249,99.91584,1.0713
79.949,14.41893,0.17462,99.91584,1.07128
80.049,14.429260000000001,0.17455,99.91584,1.0712700000000002
80.149,14.43961,0.17465999999999998,99.91584,1.07125
80.249,14.44996,0.17559,99.91584,1.07124
80.349,14.460220000000001,0.17382,99.91584,1.07123
80.449,14.470379999999999,0.17505,99.91585,1.07121
80.549,14.480720000000002,0.17363,99.9158,1.0712
80.649,14.49097,0.17501,99.91604,1.07118
80.749,14.50136,0.17465,99.91474000000001,1.0711700000000002
80.849,14.51175,0.17338,99.8951,1.0711600000000001
80.949,14.522089999999999,0.17427,99.88599,1.07114
81.049,14.53239,0.17436,99.91202,1.07113
81.149,14.5426,0.17714000000000002,99.9159,1.07111
81.249,14.55295,0.1764,99.91582,1.0711
81.349,14.5632,0.17456,99.91585,1.0710899999999999
81.449,14.573429999999998,0.1738,99.91584,1.07107
81.549,14.583720000000001,0.1748,99.91585,1.0710600000000001
81.649,14.59395,0.1736,99.91581,1.07104
81.749,14.60423,0.17363,99.91598,1.07103
81.849,14.61459,0.17532999999999999,99.91528000000001,1.07101
81.949,14.62488,0.17640999999999998,99.91803,1.071
82.049,14.63519,0.175,99.90401999999999,1.0709799999999998
82.149,14.645470000000001,0.17611,99.88475,1.07097
82.249,14.655710000000001,0.17456,99.88327,1.0709600000000001
82.349,14.66595,0.17570999999999998,99.88345,1.07094
82.449,14.67625,0.17715999999999998,99.88341,1.07093
82.549,14.686470000000002,0.17457,99.88341,1.07091
82.649,14.696760000000001,0.17552,99.88344000000001,1.0709
82.749,14.70699,0.17603,99.88331,1.0708799999999998
82.849,14.717179999999999,0.17595999999999998,99.88381,1.07087
82.949,14.72741,0.17562,99.88201,1.07085
83.049,14.7377,0.17648,99.8958,1.07084
83.149,14.74794,0.17562,99.90724,1.07082
83.249,14.758170000000002,0.17755,99.90805999999999,1.07081
83.349,14.768360000000001,0.17645,99.90789000000001,1.07079
83.449,14.778579999999998,0.17644,99.90793000000001,1.0707799999999998
83.549,14.788789999999999,0.17645,99.90791,1.07077
83.649,14.79905,0.17518,99.90793000000001,1.07075
83.749,14.809239999999999,0.17312,99.90788,1.07074
83.849,14.819339999999999,0.17670999999999998,99.90805999999999,1.0707200000000001
83.949,14.8295,0.17681,99.90051,1.07071
84.049,14.839620000000002,0.17487,99.88354,1.07069
84.149,14.84975,0.17354,99.88311,1.0706799999999999
84.249,14.859929999999999,0.17549,99.88316999999999,1.07066
84.349,14.87004,0.17532,99.88315,1.07065
84.449,14.880239999999999,0.17518,99.88351999999999,1.07063
84.549,14.890429999999999,0.17639000000000002,99.90853,1.0706200000000001
84.649,14.90059,0.17548,99.91589,1.0706
84.749,14.910639999999999,0.1759,99.91583,1.07059
84.849,14.920770000000001,0.17584,99.91585,1.07057
84.949,14.930860000000001,0.17552,99.91584,1.07056
85.049,14.9409,0.17639000000000002,99.91584,1.07054
85.149,14.951020000000002,0.17662,99.91584,1.07053
85.249,14.961129999999999,0.17281,99.91584,1.07051
85.349,14.971229999999998,0.17597000000000002,99.91586,1.07049
85.449,14.98134,0.17768,99.91577,1.0704799999999999
85.549,14.991489999999999,0.17726,99.91615,1.07046
85.649,15.00164,0.17725,99.91453,1.07045
85.749,15.01176,0.17668,99.90845999999999,1.07043
85.849,15.02198,0.17638,99.91696999999999,1.0704200000000001
85.949,15.032129999999999,0.17624,99.91584,1.0704
86.049,15.04225,0.17687999999999998,99.91615999999999,1.07039
86.149,15.05243,0.17725,99.91606999999999,1.07037
86.249,15.06254,0.17669,99.91609,1.07036
86.349,15.07271,0.17699,99.91609,1.07034
86.449,15.082870000000002,0.17499,99.91609,1.07033
86.549,15.093010000000001,0.1767,99.91609,1.07031
86.649,15.10316,0.17644,99.91609,1.0703
86.749,15.11326,0.17709,99.91609,1.07028
86.849,15.123429999999999,0.1784,99.91609,1.07026
86.949,15.13357,0.17655,99.91606999999999,1.07025
87.049,15.14371,0.17634,99.91617,1.07023
87.149,15.1539,0.17723,99.91575999999999,1.0702200000000002
87.249,15.16407,0.1781,99.91736,1.0702
87.349,15.17423,0.17578,99.90995,1.07019
87.449,15.18435,0.1762,99.8953,1.07017
87.549,15.194460000000001,0.17649,99.88762,1.07015
87.649,15.2046,0.17724,99.88266999999999,1.0701399999999999
87.749,15.21471,0.1783,99.88361,1.0701200000000002
87.849,15.224739999999999,0.17653,99.8834,1.0701100000000001
87.949,15.234829999999999,0.1776,99.88327,1.07009
88.049,15.24491,0.17799,99.884,1.07008
88.149,15.25496,0.17535,99.8812,1.07006
88.249,15.26506,0.17699,99.89488,1.0700399999999999
88.349,15.27511,0.17772000000000002,99.91429000000001,1.07003
88.449,15.28514,0.1778,99.916,1.0700100000000001
88.549,15.29519,0.17922000000000002,99.9158,1.07
88.649,15.30521,0.17753,99.91585,1.06998
88.749,15.31528,0.17636,99.91584,1.06996
88.849,15.32536,0.17754,99.91584,1.06995
88.949,15.335379999999999,0.17728,99.91584,1.0699299999999998
89.049,15.345429999999999,0.1783,99.91585,1.06992
89.149,15.35547,0.17887999999999998,99.91579,1.0699
89.249,15.36544,0.17809,99.91603,1.06988
89.349,15.37541,0.17790999999999998,99.91515,1.06987
89.449,15.38541,0.1785,99.91842,1.06985
89.549,15.39543,0.17895999999999998,99.90235,1.06984
89.649,15.40546,0.17761,99.88899,1.06982
89.749,15.415429999999999,0.17756,99.89201,1.0698
89.849,15.425379999999999,0.17722000000000002,99.891,1.06979
89.949,15.43539,0.17811,99.89201,1.06977
90.049,15.44539,0.17812,99.88897,1.06975
90.149,15.455420000000002,0.17722000000000002,99.90395,1.06974
90.249,15.46543,0.17772000000000002,99.92268,1.06972
90.349,15.47543,0.17732,99.92416,1.06971
90.449,15.485489999999999,0.17623,99.92396,1.06969
90.549,15.495510000000001,0.17722000000000002,99.92408,1.0696700000000001
90.649,15.5055,0.17776,99.92378000000001,1.06966
90.749,15.51549,0.17915,99.92487,1.06964
90.849,15.5255,0.17958,99.91945,1.06962
90.949,15.53551,0.17882,99.91508,1.06961
91.049,15.54548,0.17755,99.91605,1.06959
91.149,15.5555,0.17909,99.91579,1.0695700000000001
91.249,15.56555,0.18124,99.91586,1.06956
91.349,15.57557,0.18026,99.91584,1.06954
91.449,15.58562,0.1789,99.91584,1.06952
91.549,15.595679999999998,0.17881,99.91584,1.06951
91.649,15.60569,0.17937999999999998,99.91584,1.06949
91.749,15.615689999999999,0.17817,99.91585,1.0694700000000001
91.849,15.62566,0.17837,99.91579,1.06946
91.949,15.635660000000001,0.17876,99.91601999999999,1.06944
92.049,15.6457,0.17798,99.91366,1.06942
92.149,15.65569,0.17847000000000002,99.89281,1.06941
92.249,15.66569,0.17915,99.88148000000001,1.06939
92.349,15.67573,0.17937999999999998,99.88377,1.0693700000000002
92.449,15.68576,0.17932,99.88549,1.06936
92.549,15.695770000000001,0.17927,99.90682,1.06934
92.649,15.70575,0.17907,99.91808,1.06932
92.749,15.715779999999999,0.17951,99.91556,1.06931
92.849,15.725779999999999,0.17968,99.91623,1.06929
92.949,15.73576,0.17918,99.91605,1.0692700000000002
93.049,15.74571,0.17827,99.91611,1.06926
93.149,15.755770000000002,0.17705,99.91603,1.06924
93.249,15.76576,0.17836,99.91631,1.06922
93.349,15.775670000000002,0.1795,99.91529,1.0692
93.449,15.78566,0.17837,99.91906,1.0691899999999999
93.549,15.7956,0.17887,99.90064,1.0691700000000002
93.649,15.805520000000001,0.17815999999999999,99.89749,1.06915
93.749,15.81546,0.17815999999999999,99.91434,1.06914
93.849,15.825370000000001,0.17954,99.91604,1.06912
93.949,15.835320000000001,0.17856,99.91579,1.0691
94.049,15.845320000000001,0.17805,99.91586,1.06908
94.149,15.85527,0.17759,99.91584,1.06907
94.249,15.865210000000001,0.17787,99.91584,1.06905
94.349,15.875110000000001,0.17772000000000002,99.91586,1.06903
94.449,15.88502,0.17744000000000001,99.91575999999999,1.06902
94.549,15.894910000000001,0.17786,99.91615999999999,1.069
94.649,15.90479,0.17852,99.91467,1.0689799999999998
94.749,15.914729999999999,0.1784,99.9219,1.0689600000000001
94.849,15.92464,0.17802,99.94136999999999,1.06895
94.949,15.93457,0.17845999999999998,99.94976,1.06893
95.049,15.9445,0.17658,99.94818000000001,1.06891
95.149,15.95442,0.1775,99.94861,1.06889
95.249,15.964310000000001,0.17870999999999998,99.94849,1.0688799999999998
95.349,15.97419,0.17728,99.94852,1.0688600000000001
95.449,15.98414,0.17786,99.94852,1.06884
95.549,15.99404,0.17855,99.94851,1.06882
95.649,16.00393,0.17784,99.94855,1.06881
95.749,16.01388,0.17678,99.94838,1.06879
95.849,16.02384,0.17708,99.94901,1.06877
95.949,16.03376,0.17811,99.94626,1.06875
96.049,16.0437,0.17868,99.9367,1.06874
96.149,16.05363,0.17872000000000002,99.93128,1.0687200000000001
96.249,16.06351,0.1795,99.93326,1.0687
96.349,16.07337,0.17718,99.92825,1.0686799999999999
96.449,16.083270000000002,0.17742,99.90924,1.06866
96.549,16.093220000000002,0.17811,99.89822,1.06865
96.649,16.10313,0.17703,99.89985,1.06863
96.749,16.11307,0.17665,99.89941,1.06861
96.849,16.12303,0.17864000000000002,99.89954,1.06859
96.949,16.13297,0.17995999999999998,99.89947,1.0685799999999999
97.049,16.142879999999998,0.17902,99.89962,1.06856
97.149,16.152739999999998,0.17922000000000002,99.89895,1.06854
97.249,16.16263,0.17817,99.88553,1.0685200000000001
97.349,16.172520000000002,0.17849,99.86369,1.0685
97.449,16.182389999999998,0.17851,99.87224,1.06849
97.549,16.19226,0.17781,99.89526,1.06847
97.649,16.20214,0.17845999999999998,99.89993,1.06845
97.749,16.21203,0.17876,99.89971,1.06843
97.849,16.22192,0.17732,99.89976,1.06841
97.949,16.23179,0.17497000000000001,99.89975,1.0684
98.049,16.24168,0.17797000000000002,99.89975,1.0683799999999999
98.149,16.25158,0.17822000000000002,99.89975,1.06836
98.249,16.261429999999997,0.17873,99.89975,1.06834
98.349,16.27124,0.17829,99.89975,1.0683200000000002
98.449,16.28111,0.17802,99.89975,1.0683
98.549,16.29099,0.1784,99.89975,1.06829
98.649,16.300810000000002,0.17832,99.89975,1.06827
98.749,16.31062,0.17786,99.89975,1.06825
98.849,16.320429999999998,0.17817,99.89976,1.06823
98.949,16.330170000000003,0.17678,99.89975,1.06821
99.049,16.33999,0.17697000000000002,99.89975,1.0682
99.149,16.3498,0.17590999999999998,99.90751,1.06818
99.249,16.35961,0.17743,99.93159,1.06816
99.349,16.369429999999998,0.17855,99.93241,1.0681399999999999
99.449,16.37924,0.17798,99.93209,1.0681200000000002
99.549,16.38907,0.17620999999999998,99.9322,1.0681
99.649,16.39894,0.17643,99.93218,1.06808
99.749,16.40879,0.1784,99.93212,1.06807
99.849,16.41864,0.17652,99.93242,1.06805
99.949,16.42846,0.17664000000000002,99.92624,1.06803
100.049,16.4382,0.1772,99.90955,1.0680100000000001
100.149,16.44799,0.17694000000000001,99.90779,1.06799
100.249,16.45778,0.17809,99.90120999999999,1.06797
100.349,16.467579999999998,0.18001,99.89904,1.06795
100.449,16.47745,0.1774,99.89964,1.06794
100.549,16.4873,0.17867,99.89945999999999,1.06792
100.649,16.49706,0.17677,99.89953,1.0679
100.749,16.50686,0.17774,99.89945999999999,1.06788
100.849,16.51657,0.17827,99.89966,1.06786
100.949,16.52635,0.17672000000000002,99.89894,1.06784
101.049,16.53622,0.17731,99.9016,1.06782
101.149,16.54606,0.17881,99.88803,1.0678
101.249,16.555870000000002,0.17915,99.88983,1.06779
101.349,16.565720000000002,0.1788,99.91091999999999,1.06777
101.449,16.575570000000003,0.1783,99.91685,1.06775
101.549,16.58541,0.17815999999999999,99.91556,1.0677299999999998
101.649,16.595229999999997,0.17893,99.91592,1.06771
101.749,16.60503,0.17837,99.91581,1.06769
101.849,16.61482,0.17777,99.91589,1.0676700000000001
101.949,16.624589999999998,0.17719000000000001,99.91569,1.06765
102.049,16.634339999999998,0.17775,99.91637,1.0676299999999999
102.149,16.64416,0.17944000000000002,99.91338,1.06762
102.249,16.653979999999997,0.17767,99.90395,1.0676
102.349,16.66378,0.17612,99.89911,1.06758
102.449,16.67362,0.17790999999999998,99.89993,1.06756
102.549,16.68344,0.17851,99.89971,1.06754
102.649,16.69324,0.17758,99.89976,1.06752
102.749,16.70306,0.17870999999999998,99.89975,1.0675
102.849,16.71286,0.17715999999999998,99.89976,1.06748
102.949,16.72266,0.17704,99.89975,1.06746
103.049,16.73259,0.17734,99.89978,1.06744
103.149,16.742379999999997,0.17854,99.89967,1.06742
103.249,16.75212,0.17770999999999998,99.9001,1.0674
103.349,16.76191,0.17687,99.9124,1.06738
103.449,16.77175,0.17915999999999999,99.93395,1.0673700000000002
103.549,16.781489999999998,0.17831,99.9318,1.06735
103.649,16.79127,0.17865,99.93211,1.06733
103.749,16.8011,0.17781,99.9215,1.06731
103.849,16.81096,0.17886,99.89837,1.06729
103.949,16.82079,0.17976,99.89976,1.0672700000000002
104.049,16.83064,0.17819000000000002,99.89945,1.06725
104.149,16.84046,0.17665,99.89952,1.06723
104.249,16.850260000000002,0.17929,99.8995,1.06721
104.349,16.86007,0.17854,99.89950999999999,1.0671899999999999
104.449,16.86993,0.17732,99.8995,1.0671700000000002
104.549,16.87969,0.17693,99.8995,1.06715
104.649,16.88949,0.17915,99.8995,1.06713
104.749,16.899279999999997,0.1802,99.8995,1.06711
104.849,16.90908,0.17859,99.89950999999999,1.0670899999999999
104.949,16.91885,0.17715,99.8995,1.06707
105.049,16.92866,0.17834,99.89950999999999,1.06705
105.149,16.938470000000002,0.17953,99.89947,1.06703
105.249,16.94821,0.17999,99.89965,1.06701
105.349,16.95805,0.17964000000000002,99.89469,1.0669899999999999
105.449,16.9678,0.17876,99.87105,1.06697
105.549,16.97749,0.17959,99.86547,1.06695
105.649,16.98723,0.17975,99.86779,1.06693
105.749,16.99704,0.17956,99.86445,1.06691
105.849,17.00678,0.17833,99.8833,1.06689
105.949,17.01653,0.18132,99.8987,1.06687
106.049,17.026320000000002,0.18109,99.89964,1.06685
106.149,17.036070000000002,0.17895999999999998,99.89947,1.06683
106.249,17.04579,0.1776,99.89952,1.06681
106.349,17.05556,0.1771,99.8995,1.06679
106.449,17.06534,0.17737999999999998,99.89950999999999,1.06677
106.549,17.07509,0.17712999999999998,99.89950999999999,1.06675
106.649,17.084870000000002,0.17868,99.8995,1.06673
106.749,17.09464,0.1803,99.89953,1.06671
106.849,17.10434,0.17998,99.89943000000001,1.06669
106.949,17.114079999999998,0.17911,99.89978,1.06667
107.049,17.12388,0.17854,99.89851,1.06665
107.149,17.13366,0.17786,99.90383,1.06663
107.249,17.14344,0.17776,99.92279,1.06661
107.349,17.15321,0.17862999999999998,99.93344,1.06659
107.449,17.16293,0.17811,99.93185,1.06657
107.549,17.17268,0.17892,99.93224000000001,1.06655
107.649,17.18255,0.17862,99.93225,1.06653
107.749,17.19231,0.17748,99.93177,1.06651
107.849,17.2021,0.17831,99.91906,1.06649
107.949,17.21183,0.17751,99.89795,1.06647
108.049,17.22158,0.17794000000000001,99.9002,1.06645
108.149,17.23125,0.17869000000000002,99.89965,1.06643
108.249,17.240920000000003,0.17831,99.89976999999999,1.06641
108.349,17.25064,0.1781,99.89975,1.06639
108.449,17.2604,0.17708,99.89974000000001,1.06637
108.549,17.27018,0.17801,99.89976999999999,1.06635
108.649,17.2799,0.1794,99.89978,1.06633
108.749,17.28966,0.17922000000000002,99.89943000000001,1.06631
108.849,17.29938,0.1801,99.91534,1.06629
108.949,17.3091,0.17961,99.91658000000001,1.06627
109.049,17.31888,0.17998,99.91506,1.06625
109.149,17.3286,0.1788,99.93047,1.06623
109.249,17.33833,0.17932,99.93271999999999,1.0662
109.349,17.348110000000002,0.1793,99.93199,1.06618
109.449,17.35784,0.18089,99.93231,1.06616
109.549,17.36757,0.18,99.93186,1.0661399999999999
109.649,17.377370000000003,0.18179,99.93335,1.0661200000000002
109.749,17.38709,0.18019000000000002,99.92179,1.0661
109.849,17.3968,0.17881,99.90313,1.06608
109.949,17.40655,0.17873,99.89862,1.06606
110.049,17.41633,0.17845,99.89976,1.0660399999999999
110.149,17.426070000000003,0.17804,99.89943000000001,1.06602
110.249,17.43584,0.17645999999999998,99.89953,1.066
110.349,17.445629999999998,0.17814000000000002,99.8995,1.06598
110.449,17.455379999999998,0.17892,99.89950999999999,1.06596
110.549,17.465139999999998,0.17906,99.8995,1.0659299999999998
110.649,17.474829999999997,0.17957,99.89952,1.0659100000000001
110.749,17.48452,0.17894000000000002,99.89945,1.06589
110.849,17.494220000000002,0.17995,99.8997,1.06587
110.949,17.50392,0.17943,99.89881,1.06585
111.049,17.5137,0.17973,99.90236,1.0658299999999998
111.149,17.523429999999998,0.18114,99.90847,1.0658100000000001
111.249,17.533179999999998,0.17943,99.9077,1.06579
111.349,17.54296,0.1791,99.90684,1.06577
111.449,17.5527,0.17926,99.91105,1.06574
111.549,17.56243,0.17977,99.92728000000001,1.06572
111.649,17.5722,0.17920999999999998,99.93253,1.0657
111.749,17.581979999999998,0.17892,99.93209,1.06568
111.849,17.591720000000002,0.18115,99.9322,1.06566
111.949,17.60146,0.18137,99.93217,1.06564
112.049,17.61125,0.18149,99.93218,1.06562
112.149,17.621,0.17984,99.93218,1.0656
112.249,17.630779999999998,0.18062,99.93218,1.0655700000000001
112.349,17.64055,0.18002,99.93218,1.06555
112.449,17.65028,0.1799,99.93218,1.0655299999999999
112.549,17.66004,0.18007,99.93218,1.06551
112.649,17.6698,0.17868,99.93218,1.06549
112.749,17.679579999999998,0.17832,99.93218,1.0654700000000001
112.849,17.68938,0.17837,99.93217,1.06545
112.949,17.69921,0.18066,99.93222,1.06542
113.049,17.70903,0.17748,99.93200999999999,1.0654
113.149,17.71883,0.17824,99.93289,1.06538
113.249,17.72865,0.1795,99.91863000000001,1.06536
113.349,17.73848,0.17964000000000002,99.90096,1.06534
113.449,17.74824,0.17904,99.89905999999999,1.06532
113.549,17.758,0.17979,99.89964,1.06529
113.649,17.76772,0.17948,99.89947,1.0652700000000002
113.749,17.77746,0.17748,99.89950999999999,1.06525
113.849,17.78727,0.17926,99.89954,1.06523
113.949,17.797,0.17908,99.89934000000001,1.06521
114.049,17.80677,0.17902,99.90013,1.0651899999999999
114.149,17.81654,0.17802,99.89711,1.06516
114.249,17.8263,0.1784,99.91461,1.06514
114.349,17.83606,0.17935,99.93117,1.06512
114.449,17.845860000000002,0.17762,99.93233000000001,1.0651
114.549,17.85556,0.17786,99.9321,1.06508
114.649,17.86526,0.17962999999999998,99.93234,1.0650600000000001
114.749,17.87508,0.17835,99.93061,1.06503
114.849,17.884829999999997,0.17779,99.9117,1.06501
114.949,17.894560000000002,0.1794,99.89743,1.0649899999999999
115.049,17.90435,0.18037999999999998,99.90038,1.06497
115.149,17.91412,0.17968,99.89958,1.06495
115.249,17.92388,0.17920999999999998,99.8998,1.06492
115.349,17.93362,0.17861,99.89974000000001,1.0649
115.449,17.9434,0.17715999999999998,99.89976,1.0648799999999998
115.549,17.95319,0.17859,99.89975,1.0648600000000001
115.649,17.962970000000002,0.17855,99.89975,1.06484
115.749,17.9728,0.17955,99.89975,1.06481
115.849,17.98265,0.17875,99.89975,1.06479
115.949,17.992379999999997,0.17715,99.89975,1.06477
116.049,18.00205,0.17855,99.89975,1.06475
116.149,18.0118,0.17917,99.89975,1.06472
116.249,18.02149,0.17970999999999998,99.89975,1.0647
116.349,18.03124,0.18018,99.89975,1.0646799999999998
116.449,18.04103,0.17762,99.89975,1.06466
116.549,18.05074,0.17874,99.89975,1.06464
116.649,18.06051,0.17972,99.89975,1.06461
116.749,18.07035,0.17967,99.89975,1.06459
116.849,18.0801,0.17917,99.89975,1.06457
116.949,18.08985,0.17953,99.89976,1.06455
117.049,18.09958,0.17818,99.89971,1.0645200000000001
117.149,18.109370000000002,0.17711,99.89997,1.0645
117.249,18.11904,0.17676,99.89860999999999,1.0644799999999999
117.349,18.1288,0.17895,99.9213,1.06446
117.449,18.138579999999997,0.17947000000000002,99.93203000000001,1.06443
117.549,18.14835,0.17883,99.93199,1.06441
117.649,18.15803,0.17937999999999998,99.9332,1.06439
117.749,18.16777,0.17854,99.92042,1.06437
117.849,18.17748,0.17953,99.90218,1.06434
117.949,18.187160000000002,0.17895,99.89878,1.0643200000000002
118.049,18.1969,0.17914000000000002,99.8997,1.0643
118.149,18.20674,0.17907,99.89949,1.06428
118.249,18.21655,0.17804,99.89935,1.06425
118.349,18.226370000000003,0.17847000000000002,99.90014000000001,1.06423
118.449,18.23615,0.1783,99.8971,1.06421
118.549,18.2459,0.17643,99.91346,1.06418
118.649,18.25562,0.17737999999999998,99.93095,1.06416
118.749,18.26536,0.17901,99.93233000000001,1.0641399999999999
118.849,18.275129999999997,0.17804,99.93214,1.0641200000000002
118.949,18.28484,0.17907,99.93219,1.06409
119.049,18.29457,0.17879,99.93218,1.06407
119.149,18.30436,0.17731,99.93218,1.06405
119.249,18.314120000000003,0.17756,99.93218,1.06402
119.349,18.32388,0.17712,99.93218,1.064
119.449,18.333660000000002,0.17895,99.93218,1.06398
119.549,18.3434,0.1772,99.93218,1.06396
119.649,18.35313,0.17485,99.93218,1.0639299999999998
119.749,18.36286,0.17844000000000002,99.93218,1.0639100000000001
119.849,18.37259,0.17856,99.93218,1.06389
119.949,18.3823,0.17772000000000002,99.93218,1.06386
120.049,18.392120000000002,0.17751,99.93218,1.06384
120.149,18.40193,0.17840999999999999,99.93216,1.06382
120.249,18.411620000000003,0.179,99.93223,1.06379
120.349,18.421310000000002,0.17655,99.93199,1.06377
120.449,18.43105,0.17804,99.92168000000001,1.06375
120.549,18.44077,0.1784,99.89882,1.06372
120.649,18.45049,0.17765,99.89992,1.0637
120.749,18.460179999999998,0.17722000000000002,99.89973,1.06368
120.849,18.46994,0.17968,99.89975,1.06365
120.949,18.4797,0.17724,99.89975,1.0636299999999999
121.049,18.489520000000002,0.17786,99.89975,1.06361
121.149,18.49933,0.17804,99.89975,1.06358
121.249,18.50904,0.17945999999999998,99.89975,1.06356
121.349,18.51885,0.17874,99.89975,1.06354
121.449,18.52861,0.17847000000000002,99.89975,1.06351
121.549,18.53838,0.17825,99.89975,1.06349
121.649,18.54812,0.17893,99.89975,1.0634700000000001
121.749,18.55786,0.17867,99.89975,1.06344
121.849,18.56758,0.17931,99.89975,1.06342
121.949,18.57731,0.17961,99.89975,1.0634
122.049,18.58709,0.17823,99.89975,1.0633700000000001
122.149,18.59681,0.17717,99.89976,1.06335
122.249,18.60651,0.17714000000000002,99.89972,1.0633299999999999
122.349,18.616239999999998,0.17842,99.89988000000001,1.0633
122.449,18.625989999999998,0.18026,99.89929000000001,1.06328
122.549,18.63575,0.17894000000000002,99.90148,1.06326
122.649,18.64546,0.17787999999999998,99.89069,1.06323
122.749,18.65519,0.17732,99.88184,1.06321
122.849,18.665020000000002,0.17637,99.88385,1.06318
122.949,18.67478,0.17853,99.8833,1.06316
123.049,18.68441,0.1791,99.88345,1.06314
123.149,18.69395,0.17790999999999998,99.88341,1.06311
123.249,18.70352,0.17835,99.88341,1.0630899999999999
123.349,18.713079999999998,0.17708,99.88345,1.0630700000000002
123.449,18.722620000000003,0.17670999999999998,99.8833,1.06304
123.549,18.73219,0.17868,99.88386,1.06302
123.649,18.74192,0.1779,99.89588,1.0629899999999999
123.749,18.75157,0.17608,99.91803,1.06297
123.849,18.761129999999998,0.17733,99.91409,1.06295
123.949,18.7707,0.17615999999999998,99.89894,1.06292
124.049,18.78046,0.17631,99.89961,1.0629
124.149,18.79018,0.17806,99.89949,1.06287
124.249,18.79991,0.17822000000000002,99.8995,1.06285
124.349,18.80969,0.17682,99.89950999999999,1.06283
124.449,18.81939,0.17708,99.8995,1.0628
124.549,18.82912,0.17822000000000002,99.89950999999999,1.0627799999999998
124.649,18.838910000000002,0.17715999999999998,99.8995,1.06275
124.749,18.84863,0.17614000000000002,99.8995,1.06273
124.849,18.85845,0.17665999999999998,99.8995,1.06271
124.949,18.86821,0.17939000000000002,99.8995,1.0626799999999998
125.049,18.87792,0.17893,99.8995,1.06266
125.149,18.88772,0.1782,99.89950999999999,1.06263
125.249,18.897579999999998,0.17861,99.8995,1.06261
125.349,18.90744,0.17923,99.89950999999999,1.0625799999999999
125.449,18.917289999999998,0.1783,99.89949,1.06256
125.549,18.92719,0.17942,99.89955,1.06254
125.649,18.937079999999998,0.17876,99.89934000000001,1.06251
125.749,18.94683,0.17812,99.90015,1.06249
125.849,18.95649,0.1784,99.89705,1.06246
125.949,18.9663,0.17782,99.91465,1.06244
126.049,18.97617,0.17817,99.93123,1.06241
126.149,18.985889999999998,0.17692,99.93231999999999,1.06239
126.249,18.99561,0.17687,99.93214,1.06236
126.349,19.005370000000003,0.17570999999999998,99.93219,1.06234
126.449,19.01504,0.17549,99.93219,1.0623200000000002
126.549,19.02466,0.17689000000000002,99.93214,1.06229
126.649,19.03432,0.17758,99.93231999999999,1.06227
126.749,19.04397,0.17883,99.93167,1.06224
126.849,19.05361,0.17787,99.93392,1.0622200000000002
126.949,19.063270000000003,0.17673,99.92541999999999,1.06219
127.049,19.07293,0.17605,99.903,1.06217
127.149,19.08256,0.17579,99.89935,1.0621399999999999
127.249,19.0922,0.1766,99.89954,1.0621200000000002
127.349,19.10184,0.17802,99.8995,1.06209
127.449,19.111520000000002,0.17690999999999998,99.89950999999999,1.06207
127.549,19.12121,0.17639000000000002,99.8995,1.0620399999999999
127.649,19.13092,0.17635,99.89950999999999,1.06202
127.749,19.14065,0.1761,99.89949,1.06199
127.849,19.15032,0.17847000000000002,99.89952,1.06197
127.949,19.16001,0.17995999999999998,99.8995,1.06195
128.049,19.16974,0.17544,99.89931999999999,1.06192
128.149,19.17941,0.17506,99.91462,1.0619
128.249,19.18918,0.1773,99.93146999999999,1.06187
128.349,19.19895,0.17864000000000002,99.93243000000001,1.06185
128.449,19.20867,0.17677,99.93209,1.06182
128.549,19.2183,0.17708,99.93221,1.0618
128.649,19.228,0.17631,99.93217,1.06177
128.749,19.23773,0.176,99.93219,1.06175
128.849,19.24745,0.17612,99.93215,1.06172
128.949,19.257189999999998,0.17486,99.93226999999999,1.0617
129.049,19.26691,0.17557999999999999,99.93184000000001,1.0616700000000001
129.149,19.27659,0.17824,99.93346,1.06165
129.249,19.2863,0.17592,99.92327,1.06162
129.349,19.296020000000002,0.17489000000000002,99.90433,1.06159
129.449,19.30569,0.17589000000000002,99.89843,1.0615700000000001
129.549,19.31535,0.17624,99.89976,1.06154
129.649,19.32506,0.17578,99.89961,1.06152
129.749,19.33474,0.17588,99.89798,1.06149
