Repository: ulfsri/fsri_materials_database

# Materials and Products Database

## 01_Data

Raw data generated from each apparatus are included here in plain-text format. The data is organized first by material, next by the short name of test apparatus used, and where applicable additional filtering by test settings.

### material.json

Each material directory contains a json file of the same name as the material. This file links the data stored in the repository as well as data and graphs produced by the accompanying scripts (__02_Scripts__) to the respective landing page for the material on the front-end website.

File: 01_Data/Polyurethane_Foam/STA/N2/10K_min/Polyurethane_Foam_STA_N2_10KData_220128_R1.csv (part 3 of 8)
##Temp./°C,Time/min,DSC(subtr.)/(mW/mg),Mass(subtr.2)/%,Sensit./(uV/mW)
210.249,27.0642,0.19874,99.78291999999999,1.03416
210.349,27.07377,0.19897,99.7829,1.0341200000000002
210.449,27.08335,0.1989,99.78298000000001,1.0340799999999999
210.549,27.092879999999997,0.2004,99.78272,1.03404
210.649,27.102420000000002,0.20106,99.78354,1.03399
210.749,27.11202,0.20189000000000001,99.78090999999999,1.03395
210.849,27.1215,0.20065999999999998,99.76348,1.03391
210.949,27.130959999999998,0.20163,99.74964,1.03387
211.049,27.1405,0.20278,99.75034000000001,1.0338200000000002
211.149,27.149990000000003,0.20240999999999998,99.75025,1.03378
211.249,27.15945,0.20207999999999998,99.75024,1.0337399999999999
211.349,27.16897,0.20162,99.75026,1.0337
211.449,27.17847,0.20295,99.75021,1.03365
211.549,27.18797,0.20144,99.75039,1.0336100000000001
211.649,27.197490000000002,0.20058,99.74967,1.03357
211.749,27.20696,0.20309000000000002,99.75256999999999,1.03352
211.849,27.21645,0.20354,99.73487,1.03348
211.949,27.22598,0.20329,99.71889,1.03344
212.049,27.23547,0.20379,99.71768,1.0334
212.149,27.24499,0.20357999999999998,99.71781999999999,1.03335
212.249,27.254559999999998,0.20404,99.71795999999999,1.03331
212.349,27.2641,0.20546,99.71674,1.0332700000000001
212.449,27.273609999999998,0.20555,99.70049,1.0332299999999999
212.549,27.28313,0.20435999999999999,99.68281,1.03318
212.649,27.292640000000002,0.20364000000000002,99.68575,1.03314
212.749,27.30215,0.20419,99.685,1.0331
212.849,27.31167,0.2063,99.6852,1.03305
212.949,27.32118,0.20519,99.6851,1.03301
213.049,27.33069,0.20207,99.68523,1.0329700000000002
213.149,27.34027,0.20575,99.69388000000001,1.03293
213.249,27.3498,0.2057,99.71753000000001,1.03288
213.349,27.359379999999998,0.2062,99.71808,1.03284
213.449,27.368920000000003,0.20643000000000003,99.71769,1.0328
213.549,27.3784,0.20701999999999998,99.71786999999999,1.03275
213.649,27.387990000000002,0.20956999999999998,99.7178,1.03271
213.749,27.39759,0.20831999999999998,99.71783,1.03267
213.849,27.40711,0.20849,99.71781999999999,1.03263
213.949,27.41672,0.20884,99.71781999999999,1.0325799999999998
214.049,27.426270000000002,0.20861,99.71783,1.03254
214.149,27.43577,0.20806999999999998,99.71778,1.0325
214.249,27.44527,0.20843000000000003,99.71799,1.03245
214.349,27.45477,0.20834,99.71724,1.03241
214.449,27.46425,0.20944000000000002,99.71983,1.03237
214.549,27.473740000000003,0.20942,99.70985,1.0323200000000001
214.649,27.48323,0.20940999999999999,99.68831999999999,1.0322799999999999
214.749,27.49271,0.21272,99.68496999999999,1.03224
214.849,27.502209999999998,0.20943,99.68526,1.03219
214.949,27.51169,0.20958000000000002,99.68493000000001,1.03215
215.049,27.52122,0.21101999999999999,99.6857,1.03211
215.149,27.53073,0.21149,99.68398,1.03206
215.249,27.54027,0.21413000000000001,99.66011,1.0320200000000002
215.349,27.54975,0.2134,99.65274000000001,1.03198
215.449,27.55927,0.2127,99.65271,1.03193
215.549,27.568759999999997,0.21223000000000003,99.65273,1.03189
215.649,27.57831,0.21355,99.65273,1.03185
215.749,27.58783,0.21399,99.65268,1.0318
215.849,27.5973,0.21406,99.6529,1.03176
215.949,27.606759999999998,0.21434,99.65203000000001,1.03172
216.049,27.61627,0.21399,99.65536,1.03167
216.149,27.62578,0.21229,99.63824,1.0316299999999998
216.249,27.635270000000002,0.21369000000000002,99.62585,1.03159
216.349,27.644809999999996,0.21706999999999999,99.62888000000001,1.03154
216.449,27.65441,0.21694000000000002,99.62803000000001,1.0315
216.549,27.663970000000003,0.21646999999999997,99.62827,1.03146
216.649,27.67352,0.21706999999999999,99.6282,1.03141
216.749,27.683040000000002,0.21625999999999998,99.62822,1.0313700000000001
216.849,27.6925,0.21629,99.62822,1.03132
216.949,27.70205,0.21652,99.62822,1.03128
217.049,27.711570000000002,0.21656999999999998,99.62822,1.03124
217.149,27.7211,0.21709,99.62822,1.03119
217.249,27.7306,0.21963000000000002,99.62822,1.03115
217.349,27.740090000000002,0.2183,99.62822,1.03111
217.449,27.749540000000003,0.21824000000000002,99.62822,1.03106
217.549,27.759090000000004,0.22028000000000003,99.62822,1.03102
217.649,27.768559999999997,0.21928000000000003,99.62822,1.0309700000000002
217.749,27.778029999999998,0.21918,99.62822,1.03093
217.849,27.78752,0.22038000000000002,99.62822,1.0308899999999999
217.949,27.79706,0.21816,99.62822,1.03084
218.049,27.80657,0.21883000000000002,99.62822,1.0308
218.149,27.81604,0.22165,99.62822,1.03075
218.249,27.825509999999998,0.2216,99.62822,1.03071
218.349,27.834979999999998,0.22,99.62822,1.03067
218.449,27.84447,0.22055,99.62822,1.03062
218.549,27.85394,0.22125,99.62822,1.0305799999999998
218.649,27.86337,0.221,99.62822,1.03054
218.749,27.87283,0.22148,99.62822,1.03049
218.849,27.88229,0.22177,99.62822,1.03045
218.949,27.891740000000002,0.22348,99.62822,1.0304
219.049,27.901320000000002,0.22232,99.62822,1.03036
219.149,27.9108,0.22179000000000001,99.62822,1.03031
219.249,27.920270000000002,0.22255999999999998,99.62822,1.03027
219.349,27.929740000000002,0.22398,99.62823,1.03023
219.449,27.93925,0.22386,99.62813,1.0301799999999999
219.549,27.94874,0.22380999999999998,99.62874000000001,1.03014
219.649,27.95826,0.22421,99.62119,1.03009
219.749,27.96775,0.22553,99.61966,1.03005
219.849,27.977320000000002,0.22532,99.62018,1.03001
219.949,27.98684,0.22530999999999998,99.62001,1.02996
220.049,27.99632,0.22587,99.62006,1.0299200000000002
220.149,28.00579,0.22563000000000002,99.62005,1.02987
220.249,28.015279999999997,0.22519,99.62005,1.02983
220.349,28.0248,0.22595,99.62005,1.02978
220.449,28.03435,0.22701999999999997,99.62005,1.0297399999999999
220.549,28.043879999999998,0.22682,99.62005,1.0297
220.649,28.053390000000004,0.22704000000000002,99.62005,1.02965
220.749,28.062920000000002,0.22819,99.62005,1.0296100000000001
220.849,28.072429999999997,0.22846999999999998,99.62005,1.02956
220.949,28.08199,0.22898000000000002,99.62005,1.02952
221.049,28.09147,0.2289,99.62005,1.02947
221.149,28.10097,0.229,99.62005,1.0294299999999998
221.249,28.110490000000002,0.22906999999999997,99.62005,1.02938
221.349,28.12,0.22749,99.62005,1.02934
221.449,28.129490000000004,0.22925,99.62007,1.02929
221.549,28.13905,0.22941999999999999,99.61989,1.02925
221.649,28.14857,0.22882,99.62088,1.02921
221.749,28.15806,0.22962,99.6077,1.02916
221.849,28.16753,0.23242,99.58998000000001,1.02912
221.949,28.177020000000002,0.23112,99.58658,1.0290700000000002
222.049,28.18648,0.22893000000000002,99.58771,1.02903
222.149,28.19598,0.23033,99.58695999999999,1.02898
222.249,28.20549,0.23175,99.58865,1.02894
222.349,28.21497,0.23196,99.5809,1.0288899999999999
222.449,28.22445,0.23293000000000003,99.5622,1.02885
222.549,28.233940000000004,0.233,99.55341999999999,1.0288
222.649,28.243440000000003,0.23195,99.55505,1.0287600000000001
222.749,28.252959999999998,0.23106,99.55461,1.02871
222.849,28.2625,0.23063000000000003,99.55473,1.02867
222.949,28.27197,0.23260999999999998,99.55469000000001,1.02862
223.049,28.28148,0.23335999999999998,99.55473,1.0285799999999998
223.149,28.29093,0.23319,99.55464,1.02853
223.249,28.30048,0.23378000000000002,99.55481,1.02849
223.349,28.31008,0.2345,99.55464,1.02844
223.449,28.31959,0.23573000000000002,99.53922,1.0284
223.549,28.3291,0.23615,99.52280999999999,1.02835
223.649,28.338659999999997,0.23334000000000002,99.52171,1.02831
223.749,28.34811,0.23513,99.52216,1.02826
223.849,28.3576,0.23446999999999998,99.52199,1.0282200000000001
223.949,28.36719,0.23505,99.52204,1.02817
224.049,28.37674,0.23661999999999997,99.52203,1.02813
224.149,28.38628,0.23743000000000003,99.52203,1.0280799999999999
224.249,28.395809999999997,0.23638,99.52203,1.02804
224.349,28.40532,0.23546999999999998,99.52203,1.02799
224.449,28.414859999999997,0.23604,99.52203,1.02795
224.549,28.42444,0.23736999999999997,99.52204,1.0279
224.649,28.434,0.23815,99.52199,1.02786
224.749,28.44353,0.23754,99.52215,1.0278100000000001
224.849,28.45305,0.2383,99.52164,1.02777
224.949,28.46254,0.2401,99.52325,1.02772
225.049,28.472040000000003,0.23940999999999998,99.51828,1.02768
225.149,28.48162,0.23765999999999998,99.49481999999999,1.0276299999999998
225.249,28.49111,0.23831999999999998,99.48966,1.02759
225.349,28.50065,0.23954,99.48931999999999,1.02754
225.449,28.51015,0.23926,99.48985,1.0275
225.549,28.51965,0.23658,99.51353,1.02745
225.649,28.529190000000003,0.2381,99.51449000000001,1.02741
225.749,28.53867,0.23806999999999998,99.51393,1.02736
225.849,28.548170000000002,0.23899,99.51418000000001,1.02732
225.949,28.55772,0.2404,99.51409,1.0272700000000001
226.049,28.567220000000002,0.23851999999999998,99.51411999999999,1.02722
226.149,28.576659999999997,0.2388,99.51411,1.02718
226.249,28.586170000000003,0.23956999999999998,99.51411,1.0271299999999999
226.349,28.595670000000002,0.23922,99.51411,1.02709
226.449,28.605179999999997,0.24,99.51411,1.02704
226.549,28.61471,0.23997,99.51411,1.027
226.649,28.62422,0.23942,99.51411,1.02695
226.749,28.63369,0.23951,99.51411,1.02691
226.849,28.64317,0.23976999999999998,99.51411,1.02686
226.949,28.65267,0.24019000000000001,99.5141,1.02681
227.049,28.66217,0.24026999999999998,99.51415,1.0267700000000002
227.149,28.671709999999997,0.24225,99.514,1.02672
227.249,28.68123,0.24168,99.5144,1.02668
227.349,28.69073,0.24373000000000003,99.51349,1.02663
227.449,28.70027,0.24208000000000002,99.49722,1.02659
227.549,28.70976,0.24370999999999998,99.48161999999999,1.02654
227.649,28.71927,0.24424,99.48127,1.02649
227.749,28.7288,0.24588000000000002,99.48151,1.02645
227.849,28.7383,0.24548000000000003,99.48141,1.0264
227.949,28.74785,0.24616,99.48144,1.02636
228.049,28.75733,0.24511999999999998,99.48144,1.02631
228.149,28.766809999999996,0.24603000000000003,99.48139,1.02626
228.249,28.776329999999998,0.24831,99.48161,1.0262200000000001
228.349,28.785840000000004,0.2466,99.47917,1.02617
228.449,28.79535,0.24549,99.45925,1.02613
228.549,28.80487,0.24578000000000003,99.44712,1.0260799999999999
228.649,28.81435,0.2474,99.44769000000001,1.02604
228.749,28.82385,0.24902,99.43381,1.02599
228.849,28.8334,0.24791999999999997,99.42303000000001,1.02594
228.949,28.84292,0.24747,99.42489,1.0259
229.049,28.852420000000002,0.24665,99.42441,1.02585
229.149,28.861959999999996,0.24773,99.42453,1.02581
229.249,28.87146,0.24877,99.4245,1.02576
229.349,28.880909999999997,0.24855,99.42451,1.0257100000000001
229.449,28.890420000000002,0.24874000000000002,99.42451,1.02567
229.549,28.89992,0.24893,99.42451,1.02562
229.649,28.909409999999998,0.2516,99.4245,1.02557
229.749,28.918940000000003,0.25171,99.42454000000001,1.0255299999999998
229.849,28.92843,0.25038,99.42435,1.02548
229.949,28.93791,0.25231,99.42520999999999,1.02544
230.049,28.94738,0.25243000000000004,99.41828000000001,1.02539
230.149,28.95685,0.25309,99.41545,1.02534
230.249,28.966379999999997,0.25442,99.41776999999999,1.0253
230.349,28.97591,0.25587,99.40828,1.02525
230.449,28.985440000000004,0.25442,99.38972,1.0252
230.549,28.994979999999998,0.25401999999999997,99.38269,1.02516
230.649,29.004490000000004,0.25375,99.38425,1.02511
230.749,29.01398,0.25395999999999996,99.38382,1.0250700000000001
230.849,29.02347,0.25678,99.38394,1.02502
230.949,29.03296,0.2567,99.38389000000001,1.0249700000000002
231.049,29.04246,0.25738,99.38396,1.02493
231.149,29.05195,0.25759,99.38378,1.02488
231.249,29.061490000000003,0.25824,99.38427,1.02483
231.349,29.070959999999996,0.25963,99.38306,1.0247899999999999
231.449,29.08045,0.25771,99.36665,1.02474
231.549,29.089979999999997,0.25709,99.35126,1.0246899999999999
231.649,29.099459999999997,0.26033,99.35112,1.02465
231.749,29.108970000000003,0.25976,99.3513,1.0246
231.849,29.118440000000003,0.2603,99.35121,1.02455
231.949,29.127909999999996,0.25879,99.35124,1.02451
232.049,29.137459999999997,0.25997,99.35125,1.02446
232.149,29.146929999999998,0.26166,99.35119,1.02441
232.249,29.15645,0.26083,99.35141,1.02437
232.349,29.166009999999996,0.26242,99.34881,1.0243200000000001
232.449,29.17553,0.2628,99.32851,1.02427
232.549,29.18502,0.26191,99.31641,1.02423
232.649,29.194509999999998,0.26399,99.31889,1.0241799999999999
232.749,29.20402,0.26363000000000003,99.31940999999999,1.02413
232.849,29.213490000000004,0.26229,99.31454000000001,1.02409
232.949,29.22297,0.26466999999999996,99.29624,1.02404
233.049,29.23253,0.26524000000000003,99.28499000000001,1.02399
233.149,29.24203,0.26614,99.28641,1.02395
233.249,29.251559999999998,0.2671,99.28608,1.0239
233.349,29.26111,0.26637,99.28614,1.02385
233.449,29.270590000000002,0.26846,99.28615,1.02381
233.549,29.280070000000002,0.26508000000000004,99.28613,1.02376
233.649,29.289590000000004,0.2696,99.28599,1.0237100000000001
233.749,29.29905,0.26811,99.28728000000001,1.02367
233.849,29.30857,0.27066,99.26493,1.02362
233.949,29.318070000000002,0.27038,99.25376,1.02357
234.049,29.3276,0.2702,99.2534,1.02352
234.149,29.33713,0.27001,99.25345,1.02348
234.249,29.34661,0.26948,99.25363,1.0234299999999998
234.349,29.35612,0.27109,99.25283,1.02338
234.449,29.36565,0.27121,99.25581,1.02334
234.549,29.37511,0.27163000000000004,99.24172,1.02329
234.649,29.38462,0.27229000000000003,99.22272,1.02324
234.749,29.39416,0.27196,99.22061,1.02319
234.849,29.403640000000003,0.27262,99.22084,1.02315
234.949,29.4131,0.27376999999999996,99.22078,1.0231
235.049,29.422520000000002,0.27514,99.2208,1.02305
235.149,29.431959999999997,0.27455999999999997,99.22077,1.02301
235.249,29.44143,0.27458,99.22084,1.02296
235.349,29.450979999999998,0.27509,99.22067,1.02291
235.449,29.460409999999996,0.27510999999999997,99.21175,1.02286
235.549,29.469859999999997,0.27602,99.18856,1.02282
235.649,29.4794,0.27666999999999997,99.18813,1.0227700000000002
235.749,29.488940000000003,0.27943,99.18845999999999,1.02272
235.849,29.498440000000002,0.2811,99.18843000000001,1.02267
235.949,29.508020000000002,0.27992,99.18786999999999,1.02263
236.049,29.51755,0.28045,99.19051,1.0225799999999998
236.149,29.527070000000002,0.28083,99.17112,1.02253
236.249,29.53657,0.28167,99.15646,1.0224799999999998
236.349,29.54607,0.28210999999999997,99.15556,1.02244
236.449,29.555609999999998,0.28217,99.15574000000001,1.02239
236.549,29.56515,0.2821,99.15564,1.02234
236.649,29.574640000000002,0.28178000000000003,99.15585,1.0223
236.749,29.584120000000002,0.28168000000000004,99.15516,1.02225
236.849,29.593590000000003,0.28239000000000003,99.15745,1.0222
236.949,29.60306,0.28499,99.14945,1.02215
237.049,29.61259,0.28605,99.12691,1.0221
237.149,29.62207,0.28368000000000004,99.12289,1.02206
237.249,29.6317,0.28364,99.12305,1.02201
237.349,29.64135,0.28453,99.123,1.02196
237.449,29.650879999999997,0.28757,99.12305,1.02191
237.549,29.660359999999997,0.28828000000000004,99.12298,1.02187
237.649,29.669909999999998,0.28775,99.12299,1.0218200000000002
237.749,29.67945,0.28848,99.12371,1.02177
237.849,29.688959999999998,0.28891,99.10116,1.0217200000000002
237.949,29.69847,0.29118,99.09035,1.02168
238.049,29.707959999999996,0.29045,99.09263,1.02163
238.149,29.717470000000002,0.29341,99.07168,1.02158
238.249,29.727,0.29343,99.06083000000001,1.0215299999999998
238.349,29.736490000000003,0.29369,99.04217,1.02148
238.449,29.74602,0.29377,99.0263,1.02144
238.549,29.75555,0.2929,99.02516,1.02139
238.649,29.765040000000003,0.29433000000000004,99.02501,1.02134
238.749,29.774559999999997,0.29609,99.02623,1.02129
238.849,29.784090000000003,0.29655,99.0213,1.02124
238.949,29.79365,0.29609,99.01908,1.0212
239.049,29.80322,0.29598,99.02662,1.02115
239.149,29.81275,0.29808,99.02521,1.0211
239.249,29.82225,0.29921,99.02557,1.02105
239.349,29.83178,0.29883000000000004,99.02548,1.021
239.449,29.84129,0.30064,99.0255,1.02096
239.549,29.85077,0.30128,99.0255,1.02091
239.649,29.8603,0.30002,99.02549,1.02086
239.749,29.86985,0.30041,99.02549,1.02081
239.849,29.87933,0.30219,99.02553,1.0207600000000001
239.949,29.888840000000002,0.30318,99.02531,1.02072
240.049,29.89835,0.30343000000000003,99.02637,1.02067
240.149,29.9079,0.30372,99.01366,1.02062
240.249,29.91745,0.30545,98.99356,1.02057
240.349,29.92695,0.30391999999999997,98.98858,1.02052
240.449,29.93645,0.30475,98.99246,1.0204799999999998
240.549,29.946,0.3072,98.97704,1.02043
240.649,29.95556,0.30768,98.9512,1.0203799999999998
240.749,29.965120000000002,0.30756,98.93091,1.02033
240.849,29.974659999999997,0.30775,98.92353,1.0202799999999999
240.949,29.984170000000002,0.30831,98.92515999999999,1.02023
241.049,29.993709999999997,0.30996999999999997,98.92441,1.02019
241.149,30.00324,0.31085999999999997,98.9256,1.02014
241.249,30.01275,0.31006999999999996,98.92181,1.02009
241.349,30.02232,0.31046999999999997,98.90393,1.02004
241.449,30.03187,0.31071,98.89139,1.01999
241.549,30.04141,0.31234,98.89238,1.01994
241.649,30.05095,0.31324,98.89269,1.01989
241.749,30.06053,0.31463,98.89152,1.01985
241.849,30.070079999999997,0.31482,98.86766,1.0198
241.949,30.07964,0.31732,98.85973,1.01975
242.049,30.0892,0.31873,98.85937,1.0197
242.149,30.098709999999997,0.31806999999999996,98.86111,1.01965
242.249,30.108240000000002,0.31858000000000003,98.83927,1.0196
242.349,30.11778,0.32074,98.82744,1.01956
242.449,30.12733,0.31929,98.8276,1.0195100000000001
242.549,30.136870000000002,0.32031,98.82548,1.01946
242.649,30.14643,0.32123,98.83828000000001,1.01941
242.749,30.155959999999997,0.32204,98.84262,1.01936
242.849,30.165429999999997,0.32321,98.82068000000001,1.01931
242.949,30.17493,0.32332,98.80877,1.01926
243.049,30.184459999999998,0.32449,98.81146,1.01921
243.149,30.193990000000003,0.32435,98.8108,1.0191700000000001
243.249,30.203509999999998,0.32282,98.81069000000001,1.01912
243.349,30.21302,0.32568,98.81165,1.0190700000000001
243.449,30.222540000000002,0.32886,98.80821,1.01902
243.549,30.232029999999998,0.32811,98.79037,1.0189700000000002
243.649,30.241559999999996,0.3291,98.77736,1.01892
243.749,30.251109999999997,0.33071,98.77834,1.0188700000000002
243.849,30.26062,0.33052,98.77832,1.01882
243.949,30.2701,0.33200999999999997,98.77815,1.0187700000000002
244.049,30.279609999999998,0.33311,98.76274000000001,1.01873
244.149,30.28913,0.3325,98.74396999999999,1.01868
244.249,30.298679999999997,0.33165,98.74274,1.01863
244.349,30.30824,0.33289,98.74297,1.0185799999999998
244.449,30.31778,0.33565,98.74405,1.01853
244.549,30.32728,0.33685,98.73252,1.0184799999999998
244.649,30.336809999999996,0.33694,98.71224000000001,1.01843
244.749,30.34635,0.33592,98.70588000000001,1.0183799999999998
244.849,30.35584,0.33618000000000003,98.7104,1.01833
244.949,30.36533,0.33875,98.6953,1.0182799999999999
245.049,30.374840000000003,0.34062,98.67645999999999,1.01824
245.149,30.38435,0.34215999999999996,98.67589,1.01819
245.249,30.393890000000003,0.34321999999999997,98.67047,1.01814
245.349,30.403440000000003,0.34351,98.65108000000001,1.01809
245.449,30.412979999999997,0.34549,98.62608,1.01804
245.549,30.4225,0.34623000000000004,98.60826,1.01799
245.649,30.43205,0.34603,98.61067,1.01794
245.749,30.4416,0.3476,98.60982,1.01789
245.849,30.45112,0.34757,98.59948,1.0178399999999999
245.949,30.460690000000003,0.34915,98.5766,1.01779
246.049,30.47025,0.35093,98.57757,1.0177399999999999
246.149,30.47976,0.35167,98.57751999999999,1.01769
246.249,30.489290000000004,0.34965999999999997,98.57075,1.0176399999999999
246.349,30.49884,0.3515,98.54462,1.0176
246.449,30.50822,0.3539,98.54092,1.01755
246.549,30.51772,0.35605,98.54463,1.0175
246.649,30.52722,0.35771,98.52490999999999,1.01745
246.749,30.53674,0.35745,98.5082,1.0174
246.849,30.54624,0.35689,98.50769,1.01735
246.949,30.5557,0.35813,98.49985,1.0173
247.049,30.56509,0.35853,98.47776,1.01725
247.149,30.57457,0.36046999999999996,98.46703000000001,1.0172
247.249,30.58415,0.3632,98.46937,1.01715
247.349,30.59368,0.36224,98.46844,1.0171
247.449,30.603209999999997,0.36194,98.46965,1.01705
247.549,30.61272,0.36453,98.46593,1.017
247.649,30.62221,0.36706,98.4482,1.01695
247.749,30.63177,0.3668,98.43545999999999,1.0169
247.849,30.64132,0.36732,98.43649,1.01685
247.949,30.65085,0.37026,98.4366,1.0168
248.049,30.66041,0.37,98.43596,1.01675
248.149,30.66987,0.37112,98.41234,1.0167
248.249,30.679409999999997,0.37056999999999995,98.38031,1.01665
248.349,30.689,0.37205,98.37855,1.0166
248.449,30.69857,0.37387,98.38019,1.01655
248.549,30.708059999999996,0.37565,98.36699,1.0165
248.649,30.717740000000003,0.3759,98.34691,1.0164600000000001
248.749,30.72735,0.37746,98.34322,1.01641
248.849,30.736909999999998,0.37821,98.34155,1.01636
248.949,30.74649,0.37921,98.31504,1.01631
249.049,30.756059999999998,0.38137,98.30349,1.01626
249.149,30.76567,0.38101999999999997,98.30561,1.01621
249.249,30.775370000000002,0.38203000000000004,98.27776,1.01616
249.349,30.784990000000004,0.38471,98.25931,1.01611
249.449,30.79454,0.38555,98.26272,1.01606
249.549,30.804109999999998,0.38516,98.24148000000001,1.01601
249.649,30.81365,0.38586,98.22162,1.01596
249.749,30.823220000000003,0.38898,98.22494,1.01591
249.849,30.8328,0.38974000000000003,98.208,1.01586
249.949,30.8424,0.38994,98.18345,1.01581
250.049,30.851979999999998,0.39278,98.18800999999999,1.01576
250.149,30.86153,0.39286,98.18333,1.0157100000000001
250.249,30.87107,0.39568000000000003,98.15706999999999,1.01566
250.349,30.880679999999998,0.39448,98.14836,1.0156100000000001
250.449,30.890209999999996,0.39818000000000003,98.14853000000001,1.01556
250.549,30.89975,0.39764,98.14854,1.0155100000000001
250.649,30.909290000000002,0.39642,98.14171999999999,1.01546
250.749,30.91885,0.39901,98.11783,1.0154100000000001
250.849,30.928379999999997,0.40013000000000004,98.11489,1.01535
250.949,30.937929999999998,0.40144,98.11703,1.0153
251.049,30.947370000000003,0.40242,98.10529,1.01525
251.149,30.95686,0.40281,98.08315999999999,1.0152
251.249,30.966440000000002,0.40415999999999996,98.076,1.01515
251.349,30.97604,0.4049,98.08077,1.0151
251.449,30.98563,0.40704,98.06461999999999,1.01505
251.549,30.99522,0.40779,98.04697,1.015
251.649,31.00477,0.40884000000000004,98.04457,1.01495
251.749,31.014329999999998,0.41043,98.04725,1.0149
251.849,31.02389,0.41091000000000005,98.03728000000001,1.01485
251.949,31.033440000000002,0.41288,98.01426,1.0148
252.049,31.043020000000002,0.41267,98.011,1.01475
252.149,31.052540000000004,0.41358999999999996,98.0047,1.0147
252.249,31.062079999999998,0.41757,97.97856999999999,1.01465
252.349,31.07165,0.41863999999999996,97.9719,1.0146
252.449,31.08125,0.41944,97.96,1.01455
252.549,31.090809999999998,0.42172,97.92713,1.0145
252.649,31.100379999999998,0.42163999999999996,97.92841999999999,1.01445
252.749,31.109920000000002,0.42222,97.91258,1.0144
252.849,31.11948,0.42396000000000006,97.89098,1.01435
252.949,31.12905,0.42706000000000005,97.89161999999999,1.0143
253.049,31.13863,0.42832,97.86487,1.01425
253.149,31.148220000000002,0.42951000000000006,97.8478,1.0142
253.249,31.15792,0.43068999999999996,97.84286999999999,1.01414
253.349,31.167509999999996,0.43163,97.81300999999999,1.01409
253.449,31.17708,0.43275,97.8046,1.01404
253.549,31.186629999999997,0.43638000000000005,97.80426999999999,1.01399
253.649,31.19618,0.43775,97.78026,1.01394
253.749,31.2057,0.43777,97.76804,1.01389
253.849,31.215259999999997,0.43954,97.77443000000001,1.01384
253.949,31.22485,0.43878999999999996,97.75761999999999,1.01379
254.049,31.23442,0.43932,97.73354,1.0137399999999999
254.149,31.24398,0.44273,97.72961,1.01369
254.249,31.253559999999997,0.44228999999999996,97.71137,1.0136399999999999
254.349,31.263109999999998,0.44322,97.69001999999999,1.01359
254.449,31.27257,0.44696,97.69073,1.0135399999999999
254.549,31.28205,0.44741000000000003,97.67044,1.01348
254.649,31.29165,0.44885,97.65398,1.0134299999999998
254.749,31.3012,0.4492,97.65255,1.01338
254.849,31.310779999999998,0.45056,97.62533,1.0133299999999998
254.949,31.32037,0.45158999999999994,97.61638,1.01328
255.049,31.32997,0.45271000000000006,97.60826,1.0132299999999999
255.149,31.33955,0.45653999999999995,97.56331999999999,1.01318
255.249,31.349090000000004,0.45691000000000004,97.56251,1.0131299999999999
255.349,31.35867,0.45728,97.53888,1.01308
255.449,31.36823,0.45893999999999996,97.52218,1.0130299999999999
255.549,31.377779999999998,0.46107,97.51689,1.0129700000000001
255.649,31.387340000000002,0.46212,97.49181999999999,1.01292
255.749,31.39694,0.46458,97.4842,1.0128700000000002
255.849,31.40648,0.46613000000000004,97.48644,1.01282
255.949,31.41607,0.46796000000000004,97.48562,1.0127700000000002
256.049,31.425620000000002,0.47063999999999995,97.48498000000001,1.01272
256.149,31.435140000000004,0.4704,97.45994,1.0126700000000002
256.249,31.44473,0.47076999999999997,97.44323,1.01262
256.349,31.454290000000004,0.47346000000000005,97.44089,1.01257
256.449,31.463829999999998,0.47402,97.41345,1.01251
256.549,31.47342,0.47398,97.39868,1.0124600000000001
256.649,31.48309,0.47743,97.39222,1.01241
256.749,31.492759999999997,0.48071,97.36279,1.01236
256.849,31.502290000000002,0.47912,97.35514,1.01231
256.949,31.511879999999998,0.48077,97.34224,1.01226
257.049,31.52147,0.48433000000000004,97.31594,1.01221
257.149,31.53104,0.48458,97.31702,1.01215
257.249,31.54062,0.48762,97.29701,1.0121
257.349,31.550179999999997,0.48683000000000004,97.27688,1.01205
257.449,31.55977,0.48868,97.27726,1.012
257.549,31.569329999999997,0.48978999999999995,97.25139,1.01195
257.649,31.578770000000002,0.49148000000000003,97.23994,1.0119
257.749,31.588240000000003,0.49355,97.22451,1.01185
257.849,31.59783,0.49498000000000003,97.19813,1.01179
257.949,31.60738,0.4985,97.17911,1.0117399999999999
258.049,31.616970000000002,0.49981000000000003,97.15576999999999,1.01169
258.149,31.62655,0.50098,97.14056,1.0116399999999999
258.249,31.63611,0.50285,97.10925999999999,1.01159
258.349,31.645670000000003,0.5014,97.08516,1.0115399999999999
258.449,31.65526,0.5030899999999999,97.06359,1.01148
258.549,31.66487,0.50652,97.03912,1.0114299999999998
258.649,31.674409999999998,0.50694,97.03444,1.01138
258.749,31.68395,0.50925,97.0124,1.0113299999999998
258.849,31.693559999999998,0.51093,96.99025999999999,1.01128
258.949,31.703129999999998,0.5123800000000001,96.98517,1.0112299999999999
259.049,31.71265,0.51636,96.95576,1.0111700000000001
259.149,31.722209999999997,0.51627,96.94698000000001,1.01112
259.249,31.731759999999998,0.51835,96.93751999999999,1.0110700000000001
259.349,31.741329999999998,0.52164,96.93036,1.01102
259.449,31.75086,0.5229699999999999,96.93659,1.0109700000000001
259.549,31.76047,0.52483,96.90924,1.01092
259.649,31.77005,0.52665,96.89673,1.01086
259.749,31.77962,0.52865,96.87879000000001,1.01081
259.849,31.789340000000003,0.53028,96.85169,1.01076
259.949,31.799,0.53258,96.84483,1.01071
260.049,31.80854,0.53301,96.80824,1.0106600000000001
260.149,31.818070000000002,0.5365,96.80523000000001,1.0106
260.249,31.82765,0.5372,96.78223,1.01055
260.349,31.837229999999998,0.5391,96.7636,1.0105
260.449,31.846809999999998,0.5412,96.75149,1.01045
260.549,31.856440000000003,0.54355,96.7291,1.0104
260.649,31.866,0.5445800000000001,96.71806,1.01034
260.749,31.875559999999997,0.54698,96.67109,1.01029
260.849,31.88516,0.54957,96.64401,1.01024
260.949,31.894740000000002,0.55053,96.63663000000001,1.01019
261.049,31.9043,0.5524600000000001,96.61286,1.01014
261.149,31.913859999999996,0.55303,96.60449,1.0100799999999999
261.249,31.92345,0.55448,96.58383,1.01003
261.349,31.933,0.5571699999999999,96.56967,1.0099799999999999
261.449,31.94257,0.5581699999999999,96.55356,1.00993
261.549,31.952140000000004,0.56279,96.52287,1.0098799999999999
261.649,31.96169,0.56352,96.52113,1.0098200000000002
261.749,31.971190000000004,0.5643600000000001,96.48644,1.00977
261.849,31.98064,0.56614,96.47188,1.0097200000000002
261.949,31.990209999999998,0.5694,96.44561999999999,1.00967
262.049,31.999779999999998,0.5713699999999999,96.43289,1.0096100000000001
262.149,32.00938,0.57439,96.40429,1.00956
262.249,32.01899,0.57345,96.39024,1.0095100000000001
262.349,32.028620000000004,0.57475,96.37358,1.00946
262.449,32.0382,0.5789300000000001,96.34836999999999,1.0094100000000001
262.549,32.047740000000005,0.58122,96.3412,1.00935
262.649,32.057359999999996,0.5826399999999999,96.31149,1.0093
262.749,32.0669,0.58505,96.30604,1.00925
262.849,32.07649,0.58639,96.28444,1.0092
262.949,32.0861,0.58924,96.26231999999999,1.00914
263.049,32.0957,0.59159,96.23733,1.00909
263.149,32.10524,0.59331,96.21497,1.00904
263.249,32.11469,0.59514,96.19213,1.00899
263.349,32.124140000000004,0.5969399999999999,96.16694,1.0089299999999999
263.449,32.13367,0.59904,96.14856,1.00888
263.549,32.14329,0.60059,96.12618,1.00883
263.649,32.15287,0.60254,96.11648000000001,1.00878
263.749,32.162440000000004,0.60465,96.09449000000001,1.00872
263.849,32.17204,0.60806,96.06983000000001,1.0086700000000002
263.949,32.18166,0.61101,96.05124,1.00862
264.049,32.19135,0.6127600000000001,96.02046999999999,1.00857
264.149,32.20091,0.61411,95.99044,1.00851
264.249,32.21048,0.61724,95.96648,1.0084600000000001
264.349,32.2201,0.61692,95.92725,1.00841
264.449,32.229620000000004,0.62327,95.91773,1.00835
264.549,32.23917,0.62437,95.87059,1.0083
264.649,32.24879,0.62367,95.8616,1.00825
264.749,32.25835,0.62745,95.82656,1.0082
264.849,32.26788,0.6292800000000001,95.8164,1.00814
264.949,32.27746,0.63181,95.78529,1.00809
265.049,32.287,0.6342,95.77911999999999,1.00804
265.149,32.29657,0.63577,95.75731,1.00799
265.249,32.30615,0.63618,95.73676,1.00793
265.349,32.31577,0.63947,95.71621,1.0078799999999999
265.449,32.32547,0.6424,95.698,1.00783
265.549,32.33518,0.64295,95.67513000000001,1.00777
265.649,32.34483,0.64741,95.64751,1.0077200000000002
265.749,32.3544,0.65099,95.61576,1.00767
265.849,32.364,0.65135,95.58606999999999,1.0076100000000001
265.949,32.37361,0.6538,95.56597,1.00756
266.049,32.38321,0.6561899999999999,95.5391,1.0075100000000001
266.149,32.39278,0.6581,95.5187,1.00746
266.249,32.4023,0.66094,95.4857,1.0074
266.349,32.41195,0.66515,95.4673,1.00735
266.449,32.42157,0.6665399999999999,95.42939,1.0073
266.549,32.431129999999996,0.66625,95.4106,1.00724
266.649,32.44078,0.6703100000000001,95.37125999999999,1.00719
266.749,32.450379999999996,0.6705399999999999,95.35373,1.00714
266.849,32.459959999999995,0.6731699999999999,95.32213,1.00708
266.949,32.4696,0.67782,95.30676,1.0070299999999999
267.049,32.47923,0.6776399999999999,95.27008000000001,1.00698
267.149,32.48887,0.67884,95.2542,1.00692
267.249,32.498490000000004,0.6835899999999999,95.21814,1.0068700000000002
267.349,32.50805,0.6843,95.20137,1.00682
267.449,32.51765,0.6886399999999999,95.16526,1.00676
267.549,32.52728,0.69189,95.14265999999999,1.00671
267.649,32.53696,0.69319,95.11254,1.00666
267.749,32.54657,0.69633,95.07299,1.0066
267.849,32.55619,0.69893,95.0329,1.00655
267.949,32.56582,0.70008,95.01162,1.0065
268.049,32.5754,0.70087,94.9868,1.00644
268.149,32.58501,0.7037800000000001,94.96370999999999,1.00639
268.249,32.59462,0.7085100000000001,94.94163,1.00634
268.349,32.604279999999996,0.70985,94.92014,1.0062799999999998
268.449,32.61392,0.7119300000000001,94.89891,1.00623
268.549,32.62348,0.71612,94.871,1.0061799999999999
268.649,32.63308,0.7166899999999999,94.84906,1.0061200000000001
268.749,32.64267,0.71786,94.80866,1.00607
268.849,32.65229,0.7206899999999999,94.77734,1.0060200000000001
268.949,32.66189,0.72649,94.73535,1.00596
269.049,32.67147,0.72845,94.71575,1.00591
269.149,32.68108,0.72887,94.67966,1.00586
269.249,32.690690000000004,0.73205,94.64731,1.0058
269.349,32.70027,0.73326,94.62907,1.00575
269.449,32.70985,0.73565,94.58955999999999,1.0057
269.549,32.71947,0.74028,94.57387,1.0056399999999999
269.649,32.72905,0.74136,94.54324,1.00559
269.749,32.7386,0.7431300000000001,94.52014,1.00553
269.849,32.748129999999996,0.74636,94.48201999999999,1.00548
269.949,32.75773,0.75036,94.45829,1.0054299999999998
270.049,32.76729,0.75168,94.42939,1.00537
270.149,32.77687,0.75683,94.3886,1.00532
270.249,32.78648,0.7584,94.36075,1.00527
270.349,32.796079999999996,0.7598,94.32439000000001,1.00521
270.449,32.805679999999995,0.76267,94.29782,1.00516
270.549,32.815290000000005,0.7649100000000001,94.27588,1.0051
270.649,32.82493,0.76672,94.24703000000001,1.00505
270.749,32.83452,0.76732,94.22785999999999,1.005
270.849,32.844159999999995,0.77225,94.19141,1.00494
270.949,32.853790000000004,0.7774800000000001,94.15252,1.00489
271.049,32.86333,0.7783399999999999,94.13133,1.00484
271.149,32.87295,0.78138,94.09488,1.00478
271.249,32.88257,0.7840199999999999,94.06756999999999,1.00473
271.349,32.892179999999996,0.78701,94.04047,1.0046700000000002
271.449,32.90178,0.78952,94.00350999999999,1.00462
271.549,32.9114,0.7924399999999999,93.98555,1.00457
271.649,32.92103,0.7945300000000001,93.9498,1.00451
271.749,32.93065,0.79852,93.9169,1.0044600000000001
271.849,32.9403,0.79823,93.89008000000001,1.0044
271.949,32.94995,0.8041699999999999,93.84276,1.00435
272.049,32.959559999999996,0.80475,93.82175,1.0043
272.149,32.96924,0.80805,93.78891999999999,1.00424
272.249,32.97887,0.8086899999999999,93.74861999999999,1.00419
272.349,32.9885,0.8124100000000001,93.72039000000001,1.00413
272.449,32.998129999999996,0.817,93.67621,1.0040799999999999
272.549,33.00776,0.81899,93.65156999999999,1.0040200000000001
272.649,33.017379999999996,0.8211200000000001,93.62283000000001,1.00397
272.749,33.027,0.8246100000000001,93.58193,1.0039200000000001
272.849,33.036609999999996,0.8263299999999999,93.55162,1.00386
272.949,33.046240000000004,0.8294,93.50291999999999,1.00381
273.049,33.055820000000004,0.832,93.47031,1.00375
273.149,33.06544,0.83578,93.44261999999999,1.0037
273.249,33.075070000000004,0.8387100000000001,93.40034,1.0036399999999999
273.349,33.08466,0.83991,93.3719,1.00359
273.449,33.0943,0.84298,93.3389,1.0035399999999999
273.549,33.1039,0.8457899999999999,93.3062,1.00348
273.649,33.113459999999996,0.84914,93.28350999999999,1.0034299999999998
273.749,33.123090000000005,0.8521200000000001,93.24155999999999,1.00337
273.849,33.13272,0.8536,93.20481,1.00332
273.949,33.14236,0.85682,93.16634,1.00326
274.049,33.151990000000005,0.8590700000000001,93.10964,1.00321
274.149,33.161570000000005,0.86285,93.08561999999999,1.00316
274.249,33.17116,0.865,93.04103,1.0031
274.349,33.18075,0.8679399999999999,92.99848,1.00305
274.449,33.19037,0.86975,92.96656999999999,1.00299
274.549,33.19997,0.87216,92.91422,1.00294
274.649,33.20961,0.87597,92.89316,1.00288
274.749,33.21922,0.8811200000000001,92.86025,1.0028299999999999
274.849,33.228840000000005,0.88161,92.82245999999999,1.0027700000000002
274.949,33.238440000000004,0.88733,92.79782,1.00272
275.049,33.248059999999995,0.8896700000000001,92.74885,1.00266
275.149,33.2577,0.89243,92.72355,1.00261
275.249,33.26732,0.89489,92.69001,1.0025600000000001
275.349,33.276920000000004,0.89876,92.64905,1.0025
275.449,33.28658,0.9008200000000001,92.60948,1.00245
275.549,33.29623,0.90312,92.54912,1.00239
275.649,33.305820000000004,0.9063200000000001,92.51393,1.00234
275.749,33.31548,0.90856,92.48845,1.0022799999999998
275.849,33.32515,0.91005,92.44698000000001,1.00223
275.949,33.33475,0.9133700000000001,92.41972,1.00217
276.049,33.34434,0.9166700000000001,92.38016,1.0021200000000001
276.149,33.35393,0.91963,92.33658,1.00206
276.249,33.36352,0.9227299999999999,92.30909,1.00201
276.349,33.37314,0.92511,92.25761999999999,1.00195
276.449,33.38276,0.9298200000000001,92.2112,1.0019
276.549,33.39239,0.93161,92.16475,1.00184
276.649,33.40202,0.93342,92.10153000000001,1.00179
276.749,33.41166,0.9353799999999999,92.07438,1.00173
276.849,33.42129,0.93835,92.02472,1.00168
276.949,33.43096,0.9405,91.98224,1.0016200000000002
277.049,33.44062,0.94599,91.94985,1.00157
277.149,33.45028,0.94719,91.90016999999999,1.0015100000000001
277.249,33.4599,0.9507399999999999,91.87966999999999,1.00146
277.349,33.46952,0.95449,91.84640999999999,1.0014
277.449,33.47915,0.9559799999999999,91.80613000000001,1.00135
277.549,33.48871,0.95944,91.77761,1.00129
277.649,33.49827,0.96298,91.7109,1.00124
277.749,33.507870000000004,0.9650700000000001,91.67437,1.00118
277.849,33.517509999999994,0.9679700000000001,91.62915,1.0011299999999999
277.949,33.52715,0.9708700000000001,91.57021999999999,1.0010700000000001
278.049,33.53675,0.9719899999999999,91.53227,1.00102
278.149,33.54631,0.97662,91.48116,1.00096
278.249,33.55592,0.9799200000000001,91.44363,1.00091
278.349,33.565540000000006,0.98254,91.41441999999999,1.00085
278.449,33.57515,0.9859,91.36764000000001,1.0008
278.549,33.584790000000005,0.98726,91.33396,1.00074
278.649,33.59442,0.99056,91.28619,1.0006899999999999
278.749,33.604009999999995,0.99375,91.23533,1.00063
278.849,33.61363,0.99564,91.2042,1.00058
278.949,33.62324,0.9987799999999999,91.15018,1.00052
279.049,33.63283,1.00309,91.11015,1.00047
279.149,33.64244,1.00925,91.06479,1.00041
279.249,33.652029999999996,1.00925,91.00218000000001,1.00035
279.349,33.661590000000004,1.01252,90.97815,1.0003
279.449,33.671170000000004,1.01518,90.92803,1.00024
279.549,33.68078,1.0165600000000001,90.88318000000001,1.00019
279.649,33.69041,1.01996,90.84527,1.00013
279.749,33.700140000000005,1.02216,90.77653000000001,1.0000799999999999
279.849,33.709790000000005,1.02345,90.75061,1.0000200000000001
279.949,33.719409999999996,1.02843,90.70458,0.99997
280.049,33.72906,1.03095,90.65613,0.9999100000000001
280.149,33.738690000000005,1.0346799999999998,90.62103,0.9998600000000001
280.249,33.74837,1.03779,90.56038000000001,0.9998
280.349,33.75809,1.0394299999999999,90.53153,0.99974
280.449,33.76773,1.0425799999999998,90.49812,0.99969
280.549,33.77742,1.04493,90.44825,0.9996299999999999
280.649,33.7871,1.04657,90.41667,0.9995799999999999
280.749,33.79677,1.05139,90.34768000000001,0.9995200000000001
280.849,33.80642,1.05427,90.29963000000001,0.9994700000000001
280.949,33.81604,1.05542,90.25594,0.99941
281.049,33.82566,1.0587,90.19055,0.99935
281.149,33.83528,1.06237,90.1442,0.9993
281.249,33.8449,1.06518,90.08318,0.99924
281.349,33.85453,1.0675299999999999,90.02932,0.9991899999999999
281.449,33.86417,1.07056,89.99592,0.99913
281.549,33.87382,1.07409,89.94089,0.99908
281.649,33.88349,1.07575,89.89837,0.99902
281.749,33.89315,1.07781,89.84921999999999,0.9989600000000001
281.849,33.9028,1.08031,89.77911,0.9989100000000001
281.949,33.91243,1.08169,89.72646999999999,0.99885
282.049,33.92207,1.08598,89.66714,0.9988
282.149,33.93172,1.08887,89.61643000000001,0.99874
282.249,33.941320000000005,1.09323,89.57016999999999,0.99869
282.349,33.950959999999995,1.0952899999999999,89.49604000000001,0.9986299999999999
282.449,33.9606,1.09782,89.4693,0.9985700000000001
282.549,33.970209999999994,1.10138,89.41821999999999,0.9985200000000001
282.649,33.979859999999995,1.10491,89.36324,0.99846
282.749,33.989509999999996,1.106,89.32464,0.99841
282.849,33.999109999999995,1.1103,89.2561,0.99835
282.949,34.0087,1.1107,89.22769,0.99829
283.049,34.01832,1.11364,89.185,0.99824
283.149,34.02799,1.11645,89.13233000000001,0.99818
283.249,34.03765,1.11975,89.09552,0.99813
283.349,34.04735,1.12307,89.02702,0.9980700000000001
283.449,34.05703,1.12511,88.98487,0.9980100000000001
283.549,34.06669,1.12741,88.93365,0.9979600000000001
283.649,34.0764,1.1306200000000002,88.87908,0.9979
283.749,34.086009999999995,1.13481,88.8346,0.99784
283.849,34.095620000000004,1.1374,88.78448,0.99779
283.949,34.10523,1.13794,88.7285,0.9977299999999999
284.049,34.11484,1.13986,88.66453,0.9976799999999999
284.149,34.12451,1.14368,88.61031,0.9976200000000001
284.249,34.13418,1.1472799999999999,88.56569,0.99756
284.349,34.14383,1.14939,88.5137,0.99751
284.449,34.153459999999995,1.1525100000000001,88.45506,0.99745
284.549,34.16315,1.15615,88.40003,0.99739
284.649,34.17277,1.1565,88.35927,0.99734
284.749,34.18243,1.15913,88.31005,0.9972799999999999
284.849,34.19208,1.16317,88.25158,0.99723
284.949,34.20172,1.16509,88.19323,0.9971700000000001
285.049,34.2114,1.16777,88.15919,0.99711
285.149,34.221059999999994,1.1697799999999998,88.10146,0.9970600000000001
285.249,34.23076,1.17163,88.04842,0.997
285.349,34.24045,1.17345,88.00423,0.9969399999999999
285.449,34.25009,1.17757,87.90117,0.9968899999999999
285.549,34.25975,1.17927,87.84863,0.9968299999999999
285.649,34.26939,1.18155,87.79698,0.99677
285.749,34.27901,1.18718,87.7354,0.99672
285.849,34.28862,1.1888299999999998,87.66384000000001,0.99666
285.949,34.29833,1.19121,87.61371,0.9966
286.049,34.30798,1.1937200000000001,87.56326999999999,0.99655
286.149,34.31767,1.19655,87.5056,0.99649
286.249,34.32731,1.19864,87.43217,0.99644
