Repository: ulfsri/fsri_materials_database

# Materials and Products Database

## 01_Data

Raw data generated from each apparatus are included here in plain-text format. The data is organized first by material, next by the short name of test apparatus used, and where applicable additional filtering by test settings.

### material.json

Each material directory contains a json file of the same name as the material. This file links the data stored in the repository as well as data and graphs produced by the accompanying scripts (__02_Scripts__) to the respective landing page for the material on the front-end website.

File: 01_Data/Polyurethane_Foam/STA/N2/10K_min/Polyurethane_Foam_STA_N2_10KData_220128_R1.csv (part 4 of 8)
##Temp./°C,Time/min,DSC(subtr.)/(mW/mg),Mass(subtr.2)/%,Sensit./(uV/mW)
286.349,34.336909999999996,1.20163,87.37646,0.9963799999999999
286.449,34.34648,1.20284,87.32569000000001,0.9963200000000001
286.549,34.35614,1.2043700000000002,87.26767,0.9962700000000001
286.649,34.36578,1.2066299999999999,87.1996,0.99621
286.749,34.37538,1.20909,87.14548,0.99615
286.849,34.385040000000004,1.21175,87.09931999999999,0.9961
286.949,34.39467,1.2131399999999999,87.04422,0.9960399999999999
287.049,34.404270000000004,1.21482,86.97391999999999,0.99598
287.149,34.4139,1.2167700000000001,86.91675,0.99592
287.249,34.42354,1.21836,86.8799,0.99587
287.349,34.433170000000004,1.2214399999999999,86.82231,0.9958100000000001
287.449,34.44276,1.225,86.76533,0.99575
287.549,34.4524,1.22645,86.71117,0.9957
287.649,34.46202,1.22678,86.67625,0.99564
287.749,34.47161,1.23046,86.61451,0.9955799999999999
287.849,34.48123,1.23129,86.54745,0.9955299999999999
287.949,34.49086,1.23391,86.49063000000001,0.9954700000000001
288.049,34.50054,1.23629,86.42912,0.99541
288.149,34.51019,1.2376200000000002,86.35596,0.99536
288.249,34.51982,1.2395200000000002,86.30901,0.9953
288.349,34.52948,1.2419799999999999,86.25697,0.99524
288.449,34.53914,1.2443600000000001,86.19759,0.99519
288.549,34.54886,1.2480200000000001,86.12597,0.99513
288.649,34.55854,1.24904,86.07141999999999,0.9950700000000001
288.749,34.56815,1.25124,86.01789000000001,0.9950100000000001
288.849,34.57777,1.2556,85.95801,0.9949600000000001
288.949,34.58741,1.25315,85.88214,0.9949
289.049,34.596990000000005,1.25627,85.82382,0.99484
289.149,34.606629999999996,1.26007,85.77156,0.99479
289.249,34.61626,1.26086,85.71429,0.9947299999999999
289.349,34.62591,1.26254,85.64496,0.99467
289.449,34.63557,1.26421,85.5842,0.99461
289.549,34.64524,1.2667899999999999,85.53264,0.99456
289.649,34.65488,1.2684,85.47505,0.9945
289.749,34.66448,1.26853,85.40191999999999,0.99444
289.849,34.67413,1.26981,85.31741,0.99439
289.949,34.68379,1.27229,85.25106,0.9943299999999999
290.049,34.69343,1.27461,85.19726,0.9942700000000001
290.149,34.70305,1.2757100000000001,85.13231,0.99421
290.249,34.71264,1.27724,85.06891999999999,0.99416
290.349,34.72224,1.2786799999999998,85.0206,0.9941
290.449,34.73186,1.27995,84.96374,0.9940399999999999
290.549,34.74146,1.28059,84.89555,0.9939899999999999
290.649,34.75107,1.28283,84.81878,0.99393
290.749,34.760670000000005,1.28318,84.76528,0.99387
290.849,34.77032,1.28481,84.70458,0.9938100000000001
290.949,34.77995,1.28708,84.63632,0.9937600000000001
291.049,34.78952,1.28896,84.56043000000001,0.9937
291.149,34.79915,1.2911700000000002,84.50737,0.99364
291.249,34.8088,1.29104,84.45107,0.9935799999999999
291.349,34.81845,1.29306,84.38459,0.9935299999999999
291.449,34.828109999999995,1.29315,84.30716,0.9934700000000001
291.549,34.83777,1.29474,84.25103,0.99341
291.649,34.847359999999995,1.29688,84.19655,0.99335
291.749,34.85698,1.29734,84.13417,0.9933
291.849,34.86658,1.299,84.0583,0.99324
291.949,34.87625,1.2998,83.99842,0.99318
292.049,34.88588,1.30316,83.94238,0.9931200000000001
292.149,34.89549,1.3051,83.87491,0.9930700000000001
292.249,34.90515,1.30379,83.79824,0.9930100000000001
292.349,34.914809999999996,1.30466,83.73365,0.99295
292.449,34.92445,1.3056299999999998,83.68271999999999,0.9928899999999999
292.549,34.934090000000005,1.3063799999999999,83.61976999999999,0.9928299999999999
292.649,34.94373,1.30945,83.55765,0.9927799999999999
292.749,34.953379999999996,1.3092700000000002,83.50966,0.99272
292.849,34.96305,1.30795,83.45753,0.99266
292.949,34.97267,1.31121,83.38972,0.9926
293.049,34.982279999999996,1.31035,83.31674,0.99255
293.149,34.99195,1.31145,83.24483000000001,0.99249
293.249,35.00158,1.3140399999999999,83.19675,0.9924299999999999
293.349,35.01124,1.31398,83.14067,0.9923700000000001
293.449,35.02091,1.31284,83.07928000000001,0.99231
293.549,35.0305,1.31451,83.01173,0.99226
293.649,35.04015,1.3119299999999998,82.95985,0.9922
293.749,35.049690000000005,1.3122,82.89546999999999,0.9921399999999999
293.849,35.059309999999996,1.31226,82.80456,0.99208
293.949,35.06892,1.31341,82.72391,0.99203
294.049,35.07857,1.31366,82.66736999999999,0.99197
294.149,35.08814,1.3135299999999999,82.60928,0.9919100000000001
294.249,35.09776,1.31472,82.5421,0.99185
294.349,35.10738,1.31321,82.45742,0.99179
294.449,35.117,1.31275,82.39763,0.99174
294.549,35.12661,1.314,82.34286999999999,0.9916799999999999
294.649,35.13621,1.31292,82.291,0.9916200000000001
294.749,35.14582,1.31171,82.23487,0.99156
294.849,35.155440000000006,1.3108899999999999,82.17868,0.9915
294.949,35.165040000000005,1.30972,82.12419,0.99145
295.049,35.174620000000004,1.31044,82.05986,0.99139
295.149,35.18424,1.3109899999999999,81.98253000000001,0.9913299999999999
295.249,35.19388,1.30846,81.91389000000001,0.9912700000000001
295.349,35.203509999999994,1.3073,81.86333,0.99121
295.449,35.213190000000004,1.30721,81.80215,0.99115
295.549,35.22282,1.3039100000000001,81.72881,0.9911
295.649,35.232459999999996,1.30291,81.65584,0.9910399999999999
295.749,35.24212,1.30361,81.60452,0.99098
295.849,35.25173,1.3020200000000002,81.53936,0.99092
295.949,35.26144,1.30044,81.46659,0.9908600000000001
296.049,35.2711,1.29945,81.39248,0.9908100000000001
296.149,35.28072,1.2965200000000001,81.34144,0.99075
296.249,35.29037,1.29569,81.28304,0.99069
296.349,35.29994,1.2967,81.21800999999999,0.9906299999999999
296.449,35.30953,1.29207,81.14984,0.9905700000000001
296.549,35.319140000000004,1.28795,81.10235,0.99051
296.649,35.32874,1.28529,81.0511,0.99046
296.749,35.338359999999994,1.2819200000000002,80.99279,0.9904
296.849,35.348,1.27929,80.92166,0.99034
296.949,35.35767,1.27809,80.86622,0.9902799999999999
297.049,35.367309999999996,1.27555,80.80743000000001,0.9902200000000001
297.149,35.3769,1.27207,80.73759,0.99016
297.249,35.386520000000004,1.27091,80.65735,0.9901
297.349,35.39614,1.2675,80.59638000000001,0.99005
297.449,35.40573,1.2624600000000001,80.54406999999999,0.9899899999999999
297.549,35.41532,1.26098,80.48199,0.98993
297.649,35.42492,1.25641,80.41301999999999,0.98987
297.749,35.4345,1.25068,80.35473,0.9898100000000001
297.849,35.44406,1.2488700000000001,80.31015,0.98975
297.949,35.45364,1.24481,80.24209,0.98969
298.049,35.46322,1.23902,80.15630999999999,0.98964
298.149,35.472770000000004,1.2349,80.09559,0.9895799999999999
298.249,35.48239,1.2313399999999999,80.04829000000001,0.9895200000000001
298.349,35.49201,1.22623,79.98836,0.98946
298.449,35.50162,1.22069,79.91759,0.9894
298.549,35.51126,1.2138799999999998,79.84121,0.98934
298.649,35.52087,1.2120600000000001,79.79054000000001,0.9892799999999999
298.749,35.53047,1.20617,79.73214,0.9892299999999999
298.849,35.54007,1.20024,79.65881,0.9891700000000001
298.949,35.549640000000004,1.19494,79.58561999999999,0.98911
299.049,35.559259999999995,1.18464,79.53793,0.98905
299.149,35.56885,1.17956,79.48662,0.9889899999999999
299.249,35.57839,1.17218,79.43319,0.98893
299.349,35.58797,1.16688,79.37021999999999,0.98887
299.449,35.59753,1.16089,79.32086,0.9888100000000001
299.549,35.607079999999996,1.15286,79.27112,0.98875
299.649,35.616690000000006,1.14616,79.21834,0.9887
299.749,35.62628,1.1390799999999999,79.15238000000001,0.98864
299.849,35.63581,1.13227,79.09761999999999,0.9885799999999999
299.949,35.645340000000004,1.12592,79.05027,0.9885200000000001
300.049,35.65491,1.11906,78.99685,0.98846
300.149,35.66449,1.11273,78.93804,0.9884
300.249,35.67405,1.1062100000000001,78.8858,0.98834
300.349,35.68362,1.09925,78.8438,0.9882799999999999
300.449,35.69316,1.09235,78.79235,0.9882200000000001
300.549,35.70264,1.08513,78.73544,0.9881700000000001
300.649,35.71216,1.0787,78.67942,0.98811
300.749,35.721709999999995,1.0720100000000001,78.63927,0.98805
300.849,35.7312,1.06579,78.59124,0.9879899999999999
300.949,35.7407,1.05829,78.53665,0.98793
301.049,35.750209999999996,1.04938,78.48263,0.98787
301.149,35.75974,1.04664,78.44145,0.9878100000000001
301.249,35.76925,1.03854,78.39788,0.98775
301.349,35.7787,1.03376,78.34523,0.98769
301.449,35.78823,1.02664,78.28622,0.9876299999999999
301.549,35.7978,1.02096,78.25018,0.9875700000000001
301.649,35.807359999999996,1.01647,78.20384,0.98751
301.749,35.81694,1.00976,78.1479,0.98746
301.849,35.826409999999996,1.0024600000000001,78.11103,0.9874
301.949,35.83593,0.9967799999999999,78.05874,0.98734
302.049,35.84548,0.9907100000000001,78.01946,0.9872799999999999
302.149,35.85498,0.9846299999999999,77.98816,0.9872200000000001
302.249,35.86448,0.9789700000000001,77.93231,0.98716
302.349,35.873979999999996,0.97421,77.88750999999999,0.9871
302.449,35.88349,0.9693,77.83247,0.9870399999999999
302.549,35.893029999999996,0.96293,77.75997,0.98698
302.649,35.90253,0.95767,77.72678,0.98692
302.749,35.91207,0.9518399999999999,77.6794,0.9868600000000001
302.849,35.92163,0.9469299999999999,77.61603000000001,0.9868
302.949,35.93115,0.94058,77.59227,0.98674
303.049,35.94072,0.93465,77.54273,0.9866799999999999
303.149,35.95024,0.93106,77.49185,0.98662
303.249,35.95982,0.9242799999999999,77.45566,0.98656
303.349,35.9693,0.92032,77.39576,0.98651
303.449,35.978809999999996,0.915,77.36833,0.98645
303.549,35.98836,0.9102399999999999,77.32794,0.98639
303.649,35.99791,0.9048,77.27852,0.9863299999999999
303.749,36.00742,0.89935,77.24493000000001,0.9862700000000001
303.849,36.016940000000005,0.89454,77.18174,0.98621
303.949,36.02644,0.8870399999999999,77.13865,0.98615
304.049,36.03602,0.8808799999999999,77.10379,0.9860899999999999
304.149,36.04554,0.87764,77.05346,0.98603
304.249,36.05505,0.8723200000000001,77.01822,0.9859700000000001
304.349,36.064640000000004,0.86492,76.96928,0.9859100000000001
304.449,36.07417,0.8603700000000001,76.92227,0.98585
304.549,36.08367,0.8552700000000001,76.89558000000001,0.9857899999999999
304.649,36.09319,0.84731,76.84474,0.9857299999999999
304.749,36.10268,0.8418899999999999,76.80243,0.98567
304.849,36.112190000000005,0.8357,76.76308,0.98561
304.949,36.12175,0.8299799999999999,76.70658,0.98555
305.049,36.13125,0.82621,76.68226999999999,0.98549
305.149,36.14075,0.81793,76.633,0.9854299999999999
305.249,36.15027,0.81304,76.57929,0.9853700000000001
305.349,36.15981,0.80705,76.54354000000001,0.98531
305.449,36.16933,0.79929,76.48612,0.98525
305.549,36.17892,0.79561,76.45857,0.98519
305.649,36.1885,0.78905,76.42169,0.98513
305.749,36.19802,0.7824800000000001,76.38297,0.9850700000000001
305.849,36.20753,0.7762399999999999,76.35695,0.98501
305.949,36.21707,0.76981,76.30545,0.98495
306.049,36.22657,0.76377,76.27139,0.9848899999999999
306.149,36.23605,0.75776,76.23773,0.9848299999999999
306.249,36.24553,0.75217,76.18745,0.98477
306.349,36.25505,0.74526,76.15186,0.9847100000000001
306.449,36.26457,0.7393,76.1048,0.98465
306.549,36.27405,0.73347,76.05965,0.98459
306.649,36.283570000000005,0.72788,76.03211999999999,0.9845299999999999
306.749,36.29315,0.72265,75.9831,0.9844700000000001
306.849,36.302659999999996,0.71322,75.94546,0.98441
306.949,36.31219,0.70589,75.90886,0.98435
307.049,36.32175,0.69877,75.8577,0.98429
307.149,36.33124,0.69519,75.83904,0.9842299999999999
307.249,36.34064,0.68888,75.80405999999999,0.9841700000000001
307.349,36.35022,0.6801,75.77101,0.98411
307.449,36.35975,0.6741199999999999,75.74799,0.98405
307.549,36.3693,0.66765,75.70093,0.9839899999999999
307.649,36.37879,0.6602,75.68143,0.98393
307.749,36.3883,0.65333,75.65139,0.98387
307.849,36.39781,0.6458699999999999,75.60859,0.9838100000000001
307.949,36.40739,0.64075,75.57961999999999,0.98375
308.049,36.416959999999996,0.6349,75.53718,0.98369
308.149,36.42647,0.62752,75.51088,0.9836299999999999
308.249,36.43605,0.6211399999999999,75.48969,0.98357
308.349,36.445640000000004,0.61631,75.45278,0.98351
308.449,36.45523,0.6107600000000001,75.42493,0.98345
308.549,36.46484,0.60193,75.38642,0.98339
308.649,36.47443,0.59529,75.35016999999999,0.9833299999999999
308.749,36.48401,0.5888399999999999,75.32763,0.9832700000000001
308.849,36.493559999999995,0.58212,75.2913,0.98321
308.949,36.50308,0.5776,75.26521,0.98315
309.049,36.5126,0.5685399999999999,75.23733,0.9830899999999999
309.149,36.52213,0.56375,75.20076999999999,0.98303
309.249,36.53163,0.5575899999999999,75.18087,0.9829600000000001
309.349,36.54115,0.54979,75.14475999999999,0.9829
309.449,36.55084,0.54411,75.10974,0.9828399999999999
309.549,36.56035,0.5391600000000001,75.09170999999999,0.9827799999999999
309.649,36.56988,0.5322,75.05235,0.98272
309.749,36.579409999999996,0.52483,75.0343,0.9826600000000001
309.849,36.58893,0.51959,75.00333,0.9826
309.949,36.59845,0.51275,74.98748,0.98254
310.049,36.60799,0.5088699999999999,74.95711999999999,0.9824799999999999
310.149,36.617490000000004,0.50315,74.9407,0.9824200000000001
310.249,36.62701,0.49678,74.90612,0.98236
310.349,36.636590000000005,0.49043000000000003,74.8815,0.9823
310.449,36.64607,0.48715,74.85739000000001,0.98224
310.549,36.65555,0.48222,74.83699,0.9821799999999999
310.649,36.665079999999996,0.47613999999999995,74.83393000000001,0.9821200000000001
310.749,36.67457,0.47005,74.81042,0.98206
310.849,36.68399,0.46316,74.79387,0.9819899999999999
310.949,36.69343,0.46029,74.78329000000001,0.98193
311.049,36.70295,0.4551,74.75022,0.98187
311.149,36.71244,0.44668,74.73116,0.9818100000000001
311.249,36.722,0.44488,74.69418,0.98175
311.349,36.73157,0.43799,74.67851,0.98169
311.449,36.74111,0.43288999999999994,74.64778000000001,0.9816299999999999
311.549,36.7507,0.43096,74.63212,0.98157
311.649,36.7602,0.42644,74.60074,0.98151
311.749,36.76964,0.42043,74.58807,0.98145
311.849,36.77912,0.41622,74.56234,0.98139
311.949,36.78853,0.412,74.50855,0.9813299999999999
312.049,36.79808,0.40925,74.49831999999999,0.98126
312.149,36.8076,0.40615999999999997,74.46247,0.9812
312.249,36.8171,0.40051,74.45535,0.98114
312.349,36.82659,0.39587,74.4327,0.98108
312.449,36.836059999999996,0.39046,74.40711999999999,0.9810200000000001
312.549,36.84558,0.38735,74.3945,0.98096
312.649,36.855140000000006,0.38523,74.36802,0.9809
312.749,36.86468,0.38227,74.35468,0.9808399999999999
312.849,36.874179999999996,0.37928,74.33251,0.9807799999999999
312.949,36.88367,0.37440999999999997,74.30882,0.98072
313.049,36.89325,0.36928,74.30351,0.98065
313.149,36.90289,0.36717,74.27497,0.98059
313.249,36.91245,0.36527,74.26380999999999,0.9805299999999999
313.349,36.92203,0.3596,74.24356,0.9804700000000001
313.449,36.93156,0.35846999999999996,74.22377,0.98041
313.549,36.94105,0.35549000000000003,74.20481,0.98035
313.649,36.95058,0.35145,74.17634,0.98029
313.749,36.96006,0.34983000000000003,74.15850999999999,0.9802299999999999
313.849,36.969609999999996,0.34349,74.13471,0.98016
313.949,36.979240000000004,0.34303,74.12769,0.9801
314.049,36.98881,0.33968000000000004,74.09851,0.9800399999999999
314.149,36.998470000000005,0.33586,74.09716999999999,0.97998
314.249,37.00802,0.33078,74.07455999999999,0.9799200000000001
314.349,37.017540000000004,0.33129000000000003,74.05991,0.9798600000000001
314.449,37.02709,0.32705,74.04831999999999,0.9798
314.549,37.03663,0.3253,74.0259,0.9797399999999999
314.649,37.0462,0.32349,74.01702,0.97967
314.749,37.05572,0.32037,73.99356,0.9796100000000001
314.849,37.06525,0.31869000000000003,73.98196999999999,0.97955
314.949,37.07482,0.31528,73.97076,0.97949
315.049,37.08436,0.31261,73.94855,0.9794299999999999
315.149,37.09388,0.3115,73.93182,0.9793700000000001
315.249,37.103429999999996,0.30843000000000004,73.90805,0.97931
315.349,37.11296,0.30562,73.89721999999999,0.97924
315.449,37.122479999999996,0.30475,73.87803000000001,0.9791799999999999
315.549,37.13201,0.30223,73.86241,0.9791200000000001
315.649,37.14156,0.29814,73.86012,0.97906
315.749,37.15113,0.29802,73.83335,0.979
315.849,37.16069,0.2943,73.82401,0.9789399999999999
315.949,37.17025,0.29206,73.80503,0.97887
316.049,37.17977,0.29156,73.78173000000001,0.9788100000000001
316.149,37.18931,0.28934,73.77458,0.97875
316.249,37.19883,0.28879,73.74588,0.97869
316.349,37.20836,0.28648,73.74233000000001,0.9786299999999999
316.449,37.217909999999996,0.28418000000000004,73.73963,0.97857
316.549,37.22749,0.28305,73.71088,0.97851
316.649,37.23704,0.28026999999999996,73.70451,0.97844
316.749,37.246629999999996,0.27897,73.697,0.9783799999999999
316.849,37.256190000000004,0.27841,73.6734,0.9783200000000001
316.949,37.26571,0.2773,73.66691,0.97826
317.049,37.27527,0.27476999999999996,73.6614,0.9782
317.149,37.2848,0.27338,73.6385,0.9781299999999999
317.249,37.29436,0.27273000000000003,73.62839,0.9780700000000001
317.349,37.30397,0.27032,73.62533,0.97801
317.449,37.31353,0.26924000000000003,73.60388,0.97795
317.549,37.32305,0.26853,73.58967,0.9778899999999999
317.649,37.33265,0.2667,73.59141,0.97783
317.749,37.34223,0.26533,73.57729,0.9777600000000001
317.849,37.35179,0.26337,73.55369,0.9777
317.949,37.36137,0.26236,73.55709,0.97764
318.049,37.370909999999995,0.26103000000000004,73.55417,0.9775799999999999
318.149,37.38051,0.25956999999999997,73.52766,0.9775200000000001
318.249,37.39009,0.2587,73.51799,0.97745
318.349,37.39953,0.25842,73.50036999999999,0.97739
318.449,37.40916,0.25575,73.47301999999999,0.9773299999999999
318.549,37.41873,0.25664000000000003,73.46648,0.9772700000000001
318.649,37.428329999999995,0.25642,73.42809,0.97721
318.749,37.4379,0.25383,73.42241999999999,0.97714
318.849,37.44748,0.25256999999999996,73.41083,0.97708
318.949,37.457029999999996,0.25058,73.38649000000001,0.9770200000000001
319.049,37.46662,0.25035999999999997,73.38122,0.97696
319.149,37.47625,0.24979,73.37982,0.9769
319.249,37.48583,0.24698,73.35878000000001,0.97683
319.349,37.49538,0.24686,73.3474,0.97677
319.449,37.504940000000005,0.24716,73.35134000000001,0.9767100000000001
319.549,37.51448,0.24641,73.34461999999999,0.97665
319.649,37.52406,0.2448,73.32267,0.9765799999999999
319.749,37.53366,0.24233000000000002,73.31165,0.97652
319.849,37.543240000000004,0.24156999999999998,73.30487,0.97646
319.949,37.552820000000004,0.24073000000000003,73.27875,0.9764
320.049,37.56241,0.24106999999999998,73.27324,0.97634
320.149,37.571979999999996,0.24063,73.2597,0.9762700000000001
320.249,37.58155,0.23926,73.23055,0.97621
320.349,37.59113,0.23829,73.23366,0.97615
320.449,37.60076,0.23839000000000002,73.23221,0.97609
320.549,37.61043,0.23811,73.21563,0.9760200000000001
320.649,37.61997,0.23606999999999997,73.19755,0.97596
320.749,37.629540000000006,0.23592,73.19739,0.9759
320.849,37.63912,0.23414000000000001,73.19148,0.9758399999999999
320.949,37.6487,0.23306999999999997,73.15995,0.97578
321.049,37.65827,0.23274,73.15574000000001,0.9757100000000001
321.149,37.66785,0.23204,73.15386,0.97565
321.249,37.677440000000004,0.23165,73.12038000000001,0.97559
321.349,37.68704,0.2319,73.11234,0.9755299999999999
321.449,37.69662,0.22948000000000002,73.10514,0.97546
321.549,37.70626,0.22953,73.08131999999999,0.9754
321.649,37.71587,0.22855,73.07513,0.97534
321.749,37.725429999999996,0.22812,73.06926999999999,0.9752799999999999
321.849,37.73505,0.22684,73.04612,0.97521
321.949,37.74467,0.22434,73.03658,0.97515
322.049,37.75425,0.22526999999999997,73.03315,0.97509
322.149,37.76385,0.22563000000000002,73.01103,0.97503
322.249,37.77345,0.22311,72.99858,0.97496
322.349,37.78302,0.22055,72.99661,0.9749
322.449,37.792629999999996,0.22093000000000002,72.97766999999999,0.9748399999999999
322.549,37.80223,0.22091999999999998,72.96583000000001,0.97477
322.649,37.81179,0.21886,72.96687,0.9747100000000001
322.749,37.82143,0.21799000000000002,72.9674,0.97465
322.849,37.83106,0.21679,72.96515,0.97459
322.949,37.84069,0.21749000000000002,72.94085,0.97452
323.049,37.85029,0.21696999999999997,72.93136,0.97446
323.149,37.85991,0.21320999999999998,72.93143,0.9744
323.249,37.8695,0.21329,72.92442,0.97434
323.349,37.879129999999996,0.21531999999999998,72.89531,0.9742700000000001
323.449,37.8887,0.21415,72.89285,0.97421
323.549,37.89828,0.21443,72.88915,0.97415
323.649,37.90793,0.2146,72.86024,0.97408
323.749,37.9174,0.21194000000000002,72.85381,0.9740200000000001
323.849,37.92686,0.21111,72.85355,0.97396
323.949,37.93645,0.20961999999999997,72.82481999999999,0.9739
324.049,37.94599,0.2092,72.81228,0.97383
324.149,37.95551,0.20826999999999998,72.81418000000001,0.97377
324.249,37.96508,0.20769,72.79035999999999,0.9737100000000001
324.349,37.97463,0.20861,72.77408,0.97364
324.449,37.98421,0.20876,72.77693000000001,0.9735799999999999
324.549,37.993809999999996,0.208,72.7785,0.97352
324.649,38.003409999999995,0.20664000000000002,72.76904,0.97346
324.749,38.013009999999994,0.20601,72.74367,0.97339
324.849,38.0226,0.20533,72.73877,0.9733299999999999
324.949,38.03218,0.20608,72.72322,0.9732700000000001
325.049,38.04177,0.20676999999999998,72.69358000000001,0.9732
325.149,38.05135,0.20496999999999999,72.69314,0.97314
325.249,38.060970000000005,0.20623000000000002,72.66273000000001,0.97308
325.349,38.0706,0.20389000000000002,72.65181,0.97301
325.449,38.08019,0.2042,72.64336,0.97295
325.549,38.08979,0.20365999999999998,72.61426,0.9728899999999999
325.649,38.099470000000004,0.20119,72.61341,0.97283
325.749,38.10908,0.20156,72.61504000000001,0.9727600000000001
325.849,38.11868,0.20307999999999998,72.59258,0.9727
325.949,38.128440000000005,0.20395,72.57864000000001,0.97264
326.049,38.13823,0.20210999999999998,72.57998,0.97257
326.149,38.147870000000005,0.19932,72.55959,0.97251
326.249,38.15749,0.19943,72.54435,0.97245
326.349,38.16715,0.19964,72.54307,0.9723799999999999
326.449,38.17678,0.20012,72.54335,0.9723200000000001
326.549,38.18643,0.19985999999999998,72.54346,0.97226
326.649,38.19607,0.19893,72.54086,0.97219
326.749,38.20572,0.1978,72.52009,0.9721299999999999
326.849,38.21536,0.19737000000000002,72.50846,0.9720700000000001
326.949,38.224959999999996,0.19977,72.51136,0.972
327.049,38.2346,0.19925,72.50929000000001,0.9719399999999999
327.149,38.24425,0.19733,72.49073,0.97188
327.249,38.25387,0.19848,72.47223000000001,0.9718100000000001
327.349,38.263490000000004,0.19832,72.47819,0.97175
327.449,38.27306,0.19691,72.46793000000001,0.9716899999999999
327.549,38.28255,0.19525,72.43986,0.97162
327.649,38.29206,0.19673,72.43545,0.9715600000000001
327.749,38.30171,0.19794,72.43143,0.9715
327.849,38.31131,0.1963,72.40442,0.9714299999999999
327.949,38.32091,0.19357,72.39699,0.9713700000000001
328.049,38.33051,0.1949,72.39605999999999,0.97131
328.149,38.34008,0.19521,72.3721,0.97124
328.249,38.34966,0.19422,72.3614,0.9711799999999999
328.349,38.35929,0.19635999999999998,72.3619,0.97111
328.449,38.36889,0.19447,72.33915,0.97105
328.549,38.378440000000005,0.1923,72.29238000000001,0.9709899999999999
328.649,38.38805,0.19387000000000001,72.2874,0.9709200000000001
328.749,38.39763,0.19202,72.27542,0.9708600000000001
328.849,38.40724,0.1926,72.25146,0.9708
328.949,38.41687,0.19334,72.24552,0.97073
329.049,38.42653,0.19207,72.25017,0.97067
329.149,38.43619,0.19212,72.23104000000001,0.9706100000000001
329.249,38.445809999999994,0.19168,72.21084,0.97054
329.349,38.45537,0.19057000000000002,72.21,0.9704799999999999
329.449,38.46496,0.19015,72.20307,0.97041
329.549,38.47461,0.19088,72.18311,0.97035
329.649,38.48426,0.19042,72.17107,0.97029
329.749,38.493970000000004,0.18891,72.18026,0.9702200000000001
329.849,38.503659999999996,0.18997999999999998,72.19328,0.97016
329.949,38.51323,0.1903,72.18519,0.9701
330.049,38.522870000000005,0.1894,72.17206999999999,0.97003
330.149,38.53252,0.19019,72.17572,0.9699700000000001
330.249,38.54215,0.18975,72.16956,0.9699
330.349,38.551829999999995,0.18864,72.14277,0.9698399999999999
330.449,38.56147,0.18913,72.13654,0.96978
330.549,38.57107,0.1883,72.13449,0.9697100000000001
330.649,38.58079,0.18653,72.10985,0.96965
330.749,38.59049,0.187,72.09139,0.9695799999999999
330.849,38.60018,0.18741,72.06783,0.96952
330.949,38.60985,0.1895,72.0602,0.96946
331.049,38.619479999999996,0.19024000000000002,72.03103,0.96939
331.149,38.6291,0.18703,72.0293,0.9693299999999999
331.249,38.63867,0.18714,72.03088000000001,0.96926
331.349,38.64829,0.18706,72.01754,0.9692
331.449,38.65793,0.18752,71.99714,0.96914
331.549,38.667629999999996,0.18600999999999998,71.99504,0.9690700000000001
331.649,38.67729,0.18513,71.98478,0.96901
331.749,38.68691,0.18745,71.96155999999999,0.9689399999999999
331.849,38.69655,0.18708,71.95554,0.96888
331.949,38.70628,0.18845,71.9546,0.9688200000000001
332.049,38.716,0.18700999999999998,71.93115999999999,0.96875
332.149,38.72568,0.18631,71.91898,0.9686899999999999
332.249,38.73531,0.18708,71.92333,0.96862
332.349,38.74498,0.18717999999999999,71.91518,0.9685600000000001
332.449,38.75468,0.18717,71.89504000000001,0.96849
332.549,38.76437,0.185,71.90047,0.9684299999999999
332.649,38.7741,0.18515,71.92104,0.9683700000000001
332.749,38.7838,0.18721,71.90656,0.9683
332.849,38.793440000000004,0.18784,71.88228000000001,0.96824
332.949,38.80307,0.18698,71.87945,0.9681700000000001
333.049,38.81272,0.18591,71.87244,0.96811
333.149,38.82244,0.18778,71.84599,0.96805
333.249,38.83213,0.18747,71.83997,0.96798
333.349,38.841809999999995,0.18698,71.82604,0.9679200000000001
333.449,38.85154,0.18805,71.79443,0.96785
333.549,38.86124,0.18715,71.79604,0.9677899999999999
333.649,38.87095,0.18436,71.77821,0.96772
333.749,38.88065,0.18633,71.76079,0.9676600000000001
333.849,38.89031,0.18715,71.76159,0.96759
333.949,38.90003,0.18621,71.76133,0.9675299999999999
334.049,38.90974,0.18715,71.73482,0.96747
334.149,38.9194,0.18804,71.72318,0.9674
334.249,38.9291,0.18629,71.7245,0.96734
334.349,38.938759999999995,0.18763,71.69707,0.9672700000000001
334.449,38.94845,0.18764,71.68304,0.96721
334.549,38.95807,0.1865,71.68265,0.96714
334.649,38.96774,0.18734,71.67857,0.9670799999999999
334.749,38.97737,0.18805999999999998,71.6532,0.96701
334.849,38.98705,0.18704,71.64503,0.96695
334.949,38.99671,0.18962,71.65033000000001,0.96688
335.049,39.00638,0.18764,71.63044000000001,0.9668200000000001
335.149,39.01608,0.18723,71.61135,0.9667600000000001
335.249,39.025729999999996,0.19107000000000002,71.60719,0.9666899999999999
335.349,39.035379999999996,0.19142,71.5857,0.9666299999999999
335.449,39.04507,0.1897,71.57145,0.9665600000000001
335.549,39.054759999999995,0.19002,71.57486,0.9665
335.649,39.06446,0.19150999999999999,71.57327,0.9664299999999999
335.749,39.07413,0.19075999999999999,71.57601,0.9663700000000001
335.849,39.08377,0.19042,71.56598000000001,0.9663
335.949,39.09346,0.19242,71.54406,0.96624
336.049,39.10315,0.19145,71.5419,0.9661700000000001
336.149,39.112829999999995,0.19115,71.53856999999999,0.96611
336.249,39.1225,0.19277,71.51943,0.96604
336.349,39.13219,0.19045,71.5053,0.96598
336.449,39.14184,0.19118,71.50497,0.96591
336.549,39.151559999999996,0.1926,71.4857,0.96585
336.649,39.16124,0.19205999999999998,71.46759,0.96578
336.749,39.17093,0.1933,71.46667,0.96572
336.849,39.18058,0.19339,71.43972,0.96565
336.949,39.19024,0.19324000000000002,71.43016,0.96559
337.049,39.19988,0.19402,71.42234,0.96552
337.149,39.2096,0.19347,71.39268,0.96546
337.249,39.21931,0.1938,71.39268,0.9654
337.349,39.22898,0.19502,71.36748,0.9653299999999999
337.449,39.23868,0.19714,71.35518,0.9652700000000001
337.549,39.24835,0.19594,71.34165,0.9652
337.649,39.25806,0.1954,71.3187,0.96514
337.749,39.26773,0.19577,71.31618,0.9650700000000001
337.849,39.27735,0.19617,71.30604,0.96501
337.949,39.287009999999995,0.19535,71.28241,0.9649399999999999
338.049,39.29665,0.19555,71.27778,0.96488
338.149,39.3063,0.19834000000000002,71.27037,0.9648100000000001
338.249,39.31596,0.19865,71.24634,0.9647399999999999
338.349,39.32563,0.19808,71.24109,0.96468
338.449,39.33527,0.19842,71.22717,0.9646100000000001
338.549,39.3449,0.1995,71.20476,0.96455
338.649,39.35456,0.1999,71.20053,0.9644799999999999
338.749,39.36422,0.19982,71.18204,0.96442
338.849,39.373870000000004,0.20125,71.16413,0.96435
338.949,39.38353,0.20175,71.16721,0.96429
339.049,39.393209999999996,0.2023,71.14865,0.9642200000000001
339.149,39.402879999999996,0.20313,71.12663,0.96416
339.249,39.41253,0.20228,71.12675,0.96409
339.349,39.42214,0.20243,71.10294,0.9640299999999999
339.449,39.43179,0.20353,71.08091,0.96396
339.549,39.44146,0.20334000000000002,71.07085,0.9639
339.649,39.45108,0.20553000000000002,71.04316,0.96383
339.749,39.46071,0.20614000000000002,71.04426,0.9637700000000001
339.849,39.470290000000006,0.20572,71.02462,0.9637
339.949,39.47992,0.20536,71.0013,0.9636399999999999
340.049,39.4896,0.20906999999999998,71.00171999999999,0.96357
340.149,39.49926,0.20697,70.97346,0.9635100000000001
340.249,39.50893,0.20653000000000002,70.96021,0.96344
340.349,39.51859,0.20705,70.96214,0.9633700000000001
340.449,39.52825,0.20856999999999998,70.93573,0.96331
340.549,39.53792,0.2091,70.91806,0.96324
340.649,39.54759,0.21005,70.91327,0.9631799999999999
340.749,39.55723,0.21123000000000003,70.88555,0.96311
340.849,39.56685,0.21263,70.87839,0.96305
340.949,39.57648,0.2141,70.86921,0.96298
341.049,39.58618,0.21419000000000002,70.84375,0.9629200000000001
341.149,39.59588,0.21386,70.83954,0.96285
341.249,39.6055,0.21436,70.82467,0.96278
341.349,39.61513,0.21461999999999998,70.80285,0.96272
341.449,39.62485,0.21614,70.79857,0.96265
341.549,39.63452,0.21778000000000003,70.77896,0.96259
341.649,39.64417,0.21895,70.74691999999999,0.96252
341.749,39.65387,0.21943000000000001,70.72986,0.96246
341.849,39.66355,0.21919,70.70713,0.96239
341.949,39.67321,0.22093000000000002,70.68782,0.9623299999999999
342.049,39.68289,0.22048,70.68295,0.96226
342.149,39.69257,0.22018000000000001,70.65732,0.96219
342.249,39.702220000000004,0.22179000000000001,70.64205,0.9621299999999999
342.349,39.71192,0.2236,70.61077,0.96206
342.449,39.72157,0.22439,70.58485,0.962
342.549,39.73121,0.2228,70.54831999999999,0.96193
342.649,39.740840000000006,0.22436,70.53689,0.9618700000000001
342.749,39.75053,0.22524,70.49472,0.9618
342.849,39.7602,0.22646,70.49616,0.96173
342.949,39.76985,0.22896999999999998,70.4882,0.96167
343.049,39.77953,0.22743000000000002,70.46434,0.9616
343.149,39.789190000000005,0.22976,70.46299,0.96154
343.249,39.79888,0.23141,70.46522,0.96147
343.349,39.80854,0.23317,70.4399,0.9614
343.449,39.818220000000004,0.23334000000000002,70.43039,0.96134
343.549,39.827870000000004,0.23245,70.43114,0.9612700000000001
343.649,39.83746,0.2334,70.40609,0.96121
343.749,39.84711,0.23696,70.38507,0.96114
343.849,39.85674,0.23686999999999997,70.36065,0.9610799999999999
343.949,39.86632,0.23772,70.342,0.96101
344.049,39.87596,0.23888,70.32162,0.96094
344.149,39.88565,0.23811999999999997,70.3119,0.96088
344.249,39.8953,0.23903000000000002,70.28607,0.96081
344.349,39.90497,0.23803000000000002,70.27037,0.96075
344.449,39.914640000000006,0.23985,70.25759000000001,0.96068
344.549,39.92427,0.24494000000000002,70.23052,0.9606100000000001
344.649,39.93392,0.24508000000000002,70.2096,0.96055
344.749,39.94361,0.24611,70.18366999999999,0.9604799999999999
344.849,39.95324,0.24769000000000002,70.16651,0.96041
344.949,39.96286,0.24809,70.13675,0.96035
345.049,39.97252,0.25079,70.12347,0.9602799999999999
345.149,39.98215,0.24971,70.1016,0.9602200000000001
345.249,39.991820000000004,0.25075,70.07388,0.96015
345.349,40.00144,0.25429,70.05568000000001,0.9600799999999999
345.449,40.011,0.25392,70.03268,0.9600200000000001
345.549,40.020579999999995,0.25293000000000004,70.01406,0.95995
345.649,40.03025,0.25699,69.98505,0.9598899999999999
345.749,40.03989,0.25598000000000004,69.96709,0.9598200000000001
345.849,40.04958,0.25711,69.94023,0.95975
345.949,40.05921,0.25774,69.9333,0.9596899999999999
346.049,40.06885,0.25894,69.89608,0.95962
346.149,40.078540000000004,0.26111,69.89426999999999,0.95955
346.249,40.08814,0.26218,69.86702,0.95949
346.349,40.09779,0.26345,69.84938000000001,0.95942
346.449,40.10747,0.26446,69.83317,0.95936
346.549,40.11711,0.26482,69.80123,0.95929
346.649,40.12677,0.26671,69.79505999999999,0.9592200000000001
346.749,40.13646,0.26674000000000003,69.7452,0.95916
346.849,40.14614,0.26685,69.71913,0.95909
346.949,40.1558,0.27071,69.69313000000001,0.9590200000000001
347.049,40.1655,0.27375,69.67199000000001,0.95896
347.149,40.17518,0.27449,69.64689,0.9588899999999999
347.249,40.18488,0.2749,69.6227,0.9588200000000001
347.349,40.194590000000005,0.27563000000000004,69.60226999999999,0.9587600000000001
347.449,40.20426,0.27581,69.56835,0.9586899999999999
347.549,40.21397,0.27758,69.54893,0.95862
347.649,40.22368,0.28097,69.51193,0.9585600000000001
347.749,40.23339,0.27995,69.47898,0.95849
347.849,40.24307,0.27962,69.44019,0.9584299999999999
347.949,40.25274,0.28326,69.39698,0.95836
348.049,40.262409999999996,0.28399,69.38006999999999,0.95829
348.149,40.27212,0.28431999999999996,69.3536,0.9582299999999999
348.249,40.2818,0.28717,69.33158,0.95816
348.349,40.29144,0.28742,69.30025,0.95809
348.449,40.30115,0.28994000000000003,69.27634,0.9580299999999999
348.549,40.3108,0.29024,69.24152,0.95796
348.649,40.32046,0.29186999999999996,69.21079,0.9578899999999999
348.749,40.330090000000006,0.29339,69.18703000000001,0.95783
348.849,40.33971,0.29436,69.14742,0.9577600000000001
348.949,40.34939,0.29548,69.13769,0.9576899999999999
349.049,40.35908,0.29775999999999997,69.09,0.95763
349.149,40.36877,0.2996,69.08107,0.9575600000000001
349.249,40.37838,0.30056,69.04332,0.95749
349.349,40.388020000000004,0.30054000000000003,69.0331,0.9574299999999999
349.449,40.397659999999995,0.30351,68.99726,0.95736
349.549,40.40729,0.30714,68.98514,0.95729
349.649,40.41695,0.30616,68.94960999999999,0.9572200000000001
349.749,40.42661,0.30804000000000004,68.93193000000001,0.95716
349.849,40.43627,0.30959000000000003,68.89577,0.95709
349.949,40.44591,0.31044,68.86936999999999,0.9570200000000001
350.049,40.45561,0.31192,68.85369,0.95696
350.149,40.46533,0.31461999999999996,68.81546,0.95689
350.249,40.47493,0.31561,68.7871,0.9568200000000001
350.349,40.48447,0.31709,68.75102,0.95676
350.449,40.49415,0.32015,68.71569000000001,0.9566899999999999
350.549,40.503859999999996,0.32063,68.69103,0.95662
350.649,40.5135,0.3225,68.64754,0.9565600000000001
350.749,40.523140000000005,0.32471,68.6137,0.95649
350.849,40.5328,0.32650999999999997,68.57505,0.95642
350.949,40.54253,0.32869,68.52793,0.95635
351.049,40.55223,0.3299,68.50816999999999,0.95629
351.149,40.5619,0.33321,68.47131,0.9562200000000001
351.249,40.57154,0.33566,68.43974,0.95615
351.349,40.5812,0.33689,68.41104,0.95609
351.449,40.59089,0.33739,68.36451,0.9560200000000001
351.549,40.600570000000005,0.33766999999999997,68.34442,0.95595
351.649,40.61029,0.33946,68.30941,0.95589
351.749,40.61997,0.34121,68.2726,0.9558200000000001
351.849,40.62964,0.34471999999999997,68.24682,0.95575
351.949,40.639309999999995,0.34534000000000004,68.19416,0.95568
352.049,40.64901,0.34759,68.16669,0.95562
352.149,40.65866,0.34883000000000003,68.12509,0.95555
352.249,40.66829,0.35086,68.07563,0.9554799999999999
352.349,40.67799,0.35243,68.04255,0.95542
352.449,40.6878,0.35502,67.98724,0.95535
352.549,40.69758,0.35703,67.95922,0.9552799999999999
352.649,40.707229999999996,0.3589,67.93137,0.95521
352.749,40.7169,0.36164,67.88993,0.95515
352.849,40.72657,0.36363,67.85954,0.9550799999999999
352.949,40.73624,0.36659,67.81121,0.95501
353.049,40.74589,0.36905,67.77619,0.95494
353.149,40.75553,0.37272,67.7481,0.95488
353.249,40.76518,0.37249,67.69953000000001,0.95481
353.349,40.77485,0.37161,67.66299000000001,0.9547399999999999
353.449,40.78452,0.3743,67.61251,0.95468
353.549,40.79422,0.37675,67.56411,0.9546100000000001
353.649,40.80384,0.37851999999999997,67.53193,0.9545399999999999
353.749,40.81341,0.3793,67.4736,0.95447
353.849,40.82306,0.38223,67.43483,0.9544100000000001
353.949,40.8327,0.38466999999999996,67.39281,0.95434
354.049,40.84236,0.38731,67.33781,0.9542700000000001
354.149,40.85202,0.38954,67.31255999999999,0.9542
354.249,40.86173,0.38999,67.26386,0.95414
354.349,40.87141,0.39444,67.21961999999999,0.9540700000000001
354.449,40.88105,0.39563000000000004,67.18346,0.954
354.549,40.890640000000005,0.39501,67.12677,0.95393
354.649,40.900290000000005,0.39783,67.10131,0.9538700000000001
354.749,40.90994,0.40014,67.05379,0.9538
354.849,40.91965,0.40321,67.00072,0.95373
354.949,40.92934,0.4066,66.96222,0.9536600000000001
355.049,40.93895,0.40774,66.89369,0.9536
355.149,40.94865,0.41095,66.86425,0.9535299999999999
355.249,40.95833,0.41268999999999995,66.82141999999999,0.9534600000000001
355.349,40.96797,0.41513,66.7708,0.95339
355.449,40.97764,0.41778999999999994,66.73855,0.9533200000000001
355.549,40.98729,0.41907,66.67865,0.95326
355.649,40.99695,0.42313,66.63913000000001,0.95319
355.749,41.00662,0.42513999999999996,66.59716,0.9531200000000001
355.849,41.0164,0.42508,66.53303000000001,0.95305
355.949,41.02612,0.42763,66.48807,0.95299
356.049,41.03577,0.43056000000000005,66.41787,0.9529200000000001
356.149,41.04549,0.43266000000000004,66.35565,0.95285
356.249,41.0552,0.43463,66.31492,0.95278
356.349,41.06485,0.43505,66.25858000000001,0.9527100000000001
356.449,41.07452,0.43773,66.18615,0.95265
356.549,41.08424,0.44283999999999996,66.11864,0.95258
356.649,41.09394,0.4456,66.06809,0.9525100000000001
356.749,41.10366,0.44733999999999996,66.01111,0.95244
356.849,41.11337,0.4497,65.94469000000001,0.9523799999999999
356.949,41.123090000000005,0.45161999999999997,65.88616,0.95231
357.049,41.13278,0.45365,65.86447,0.95224
357.149,41.14249,0.45755,65.81958,0.9521700000000001
357.249,41.15228,0.45918000000000003,65.75397,0.9521
357.349,41.16195,0.46221,65.72180999999999,0.95204
357.449,41.17167,0.46408,65.65449,0.9519700000000001
357.549,41.18139,0.46824,65.5961,0.9519
357.649,41.19105,0.47161000000000003,65.54339,0.95183
357.749,41.20082,0.47226999999999997,65.48147,0.95176
357.849,41.2105,0.47426999999999997,65.41230999999999,0.9517
357.949,41.22014,0.4793,65.33673,0.95163
358.049,41.22981,0.48162,65.28707,0.9515600000000001
358.149,41.23956,0.48418999999999995,65.23156,0.95149
358.249,41.24927,0.48654,65.17175999999999,0.95142
358.349,41.258990000000004,0.49238999999999994,65.0975,0.95136
358.449,41.26869,0.49162,65.04319,0.95129
358.549,41.27841,0.49393000000000004,64.98821,0.9512200000000001
358.649,41.288140000000006,0.49673,64.93118,0.95115
358.749,41.29788,0.49906000000000006,64.84093,0.9510799999999999
358.849,41.3076,0.5000399999999999,64.77202,0.9510200000000001
358.949,41.31728,0.5042399999999999,64.71818,0.95095
359.049,41.32698,0.50771,64.65869,0.95088
359.149,41.33662,0.50936,64.584,0.95081
359.249,41.346340000000005,0.51186,64.5195,0.9507399999999999
359.349,41.35607,0.516,64.45987,0.9506700000000001
359.449,41.36578,0.5178699999999999,64.39346,0.9506100000000001
359.549,41.3755,0.52086,64.30955,0.9505399999999999
359.649,41.3852,0.5242399999999999,64.23629,0.95047
359.749,41.394940000000005,0.52728,64.17482,0.9504
359.849,41.40467,0.5299699999999999,64.10266,0.9503299999999999
359.949,41.41435,0.5322399999999999,64.01756,0.95026
360.049,41.42408,0.5344300000000001,63.93766,0.9502
360.149,41.43385,0.53798,63.87555,0.9501299999999999
360.249,41.44362,0.54209,63.802980000000005,0.95006
360.349,41.453340000000004,0.54328,63.71754,0.94999
360.449,41.46305,0.54804,63.63503000000001,0.9499200000000001
360.549,41.472770000000004,0.55087,63.57294,0.94985
360.649,41.48251,0.55303,63.49933000000001,0.9497899999999999
360.749,41.49221,0.55423,63.41587,0.9497200000000001
360.849,41.50189,0.559,63.327769999999994,0.94965
360.949,41.51165,0.56153,63.26622,0.94958
361.049,41.521370000000005,0.56593,63.196259999999995,0.9495100000000001
361.149,41.53109,0.56592,63.12073,0.94944
361.249,41.54081,0.56791,63.03736,0.9493799999999999
361.349,41.5506,0.57096,62.97728000000001,0.94931
361.449,41.56031,0.57507,62.91085,0.94924
361.549,41.5701,0.578,62.827940000000005,0.9491700000000001
361.649,41.57983,0.58152,62.727219999999996,0.9491
361.749,41.58963,0.58577,62.657790000000006,0.9490299999999999
361.849,41.59941,0.58508,62.58124,0.94896
361.949,41.609159999999996,0.58721,62.50046,0.9489
362.049,41.61886,0.59108,62.399530000000006,0.94883
362.149,41.62862,0.59758,62.328140000000005,0.94876
362.249,41.63841,0.6009800000000001,62.24872,0.9486899999999999
362.349,41.64815,0.60365,62.16137,0.94862
362.449,41.65787,0.60487,62.075590000000005,0.94855
362.549,41.66762,0.60926,61.99839,0.9484799999999999
362.649,41.67734,0.6111800000000001,61.91414,0.9484100000000001
362.749,41.68705,0.6126199999999999,61.82294,0.94835
362.849,41.6968,0.61615,61.713440000000006,0.9482799999999999
362.949,41.706559999999996,0.6207,61.63049,0.94821
