Repository: ulfsri/fsri_materials_database

# Materials and Products Database

## 01_Data

Raw data generated from each apparatus are included here in plain-text format. The data is organized first by material, next by the short name of test apparatus used, and where applicable additional filtering by test settings.

### material.json

Each material directory contains a json file of the same name as the material. This file links the data stored in the repository as well as data and graphs produced by the accompanying scripts (__02_Scripts__) to the respective landing page for the material on the front-end website.

File: 01_Data/Polyurethane_Foam/STA/N2/10K_min/Polyurethane_Foam_STA_N2_10KData_220203_R3.csv (part 4 of 8)
##Temp./°C,Time/min,DSC(subtr.2)/(mW/mg),Mass(subtr.2)/%,Sensit./(uV/mW)
286.367,34.334140000000005,1.22551,88.48854,0.9963700000000001
286.467,34.34373,1.22757,88.42723000000001,0.99631
286.567,34.353390000000005,1.23006,88.38755,0.99625
286.667,34.363009999999996,1.23149,88.34581999999999,0.9962
286.767,34.37259,1.23498,88.2974,0.9961399999999999
286.867,34.38214,1.2385700000000002,88.27096999999999,0.99608
286.967,34.391740000000006,1.23833,88.22067,0.99603
287.067,34.401340000000005,1.24282,88.16959,0.99597
287.167,34.411,1.24699,88.12286999999999,0.9959100000000001
287.267,34.42072,1.24806,88.04224,0.9958600000000001
287.367,34.43034,1.25235,88.0115,0.9958
287.467,34.43997,1.25484,87.95428000000001,0.99574
287.567,34.44956,1.25928,87.89192,0.99569
287.667,34.459179999999996,1.26032,87.85239,0.9956299999999999
287.767,34.46883,1.2636100000000001,87.78209,0.9955700000000001
287.867,34.47849,1.26399,87.74632,0.9955200000000001
287.967,34.48816,1.2670700000000001,87.69758,0.99546
288.067,34.4978,1.26969,87.63286,0.9954
288.167,34.50742,1.2752299999999999,87.56998,0.99535
288.267,34.517070000000004,1.27844,87.49649000000001,0.99529
288.367,34.52667,1.27959,87.45681,0.99523
288.467,34.53631,1.28147,87.41925,0.99518
288.567,34.54596,1.28423,87.36009,0.9951200000000001
288.667,34.55557,1.28813,87.31719,0.9950600000000001
288.767,34.56521,1.28893,87.2492,0.995
288.867,34.5749,1.2912,87.18824000000001,0.99495
288.967,34.5846,1.29562,87.14401,0.9948899999999999
289.067,34.59427,1.29803,87.07157,0.9948299999999999
289.167,34.60394,1.3010899999999999,87.01969,0.9947799999999999
289.267,34.61359,1.3044,86.95867,0.99472
289.367,34.62324,1.3071,86.88991,0.99466
289.467,34.632940000000005,1.30834,86.85916999999999,0.9946
289.567,34.64266,1.31046,86.80158,0.99455
289.667,34.65235,1.31395,86.75313,0.99449
289.767,34.66202,1.3165200000000001,86.70626999999999,0.9944299999999999
289.867,34.671640000000004,1.31705,86.63518,0.9943799999999999
289.967,34.68127,1.32118,86.59396,0.9943200000000001
290.067,34.69089,1.32356,86.53505,0.99426
290.167,34.70047,1.32443,86.46455,0.9942
290.267,34.71011,1.3277700000000001,86.38649000000001,0.99415
290.367,34.71974,1.3301100000000001,86.33279,0.9940899999999999
290.467,34.72936,1.33291,86.27856,0.99403
290.567,34.73897,1.33697,86.23116999999999,0.99397
290.667,34.74857,1.3370600000000001,86.166,0.99392
290.767,34.75821,1.34075,86.12343,0.9938600000000001
290.867,34.76785,1.34251,86.04736,0.9938
290.967,34.77751,1.3445,86.00375,0.99375
291.067,34.78713,1.3477299999999999,85.95666999999999,0.99369
291.167,34.7968,1.34992,85.89003000000001,0.9936299999999999
291.267,34.80642,1.35148,85.8468,0.9935700000000001
291.367,34.81601,1.35562,85.77693000000001,0.9935200000000001
291.467,34.82564,1.35785,85.72479,0.99346
291.567,34.83526,1.36079,85.67715,0.9934
291.667,34.844840000000005,1.3634600000000001,85.60625999999999,0.99334
291.767,34.85443,1.36422,85.55346999999999,0.99329
291.867,34.86404,1.36532,85.50211,0.99323
291.967,34.8737,1.36663,85.43961999999999,0.9931700000000001
292.067,34.88337,1.3698,85.36586,0.99311
292.167,34.89297,1.3717,85.29397,0.99306
292.267,34.9026,1.37565,85.24257,0.993
292.367,34.91223,1.37982,85.18439000000001,0.9929399999999999
292.467,34.92183,1.37931,85.12091,0.9928799999999999
292.567,34.931490000000004,1.3825100000000001,85.06275,0.99282
292.667,34.941109999999995,1.38629,85.02821999999999,0.99277
292.767,34.95074,1.38669,84.96495999999999,0.99271
292.867,34.960359999999994,1.38725,84.87933000000001,0.99265
292.967,34.96995,1.39058,84.82328000000001,0.99259
293.067,34.97957,1.3942700000000001,84.74211,0.99254
293.167,34.98915,1.39584,84.69534,0.9924799999999999
293.267,34.99866,1.39584,84.64155,0.9924200000000001
293.367,35.00828,1.39795,84.57372,0.99236
293.467,35.017959999999995,1.40155,84.49191,0.9923
293.567,35.02762,1.40241,84.42829,0.99225
293.667,35.037240000000004,1.40495,84.36872,0.99219
293.767,35.046890000000005,1.40733,84.30568000000001,0.99213
293.867,35.05655,1.40876,84.26057,0.9920700000000001
293.967,35.06615,1.41064,84.21725,0.9920200000000001
294.067,35.07574,1.41113,84.1641,0.9919600000000001
294.167,35.08533,1.41559,84.11089,0.9919
294.267,35.09496,1.41865,84.04478,0.9918399999999999
294.367,35.10464,1.41897,83.98366999999999,0.9917799999999999
294.467,35.114259999999994,1.4216,83.93604,0.9917299999999999
294.567,35.1239,1.42248,83.87845,0.99167
294.667,35.133520000000004,1.42461,83.80638,0.99161
294.767,35.14311,1.42828,83.73476,0.99155
294.867,35.15273,1.42975,83.68263,0.99149
294.967,35.16238,1.43137,83.62116999999999,0.9914299999999999
295.067,35.17204,1.43286,83.55008000000001,0.9913799999999999
295.167,35.18173,1.43383,83.47431,0.9913200000000001
295.267,35.19137,1.43698,83.42214,0.99126
295.367,35.20105,1.43791,83.36449,0.9912
295.467,35.2108,1.43802,83.30096,0.9911399999999999
295.567,35.22036,1.43933,83.23461999999999,0.9910899999999999
295.667,35.22998,1.4413,83.18914000000001,0.99103
295.767,35.23957,1.44193,83.13838,0.99097
295.867,35.249190000000006,1.44435,83.07989,0.9909100000000001
295.967,35.25881,1.44713,83.00921,0.99085
296.067,35.268409999999996,1.4467299999999998,82.95904,0.99079
296.167,35.278059999999996,1.44661,82.90462,0.99074
296.267,35.287729999999996,1.4484,82.84021,0.9906799999999999
296.367,35.29736,1.45054,82.75878,0.9906200000000001
296.467,35.30695,1.45381,82.699,0.99056
296.567,35.316559999999996,1.45281,82.63968,0.9905
296.667,35.32617,1.45375,82.57276,0.99044
296.767,35.33578,1.4555200000000001,82.50113,0.99039
296.867,35.345420000000004,1.4555799999999999,82.43574,0.9903299999999999
296.967,35.35504,1.45709,82.39627,0.9902700000000001
297.067,35.36466,1.45717,82.33296999999999,0.99021
297.167,35.37428,1.45895,82.24034,0.99015
297.267,35.38387,1.46091,82.16977,0.9900899999999999
297.367,35.39347,1.45869,82.10898,0.9900399999999999
297.467,35.40311,1.46122,82.04829000000001,0.98998
297.567,35.41274,1.46367,81.98031,0.98992
297.667,35.422340000000005,1.46098,81.92273,0.9898600000000001
297.767,35.43197,1.46165,81.8925,0.9898
297.867,35.441590000000005,1.4614,81.81188,0.98974
297.967,35.4512,1.46218,81.75,0.9896799999999999
298.067,35.46086,1.46402,81.66905,0.9896299999999999
298.167,35.470459999999996,1.46262,81.61393000000001,0.9895700000000001
298.267,35.480109999999996,1.46161,81.54551,0.98951
298.367,35.48977,1.4615,81.46945,0.98945
298.467,35.49938,1.46164,81.4248,0.98939
298.567,35.50898,1.45993,81.33722,0.9893299999999999
298.667,35.518609999999995,1.4588700000000001,81.27441,0.9892700000000001
298.767,35.52825,1.46084,81.21301,0.98921
298.867,35.5379,1.45871,81.13575,0.98916
298.967,35.54755,1.45866,81.08239,0.9891
299.067,35.55721,1.45967,81.03137,0.9890399999999999
299.167,35.56689,1.45751,80.97417,0.98898
299.267,35.57652,1.4560600000000001,80.91918000000001,0.98892
299.367,35.58615,1.45497,80.86659,0.9888600000000001
299.467,35.59579,1.4552200000000002,80.79309,0.9888
299.567,35.60542,1.45369,80.70792,0.98874
299.667,35.61501,1.45119,80.65122,0.98869
299.767,35.62464,1.4461899999999999,80.57545999999999,0.9886299999999999
299.867,35.63426,1.44262,80.503,0.9885700000000001
299.967,35.64385,1.44382,80.44795,0.98851
300.067,35.65348,1.44123,80.37018,0.98845
300.167,35.66308,1.43792,80.31668,0.98839
300.267,35.67269,1.43572,80.25220999999999,0.9883299999999999
300.367,35.682320000000004,1.4329100000000001,80.18327,0.9882700000000001
300.467,35.69187,1.43029,80.12543000000001,0.98821
300.567,35.70142,1.4279,80.09037,0.98815
300.667,35.711,1.4227,80.02865,0.9881
300.767,35.72064,1.42052,79.96739000000001,0.9880399999999999
300.867,35.73021,1.41769,79.91114,0.98798
300.967,35.739779999999996,1.41286,79.84139,0.98792
301.067,35.7493,1.40868,79.76091,0.9878600000000001
301.167,35.75893,1.40707,79.69797,0.9878
301.267,35.76847,1.40279,79.6347,0.98774
301.367,35.778079999999996,1.39588,79.56851999999999,0.9876799999999999
301.467,35.78763,1.3905100000000001,79.49663000000001,0.98762
301.567,35.79719,1.3868,79.44698000000001,0.98756
301.667,35.80675,1.38123,79.39498,0.9875
301.767,35.81627,1.37435,79.33941,0.98744
301.867,35.8258,1.3684100000000001,79.2754,0.98739
301.967,35.835359999999994,1.36289,79.22576,0.9873299999999999
302.067,35.84494,1.3567200000000001,79.16064,0.9872700000000001
302.167,35.85452,1.34875,79.09153,0.98721
302.267,35.86412,1.3417,79.04606,0.98715
302.367,35.87369,1.33515,78.9892,0.9870899999999999
302.467,35.88324,1.32772,78.92155,0.98703
302.567,35.89283,1.32241,78.85628,0.9869700000000001
302.667,35.90242,1.31523,78.82146,0.9869100000000001
302.767,35.91205,1.30782,78.77929,0.98685
302.867,35.921620000000004,1.30064,78.71795999999999,0.98679
302.967,35.931129999999996,1.29336,78.66190999999999,0.9867299999999999
303.067,35.94072,1.2869,78.62210999999999,0.98667
303.167,35.95027,1.2785,78.57658,0.98661
303.267,35.95986,1.27294,78.53090999999999,0.98655
303.367,35.969409999999996,1.26515,78.46896,0.98649
303.467,35.979009999999995,1.2574,78.4266,0.98644
303.567,35.98847,1.25066,78.3578,0.9863799999999999
303.667,35.99804,1.24556,78.31866,0.9863200000000001
303.767,36.00763,1.2353399999999999,78.27171,0.98626
303.867,36.0172,1.2302899999999999,78.20688,0.9862
303.967,36.02682,1.2232399999999999,78.16424,0.98614
304.067,36.03644,1.21414,78.09286,0.98608
304.167,36.045970000000004,1.20774,78.04199,0.9860200000000001
304.267,36.0555,1.20005,77.9999,0.9859600000000001
304.367,36.06504,1.19394,77.94015999999999,0.9859
304.467,36.07455,1.18836,77.88454,0.9858399999999999
304.567,36.08412,1.18118,77.80736,0.9857799999999999
304.667,36.09368,1.17509,77.74476999999999,0.98572
304.767,36.1032,1.16813,77.71254,0.9856600000000001
304.867,36.112759999999994,1.16022,77.65346,0.9856
304.967,36.12227,1.15293,77.60637,0.98554
305.067,36.131809999999994,1.14685,77.5609,0.9854799999999999
305.167,36.1414,1.13891,77.4933,0.9854200000000001
305.267,36.150890000000004,1.1355600000000001,77.46348,0.98536
305.367,36.160470000000004,1.1260299999999999,77.4105,0.9853
305.467,36.17,1.11869,77.35486999999999,0.98524
305.567,36.17951,1.1142100000000001,77.31326,0.98518
305.667,36.18898,1.1041299999999998,77.24296,0.9851200000000001
305.767,36.19855,1.09912,77.21535,0.98506
305.867,36.208090000000006,1.09381,77.17996,0.985
305.967,36.217620000000004,1.0871600000000001,77.13218,0.9849399999999999
306.067,36.22716,1.08037,77.09966,0.98488
306.167,36.23665,1.075,77.03833,0.98482
306.267,36.24617,1.0671899999999999,76.99414,0.9847600000000001
306.367,36.25573,1.06139,76.95445,0.9847
306.467,36.26529,1.0547799999999998,76.89026,0.98464
306.567,36.274840000000005,1.0469,76.84241,0.9845799999999999
306.667,36.284440000000004,1.03906,76.78463,0.9845200000000001
306.767,36.29399,1.03126,76.72998,0.98446
306.867,36.303490000000004,1.02609,76.70476,0.9844
306.967,36.31303,1.02051,76.66128,0.98434
307.067,36.32255,1.01334,76.62907,0.9842799999999999
307.167,36.33211,1.00676,76.59312,0.9842200000000001
307.267,36.341640000000005,1.0041799999999999,76.54024,0.98416
307.367,36.35116,0.99375,76.52060999999999,0.9841
307.467,36.36073,0.98806,76.47795,0.9840399999999999
307.567,36.37027,0.9813,76.43034,0.98398
307.667,36.37984,0.9761,76.39596999999999,0.9839200000000001
307.767,36.389359999999996,0.96752,76.33922,0.9838600000000001
307.867,36.39894,0.9605299999999999,76.31152,0.9838
307.967,36.4085,0.9551799999999999,76.26912,0.98374
308.067,36.41805,0.9501799999999999,76.21844,0.9836799999999999
308.167,36.42758,0.94294,76.18523,0.98362
308.267,36.437090000000005,0.9353799999999999,76.12653,0.98356
308.367,36.44668,0.9305899999999999,76.09009,0.9835
308.467,36.45613,0.92363,76.0537,0.98344
308.567,36.4655,0.9166,76.00098,0.9833799999999999
308.667,36.474990000000005,0.9101899999999999,75.9645,0.9833200000000001
308.767,36.48458,0.90379,75.91696,0.98326
308.867,36.49412,0.8996,75.87392,0.9832
308.967,36.50363,0.89225,75.85273000000001,0.98314
309.067,36.51321,0.8834,75.81376,0.9830700000000001
309.167,36.52278,0.87897,75.78455,0.98301
309.267,36.5323,0.87182,75.75506,0.98295
309.367,36.541779999999996,0.86466,75.7083,0.9828899999999999
309.467,36.55137,0.85982,75.6794,0.98283
309.567,36.56091,0.8536,75.63167,0.98277
309.667,36.57047,0.8486299999999999,75.5847,0.9827100000000001
309.767,36.580009999999994,0.84315,75.54995,0.98265
309.867,36.5895,0.8349200000000001,75.49344,0.98259
309.967,36.59908,0.82806,75.47336,0.9825299999999999
310.067,36.6086,0.82401,75.44543,0.9824700000000001
310.167,36.61813,0.8157300000000001,75.42084,0.98241
310.267,36.62765,0.8112,75.3888,0.98235
310.367,36.637159999999994,0.8086300000000001,75.35189,0.98229
310.467,36.64674,0.8011699999999999,75.32544,0.9822299999999999
310.567,36.656259999999996,0.79356,75.27256,0.9821700000000001
310.667,36.665859999999995,0.78774,75.23255999999999,0.98211
310.767,36.675540000000005,0.78085,75.2017,0.9820399999999999
310.867,36.68509,0.77489,75.15706,0.98198
310.967,36.694559999999996,0.77042,75.12706,0.9819200000000001
311.067,36.70406,0.76556,75.09128,0.9818600000000001
311.167,36.7136,0.75846,75.05391999999999,0.9818
311.267,36.72314,0.7519,75.03596999999999,0.98174
311.367,36.73263,0.74937,75.0031,0.9816799999999999
311.467,36.74218,0.74279,74.97414,0.98162
311.567,36.75175,0.7339,74.94725,0.98156
311.667,36.76125,0.73017,74.90821,0.9815
311.767,36.770759999999996,0.72478,74.88779,0.98144
311.867,36.78028,0.71868,74.85211,0.9813799999999999
311.967,36.789770000000004,0.7109300000000001,74.81499000000001,0.98131
312.067,36.79933,0.70931,74.78643000000001,0.98125
312.167,36.80883,0.70314,74.73669,0.98119
312.267,36.81835,0.6987800000000001,74.7256,0.98113
312.367,36.827890000000004,0.69152,74.68243000000001,0.9810700000000001
312.467,36.83743,0.68696,74.66909,0.98101
312.567,36.847,0.68362,74.63490999999999,0.98095
312.667,36.85653,0.67716,74.60678,0.9808899999999999
312.767,36.86608,0.67119,74.58503,0.98083
312.867,36.87567,0.66662,74.54863,0.98077
312.967,36.88527,0.66151,74.52224,0.9807
313.067,36.89483,0.6564399999999999,74.48839,0.98064
313.167,36.90439,0.6519199999999999,74.45721999999999,0.9805799999999999
313.267,36.91393,0.64677,74.43664,0.9805200000000001
313.367,36.92346,0.64177,74.40778,0.98046
313.467,36.932990000000004,0.63842,74.38211,0.9804
313.567,36.94252,0.63362,74.34529,0.98034
313.667,36.95207,0.6273,74.31828,0.9802799999999999
313.767,36.9616,0.62362,74.29911,0.98021
313.867,36.97116,0.61943,74.25983000000001,0.98015
313.967,36.98075,0.61521,74.24450999999999,0.98009
314.067,36.99031,0.61014,74.2175,0.98003
314.167,36.99987,0.60717,74.20437,0.9799700000000001
314.267,37.00943,0.6036,74.17481,0.9799100000000001
314.367,37.019009999999994,0.59568,74.16149,0.97985
314.467,37.0286,0.59325,74.13015,0.9797899999999999
314.567,37.03818,0.58914,74.10673,0.97972
314.667,37.04773,0.5856,74.06575,0.9796600000000001
314.767,37.05726,0.58338,74.05304,0.9796
314.867,37.066829999999996,0.57828,74.01149000000001,0.97954
314.967,37.07636,0.5719,73.99161,0.9794799999999999
315.067,37.085879999999996,0.57005,73.96613,0.9794200000000001
315.167,37.095420000000004,0.567,73.92878,0.97936
315.267,37.10496,0.5625399999999999,73.88848,0.97929
315.367,37.1145,0.56005,73.86488,0.9792299999999999
315.467,37.12406,0.55574,73.84382,0.9791700000000001
315.567,37.133590000000005,0.55181,73.81374,0.97911
315.667,37.14314,0.54885,73.79235,0.97905
315.767,37.15271,0.5451199999999999,73.75211,0.9789899999999999
315.867,37.162240000000004,0.54346,73.74041,0.97893
315.967,37.17179,0.53863,73.70388,0.9788600000000001
316.067,37.181309999999996,0.5342100000000001,73.70439,0.9788
316.167,37.19082,0.5312399999999999,73.66967,0.9787399999999999
316.267,37.2004,0.52723,73.65952,0.9786799999999999
316.367,37.209959999999995,0.52445,73.6837,0.97862
316.467,37.21951,0.52322,73.64617,0.97856
316.567,37.229079999999996,0.51978,73.63766,0.97849
316.667,37.23863,0.51867,73.6061,0.9784299999999999
316.767,37.24816,0.51475,73.59722,0.9783700000000001
316.867,37.25772,0.5111,73.56423000000001,0.97831
316.967,37.26728,0.5088199999999999,73.55856999999999,0.97825
317.067,37.2768,0.50718,73.53781,0.97819
317.167,37.28638,0.5030100000000001,73.51654,0.9781200000000001
317.267,37.29594,0.5004,73.50334000000001,0.97806
317.367,37.30547,0.49833,73.4775,0.978
317.467,37.31505,0.49595,73.46611999999999,0.9779399999999999
317.567,37.32462,0.49412,73.44152,0.97788
317.667,37.33421,0.4908,73.41667,0.9778100000000001
317.767,37.34381,0.48762,73.39819,0.97775
317.867,37.353390000000005,0.48608,73.36931,0.97769
317.967,37.36303,0.48276,73.35421,0.9776299999999999
318.067,37.372609999999995,0.47877,73.32186,0.97757
318.167,37.38219,0.47823000000000004,73.31004,0.9775
318.267,37.39178,0.47491000000000005,73.27508,0.97744
318.367,37.4014,0.47296000000000005,73.26563,0.9773799999999999
318.467,37.41093,0.47102,73.23188,0.9773200000000001
318.567,37.42053,0.4671,73.23235,0.97726
318.667,37.43016,0.46685,73.19927,0.97719
318.767,37.439659999999996,0.46518000000000004,73.18601,0.9771299999999999
318.867,37.44924,0.46252,73.17076999999999,0.9770700000000001
318.967,37.458890000000004,0.46028,73.14746,0.97701
319.067,37.46847,0.45733999999999997,73.14312,0.97695
319.167,37.47804,0.45661,73.08399,0.97688
319.267,37.48765,0.4563,73.06644,0.97682
319.367,37.497170000000004,0.45352,73.04585,0.9767600000000001
319.467,37.50673,0.44968,73.02893,0.9767
319.567,37.51631,0.44905,73.01566,0.97664
319.667,37.525890000000004,0.44843,72.99128,0.97657
319.767,37.53544,0.446,72.98391,0.97651
319.867,37.544979999999995,0.44382,72.97886,0.97645
319.967,37.554559999999995,0.44214,72.95535,0.97639
320.067,37.56412,0.44023,72.94436999999999,0.9763200000000001
320.167,37.57367,0.43791,72.94094,0.97626
320.267,37.58325,0.4375,72.91563000000001,0.9762
320.367,37.59282,0.43717,72.89913,0.97614
320.467,37.60243,0.43388000000000004,72.8826,0.97608
320.567,37.61202,0.43403,72.84766,0.97601
320.667,37.6216,0.43381000000000003,72.84708,0.97595
320.767,37.631159999999994,0.42978,72.81319,0.9758899999999999
320.867,37.64069,0.42991999999999997,72.80237,0.97583
320.967,37.65032,0.42718999999999996,72.79334,0.9757600000000001
321.067,37.65987,0.42708,72.76351,0.9757
321.167,37.66939,0.42518999999999996,72.76288000000001,0.97564
321.267,37.679,0.42498,72.75761999999999,0.9755799999999999
321.367,37.6886,0.42336,72.72178000000001,0.97551
321.467,37.69818,0.42073999999999995,72.71949000000001,0.97545
321.567,37.70778,0.41996999999999995,72.69694,0.97539
321.667,37.717420000000004,0.41998,72.68137,0.9753299999999999
321.767,37.72704,0.41663,72.66759,0.97526
321.867,37.73661,0.41563,72.63920999999999,0.9752
321.967,37.74624,0.4156,72.62789000000001,0.97514
322.067,37.75586,0.41258,72.60489,0.97508
322.167,37.76546,0.40873000000000004,72.58910999999999,0.97501
322.267,37.77507,0.40804,72.59573,0.97495
322.367,37.78465,0.40947,72.58117,0.9748899999999999
322.467,37.794259999999994,0.40934,72.57036,0.97483
322.567,37.80389,0.4068,72.56033000000001,0.9747600000000001
322.667,37.81347,0.403,72.53209,0.9747
322.767,37.82308,0.40126999999999996,72.52155,0.97464
322.867,37.83272,0.40189,72.50131999999999,0.9745799999999999
322.967,37.84232,0.40035,72.48483,0.97451
323.067,37.8519,0.39885,72.48451,0.97445
323.167,37.861509999999996,0.3998,72.46601,0.97439
323.267,37.87113,0.39628,72.45212,0.9743200000000001
323.367,37.88075,0.39634,72.45203000000001,0.97426
323.467,37.89032,0.39511,72.43193000000001,0.9742
323.567,37.8999,0.39321999999999996,72.40773,0.97414
323.667,37.9095,0.39127,72.40828,0.9740700000000001
323.767,37.91915,0.39159,72.37952,0.97401
323.867,37.92877,0.39161,72.3642,0.97395
323.967,37.93837,0.39021999999999996,72.34993,0.97388
324.067,37.948029999999996,0.39016999999999996,72.3265,0.97382
324.167,37.95766,0.38752,72.32377,0.9737600000000001
324.267,37.967259999999996,0.38681,72.31369000000001,0.9737
324.367,37.976859999999995,0.38442,72.28891999999999,0.9736299999999999
324.467,37.98649,0.38381,72.28658,0.97357
324.567,37.99612,0.38426,72.26535,0.97351
324.667,38.00575,0.38306,72.23952,0.97344
324.767,38.015390000000004,0.38277,72.23565,0.9733799999999999
324.867,38.02497,0.38199,72.21005,0.9733200000000001
324.967,38.03455,0.38088,72.18813,0.97326
325.067,38.044129999999996,0.38218,72.19556999999999,0.97319
325.167,38.053709999999995,0.38118,72.18312,0.9731299999999999
325.267,38.06338,0.37805,72.15793000000001,0.9730700000000001
325.367,38.07293,0.37619,72.15247,0.973
325.467,38.082390000000004,0.37479,72.15373000000001,0.9729399999999999
325.567,38.09189,0.37706999999999996,72.1513,0.97288
325.667,38.10138,0.37368,72.1328,0.9728100000000001
325.767,38.11094,0.37466,72.1166,0.97275
325.867,38.12058,0.37496999999999997,72.11586,0.9726899999999999
325.967,38.13015,0.37437,72.08261999999999,0.97262
326.067,38.13974,0.37188000000000004,72.05338,0.9725600000000001
326.167,38.149359999999994,0.37069,72.01843000000001,0.9725
326.267,38.15896,0.36996,71.99197,0.9724299999999999
326.367,38.16858,0.36901,71.9925,0.9723700000000001
326.467,38.17819,0.36876,71.9659,0.97231
326.567,38.18777,0.36987,71.94927,0.97224
326.667,38.197359999999996,0.36769,71.95003,0.9721799999999999
326.767,38.206959999999995,0.36772,71.93864,0.9721200000000001
326.867,38.21654,0.36715,71.91905,0.97205
326.967,38.22611,0.36551999999999996,71.91572,0.9719899999999999
327.067,38.23573,0.36424,71.9067,0.97193
327.167,38.24535,0.36391999999999997,71.8815,0.9718600000000001
327.267,38.25501,0.364,71.87283000000001,0.9718
327.367,38.26462,0.36404000000000003,71.86847,0.9717399999999999
327.467,38.274190000000004,0.36332,71.84559,0.97167
327.567,38.28387,0.36207,71.83233,0.9716100000000001
327.667,38.29361,0.36036,71.83422,0.97155
327.767,38.303340000000006,0.35941,71.81533,0.9714799999999999
327.867,38.31309,0.36164,71.7922,0.9714200000000001
327.967,38.3228,0.36077,71.79598,0.97136
328.067,38.3324,0.35846,71.79466,0.97129
328.167,38.34203,0.35736999999999997,71.78138,0.9712299999999999
328.267,38.351659999999995,0.35744000000000004,71.75661,0.9711700000000001
328.367,38.36124,0.35525999999999996,71.75926,0.9711
328.467,38.37084,0.35623,71.74748000000001,0.97104
328.567,38.38042,0.3562,71.7134,0.97098
328.667,38.39006,0.35661,71.71396999999999,0.97091
328.767,38.39968,0.35545,71.68687,0.97085
328.867,38.409279999999995,0.35607,71.67461,0.97078
328.967,38.418890000000005,0.35483000000000003,71.67623,0.97072
329.067,38.4285,0.35445,71.64871,0.9706600000000001
329.167,38.438109999999995,0.35499,71.63271,0.97059
329.267,38.44775,0.35531,71.63958000000001,0.9705299999999999
329.367,38.45733,0.35256,71.64067,0.97047
329.467,38.46693,0.3524,71.62965,0.9704
329.567,38.4766,0.3528,71.62436,0.97034
329.667,38.48621,0.35236999999999996,71.59496999999999,0.9702799999999999
329.767,38.49583,0.35015,71.57904,0.97021
329.867,38.50544,0.3487,71.58444,0.97015
329.967,38.51504,0.34895,71.5758,0.9700799999999999
330.067,38.524609999999996,0.34824,71.55353000000001,0.9700200000000001
330.167,38.53418,0.34878000000000003,71.52486,0.96996
330.267,38.543820000000004,0.34976999999999997,71.51049,0.9698899999999999
330.367,38.55344,0.34943,71.5127,0.96983
330.467,38.56305,0.34938,71.49443000000001,0.9697600000000001
330.567,38.57261,0.3481,71.47100999999999,0.9697
330.667,38.582190000000004,0.34656,71.47191,0.96964
330.767,38.5918,0.34499,71.45181,0.96957
330.867,38.601409999999994,0.34581999999999996,71.43313,0.96951
330.967,38.611,0.34661,71.42282,0.96944
331.067,38.62058,0.34711,71.38825,0.9693799999999999
331.167,38.63017,0.34552,71.38924,0.9693200000000001
331.267,38.6398,0.34415,71.37048,0.96925
331.367,38.649409999999996,0.34618000000000004,71.34801,0.96919
331.467,38.659,0.34454,71.34784,0.9691200000000001
331.567,38.66865,0.34529,71.33151,0.96906
331.667,38.67825,0.34515,71.30753,0.969
331.767,38.68782,0.34379,71.30556,0.96893
331.867,38.69744,0.34552,71.29486,0.9688700000000001
331.967,38.707029999999996,0.34426999999999996,71.27131999999999,0.9688
332.067,38.716640000000005,0.34523000000000004,71.26441,0.9687399999999999
332.167,38.726259999999996,0.34278000000000003,71.26914000000001,0.9686799999999999
332.267,38.735890000000005,0.34186,71.25203,0.9686100000000001
332.367,38.745490000000004,0.34209,71.2334,0.96855
332.467,38.75507,0.34088,71.23472,0.9684799999999999
332.567,38.76466,0.34125,71.22222,0.9684200000000001
332.667,38.77427,0.34098,71.19991,0.96835
332.767,38.78396,0.34026999999999996,71.19689,0.96829
332.867,38.79363,0.33951,71.19258,0.9682299999999999
332.967,38.8032,0.33939,71.17133000000001,0.96816
333.067,38.81279,0.34015,71.15499,0.9681
333.167,38.82244,0.33981999999999996,71.15875,0.96803
333.267,38.83209,0.3402,71.15314000000001,0.9679700000000001
333.367,38.84173,0.33976,71.12836,0.9679
333.467,38.85138,0.33933,71.12035999999999,0.9678399999999999
333.567,38.86105,0.33841,71.1207,0.96778
333.667,38.87068,0.33802,71.11045,0.9677100000000001
333.767,38.88028,0.33732,71.08115,0.96765
333.867,38.89002,0.33914,71.08165,0.9675799999999999
333.967,38.89966,0.33884000000000003,71.07422,0.96752
334.067,38.90931,0.33624,71.03827,0.96745
334.167,38.91898,0.33676999999999996,71.0366,0.96739
334.267,38.92862,0.33571999999999996,71.02382,0.9673299999999999
334.367,38.9383,0.33648,70.99958000000001,0.96726
334.467,38.947959999999995,0.33842,70.9991,0.9672
334.567,38.9576,0.33863000000000004,70.97688000000001,0.9671299999999999
334.667,38.967259999999996,0.33675,70.95867,0.9670700000000001
334.767,38.976890000000004,0.33594,70.961,0.967
334.867,38.98652,0.33466,70.9393,0.9669399999999999
334.967,38.99612,0.33489,70.91620999999999,0.9668700000000001
335.067,39.00575,0.33536,70.9122,0.9668100000000001
335.167,39.01543,0.33454,70.88462,0.9667399999999999
335.267,39.025079999999996,0.33616,70.86544,0.9666799999999999
335.367,39.034729999999996,0.33703,70.86886,0.9666100000000001
335.467,39.04438,0.3361,70.84626,0.96655
335.567,39.054,0.33526999999999996,70.82682,0.96649
335.667,39.0636,0.33628,70.83072,0.9664200000000001
335.767,39.073240000000006,0.33762,70.8291,0.96636
335.867,39.08289,0.33557,70.81347,0.96629
335.967,39.09252,0.33721999999999996,70.79061999999999,0.9662299999999999
336.067,39.1021,0.33626,70.79455,0.96616
336.167,39.111779999999996,0.33551,70.79139,0.9661
336.267,39.121390000000005,0.33649,70.77790999999999,0.9660299999999999
336.367,39.13105,0.33605,70.77713,0.9659700000000001
336.467,39.14069,0.33681,70.77519000000001,0.9659
336.567,39.15032,0.33815,70.7448,0.9658399999999999
336.667,39.15996,0.33736,70.73443,0.96577
336.767,39.16961,0.33597,70.73504,0.9657100000000001
336.867,39.17928,0.33721999999999996,70.7057,0.9656399999999999
336.967,39.18889,0.3392,70.69221999999999,0.9655799999999999
337.067,39.19858,0.33791,70.69396,0.9655100000000001
337.167,39.208220000000004,0.33725,70.66955,0.96545
337.267,39.21785,0.33879000000000004,70.65373000000001,0.9653799999999999
337.367,39.22749,0.33669,70.65442,0.9653200000000001
337.467,39.237109999999994,0.33902,70.64118,0.96525
337.567,39.24673,0.33960999999999997,70.61623,0.96519
337.667,39.25639,0.33937,70.611,0.9651200000000001
337.767,39.266090000000005,0.33754,70.6038,0.96506
337.867,39.27572,0.3386,70.57916999999999,0.96499
337.967,39.28535,0.34035,70.57189,0.96493
338.067,39.294990000000006,0.34097,70.53538,0.96486
338.167,39.30464,0.33966,70.49372,0.9648
338.267,39.31426,0.33853,70.48602,0.96473
338.367,39.323879999999996,0.33960999999999997,70.45819,0.96467
338.467,39.33352,0.33825,70.43765,0.9646
338.567,39.343140000000005,0.33862,70.42342,0.96454
338.667,39.35279,0.33983,70.39844000000001,0.96447
338.767,39.362429999999996,0.3407,70.40219,0.96441
338.867,39.37207,0.34010999999999997,70.38678,0.96434
338.967,39.38172,0.34033,70.36069,0.9642799999999999
339.067,39.39137,0.34271,70.36187,0.96421
339.167,39.40105,0.34362,70.34279000000001,0.96415
339.267,39.41068,0.34106,70.32278000000001,0.9640799999999999
339.367,39.42038,0.34167,70.32288,0.9640200000000001
339.467,39.43008,0.34365999999999997,70.30629,0.96395
339.567,39.43974,0.34486999999999995,70.3092,0.9638899999999999
339.667,39.44947,0.34474,70.31718000000001,0.9638200000000001
339.767,39.45913,0.34410999999999997,70.31886,0.96375
339.867,39.46877,0.34457,70.29294,0.9636899999999999
339.967,39.478390000000005,0.34399,70.27832,0.96362
340.067,39.488040000000005,0.34665999999999997,70.28031,0.9635600000000001
340.167,39.49772,0.34635,70.25675,0.96349
340.267,39.50738,0.34764,70.24015,0.9634299999999999
340.367,39.51702,0.34776,70.23631,0.96336
340.467,39.52668,0.34758,70.20806999999999,0.9633
340.567,39.53635,0.34678000000000003,70.20071999999999,0.9632299999999999
340.667,39.546,0.34813,70.18281,0.9631700000000001
340.767,39.555620000000005,0.3496,70.15921,0.9631
340.867,39.56525,0.34842,70.14877,0.96304
340.967,39.57492,0.34772,70.12382,0.9629700000000001
341.067,39.5846,0.34913,70.11369,0.9629
341.167,39.59424,0.34865999999999997,70.10218,0.9628399999999999
341.267,39.60387,0.3494,70.07474,0.9627700000000001
341.367,39.61354,0.3512,70.06357,0.9627100000000001
341.467,39.62321,0.35114,70.03877,0.9626399999999999
341.567,39.6328,0.35498,70.01881,0.9625799999999999
341.667,39.64244,0.35423000000000004,70.00431999999999,0.9625100000000001
341.767,39.652120000000004,0.35418,69.97431,0.96244
341.867,39.6617,0.35416,69.97318,0.9623799999999999
341.967,39.67136,0.35307,69.94206,0.96231
342.067,39.68103,0.35336999999999996,69.93012,0.96225
342.167,39.6907,0.35416,69.90975999999999,0.9621799999999999
342.267,39.7004,0.35688000000000003,69.8863,0.9621200000000001
342.367,39.71006,0.35625999999999997,69.87843000000001,0.96205
342.467,39.71976,0.35786999999999997,69.84009,0.96199
342.567,39.72947,0.35778000000000004,69.82538000000001,0.9619200000000001
342.667,39.73918,0.35791999999999996,69.81874,0.96185
342.767,39.74886,0.36196999999999996,69.78799000000001,0.9617899999999999
342.867,39.7585,0.36111,69.78725,0.96172
342.967,39.768190000000004,0.36069,69.75885,0.9616600000000001
343.067,39.777840000000005,0.3598,69.73821,0.96159
343.167,39.7875,0.36058,69.72269,0.96152
343.267,39.797129999999996,0.36405,69.694,0.96146
343.367,39.80681,0.36601999999999996,69.68494,0.96139
343.467,39.8165,0.36541,69.65281,0.9613299999999999
343.567,39.82615,0.3639,69.63877,0.96126
343.667,39.83583,0.36576,69.63239,0.9612
343.767,39.84551,0.36625,69.60477,0.9611299999999999
343.867,39.855140000000006,0.3671,69.59309,0.96106
343.967,39.8648,0.36780999999999997,69.57164,0.961
344.067,39.87448,0.36907,69.55635,0.96093
344.167,39.88414,0.37114,69.54498000000001,0.9608700000000001
344.267,39.8938,0.37023,69.51518,0.9608
344.367,39.90344,0.37139,69.50444,0.96073
344.467,39.91304,0.37195,69.48048,0.96067
344.567,39.92268,0.37189,69.46274,0.9606
344.667,39.9323,0.37328,69.44725,0.96054
344.767,39.94195,0.37519,69.41093000000001,0.96047
344.867,39.951609999999995,0.3766,69.40038,0.9604
344.967,39.96127,0.37777,69.36093000000001,0.96034
345.067,39.97096,0.37664000000000003,69.34891999999999,0.9602700000000001
345.167,39.98062,0.37723,69.30328,0.9602
345.267,39.990320000000004,0.38179,69.29566,0.96014
345.367,39.999959999999994,0.38133,69.25723,0.9600700000000001
345.467,40.00967,0.3803,69.24944,0.96001
345.567,40.01933,0.38286,69.21152,0.95994
345.667,40.02901,0.38385,69.203,0.9598700000000001
345.767,40.03869,0.38656999999999997,69.17052,0.95981
345.867,40.04834,0.38516,69.16879,0.9597399999999999
345.967,40.05807,0.38552,69.14085,0.95967
346.067,40.06774,0.38595,69.12051,0.9596100000000001
346.167,40.077420000000004,0.38800999999999997,69.1,0.95954
346.267,40.08713,0.38961,69.06926,0.9594799999999999
346.367,40.096779999999995,0.39171999999999996,69.04733,0.95941
346.467,40.10646,0.39061,69.01507,0.95934
346.567,40.116209999999995,0.39242,68.98747,0.9592799999999999
346.667,40.12593,0.39427,68.95518,0.95921
346.767,40.13564,0.39595,68.9299,0.95914
346.867,40.14535,0.39743,68.90485,0.9590799999999999
346.967,40.155,0.3985,68.89112,0.95901
347.067,40.16465,0.4007,68.86531,0.95895
347.167,40.17432,0.40025,68.83952,0.95888
347.267,40.18398,0.40081999999999995,68.81671999999999,0.95881
347.367,40.193670000000004,0.40423000000000003,68.78222,0.95875
347.467,40.20333,0.40392,68.76057,0.95868
347.567,40.212959999999995,0.40287,68.72076,0.9586100000000001
347.667,40.22262,0.40555,68.70783,0.95855
347.767,40.23231,0.40729,68.6717,0.9584799999999999
347.867,40.242020000000004,0.41003,68.65991,0.95841
347.967,40.25168,0.41258999999999996,68.62201,0.95835
348.067,40.261359999999996,0.41029,68.61168,0.9582799999999999
348.167,40.27104,0.41128000000000003,68.56657,0.95821
348.267,40.28075,0.41262,68.55806,0.95815
348.367,40.29048,0.41298999999999997,68.51177,0.9580799999999999
348.467,40.30018,0.41366,68.5041,0.95801
348.567,40.30997,0.4161,68.45421,0.95795
348.667,40.31967,0.41573000000000004,68.42719,0.95788
348.767,40.32933,0.41665,68.3898,0.95781
348.867,40.33902,0.41841000000000006,68.35576,0.95775
348.967,40.34871,0.42078000000000004,68.333,0.95768
349.067,40.35838,0.42248,68.28706,0.9576100000000001
349.167,40.3681,0.42239,68.26456999999999,0.95755
349.267,40.377790000000005,0.42489,68.23435,0.9574799999999999
349.367,40.38749,0.42725,68.19346,0.95741
349.467,40.397220000000004,0.42655,68.16798,0.95735
349.567,40.406909999999996,0.42818999999999996,68.1173,0.9572799999999999
349.667,40.41666,0.43068999999999996,68.08662,0.95721
349.767,40.42641,0.43146999999999996,68.0645,0.95715
349.867,40.43615,0.43441,68.02766,0.9570799999999999
349.967,40.445859999999996,0.43663,67.99951999999999,0.95701
350.067,40.45554,0.43591,67.96256,0.95695
350.167,40.46525,0.43842,67.93366,0.95688
350.267,40.47495,0.44226000000000004,67.91081,0.95681
350.367,40.484629999999996,0.44165,67.88327,0.9567399999999999
350.467,40.49429,0.44242,67.8538,0.95668
350.567,40.50397,0.44575,67.82262,0.9566100000000001
350.667,40.51363,0.44556,67.79484000000001,0.95654
350.767,40.52326,0.4459,67.76289,0.9564799999999999
350.867,40.53294,0.44961999999999996,67.7355,0.95641
350.967,40.54265,0.45158000000000004,67.69308000000001,0.95634
351.067,40.55235,0.45328999999999997,67.66204,0.9562799999999999
351.167,40.56207,0.4562,67.63005,0.95621
351.267,40.57182,0.45456,67.58335,0.95614
351.367,40.58153,0.45541000000000004,67.55956,0.9560700000000001
351.467,40.59126,0.45707,67.51614000000001,0.95601
351.567,40.601009999999995,0.45943999999999996,67.47440999999999,0.95594
351.667,40.61072,0.46229,67.44011,0.9558700000000001
351.767,40.62042,0.46224,67.37769,0.95581
351.867,40.630140000000004,0.46288,67.35422,0.9557399999999999
351.967,40.63982,0.46326999999999996,67.31335,0.95567
352.067,40.64949,0.4674,67.27467,0.9556
352.167,40.65919,0.47053999999999996,67.24871,0.95554
352.267,40.66891,0.47236999999999996,67.19712,0.95547
352.367,40.67861,0.47413999999999995,67.17144,0.9554
352.467,40.68829,0.47403,67.15779,0.95534
352.567,40.69802,0.47538,67.12106999999999,0.9552700000000001
352.667,40.70773,0.47661000000000003,67.09425999999999,0.9552
352.767,40.717459999999996,0.47747,67.0447,0.9551299999999999
352.867,40.72718,0.47839,67.01626,0.9550700000000001
352.967,40.736909999999995,0.48345,66.98371999999999,0.955
353.067,40.746590000000005,0.48706000000000005,66.93666999999999,0.95493
353.167,40.75627,0.4857,66.90587,0.95486
353.267,40.76597,0.48826,66.84873,0.9548
353.367,40.775659999999995,0.49063999999999997,66.80508,0.95473
353.467,40.785379999999996,0.49183999999999994,66.77185,0.9546600000000001
353.567,40.79509,0.49506000000000006,66.71225,0.9546
353.667,40.804759999999995,0.49756999999999996,66.66823000000001,0.9545299999999999
353.767,40.814440000000005,0.49805,66.61776,0.9544600000000001
353.867,40.82415,0.4997,66.55896,0.95439
353.967,40.833859999999994,0.50263,66.50746,0.9543299999999999
354.067,40.84357,0.5031,66.44324,0.95426
354.167,40.85329,0.50592,66.40324,0.95419
354.267,40.86299,0.5094,66.36118,0.9541200000000001
354.367,40.87272,0.50963,66.31243,0.95406
354.467,40.88244,0.51189,66.28486,0.95399
354.567,40.89217,0.51417,66.2342,0.9539200000000001
354.667,40.90193,0.51531,66.18937,0.95385
354.767,40.9117,0.51649,66.14936,0.9537899999999999
354.867,40.92142,0.51947,66.08591,0.9537200000000001
354.967,40.93111,0.5213800000000001,66.05445,0.95365
355.067,40.94085,0.52444,65.99748000000001,0.9535799999999999
355.167,40.95057,0.52418,65.94168,0.95352
355.267,40.96031,0.5259199999999999,65.90035999999999,0.95345
355.367,40.97005,0.52854,65.82933,0.9533799999999999
355.467,40.97974,0.53156,65.79682,0.95331
355.567,40.98941,0.53272,65.74661,0.95324
355.667,40.99912,0.53233,65.68794,0.9531799999999999
355.767,41.00889,0.53696,65.64856,0.95311
355.867,41.01869,0.53909,65.57485,0.95304
355.967,41.02847,0.53996,65.53788,0.9529700000000001
356.067,41.03819,0.54422,65.48889,0.95291
356.167,41.04795,0.54625,65.42819,0.9528399999999999
356.267,41.05769,0.54764,65.38653000000001,0.9527700000000001
356.367,41.06745,0.55066,65.3149,0.9527
356.467,41.07714,0.55014,65.27475,0.95263
356.567,41.08683,0.55309,65.23488,0.95257
356.667,41.09653,0.55671,65.18149,0.9525
356.767,41.10624,0.55703,65.14361,0.9524299999999999
356.867,41.11593,0.55972,65.07778,0.95236
356.967,41.12562,0.56358,65.02748000000001,0.9523
357.067,41.135329999999996,0.56576,64.97945,0.9522299999999999
357.167,41.14501,0.5654,64.90386,0.95216
357.267,41.1547,0.56775,64.84255999999999,0.95209
357.367,41.164429999999996,0.5716,64.78764,0.9520200000000001
357.467,41.17416,0.57327,64.72475,0.95196
357.567,41.18388,0.57565,64.65032,0.95189
357.667,41.19365,0.5785399999999999,64.58336,0.9518200000000001
357.767,41.20339,0.58076,64.53567,0.95175
357.867,41.21307,0.58114,64.48064000000001,0.95168
357.967,41.22274,0.58458,64.41883,0.95162
358.067,41.2324,0.58605,64.35229,0.95155
358.167,41.2421,0.58901,64.30496,0.9514799999999999
358.267,41.25182,0.59209,64.24909,0.9514100000000001
358.367,41.26147,0.5938899999999999,64.18342,0.95134
358.467,41.27113,0.59514,64.10356999999999,0.9512799999999999
358.567,41.280840000000005,0.59754,64.04781,0.95121
358.667,41.2906,0.6002,63.98444,0.95114
358.767,41.30035,0.60028,63.921440000000004,0.9510700000000001
358.867,41.3101,0.60396,63.85069,0.951
358.967,41.31985,0.60478,63.804280000000006,0.9509299999999999
359.067,41.329570000000004,0.6068600000000001,63.75294,0.9508700000000001
359.167,41.339290000000005,0.60711,63.691680000000005,0.9508
359.267,41.34903,0.61353,63.60991,0.95073
359.367,41.35879,0.6170100000000001,63.54515,0.9506600000000001
359.467,41.36854,0.61917,63.48101,0.9505899999999999
359.567,41.37825,0.61963,63.4076,0.9505299999999999
359.667,41.38799,0.62225,63.31873,0.9504600000000001
359.767,41.39768,0.62661,63.25881,0.95039
359.867,41.407379999999996,0.62929,63.20253,0.95032
359.967,41.41718,0.63118,63.13389,0.95025
360.067,41.42696,0.63278,63.04009,0.9501799999999999
360.167,41.43671,0.6360899999999999,62.96358000000001,0.9501200000000001
360.267,41.44647,0.63783,62.892419999999994,0.95005
360.367,41.4562,0.64068,62.81175,0.9499799999999999
360.467,41.46593,0.64407,62.71637,0.94991
360.567,41.4757,0.64555,62.640280000000004,0.94984
360.667,41.485490000000006,0.64785,62.576130000000006,0.9497700000000001
360.767,41.49524,0.6511600000000001,62.50083000000001,0.94971
360.867,41.50496,0.6529699999999999,62.41311999999999,0.9496399999999999
360.967,41.51469,0.65473,62.33578000000001,0.94957
361.067,41.524429999999995,0.6575300000000001,62.2743,0.9495
361.167,41.53415,0.66025,62.20315,0.9494299999999999
361.267,41.543859999999995,0.66298,62.12001,0.94936
361.367,41.55361,0.66635,62.04115,0.94929
361.467,41.56341,0.6696,61.97781,0.9492299999999999
361.567,41.57311,0.67055,61.90071,0.94916
361.667,41.58272,0.67233,61.81137,0.94909
361.767,41.59232,0.67573,61.720009999999995,0.9490200000000001
361.867,41.60192,0.67884,61.655069999999995,0.94895
361.967,41.61173,0.68095,61.57521,0.94888
362.067,41.62145,0.68219,61.479440000000004,0.94881
362.167,41.63112,0.68523,61.37888,0.94875
362.267,41.64085,0.6876,61.306940000000004,0.94868
362.367,41.65062,0.6918,61.226859999999995,0.9486100000000001
362.467,41.66032,0.69363,61.13638,0.9485399999999999
362.567,41.67011,0.6977,61.032430000000005,0.94847
362.667,41.67989,0.6977300000000001,60.958709999999996,0.9484
362.767,41.68962,0.70172,60.880140000000004,0.9483299999999999
362.867,41.69935,0.70528,60.7885,0.94826
