Repository: ulfsri/fsri_materials_database

# Materials and Products Database

## 01_Data

Raw data generated from each apparatus are included here in plain-text format. The data is organized first by material, next by the short name of test apparatus used, and where applicable additional filtering by test settings.

### material.json

Each material directory contains a json file of the same name as the material. This file links the data stored in the repository as well as data and graphs produced by the accompanying scripts (__02_Scripts__) to the respective landing page for the material on the front-end website.

File: 01_Data/Polyurethane_Foam/STA/N2/10K_min/Polyurethane_Foam_STA_N2_10KData_220203_R3.csv (part 5 of 8)
##Temp./°C,Time/min,DSC(subtr.2)/(mW/mg),Mass(subtr.2)/%,Sensit./(uV/mW)
362.967,41.70909,0.70782,60.68366999999999,0.9482
363.067,41.71884,0.71211,60.610530000000004,0.9481299999999999
363.167,41.7285,0.71397,60.53677,0.94806
363.267,41.73812,0.71627,60.451080000000005,0.94799
363.367,41.747890000000005,0.71775,60.34601,0.9479200000000001
363.467,41.75768,0.71829,60.26695,0.94785
363.567,41.76741,0.7241,60.18694,0.94778
363.667,41.77713,0.7278899999999999,60.096019999999996,0.94771
363.767,41.78695,0.73155,59.982969999999995,0.94765
363.867,41.79681,0.73327,59.89791999999999,0.94758
363.967,41.806740000000005,0.7338100000000001,59.81629,0.9475100000000001
364.067,41.81654,0.736,59.72245,0.94744
364.167,41.826229999999995,0.73921,59.60807,0.94737
364.267,41.83598,0.74197,59.51064,0.9473
364.367,41.84576,0.74287,59.42485,0.9472299999999999
364.467,41.85546,0.7459399999999999,59.32601999999999,0.94716
364.567,41.86518,0.74862,59.2059,0.94709
364.667,41.8749,0.75241,59.10326,0.9470299999999999
364.767,41.88459,0.75639,59.023469999999996,0.94696
364.867,41.89435,0.75865,58.927640000000004,0.94689
364.967,41.904090000000004,0.76042,58.814280000000004,0.9468200000000001
365.067,41.91384,0.76151,58.709030000000006,0.94675
365.167,41.9236,0.76688,58.624140000000004,0.94668
365.267,41.93338,0.76999,58.52052,0.9466100000000001
365.367,41.94325,0.77227,58.398880000000005,0.9465399999999999
365.467,41.95306,0.77581,58.278330000000004,0.94647
365.567,41.96278,0.77752,58.18467,0.9464
365.667,41.97252,0.7809699999999999,58.0748,0.9463299999999999
365.767,41.98226,0.7815,57.953359999999996,0.9462700000000001
365.867,41.992020000000004,0.78838,57.82976,0.9462
365.967,42.00178,0.7912600000000001,57.73709,0.9461299999999999
366.067,42.01153,0.79269,57.637069999999994,0.94606
366.167,42.02127,0.79493,57.521969999999996,0.94599
366.267,42.031040000000004,0.79801,57.39561,0.9459200000000001
366.367,42.04079,0.8006800000000001,57.30449,0.94585
366.467,42.05053,0.80396,57.202690000000004,0.94578
366.567,42.06027,0.8065899999999999,57.08732,0.94571
366.667,42.07007,0.80866,56.95018,0.9456399999999999
366.767,42.079879999999996,0.81216,56.85418000000001,0.94557
366.867,42.089690000000004,0.81626,56.74748,0.9455
366.967,42.09946,0.8199700000000001,56.62826999999999,0.9454299999999999
367.067,42.10923,0.82291,56.49035,0.94537
367.167,42.11893,0.8246700000000001,56.393390000000004,0.9453
367.267,42.128679999999996,0.82614,56.28685,0.9452299999999999
367.367,42.1384,0.82967,56.165330000000004,0.94516
367.467,42.14819,0.83081,56.01614,0.94509
367.567,42.15794,0.83485,55.90776999999999,0.9450200000000001
367.667,42.16771,0.8388399999999999,55.80283000000001,0.94495
367.767,42.177479999999996,0.8386,55.682809999999996,0.9448799999999999
367.867,42.1872,0.84031,55.53532,0.94481
367.967,42.19693,0.8447600000000001,55.420759999999994,0.9447399999999999
368.067,42.20667,0.8472,55.31165,0.9446700000000001
368.167,42.216409999999996,0.84877,55.18496,0.9446
368.267,42.22616,0.852,55.03269,0.94453
368.367,42.23588,0.85551,54.90857,0.9444600000000001
368.467,42.24564,0.85719,54.80121,0.94439
368.567,42.2554,0.8598299999999999,54.67548000000001,0.94432
368.667,42.26515,0.8628299999999999,54.52579,0.94425
368.767,42.2749,0.8652700000000001,54.39444,0.9441799999999999
368.867,42.284620000000004,0.86935,54.28504,0.9441200000000001
368.967,42.29433,0.8728899999999999,54.156180000000006,0.94405
369.067,42.30406,0.87465,54.002959999999995,0.9439799999999999
369.167,42.31382,0.87805,53.865480000000005,0.94391
369.267,42.323609999999995,0.88081,53.76595,0.94384
369.367,42.33338,0.8798799999999999,53.64161,0.9437700000000001
369.467,42.343109999999996,0.8826799999999999,53.499559999999995,0.9437
369.567,42.35288,0.8875200000000001,53.35858,0.94363
369.667,42.362590000000004,0.8889100000000001,53.24918,0.9435600000000001
369.767,42.3723,0.8921899999999999,53.11864,0.9434899999999999
369.867,42.38203,0.8948299999999999,52.961040000000004,0.94342
369.967,42.39176,0.89518,52.799980000000005,0.94335
370.067,42.40155,0.89631,52.69108000000001,0.9432799999999999
370.167,42.4113,0.90045,52.558969999999995,0.94321
370.267,42.42106,0.90448,52.4086,0.94314
370.367,42.430890000000005,0.9076200000000001,52.24935,0.9430700000000001
370.467,42.44064,0.90905,52.13616,0.943
370.567,42.4504,0.9116299999999999,52.00091,0.9429299999999999
370.667,42.46011,0.91489,51.845279999999995,0.94286
370.767,42.46982,0.9169700000000001,51.66811,0.94279
370.867,42.47957,0.91961,51.53937,0.9427200000000001
370.967,42.4893,0.9231,51.40422,0.94265
371.067,42.49903,0.92601,51.25143,0.94258
371.167,42.50881,0.9292,51.07442,0.9425100000000001
371.267,42.51853,0.9325100000000001,50.94528,0.9424399999999999
371.367,42.528240000000004,0.93195,50.80784,0.94237
371.467,42.53797,0.9369799999999999,50.65698,0.9423
371.567,42.54773,0.9381,50.47574,0.9422299999999999
371.667,42.55747,0.9398700000000001,50.33717,0.94216
371.767,42.567170000000004,0.94404,50.20342,0.94209
371.867,42.5769,0.94531,50.04865,0.9420200000000001
371.967,42.58665,0.94975,49.85754,0.94195
372.067,42.59636,0.94975,49.70933,0.9418799999999999
372.167,42.60609,0.9527399999999999,49.57847,0.94181
372.267,42.615829999999995,0.95457,49.43019,0.9417399999999999
372.367,42.62556,0.9545299999999999,49.25246,0.9416700000000001
372.467,42.635259999999995,0.9591,49.09916,0.9416
372.567,42.64495,0.9622200000000001,48.97201,0.94153
372.667,42.65468,0.9633,48.821259999999995,0.9414600000000001
372.767,42.66446,0.9651,48.63694,0.94139
372.867,42.674240000000005,0.9668700000000001,48.47067,0.94132
372.967,42.68398,0.9688,48.34462,0.94125
373.067,42.693709999999996,0.9720700000000001,48.19294,0.9411799999999999
373.167,42.70343,0.9749200000000001,48.01555,0.94111
373.267,42.71315,0.97488,47.83778,0.94104
373.367,42.72287,0.9758600000000001,47.70645,0.9409700000000001
373.467,42.73256,0.9791200000000001,47.5622,0.9409
373.567,42.742259999999995,0.98003,47.38223,0.9408299999999999
373.667,42.75196,0.98272,47.19225,0.94076
373.767,42.76166,0.98559,47.055040000000005,0.9406899999999999
373.867,42.7714,0.98664,46.89626,0.9406200000000001
373.967,42.78118,0.98766,46.717040000000004,0.94055
374.067,42.79094,0.99061,46.526709999999994,0.94048
374.167,42.80064,0.99366,46.39325,0.9404100000000001
374.267,42.81037,0.9931,46.2393,0.94034
374.367,42.82009,0.99544,46.06726,0.94027
374.467,42.8298,0.99631,45.86582,0.9402
374.567,42.83952,0.9981899999999999,45.7208,0.9401299999999999
374.667,42.84929,0.99929,45.55855,0.94006
374.767,42.858990000000006,1.00128,45.379329999999996,0.93999
374.867,42.86869,1.00318,45.17071,0.9399200000000001
374.967,42.87843,1.0031700000000001,45.01979,0.93984
375.067,42.8882,1.0051700000000001,44.86379,0.9397700000000001
375.167,42.897909999999996,1.00415,44.6894,0.9397
375.267,42.90767,1.00829,44.48505,0.93963
375.367,42.91744,1.01149,44.32908,0.9395600000000001
375.467,42.9272,1.01231,44.17246,0.9394899999999999
375.567,42.93697,1.01241,43.98942,0.93942
375.667,42.94675,1.0134299999999998,43.77225,0.93935
375.767,42.956509999999994,1.01611,43.59943,0.9392799999999999
375.867,42.96622,1.01614,43.445190000000004,0.93921
375.967,42.97596,1.01847,43.25292,0.93914
376.067,42.98565,1.02078,43.02727,0.9390700000000001
376.167,42.99536,1.0218399999999999,42.850970000000004,0.939
376.267,43.005140000000004,1.02244,42.70602,0.9389299999999999
376.367,43.014920000000004,1.02237,42.53337,0.93886
376.467,43.02467,1.02396,42.325340000000004,0.93879
376.567,43.03439,1.0251299999999999,42.136829999999996,0.9387200000000001
376.667,43.04412,1.02552,41.98542,0.93865
376.767,43.05382,1.0259,41.804629999999996,0.9385700000000001
376.867,43.06357,1.02845,41.59292,0.9385
376.967,43.073370000000004,1.0305,41.389559999999996,0.9384299999999999
377.067,43.083059999999996,1.02845,41.23648,0.9383600000000001
377.167,43.09278,1.0285,41.05904,0.93829
377.267,43.10249,1.02898,40.854729999999996,0.93822
377.367,43.11221,1.03098,40.644909999999996,0.93815
377.467,43.12187,1.03053,40.492709999999995,0.9380799999999999
377.567,43.13157,1.03325,40.31778,0.93801
377.667,43.14125,1.03663,40.12334,0.93794
377.767,43.15092,1.0340200000000002,39.91277,0.9378700000000001
377.867,43.16063,1.0354,39.757740000000005,0.9378
377.967,43.17035,1.03378,39.58513,0.93773
378.067,43.18008,1.0343200000000001,39.38821,0.93765
378.167,43.1898,1.03397,39.15637,0.93758
378.267,43.19956,1.03465,38.994409999999995,0.9375100000000001
378.367,43.20926,1.03493,38.816959999999995,0.9374399999999999
378.467,43.21895,1.03599,38.619279999999996,0.93737
378.567,43.22868,1.0364,38.39046,0.9373
378.667,43.23839,1.03606,38.2259,0.9372299999999999
378.767,43.2481,1.03617,38.05558,0.93716
378.867,43.25784,1.03518,37.86016,0.93709
378.967,43.26758,1.0333700000000001,37.63322,0.9370200000000001
379.067,43.27725,1.03493,37.46284,0.93695
379.167,43.286970000000004,1.0348700000000002,37.294579999999996,0.9368700000000001
379.267,43.2967,1.03698,37.0998,0.9368
379.367,43.30639,1.03516,36.86889,0.93673
379.467,43.316140000000004,1.03512,36.6807,0.93666
379.567,43.32585,1.0347600000000001,36.51577,0.9365899999999999
379.667,43.33555,1.0326,36.323170000000005,0.93652
379.767,43.345290000000006,1.0324200000000001,36.10935,0.93645
379.867,43.355,1.03005,35.93128,0.9363799999999999
379.967,43.364740000000005,1.0295299999999998,35.77525,0.9363100000000001
380.067,43.37447,1.03122,35.59046,0.93624
380.167,43.384170000000005,1.03062,35.37305,0.93616
380.267,43.393879999999996,1.02872,35.17119,0.93609
380.367,43.40355,1.02682,35.01403,0.9360200000000001
380.467,43.413270000000004,1.02719,34.82542,0.93595
380.567,43.422959999999996,1.0276100000000001,34.60521,0.9358799999999999
380.667,43.43262,1.02535,34.38688,0.93581
380.767,43.44232,1.0211700000000001,34.22306,0.93574
380.867,43.45207,1.02165,34.031859999999995,0.9356700000000001
380.967,43.46179,1.0211700000000001,33.81398,0.9355899999999999
381.067,43.47149,1.01926,33.588809999999995,0.93552
381.167,43.4812,1.01833,33.4326,0.93545
381.267,43.49093,1.01899,33.24973,0.9353799999999999
381.367,43.50062,1.01547,33.04627,0.9353100000000001
381.467,43.51024,1.01254,32.82396,0.93524
381.567,43.51997,1.0089700000000001,32.66684,0.9351700000000001
381.667,43.52963,1.01074,32.49416,0.9351
381.767,43.53946,1.00738,32.29795,0.9350200000000001
381.867,43.54919,1.00724,32.069959999999995,0.93495
381.967,43.55892,1.00328,31.90597,0.9348799999999999
382.067,43.56861,1.00145,31.72376,0.93481
382.167,43.57829,1.00147,31.51537,0.93474
382.267,43.58807,0.9995,31.26892,0.9346700000000001
382.367,43.59779,0.99665,31.087659999999996,0.9346
382.467,43.60754,0.99613,30.914820000000002,0.93452
382.567,43.61727,0.99535,30.72048,0.93445
382.667,43.62697,0.9914799999999999,30.49525,0.9343799999999999
382.767,43.63674,0.9889399999999999,30.31833,0.9343100000000001
382.867,43.6465,0.989,30.15373,0.93424
382.967,43.65619,0.98521,29.96009,0.9341700000000001
383.067,43.665890000000005,0.98336,29.727059999999998,0.9341
383.167,43.6756,0.98054,29.53555,0.9340200000000001
383.267,43.68533,0.9765299999999999,29.37525,0.93395
383.367,43.69502,0.97541,29.174940000000003,0.9338799999999999
383.467,43.7047,0.9731700000000001,28.946990000000003,0.93381
383.567,43.71445,0.9698200000000001,28.757209999999997,0.93374
383.667,43.72418,0.9678200000000001,28.594959999999997,0.9336700000000001
383.767,43.73388,0.9646600000000001,28.40339,0.9335899999999999
383.867,43.743590000000005,0.9623299999999999,28.186529999999998,0.9335200000000001
383.967,43.75326,0.96111,27.97847,0.93345
384.067,43.76292,0.95634,27.823659999999997,0.9333799999999999
384.167,43.77263,0.95391,27.639540000000004,0.9333100000000001
384.267,43.78235,0.9497,27.42851,0.93324
384.367,43.79197,0.94724,27.21862,0.93316
384.467,43.801629999999996,0.94426,27.068590000000004,0.93309
384.567,43.81133,0.9417700000000001,26.89098,0.9330200000000001
384.667,43.82101,0.9410799999999999,26.6912,0.93295
384.767,43.8307,0.93494,26.468890000000002,0.9328799999999999
384.867,43.84036,0.93258,26.314020000000003,0.93281
384.967,43.85002,0.93021,26.13766,0.93273
385.067,43.85975,0.9270799999999999,25.94226,0.93266
385.167,43.86946,0.92143,25.71789,0.9325899999999999
385.267,43.87915,0.9189299999999999,25.55838,0.9325200000000001
385.367,43.88884,0.91625,25.38532,0.93245
385.467,43.89857,0.9132899999999999,25.19035,0.93237
385.567,43.90829,0.9082399999999999,24.96752,0.9323
385.667,43.91799,0.9072399999999999,24.8031,0.9322299999999999
385.767,43.92771,0.9016,24.66757,0.93216
385.867,43.93741,0.89776,24.503870000000003,0.93209
385.967,43.94712,0.8940100000000001,24.293029999999998,0.9320200000000001
386.067,43.95681,0.89186,24.13022,0.93194
386.167,43.96652,0.889,23.97591,0.9318700000000001
386.267,43.976209999999995,0.8838600000000001,23.80055,0.9318
386.367,43.98594,0.8791700000000001,23.58774,0.93173
386.467,43.99568,0.87477,23.41241,0.93166
386.567,44.00541,0.87224,23.26275,0.93158
386.667,44.0151,0.869,23.08703,0.9315100000000001
386.767,44.024809999999995,0.86379,22.87668,0.9314399999999999
386.867,44.03451,0.8593200000000001,22.69645,0.93137
386.967,44.04419,0.8547,22.54191,0.9313
387.067,44.0539,0.84855,22.34366,0.93122
387.167,44.06357,0.84405,22.1378,0.93115
387.267,44.07322,0.84204,21.949479999999998,0.9310799999999999
387.367,44.0829,0.83647,21.8047,0.93101
387.467,44.09259,0.83286,21.63117,0.93094
387.567,44.10221,0.83063,21.44369,0.93086
387.667,44.11184,0.8216399999999999,21.252860000000002,0.93079
387.767,44.12154,0.8204,21.115270000000002,0.9307200000000001
387.867,44.131190000000004,0.81501,20.95498,0.93065
387.967,44.14091,0.80998,20.77523,0.9305700000000001
388.067,44.15056,0.80847,20.58568,0.9305
388.167,44.16021,0.80397,20.44639,0.93043
388.267,44.16988,0.79899,20.289270000000002,0.9303600000000001
388.367,44.17954,0.79337,20.1172,0.93029
388.467,44.1892,0.78863,19.9208,0.93021
388.567,44.198809999999995,0.7822399999999999,19.78034,0.93014
388.667,44.20852,0.77796,19.63168,0.9300700000000001
388.767,44.2182,0.77394,19.46787,0.93
388.867,44.22786,0.7693800000000001,19.2766,0.9299200000000001
388.967,44.2375,0.7662,19.13085,0.92985
389.067,44.24722,0.7610899999999999,18.99261,0.9297799999999999
389.167,44.25692,0.75372,18.83813,0.92971
389.267,44.26656,0.75036,18.64901,0.9296399999999999
389.367,44.27623,0.74746,18.50092,0.92956
389.467,44.28595,0.74243,18.369429999999998,0.9294899999999999
389.567,44.29566,0.73634,18.21503,0.92942
389.667,44.30537,0.73148,18.03294,0.92935
389.767,44.31511,0.72788,17.87406,0.92927
389.867,44.32479,0.7213,17.74276,0.9292
389.967,44.33449,0.7161,17.59207,0.9291299999999999
390.067,44.344159999999995,0.71219,17.41698,0.92906
390.167,44.353790000000004,0.7064600000000001,17.255670000000002,0.9289799999999999
390.267,44.36351,0.70234,17.1313,0.92891
390.367,44.37322,0.6979,16.98735,0.92884
390.467,44.382940000000005,0.69214,16.822020000000002,0.9287700000000001
390.567,44.39268,0.6852699999999999,16.65989,0.92869
390.667,44.40237,0.68201,16.54476,0.9286200000000001
390.767,44.412079999999996,0.67715,16.41004,0.92855
390.867,44.42178,0.67264,16.25831,0.92848
390.967,44.431490000000004,0.66591,16.10061,0.9284
391.067,44.44125,0.66083,15.988560000000001,0.9283299999999999
391.167,44.45095,0.65546,15.858579999999998,0.9282600000000001
391.267,44.46063,0.65025,15.706620000000001,0.92819
391.367,44.47035,0.6473300000000001,15.533520000000001,0.92811
391.467,44.48007,0.6389600000000001,15.41489,0.92804
391.567,44.48973,0.63561,15.274420000000001,0.9279700000000001
391.667,44.49937,0.62962,15.1214,0.92789
391.767,44.50906,0.62603,14.958979999999999,0.9278200000000001
391.867,44.51872,0.6218100000000001,14.849879999999999,0.92775
391.967,44.52843,0.61437,14.733820000000001,0.92768
392.067,44.538109999999996,0.60922,14.602329999999998,0.9276
392.167,44.547779999999996,0.60529,14.446570000000001,0.92753
392.267,44.55749,0.6008600000000001,14.32676,0.9274600000000001
392.367,44.56718,0.59518,14.210329999999999,0.9273899999999999
392.467,44.57683,0.58773,14.080770000000001,0.9273100000000001
392.567,44.58645,0.5848899999999999,13.92884,0.92724
392.667,44.596059999999994,0.58065,13.80965,0.92717
392.767,44.60575,0.57404,13.70475,0.92709
392.867,44.61545,0.5705100000000001,13.58603,0.9270200000000001
392.967,44.6251,0.56765,13.44488,0.92695
393.067,44.63476,0.5616300000000001,13.31928,0.9268799999999999
393.167,44.6444,0.55705,13.21675,0.9268
393.267,44.65405,0.5536,13.09384,0.9267299999999999
393.367,44.66372,0.54569,12.94978,0.92666
393.467,44.673390000000005,0.53979,12.816939999999999,0.92658
393.567,44.68308,0.5369,12.72253,0.9265100000000001
393.667,44.69276,0.53094,12.61053,0.9264399999999999
393.767,44.702459999999995,0.52727,12.484539999999999,0.92637
393.867,44.712140000000005,0.5251100000000001,12.35627,0.92629
393.967,44.721779999999995,0.51776,12.26777,0.92622
394.067,44.73146,0.51307,12.160910000000001,0.92615
394.167,44.74112,0.50638,12.03346,0.9260700000000001
394.267,44.750809999999994,0.50348,11.90013,0.926
394.367,44.76047,0.49836,11.80763,0.9259299999999999
394.467,44.77016,0.49413,11.72363,0.92586
394.567,44.77982,0.48765,11.62917,0.9257799999999999
394.667,44.78951,0.48207,11.50661,0.92571
394.767,44.79925,0.4791,11.42093,0.92564
394.867,44.80897,0.47358,11.32494,0.92556
394.967,44.81862,0.47139,11.21413,0.9254899999999999
395.067,44.82827,0.46751000000000004,11.08287,0.92542
395.167,44.83795,0.46333,10.98731,0.9253399999999999
395.267,44.847590000000004,0.45737,10.896410000000001,0.92527
395.367,44.857279999999996,0.45082,10.79407,0.9252
395.467,44.86697,0.44797,10.67717,0.92512
395.567,44.87666,0.4455,10.59131,0.92505
395.667,44.88633,0.43918,10.496,0.9249799999999999
395.767,44.89598,0.4348,10.39387,0.9249
395.867,44.905640000000005,0.4321,10.28244,0.9248299999999999
395.967,44.91535,0.42668,10.179219999999999,0.92476
396.067,44.92504,0.42458,10.09101,0.92469
396.167,44.9347,0.42067,9.99012,0.92461
396.267,44.94435,0.41258999999999996,9.87398,0.9245399999999999
396.367,44.954,0.4092,9.77254,0.9244700000000001
396.467,44.9637,0.40678000000000003,9.69822,0.9243899999999999
396.567,44.97339,0.40260999999999997,9.61748,0.92432
396.667,44.98307,0.39905999999999997,9.52332,0.92425
396.767,44.99276,0.39441,9.4271,0.92417
396.867,45.0024,0.38924000000000003,9.35557,0.9241
396.967,45.01194,0.38681,9.27019,0.9240299999999999
397.067,45.02151,0.38271,9.17661,0.92395
397.167,45.031220000000005,0.37987,9.07568,0.9238799999999999
397.267,45.04092,0.37389,9.00418,0.92381
397.367,45.05059,0.36995,8.924760000000001,0.9237299999999999
397.467,45.06029,0.36569,8.83148,0.92366
397.567,45.069959999999995,0.3633,8.72025,0.9235899999999999
397.667,45.079640000000005,0.36077,8.646989999999999,0.92351
397.767,45.089290000000005,0.35446,8.5668,0.9234399999999999
397.867,45.09899,0.35145,8.47792,0.92337
397.967,45.10869,0.34754,8.38579,0.9232899999999999
398.067,45.1184,0.34426,8.32842,0.92322
398.167,45.12809,0.3414,8.26426,0.92314
398.267,45.1378,0.33571999999999996,8.18802,0.9230700000000001
398.367,45.14748,0.33263000000000004,8.09779,0.923
398.467,45.1572,0.3286,8.02857,0.9229200000000001
398.567,45.166920000000005,0.32637,7.96784,0.92285
398.667,45.17658,0.32326,7.904139999999999,0.9227799999999999
398.767,45.18628,0.31816,7.821339999999999,0.9227
398.867,45.19599,0.3149,7.755739999999999,0.92263
398.967,45.20567,0.31029,7.6990300000000005,0.92256
399.067,45.21547,0.30574,7.626519999999999,0.92248
399.167,45.2253,0.30445,7.543130000000001,0.9224100000000001
399.267,45.23505,0.30225,7.4744600000000005,0.9223399999999999
399.367,45.24474,0.29729,7.415610000000001,0.9222600000000001
399.467,45.25442,0.29477,7.342389999999999,0.92219
399.567,45.26416,0.29081999999999997,7.25795,0.92211
399.667,45.2739,0.28547,7.183730000000001,0.92204
399.767,45.2836,0.28426,7.12915,0.9219700000000001
399.867,45.29331,0.28176,7.06693,0.92189
399.967,45.30301,0.28041,6.9933,0.9218200000000001
400.067,45.31269,0.27926,6.92173,0.92175
400.167,45.322359999999996,0.27546,6.87476,0.9216700000000001
400.267,45.332029999999996,0.26947,6.81571,0.9216
400.367,45.34171,0.26984,6.747269999999999,0.9215200000000001
400.467,45.35138,0.26741,6.6715100000000005,0.92145
400.567,45.36111,0.26084,6.624210000000001,0.92138
400.667,45.37082,0.25976,6.5656300000000005,0.9213
400.767,45.3805,0.25737,6.49704,0.9212299999999999
400.867,45.390209999999996,0.25411999999999996,6.42138,0.9211600000000001
400.967,45.39978,0.25193000000000004,6.37333,0.9210799999999999
401.067,45.40939,0.24875999999999998,6.31944,0.92101
401.167,45.41902,0.24500999999999998,6.2745,0.9209299999999999
401.267,45.4286,0.2433,6.208069999999999,0.92086
401.367,45.43833,0.24111,6.15855,0.92079
401.467,45.44807,0.23903000000000002,6.11147,0.92071
401.567,45.45779,0.23354,6.056080000000001,0.92064
401.667,45.467490000000005,0.23208,5.9927,0.92056
401.767,45.47717,0.23234000000000002,5.94334,0.9204899999999999
401.867,45.48688,0.22875,5.89436,0.9204200000000001
401.967,45.496590000000005,0.22409,5.83973,0.9203399999999999
402.067,45.5063,0.22124000000000002,5.77482,0.92027
402.167,45.516020000000005,0.21702,5.72155,0.92019
402.267,45.52578,0.21604,5.67439,0.92012
402.367,45.535540000000005,0.2144,5.62838,0.92005
402.467,45.54525,0.21161999999999997,5.5719,0.9199700000000001
402.567,45.555009999999996,0.20948000000000003,5.5252099999999995,0.9199
402.667,45.56477,0.208,5.47369,0.9198200000000001
402.767,45.57445,0.20792,5.4256,0.91975
402.867,45.58413,0.20481999999999997,5.39613,0.9196799999999999
402.967,45.59382,0.20235999999999998,5.34408,0.9196
403.067,45.603559999999995,0.2003,5.30128,0.91953
403.167,45.61336,0.19694,5.24998,0.91945
403.267,45.62315,0.19607,5.19369,0.91938
403.367,45.63293,0.19346,5.16716,0.9193100000000001
403.467,45.642720000000004,0.19132000000000002,5.11299,0.9192299999999999
403.567,45.652390000000004,0.18879,5.061730000000001,0.9191600000000001
403.667,45.66207,0.1873,5.01959,0.9190799999999999
403.767,45.67181,0.18457,4.95977,0.91901
403.867,45.68155,0.18065,4.9315,0.91894
403.967,45.69123,0.17923,4.8823,0.91886
404.067,45.70091,0.17676,4.83597,0.91879
404.167,45.71051,0.17437,4.80576,0.91871
404.267,45.72011,0.17584,4.7518199999999995,0.91864
404.367,45.72984,0.17253,4.72475,0.91856
404.467,45.73955,0.17048,4.67927,0.9184899999999999
404.567,45.74925,0.16787,4.63175,0.9184200000000001
404.667,45.75895,0.1693,4.60079,0.9183399999999999
404.767,45.7686,0.1672,4.53861,0.91827
404.867,45.7783,0.16549,4.5081,0.91819
404.967,45.78803,0.16199000000000002,4.46566,0.91812
405.067,45.79777,0.1585,4.42511,0.91804
405.167,45.8075,0.15838,4.40246,0.9179700000000001
405.267,45.817240000000005,0.15830999999999998,4.35846,0.91789
405.367,45.82698,0.15408,4.33019,0.9178200000000001
405.467,45.83672,0.15144000000000002,4.30201,0.91775
405.567,45.84643,0.15265,4.25858,0.9176700000000001
405.667,45.85615,0.1511,4.230169999999999,0.9176
405.767,45.86588,0.14920999999999998,4.1747,0.9175200000000001
405.867,45.875640000000004,0.1461,4.1288,0.91745
405.967,45.88535,0.141,4.103680000000001,0.91737
406.067,45.8951,0.14309000000000002,4.06745,0.9173
406.167,45.90488,0.14267,4.04162,0.91722
406.267,45.91467,0.13901,4.00759,0.91715
406.367,45.9245,0.1377,3.9748699999999997,0.9170799999999999
406.467,45.9343,0.1362,3.9552099999999997,0.917
406.567,45.94402,0.13702,3.91842,0.9169299999999999
406.667,45.95373,0.13437000000000002,3.88635,0.91685
406.767,45.96351,0.13141,3.8505300000000005,0.9167799999999999
406.867,45.97327,0.1304,3.80807,0.9167
406.967,45.98304,0.12945,3.78625,0.91663
407.067,45.99281,0.1276,3.74758,0.91655
407.167,46.0026,0.12775,3.7211300000000005,0.91648
407.267,46.01235,0.12658,3.6997400000000003,0.9164
407.367,46.02211,0.12193,3.6607300000000005,0.91633
407.467,46.031890000000004,0.12294000000000001,3.6471,0.9162600000000001
407.567,46.04165,0.1217,3.62569,0.9161799999999999
407.667,46.051429999999996,0.11922999999999999,3.6067,0.9161100000000001
407.767,46.0612,0.11885,3.59522,0.9160299999999999
407.867,46.07091,0.11774000000000001,3.55548,0.91596
407.967,46.080659999999995,0.11828,3.5440099999999997,0.9158799999999999
408.067,46.09039,0.11505,3.49439,0.91581
408.167,46.10013,0.11306,3.4760400000000002,0.9157299999999999
408.267,46.10987,0.11288,3.4459,0.91566
408.367,46.11959,0.11045999999999999,3.4129,0.91558
408.467,46.12935,0.10787999999999999,3.39676,0.91551
408.567,46.13912,0.10739000000000001,3.36385,0.91543
408.667,46.14883,0.10695,3.34732,0.9153600000000001
408.767,46.158609999999996,0.10669000000000001,3.3149699999999998,0.91528
408.867,46.16838,0.10263,3.30033,0.9152100000000001
408.967,46.17812,0.10349000000000001,3.26917,0.9151299999999999
409.067,46.18786,0.10095,3.25097,0.91506
409.167,46.1976,0.09948508,3.22075,0.9149799999999999
409.267,46.20732,0.09945286,3.20193,0.91491
409.367,46.217040000000004,0.09883155,3.1873299999999998,0.9148299999999999
409.467,46.22675,0.09643137,3.15863,0.91476
409.567,46.23645,0.09672477,3.14745,0.9146799999999999
409.667,46.24617,0.09700572,3.12613,0.91461
409.767,46.2559,0.09629507,3.1327700000000003,0.9145399999999999
409.867,46.26565,0.09415588,3.12017,0.91446
409.967,46.2754,0.09263588,3.08957,0.9143899999999999
410.067,46.28515,0.09279094,3.07632,0.9143100000000001
410.167,46.29487,0.09021621,3.05225,0.9142399999999999
410.267,46.30462,0.09096089,3.04008,0.9141600000000001
410.367,46.3144,0.09155498,3.01986,0.91409
410.467,46.32417,0.08814501,3.00258,0.91401
410.567,46.33396,0.0877079,2.99355,0.91394
410.667,46.343709999999994,0.08674494,2.96525,0.91386
410.767,46.35348,0.08552109,2.9538599999999997,0.91379
410.867,46.363240000000005,0.08426917,2.92886,0.91371
410.967,46.37299,0.08423535,2.90856,0.9136299999999999
411.067,46.3827,0.08246186,2.8894,0.91356
411.167,46.39236,0.0800198,2.85446,0.91348
411.267,46.40215,0.08073357,2.84249,0.91341
411.367,46.41193,0.07791714,2.80767,0.91333
411.467,46.42172,0.07931165,2.7957400000000003,0.9132600000000001
411.567,46.43156,0.07841637,2.7460299999999997,0.9131799999999999
411.667,46.44133,0.07847298,2.73746,0.9131100000000001
411.767,46.45111,0.07552334,2.72601,0.9130299999999999
411.867,46.4609,0.07402827,2.69727,0.91296
411.967,46.47067,0.07473077,2.69827,0.9128799999999999
412.067,46.48041,0.07154541,2.6805,0.91281
412.167,46.49021,0.07099972,2.65905,0.9127299999999999
412.267,46.499990000000004,0.07037318,2.6592,0.91266
412.367,46.50979,0.07103508,2.63445,0.91258
412.467,46.51956,0.06951827,2.62268,0.91251
412.567,46.529309999999995,0.07142946,2.62348,0.91243
412.667,46.53902,0.0691827,2.60019,0.9123600000000001
412.767,46.548809999999996,0.06789225,2.5865400000000003,0.91228
412.867,46.558609999999994,0.06690617,2.58785,0.9122100000000001
412.967,46.56835,0.06441699,2.56547,0.9121299999999999
413.067,46.578109999999995,0.06691055,2.5506,0.91206
413.167,46.58786,0.06556794,2.54617,0.9119799999999999
413.267,46.59774,0.06522612,2.5119700000000003,0.9119
413.367,46.607479999999995,0.06416085,2.5034799999999997,0.9118299999999999
413.467,46.61722,0.06125866,2.50264,0.91175
413.567,46.62699,0.06257452,2.4738900000000004,0.9116799999999999
413.667,46.63674,0.06270023,2.46338,0.9116
413.767,46.64649,0.0604212,2.46932,0.91153
413.867,46.656279999999995,0.06008843,2.44903,0.91145
413.967,46.66604,0.05902219,2.4290700000000003,0.91138
414.067,46.6758,0.05971824,2.42465,0.9113
414.167,46.6856,0.05933715,2.40212,0.9112299999999999
414.267,46.6954,0.05943585,2.3873900000000003,0.91115
414.367,46.70517,0.05691987,2.39379,0.91107
414.467,46.714940000000006,0.05562022,2.37784,0.911
414.567,46.72472,0.05744825,2.35376,0.9109200000000001
414.667,46.7345,0.0566324,2.3532,0.91085
414.767,46.74432,0.05644921,2.3407299999999998,0.9107700000000001
414.867,46.75412,0.05495072,2.31601,0.9107
414.967,46.76388,0.05297553,2.31133,0.9106200000000001
415.067,46.77365,0.05283845,2.2924700000000002,0.91055
415.167,46.78344,0.05449997,2.26987,0.9104700000000001
415.267,46.7932,0.05447161,2.27347,0.9104
415.367,46.80295,0.05274049,2.2553099999999997,0.91032
415.467,46.81275,0.05286236,2.23124,0.9102399999999999
415.567,46.822590000000005,0.05145827,2.23434,0.91017
415.667,46.83238,0.04923355,2.23486,0.91009
415.767,46.84218,0.05036019,2.22991,0.91002
415.867,46.85191,0.05154799,2.20479,0.90994
415.967,46.86172,0.05188535,2.19712,0.9098700000000001
416.067,46.87154,0.05140932,2.19747,0.90979
416.167,46.88136,0.0509558,2.19765,0.90971
416.267,46.89111,0.04875377,2.1968,0.90964
416.367,46.90088,0.05146173,2.18852,0.90956
416.467,46.91065,0.04816923,2.18972,0.9094899999999999
416.567,46.92045,0.05114735,2.19801,0.90941
416.667,46.93015,0.04769847,2.1975700000000002,0.9093399999999999
416.767,46.93993,0.04816487,2.18102,0.9092600000000001
416.867,46.949659999999994,0.04585914,2.16161,0.9091799999999999
416.967,46.95941,0.04677316,2.16085,0.9091100000000001
417.067,46.96914,0.04825114,2.1623799999999997,0.9090299999999999
417.167,46.9789,0.04874193,2.13849,0.90896
417.267,46.98865,0.04375814,2.12775,0.9088799999999999
417.367,46.99843,0.04613389,2.12748,0.9088
417.467,47.00819,0.046622,2.12763,0.9087299999999999
417.567,47.01793,0.04503489,2.12727,0.90865
417.667,47.02765,0.04580006,2.12863,0.9085799999999999
417.767,47.0374,0.04604449,2.1166099999999997,0.9085
417.867,47.04707,0.04527785,2.09556,0.90843
417.967,47.05681,0.04560583,2.08963,0.90835
418.067,47.06658,0.04601994,2.09415,0.90827
418.167,47.07625,0.04518039,2.07343,0.9082
418.267,47.08591,0.04459821,2.03265,0.90812
418.367,47.09565,0.04528887,2.01836,0.90805
418.467,47.10539,0.04408104,2.02303,0.90797
418.567,47.11515,0.04215539,2.0144900000000003,0.90789
418.667,47.12488,0.04291423,1.9920400000000003,0.9078200000000001
418.767,47.13463,0.04342774,1.97973,0.90774
418.867,47.14438,0.04319435,1.98472,0.9076700000000001
418.967,47.154109999999996,0.04422431,1.9729900000000002,0.90759
419.067,47.16387,0.04387958,1.9500400000000002,0.90751
419.167,47.17358,0.04274785,1.9452599999999998,0.9074399999999999
419.267,47.18335,0.04232635,1.94555,0.90736
419.367,47.19313,0.04121377,1.9464599999999999,0.9072899999999999
419.467,47.2029,0.04208617,1.94238,0.9072100000000001
419.567,47.21265,0.0431748,1.9232599999999997,0.9071299999999999
419.667,47.222409999999996,0.04174647,1.91078,0.9070600000000001
419.767,47.23217,0.04101077,1.91238,0.9069799999999999
419.867,47.24191,0.0429046,1.9116,0.9069
419.967,47.25168,0.0405825,1.91305,0.9068299999999999
420.067,47.26149,0.03725593,1.9212900000000002,0.90675
420.167,47.271229999999996,0.04085204,1.9197400000000002,0.9066799999999999
420.267,47.281009999999995,0.03964353,1.91182,0.9066
420.367,47.29081,0.03834244,1.9123400000000002,0.9065200000000001
420.467,47.30059,0.04055302,1.91222,0.90645
420.567,47.31037,0.03844312,1.9122599999999998,0.9063700000000001
420.667,47.32014,0.04081613,1.9122299999999999,0.9063
420.767,47.32975,0.03933548,1.9043400000000001,0.90622
420.867,47.339420000000004,0.03968633,1.8795099999999998,0.90614
420.967,47.349070000000005,0.03995367,1.8781299999999999,0.90607
421.067,47.358740000000004,0.03983259,1.87883,0.90599
421.167,47.368390000000005,0.03891205,1.8780400000000002,0.90591
421.267,47.37806,0.03940342,1.8805599999999998,0.90584
421.367,47.387809999999995,0.0374945,1.8587099999999999,0.90576
421.467,47.39754,0.03635694,1.8453400000000002,0.9056799999999999
421.567,47.407270000000004,0.03764159,1.8448099999999998,0.90561
421.667,47.417,0.03826131,1.8448799999999999,0.90553
421.767,47.42673,0.03592916,1.84506,0.90546
421.867,47.43649,0.03550112,1.84424,0.90538
421.967,47.44628,0.03696707,1.8473700000000002,0.9053
422.067,47.45605,0.03515054,1.8300400000000001,0.90523
422.167,47.46581,0.03607006,1.81255,0.90515
422.267,47.47558,0.03776532,1.81135,0.90507
422.367,47.48534,0.03633113,1.81151,0.905
422.467,47.495129999999996,0.03612777,1.8115,0.9049200000000001
422.567,47.504909999999995,0.03605624,1.8113599999999999,0.90484
422.667,47.51468,0.03657427,1.8119299999999998,0.9047700000000001
422.767,47.524429999999995,0.03754269,1.80985,0.90469
422.867,47.534209999999995,0.0376283,1.8185,0.9046200000000001
422.967,47.54407,0.03640882,1.82905,0.90454
423.067,47.55393,0.03473133,1.8090400000000002,0.90446
423.167,47.56386,0.03549589,1.79225,0.9043899999999999
423.267,47.57374,0.03663375,1.79541,0.9043100000000001
423.367,47.58362,0.03762922,1.794,0.90423
423.467,47.59345,0.03637295,1.7964,0.9041600000000001
423.567,47.60321,0.03697468,1.78783,0.9040799999999999
423.667,47.61298,0.03744666,1.7645099999999998,0.904
423.767,47.62274,0.03649409,1.7608,0.9039299999999999
423.867,47.63255,0.03853195,1.76101,0.90385
423.967,47.64233,0.03686421,1.76095,0.9037700000000001
424.067,47.65211,0.03451015,1.76101,0.9037
424.167,47.66188,0.03413369,1.7608400000000002,0.9036200000000001
424.267,47.67168,0.03601757,1.7614,0.90354
424.367,47.68144,0.03696415,1.75954,0.9034700000000001
424.467,47.69125,0.03483724,1.74155,0.9033899999999999
424.567,47.70104,0.03746987,1.72672,0.9033100000000001
424.667,47.7108,0.03534616,1.7281799999999998,0.9032399999999999
424.767,47.72058,0.03779689,1.73622,0.9031600000000001
424.867,47.73032,0.03655917,1.73593,0.9030799999999999
424.967,47.7401,0.03558046,1.73597,0.9030100000000001
425.067,47.7499,0.03856932,1.73597,0.9029299999999999
425.167,47.759679999999996,0.03774683,1.73597,0.90285
425.267,47.76944,0.03816208,1.73596,0.9027799999999999
425.367,47.77921,0.03663725,1.7360099999999998,0.9027
425.467,47.788959999999996,0.03473746,1.7357900000000002,0.9026200000000001
425.567,47.79873,0.03614326,1.73675,0.90255
425.667,47.8085,0.0377425,1.72232,0.9024700000000001
425.767,47.818259999999995,0.03666517,1.7040400000000002,0.9023899999999999
425.867,47.82806,0.036586,1.7018,0.9023200000000001
425.967,47.83785,0.03843355,1.7024400000000002,0.9022399999999999
426.067,47.847640000000006,0.03784997,1.70225,0.9021600000000001
426.167,47.85736,0.03721497,1.7023099999999998,0.9020799999999999
426.267,47.867129999999996,0.03645195,1.70229,0.9020100000000001
426.367,47.8769,0.0364686,1.7023,0.9019299999999999
426.467,47.88664,0.03801582,1.70229,0.90185
426.567,47.89638,0.03623813,1.7023,0.9017799999999999
426.667,47.90611,0.03578726,1.70229,0.9017
426.767,47.91587,0.03694118,1.7023099999999998,0.9016200000000001
426.867,47.92565,0.03676093,1.70225,0.90155
426.967,47.935390000000005,0.03767396,1.7024700000000001,0.9014700000000001
427.067,47.94514,0.03803073,1.70052,0.9013899999999999
427.167,47.95489,0.0359851,1.6806900000000002,0.9013200000000001
427.267,47.96468,0.03813486,1.6662599999999999,0.9012399999999999
427.367,47.97449,0.03886754,1.66927,0.9011600000000001
427.467,47.98424,0.037304,1.66845,0.9010799999999999
427.567,47.99402,0.037946,1.66867,0.9010100000000001
427.667,48.003840000000004,0.03699378,1.66861,0.9009299999999999
427.767,48.01361,0.03966995,1.6686400000000001,0.90085
427.867,48.02341,0.04103062,1.6685900000000002,0.9007799999999999
427.967,48.03321,0.04014472,1.6687400000000001,0.9007
428.067,48.042970000000004,0.03936987,1.6682299999999999,0.9006200000000001
428.167,48.05273,0.04103838,1.6699700000000002,0.90054
428.267,48.06252,0.04244399,1.66363,0.9004700000000001
428.367,48.07232,0.04096467,1.6396,0.9003899999999999
428.467,48.08208,0.04030414,1.63505,0.90031
428.567,48.091840000000005,0.04258699,1.63524,0.9002399999999999
428.667,48.101659999999995,0.04303314,1.63519,0.9001600000000001
428.767,48.11148,0.04330392,1.63521,0.9000799999999999
428.867,48.12122,0.04044111,1.6352,0.9
428.967,48.130959999999995,0.0438484,1.6352,0.8999299999999999
429.067,48.14075,0.0453497,1.6352,0.89985
429.167,48.150529999999996,0.043675,1.6352,0.8997700000000001
429.267,48.16032,0.04480663,1.6352,0.8997
429.367,48.17008,0.04500578,1.6352,0.8996200000000001
429.467,48.17975,0.04648723,1.6352,0.89954
429.567,48.18951,0.04638372,1.62796,0.89946
429.667,48.199259999999995,0.0447895,1.59512,0.8993899999999999
429.767,48.20897,0.04670948,1.5847,0.89931
429.867,48.21867,0.04801042,1.58467,0.89923
429.967,48.22845,0.04778948,1.5847799999999999,0.89915
430.067,48.23819,0.04646222,1.5843200000000002,0.8990799999999999
430.167,48.24793,0.0467364,1.58618,0.899
430.267,48.2577,0.04794228,1.57114,0.89892
430.367,48.26743,0.04940259,1.56692,0.89885
430.467,48.277190000000004,0.04922394,1.56813,0.8987700000000001
430.567,48.28695,0.04836232,1.56778,0.89869
430.667,48.29668,0.04756628,1.56788,0.89861
430.767,48.30644,0.04976401,1.56786,0.89854
430.867,48.31615,0.04977011,1.56781,0.89846
430.967,48.32592,0.04957434,1.56802,0.89838
431.067,48.3357,0.0509532,1.56568,0.8983
431.167,48.34543,0.05184561,1.5446799999999998,0.89823
431.267,48.3552,0.05166724,1.53285,0.89815
431.367,48.364959999999996,0.05074951,1.5327600000000001,0.89807
431.467,48.37469,0.05110276,1.5452,0.89799
431.567,48.38449,0.05233702,1.56602,0.89792
431.667,48.394290000000005,0.05192225,1.56844,0.89784
431.767,48.40406,0.05117824,1.5675299999999999,0.89776
431.867,48.41387,0.05228905,1.5700399999999999,0.8976799999999999
431.967,48.42365,0.05204076,1.5601399999999999,0.89761
432.067,48.43343,0.05223372,1.5374700000000001,0.8975299999999999
432.167,48.44318,0.05489404,1.53427,0.89745
432.267,48.45299,0.05606497,1.5344799999999998,0.8973700000000001
432.367,48.462759999999996,0.05706677,1.53443,0.8973
432.467,48.47255,0.05626441,1.53444,0.89722
432.567,48.48236,0.05431094,1.53444,0.8971399999999999
432.667,48.49217,0.05580458,1.53444,0.8970600000000001
432.767,48.50195,0.05633463,1.53444,0.89699
432.867,48.511759999999995,0.05471897,1.53444,0.89691
432.967,48.52153,0.05637061,1.53444,0.8968299999999999
433.067,48.53135,0.05709778,1.53444,0.89675
433.167,48.54108,0.05884947,1.53444,0.8966799999999999
433.267,48.55092,0.05763718,1.53444,0.8966
433.367,48.56072,0.05730211,1.53444,0.8965200000000001
433.467,48.57053,0.05709074,1.53444,0.89644
433.567,48.58037,0.05735548,1.53444,0.89636
433.667,48.5902,0.0588842,1.53444,0.8962899999999999
433.767,48.599990000000005,0.06015542,1.53444,0.8962100000000001
433.867,48.60978,0.05950897,1.53444,0.89613
433.967,48.61953,0.06054655,1.53444,0.89605
434.067,48.62942,0.060489,1.53444,0.8959799999999999
434.167,48.63923,0.05795546,1.53444,0.8959
434.267,48.64906,0.05743363,1.53445,0.8958200000000001
434.367,48.658840000000005,0.0592814,1.53441,0.89574
434.467,48.66865,0.05780358,1.53455,0.89566
434.567,48.6784,0.05767207,1.52899,0.89559
434.667,48.688140000000004,0.0582213,1.50425,0.89551
434.767,48.69788,0.05800994,1.49974,0.89543
434.867,48.70766,0.0570859,1.5010700000000001,0.89535
434.967,48.71745,0.05832727,1.5006700000000002,0.89528
435.067,48.72729,0.05597667,1.50079,0.8952
435.167,48.73707,0.05682104,1.50076,0.89512
435.267,48.74688,0.0580038,1.5007700000000002,0.89504
435.367,48.756679999999996,0.05746764,1.50076,0.8949600000000001
435.467,48.76648,0.05527,1.50076,0.89489
435.567,48.77625,0.05476455,1.50076,0.89481
435.667,48.786,0.05581645,1.50076,0.8947299999999999
435.767,48.795809999999996,0.05663988,1.50076,0.89465
435.867,48.8056,0.05726366,1.50076,0.8945700000000001
435.967,48.8154,0.05589979,1.5007700000000002,0.8945
436.067,48.82525,0.05325707,1.50075,0.8944200000000001
436.167,48.83506,0.05231075,1.50081,0.8943399999999999
436.267,48.84486,0.05450974,1.5006,0.89426
436.367,48.854690000000005,0.0522238,1.50137,0.89418
436.467,48.864509999999996,0.05067186,1.4978,0.8941100000000001
436.567,48.874340000000004,0.05067917,1.488,0.8940299999999999
436.667,48.884170000000005,0.04921012,1.48355,0.89395
436.767,48.894059999999996,0.05185447,1.48438,0.89387
436.867,48.903940000000006,0.05109956,1.4840200000000001,0.89379
436.967,48.913790000000006,0.0509723,1.48461,0.8937200000000001
437.067,48.923629999999996,0.05026694,1.4822899999999999,0.89364
437.167,48.93342,0.04883827,1.47079,0.89356
437.267,48.94318,0.04863528,1.45251,0.8934799999999999
437.367,48.95292,0.04873581,1.44079,0.8934
437.467,48.96278,0.04821107,1.4424299999999999,0.89333
437.567,48.97263,0.04657187,1.442,0.89325
437.667,48.98247,0.04534742,1.44211,0.89317
437.767,48.992329999999995,0.04645333,1.4420899999999999,0.8930899999999999
437.867,49.002159999999996,0.04519409,1.44207,0.8930100000000001
437.967,49.01198,0.04684845,1.44216,0.8929299999999999
438.067,49.02187,0.04650352,1.44183,0.89286
