Repository: ulfsri/fsri_materials_database

# Materials and Products Database

## 01_Data

Raw data generated from each apparatus are included here in plain-text format. The data is organized first by material, next by the short name of test apparatus used, and where applicable additional filtering by test settings.

### material.json

Each material directory contains a json file of the same name as the material. This file links the data stored in the repository as well as data and graphs produced by the accompanying scripts (__02_Scripts__) to the respective landing page for the material on the front-end website.

File: 01_Data/Pressure_Treated_Deck/Cone/Pressure_Treated_Deck_Cone_HF75Scalar_230613_R1.csv
LABORATORY,FSRI 
TEST IDENT,PTDB_HF75_R1
OPERATOR,Marino
MATERIAL,Pressure Treated Deck Board
ORIENTATION,Horizontal
HEAT FLUX,75
SURF AREA,0.009999999776482582
C FACTOR,0.04148265719413757
SPEC HOLDER DIFF,-566
SPECIMEN MASS,130.83999633789062
SCAN TIME,0.25
O2 DELAY TIME,11
CO DELAY TIME,11
CO2 DELAY TIME,8
FLOW FACTOR,1
SCAN COUNT,4275
TIME TO IGN,14.25
END OF TEST SCAN,3795
END OF TEST TIME,948.75
TEST STATUS,1
PRE TEST CMT,Dimensions: 101.48 x 102.40 x 19.60 mm; with tie wires
POST TEST CMT,"Sample fractured, charred, and reduced in surface area."

File: 01_Data/Pressure_Treated_Deck/Cone/Pressure_Treated_Deck_Cone_HF75Scalar_230613_R2.csv
LABORATORY,FSRI 
TEST IDENT,PTDB_HF75_R2
OPERATOR,Marino
MATERIAL,Pressure Treated Deck Board
ORIENTATION,Horizontal
HEAT FLUX,75
SURF AREA,0.009999999776482582
C FACTOR,0.04148265719413757
SPEC HOLDER DIFF,-566
SPECIMEN MASS,129.69000244140625
SCAN TIME,0.25
O2 DELAY TIME,11
CO DELAY TIME,11
CO2 DELAY TIME,8
FLOW FACTOR,1
SCAN COUNT,4055
TIME TO IGN,10.75
END OF TEST SCAN,3575
END OF TEST TIME,893.75
TEST STATUS,1
PRE TEST CMT,Dimensions: 102.64 x 101.94 x 19.67 mm; with tie wires
POST TEST CMT,"Sample fractured, charred, and reduced in surface area."

File: 01_Data/Pressure_Treated_Deck/Cone/Pressure_Treated_Deck_Cone_HF75Scalar_230620_R3.csv
LABORATORY,FSRI 
TEST IDENT,PTDB_HF75_R3
OPERATOR,Marino
MATERIAL,Pressure Treated Deck Board
ORIENTATION,Horizontal
HEAT FLUX,75
SURF AREA,0.009999999776482582
C FACTOR,0.040762994438409805
SPEC HOLDER DIFF,-566
SPECIMEN MASS,131.94000244140625
SCAN TIME,0.25
O2 DELAY TIME,11
CO DELAY TIME,11
CO2 DELAY TIME,8
FLOW FACTOR,1
SCAN COUNT,4231
TIME TO IGN,13.5
END OF TEST SCAN,3751
END OF TEST TIME,937.75
TEST STATUS,1
PRE TEST CMT,Dimensions: 101.61 x 101.63 x 19.51 mm; with tie wires
POST TEST CMT,"Sample fractured, charred, and reduced in surface area."

File: 01_Data/Pressure_Treated_Deck/Cone/Pressure_Treated_Deck_Cone_HF75Scan_230613_R1.csv (part 1 of 22)
Names,Time,Stack TC,Smoke TC,Exh Press,Smoke Comp,Smoke Meas,CO Meter,CO2 Meter,O2 Meter,Sample Mass,Ext Coeff,Start Test,Flame Verif
Chan Gain,,500,500,1,1,1,1,1,1,1,1,1.0,1.0
Offset,,0,0,0.245635986328125,0,0,0,0,0,0,0,0.0,0.0
Gain,,1,1,25.01099967956543,13.75208568572998,15.088286399841309,1,1,1,1.0008857250213623,1.0245575904846191,1.0,1.0
Units,sec,C,C,Pa,%,%,%,%,%,g,/m,,
Baseline,,41.42488479614258,44.841148376464844,150.5467987060547,98.87398529052734,98.9784164428711,0.0008934835786931217,0.04729294776916504,20.968164443969727,-443.14410400390625,-0.009482101537287235,,
1,0,39.71969223022461,42.05844497680664,148.51502990722656,99.45626831054688,99.46168518066406,0.0006705867708660662,0.057069867849349976,20.960535049438477,210.7865447998047,-0.0004896318423561752,1.0,0.0
2,0.25,40.48121643066406,41.800350189208984,152.322998046875,99.44451904296875,99.24066162109375,0.0006939421291463077,0.05728661268949509,20.959962844848633,210.54632568359375,0.018443001434206963,1.0,0.0
3,0.5,40.557899475097656,42.15746307373047,151.18801879882812,99.44074249267578,99.4561538696289,0.0007443730719387531,0.057481683790683746,20.959447860717773,210.3961944580078,-0.0013928957050666213,0.0,0.0
4,0.75,40.51615905761719,42.02273178100586,145.7382354736328,99.44074249267578,99.51417541503906,0.0007897609611973166,0.05765724554657936,20.958751678466797,210.52630615234375,-0.00663426099345088,0.0,0.0
5,1,39.6254768371582,41.502593994140625,154.46170043945312,99.47221374511719,99.69467163085938,0.0008306100498884916,0.057922814041376114,20.9581241607666,210.5563201904297,-0.020076947286725044,1.0,0.0
6,1.25,39.30561447143555,40.92457580566406,147.41514587402344,99.45794677734375,99.37696075439453,0.0008673742413520813,0.05816182494163513,20.95755958557129,210.4262237548828,0.007320938631892204,1.0,0.0
7,1.5,38.54212951660156,40.325233459472656,148.7913360595703,99.4613037109375,99.28717041015625,0.0009338485542684793,0.05837693437933922,20.95705223083496,210.5563201904297,0.015748267993330956,0.0,0.0
8,1.75,39.03225326538086,41.06011962890625,154.4609375,99.4613037109375,99.45707702636719,0.0009936754358932376,0.058570533990859985,20.95659637451172,210.4062042236328,0.00038140147808007896,0.0,0.0
9,2,38.597110748291016,40.52824401855469,152.31155395507812,99.4940414428711,99.22408294677734,0.0010475196177139878,0.05902925878763199,20.95618438720703,210.41619873046875,0.024418793618679047,0.0,0.0
10,2.25,38.40424728393555,40.55613327026367,149.61184692382812,99.4806137084961,99.1329116821289,0.0010959793580695987,0.05944211035966873,20.955814361572266,210.53631591796875,0.031466852873563766,0.0,0.0
11,2.5,39.28618621826172,40.907371520996094,147.9662322998047,99.47599029541016,99.07305908203125,0.0011723806383088231,0.05981367826461792,20.955480575561523,210.2960968017578,0.03647798299789429,0.0,0.0
12,2.75,39.084896087646484,40.57003402709961,151.41851806640625,99.48690795898438,99.2392807006836,0.0012411418138071895,0.06014809012413025,20.955181121826172,210.3561553955078,0.022398093715310097,0.0,0.0
13,3,38.78556823730469,40.849822998046875,150.23162841796875,99.49362182617188,99.1039047241211,0.001303026918321848,0.06101895868778229,20.954912185668945,210.6564178466797,0.03527215123176575,0.0,0.0
14,3.25,38.5936279296875,40.90846252441406,152.35353088378906,99.50159454345703,98.99201202392578,0.0013587235007435083,0.061802737414836884,20.954669952392578,210.5563201904297,0.04614545404911041,0.0,0.0
15,3.5,39.24737548828125,40.337989807128906,153.0374298095703,99.49236297607422,99.17481994628906,0.0014331486308947206,0.06250814348459244,20.954450607299805,210.2960968017578,0.02873009815812111,0.0,0.0
16,3.75,38.93728256225586,41.22597885131836,149.967529296875,99.4898452758789,99.02286529541016,0.001500131213106215,0.06314300745725632,20.954254150390625,210.49627685546875,0.042283978313207626,0.0,0.0
17,4,39.2953987121582,41.70766067504883,148.28909301757812,99.51166534423828,98.87091064453125,0.0015604154905304313,0.06371438503265381,20.954076766967773,210.3761749267578,0.05805632099509239,0.0,0.0
18,4.25,39.37641143798828,41.810882568359375,155.3478546142578,99.49907684326172,98.66002655029297,0.0016146714333444834,0.06520195305347443,20.95391845703125,210.41619873046875,0.07610980421304703,0.0,0.0
19,4.5,38.42935562133789,41.090816497802734,149.0874786376953,99.49362182617188,98.79309844970703,0.0016635017236694694,0.06654077023267746,20.95377540588379,210.4262237548828,0.06350266933441162,0.0,0.0
20,4.75,38.845027923583984,41.61631393432617,146.90985107421875,99.49739837646484,98.60707092285156,0.0017074489733204246,0.06774570047855377,20.953645706176758,210.36614990234375,0.08078288286924362,0.0,0.0
21,5,38.2971305847168,41.75285720825195,151.81771850585938,99.52005767822266,98.70238494873047,0.0017588331829756498,0.06883013993501663,20.953529357910156,210.3161163330078,0.07414638251066208,0.0,0.0
22,5.25,38.33332443237305,41.606266021728516,151.9031982421875,99.51334381103516,98.53800201416016,0.001805078936740756,0.06980613619089127,20.95319175720215,210.3461456298828,0.08852105587720871,0.0,0.0
23,5.5,38.94097137451172,41.652061462402344,147.5555877685547,99.51166534423828,98.56195068359375,0.0018467000918462873,0.0720662847161293,20.95288848876953,210.2260284423828,0.08618469536304474,0.0,0.0
24,5.75,38.90892028808594,42.135135650634766,150.86514282226562,99.52131652832031,98.48136901855469,0.001884159166365862,0.07410041987895966,20.952613830566406,210.18600463867188,0.09440697729587555,0.0,0.0
25,6,38.677711486816406,41.572017669677734,148.62799072265625,99.52215576171875,98.62779235839844,0.0019139276118949056,0.0759311392903328,20.952367782592773,210.3561553955078,0.08113007992506027,0.0,0.0
26,6.25,39.030059814453125,42.29021072387695,151.24143981933594,99.51921844482422,98.54490661621094,0.0019407193176448345,0.07757879048585892,20.95098114013672,210.23605346679688,0.08842132985591888,0.0,0.0
27,6.5,38.99538803100586,41.49663543701172,152.1337127685547,99.53894805908203,98.43624114990234,0.0019648317247629166,0.07998225837945938,20.94973373413086,210.21603393554688,0.10011846572160721,0.0,0.0
28,6.75,39.213890075683594,41.87198257446289,150.98956298828125,99.52467346191406,98.32343292236328,0.001986532937735319,0.08214537799358368,20.948610305786133,210.2460479736328,0.10913564264774323,0.0,0.0
29,7,38.89496612548828,42.11212921142578,150.07745361328125,99.53768920898438,98.52787017822266,0.0020113238133490086,0.08409219235181808,20.947599411010742,210.1959991455078,0.09164266288280487,0.0,0.0
30,7.25,38.902488708496094,42.54938507080078,147.4326934814453,99.53307342529297,98.1908187866211,0.0020336355082690716,0.08584432303905487,20.945524215698242,210.17599487304688,0.12202353775501251,0.0,0.0
31,7.5,39.029720306396484,42.261592864990234,151.30174255371094,99.53055572509766,98.35704040527344,0.0020537159871309996,0.08748378604650497,20.94365692138672,210.21603393554688,0.10659502446651459,0.0,0.0
32,7.75,39.43977355957031,42.08969497680664,147.85401916503906,99.53643035888672,98.07386016845703,0.0020717885345220566,0.08895930647850037,20.94197654724121,210.16598510742188,0.13303841650485992,0.0,0.0
33,8,39.02681350708008,42.46816635131836,147.05563354492188,99.55657196044922,97.82567596435547,0.002103841630741954,0.09028727561235428,20.94046401977539,210.2660675048828,0.15762844681739807,0.0,0.0
34,8.25,39.38325119018555,42.43306350708008,147.6884002685547,99.5473403930664,98.2760009765625,0.0021326893474906683,0.09148244559764862,20.937238693237305,210.2260284423828,0.1155189722776413,0.0,0.0
35,8.5,39.06897735595703,42.413055419921875,148.16085815429688,99.54566192626953,98.09642028808594,0.0021586522925645113,0.09255810081958771,20.934335708618164,210.14598083496094,0.13180430233478546,0.0,0.0
36,8.75,38.973819732666016,41.55311965942383,150.59800720214844,99.5540542602539,98.06879425048828,0.00218201894313097,0.09289367496967316,20.93172264099121,210.16598510742188,0.13509351015090942,0.0,0.0
37,9,39.45414352416992,42.683345794677734,149.56605529785156,99.56538391113281,97.70779418945312,0.0022030489053577185,0.09319569170475006,20.929370880126953,210.16598510742188,0.1692611575126648,0.0,0.0
38,9.25,39.537784576416016,42.85791015625,146.79002380371094,99.55908966064453,97.55354309082031,0.002257544780150056,0.09346751123666763,20.927255630493164,210.07589721679688,0.1828925460577011,0.0,0.0
39,9.5,39.29566955566406,42.944313049316406,149.48208618164062,99.569580078125,97.4421157836914,0.002306591020897031,0.09371214359998703,20.925119400024414,210.08590698242188,0.1941099315881729,0.0,0.0
40,9.75,39.62564468383789,43.34941101074219,144.34829711914062,99.57671356201172,97.12071228027344,0.002350732684135437,0.09288203716278076,20.92319679260254,210.06590270996094,0.2244468778371811,0.0,0.0
41,10,39.4620361328125,42.842342376708984,146.554931640625,99.58343505859375,96.71688842773438,0.0023904601112008095,0.09213493764400482,20.921464920043945,210.08590698242188,0.2625006139278412,0.0,0.0
42,10.25,39.29692840576172,42.49678039550781,150.58731079101562,99.59686279296875,96.56217956542969,0.002426214748993516,0.09146255254745483,20.919906616210938,210.00584411621094,0.27810031175613403,0.0,0.0
43,10.5,39.45488357543945,42.76496887207031,149.0813751220703,99.57713317871094,96.82463836669922,0.002494687447324395,0.09085740149021149,20.91850471496582,209.98582458496094,0.25192463397979736,0.0,0.0
44,10.75,39.623958587646484,43.26100158691406,150.73768615722656,99.59014892578125,96.2918930053711,0.0025563130620867014,0.09031277149915695,20.9172420501709,209.98582458496094,0.30268558859825134,0.0,0.0
45,11,39.295013427734375,43.35020446777344,150.21865844726562,99.59434509277344,95.56942749023438,0.002611776115372777,0.08982260525226593,20.916107177734375,210.03587341308594,0.3707495629787445,0.0,0.0
46,11.25,39.57651138305664,42.4714241027832,148.28604125976562,99.60861206054688,95.9948959350586,0.00266169267706573,0.08847499638795853,20.915084838867188,209.94578552246094,0.33211472630500793,0.0,0.0
47,11.5,39.82587432861328,43.327571868896484,149.80496215820312,99.59644317626953,95.84063720703125,0.002706617582589388,0.08726214617490768,20.914165496826172,209.90576171875,0.3454706072807312,0.0,0.0
48,11.75,39.796600341796875,42.89760971069336,147.50596618652344,99.61280822753906,95.73013305664062,0.0027715035248547792,0.08617058396339417,20.91333770751953,209.90576171875,0.35731592774391174,0.0,0.0
49,12,39.75048065185547,43.34829330444336,152.85272216796875,99.6136474609375,95.51463317871094,0.0028299009427428246,0.08518817275762558,20.9125919342041,209.93577575683594,0.3776453137397766,0.0,0.0
50,12.25,39.777523040771484,43.490509033203125,145.63136291503906,99.60987091064453,95.1996841430664,0.0028824585024267435,0.08430400490760803,20.91192054748535,209.88572692871094,0.40698909759521484,0.0,0.0
51,12.5,39.927642822265625,43.49809265136719,148.99588012695312,99.620361328125,95.1771240234375,0.0029297603759914637,0.08292895555496216,20.911317825317383,209.88572692871094,0.41006553173065186,0.0,0.0
52,12.75,39.59730911254883,43.186710357666016,151.48797607421875,99.60777282714844,94.5504379272461,0.002972993301227689,0.08169141411781311,20.91077423095703,209.92578125,0.4683019518852234,0.0,0.0
53,13,40.00309371948242,43.43715286254883,148.48220825195312,99.62203979492188,93.81002044677734,0.003011902794241905,0.08057762682437897,20.91028594970703,209.86570739746094,0.5402451753616333,0.0,0.0
54,13.25,39.91701889038086,44.04353332519531,152.90309143066406,99.62960052490234,95.21810150146484,0.003046921454370022,0.07957521826028824,20.911243438720703,209.74560546875,0.4070301055908203,0.0,0.0
55,13.5,39.90453338623047,43.827850341796875,147.18081665039062,99.62287902832031,98.32434844970703,0.0030784381087869406,0.07829529047012329,20.912105560302734,209.73561096191406,0.11791537702083588,0.0,0.0
56,13.75,40.27387619018555,43.499202728271484,147.07167053222656,99.630859375,99.94286346435547,0.0031068031676113605,0.0771433562040329,20.91288185119629,209.695556640625,-0.028101062402129173,0.0,0.0
57,14,39.815650939941406,43.440162658691406,143.67967224121094,99.64344787597656,100.40562438964844,0.003119770437479019,0.07610661536455154,20.9135799407959,209.75563049316406,-0.06848275661468506,0.0,1.0
58,14.25,40.018123626708984,43.78108215332031,141.0448455810547,99.64051055908203,100.10586547851562,0.003141944296658039,0.0743337869644165,20.91477394104004,209.62550354003906,-0.04187622293829918,0.0,1.0
59,14.5,40.22136306762695,43.8565559387207,138.171875,99.64974212646484,100.87667083740234,0.003141944296658039,0.0743337869644165,20.91477394104004,209.57545471191406,-0.10998047143220901,0.0,1.0
60,14.75,39.40823745727539,43.57859802246094,137.33609008789062,99.63925170898438,100.33378601074219,0.00315139745362103,0.07357800006866455,20.91644859313965,209.50540161132812,-0.06242894381284714,0.0,1.0
61,15,39.90861511230469,44.65674591064453,142.0897674560547,99.65519714355469,99.9847640991211,0.003159905318170786,0.07289779186248779,20.91795539855957,209.50540161132812,-0.02967299334704876,0.0,1.0
62,15.25,39.932228088378906,44.25002670288086,142.0844268798828,99.65058135986328,100.04553985595703,0.0031675624195486307,0.07187763601541519,20.9193115234375,209.45535278320312,-0.035550422966480255,0.0,1.0
63,15.5,40.184452056884766,44.67917251586914,140.77847290039062,99.65645599365234,100.02205657958984,0.0031401163432747126,0.07095949351787567,20.9205322265625,209.4053192138672,-0.03291068971157074,0.0,1.0
64,15.75,39.99163818359375,45.73530197143555,139.68011474609375,99.66694641113281,100.03679656982422,0.0031154148746281862,0.07013316452503204,20.922658920288086,209.3252410888672,-0.03328920900821686,0.0,1.0
65,16,40.40755844116211,45.68635940551758,134.8798828125,99.67240142822266,100.28590393066406,0.003093183506280184,0.06925874948501587,20.924571990966797,209.3452606201172,-0.05514915660023689,0.0,1.0
66,16.25,40.782386779785156,46.23786544799805,137.2979278564453,99.66862487792969,99.99857330322266,0.0030731752049177885,0.06847177445888519,20.926294326782227,209.28521728515625,-0.029703091830015182,0.0,1.0
67,16.5,41.08262252807617,46.98716735839844,138.25965881347656,99.66778564453125,99.92029571533203,0.0030248421244323254,0.06776349991559982,20.927845001220703,209.17510986328125,-0.022740831598639488,0.0,1.0
68,16.75,41.049644470214844,47.405887603759766,143.45298767089844,99.67491912841797,99.94194030761719,0.002981342375278473,0.06712605059146881,20.929706573486328,209.3152313232422,-0.024044333025813103,0.0,1.0
69,17,41.52973175048828,47.572166442871094,135.06687927246094,99.69674682617188,100.27393341064453,0.0029421926010400057,0.0664985328912735,20.931381225585938,209.16510009765625,-0.051881350576877594,0.0,1.0
70,17.25,41.85679244995117,48.30093002319336,138.08944702148438,99.68793487548828,99.35992431640625,0.0029069576412439346,0.06593377143144608,20.93288803100586,209.15509033203125,0.029620729386806488,0.0,1.0
71,17.5,40.96094512939453,48.9276123046875,138.1092987060547,99.6904525756836,99.27335357666016,0.002848914125934243,0.06542548537254333,20.93424415588379,208.9849395751953,0.03768151253461838,0.0,1.0
72,17.75,42.05035400390625,49.557518005371094,133.66015625,99.6795425415039,99.0412826538086,0.002796674845740199,0.06496802717447281,20.935697555541992,209.0650177001953,0.05773165449500084,0.0,1.0
73,18,42.46471405029297,49.55876159667969,135.18594360351562,99.7063980102539,99.16837310791016,0.002749659586697817,0.0645563155412674,20.9370059967041,209.12506103515625,0.048627570271492004,0.0,1.0
74,18.25,42.56466293334961,49.644283294677734,130.16741943359375,99.70471954345703,98.91649627685547,0.002707345876842737,0.06423189491033554,20.93818473815918,208.9649200439453,0.07133224606513977,0.0,1.0
75,18.5,43.215187072753906,50.87815475463867,136.94834899902344,99.70555877685547,99.12831115722656,0.0026692633982747793,0.06393991410732269,20.939245223999023,208.92489624023438,0.05218381807208061,0.0,1.0
76,18.75,43.12018585205078,51.389732360839844,135.21495056152344,99.71562957763672,98.55503845214844,0.0026218362618237734,0.06367713212966919,20.94019889831543,208.81478881835938,0.10521748661994934,0.0,1.0
77,19,43.23535919189453,51.44013214111328,136.00570678710938,99.73116302490234,99.08502960205078,0.0025791518855839968,0.06344062834978104,20.9415225982666,208.80477905273438,0.05841611325740814,0.0,1.0
78,19.25,42.33538818359375,51.34912872314453,134.2509307861328,99.72737884521484,98.93399810791016,0.0025791518855839968,0.06344062834978104,20.9415225982666,208.76473999023438,0.07178504019975662,0.0,1.0
79,19.5,42.08778381347656,51.433807373046875,131.34286499023438,99.73116302490234,98.65726470947266,0.002540735760703683,0.06322777271270752,20.94271469116211,208.68467712402344,0.0972997397184372,0.0,1.0
80,19.75,41.90312194824219,51.34748840332031,132.34274291992188,99.7546615600586,98.25251770019531,0.002506161341443658,0.06372201442718506,20.943788528442383,208.62461853027344,0.13636411726474762,0.0,1.0
81,20,42.547367095947266,52.5096321105957,134.49288940429688,99.76263427734375,98.46662902832031,0.002475044457241893,0.0641668364405632,20.944753646850586,208.62461853027344,0.1175188422203064,0.0,1.0
82,20.25,42.42337417602539,53.32743453979492,133.19456481933594,99.74668884277344,98.38329315185547,0.002462835982441902,0.06456717103719711,20.94562339782715,208.4844970703125,0.12369120866060257,0.0,1.0
83,20.5,42.945980072021484,53.33578872680664,135.11724853515625,99.74542999267578,97.88553619384766,0.0024518484715372324,0.06492747366428375,20.9464054107666,208.4644775390625,0.16916337609291077,0.0,1.0
84,20.75,42.871604919433594,53.551307678222656,133.2785186767578,99.76011657714844,98.13372039794922,0.0024419596884399652,0.06525174528360367,20.94710922241211,208.4744873046875,0.14772926270961761,0.0,0.0
85,21,43.40679931640625,54.74325942993164,133.94639587402344,99.76766967773438,97.16169738769531,0.002433059737086296,0.06888090074062347,20.947742462158203,208.4644775390625,0.2378738522529602,0.0,0.0
86,21.25,43.17606735229492,54.985225677490234,134.43260192871094,99.75801849365234,98.30178833007812,0.0024250498972833157,0.07214713841676712,20.948312759399414,208.3343505859375,0.13216115534305573,0.0,0.0
87,21.5,44.23131561279297,55.13249588012695,128.68589782714844,99.76725006103516,98.15996551513672,0.0024461541324853897,0.07508675009012222,20.948911666870117,208.26429748535156,0.1459680050611496,0.0,0.0
88,21.75,44.01917266845703,55.90757751464844,128.38668823242188,99.77690124511719,98.58082580566406,0.002465147990733385,0.07773240655660629,20.949451446533203,208.19422912597656,0.10838623344898224,0.0,0.0
89,22,44.686317443847656,55.93894958496094,131.65809631347656,99.80208587646484,97.89105987548828,0.002482242416590452,0.08610208332538605,20.94993782043457,208.23428344726562,0.17375995218753815,0.0,0.0
90,22.25,44.53711700439453,56.6376838684082,131.9336395263672,99.77899932861328,97.90164947509766,0.0024976273998618126,0.09363479167222977,20.950374603271484,208.10415649414062,0.1707087755203247,0.0,0.0
91,22.5,44.6940803527832,57.405277252197266,132.51295471191406,99.78949737548828,97.44349670410156,0.002531251171603799,0.1004142314195633,20.950767517089844,208.05410766601562,0.21381135284900665,0.0,0.0
92,22.75,45.53094482421875,57.7819938659668,135.33326721191406,99.7899169921875,97.75061798095703,0.0025615126360207796,0.10651572793722153,20.951122283935547,208.0341033935547,0.18556702136993408,0.0,0.0
93,23,45.27177810668945,58.36137390136719,126.99295043945312,99.78949737548828,97.98775482177734,0.002588748000562191,0.11868081241846085,20.951440811157227,208.0140838623047,0.16375334560871124,0.0,0.0
94,23.25,45.86094284057617,58.70237731933594,132.186279296875,99.80460357666016,97.81047821044922,0.002647196175530553,0.13948310911655426,20.951984405517578,207.89398193359375,0.18138806521892548,0.0,0.0
95,23.5,46.207881927490234,59.63200759887695,128.1233673095703,99.80921936035156,98.34185028076172,0.002647196175530553,0.13948310911655426,20.951984405517578,207.8839569091797,0.13311021029949188,0.0,0.0
96,23.75,46.16557693481445,59.01769256591797,134.41351318359375,99.80712127685547,97.6622085571289,0.0026777388993650675,0.14835146069526672,20.949420928955078,207.79388427734375,0.19524851441383362,0.0,0.0
97,24,46.33193588256836,59.9074821472168,130.929931640625,99.80963897705078,97.2841796875,0.0027052273508161306,0.16271153092384338,20.947113037109375,207.85394287109375,0.230331152677536,0.0,0.0
98,24.25,45.07624816894531,60.48827362060547,129.47283935546875,99.81005859375,97.96196746826172,0.002729967003688216,0.17563559114933014,20.945035934448242,207.7338409423828,0.1679699569940567,0.0,0.0
99,24.5,46.574867248535156,60.98773193359375,129.8750762939453,99.79705047607422,98.08998107910156,0.0027542125899344683,0.1872672438621521,20.943166732788086,207.69378662109375,0.15506252646446228,0.0,0.0
100,24.75,47.040802001953125,61.44214630126953,132.5518798828125,99.81719207763672,98.31283569335938,0.0027760337106883526,0.1977357417345047,20.932861328125,207.6737823486328,0.1364801973104477,0.0,0.0
101,25,47.16419219970703,61.27998352050781,132.13589477539062,99.8188705444336,97.9592056274414,0.002795672742649913,0.20715738832950592,20.923587799072266,207.5836944580078,0.16901721060276031,0.0,0.0
102,25.25,47.60597229003906,62.01799774169922,133.2121124267578,99.81551361083984,97.60880279541016,0.0028133478481322527,0.22256988286972046,20.915241241455078,207.45358276367188,0.20092040300369263,0.0,0.0
103,25.5,47.861549377441406,62.275333404541016,134.5066375732422,99.82894134521484,97.99742889404297,0.002829255536198616,0.23644113540649414,20.907730102539062,207.41354370117188,0.16641774773597717,0.0,0.0
104,25.75,48.330474853515625,63.26853561401367,125.44884490966797,99.8427963256836,97.43152618408203,0.0028521548956632614,0.24892525374889374,20.900968551635742,207.42356872558594,0.21971409022808075,0.0,0.0
105,26,48.34785842895508,63.5521354675293,129.5056610107422,99.83566284179688,98.06281280517578,0.0028727641329169273,0.2601609528064728,20.886262893676758,207.36349487304688,0.1610281765460968,0.0,0.0
106,26.25,48.6656379699707,63.44443893432617,126.6471939086914,99.82012939453125,97.31456756591797,0.002891312586143613,0.2702730894088745,20.873027801513672,207.283447265625,0.22846902906894684,0.0,0.0
107,26.5,48.93388366699219,64.13639831542969,128.6118621826172,99.8146743774414,97.12347412109375,0.002908006077632308,0.28539061546325684,20.861114501953125,207.24339294433594,0.24564272165298462,0.0,0.0
108,26.75,49.470863342285156,64.95619201660156,127.62723541259766,99.83985900878906,97.57426452636719,0.002940206089988351,0.2989963889122009,20.850393295288086,207.283447265625,0.20629343390464783,0.0,0.0
109,27,49.67021560668945,65.08837890625,129.62167358398438,99.8520278930664,97.280029296875,0.0029691862873733044,0.31124159693717957,20.83375358581543,207.203369140625,0.23453021049499512,0.0,0.0
110,27.25,49.108848571777344,65.4968490600586,128.4011993408203,99.8386001586914,97.43843078613281,0.002995268441736698,0.3222622871398926,20.818777084350586,207.11328125,0.21869990229606628,0.0,0.0
111,27.5,49.8394889831543,65.79153442382812,128.92633056640625,99.83943939208984,97.13130187988281,0.0030187421943992376,0.33596542477607727,20.805299758911133,207.06324768066406,0.24714794754981995,0.0,0.0
112,27.75,50.00767135620117,66.6191177368164,126.5113296508789,99.8520278930664,96.8416748046875,0.0030623520724475384,0.34829825162887573,20.793169021606445,207.06324768066406,0.27511969208717346,0.0,0.0
113,28,49.91274642944336,66.20683288574219,131.6107635498047,99.85580444335938,96.8743667602539,0.003101601032540202,0.3593977987766266,20.775726318359375,206.97315979003906,0.2724270522594452,0.0,0.0
114,28.25,50.190460205078125,66.84422302246094,132.45571899414062,99.84909057617188,97.27726745605469,0.0031369251664727926,0.3693873882293701,20.760028839111328,206.93312072753906,0.23452186584472656,0.0,0.0
115,28.5,50.66078186035156,67.56292724609375,131.09938049316406,99.8520278930664,97.19715118408203,0.0031687167938798666,0.38161179423332214,20.745901107788086,206.85305786132812,0.2421903759241104,0.0,0.0
116,28.75,51.07760238647461,67.61434173583984,130.24755859375,99.87300872802734,97.89934539794922,0.0032251381780952215,0.3926137685775757,20.733186721801758,206.86305236816406,0.17938345670700073,0.0,0.0
117,29,51.418190002441406,67.19822692871094,122.95217895507812,99.85748291015625,96.96784210205078,0.003275917377322912,0.4025155305862427,20.713354110717773,206.77297973632812,0.26390939950942993,0.0,0.0
118,29.25,51.69570541381836,67.86714935302734,124.91226959228516,99.84195709228516,97.0493392944336,0.003321618540212512,0.4114271402359009,20.695505142211914,206.69290161132812,0.25496190786361694,0.0,0.0
119,29.5,51.558929443359375,68.69983673095703,125.01988983154297,99.84447479248047,97.04473876953125,0.0033627497032284737,0.42221394181251526,20.679439544677734,206.6628875732422,0.25561484694480896,0.0,0.0
120,29.75,51.58464050292969,68.66570281982422,128.81336975097656,99.88182830810547,96.4659423828125,0.00342562492005527,0.4319220781326294,20.664981842041016,206.6728973388672,0.3127395510673523,0.0,0.0
121,30,52.001426696777344,69.44058227539062,127.98445129394531,99.85538482666016,95.96358489990234,0.0034822127781808376,0.44065940380096436,20.65196990966797,206.56280517578125,0.3572850525379181,0.0,0.0
122,30.25,51.872432708740234,69.92989349365234,134.69058227539062,99.8520278930664,96.14224243164062,0.0035331416875123978,0.44852298498153687,20.635831832885742,206.48272705078125,0.34026578068733215,0.0,0.0
123,30.5,52.24864196777344,69.97525024414062,126.87617492675781,99.86167907714844,96.20762634277344,0.003578977659344673,0.45560020208358765,20.621307373046875,206.46270751953125,0.3350249230861664,0.0,0.0
124,30.75,52.86418914794922,70.97794342041016,125.3366470336914,99.87804412841797,96.53777313232422,0.0036202301271259785,0.46478429436683655,20.608234405517578,206.46270751953125,0.3057088553905487,0.0,0.0
125,31,52.850624084472656,70.09890747070312,135.02261352539062,99.85958099365234,96.79378509521484,0.0036573573015630245,0.47304996848106384,20.59646987915039,206.3726348876953,0.28024500608444214,0.0,0.0
126,31.25,53.01531982421875,71.12167358398438,132.31451416015625,99.85034942626953,96.12934875488281,0.003723290516063571,0.4804890751838684,20.585880279541016,206.2925567626953,0.3413200080394745,0.0,0.0
127,31.5,52.86198043823242,70.92340087890625,132.47708129882812,99.87762451171875,96.13118743896484,0.003782630432397127,0.4871842861175537,20.573322296142578,206.2625274658203,0.34360334277153015,0.0,0.0
128,31.75,53.53239440917969,71.86907196044922,130.57423400878906,99.8675537109375,96.19012451171875,0.003836036194115877,0.49320995807647705,20.56201934814453,206.23251342773438,0.33718910813331604,0.0,0.0
129,32,53.508262634277344,72.15330505371094,127.14331817626953,99.86503601074219,96.58888244628906,0.0038841015193611383,0.5008836388587952,20.551847457885742,206.11239624023438,0.29978153109550476,0.0,0.0
130,32.25,53.730594635009766,72.38307189941406,126.74946594238281,99.86881256103516,96.30294036865234,0.003927360288798809,0.5077899098396301,20.542692184448242,206.05233764648438,0.32676684856414795,0.0,0.0
131,32.5,54.23143768310547,72.04725646972656,122.43085479736328,99.87174987792969,97.37718963623047,0.0039662932977080345,0.5140056014060974,20.534452438354492,206.02230834960938,0.22733360528945923,0.0,0.0
132,32.75,54.236656188964844,73.37226104736328,126.3846206665039,99.88308715820312,96.9706039428711,0.0040365830063819885,0.5195996761322021,20.527036666870117,206.04234313964844,0.26595762372016907,0.0,0.0
133,33,55.24224090576172,73.63603973388672,124.26500701904297,99.87846374511719,96.39825439453125,0.004099843557924032,0.5246343612670898,20.517248153686523,205.9222412109375,0.3187451958656311,0.0,0.0
134,33.25,54.39852523803711,73.921630859375,126.15106201171875,99.87678527832031,96.5750732421875,0.004156778100878,0.531035840511322,20.508438110351562,205.8121337890625,0.30212414264678955,0.0,0.0
135,33.5,55.40911102294922,74.17271423339844,132.63584899902344,99.88434600830078,96.29511260986328,0.004208019003272057,0.5367971658706665,20.50050926208496,205.7720947265625,0.32889583706855774,0.0,0.0
136,33.75,55.10591125488281,74.02571105957031,130.90550231933594,99.89105987548828,95.9285888671875,0.004267454147338867,0.5419823527336121,20.493371963500977,205.83213806152344,0.363773375749588,0.0,0.0
137,34,55.6485481262207,74.19223022460938,126.8204574584961,99.87762451171875,96.5423812866211,0.004320945590734482,0.5466490387916565,20.48345375061035,205.73207092285156,0.3052428364753723,0.0,0.0
138,34.25,55.61814880371094,75.39616394042969,126.38920593261719,99.88980102539062,95.3907699584961,0.0043690879829227924,0.5519307851791382,20.47452735900879,205.63197326660156,0.4141886532306671,0.0,0.0
139,34.5,55.60640335083008,75.21621704101562,125.65569305419922,99.89315795898438,96.10125732421875,0.004412415903061628,0.5566843152046204,20.466493606567383,205.60194396972656,0.34779930114746094,0.0,0.0
140,34.75,56.54724884033203,75.84923553466797,136.27667236328125,99.91329956054688,96.43785095214844,0.004454075824469328,0.5609624981880188,20.45926284790039,205.60194396972656,0.31818887591362,0.0,0.0
141,35,56.63148498535156,76.00609588623047,126.09229278564453,99.89525604248047,95.62054443359375,0.0044915699400007725,0.5648128986358643,20.450658798217773,205.47181701660156,0.39305686950683594,0.0,0.0
142,35.25,56.81584930419922,76.5295181274414,125.93734741210938,99.90238952636719,95.71585845947266,0.004525314550846815,0.569174587726593,20.442914962768555,205.4217987060547,0.38474518060684204,0.0,0.0
143,35.5,57.10190963745117,77.08907318115234,129.05914306640625,99.9070053100586,95.29637908935547,0.0045556845143437386,0.5731000900268555,20.435945510864258,205.3717498779297,0.4246337413787842,0.0,0.0
144,35.75,56.767364501953125,76.78190612792969,130.74826049804688,99.91875457763672,94.14339447021484,0.0045816851779818535,0.5766330361366272,20.429672241210938,205.3717498779297,0.5350914001464844,0.0,0.0
145,36,57.12497329711914,77.34033966064453,129.00799560546875,99.9095230102539,95.3387451171875,0.004605085588991642,0.5798127055168152,20.421695709228516,205.2616424560547,0.42086610198020935,0.0,0.0
146,36.25,57.55067825317383,77.39588165283203,128.55308532714844,99.9137191772461,96.34300231933594,0.004626146052032709,0.5826743841171265,20.414518356323242,205.1915740966797,0.32706955075263977,0.0,0.0
147,36.5,57.68859100341797,77.9808120727539,124.92676544189453,99.92211151123047,95.6583023071289,0.004626146052032709,0.5860543847084045,20.408058166503906,205.17156982421875,0.39192456007003784,0.0,0.0
148,36.75,57.57651901245117,78.18006134033203,127.64326477050781,99.92127227783203,95.9645004272461,0.004645100794732571,0.5860543847084045,20.408058166503906,205.17156982421875,0.3631272614002228,0.0,0.0
149,37,58.14712905883789,78.21758270263672,128.03787231445312,99.9137191772461,95.2296142578125,0.004662159830331802,0.5890964269638062,20.402244567871094,205.07147216796875,0.43153730034828186,0.0,0.0
150,37.25,58.29779052734375,78.17826843261719,128.09512329101562,99.9137191772461,93.4844741821289,0.004677513148635626,0.5918342471122742,20.397010803222656,205.0014190673828,0.5977630615234375,0.0,0.0
151,37.5,58.295692443847656,78.82157135009766,127.1830062866211,99.92588806152344,95.1996841430664,0.004691331181675196,0.5942983031272888,20.392301559448242,204.9513702392578,0.43545663356781006,0.0,0.0
152,37.75,59.203941345214844,78.83060455322266,132.88162231445312,99.93177032470703,94.92939758300781,0.004703767132014036,0.596515953540802,20.38666534423828,204.9313507080078,0.46153852343559265,0.0,0.0
153,38,59.019287109375,79.30294036865234,128.5424041748047,99.91875457763672,95.90418243408203,0.004714959766715765,0.598511815071106,20.381591796875,204.84127807617188,0.36855125427246094,0.0,0.0
154,38.25,59.28219985961914,79.57310485839844,131.30470275878906,99.92337036132812,96.00041961669922,0.004725032951682806,0.6012139320373535,20.377025604248047,204.80123901367188,0.3599523603916168,0.0,0.0
155,38.5,59.63670349121094,79.68952178955078,124.36347198486328,99.92588806152344,95.74947357177734,0.00473809614777565,0.6036458611488342,20.37291717529297,204.76119995117188,0.38370323181152344,0.0,0.0
156,38.75,59.2227897644043,80.05197143554688,129.62396240234375,99.9271469116211,94.69409942626953,0.004749853163957596,0.6058346033096313,20.36890411376953,204.75120544433594,0.48342692852020264,0.0,0.0
157,39,59.79585647583008,80.12625122070312,126.74336242675781,99.92840576171875,93.83074188232422,0.00476043438538909,0.6078044772148132,20.365291595458984,204.65110778808594,0.5658561587333679,0.0,0.0
158,39.25,59.95726776123047,80.23100280761719,128.3950958251953,99.93806457519531,94.3492202758789,0.00476995762437582,0.6095773577690125,20.362041473388672,204.64109802246094,0.5172002911567688,0.0,0.0
159,39.5,59.99129867553711,80.5641860961914,128.56224060058594,99.9376449584961,94.36625671386719,0.004778528586030006,0.6119425296783447,20.359115600585938,204.58103942871094,0.515540361404419,0.0,0.0
160,39.75,59.75537872314453,80.89251708984375,131.90386962890625,99.93050384521484,95.14765167236328,0.004786242265254259,0.6140711903572083,20.356481552124023,204.56103515625,0.44078516960144043,0.0,0.0
161,40,60.17672348022461,80.53858947753906,131.98095703125,99.93428802490234,95.82775115966797,0.00481051579117775,0.6159870028495789,20.35411262512207,204.4609375,0.3771142065525055,0.0,0.0
162,40.25,59.933563232421875,81.13279724121094,128.90647888183594,99.9271469116211,95.33644104003906,0.004832361824810505,0.6177112460136414,20.350814819335938,204.39088439941406,0.42266833782196045,0.0,0.0
163,40.5,60.44009017944336,80.57467651367188,131.5382537841797,99.95401000976562,94.8865737915039,0.0048520234413445,0.6202985048294067,20.34784698486328,204.37086486816406,0.46759310364723206,0.0,0.0
164,40.75,60.50916290283203,81.13426971435547,131.3619384765625,99.9334487915039,94.27830505371094,0.004869719035923481,0.6226270198822021,20.34517478942871,204.34083557128906,0.5235429406166077,0.0,0.0
165,41,60.71192932128906,81.27755737304688,126.8235092163086,99.94813537597656,94.21936798095703,0.004885644651949406,0.6247227191925049,20.342769622802734,204.25076293945312,0.5304840803146362,0.0,0.0
166,41.25,61.368778228759766,81.19798278808594,127.79133605957031,99.92840576171875,94.85250091552734,0.004924667067825794,0.6266088485717773,20.340604782104492,204.15066528320312,0.46851855516433716,0.0,0.0
167,41.5,61.37443542480469,81.39712524414062,126.63040161132812,99.94981384277344,95.46260070800781,0.004959787242114544,0.6283063292503357,20.33795738220215,204.16065979003906,0.4128216505050659,0.0,0.0
168,41.75,61.709808349609375,81.74553680419922,126.58002471923828,99.94058227539062,95.31019592285156,0.004991395398974419,0.6298340559005737,20.335575103759766,204.11061096191406,0.4263514578342438,0.0,0.0
169,42,61.823692321777344,81.94795989990234,128.58285522460938,99.93386840820312,94.87782287597656,0.005019843112677336,0.6317676305770874,20.333431243896484,204.0105438232422,0.46661055088043213,0.0,0.0
170,42.25,61.686771392822266,81.1915283203125,129.9407196044922,99.94142150878906,95.00076293945312,0.0050454456359148026,0.6335078477859497,20.331501007080078,203.97048950195312,0.45565202832221985,0.0,0.0
171,42.5,61.74671936035156,81.79380798339844,131.8168487548828,99.94645690917969,93.46928405761719,0.005094544962048531,0.6350740194320679,20.328832626342773,203.9504852294922,0.6021676659584045,0.0,0.0
172,42.75,61.7137451171875,82.62918090820312,125.74881744384766,99.9443588256836,94.22949981689453,0.005138734355568886,0.6364836096763611,20.326431274414062,203.8503875732422,0.5291780829429626,0.0,0.0
173,43,62.02156066894531,82.47506713867188,128.17831420898438,99.93470764160156,93.4190902709961,0.005178504623472691,0.6379058957099915,20.324270248413086,203.81036376953125,0.6059392094612122,0.0,0.0
174,43.25,62.149986267089844,82.41792297363281,128.40882873535156,99.93386840820312,93.84178924560547,0.0052142976783216,0.6391859650611877,20.322324752807617,203.76031494140625,0.5652897357940674,0.0,0.0
175,43.5,62.19518280029297,82.5364761352539,124.074951171875,99.95191192626953,94.9551773071289,0.005269924644380808,0.6403380036354065,20.31894302368164,203.76031494140625,0.46090951561927795,0.0,0.0
176,43.75,62.58592224121094,83.22186279296875,133.2480010986328,99.94100189208984,94.9915542602539,0.0053199888207018375,0.6413748264312744,20.315898895263672,203.6302032470703,0.4564860463142395,0.0,0.0
177,44,62.58182907104492,83.08856964111328,125.52822875976562,99.9401626586914,93.33574676513672,0.005365046672523022,0.6420336365699768,20.31315803527832,203.5701446533203,0.6144511699676514,0.0,0.0
178,44.25,62.34716033935547,83.032470703125,126.019775390625,99.93806457519531,94.38375091552734,0.005405598785728216,0.6426265835762024,20.310691833496094,203.53012084960938,0.5139114856719971,0.0,0.0
179,44.5,63.07236099243164,83.44231414794922,131.35964965820312,99.95191192626953,94.68995666503906,0.005405598785728216,0.6426265835762024,20.310691833496094,203.6001739501953,0.4860469698905945,0.0,0.0
180,44.75,63.435203552246094,83.43131256103516,128.64010620117188,99.94813537597656,94.25574493408203,0.005467545706778765,0.6431602239608765,20.3084716796875,203.42001342773438,0.5270141959190369,0.0,0.0
181,45,63.18281173706055,83.56991577148438,126.74794006347656,99.9443588256836,94.34599304199219,0.005523297935724258,0.6436405181884766,20.306007385253906,203.37997436523438,0.5180742144584656,0.0,0.0
182,45.25,63.58681106567383,83.53681182861328,130.63682556152344,99.95401000976562,93.74647521972656,0.005573475267738104,0.6435474157333374,20.303791046142578,203.31993103027344,0.5762341022491455,0.0,0.0
183,45.5,63.5034294128418,83.9274673461914,127.0410385131836,99.96366119384766,93.6134033203125,0.005618634633719921,0.6434636116027832,20.301795959472656,203.33995056152344,0.589868426322937,0.0,0.0
184,45.75,63.57025146484375,84.25647735595703,131.15509033203125,99.96743774414062,94.42105102539062,0.005680734757333994,0.6433881521224976,20.299999237060547,203.22984313964844,0.5130017399787903,0.0,0.0
185,46,64.22325897216797,84.5508804321289,130.24908447265625,99.95442962646484,94.73369598388672,0.005786925554275513,0.6432591676712036,20.29692840576172,203.1998291015625,0.4821232557296753,0.0,0.0
186,46.25,64.21714782714844,84.86604309082031,121.15390014648438,99.94981384277344,93.90119171142578,0.0058321962133049965,0.6432041525840759,20.29561996459961,203.1197509765625,0.5610361099243164,0.0,0.0
187,46.5,63.9468879699707,84.8885498046875,130.8291778564453,99.96366119384766,93.50566101074219,0.005872940178960562,0.6428162455558777,20.29444122314453,203.1798095703125,0.6002177000045776,0.0,0.0
188,46.75,64.37753295898438,85.02151489257812,127.16011047363281,99.95736694335938,95.2259292602539,0.005909609608352184,0.6424671411514282,20.293380737304688,203.00965881347656,0.43580979108810425,0.0,0.0
189,47,64.44029998779297,84.38871002197266,128.16763305664062,99.95065307617188,94.5997085571289,0.005909609608352184,0.6424671411514282,20.293380737304688,202.97962951660156,0.49450379610061646,0.0,0.0
190,47.25,64.56126403808594,84.9521713256836,123.83451843261719,99.95233154296875,93.6999740600586,0.005949322134256363,0.6421529650688171,20.29242706298828,202.91957092285156,0.5805417895317078,0.0,0.0
191,47.5,65.05123901367188,85.02847290039062,131.23370361328125,99.9603042602539,94.59095764160156,0.005985063500702381,0.6418702006340027,20.291568756103516,202.95960998535156,0.49620315432548523,0.0,0.0
192,47.75,64.70001220703125,85.00969696044922,130.241455078125,99.95736694335938,95.60765075683594,0.006017230451107025,0.6417029500007629,20.290796279907227,202.82948303222656,0.3998555541038513,0.0,0.0
