Repository: ulfsri/fsri_materials_database

# Materials and Products Database

## 01_Data

Raw data generated from each apparatus are included here in plain-text format. The data is organized first by material, next by the short name of test apparatus used, and where applicable additional filtering by test settings.

### material.json

Each material directory contains a json file of the same name as the material. This file links the data stored in the repository as well as data and graphs produced by the accompanying scripts (__02_Scripts__) to the respective landing page for the material on the front-end website.

File: 01_Data/Pressure_Treated_Deck/Cone/Pressure_Treated_Deck_HRRPUA_50.csv (part 2 of 10)
Time after Ignition,Pressure_Treated_Deck_R1,Pressure_Treated_Deck_R2,Pressure_Treated_Deck_R3,Mean,Std. Dev.
101.25,187.1044853826785,173.75142590988176,182.6786756040746,181.17819563221164,6.801810746447089
101.5,188.73749988260548,169.87962672947373,184.7057013056798,181.10760930591968,9.930485612192147
101.75,187.2365788720752,168.32958466660938,180.19991947644402,178.5886943383762,9.555921844884239
102.0,186.61486586187868,171.2412819629661,182.5594146505441,180.13852082512963,7.967579033788968
102.25,187.12230722816696,170.4238218396011,184.73027957783805,180.75880288186872,9.029912730918703
102.5,185.27438824258758,169.94806280053544,183.61920348573196,179.61388484295165,8.41165833599869
102.75,189.13693467321585,168.61007898742858,184.68531872014907,180.8107774602645,10.79800924092933
103.0,189.00438386079696,173.0404766405785,181.96756083335828,181.33747377824457,8.000583772869462
103.25,185.81042841474837,173.04403811450476,180.76354148279873,179.87266933735063,6.429651639800562
103.5,184.75838700670104,168.04083990858695,180.1622296976358,177.65381887097462,8.636445385741702
103.75,185.0052922478485,169.92997820533574,182.35531942829218,179.09686329382546,8.048566683284568
104.0,187.0657739490768,169.26520810343268,182.06057227773965,179.4638514434164,9.179992125532264
104.25,187.0459822864998,175.23302352477577,181.36388949273422,181.21429843466993,5.907899947531074
104.5,183.70503677439152,169.8480939162625,181.75827344455243,178.43713471173547,7.501745677195794
104.75,183.72848940640182,172.17407419942646,179.95355784281622,178.61870714954816,5.891731279834862
105.0,181.13320843079148,169.97522630228664,177.45272624628484,176.18705365978767,5.685647422868059
105.25,185.00229951440414,171.5936984535306,176.57211713904374,177.7227050356595,6.777944746255589
105.5,181.81399998772756,169.68765286888274,176.51223095828175,176.00462793829738,6.079088684260329
105.75,183.14635663050342,168.5829564726398,177.87394437234823,176.53441915849714,7.373527099592335
106.0,183.29028987119813,167.68809979799306,181.45018460028368,177.4761914231583,8.526520398086433
106.25,185.46658157743005,169.30767900045637,175.95600622802726,176.91008893530457,8.12159088370473
106.5,180.7413959732291,168.22087492123276,177.81786925680478,175.5933800504222,6.549971452254981
106.75,183.27413398871528,168.73128771297252,178.8926599272535,176.9660272096471,7.460397420471971
107.0,181.16665421114058,168.9717226958357,177.5870832714469,175.90848672614106,6.268361303975593
107.25,180.7514351333979,168.2081933597771,177.375946665208,175.44519171946104,6.490692531869869
107.5,179.91682545942265,170.90467878089473,177.57661264472765,176.13270562834836,4.676360501799184
107.75,182.1397056776172,170.62441272543137,179.5213679205258,177.42849544119144,6.036189141729363
108.0,181.54477178901394,169.1739265728722,175.66644057865898,175.46171298018172,6.187963144898157
108.25,178.32420930622692,169.5101985676689,175.31521835050287,174.38320874146623,4.480310006947785
108.5,182.54363153259982,168.38226007902495,178.0701193010815,176.33200363756873,7.238915312831238
108.75,178.65710760786365,167.2434812731152,178.2149269105182,174.705171930499,6.465794733993867
109.0,176.9066195886281,169.83351067989992,175.78089066402015,174.1736736441827,3.8006022312685963
109.25,179.89797140696564,169.74302744764438,176.61511056233476,175.4187031389816,5.18211006697366
109.5,177.42988191510045,168.34548573295203,177.76406182970786,174.51314315925345,5.343960857827275
109.75,179.55870425186225,166.7482162006703,177.08686462865109,174.46459502706122,6.795908653373711
110.0,181.61890591041524,167.37110295525645,174.90934036137224,174.63311640901466,7.127916737459125
110.25,179.13527404104434,169.6220253522362,173.59103996211587,174.11611311846545,4.778310529718289
110.5,181.517131636094,166.78682632658968,175.1187390624031,174.4742323416956,7.386272084927602
110.75,177.89413154078153,167.8223231353049,176.656791791745,174.12441548927714,5.4927250470174585
111.0,180.10667529863593,167.80773396504142,174.14635820793043,174.0202558238693,6.150440296454339
111.25,178.19674778512822,167.58159546774013,174.41817548079473,173.39883957788768,5.38048779782595
111.5,177.30729383806926,168.22789220491907,175.7257001219815,173.7536287216566,4.850328103334566
111.75,178.72045493235714,168.45747931890762,173.49650742500603,173.5581472254236,5.131765457355934
112.0,177.99453092383578,166.75687155723156,174.024013407556,172.92513862954112,5.698850001822722
112.25,177.18322180104772,167.82027197207893,174.56710902792852,173.19020093368508,4.830953767108683
112.5,178.5199456979225,169.4362832571568,173.19988072447524,173.71870322651816,4.564001909061174
112.75,177.30449596008003,167.53630282316993,173.6271080032915,172.82263559551382,4.933536376794146
113.0,174.92858269762388,166.57200927347594,177.820834012268,173.10714199445593,5.841425269348459
113.25,173.84841122530233,169.28910616810512,173.0195728838233,172.05236342574358,2.4286696467397824
113.5,175.39256212472384,169.0829324331602,173.56215029929592,172.67921495239332,3.246157394716535
113.75,177.06547492904673,169.07526824428493,172.49317814317942,172.87797377217035,4.008977609487355
114.0,175.87296228696084,166.31284096660866,174.31449085747312,172.16676470368088,5.129183720508118
114.25,173.12178602668578,165.9135678380123,172.360164613011,170.465172825903,3.960157543430026
114.5,173.6888674818193,169.92213982518524,171.51903859107483,171.7100152993598,1.8906119081248534
114.75,175.01984536665188,164.75239509659238,171.88443744297538,170.5522259687399,5.2617700748987275
115.0,173.25499380384002,168.3070348808643,171.11147755115059,170.89116874528497,2.4813255234491502
115.25,175.73929335807094,165.83376668646753,171.1121949132865,170.89508498594168,4.956331022124672
115.5,174.3749506029725,167.2341466827962,170.5716230382568,170.72690677467517,3.5729336595714063
115.75,173.64980186211048,167.74670065976454,173.3558159820464,171.58410616797383,3.3265398990911534
116.0,172.27707844280187,172.499197239832,170.72422848884315,171.83350139049233,0.9670568585912792
116.25,169.43588745787073,168.357400165102,171.76007220491874,169.8511199426305,1.7389243125959994
116.5,171.45852632509607,167.502029977494,171.18619104869006,170.04891578376007,2.2098669888283675
116.75,172.85249545067617,167.9848163278279,170.64226047068337,170.49319074972914,2.4372610338312675
117.0,173.25770697343805,165.78683514681924,170.26001045716723,169.76818419247482,3.759641108992
117.25,172.91475893900287,169.62937330647728,172.0681916521344,171.53744129920483,1.7057876894421902
117.5,171.5246761083329,165.89750902875724,170.88523181862647,169.43580565190553,3.0808893999860665
117.75,174.91922775727198,165.90197774804668,170.44557231790074,170.42225927440646,4.508670209243095
118.0,172.02789297230953,168.380309785765,171.78314223598107,170.73044833135188,2.0389553988067477
118.25,174.265468266399,167.6862091310611,170.08639905896436,170.67935881880817,3.3294689741875256
118.5,172.53314813626193,166.26426177474727,169.51512517151875,169.43751169417598,3.135163782371673
118.75,171.8728427531759,169.24788200294907,168.6496321490034,169.92345230170943,1.7145168623078326
119.0,173.6112942989784,166.03332943254455,168.35784190403425,169.3341552118524,3.8821744725725047
119.25,174.55455781890103,165.48622028978215,170.45535822738196,170.1653787786884,4.541117973143281
119.5,171.3109013105652,165.07201670245058,168.2683068136503,168.217074942222,3.1197578138102235
119.75,174.74702494702598,167.35385594614658,172.13071937386766,171.41053342234673,3.748831527618584
120.0,172.35549139325315,169.1779685455453,170.1288730625021,170.55411100043352,1.6308842202371303
120.25,173.6545541836762,169.06235101952737,169.12529104567494,170.61406541629285,2.6333285628954766
120.5,171.08860197500536,169.51298947446867,168.37416710501137,169.65858618482847,1.3630619822335754
120.75,173.56607862933936,167.42092727928716,170.17898776088794,170.38866455650484,3.07793673549786
121.0,173.85903536831543,165.20412762335118,169.35494863363832,169.47270387510164,4.328655304032605
121.25,175.0816983045716,167.7416091063601,166.63219128414872,169.81849956502683,4.591693337432227
121.5,172.0203176901432,169.42107276298665,165.52636563473905,168.98925202928964,3.268440787900237
121.75,173.3472395882198,167.45001367899675,171.29392977431144,170.69706101384267,2.9935777247334876
122.0,170.84164793701325,166.40939751784944,168.3620458054863,168.53769708678303,2.2213399051046454
122.25,171.91740626565795,165.65587106461066,166.72437508051186,168.0992174702602,3.3495297380341547
122.5,174.23748914117647,170.43304240620358,166.7837518152961,170.48476112089205,3.7271377959356795
122.75,170.9084472284434,167.72703972192184,168.85265381918643,169.16271358985057,1.6132083643088893
123.0,172.59755892590735,167.42038977958455,169.43287038976965,169.8169396984205,2.6098662835085724
123.25,171.3717756821547,166.98756107782512,168.23195486577288,168.8637638752509,2.259363050186351
123.5,170.76059102716354,168.38295175737727,168.29698802903997,169.14684360452694,1.398207065744253
123.75,172.23141361681894,165.87966653823258,169.77024298937283,169.29377438147478,3.202567639928438
124.0,171.896506804905,169.9440049576461,165.34002190511418,169.06017788922176,3.366412968644202
124.25,171.90851578543433,170.25845586620787,165.95076193006454,169.3725778605689,3.0760839765763106
124.5,172.41640559238527,166.95784239216366,165.76268849966604,168.37897882807167,3.5472114913809407
124.75,172.44745112453663,170.2895584458822,164.06904655334418,168.93535204125433,4.350266891743076
125.0,171.5927440920032,167.26206507582324,163.79675491255335,167.5505213601266,3.905991179264271
125.25,173.10908273928607,165.4529176576002,164.80127252090557,167.78775763926396,4.619906488354336
125.5,168.56391013164406,166.86934390788704,166.0007518933717,167.14466864430094,1.3035711800538197
125.75,169.36844348083793,167.56339433259626,166.42501539006648,167.78561773450022,1.484243801284324
126.0,172.07766980655165,166.71425736258098,164.56954558668176,167.78715758527144,3.8673399761510763
126.25,173.82401407896387,170.5158510997866,165.8270061262103,170.05562376832026,4.018319418186215
126.5,171.24987073794344,170.34793824352138,165.00363491733674,168.8671479662672,3.376154671451751
126.75,172.69831881385298,167.2109382580768,163.16737795396455,167.69221167529813,4.783662456242666
127.0,169.21287591420156,166.45229938179284,164.7017505455944,166.7889752805296,2.2743297954376454
127.25,173.01832814099276,167.00428879176633,164.34158069877387,168.121399210511,4.4449340051078305
127.5,169.54216546682326,168.37904109461255,163.12563891687847,167.0156151594381,3.418647532587463
127.75,169.0814453376157,169.04271851808096,162.0424649689227,166.72220960820644,4.052823997944713
128.0,171.61472915922758,169.992463864806,161.46455608419902,167.69058303607753,5.45256773231745
128.25,169.71720712509406,168.3993024501872,163.08648929523062,167.06766629017065,3.510205960027846
128.5,170.04980485666957,168.36315682523946,164.83512664196223,167.74936277462373,2.6609724863598725
128.75,173.06816014712376,170.50160348208462,164.4267002216843,169.33215461696423,4.437839045846808
129.0,168.02024304553098,168.69591477314182,164.01752042405164,166.91122608090814,2.528691834183372
129.25,171.86013084545934,169.78718217105376,161.5769697897783,167.74142760209713,5.438261132161084
129.5,169.11240194520087,168.84075423980573,162.21311202034724,166.72208940178461,3.9072504256442278
129.75,170.084210311025,168.42762784706994,161.57197535420588,166.69460450410028,4.512988302719354
130.0,167.659658887489,170.1024720084848,162.64779624244724,166.80330904614036,3.8004011607026826
130.25,168.65710946292654,169.11926961665628,164.2829745573956,167.35311787899283,2.668844883706218
130.5,169.3196820306497,168.80294346862158,161.58512269045994,166.56924939657708,4.324106144897949
130.75,166.69844513113785,170.66696181153685,163.3176202954251,166.8943424126999,3.678584916622634
131.0,165.11606600557485,169.77573300164752,163.70826098727062,166.20001999816432,3.1756529021367776
131.25,166.85921990622626,167.75465577149268,163.29249846452547,165.96879138074814,2.3605844990741347
131.5,167.18407685899228,168.78626516019386,165.18787839658825,167.05274013859147,1.802785019273585
131.75,168.66233583110187,167.76681499154037,162.444026272404,166.29105903168207,3.361582243786595
132.0,166.36490392243724,167.02598804637879,160.18337963883226,164.52475720254944,3.774245277905502
132.25,164.52732805279004,167.11212228317467,161.3869207782736,164.34212370474611,2.8670906082353134
132.5,164.02962635799997,167.4143156435043,159.00632027680155,163.4834207594353,4.2305262011422755
132.75,166.47027148874068,165.7498219800442,161.43021176969813,164.550101746161,2.7258112503565566
133.0,166.53587863526232,166.26976554275518,163.07407958806203,165.29324125535985,1.9264508620008791
133.25,164.67572378219847,166.71560660717353,161.51377052352726,164.30170030429974,2.621010269303744
133.5,163.98720300800758,163.89732898235778,159.7532412762027,162.54592442218936,2.4189519839240496
133.75,164.03599176806014,165.85172607442473,160.92346903877603,163.6037289604203,2.492401994764635
134.0,164.93638155888885,165.41117889937215,160.62520298508866,163.6575878144499,2.6368307574885383
134.25,163.7615156294767,171.8646464623521,160.00076911936017,165.20897707039634,6.062941107218611
134.5,164.4659339954121,164.69916456103692,160.20246836586415,163.12252230743772,2.5315282717086
134.75,162.3268982973223,166.51346993552798,160.20464618681268,163.01500480655432,3.210207500945095
135.0,165.235055551693,169.46714149004455,155.85454056099383,163.5189125342438,6.966676837320139
135.25,161.93160011133202,166.47790838611314,160.7254842817187,163.0449975930546,3.0335352698516975
135.5,163.66111305928612,168.37266110601394,160.25350867053967,164.09576094527992,4.076990085371323
135.75,166.24268837194953,167.97767590331958,157.00776171013598,163.7427086618017,5.896793897094917
136.0,162.8965954504435,167.5694039579982,157.5381618279484,162.66805374546337,5.019524693744215
136.25,162.388399965186,167.54513369941614,157.69462671135773,162.54272012531996,4.927066369992872
136.5,166.1014590007724,164.78257823529023,157.91755716918075,162.93386480174777,4.394015056506117
136.75,162.78996775909675,168.32681212308407,159.1586607033565,163.42514686184577,4.616962148771628
137.0,167.4840585001261,166.90342240783536,157.7499605537721,164.04581382057788,5.4600925665943825
137.25,164.89450297087106,163.9234756801397,157.12417994724166,161.9807195327508,4.233816960976144
137.5,163.87034598840629,165.05750071610683,156.62207303872378,161.84997324774562,4.566239101656139
137.75,167.76464066771064,164.02231039077458,158.29629224963406,163.36108110270644,4.768681533723197
138.0,164.2482381895691,165.91194971330776,157.64966614622332,162.6032846830334,4.369866870366471
138.25,167.46724861612844,165.21473773111344,154.51917624469897,162.40038753064695,6.917627470606752
138.5,161.08905245422068,163.50618641858338,157.35741071812032,160.6508831969748,3.097717688419623
138.75,162.71861823121387,164.98723067724225,155.31569518285568,161.0071813637706,5.057807016704756
139.0,166.95621513765593,164.0885987423857,156.21013896872321,162.41831761625494,5.564343405771913
139.25,162.99362946840998,165.55152341924364,155.83924756349782,161.46146681705048,5.034155079771729
139.5,164.64569864067556,164.03555959852136,154.41598268600274,161.03241364173323,5.738112612754446
139.75,162.08248904161644,163.79257082278826,153.97363327618163,159.94956438019543,5.245465598449177
140.0,163.53658473525647,164.0845636188217,154.28004288909642,160.63373041439152,5.509272101741424
140.25,165.08464394497267,161.97348263931312,153.44059157729237,160.16623938719272,6.028729966964133
140.5,163.2275147910716,164.99150107510206,156.67507875418568,161.63136487345312,4.38195059015893
140.75,162.80905388497084,160.7088614220075,154.93799252444344,159.48530261047392,4.075686918699461
141.0,162.3240160871504,161.7842061214206,153.24712440912504,159.11844887256532,5.091874597436563
141.25,164.42507559890242,163.9555040286866,155.58163178037063,161.32073713598655,4.975753418029599
141.5,162.56881186376233,163.90023715497992,152.44264445285324,159.6372311571985,6.266157651326656
141.75,163.62109078151582,162.43073981695406,153.01457854350124,159.68880304732372,5.81060998521467
142.0,161.37727636306113,164.619722497777,153.0736832372358,159.69022736602463,5.955027824476643
142.25,161.9842056116397,165.67144480449426,152.81145170979852,160.15570070864416,6.62211659774385
142.5,161.2221304260035,161.88245459192936,156.01165089820103,159.70541197204463,3.215884039266358
142.75,163.13180317639478,163.14988746508556,152.28507363191994,159.52225475780008,6.267589229278773
143.0,161.64377285922862,160.95938112930605,152.57026464523665,158.39113954459046,5.052626688707752
143.25,162.24900203737712,163.32648599647294,153.2951258841846,159.62353797267824,5.506981259444348
143.5,162.09894490817,160.68405719027038,154.50347540790554,159.09549250211532,4.039237868546722
143.75,159.92712477567272,163.59671276216093,155.86790413036584,159.79724722273315,3.866040849602568
144.0,161.9395412438666,160.14685415136157,154.7246517641724,158.9370157198002,3.7565195758724266
144.25,163.84581958088265,161.74907918366918,152.37305145575175,159.32265007343452,6.109154670124214
144.5,163.19552402255783,162.5178597979693,154.31292173318772,160.00876851790497,4.9443715623476345
144.75,160.92119017161494,162.96453222041535,152.57752995510984,158.82108411571338,5.502752774692978
145.0,161.38661245239584,160.63468230842287,150.69077555902572,157.57069010661482,5.9700308099665405
145.25,162.1213754073918,161.60667608327628,156.54387875045595,160.09064341370802,3.0823503257954648
145.5,159.566705643779,164.14394705396603,154.5302838407774,159.41364551284082,4.808658923953351
145.75,160.94585809110518,162.35326590987768,151.29446940006804,158.19786446701696,6.019787934791937
146.0,161.05595722126128,157.52663127164232,152.53374347187108,157.03877732159154,4.282001039818762
146.25,161.1120302665136,161.8537453260435,153.7467303853331,158.90416865929674,4.481842530666612
146.5,163.84487972239265,162.6415257169039,153.76652509953547,160.0843101796107,5.504345688103819
146.75,159.63299533983738,161.88631482329967,153.99799139604903,158.50576718639536,4.063175372250384
147.0,158.39434126895162,159.92043170350323,150.82010918925954,156.3782940539048,4.8736333721142975
147.25,162.5993766802478,164.29060959100798,148.79535470723002,158.56178032616194,8.500139364575546
147.5,161.29131264188365,162.60300465863824,152.44095064533707,158.77842264861965,5.527458505588021
147.75,159.65759955908695,163.23389948545312,151.82479841883213,158.23876582112408,5.83538462049241
148.0,160.05457696835657,161.3296619467258,151.6771112177573,157.68711671094658,5.243718618179228
148.25,159.1681401213722,162.54767739279586,151.6997130529939,157.80517685572065,5.550930933369681
148.5,160.1218882411016,163.14806793545097,150.2964491938313,157.85546845679463,6.718892769572304
148.75,158.23434023244334,160.13340434835382,151.75425911652417,156.70733456577378,4.393327717522804
149.0,160.04029445109038,159.35232191149618,149.85817243261155,156.41692959839938,5.690456767574874
149.25,157.76038680499306,162.1530257596762,149.7577862264942,156.55706626372117,6.284622185543432
149.5,159.79367798448087,161.33379457835304,153.36665962117664,158.16471072800348,4.225986346224046
149.75,161.10202315410314,162.1403347664874,150.01204288415664,157.75146693491573,6.722613794440679
150.0,161.165021100309,163.28868622204408,149.45378124584434,157.96916285606582,7.450589329918267
150.25,156.2885388231644,164.16087036984698,150.41608177246647,156.95516365515928,6.896600241905024
150.5,158.89359638582764,160.24965346640766,147.74526728076174,155.62950571099898,6.861532949718346
150.75,161.0683971424259,161.46866570625699,148.8540897130326,157.13038418723852,7.170274848192787
151.0,157.05709602173803,160.63030171394846,149.89878832516976,155.8620620202854,5.464652285539765
151.25,157.70808049300703,161.37935769158378,150.4135284500687,156.5003222115532,5.581788493693764
151.5,158.08852288037383,165.16315507747402,148.29126983393678,157.18098259726153,8.472476021912133
151.75,162.1454611759393,161.3817606356427,148.41834573022894,157.31518918060362,7.714348784192275
152.0,157.49373097561678,161.71263514569978,150.55495958169567,156.58710856767075,5.6338179009297065
152.25,157.70321841081227,160.9578503050477,146.80376927878947,155.15494599821648,7.413148564616011
152.5,158.3558604271341,162.59590307494489,148.65856956896536,156.53677769034812,7.144516275905562
152.75,160.37722395213754,164.09945518813055,148.49225449050772,157.6563112102586,8.151607388463885
153.0,157.5683110329913,156.7994646712063,149.2242800889657,154.53068526438776,4.611532619023416
153.25,155.7536477768436,159.3498073273037,146.6630513308629,153.92216881167008,6.538668123418663
153.5,158.36753805963139,159.43676584646016,148.22701741045785,155.34377377218314,6.186434987062393
153.75,154.06392475312865,157.87091346956512,147.93206802738166,153.28896875002513,5.014536846605314
154.0,156.99723745118143,157.89533647077656,147.68722539447367,154.19326643881055,5.652262645631088
154.25,156.62141246677842,161.2443524539867,148.60091680145473,155.4888939074066,6.397348278030538
154.5,156.65681562306614,157.9581399937869,146.91918778052158,153.84471446579153,6.032872548027814
154.75,155.09667050976043,159.78032061011533,148.30202977899532,154.39300696629036,5.771407704169759
155.0,155.33389895655924,157.75199430977068,148.24573709899897,153.77721012177628,4.9406165238349224
155.25,156.3919760288126,157.75998120270054,147.66752578625832,153.9398276725905,5.474868743075998
155.5,154.91686197516583,158.07379837220708,149.48888809589715,154.15984948109002,4.342231229473288
155.75,155.47341780093652,157.63466707227488,147.12576674589607,153.4112838730358,5.549643571427854
156.0,155.72418051574908,157.6530997597593,146.69608246902067,153.35778758150968,5.849266502459942
156.25,156.45397934617438,155.89976057598673,146.87284127991407,153.0755270673584,5.3788263445318565
156.5,155.3852038735329,156.46405827392002,147.37690563136817,153.07538925960702,4.964425289022725
156.75,155.61901260838863,156.37416850153247,145.76403363827404,152.5857382493984,5.919823093371435
157.0,157.18164234120698,156.55216055592874,149.45536657704585,154.39638982472718,4.290611247840435
157.25,153.65417919471608,157.53506092236333,145.7856396250967,152.3249599140587,5.986429915001018
157.5,155.8112107670222,156.06934375571262,148.71943534988557,153.53332995754013,4.17095242482659
157.75,153.67163443190248,153.54410482187035,148.75767304623352,151.99113743333544,2.8009882019300028
158.0,156.493114166663,157.1579935327664,148.7729561181875,154.1413546058723,4.661039893071058
158.25,153.70651829902147,156.30566920743354,148.87951311028368,152.96390020557956,3.7683630158650407
158.5,156.4675160111836,156.56118720426105,151.67220361045605,154.90030227530022,2.7960077459799195
158.75,155.6209205881869,155.04879708777364,148.16560259589616,152.94510675728557,4.149045233121138
159.0,155.1272166706863,154.3473032008519,149.32217271122337,152.93223086092053,3.1506278958730434
159.25,154.61441141040808,155.54645658102467,151.06276635668274,153.74121144937183,2.365951845649045
159.5,153.34750195150198,156.82080505275434,148.18321372410708,152.78384024278782,4.346295190341256
159.75,156.58596802135776,157.5397630518808,148.34422771783818,154.15665293035892,5.0562482512652265
160.0,153.57755563273315,155.4782439973018,147.092303956892,152.04936786230897,4.396875707430508
160.25,154.7295990809739,156.59437343334122,146.81206855605154,152.71201369012223,5.1938771919535185
160.5,154.85823534069272,157.37414325728258,146.4618857640222,152.89808812066585,5.714103056730654
160.75,154.93727408593574,157.78425862523963,145.43717871114555,152.71957047410697,6.465388819220013
161.0,154.01523563898192,157.81554066849458,146.02617874798676,152.61898501848776,6.017424737344265
161.25,157.125889836505,157.26597784460745,149.92817643510458,154.773348038739,4.19662627166187
161.5,153.56330951192137,155.38683544913025,145.9652951609947,151.6384800406821,4.997007276385903
161.75,153.89752434386403,155.9872904043298,148.02583656254976,152.63688377024786,4.127723078233814
162.0,156.74225886758157,157.59558822601485,149.67221095232384,154.6700193486401,4.349207896066586
162.25,156.42011066270157,155.97277737150173,146.36482356270346,152.91923719896894,5.680693650849418
162.5,155.79888512612015,157.54131197928515,146.67111982314975,153.3371056428517,5.838282114287394
162.75,154.12445085515742,158.49050795604626,146.418680850674,153.0112132206259,6.112423900442692
163.0,152.02385855525313,154.92536058785728,145.93086728842593,150.9600288105121,4.590645676016139
163.25,152.9985770579122,154.66481026927772,145.8680837515123,151.17715702623408,4.672662790737001
163.5,153.7949276909726,157.33280131634604,149.49389166933005,153.54054022554956,3.9256414571943936
163.75,154.77139737421246,155.87084669621558,145.1227367077995,151.92166025940918,5.913646785054703
164.0,154.24602992863228,157.81176944712138,147.3624657016332,153.14008835912895,5.311715095685662
164.25,153.9235696350863,156.05241283959907,146.22867234130436,152.06821827199656,5.167999211962794
164.5,155.13658936343114,154.70599256686788,146.63611820938513,152.15956671322806,4.7882894577558766
164.75,152.1945835913852,155.68006005443215,145.95761697592192,151.27742020724642,4.925684354343212
165.0,155.62288799754955,156.45992211458528,147.1188850489511,153.06723172036197,5.168392169788785
165.25,153.78828240326197,154.89690395747826,144.90391441809902,151.19636692627975,5.477543186812926
165.5,155.5869794199894,156.30893576868462,146.62924041066594,152.84171853311332,5.392260060380139
165.75,154.31031361787623,156.14600444758705,149.34714432069828,153.26782079538717,3.517274259985334
166.0,154.76633913483508,155.34148312173917,146.84735939826,152.31839388494475,4.746773790406315
166.25,153.93887559990475,153.32783327699994,146.32572399415486,151.1974776236865,4.230110016327754
166.5,153.844906192305,155.60093081037502,147.8013243142452,152.4157204389751,4.09150269604684
166.75,154.31902974206176,155.6998366252592,145.01524273186504,151.67803636639533,5.811305462150854
167.0,152.47668107713184,156.02769620825651,146.6957666686198,151.73338131800273,4.710159034695873
167.25,154.5465700021432,158.14468278000172,145.99622269255235,152.89582515823244,6.24019146572131
167.5,153.49011630128865,152.21773472926014,144.96731580610947,150.22505561221942,4.597565618648012
167.75,156.83980110056518,153.48477422402075,144.61169068905036,151.64542200454542,6.318155070866485
168.0,153.4311440469514,155.14560948028208,145.0878493532354,151.2215342934896,5.380652018133812
168.25,153.5643798197255,154.67968541107402,144.1207702899953,150.78827850693162,5.801096965894309
168.5,149.65667173918305,154.4529395733077,145.1667025727772,149.75877129508933,4.643960340807464
168.75,154.63366940496542,150.11926277082324,146.5433974804737,150.43210988542077,4.054199050477022
169.0,153.57702415169067,154.40549746893535,146.9805873089891,151.65436964320506,4.068755705380743
169.25,151.9447141604211,152.5083659797717,146.53923886880108,150.33077300299797,3.2956371404402813
169.5,152.163424783924,152.65577812075702,143.4497751505259,149.42299268506898,5.17881248340797
169.75,152.52125527177006,153.58418002043982,146.10065431481172,150.73536320234055,4.048808109732738
170.0,150.30027340703472,154.10976888709862,142.8404485551868,149.08349694977338,5.732347154178586
170.25,150.47906841030405,151.74697428922482,145.827310694785,149.35111779810464,3.1168587881880057
170.5,151.69661491155347,151.91465750917757,144.2675903904156,149.2929542703822,4.353458078143114
170.75,149.171066425755,149.30036181853862,145.2159063998738,147.89577821472247,2.321737287606844
171.0,153.62825138618518,150.3419730183725,143.3755229458134,149.11524911679035,5.2352887949029885
171.25,150.34856050396004,150.87999435882426,144.58472715554095,148.60442733944174,3.491288825328418
171.5,149.23537010408353,153.03186685612158,144.96331882541205,149.07685192853904,4.0366090769295635
171.75,151.4904881499855,152.68310245928336,145.0005876707453,149.72472609333806,4.1344522127542405
172.0,151.68692546248337,151.42661765188632,146.33566015856528,149.8164010909783,3.0172186062657427
172.25,152.1251090136046,147.76535686444623,146.9309807688046,148.94048221561846,2.78934252989536
172.5,150.60180781989797,147.69446365930546,144.6105848217691,147.63561876699086,2.996044941976126
172.75,151.1180575702467,150.711858117882,145.9504063691796,149.2601073524361,2.873471758640078
173.0,150.84508385512578,149.7076425864017,141.7685919228398,147.4404394547891,4.944778456029016
173.25,147.91256887276697,148.8037190082725,141.15451575041632,145.95693454381862,4.182816854874287
173.5,148.96300785993472,150.21414004244872,144.99425593193334,148.05713461143895,2.7252985686999467
173.75,150.81479195327614,151.51064740471827,140.86879459693193,147.73141131830877,5.953375924693171
174.0,151.61139921668254,149.40346046424946,142.50185232131827,147.8389040007501,4.752035232962659
174.25,149.34945294728618,148.6219165746498,142.53928253769837,146.8368840198781,3.739566976015054
174.5,149.97852463396384,145.63165254489928,141.3428141134114,145.65099709742483,4.3178877599445915
174.75,147.6064274390005,145.06446973058772,139.633938886058,144.10161201854874,4.072525587632881
175.0,147.55288532340208,147.5464327211211,142.62766400085872,145.90899401512732,2.8417169820240646
175.25,149.10168876341172,145.45818226321236,142.33524482035972,145.63170528232794,3.3865577785176644
175.5,150.02110944009382,146.3161732084484,143.01085150538438,146.44937805130886,3.5070267642848534
175.75,147.66804896489734,146.9574701086377,141.84266086776793,145.48939331376766,3.1780849150504387
176.0,148.70947183850654,148.3295971180741,141.46464531164818,146.16790475607627,4.077568301329538
176.25,149.35227248064422,145.95341503297485,143.51518029065144,146.2736226014235,2.931690804601929
176.5,146.71985134746947,147.08499668959442,140.16925477157912,144.65803426954767,3.8916820034858945
176.75,148.3675116894203,144.27625769422994,141.8326885027177,144.82548596212266,3.301850585362061
177.0,148.7873279693872,148.06327513773013,141.65168974845267,146.16743095185666,3.927467643131909
177.25,147.19949975521897,146.42794432409042,141.7029046752474,145.11011625151892,2.9758431561382794
177.5,145.9303658148837,145.81123871265402,141.2283537979891,144.32331944184224,2.6809806170681356
177.75,150.43533326171192,145.45853178613248,141.19578933436335,145.69655146073592,4.624368391518422
178.0,147.8331696469619,147.07365110709347,142.54224780482997,145.8163561862951,2.860778980153164
178.25,147.87484226613668,144.76641269064595,142.1459229218538,144.9290592928788,2.867920788870928
178.5,145.54353623705126,147.46687707846866,142.78925935845476,145.26655755799155,2.351077364770723
178.75,148.55717298676905,144.50825948597694,145.32218026395338,146.12920424556646,2.141702807206947
179.0,146.75695117477994,145.39432741030484,142.88699308084242,145.01275722197576,1.9629928091244442
179.25,147.04870884288917,146.76126525647194,141.7726456541021,145.19420658448772,2.9666421007764314
179.5,146.9743608477903,147.448251460779,140.55802611063478,144.99354613973472,3.8485739598817092
179.75,150.75258399693897,147.28212938075205,141.89392866828015,146.6428806819904,4.463790175640557
180.0,145.86186123203854,144.10320735206128,141.1807413794541,143.71526998785131,2.3645490727573524
180.25,149.0671249491173,148.34097766354117,142.1057587902096,146.5046204676227,3.826788537775187
180.5,146.66351072776695,147.42883792123803,140.67274004391402,144.921696230973,3.6995476666650298
180.75,146.78026870289526,147.27883726595573,142.4728849895765,145.51066365280917,2.6425777298145388
181.0,148.50825437588105,148.6644967526096,141.48440030784218,146.2190504787776,4.101071457671233
181.25,147.8326041408881,146.0466474558205,140.7130548288034,144.86410214183732,3.7041605886515105
181.5,147.4699641049131,148.28275841567597,141.05631438834058,145.60301230297654,3.9584725707169435
181.75,149.4397292213192,147.5523510489875,140.68250444363917,145.89152823798196,4.608795478090832
182.0,145.23640931507438,148.02466443296677,140.522560571455,144.59454477316538,3.7920157113133834
182.25,148.0743682718785,145.51856862406447,141.70384764258765,145.09892817951024,3.205925271912057
182.5,145.88311410503835,148.47972580557578,141.82034085051643,145.3943935870435,3.35648444111537
182.75,149.6593164916062,148.2641476322534,139.6375032307887,145.85365578488276,5.428355042584693
183.0,147.7745757965054,148.4434734761842,139.7081575976301,145.3087356234399,4.861760143595896
183.25,146.07554809375404,147.4446079969166,139.11454641952994,144.21156750340018,4.4669115954622685
183.5,148.3215574022998,148.98496423167225,139.8714607297654,145.7259941212458,5.081013489382197
183.75,149.05087018496997,148.78427602570315,141.42071210812125,146.41861943959813,4.330366772221667
184.0,148.86131714335986,147.3050498293465,138.36045124009672,144.842272737601,5.667097972710397
184.25,147.91149797229733,148.52739835079979,139.9421908259721,145.46036238302307,4.788788606614899
184.5,146.79945685742197,146.15902327687422,142.89240200791423,145.28362738073682,2.0954731877302
184.75,149.07888293001432,148.40577942832135,138.61332655839183,145.3659963055758,5.85765982427269
185.0,147.76205205901036,148.89174529045496,139.31110234146314,145.3216332303095,5.235829721603347
185.25,148.96911888057625,148.98690104374117,137.69054475910661,145.21552156114134,6.516827138623697
185.5,148.22990022199085,148.128367705677,139.3121888626959,145.22348559678792,5.119584848582197
185.75,148.19378157026503,146.15204699820163,138.43301329936074,144.25961395594246,5.148215848636175
186.0,146.87889832001463,148.81659734414671,138.50168491227956,144.73239352548032,5.482241033007492
186.25,147.0863670692529,146.78913813861092,138.56217605616501,144.14589375467628,4.837924530395611
186.5,148.9985620035937,148.76005349141283,136.6305572584364,144.7963909178143,7.072824831145446
186.75,147.62337495510135,147.64166029843756,137.77115632894677,144.3453971941619,5.69346694061216
187.0,146.7227232542067,147.51888056978908,136.69905196107825,143.64688526169132,6.0301540028112015
187.25,148.2054719961954,146.72656101112855,137.29227897538755,144.07477066090385,5.9201722545472455
187.5,145.1675926938828,144.9711179094972,136.9199983951995,142.3529029995265,4.7060588516308295
187.75,148.46831895464425,146.76685504715172,137.34379800956785,144.1929906704546,5.992272101347175
188.0,146.80092806686514,144.68539778569627,136.3794671606825,142.62193100441465,5.508641685829892
188.25,147.4419892050092,145.02021543932491,137.67324240693213,143.3784823504221,5.0870983038107385
188.5,146.1311975442092,144.47762698613886,137.38215148570055,142.6636586720162,4.64804394524806
188.75,146.69531114996764,145.49888816668698,135.55348195604182,142.58256042423213,6.116683339254467
189.0,144.3248854599548,144.40516329581322,137.19314171500898,141.97439682359234,4.140882930336037
189.25,145.091845982156,145.2969067891174,133.55931941004187,141.31602406043842,6.718285700887586
189.5,146.77331010465687,144.0580147408501,135.80465218200243,142.21199234250312,5.712592509312347
189.75,147.00191789019567,145.0619184219318,137.10977517733315,143.05787049648688,5.24173424817778
190.0,146.83911807088415,143.14925776382213,136.5913485361828,142.19324145696302,5.190343966764019
190.25,148.77863980158088,144.39019054589215,137.71566876027163,143.62816636924822,5.570712943560652
190.5,144.43110966221138,143.51704429047754,135.77196334640897,141.2400390996993,4.757496001968047
190.75,143.9568683616721,145.27109015905674,135.62423948720703,141.61739933597863,5.231660201396508
191.0,148.18780441638867,142.41463691083726,135.5774031375631,142.05994815492969,6.312678368840511
191.25,142.89070876369624,142.54986428239582,133.25831666093802,139.56629656901,5.4655284859369555
191.5,145.43240136582114,143.6098571742481,134.55996909010634,141.20074254339187,5.8228275670807434
191.75,142.19157778216032,144.5386061937156,133.94957288172535,140.2265856192004,5.561277035985546
192.0,145.97706714353603,145.55748758455806,135.51142049386007,142.34865840731808,5.924937000972964
192.25,144.07439397166297,143.0799440627399,134.93455818546784,140.69629873995692,5.014526230689425
192.5,145.21772830743575,143.22732144509695,131.54240012462733,139.99581662571998,7.3882080219171415
192.75,143.9078459741601,142.6515573216836,134.19338953792465,140.25093094458944,5.283457316443398
193.0,142.7933393574116,144.4796293390448,132.82834612635114,140.03377160760252,6.296785747501589
193.25,145.5435376757247,144.62691410623765,132.28977647514648,140.82007608570294,7.401659157001869
193.5,144.0478185908111,144.5088469596118,134.1362884945565,140.89765134832646,5.860047569727133
193.75,144.88037629585452,143.99401571966345,133.11634733681637,140.66357978411145,6.551102729913806
194.0,146.95717392786264,140.76771757183892,134.07665836520027,140.60051662163394,6.4418853923606045
194.25,148.75838160213235,143.6372271281023,133.27966065725298,141.89175646249586,7.885600890593641
194.5,142.3824847837775,142.80474388840182,131.97546693999854,139.05423187072597,6.134024812163033
194.75,145.29624085384083,141.76073587070167,131.96094910012502,139.67264194155584,6.908516753390844
195.0,144.64313406557923,142.52198779582895,134.6571635677924,140.6074284764002,5.261088740591238
195.25,143.44304934124202,144.17132760453384,135.2836062669655,140.9659944042471,4.934546434499828
195.5,144.54549958062398,141.74736977550617,133.1530611738788,139.81531017666964,5.936880825228258
195.75,142.83113255099454,141.79923823806578,130.2834270344717,138.30459927451068,6.965673301737777
196.0,144.01219648145855,143.24087256026155,133.1135695952479,140.12221287898933,6.081903127878897
196.25,142.1121090865074,139.997492943302,133.62408585638144,138.5778959620636,4.418492534863593
196.5,143.41867730156986,141.09416503198872,131.48999500309765,138.66761244555207,6.323723858260088
196.75,144.58596487521902,142.9601812058485,133.54828657268976,140.36481088458575,5.958988664689662
197.0,143.1498216824248,142.759319019723,132.79259087340802,139.5672438585186,5.870269617649188
197.25,142.07924090071216,142.95373122242873,133.2691580925085,139.43404340521647,5.35682196081089
197.5,143.2340932749157,140.6590799395043,131.43614276459442,138.44310532633816,6.203290794058035
197.75,142.02670311835703,143.88984507465634,132.5798190001754,139.49878906439625,6.063986687775538
198.0,142.8282191779112,141.89120258145218,133.3202817416755,139.34656783367964,5.239903918252859
198.25,142.34990756238906,139.97360826527583,130.51764565490475,137.6137204941899,6.25918590400675
198.5,141.665179817874,141.97619069326095,132.4801207865021,138.70716376587902,5.39501901214515
198.75,144.8932011588417,139.8987975067757,132.63060488815603,139.1408678512578,6.166332771306912
199.0,140.53065457751995,141.18877108626575,131.3092102118773,137.67621195855435,5.523795141604379
199.25,142.22897767355389,143.34474044474177,133.68185801042245,139.7518587095727,5.2862948277745225
199.5,143.39884641190696,142.87838187956032,133.7588373287145,140.01202187339393,5.4216656614661325
199.75,143.1529480989531,142.520549675907,132.09205265259402,139.25518347581803,6.211506607445113
200.0,141.77341437139432,139.17576188177568,131.03611470088964,137.32843031801988,5.601952916920253
200.25,141.57385965155058,138.9922327251003,131.4856768237366,137.3505897334625,5.2406203808180285
200.5,143.24867484938883,141.93955184743007,130.52436716122878,138.57086461934924,6.99914578832435
200.75,142.76483490619182,139.88250323509052,131.12844164895924,137.92525993008053,6.060075331668479
201.0,141.14295818439277,138.7356379264545,128.54934192290577,136.14264601125103,6.685244792797826
201.25,143.27205042214712,140.28821508013422,133.97018185406085,139.17681578544742,4.749483762332552
201.5,141.45329809504906,140.05246513048007,132.19330302904265,137.89968875152394,4.991263543328424
