Repository: ulfsri/fsri_materials_database

# Materials and Products Database

## 01_Data

Raw data generated from each apparatus are included here in plain-text format. The data is organized first by material, next by the short name of test apparatus used, and where applicable additional filtering by test settings.

### material.json

Each material directory contains a json file of the same name as the material. This file links the data stored in the repository as well as data and graphs produced by the accompanying scripts (__02_Scripts__) to the respective landing page for the material on the front-end website.

File: 01_Data/Pressure_Treated_Deck/Cone/Pressure_Treated_Deck_HRRPUA_50.csv (part 3 of 10)
Time after Ignition,Pressure_Treated_Deck_R1,Pressure_Treated_Deck_R2,Pressure_Treated_Deck_R3,Mean,Std. Dev.
201.75,143.72743671787617,139.3557423366201,131.09438007270424,138.0591863757335,6.415553216193722
202.0,142.23075409243873,140.57123080435048,129.24451673593092,137.34883387757338,7.067423267016534
202.25,140.35209166609351,142.12858156766475,130.63704831669733,137.7059071834852,6.18591572457306
202.5,143.04492940867553,140.2373824028641,131.56196551727723,138.2814257762723,5.986145644454421
202.75,139.08858041332203,139.69280560590784,128.29996894930676,135.6937849895122,6.410355586715794
203.0,144.84205824833126,141.20495687245653,130.28992457953103,138.7789799001063,7.573319733210632
203.25,141.11147982547072,140.89916961535144,130.2573461460109,137.42266519561102,6.206256256250792
203.5,143.33294380365066,140.59252541547338,129.23583153029693,137.7204335831403,7.474545285962268
203.75,139.32837781874022,140.98282014827646,130.64670503403866,136.98596766701846,5.551935059315868
204.0,140.59522303532046,141.3791341735134,132.3663220499991,138.11355975294433,4.992663124902581
204.25,141.20125258710686,138.22115133779627,130.13375285523352,136.51871892671224,5.72678746458136
204.5,142.6596218819146,139.74739941672377,131.55879807078773,137.98860645647537,5.7556135058901265
204.75,138.60857658537813,139.90042508482108,131.78405457034484,136.76435208018134,4.3611627579398
205.0,141.06383862986604,139.29627967168574,129.54566832806938,136.63526220987373,6.203049429462011
205.25,142.77121492542554,141.58645315347613,131.2375365434295,138.53173487411038,6.34467588451522
205.5,140.04666594580658,140.83489279726783,130.45627328417973,137.11261067575137,5.778014018256383
205.75,139.68930081456267,139.3363235708458,132.7607592928336,137.26212789274737,3.9022926194562393
206.0,140.7832772238794,140.48371303756247,131.5298854203271,137.59895856058964,5.25810529200616
206.25,138.38397161953625,136.74339535564698,128.83530831731852,134.65422509750059,5.105655392838663
206.5,141.49292674852262,138.27658014715328,129.88443014679618,136.5513123474907,5.993472288539261
206.75,140.15223931575827,138.5455081032045,129.95476109140836,136.21750283679037,5.482868494169959
207.0,139.23622058060673,139.50983017244042,129.5142349710999,136.086761908049,5.693619086738861
207.25,142.07023475442867,141.26406816371508,128.58610294880046,137.30680195564807,7.563095895135825
207.5,141.32791803722685,140.4947773198263,130.48229503365354,137.43499679690223,6.0356091010153055
207.75,138.65262879917788,137.4283746198887,129.75014644274162,135.27704995393606,4.8254218872982335
208.0,138.62838429663734,139.88325862062322,131.77659794814522,136.76274695513527,4.363477836792638
208.25,138.33629896489813,141.90856055163965,129.53579978649063,136.59355310100946,6.36782337989038
208.5,141.57134437216428,140.1075298649863,128.21193545430526,136.63026989715195,7.327138208166288
208.75,138.713962899292,139.10567190256114,131.08180558582984,136.30048012922765,4.523746453797102
209.0,138.46901612918214,140.43366383910998,127.6452678434145,135.5159826039022,6.886659080189062
209.25,138.9296763405125,139.63678479484977,128.0532502120119,135.53990378245805,6.493264730045618
209.5,136.2350379232636,140.66757401322712,131.34076526799882,136.08112573482984,4.665308892648819
209.75,141.3393314364427,137.73205293115657,130.52002603199054,136.53047013319662,5.508828666238126
210.0,139.6556557470472,137.76323504291315,132.6846392099383,136.7011766666329,3.604822309924829
210.25,139.82142166099186,138.94830174394616,128.1907416160542,135.65348834033074,6.4776559109303316
210.5,136.36964290196323,139.41223722031722,130.99642663030255,135.59276891752765,4.261351530033678
210.75,137.17995408789838,137.24232255912827,128.1093419805746,134.17720620920042,5.255017096007243
211.0,139.9930317089228,140.0132154967443,129.71040123833646,136.5722161480012,5.94251459713778
211.25,138.93960317027964,137.13381394546718,128.51610073724092,134.86317261766257,5.5703868602227
211.5,139.5778687254623,136.2821537627089,132.60110813657613,136.15371020824912,3.4901533474434263
211.75,138.6731705453055,137.7610572922502,129.19615837817472,135.2101287385768,5.2281801105591175
212.0,139.10776401486552,137.58413848452983,130.58194334149582,135.75794861363042,4.546826544090544
212.25,139.58548305000969,137.97977820650863,128.7802629000644,135.44850805219423,5.830410969030227
212.5,140.5797174746783,137.1021289360357,130.37013928250292,136.01732856440563,5.190516891433096
212.75,139.56669305971886,139.80507830018485,131.3210473803582,136.89760624675398,4.830912281702173
213.0,138.73917467722958,137.13226570753037,130.65852904317404,135.50998980931132,4.277621159388944
213.25,139.1363416886901,135.70179819044927,126.97763623248856,133.9385920372093,6.2681896546597615
213.5,140.45025202860063,136.07660116689945,130.13358815751062,135.55348045100357,5.17818788958194
213.75,138.12122148431735,139.4839199887677,129.93221469864315,135.84578539057608,5.166427735860992
214.0,139.86802600931802,136.6824397232685,129.84749999383357,135.46598857547338,5.11981937698775
214.25,138.82918475557278,137.44276418665618,129.05326914987666,135.10840603070187,5.289522897447941
214.5,137.39171650870074,137.48686557812562,128.85134814364042,134.57664341015558,4.958479379097877
214.75,139.02277889454865,135.9785402140499,129.0536117893027,134.68497696596708,5.108918926805597
215.0,137.25275810318777,136.11216254578923,129.3550715657967,134.23999740492457,4.26873692053325
215.25,139.42351579711658,136.029107697795,127.2763290052391,134.2429841667169,6.2674727514679995
215.5,138.17041876266143,136.65343110824153,127.55340605231667,134.12575197440654,5.742134714165465
215.75,138.12765563341313,136.14501433672595,128.01914359873882,134.09727118962596,5.356346038687197
216.0,138.9782219995947,134.14950568485898,127.98961854876313,133.70578207773895,5.507723615936401
216.25,138.8729367423717,135.9399871361199,131.98896885585054,135.60063091144738,3.454507989726127
216.5,138.11461167411542,134.722079536914,128.011097248536,133.61592948652182,5.141782462090346
216.75,139.57347394564232,136.83212895734445,128.096950027812,134.83418431026624,5.993453713738361
217.0,137.33440670312572,140.22783178603171,126.37364810328137,134.64529553081294,7.308083917939063
217.25,138.8158490248377,134.53163768383627,128.18531029959985,133.8442656694246,5.348499659889922
217.5,140.11188008108496,135.94083231291347,129.16756569282418,135.07342602894087,5.52347712979599
217.75,139.74340506389797,135.99417389979038,129.03948638696917,134.92568845021916,5.43136397487181
218.0,135.52695752667773,135.5027711909754,127.99315783521297,133.00762885095537,4.342676124292387
218.25,137.8771687539648,136.51436134609438,127.06409595964732,133.81854201990217,5.8890760899657115
218.5,141.059365049967,135.8825033367983,126.2912117392896,134.41102670868497,7.493231656116794
218.75,137.0574960116364,135.7866956587198,129.06887103081397,133.97102090039004,4.292672639752755
219.0,138.44704058449776,133.44448698587766,128.1843337773506,133.358620449242,5.131892199661988
219.25,139.05130859882178,135.03480324407482,126.32497121570759,133.47036101953472,6.5058070523690885
219.5,138.21313873764385,134.5303150307516,126.78788350043156,133.17711242294234,5.831593459955695
219.75,137.792174387027,135.46989655613933,128.23616544450994,133.83274546255876,4.983926615107364
220.0,140.7782834379359,137.66912480683874,125.81324115519813,134.7535497999909,7.897059949528626
220.25,139.0962670574978,135.02191756401427,127.07266517678073,133.73028326609762,6.114980778069694
220.5,139.2306824209916,132.22151895023103,127.48287544392579,132.9783589383828,5.910359318040503
220.75,140.10512865236987,136.69384314184708,128.83385336724686,135.21094172048797,5.780108918295393
221.0,140.0917384300968,133.74943417402898,126.96061689300052,133.6005964990421,6.566825922439246
221.25,138.81410673555848,134.07479896032333,127.99930333358542,133.62940300982243,5.4211416067442855
221.5,138.34249999167335,133.82673256137764,127.34089229570914,133.17004161625337,5.530124340557895
221.75,138.8386481379858,133.2792354487673,128.1808840922353,133.43292255966279,5.3305439131260055
222.0,137.92095688343963,133.54612815817526,127.63948229435253,133.03552244532247,5.159720784791494
222.25,138.8270091912273,137.9067275080036,127.61459602046618,134.78277757323238,6.224857401915504
222.5,138.9168388739075,136.10852260748783,126.88453308345682,133.9699648549507,6.294773038357355
222.75,139.64094084064254,137.80400488950568,127.69380459319774,135.046250107782,6.433305892450807
223.0,138.84402297916296,134.8111956988213,124.25380973505526,132.63634280434653,7.534326078793511
223.25,141.06787369335834,134.166933642065,126.9917302514667,134.07551252896334,7.0385170252062155
223.5,138.85392317804343,134.19768966460725,127.63917862172319,133.5635971547913,5.634197267502456
223.75,135.80046461032492,135.506865041008,126.80323681035361,132.7035221538955,5.1119052737885635
224.0,138.09990251028256,134.17667475742786,125.02936572968638,132.4353143324656,6.7070101409233
224.25,138.97444400993572,135.30733856670503,125.74867137915977,133.3434846519335,6.828089562181219
224.5,140.38360349147283,133.61658486670896,126.20933156100487,133.40317330639556,7.089545441018731
224.75,139.5268637605358,135.21942684611915,126.426427698479,133.72423943504467,6.676978755371797
225.0,141.13330518999635,133.8388502167234,127.97116481977714,134.31444007549894,6.593946016359716
225.25,140.36434957526416,135.89683875082096,125.7336077967615,133.99826537428223,7.497872157944684
225.5,138.8683503332894,133.96646422701906,127.16717990851011,133.33399815627286,5.876168592324112
225.75,137.67738223587423,133.2148687501013,126.75447555802614,132.54890884800056,5.491821147547425
226.0,138.90428671602106,135.96022620678087,126.63642289576654,133.83364527285616,6.404442249679244
226.25,136.22598528573133,135.52880688954298,127.59543904809833,133.11674374112422,4.794279775310382
226.5,137.5069628887067,135.31076538812573,125.782109066491,132.8666124477745,6.232853438430292
226.75,137.44401723833323,133.19536684778706,127.6780792931363,132.77248779308553,4.896683163993584
227.0,139.36480582563894,131.62532232874943,126.40719212348766,132.46577342595867,6.519563386350715
227.25,137.20061407601457,137.09610019922124,125.69094555079857,133.32921994201146,6.615146071267403
227.5,134.88207665852426,134.3961732386043,126.40670686128138,131.89498558613664,4.7591940551575185
227.75,137.63798077724715,136.0348215914272,125.91006766057738,133.19429000975057,6.359044839275426
228.0,138.9713505305277,133.74617964501874,125.58183393973299,132.76645470509314,6.748309740388765
228.25,138.7102511559455,135.34363816184373,125.76499853378341,133.27296261719087,6.716447295357584
228.5,138.4151977948583,135.76980565312198,126.17901399516157,133.45467248104728,6.4382396428154705
228.75,139.27746490673883,132.9210200822795,125.47259765150153,132.55702754683995,6.909627913865734
229.0,138.5276260442015,135.81399834095072,127.55590288177015,133.96584242230745,5.71458113189149
229.25,139.52538879350627,133.31984056957575,126.25878971536335,133.03467302614845,6.63789523651239
229.5,137.97590145270303,132.11959237148918,126.15612876053571,132.0838741949093,5.909967298110009
229.75,137.0030840476715,133.26960846317536,126.22767233444628,132.16678828176438,5.471702994660195
230.0,137.60756592636338,132.6812121324428,125.64128279546377,131.97668695142332,6.0141707483435365
230.25,140.57090215059716,135.17314625227263,125.15907820850974,133.63437553712652,7.820290326504398
230.5,137.5637120732632,133.5724573320803,126.57476810345277,132.57031250293207,5.562593198037186
230.75,141.32070624651638,132.18865476859688,123.63222810580531,132.38052970697285,8.845799948426707
231.0,138.51034089684643,132.95347163185687,125.78993365619247,132.41791539496526,6.3770922413099465
231.25,137.03932145852673,133.30817163623573,128.3120223792655,132.88650515800933,4.378902747134648
231.5,139.09586254049282,134.33694539906995,124.08448700793514,132.5057649824993,7.671392646279535
231.75,138.51794591113062,134.1945846384256,126.91440747228505,133.20897934061375,5.86422112711891
232.0,138.12015117284488,132.92169538481468,127.54088504960438,132.86091053575467,5.289894991868219
232.25,138.16906077475744,133.80201611164236,126.24425559139142,132.73844415926376,6.033128014448485
232.5,138.39198909168462,130.68917857545938,125.44831987872726,131.5098291819571,6.5107406442795615
232.75,135.85785279136624,134.35276624154665,122.58092532056486,130.93051478449257,7.270010628789452
233.0,138.66237485979633,132.59761046874365,122.53994707987265,131.26664413613756,8.143204093820316
233.25,138.21552349859647,131.7226975181795,124.67821895540389,131.53881332405996,6.770525357859672
233.5,137.34734197855659,134.34572566884023,124.60736091129378,132.10014285289685,6.660237310786964
233.75,137.36275643255834,132.17159887334154,125.31496045891588,131.61643858827193,6.043053794417011
234.0,139.98346203008964,132.39809104015922,123.63020435413588,132.00391914146158,8.183751448347346
234.25,136.58892765033107,131.48674539252676,124.88625933204611,130.98731079163466,5.867298154378542
234.5,138.49450417172125,132.93238395657832,123.37782341632709,131.60157051487553,7.645705172028842
234.75,137.6732393646636,132.70391338758355,124.94219908712323,131.77311727979014,6.4163566517768755
235.0,137.67418673683957,133.44022512569603,126.16073338695053,132.42504841649537,5.823473175279117
235.25,135.9041262520002,132.3757255859623,125.22109206791934,131.16698130196062,5.443124277714047
235.5,137.78887054514288,133.16368984107322,123.12184416485111,131.35813485035573,7.498362309759532
235.75,137.58125279053482,131.06811474107897,125.15709199689557,131.26881984283645,6.214511626825896
236.0,135.64248376272639,133.9281153341649,124.18824680583144,131.2529486342409,6.1779667950274
236.25,136.13812741087006,131.50286114249113,124.16662646110582,130.60253833815565,6.036318796382141
236.5,136.6335870621826,131.74935827793163,125.5023693456001,131.2951048952381,5.579494741036726
236.75,138.91799828571445,133.68204358878063,124.05107971538628,132.21704052996046,7.540954343845113
237.0,138.2057556991826,131.49111713331837,125.53783908049726,131.74490397099942,6.337770403203801
237.25,136.13559396340565,133.61495096439805,123.38899714067666,131.0465140228268,6.750302503030671
237.5,137.203804893653,132.44268750932562,126.56121715651837,132.06923651983234,5.3311131733266794
237.75,136.28162395550297,133.36042024664349,126.0637720384151,131.90193874685386,5.262746494351171
238.0,137.2389432795976,132.92274356776812,123.31013415881161,131.15727366872576,7.130259031349509
238.25,138.48265986106463,132.53882548255334,124.48048949712322,131.83399161358042,7.027644471111807
238.5,137.9745945351175,132.71615836760114,125.87392965915251,132.1882275206237,6.067582372287654
238.75,135.9390874410229,132.43498623169899,127.74286942032421,132.03898103101537,4.112433896117099
239.0,137.04431753859282,133.02201299457622,124.260115275253,131.44214860280735,6.536890353966492
239.25,136.99257269418268,133.48917436555476,127.56486161627011,132.68220289200252,4.765378921082162
239.5,137.47918410925274,136.492358822138,126.53882772434518,133.5034568852453,6.051694023037477
239.75,136.35529622572554,130.6772638591896,125.33998637283086,130.79084881924868,5.508533284476307
240.0,137.8139302843044,134.04162996371267,124.90785261207714,132.25447095336474,6.636050272307441
240.25,135.9979433133518,132.71260326049995,127.34323358544533,132.01792671976568,4.368973762883527
240.5,138.48846366929274,134.02708307478613,126.25446710253392,132.9233379488709,6.191232347126282
240.75,133.77273735870793,132.01351864272476,125.64867023458905,130.47830874534057,4.274081039365897
241.0,134.12893983765562,133.7410354558998,126.81477836468888,131.5615845527481,4.115427583203761
241.25,136.37352068795843,133.5044968933507,123.62648275053562,131.16816677728158,6.686970379249694
241.5,133.8191651444207,132.8722221403653,124.32581680060173,130.33906802846258,5.229107764261498
241.75,136.12178662515657,131.78659291984977,129.16302911328734,132.35713621943123,3.5142874483701685
242.0,136.34462839455165,132.58968634470662,125.78901325316144,131.57444266413992,5.350541332564822
242.25,136.62520648315132,133.161166943785,126.29545392111753,132.0272757826846,5.257397537958023
242.5,136.2677262849792,134.42634881185273,126.6364285350247,132.4435012106189,5.112654647476082
242.75,134.98974718608187,133.6541441172078,126.12854710676748,131.5908128033524,4.77736525654702
243.0,135.50389877444326,132.25146853678356,127.49843919698117,131.75126883606933,4.02610178299566
243.25,135.20414340877477,133.14235472063416,127.83553424006863,132.06067745649253,3.80152858046678
243.5,133.29905564216008,134.04925409055252,126.66162477582941,131.33664483618068,4.066024944771939
243.75,135.8995069526309,131.9556650148897,128.21208453940713,132.02241883564258,3.844145925205315
244.0,133.9565446593568,132.58240672898847,127.38621264272936,131.3083880103582,3.465495415340372
244.25,133.1663832147591,134.2419765371146,126.04461682013905,131.1509921906709,4.454831906745161
244.5,135.49006168303276,131.56612838309064,126.48420256556763,131.18013087723034,4.5153206050960835
244.75,134.92102881698602,132.5500592341237,125.9147352941546,131.12860778175477,4.668374870169503
245.0,136.3567014019571,130.53548850059767,128.69043845710772,131.8608761198875,4.00129805699573
245.25,134.4266140887715,132.56337475368937,125.28264240940021,130.75754375062036,4.832062057447103
245.5,136.89155790750482,133.1464936208385,126.2571567918276,132.0984027733903,5.394116479151867
245.75,134.23235091559158,130.19895487533768,126.31044283444687,130.24724954179206,3.9611748500454267
246.0,135.02371335958654,131.83092178643682,126.73445767679924,131.1963642742742,4.180901502168748
246.25,134.2187172901087,130.95544989207497,125.33330508253087,130.16915742157153,4.4945889035062105
246.5,132.1478016569039,132.59740972267014,126.97732621318904,130.57417919758768,3.12306746592731
246.75,132.84147024545615,132.53803230695374,125.86613811229329,130.41521355490107,3.9425352481028595
247.0,134.26246797002852,130.4290391946227,127.8422518261986,130.84458633028328,3.2302172372520643
247.25,134.40251122264291,131.79779536641612,126.35605548933418,130.85212069279774,4.105738412060208
247.5,135.1509616678122,131.10130543725276,125.97350193261437,130.7419230125598,4.5992726156619606
247.75,132.83648586504404,129.66771235164308,125.31398526291825,129.27272782653512,3.7767728828394986
248.0,134.21832592861273,130.18916190647602,125.46470137402898,129.95739640303927,4.381412117923897
248.25,135.06955983979995,131.41457964340097,124.59864934892988,130.36092961071026,5.314379119002996
248.5,136.97516123691616,131.5539426358057,125.10395733319905,131.21102040197363,5.943026777219618
248.75,133.7419508533475,129.9628450500868,126.13987653121654,129.9482241448836,3.80105825106015
249.0,131.36520897066782,130.005763858566,125.1660618236767,128.84567821763684,3.2583286142176595
249.25,132.36539795563812,130.66400431419615,127.38431041017567,130.13790422666997,2.5318756407970655
249.5,130.5439067451539,130.6592432285963,124.11110829536523,128.43808608970514,3.747716404777211
249.75,134.2297899675905,129.57807848045488,125.23234476179702,129.68007106994747,4.4995896395168735
250.0,132.47787821370764,130.63177734440885,124.87241590783447,129.327357155317,3.9669759570480463
250.25,130.5141972014339,127.89627861923482,121.21883595768276,126.54310392611715,4.793145780750697
250.5,130.9231858877075,129.84687311025954,125.92644481187392,128.8988346032803,2.6298171234454966
250.75,133.5886488119683,131.9477167980224,125.65308727661713,130.39648429553597,4.189036396107596
251.0,133.81428366218933,129.51912341684246,125.03548655608874,129.4562978783735,4.389735748736241
251.25,131.40621878325203,129.00365207728822,124.52291891498523,128.31092992517515,3.4935443684232155
251.5,132.7146265904858,131.80150473852703,124.78684592043122,129.76765908314803,4.337605641428327
251.75,133.75833816143293,130.12423788628715,124.58604020342679,129.48953875038228,4.618971173589383
252.0,134.10848690703585,130.98073555241916,124.83742800319898,129.97555015421798,4.7165592928713265
252.25,131.53767183173943,131.50119377173866,124.7216963612352,129.25352065490443,3.9247173444381054
252.5,134.7546212748486,129.03421104363917,123.85507263657266,129.21463498502013,5.4520138232127895
252.75,132.62955950234107,129.7165204401025,127.01681013679467,129.78763002641276,2.8070502827807107
253.0,134.04985021314013,129.50333141432634,124.70002974540706,129.41773712429116,4.675497885955571
253.25,135.44907367950813,130.0622484714673,123.52465826330895,129.67866013809478,5.971455079094777
253.5,135.49283618166015,130.96061086237273,123.95528833501004,130.13624512634763,5.81278218484783
253.75,133.8935927822955,130.5499159637957,124.52503918559371,129.65618264389497,4.747790913561185
254.0,133.1452513380459,130.6494443526666,124.52932478282439,129.44134015784564,4.433191221952968
254.25,136.14985115884468,130.84686365810242,124.48322498332534,130.4933132667575,5.841343166536562
254.5,132.45205771919072,129.31900270767704,125.67140669486432,129.14748904057737,3.3935777259296946
254.75,136.58554193802644,130.15476596324493,124.65878320850416,130.4663637032585,5.969481829417453
255.0,134.77022060297992,128.12435957329524,125.75577949515205,129.55011989047574,4.673289150390675
255.25,134.2835577108339,131.07099988130776,124.22607390672373,129.8602104996218,5.136901139070829
255.5,134.88813111590875,129.19290778005654,123.35292846404661,129.14465578667065,5.7677527032658995
255.75,136.75660691468204,127.46289809924248,121.30672553852176,128.5087435174821,7.777856588642892
256.0,135.14183446322684,130.35232907982444,123.0256630275816,129.50660885687762,6.102199159820362
256.25,135.1518885784753,129.9721197732181,125.08170994891445,130.0685727668693,5.035782143103914
256.5,134.4180137336448,132.16945895195616,121.24721420833255,129.2782289646445,7.045345851243857
256.75,136.19042896977493,130.49375311009322,123.38178097804511,130.02198768597108,6.417342737111592
257.0,135.8844614996438,129.53051018166508,125.20595489715885,130.2069755261559,5.371296848671793
257.25,135.86496343130378,130.9003088039781,121.14481403697067,129.30336209075085,7.488883671919121
257.5,136.67688130161736,129.35228514785825,121.79295079282457,129.27403908076673,7.4422737575894535
257.75,135.9040678371892,127.34150407270782,120.56849247239492,127.93802146076398,7.685170309629528
258.0,139.46559484134076,130.06454934461195,122.95701040716772,130.82905153104016,8.280802358458102
258.25,136.5974826922341,130.03276891962898,122.15936073551512,129.59653744912606,7.228939398775284
258.5,136.4452693553865,129.34921916288693,121.28268676224101,129.0257250935048,7.586465846043445
258.75,135.40138267924422,131.3019032524741,121.1169103958718,129.27339877586337,7.355111142078755
259.0,137.8345804325468,128.5870635802109,120.97007183346679,129.1305719487415,8.445381198152514
259.25,135.7904976637156,130.74175890999044,121.27184153759251,129.26803270376618,7.370667922606268
259.5,135.1915526086884,131.51777663138958,122.00813060797088,129.57248661601628,6.8035849994825455
259.75,136.72187418320013,130.69545261039164,123.37303441060443,130.26345373473205,6.68489701416832
260.0,138.28308992179132,129.82519381307227,122.04782363765148,130.05203579083835,8.120009900941598
260.25,135.35669816592625,131.22583486609702,120.21097024978799,128.93116776060376,7.8292650594546265
260.5,135.21514991654752,130.24893519747937,121.69289131486568,129.0523254762975,6.8400859308425215
260.75,135.5329895510522,131.42303236162763,121.78889063060298,129.5816375144276,7.054652012767494
261.0,135.59234629346008,128.85319982763156,120.60245243167451,128.34933285092205,7.507638839512926
261.25,136.5019437774193,129.4505091346917,119.34715527008657,128.43320272739922,8.622521465764388
261.5,136.9571731483313,131.16314571171688,121.96882670417095,130.02971518807306,7.558183038699787
261.75,136.17808587056186,128.73114895206973,121.35538309617803,128.75487263960318,7.4113798644007005
262.0,134.176347646872,130.78929433411335,121.26974183094528,128.7451279373102,6.691717314359047
262.25,135.96530732677945,129.86899750547593,122.07134335372109,129.30188272865882,6.964321438498094
262.5,136.43379844230597,131.0205958817256,120.60601806664013,129.35347079689055,8.044509770112956
262.75,136.2986667109162,132.65163475338764,120.97447809324113,129.97492651918165,8.005077415354588
263.0,136.33860474616665,129.42691065492883,121.47447712990805,129.07999751033452,7.4381337710157265
263.25,136.5617065223503,132.01413320531722,120.11312468504754,129.5629881375717,8.493823945783287
263.5,136.40665443967816,131.3057079053794,120.56140416816726,129.4245888377416,8.088383383079524
263.75,135.23365303964428,130.28894964655916,120.25845087897628,128.59368452172657,7.630177771246497
264.0,135.14774024199863,130.29520224606142,120.9786575295706,128.8072000058769,7.200787403333222
264.25,134.543370649401,128.9198505312078,119.63491300701875,127.69937806254252,7.528790879268319
264.5,135.59444744240793,129.44887958813044,119.04659369753688,128.02997357602507,8.36467791333308
264.75,132.9201304382747,128.4601213553355,121.71278265867227,127.69767815076084,5.642441917591306
265.0,134.02324962058424,131.39704310814375,118.76867058728885,128.0629877720056,8.155518935609626
265.25,137.41994046590858,131.0109311859864,120.38360134608143,129.6048243326588,8.604769898937992
265.5,135.98050381740183,130.10983845008897,121.71259355766807,129.26764527505296,7.171142363878426
265.75,134.62622703977786,129.24706165346572,120.28811328871448,128.05380066065268,7.243154032072977
266.0,135.9752719079098,130.6311605601942,121.91314629158413,129.50652625322937,7.098200191290202
266.25,138.13726887754177,131.23361746988667,120.55149648162237,129.9741276096836,8.860281243912972
266.5,133.11796751650334,132.54823294493445,122.08234635635957,129.24951560593246,6.213484180355462
266.75,134.27555613584065,129.43329209081168,121.55525159022406,128.42136660562548,6.420243906892129
267.0,133.81741155783794,130.74016018376648,120.93798497721839,128.49851890627426,6.72596639703991
267.25,135.82206972160944,126.64387730111213,122.07572850454717,128.1805585090896,7.000822527759828
267.5,137.75428385383756,129.81422458014728,120.97071927304479,129.51307590234322,8.395833961198718
267.75,135.07666149190476,129.44136324769508,119.64527273034402,128.05443248998128,7.808624877187096
268.0,133.9665755101084,128.87278711112182,121.09853776370457,127.97930012831159,6.4803810151917
268.25,133.64284617588154,126.21071259453218,120.70940235473084,126.85432037504819,6.490698383076422
268.5,134.1008299609983,126.74438422672324,121.53411258619148,127.45977559130436,6.313828869866198
268.75,134.39741103308137,131.66370698531597,121.43198443121865,129.16436748320533,6.834514993924612
269.0,136.2805508671263,130.63004784773938,119.98068961951341,128.96376277812635,8.276699138108711
269.25,135.97019121286823,129.24163237827776,120.0805175422389,128.43078037779495,7.975809868896575
269.5,133.54085452019228,129.641750879381,122.12034316698175,128.43431618885168,5.8052083331369655
269.75,133.2816897315538,128.40256622695665,119.03437212514575,126.90620936121873,7.240568185349609
270.0,134.66968720836985,128.20870795604412,119.94952845053382,127.60930787164926,7.378362203758611
270.25,135.82889587809103,129.95995141276686,120.3474829876446,128.71211009283417,7.815776816217233
270.5,133.27065931040454,129.95818727292846,120.2447170101781,127.82452119783704,6.770021520808047
270.75,132.10894384109588,130.99401278103562,120.04797302182412,127.71697654798521,6.664906535756908
271.0,135.06742778129058,130.0211066434172,120.72156144329195,128.60336528933323,7.27725656805093
271.25,134.69099431079005,129.1974196108262,118.9368814882884,127.60843180330154,7.996354131438534
271.5,132.38560862653458,128.31700987871872,121.95778920484736,127.55346923670022,5.255673144977702
271.75,130.79750622732456,127.8486393281723,119.02120287066283,125.88911614205323,6.127815966944033
272.0,134.57808174858016,128.46658057795668,121.10832490055398,128.0509957423636,6.744488153516041
272.25,134.2972724415183,130.72291531586583,119.94674461359115,128.32231079032508,7.470380766805854
272.5,134.9737100304882,128.33982260198874,118.19778222957254,127.17043828734984,8.448877626754719
272.75,133.16582825185213,126.68583036352979,119.58093159425721,126.4775300698797,6.794843343200377
273.0,132.12436632962775,128.38332389977433,117.88967326628718,126.13245449856309,7.379460105445442
273.25,135.7039647586824,127.47086035410786,118.90876248965169,127.36119586748065,8.398138159088232
273.5,133.7373508824228,129.40274842519412,119.70553287492356,127.61521072751349,7.184667522882803
273.75,132.59219074079908,128.6872524216225,118.96540155981224,126.74828157407792,7.017268115619197
274.0,133.1024029141025,130.33282346301755,117.98205545265871,127.13909394325958,8.050227203174297
274.25,133.6543873086433,127.41268872782922,118.42048783304168,126.49585462317138,7.658221849083611
274.5,130.3434057331563,127.90909167183197,118.45134827297757,125.56794855932195,6.282194756929138
274.75,132.4978403856121,127.21204414193286,118.15306042740671,125.95431498498391,7.254625420138
275.0,131.4734961261615,127.93478708629571,118.59949000439482,126.002591072284,6.65094312734995
275.25,132.14935885577344,128.8347543021701,118.23676944614552,126.40696086802967,7.267095137629908
275.5,132.32234165680185,129.3170677575632,117.37103613115572,126.33681518184027,7.908654328748448
275.75,132.23158487522537,129.15983731532347,116.79310265524525,126.06150828193137,8.172295602432092
276.0,133.62941175774475,127.20381022413983,117.1059668981546,125.97972962667973,8.329456013977605
276.25,133.6497853821346,129.8765492942788,119.08920403467889,127.53851290369744,7.556615837577753
276.5,134.53210714157993,128.48556864163325,116.50564591418423,126.50777389913247,9.174534327599298
276.75,132.72430210804228,129.20593449946767,117.09007663366536,126.34010441372511,8.201645451138113
277.0,131.39441652345974,128.86215944532194,117.38499679848705,125.88052425575626,7.465492050786458
277.25,130.77970037085083,127.9568500668847,117.50774931392368,125.41476658388642,6.9916244564669645
277.5,130.99045268331707,130.83340421392404,117.4277052023096,126.4171873665169,7.7855159264422324
277.75,134.30460575062463,127.63485073931523,118.42042011141449,126.78662553378479,7.9759922802554994
278.0,132.3007902494414,127.99341561656489,117.02379642252495,125.77266742951042,7.876891961912398
278.25,133.05276136312773,126.60030710416505,116.68436631011703,125.44581159246992,8.24504299975139
278.5,133.96963329767024,127.92583494390894,115.99361079713756,125.96302634623892,9.147338926060947
278.75,131.62372578839253,126.93654894038427,116.97757304087877,125.17928258988519,7.479534500610551
279.0,130.4635534588071,126.378455581772,118.4238870967692,125.08863204578277,6.122591370717999
279.25,130.9495025384846,128.3633276803828,117.48864513962732,125.60049178616491,7.143081765728069
279.5,131.89233065578253,129.0854416968409,117.86854292549663,126.28210509270669,7.42028824663088
279.75,133.72723983592311,129.07139441837188,116.42181507841543,126.40681644423681,8.955133351582447
280.0,132.83559859661713,130.20119633945345,118.01518244812978,127.01732579473345,7.906576847014001
280.25,132.74326066267597,128.16034846634747,118.29529663961821,126.3996352562139,7.383156463136005
280.5,132.06664496969614,127.1096896129013,116.86242813444872,125.34625423901541,7.753988046915562
280.75,132.15132391430174,126.63552954573423,116.57099111109912,125.11928152371168,7.900060038560047
281.0,133.962213846449,127.93822186921608,119.54549724338467,127.14864431968324,7.2407184680328776
281.25,133.41195064250851,128.57508020423663,116.08656448338502,126.02453177671005,8.939867132768569
281.5,132.51203059453374,127.77625834223497,115.82474202101871,125.37101031926248,8.59972752608774
281.75,131.37576786254516,128.02096171806684,116.70733727125878,125.36802228395693,7.685654151315821
282.0,132.31627069448348,127.8048533647357,118.63577497187353,126.25229967703092,6.971141084427398
282.25,131.18151498559732,128.94032831997362,119.1012290848386,126.40769079680315,6.4260420539275716
282.5,132.902486841531,127.38801087466392,118.52081784735121,126.27043852118204,7.255675484645676
282.75,133.74791124461805,129.34188771552232,116.56624344327237,126.5520141344709,8.924123097404932
283.0,131.55735984817167,125.78937127165975,116.3159927918457,124.55424130389237,7.6953867326062575
283.25,131.66590232976938,126.78672680157628,117.52567370369376,125.32610094501314,7.182380337956752
283.5,129.90690884550267,129.28647257552882,116.52971187766987,125.24103109956712,7.550599130573822
283.75,131.39403956617807,125.62994349452833,116.135228080297,124.3864037136678,7.705038960339591
284.0,131.4484739441761,128.66599011686958,115.93886489530871,125.35110965211813,8.269118307526528
284.25,131.39024208265815,126.39310922604534,114.61917198024098,124.13417442964816,8.610707747091887
284.5,131.39739474343585,128.38049340179202,116.65649204152474,125.47812672891753,7.787255764687708
284.75,131.61734950674295,126.63322193570814,115.59773534312305,124.61610226185803,8.198084430023131
285.0,134.66448968823138,126.17512726074362,117.49186648391557,126.11049447763018,8.58649404453536
285.25,133.02558791688813,125.61877689556563,116.11596754805703,124.92011078683693,8.4764329763829
285.5,131.4632389316996,125.54560079863097,118.42290527203302,125.14391500078786,6.529440182664971
285.75,128.96795767712663,126.66973356169477,118.61105208089097,124.7495811065708,5.438898093412248
286.0,134.5507096755624,126.39061425606559,116.44844531403392,125.79658974855396,9.065740046477687
286.25,133.3068151324479,128.73355247332753,116.82577450205136,126.28871403594228,8.508178495064774
286.5,131.36343100900731,125.80618870528606,117.12462118248135,124.76474696559158,7.176306640039604
286.75,133.26990455821138,126.35105977988306,117.96941982540277,125.8634613878324,7.6618876530966675
287.0,131.77971219416472,126.80127015910729,115.84211954999941,124.80770063442382,8.153677355043433
287.25,134.13077169479078,126.26194900362397,118.30049214138302,126.23107094659925,7.915184948917125
287.5,132.30716905877267,127.1189114648442,119.13490227511419,126.18699426624369,6.635397900936593
287.75,134.14586435803184,126.70165685645031,117.5760070844895,126.14117609965723,8.299135287814178
288.0,132.20568203388504,124.97764004597926,116.8073879042625,124.66356999470894,7.703949994867615
288.25,134.12971645783327,126.25818803142415,118.11747736675575,126.16846061867106,8.006496639224128
288.5,132.17317037484173,126.87626904922139,117.82628912486066,125.62524284964127,7.254794987750619
288.75,133.86085812390775,125.91557175850113,115.60511093789808,125.12718027343566,9.153373540950234
289.0,134.17093370491136,128.05562251359723,116.8509249817855,126.35916040009802,8.783744265357038
289.25,131.80515821241698,125.33505022281933,117.14562495501595,124.76194446341742,7.346551333095448
289.5,132.8624270912385,126.38689335426568,117.96735642240549,125.73889228930322,7.4686485787273895
289.75,132.1584107974049,125.02768535128888,119.24816305388048,125.47808640085809,6.466898022149742
290.0,132.57497464700324,124.5124182045546,118.07386612794231,125.05375299316673,7.265694707694282
290.25,131.7901669463654,127.08828705595332,118.21718753702098,125.6985471797799,6.892385305842364
290.5,132.55021844488994,127.15578884292265,116.7156263614148,125.47387788307579,8.05016738771021
290.75,131.06842883432068,124.19351534596983,117.44572741236979,124.23589053088676,6.811449570401903
291.0,130.925560553261,128.40580802101505,119.24605340562037,126.1924739932988,6.146288102719563
291.25,129.0605837167906,124.19125868964277,117.9257406873702,123.72586103126785,5.581991450886834
291.5,132.33370717810544,126.40037719775425,117.0901009002232,125.27472842536098,7.683892044912238
291.75,130.19984631223218,126.32911687156727,117.64810142611265,124.72568820330402,6.427659958508484
292.0,129.48007402787735,124.73843472604042,117.41612518237443,123.87821131209739,6.077804182280773
292.25,132.74679113879517,126.20952276166042,118.13647831454254,125.69759740499939,7.318596920429805
292.5,132.63770977978544,128.01631453418253,115.09915697706046,125.25106043034282,9.090389501973766
292.75,129.5558319576024,126.03765437746442,116.01114404428793,123.86821012645157,7.028122717764773
293.0,129.96075635738893,126.24089648646857,116.50680296676832,124.23615193687527,6.947407141595416
293.25,130.1616435528881,127.08028667494929,116.4069101579084,124.54961346191527,7.218130150885233
293.5,130.28127261101633,126.47207018134107,117.89760777650417,124.88365018962052,6.34279884876987
293.75,129.11684346028983,127.19565871938002,118.19792660421,124.83680959462663,5.829134860552507
294.0,128.65069624390787,127.46189510707299,115.03570401642511,123.71609845580201,7.540904969107404
294.25,128.82668663178248,126.41032720630962,116.6315376750746,123.95618383772222,6.457362408465195
294.5,129.20378008959653,125.44874014624354,113.41893263923741,122.6904842916925,8.2459889508264
294.75,127.42571082026764,126.11334026286418,115.08542417024319,122.87482508445834,6.7776584505097865
295.0,130.2559883493462,127.27277446132238,115.92984804431626,124.48620361832828,7.55865773845592
295.25,127.55289479924585,126.96108695054124,116.43567887927749,123.64988687635486,6.254690791819241
295.5,130.99738851546314,126.86060166134045,115.90651566919475,124.58816861533278,7.797857063129651
295.75,129.92188515408756,125.49936179259176,115.42773529217473,123.61632741295136,7.428287750961034
296.0,127.96476121416082,127.66592201425213,117.21614381457185,124.28227568099493,6.121273632350569
296.25,129.24115815059574,126.91611640543093,116.68247254101782,124.27991569901484,6.681490229240513
296.5,131.31228860249706,126.24724741164438,116.89094414179382,124.81682671864507,7.316308600160632
296.75,129.96666473182177,126.2306156844179,116.00917840614433,124.06881960746132,7.2255019093227535
297.0,129.3200197054025,128.54710581500646,114.70453307138423,124.19055286393107,8.224218965891804
297.25,131.07054058654796,127.87535421652464,116.67752328451007,125.20780602919423,7.558213860627911
297.5,130.49835915842039,128.60754999693,117.1746371413185,125.4268487655563,7.208885998522799
297.75,127.56755284073752,127.48839321129591,115.51417386471573,123.52337330558305,6.936283105844616
298.0,131.58285577199413,126.31564820149828,116.55760005046491,124.81870134131911,7.623661508814964
298.25,127.3562596494136,125.20252984940304,114.45733849810563,122.33870933230742,6.90989454930525
298.5,127.91330941623421,127.13351596526454,115.15630393684815,123.40104310611564,7.150791035506766
298.75,128.33736849557593,126.4007093071009,115.69171969054521,123.47659916440735,6.811088277213574
299.0,129.4664946659052,126.72240208823848,115.04750235179574,123.74546636864648,7.656594840235703
299.25,127.54782956404925,127.1337445977868,117.08048089575107,123.92068501919572,5.9274076059954695
299.5,129.07076024461415,127.32441441313736,116.63548940839952,124.343554688717,6.732245815105538
299.75,128.62483135068982,127.18706965626666,115.6183112635611,123.8100707568392,7.130601823778373
300.0,127.03367918862186,126.4315263488133,115.532566222684,122.99925725337306,6.473349459240687
300.25,131.3332623103497,128.53322904251937,115.87992041714455,125.24880392333786,8.23359157292279
300.5,129.0927807843338,126.65452873444599,115.88552374870022,123.87761108916,7.027898925557242
300.75,126.74050016107738,128.20234697690447,114.14290718276851,123.02858477358346,7.729857612800449
301.0,126.6404069912251,127.61475883466818,116.41764955334334,123.55760512641221,6.202545007313783
301.25,129.33767203274124,125.15788165801773,115.47581446953663,123.3237893867652,7.110604377986754
301.5,125.86287835796365,125.39181972078958,114.44555068381315,121.90008292085547,6.460109303621832
301.75,128.02446103446647,125.18888901394831,117.36033716523461,123.5245624045498,5.5234384011812905
