Repository: ulfsri/fsri_materials_database

# Materials and Products Database

## 01_Data

Raw data generated from each apparatus are included here in plain-text format. The data is organized first by material, next by the short name of test apparatus used, and where applicable additional filtering by test settings.

### material.json

Each material directory contains a json file of the same name as the material. This file links the data stored in the repository as well as data and graphs produced by the accompanying scripts (__02_Scripts__) to the respective landing page for the material on the front-end website.

File: 01_Data/Pressure_Treated_Deck/Cone/Pressure_Treated_Deck_HRRPUA_50.csv (part 4 of 10)
Time after Ignition,Pressure_Treated_Deck_R1,Pressure_Treated_Deck_R2,Pressure_Treated_Deck_R3,Mean,Std. Dev.
302.0,128.03606261390573,126.38450148284498,115.19044836775396,123.20367082150155,6.988613175182982
302.25,128.29222104244903,126.36043847865918,115.89847180646382,123.51704377585735,6.668202539520089
302.5,127.96934775963399,127.0944655228579,115.67119010924104,123.57833446391096,6.861745668286467
302.75,129.10676503032215,124.93620892589867,116.63177468926675,123.55824954849585,6.350623987978319
303.0,130.94283572724777,126.8323502858696,115.23593207577063,124.33703936296267,8.145344561814461
303.25,129.55244242100994,125.3045528738387,116.61235047587887,123.82311525690916,6.596020614488094
303.5,129.21428814812876,125.74037546611378,115.50316742923792,123.48594368116015,7.128152274380529
303.75,127.66750214476838,129.0347119126866,116.14106958623368,124.28109454789622,7.082536298511966
304.0,129.50740677314215,125.87445333761674,114.54164696931053,123.30783569335648,7.806032041015885
304.25,128.5368567406923,125.85650479919627,118.65146152917221,124.3482743563536,5.112370186471642
304.5,129.27866674122902,125.20815054904537,117.78275079840222,124.08985602955886,5.828975708936348
304.75,127.09235980335326,126.52440413418199,117.83294933512857,123.81657109088796,5.189743769930608
305.0,127.70792318821084,126.30786485570913,116.68679451684699,123.56752752025564,5.999867151175081
305.25,127.0308852995462,125.7978185533092,115.06184394841598,122.6301826004238,6.583306605633329
305.5,127.26202456379077,127.30087374490817,117.29415564701374,123.95235131857089,5.766199312829484
305.75,129.09662701390303,126.48020785875553,116.45828526664316,124.01170671310058,6.670985231561214
306.0,127.49654613353174,125.28934863127361,116.38760961916094,123.05783479465542,5.881059268732462
306.25,128.03464429143628,126.53255148980418,119.20801606919443,124.59173728347828,4.722542882920848
306.5,126.29829942283743,129.08797184324766,116.97641083083538,124.12089403230682,6.342578199390222
306.75,131.3255422007569,126.13554507595796,118.11570609050499,125.19226445573996,6.655244267589884
307.0,128.66557863675763,125.24594279549393,118.78690153121497,124.23280765448885,5.0166619827678
307.25,128.02725320566222,128.45790615707122,117.85197892840179,124.77904609704508,6.002879322484428
307.5,129.9917122445356,125.4806896900458,119.72326543714196,125.06522245724112,5.146815493605623
307.75,129.72921197038647,126.36961365678638,116.83665228504499,124.31182597073928,6.688078306259461
308.0,127.71016338478489,126.03360311176952,120.45415722755052,124.73264124136831,3.7989186197698577
308.25,129.07339011227003,126.82604450688645,118.66474365358806,124.85472609091484,5.477184723771855
308.5,129.8759917492161,128.2822460264122,118.2508058750757,125.46968121690134,6.302311263167866
308.75,131.03233457139999,127.98907186844437,117.95509155565557,125.65883266516664,6.84295859125118
309.0,127.51092703134078,126.31474062954571,118.73491882164276,124.18686216084309,4.759252053353334
309.25,128.8747501225347,128.41926608851753,119.08614074378184,125.46005231827803,5.524665419365541
309.5,129.6587012157312,126.92031543987032,117.60986047347973,124.72962570969376,6.316089132403108
309.75,130.03431882271167,124.23252764963011,119.52664170883048,124.5978293937241,5.263354786215175
310.0,127.37932074218548,127.33306860565017,117.41477970330841,124.04238968371469,5.739725198502032
310.25,129.4874219964455,125.86754548658926,119.1502369939077,124.83506815898083,5.245365146316532
310.5,128.4983399621424,126.4984754353875,118.99936716842299,124.66539418865098,5.007770080266096
310.75,129.64400193319685,127.04419166903094,118.50286970774214,125.06368776998998,5.828636511814209
311.0,128.5199550232138,126.94938749607942,118.91071771641434,124.79335341190252,5.154679682938221
311.25,130.72572531682042,127.11175865872357,119.71021466753453,125.84923288102618,5.61523349653828
311.5,129.4903924161465,129.5462896793409,118.84024019730951,125.95897409759898,6.165067751724709
311.75,129.5982723015879,125.48253997780249,116.35700297242292,123.81260508393775,6.7767481341851274
312.0,129.14307119394726,125.68175550603779,117.13989143320761,123.98823937773089,6.178193809665105
312.25,129.94552789493568,126.33421199437406,117.50604425552972,124.59526138161316,6.399464839264164
312.5,129.09196105091124,125.59527681510184,116.54370762774325,123.74364849791878,6.475805861957062
312.75,128.7476339132617,127.46764371165527,118.73117171920526,124.98214978137408,5.451205259329255
313.0,128.33037411936039,125.47951650325003,117.39791853799417,123.7359363868682,5.67095229889283
313.25,127.4976031532504,125.55863231252124,118.83117434670429,123.96246993749197,4.5483566054485385
313.5,128.44096052547437,125.59651105952827,117.76719306753712,123.93488821751326,5.527483223706751
313.75,125.7336904131728,125.07475285046927,118.39078242419399,123.06640856261201,4.062592708798021
314.0,128.0334054869399,126.13880253760495,118.48016973820776,124.21745925425087,5.058136843451428
314.25,126.44372794778438,123.80313199894469,121.18583713489781,123.81089902720896,2.628954011599537
314.5,127.31365748310522,124.97648820031236,119.08213207166459,123.79075925169406,4.241929691130182
314.75,129.02265800456874,125.64256330535443,118.07574253264295,124.24698794752203,5.605306639418919
315.0,127.82424143542151,126.13970902206508,117.03670905859788,123.66688650536149,5.803348351994023
315.25,129.539769799579,126.83125884343424,118.73269748312326,125.03457537537884,5.623100268229594
315.5,127.43312113721983,127.14185364290496,119.6590894415735,124.74468807389944,4.406664756382955
315.75,128.71210357269257,123.62182775009379,117.9977220012078,123.44388444133138,5.359406775072505
316.0,129.42750181088513,125.83597668396901,117.84259648800685,124.36869166095367,5.930194081064064
316.25,129.15364070087475,125.57470770347574,118.25460939207596,124.32765259880881,5.55550003987948
316.5,126.64971121739197,125.45284562699923,118.16884874201135,123.42380186213417,4.590100329119514
316.75,126.9412006320922,125.3468916314342,117.67529377125189,123.32112867825943,4.953992747802872
317.0,127.70212753509736,127.30369325598377,116.9926119094914,123.99947756685752,6.071392939348899
317.25,128.69321021243064,125.32411288969698,116.5071313158453,123.50815147265764,6.292727279930563
317.5,126.85243600646781,126.28933036519146,119.45043405706681,124.19740014290869,4.120623406222541
317.75,127.28123242790232,125.37201637208798,119.40380095716253,124.01901658571762,4.109311129677227
318.0,128.03004464770902,123.79617826319803,119.41752357396652,123.74791549495785,4.3064633729445925
318.25,126.56156968064859,124.70226816478716,118.45211813516435,123.23865199353337,4.248226725906453
318.5,126.52982008784886,124.83010043115964,117.75843043738597,123.03945031879816,4.651788899846706
318.75,126.34465509323248,122.58359063607304,117.25912680875321,122.06245751268624,4.565127692763517
319.0,126.62769767549263,123.91442862549384,116.28364913241218,122.27525847779954,5.3633006763764675
319.25,127.63055372437005,121.85446287269707,118.39965381930367,122.6282234721236,4.6638404092826
319.5,126.51105258569443,124.31791462762743,117.8840422689466,122.90433649408948,4.483857614379701
319.75,127.9750055727116,123.75471124318693,118.44432291076625,123.39134657555492,4.775720198246429
320.0,127.1843995039025,124.07558099414443,118.23408842047522,123.16468963950739,4.544151121771226
320.25,128.48497987572566,125.37747200643511,119.88956850398156,124.58400679538079,4.352294158629681
320.5,126.86806259531623,125.13743214114483,116.19848444938333,122.7346597286148,5.726251907037779
320.75,129.14639345133804,123.40925833051601,119.89281696437737,124.14948958207715,4.670987709184071
321.0,127.51624780158848,123.38681676805982,119.78834513484745,123.56380323483192,3.866990181487553
321.25,126.13838282104972,124.33689215712661,119.94491815373863,123.47339771063832,3.185744519048069
321.5,127.24780434886296,124.29506619751636,118.90568270800249,123.48285108479394,4.229954894526556
321.75,127.98736554682505,123.88667160657116,117.65226776893788,123.17543497411135,5.204128618715783
322.0,130.89829097671702,125.49695197230112,119.99644920874877,125.4638973859223,5.450996050054961
322.25,128.78722216528283,122.57523599154442,118.95152027243338,123.43799280975354,4.974285871034684
322.5,129.23559731354794,122.64754081836267,120.27371298696521,124.05228370629193,4.643147596905919
322.75,126.69746791814242,123.77634715406498,119.25234624891428,123.24205377370724,3.7512079693910865
323.0,130.71164906207184,123.61227880215333,117.0769639851501,123.80029728312509,6.819286802782114
323.25,127.18363512659177,123.87227711616009,118.30596024734581,123.12062416336589,4.486314125925856
323.5,126.31994225053363,125.0954374327422,116.57910744223673,122.66482904183754,5.305832503300899
323.75,128.9412826456717,123.79398999252895,117.95577012959077,123.56368092259713,5.496376352744803
324.0,127.45652121950744,122.56279080959303,118.54381761804717,122.85437654904922,4.463500650214062
324.25,125.7662632115521,122.75688380857606,118.61124453394976,122.37813051802597,3.592514942284372
324.5,126.09848625309276,123.1557519694069,118.43212200008736,122.56212007419568,3.8675036309225104
324.75,129.67971091035926,124.80870020139277,120.37096532213907,124.9531254779637,4.656053060472642
325.0,130.12182296161038,123.49478557251118,119.10373031595522,124.24011295002559,5.546731114973436
325.25,127.99941802316116,123.8911958051802,119.1569944179669,123.68253608210277,4.424903158652199
325.5,127.37797272418935,123.18662962818851,119.71149233053994,123.42536489430593,3.838811834672131
325.75,125.78030864334711,125.49507729265652,120.80072485765683,124.02537026455349,2.796264066753884
326.0,127.1118430880033,125.2242168565807,120.58041117349212,124.30549037269203,3.3612415083749316
326.25,126.53742445964896,122.2447136161813,120.13586109806452,122.97266639129826,3.2622752489934723
326.5,128.97960317565625,122.81346778171759,118.74316322898062,123.51207806211816,5.153854667953411
326.75,127.89099198961434,122.75695022909079,122.07487794486737,124.24094005452416,3.179381228614786
327.0,125.6666346976195,122.37664168024378,119.76890651488618,122.60406096424981,2.9554338222002325
327.25,127.33407465102721,123.06954206941161,119.19042898218791,123.19801523420892,4.073342633569639
327.5,128.77343728929432,123.9510231129007,121.12375734122696,124.61607258114066,3.8679605638334333
327.75,125.75618673590897,122.58266428180787,120.01826514600634,122.78570538790773,2.8743443271539966
328.0,128.3289721311954,124.09368619840143,120.46553205120958,124.2960634602688,3.9356244599774195
328.25,127.2502862936033,122.02807076106303,121.03091982603402,123.43642562690013,3.340318455712945
328.5,128.1021208984781,121.92511166267252,119.16485580108144,123.06402945407736,4.576191337451912
328.75,126.49553354458817,124.21935033154142,119.91317520097607,123.54268635903522,3.342942706612822
329.0,124.99134852881903,122.5204718610072,119.9588832543826,122.49023454806961,2.516368893052528
329.25,127.24206148006738,122.70576384801082,120.70421475302228,123.5506800270335,3.349816781372418
329.5,127.3004767287663,124.29463288128728,119.86077773667222,123.81862911557528,3.742621402435789
329.75,126.98484881815725,121.95715797716753,119.72695277699725,122.88965319077401,3.717717610123277
330.0,126.84628544496516,123.86469630078957,121.64761199047233,124.11953124540902,2.608688762263814
330.25,127.14462436214164,124.10499212463586,119.8282926732089,123.69263638666213,3.675555099110911
330.5,126.0588721297624,124.57830515309716,120.51911990614597,123.71876572966852,2.8681561481353905
330.75,126.2778275626876,125.25353509524123,120.11055428634795,123.88063898142559,3.3049126646192755
331.0,128.43281272656677,122.53635317649756,120.46897461023006,123.81271350443147,4.1324933334304355
331.25,126.70908669837677,124.41949140101632,119.44858197439838,123.52572002459715,3.7118529963763067
331.5,126.49809757677369,124.36965746673664,121.52669244304415,124.13148249551817,2.4942459258469847
331.75,127.79568264520054,126.76251799590547,120.92653525246438,125.16157863119012,3.703856316449774
332.0,127.11566468071366,125.2181449726368,119.8186581509152,124.05082260142188,3.785968464307971
332.25,126.39012473213035,125.98314218549604,119.3938133994154,123.92236010568058,3.9271121898203103
332.5,126.43330636989262,125.7857910664639,121.23480648030385,124.48463463888679,2.832994230894682
332.75,127.7388036216882,126.20959167129017,121.68390525583719,125.21076684960519,3.1486007723283773
333.0,127.24858545243221,126.83019315238896,118.6948128978631,124.25786383422809,4.8222831542359055
333.25,128.29621512054976,123.99765536063707,121.66279916535798,124.65222321551494,3.3648025374645356
333.5,127.3679764548161,126.47922662956482,121.44765420867991,125.0982857643536,3.1926168153149064
333.75,128.0746844928171,127.44728762214027,120.51051672516643,125.34416294670793,4.197798060245473
334.0,126.34540988792449,125.41639872689744,122.38226112888921,124.71468991457039,2.072663374630286
334.25,127.18200192590372,125.64543386548802,119.3294090799786,124.05228162379012,4.161658821898891
334.5,128.6476549634488,127.4734533956816,121.75496459076079,125.95869098329706,3.687570205150841
334.75,128.90310112914023,127.55193351810296,118.05873699304266,124.83792388009527,5.909690737717897
335.0,125.8809471091293,126.32158603763683,121.25530661787516,124.48594658821378,2.8064776196847023
335.25,126.65913324823448,126.87743700852754,121.02661179374702,124.85439401683635,3.31675318549459
335.5,127.03634026391053,126.29669914934978,120.81785503565976,124.7169648163067,3.3969192006492555
335.75,127.64373119600472,128.82446827242185,120.01750371412354,125.49523439418336,4.780448207371157
336.0,129.0808936964065,126.39029620395235,121.30752638943186,125.59290542993023,3.9475541613962952
336.25,127.16986141548065,126.96698199180658,120.5154840336146,124.88410914696728,3.78469999483438
336.5,127.36377122808211,125.54459230226539,119.83068644539028,124.2463499919126,3.9307653717944575
336.75,127.38395544764822,124.80115603035075,119.18180911387593,123.78897353062497,4.193707927325997
337.0,128.41447664812694,127.60711690192443,118.76246840458391,124.92802065154508,5.35476267657616
337.25,128.2416261418356,126.33175547122457,121.6090349213988,125.39413884481966,3.4142583789070575
337.5,127.61711737940664,126.50709768967903,121.45115204052934,125.19178903653834,3.2866867480532966
337.75,130.22485681607907,124.04283936546324,119.21242451866387,124.49337356673539,5.520022832939672
338.0,127.82997262237278,127.40204177600874,123.4043815623693,126.21213198691693,2.440978909623774
338.25,129.0453679163796,126.67239739284153,121.30506546866162,125.67427692596091,3.965508018569842
338.5,127.85863378657096,125.8232167087643,121.42734958403832,125.03640002645786,3.287044948293718
338.75,128.6842342007298,125.27260362561762,122.02204143265462,125.32629308633402,3.3314208738002984
339.0,127.36645186324156,125.17130612638799,121.763894733918,124.76721757451584,2.823052827197746
339.25,128.0906800321706,127.63900361655122,120.56623662087077,125.43197342319753,4.219899153800303
339.5,128.46655077770214,125.75886165150516,123.58890223340407,125.93810488753712,2.443759385387742
339.75,129.6034726851396,125.74096783150256,123.10683378875821,126.15042476846679,3.2676169412761618
340.0,129.28496107232243,125.26365600723128,123.43774947621571,125.99545551858982,2.9915077730184247
340.25,127.71821992959737,125.8274373268047,121.1743612818314,124.90667284607783,3.3676960851911137
340.5,130.3290741168652,123.5608799946465,121.52725317003551,125.13906909384907,4.608256028004939
340.75,129.5717237218492,126.07683498242561,123.00597684421105,126.21817851616196,3.2851547164784463
341.0,130.13623844064514,124.59687479832459,122.35598838985591,125.69636720960854,4.004963843164471
341.25,127.76314990995694,126.33113053405573,121.83757181819367,125.31061742073545,3.091796272596273
341.5,129.28296642695912,127.16955900387217,123.41010252649957,126.62087598577698,2.974629790257906
341.75,128.93138731702035,124.92307364625388,120.75104338491658,124.86850144939694,4.090445000898933
342.0,130.95918384049884,126.64041417824119,121.8593923907372,126.48633013649241,4.551852098457285
342.25,129.47161986396515,123.99805231565394,123.25256328929171,125.57407848963692,3.39588869746298
342.5,127.91270052488356,126.39726853537896,124.49382609842927,126.26793171956393,1.7131029142785537
342.75,128.2076708364541,127.81717988434222,123.32724844854812,126.45069972311482,2.712025386010342
343.0,131.30789056382062,124.50464922195268,122.28945641831966,126.03399873469766,4.699704358604314
343.25,129.53228104260958,126.27116526034231,122.44153875043834,126.08166168446341,3.5491675456999263
343.5,131.16783463969412,126.89053855399042,122.30687970115433,126.78841763161296,4.431360075394302
343.75,129.61909727765047,126.96657972425578,123.01073555570466,126.53213751920362,3.325532466262746
344.0,129.34087790684518,125.70881963924359,124.00202366815978,126.35057373808286,2.7266696514273616
344.25,131.0542236465046,126.38142236060627,122.52319937513636,126.65294846074907,4.271988833899566
344.5,128.6606607076072,127.87320588582156,120.59685248640778,125.71023969327887,4.445792147596746
344.75,128.15355494537246,126.42362951690113,123.17987807450955,125.91902084559437,2.524943135460214
345.0,132.45273379745126,127.58268232861015,121.23442276390206,127.08994629665449,5.625363740173028
345.25,127.81145723602602,126.46917069469917,123.59170224516798,125.95744339196439,2.1559178254263283
345.5,131.92320398275356,127.99197522863544,122.4918251830385,127.46900146480915,4.73738880441184
345.75,130.1247276267514,128.05677858605097,120.36615112208757,126.18255244496329,5.142178193168381
346.0,129.77801447918583,125.78320912540553,123.89571841038064,126.485647338324,3.003400796180275
346.25,130.03526976985705,126.58436278477318,124.72199915672842,127.11387723711955,2.6959229066345443
346.5,131.15211260598198,126.29452307634264,121.37168256893301,126.27277275041922,4.89025129568111
346.75,129.45517693833338,127.0849537906606,124.15948574251003,126.89987215716799,2.652692541300717
347.0,132.89963184590627,129.09660959676228,123.21539624625161,128.40387922964004,4.879140427222259
347.25,129.75083585290065,128.02335264220045,123.6338392262785,127.13600924045987,3.1535607917061177
347.5,130.78376878929984,124.77136603367003,121.90203129916529,125.81905537404505,4.532610167041392
347.75,129.2456010104277,127.59879049945027,122.33595522347437,126.39344891111743,3.6090770958395955
348.0,130.49039423951183,129.10617327965736,121.78755412806495,127.12804054907804,4.676495838359533
348.25,130.95003005158702,127.49440863924144,122.02611449462592,126.82351772848479,4.499626448667159
348.5,131.1950505611951,127.4892181895068,122.6284127149738,127.10422715522525,4.296275662644991
348.75,129.99011500515738,124.72112688364683,121.09786468710153,125.26970219196858,4.471434901842616
349.0,129.62546531151582,125.95070856684077,121.54497908745321,125.70705098860327,4.045749765604743
349.25,131.49533497608942,128.1654855411197,122.37018805406356,127.34366952375755,4.6177497508997
349.5,128.13769603079004,128.94440628897738,122.13028866073603,126.40413032683448,3.723168986270375
349.75,131.02681176195003,126.8329438012103,123.56775900337271,127.142504855511,3.739149375000254
350.0,131.0740845967089,127.46993291857169,123.98198058153227,127.50866603227094,3.5462106580255144
350.25,129.30030196945586,129.19892580015522,124.08652376380793,127.528583844473,2.9813423958187952
350.5,131.32064456556057,127.16739794736279,120.0268324627502,126.17162499189119,5.712374356389201
350.75,130.30508477066897,126.73017045766044,122.54043176631593,126.5252289982151,3.886381327256995
351.0,126.72565510788483,129.83105433918217,121.20575239815956,125.92082061507553,4.368612744803987
351.25,128.65906280660556,126.83162598672173,120.2780878899007,125.25625889440933,4.4069855054520675
351.5,128.56176639106076,127.59697386107428,122.27113331790657,126.14329119001387,3.3879065949891976
351.75,128.83672747562397,127.04935202985865,121.23265481131287,125.70624477226517,3.975982029647653
352.0,128.760795177435,124.93495174223062,120.42424258302242,124.70666316756268,4.172962262571365
352.25,128.92233044382166,129.0018652347755,121.34852576991624,126.42424048283779,4.395877765699284
352.5,128.68751479569377,127.76271717538211,121.88051072609332,126.11024756572306,3.692129190456952
352.75,128.51945958568703,125.98481179654924,122.46447940436737,125.6562502622012,3.0408322479928627
353.0,130.44406634053112,126.66889911329804,119.96634963461105,125.69310502948007,5.306577749632032
353.25,128.38758098172096,126.48253203042573,120.73862884871836,125.20291395362169,3.981794068018084
353.5,130.81595928199653,127.27010466601463,119.87054566536162,125.9855365377909,5.584631256120706
353.75,128.95908224820195,124.52116498735002,120.71861119418064,124.73295280991088,4.1243158656169365
354.0,129.48621191601669,126.24957955402675,121.7227442249421,125.81951189832851,3.899561037982103
354.25,126.70094120977316,128.44420443088205,120.71522472129763,125.28679012065095,4.053905439812463
354.5,128.98449252392743,125.66110597639188,121.74826704700405,125.46462184910779,3.6221118560067542
354.75,129.8267042577,126.4518008788602,121.24493795391366,125.84114769682462,4.323349535342733
355.0,127.18063818222699,126.73477937414894,122.2745654484777,125.39666100161787,2.712988758065251
355.25,130.8028703932846,127.40648395297727,121.36694331114414,126.52543255246867,4.779264446818311
355.5,129.35025341497266,127.3752555757698,121.03402925976465,125.91984608350238,4.344946333679264
355.75,129.38445183462287,125.46424254676735,120.6564804124392,125.16839159794313,4.371500557537864
356.0,127.45265520387429,128.23286854583057,121.35024562825089,125.6785897926519,3.7687007865934334
356.25,128.00437856206906,125.32422100036486,119.80361572657455,124.37740509633615,4.181563468141824
356.5,127.73050163146019,124.51568609033176,121.49116538063774,124.57911770080989,3.120151741440256
356.75,128.26950661058072,126.61850600903465,124.44490788032638,126.44430683331393,1.9182408285932473
357.0,128.55093910141255,126.51489491405368,120.65440757700422,125.24008053082349,4.099715394117204
357.25,128.58324767330166,124.99104969155053,120.75806169353574,124.77745301946264,3.9169633082563515
357.5,127.90391718409815,127.61355829480325,121.22376922969859,125.58041490286666,3.77575796526985
357.75,127.98297589055322,125.01226197846306,122.01211456071168,125.00245080990932,2.985442755994588
358.0,129.44550352113845,127.53521168116208,121.55173664949452,126.17748395059834,4.118307576993506
358.25,127.90050349933114,126.50290719249737,119.99775951979763,124.80039007054205,4.217494992815828
358.5,128.26566495736515,125.5672939627747,119.79690003254468,124.54328631756151,4.326249944358119
358.75,125.7952287467715,124.01467352384125,121.62163473136448,123.8105123339924,2.094273882504553
359.0,127.93158235270002,125.79496213618194,122.74950488732442,125.49201645873546,2.604287575691484
359.25,127.72586161298891,127.66313347517098,118.27096494702187,124.55332001172725,5.440769483638374
359.5,126.61516867121007,126.69455298642038,123.62900215297746,125.64624127020265,1.7474311744451911
359.75,124.93293952983079,126.28015598248233,124.13659638187761,125.11656396473025,1.083512985688345
360.0,126.97831439193993,124.89891402948223,121.72644144723492,124.5345566228857,2.6448269502251827
360.25,127.3415398486792,126.13118092713664,120.99929698277269,124.82400591952951,3.367126522410472
360.5,128.14864083944937,126.19038475556114,122.83485514934904,125.72462691478653,2.6873364814926033
360.75,126.36458402710937,124.97125630678448,122.89965008852833,124.74516347414072,1.7434965662175357
361.0,126.97673129873013,125.68749827525393,124.33342734732827,125.66588564043745,1.3217845037531484
361.25,128.61445854602252,124.85545006486777,123.47681570991415,125.64890810693481,2.659139941079552
361.5,126.25788697543062,126.23081285349322,122.68824544411366,125.05898175767918,2.053162500476593
361.75,126.49991236916958,126.88996760900355,122.00607886461056,125.13198628092789,2.714131289026248
362.0,125.96092541598037,127.5268197276007,122.25299902193255,125.24691472183787,2.7084413714156517
362.25,127.54913554130972,127.95533969807536,121.57404555337466,125.69284026425326,3.572758438099965
362.5,127.96925229012311,126.27064851734221,123.02414930438458,125.75468337061663,2.512603412671146
362.75,128.18044919876152,127.33761149062468,123.31835708678726,126.27880592539115,2.5982276353425435
363.0,129.53355586199976,123.45962849396398,121.68381495500041,124.89233310365472,4.116319952424319
363.25,129.91075958105824,127.59068350544376,124.77857813194034,127.42667373948079,2.5700186787581765
363.5,129.6037109771187,125.64266675213905,123.43242528478524,126.22626767134766,3.1267609916294856
363.75,126.69515933068983,125.96355159839003,124.84751726385225,125.83540939764403,0.9304625836088087
364.0,129.09651018392745,129.01463485180275,120.45757731180011,126.18957411584343,4.9642236466213765
364.25,128.9937870949271,124.78415184033972,122.62471294817655,125.46755062781445,3.2390665011300657
364.5,129.46876350379208,125.77179020332713,123.91450918719617,126.3850209647718,2.8274501283740716
364.75,131.02232718199852,127.53970647402559,124.60210804836223,127.72138056812878,3.2139629024505796
365.0,132.16266017995414,126.56439003554809,120.83617973515446,126.5210766502189,5.663364446476929
365.25,129.5195005895681,126.16930706482077,122.47559174098225,126.05479979845704,3.523350238385918
365.5,129.1705601713982,126.28066127331773,123.59865455636341,126.34995866702646,2.7865991176154385
365.75,130.34663201246426,128.40115553918744,121.59997737266946,126.78258830810705,4.592473381317131
366.0,129.26259674253777,126.20339367900195,122.05824259313636,125.84141100489201,3.615792205003789
366.25,130.14482181417557,126.83258383293281,120.49415051048953,125.82385205253264,4.903775994735003
366.5,130.21678651947093,127.11513670421765,122.78183728896371,126.70458683755078,3.7344384999381237
366.75,130.71881955565337,128.31740543242378,122.02933407274656,127.02185302027458,4.487274398661313
367.0,128.63744616737725,126.59245902739366,124.23971186216376,126.48987235231156,2.200661212963321
367.25,131.3327252727767,127.45726123707482,122.24397539615235,127.01132063533463,4.560755512540674
367.5,129.71306305464407,126.95775919624661,123.68267643852681,126.78449956313916,3.0189244542237104
367.75,130.7407732657819,125.31371228625082,123.24512646756592,126.43320400653288,3.8711918726325703
368.0,130.06355195039356,127.10170136486096,121.46689222230133,126.21071517918529,4.367039261038236
368.25,129.8174210258351,125.53052277186478,122.12843543429685,125.8254597439989,3.8529684296486857
368.5,130.0324785972914,124.86677433161437,123.17050085306946,126.02325126065841,3.574180158596888
368.75,129.93080350493273,122.8612790307339,121.85518315429401,124.88242189665355,4.400872058496583
369.0,129.25615592188572,126.50245387582865,122.0873072511449,125.94863901628644,3.616369863548655
369.25,131.35546621661896,128.03490375139972,121.5505948993395,126.98032162245273,4.986780824051039
369.5,131.6129532459408,125.95655901398578,123.01242488285685,126.86064571426114,4.37096117601883
369.75,129.99302581670813,124.60805185391469,122.80079792583211,125.80062519881831,3.741484851740638
370.0,131.70336990771054,124.35825411473137,121.86639220376894,125.97600540873695,5.114134533222956
370.25,129.75707454089783,124.53822974439066,121.8792044522106,125.39150291249969,4.0076508840116505
370.5,131.89634629055257,125.28023741161292,121.68414519538835,126.28690963251795,5.1799907839951524
370.75,130.82933058103652,124.8289478263744,122.32919720564699,125.99582520435264,4.368554562012559
371.0,131.47828214090302,125.39109381973576,122.16450505440093,126.34462700501324,4.729538038311128
371.25,132.49194207338678,122.86545935155804,123.84253202294958,126.3999778159648,5.298366647994006
371.5,129.69521644247266,126.49068508408844,121.2380171402861,125.80797288894907,4.2697338283867525
371.75,132.39548721125374,124.47532110510309,121.64479991886188,126.17186941173956,5.572524242411358
372.0,128.89872960306917,123.42767743584606,120.56146992338813,124.29595898743446,4.235907149741405
372.25,130.39197786209655,125.07105166809664,121.14633204185607,125.53645385734974,4.640360013690077
372.5,128.6060492623603,123.73184935564257,121.87307738796592,124.7369920019896,3.477205971750246
372.75,129.9467408264088,124.20164695104368,122.08041296174468,125.40960024639907,4.069906865201925
373.0,127.7340510239998,122.58415792914877,121.95823410815099,124.09214768709985,3.1694700020532336
373.25,130.4482032266955,123.93152294411765,123.28811859643635,125.88928158908317,3.9612267243962833
373.5,130.34702145189206,124.47738379113699,119.54252905183822,124.78897809828909,5.408981629187931
373.75,129.60345036057393,124.62367013466194,119.59178500117554,124.60630183213713,5.005855277631773
374.0,128.17609197672977,122.99975022603503,119.93920288391153,123.7050150288921,4.163488238659833
374.25,128.53306577513035,124.89376651640096,119.96475593998427,124.46386274383853,4.3003018845207635
374.5,130.87954347006385,124.17640136198904,119.92512633781492,124.99369038995593,5.52275155092582
374.75,129.7111690962151,125.41240224381441,119.4983700342302,124.87398045808658,5.127644652726005
375.0,129.609394968729,125.44276410436481,121.32062148818227,125.45759352042535,4.144406638668458
375.25,131.47766648320098,124.70612702198906,121.76534624475599,125.98304658331533,4.980480275846929
375.5,127.47855225537924,125.83766633975418,119.20046771774223,124.17222877095855,4.383141866827171
375.75,129.16869374125807,123.23546914546775,119.8662183207363,124.09012706915405,4.709760329596693
376.0,131.17774146955014,125.3033125490364,119.9622582349634,125.48110408451664,5.609855026548403
376.25,132.1564966201244,125.8504831575623,119.10849906800935,125.705159615232,6.525212581132246
376.5,127.95554826093257,126.75765709377426,121.01514990249817,125.24278508573498,3.7099070398050977
376.75,130.19675611906533,126.0717004586247,120.52028704366127,125.59624787378375,4.855723922561569
377.0,128.95944863298598,124.46247754541271,120.68153532507652,124.70115383449173,4.144114737979938
377.25,129.2265229380566,124.10508568233129,119.86691319806275,124.39950727281689,4.686745851436262
377.5,130.10125105323627,126.49136653143222,119.58080078659779,125.39113945708876,5.345824834816623
377.75,129.3608998523303,125.78335875463671,120.04150846461765,125.06192235719489,4.7013951988753915
378.0,128.29985520529215,124.42655233348869,118.3905189745065,123.70564217109579,4.993848188558726
378.25,130.10183455949866,124.81025538666515,120.12694064185528,125.01301019600636,4.990536975275599
378.5,130.1314543244062,125.29451700622688,122.20336345220014,125.87644492761108,3.995952489551671
378.75,130.47869548501646,124.11061777577034,119.75951325823304,124.78294217300662,5.39112529756884
379.0,129.41787168866472,123.03264264229222,119.68847183570003,124.046328722219,4.943275733377141
379.25,131.01849537047875,126.56449141669978,121.4636008290507,126.34886253874306,4.7810955108855016
379.5,129.2448646854299,125.94618829269281,121.88510223257556,125.69205173689942,3.6864569551744366
379.75,130.91633311666203,124.08582606080527,120.39470631769785,125.13228849838839,5.338302197246292
380.0,129.6242203016795,123.06092760561666,121.00360278237052,124.56291689655556,4.502303907570603
380.25,129.38949207486903,125.36596123891746,120.06530518172788,124.94025283183812,4.6766479491672035
380.5,129.1444767299165,126.90317341493123,121.03881358415836,125.69548790966871,4.185608912433334
380.75,131.57018250426196,125.83832043659804,121.5854691025572,126.3313240144724,5.010580288189521
381.0,128.32316359185253,126.43791794906468,120.15538997864299,124.97215717318674,4.276619276746211
381.25,130.40824173551613,125.74106187166723,122.00803623504166,126.05244661407501,4.2087508189370935
381.5,130.8592410574758,126.34914638235247,120.76224700564156,125.99021148182327,5.058057721873828
381.75,129.5086355997082,126.73467166362288,119.9448010803097,125.39603611454693,4.920436111621309
382.0,131.01811267891216,126.05797985960851,121.60989913009765,126.22866388953945,4.706428616645465
382.25,129.03589203910354,126.69031060377657,120.82590937826637,125.5173706737155,4.228805372970066
382.5,128.72649594606725,127.0629572090698,119.38350086711104,125.05765134074936,4.983856737556794
382.75,130.11650288551695,125.85950698262477,120.1364835886793,125.37083115227368,5.007923655736974
383.0,129.63855794187432,125.67857194161138,119.51897824673074,124.94536937673881,5.099476718492042
383.25,131.01811872323273,127.26784917734096,120.32943809410193,126.20513533155855,5.423005987125798
383.5,128.7308948395726,124.97063004868836,119.71123134377278,124.47091874401126,4.530548083331926
383.75,128.0571634879588,124.14093693253271,120.57951740640222,124.25920594229791,3.740225715014773
384.0,129.13433332006042,125.81421302052222,120.88477212818137,125.27777282292134,4.150860275754989
384.25,130.7353555341885,125.40361596249772,120.64082404318579,125.59326517995733,5.0499372892119805
384.5,129.0530847898867,126.33749604920027,121.7042637002455,125.69828151311083,3.7158766488205472
384.75,130.9604220745263,128.7286008854797,120.71801213234447,126.8023450307835,5.3860548241955195
385.0,131.32124387995322,124.44984191009216,119.0857628427141,124.95228287758648,6.133195272247733
385.25,127.46842048298433,127.04730571890103,121.65269729049012,125.3894744974585,3.2429866376568652
385.5,129.8574842264301,126.41633991076898,121.57913161773877,125.95098525164595,4.158749415092511
385.75,129.98398960617538,127.51285627538485,121.36634313809678,126.28772967321902,4.437528485057615
386.0,128.127405759578,125.46006594696489,120.7742537306444,124.78724181239575,3.7224629517560843
386.25,130.98339193950872,128.15100827184637,121.70181570270864,126.94540530468792,4.756787071721724
386.5,128.37907153871097,127.40494029381293,119.97680740493531,125.2536064124864,4.595725051081797
386.75,129.71512114552638,126.52969911869937,122.234965212992,126.15992849240591,3.7537622368511085
387.0,129.60611028011795,127.56571596514158,121.58901343567872,126.25361322697943,4.166493807735566
387.25,127.89140866946502,125.92939361455878,121.1444168027886,124.9884063622708,3.4705284279163906
387.5,131.5536176547473,126.89216241768288,121.02993232834436,126.49190413359152,5.273247882735557
387.75,128.83115644539217,127.50998578071074,121.87941137144671,126.07351786584987,3.6917841142325463
388.0,132.11896410842814,126.78748878886147,117.42516082860698,125.44387124196554,7.4384773166801965
388.25,128.08854602238162,127.07230923237667,122.23302735446893,125.79796086974243,3.1288572242242005
388.5,129.64627275858646,127.05620729508887,118.69367418686282,125.13205141351273,5.724214859767561
388.75,129.46795643352723,126.03998731474465,122.79356110314616,126.10050161713934,3.337609135616229
389.0,129.47725991405505,128.29199038299888,121.62931951871508,126.46618993858966,4.230567640318009
389.25,131.55613145674536,127.94262608589713,119.65827788876128,126.38567847713459,6.099819200076463
389.5,129.62825979433305,128.29077221968214,122.16245564429603,126.69382921943708,3.9808577104942184
389.75,131.0062450029637,128.00005941287492,120.85407975868712,126.62012805817524,5.214860755047716
390.0,131.1973957252814,127.75143742561862,119.335295892479,126.09470968112635,6.102123665198094
390.25,130.04980746817964,129.09784038835855,119.9230732319459,126.3569070294947,5.592157305649279
390.5,127.95202620122528,127.63566801733297,119.50388602387551,125.03052674747794,4.788824374621015
390.75,130.29914700460773,126.97016969718179,122.14279186160446,126.47070285446466,4.101052627061658
391.0,129.5239931669219,125.31354672610641,119.57824984786038,124.80526324696291,4.992315756594524
391.25,132.40092591914657,129.29181309058373,117.59863093465898,126.43045664812978,7.804966670013795
391.5,130.3777146624038,127.87344766020266,120.02302671523252,126.09139634594631,5.402468952784978
391.75,128.12044459894892,127.25704142553177,118.94754982701276,124.77501195049781,5.0651606450789295
392.0,128.92627075581515,125.2209445017694,119.29194935861831,124.47972153873428,4.859742360127658
392.25,129.80787563797836,127.87578956361445,119.364933224286,125.68286614195961,5.556117926561265
392.5,128.46589129009342,125.64482671753652,119.34255189663118,124.48442330142036,4.671052610298403
392.75,130.21794289843615,126.52743981500208,119.70003900170235,125.4818072383802,5.336345773017497
393.0,129.1408926295814,125.40506501245368,117.52443700374417,124.02346488192643,5.930187561727376
393.25,129.41324959092233,126.7822177063827,119.97936445128178,125.39161058286227,4.868253109275648
393.5,127.81911552517201,126.55686939249371,120.83333954092353,125.06977481952975,3.722748208948577
393.75,132.33769417539315,126.6276572641135,118.4955550660983,125.82030216853498,6.956297180830829
394.0,130.47554312910628,129.56069561132028,120.07659579729156,126.7042781792394,5.7579394588850885
394.25,129.03914088276855,128.07007481274047,119.92256708428462,125.67726092659787,5.007209619747162
394.5,129.37845322379883,128.92898019806495,119.52952757514227,125.94565366566867,5.5610711205096015
394.75,130.65287414747246,124.77736503676579,120.75801000901816,125.3960830644188,4.976363439091275
395.0,130.12548829543164,126.5280804079314,120.88965102272114,125.84773990869472,4.65535389934786
395.25,129.84495428257281,128.15922089702707,121.29535840192861,126.4331778605095,4.5286108083511865
395.5,129.59518066002786,127.1800982903934,121.41409393101978,126.06312429381369,4.203363914612261
395.75,129.96235313080552,126.95683637490636,121.23060116631963,126.0499302240105,4.4359589907059975
396.0,129.37943772841172,125.84533042756968,121.77516019279138,125.66664278292426,3.8052866075299425
396.25,129.59070612209982,126.35257098632682,121.98253415820236,125.97527042220968,3.8180933651262623
396.5,128.9841502363038,128.03305387758724,121.7010497520328,126.23941795530794,3.9590068871201947
396.75,127.61365620748047,125.57270340556346,120.63369383865985,124.60668448390125,3.588852614039067
397.0,129.6921270624958,126.60837680147448,121.22448500446666,125.84166295614564,4.285572085053552
397.25,130.54564992854574,126.30355506599356,120.56177389313343,125.80365962922424,5.010675279680089
397.5,127.42809761280418,125.87788554482734,120.8102838082786,124.70542232197003,3.4611945040053773
397.75,130.85318454678583,125.74826737302747,121.95108238054517,126.1841781001195,4.4670313818062715
398.0,129.2746041205881,128.00206076507038,120.61512433734475,125.96392974100108,4.6756957859291255
398.25,129.15563819310935,126.30944349665864,122.27208778387019,125.91238982454605,3.458909549704607
398.5,129.34180090393633,128.05338333118522,124.49672029755001,127.29730151089052,2.5094713207825885
398.75,129.7994435866712,125.06836522711765,124.01467641485513,126.29416174288133,3.0810413226008513
399.0,129.3867670681181,125.9124705152857,121.86426002604675,125.72116586981684,3.7649005498202404
399.25,129.39269529192612,127.80753641577175,122.3415519145342,126.51392787407735,3.699286826740125
399.5,130.05477208670936,127.43345337295212,122.60671047451929,126.69831197806025,3.778059038396239
399.75,131.43203156781578,124.93630527825736,122.37100574168919,126.24644752925411,4.670428437929266
400.0,130.96622400529736,129.2652044824748,121.50812269786023,127.24651706187747,5.041849289892987
400.25,131.00183049712473,126.57853642170235,122.21232769711328,126.59756487198011,4.39478229600651
400.5,130.3162827699158,126.47964450323997,121.98249389570341,126.25947372295305,4.1712546828688915
400.75,131.6401977075108,125.70996006671083,123.52636870448515,126.95884215956893,4.198611095824574
401.0,131.89258785550098,126.78576214832493,120.81906020823735,126.49913673735443,5.542325255101735
401.25,130.80446441946594,126.86011015485583,122.08101292271796,126.58186249901324,4.368377023851659
401.5,131.93248186345846,127.13738903307302,122.2564211130415,127.10876400319098,4.838093886613998
