Repository: ulfsri/fsri_materials_database

# Materials and Products Database

## 01_Data

Raw data generated from each apparatus are included here in plain-text format. The data is organized first by material, next by the short name of test apparatus used, and where applicable additional filtering by test settings.

### material.json

Each material directory contains a json file of the same name as the material. This file links the data stored in the repository as well as data and graphs produced by the accompanying scripts (__02_Scripts__) to the respective landing page for the material on the front-end website.

File: 01_Data/Pressure_Treated_Deck/MCC/Pressure_Treated_Deck_30K_min_210608_R3.txt (part 1 of 4)
Sample ID:	C:\MCC\MCC Cal\Test\Pressure_Treated_Deck\Pressure_Treated_Deck_30_3.txt
Sample Weight (mg):	4.05
Heating Rate (C/s):	0.5
Combustor Temp (C):	900
N2 Flow Rate (cc/min):	80
O2 Flow Rate (cc/min):	20
Calibration File:	C:\MCC\MCC Cal\Coeff1 JN10440_30_210304.txt.txt
T Correction Coefficients:	0	1.024463	0
Time Shift (s):	14
*
Time (s)	Temperature (C)	N2 flow rate (cc/min)	O2 flow rate (cc/min)	Flow Rate (cc/min)	Oxygen (%)	HRR (W/g)	Heating rate (C/s)
0.000	112.267	79.985	19.991	99.941	19.936	0.257	-0.044
0.500	112.256	79.986	19.992	99.941	19.935	0.280	-0.027
1.000	112.265	79.987	19.992	99.941	19.938	0.102	-0.004
1.500	112.307	79.985	19.992	99.939	19.936	0.261	0.024
2.000	112.278	79.987	19.992	99.937	19.935	0.282	0.032
2.500	112.246	79.986	19.993	99.936	19.936	0.247	-0.024
3.000	112.240	79.986	19.992	99.936	19.936	0.224	-0.049
3.500	112.242	79.986	19.993	99.936	19.931	0.585	-0.021
4.000	112.216	79.986	19.992	99.940	19.939	0.019	-0.014
4.500	112.256	79.986	19.992	99.942	19.935	0.332	-0.005
5.000	112.194	79.986	19.993	99.943	19.935	0.280	-0.004
5.500	112.221	79.985	19.994	99.943	19.934	0.365	-0.029
6.000	112.208	79.986	19.992	99.942	19.933	0.448	-0.011
6.500	112.207	79.985	19.993	99.941	19.938	0.073	-0.000
7.000	112.246	79.986	19.994	99.942	19.935	0.280	0.012
7.500	112.224	79.986	19.993	99.942	19.936	0.197	0.027
8.000	112.216	79.986	19.993	99.942	19.939	0.010	-0.007
8.500	112.233	79.985	19.993	99.942	19.934	0.398	-0.010
9.000	112.184	79.985	19.992	99.941	19.935	0.336	-0.011
9.500	112.216	79.985	19.992	99.940	19.936	0.199	-0.024
10.000	112.155	79.985	19.993	99.939	19.940	-0.035	-0.023
10.501	112.200	79.985	19.993	99.939	19.937	0.147	-0.023
11.001	112.184	79.986	19.994	99.940	19.934	0.405	0.006
11.500	112.185	79.984	19.993	99.941	19.936	0.226	0.007
12.000	112.165	79.985	19.993	99.942	19.936	0.257	-0.017
12.501	112.202	79.984	19.992	99.943	19.937	0.125	-0.001
13.001	112.175	79.986	19.993	99.942	19.938	0.073	0.013
13.501	112.145	79.985	19.993	99.942	19.937	0.191	-0.023
14.000	112.138	79.986	19.992	99.942	19.935	0.291	-0.047
14.500	112.165	79.985	19.993	99.941	19.935	0.334	-0.009
15.000	112.181	79.986	19.993	99.940	19.937	0.129	0.032
15.501	112.124	79.985	19.993	99.941	19.933	0.442	0.002
16.001	112.143	79.986	19.992	99.940	19.933	0.430	-0.040
16.500	112.152	79.987	19.993	99.940	19.937	0.158	-0.006
17.000	112.161	79.987	19.992	99.940	19.934	0.392	0.023
17.500	112.134	79.987	19.993	99.941	19.936	0.208	0.000
18.000	112.144	79.986	19.993	99.942	19.932	0.558	-0.017
18.500	112.134	79.987	19.991	99.944	19.933	0.479	-0.009
19.001	112.131	79.987	19.993	99.945	19.934	0.365	-0.007
19.501	112.122	79.987	19.993	99.946	19.935	0.345	-0.012
20.000	112.106	79.987	19.992	99.944	19.934	0.423	-0.018
20.500	112.121	79.987	19.993	99.942	19.934	0.363	-0.013
21.000	112.115	79.986	19.991	99.941	19.936	0.257	0.004
21.500	112.128	79.987	19.992	99.943	19.933	0.463	0.008
22.000	112.127	79.988	19.992	99.947	19.935	0.288	0.010
22.501	112.104	79.988	19.991	99.954	19.935	0.293	-0.006
23.001	112.100	79.986	19.991	99.962	19.934	0.386	-0.026
23.500	112.120	79.988	19.992	99.965	19.933	0.473	-0.006
24.000	112.082	79.987	19.992	99.964	19.932	0.515	-0.001
24.500	112.125	79.987	19.992	99.964	19.932	0.509	-0.006
25.000	112.099	79.988	19.991	99.964	19.930	0.712	0.011
25.500	112.084	79.988	19.991	99.963	19.928	0.829	-0.012
26.000	112.082	79.989	19.991	99.967	19.932	0.577	-0.029
26.500	112.094	79.988	19.991	99.973	19.930	0.683	-0.004
27.000	112.071	79.988	19.991	99.977	19.930	0.675	-0.001
27.500	112.141	79.988	19.992	99.977	19.930	0.714	0.018
28.000	112.088	79.988	19.991	99.979	19.929	0.752	0.032
28.500	112.138	79.988	19.991	99.982	19.931	0.642	0.007
29.001	112.127	79.987	19.992	99.988	19.927	0.922	0.018
29.501	112.094	79.988	19.993	99.988	19.929	0.756	-0.002
30.000	112.110	79.989	19.993	99.989	19.924	1.169	-0.031
30.500	112.118	79.987	19.993	99.989	19.931	0.623	0.003
31.000	112.089	79.989	19.992	99.987	19.925	1.057	0.002
31.500	112.114	79.988	19.991	99.981	19.928	0.825	-0.012
32.001	112.094	79.987	19.992	99.982	19.926	1.016	0.000
32.501	112.107	79.988	19.993	99.982	19.928	0.887	-0.001
33.000	112.132	79.987	19.992	99.983	19.927	0.949	0.016
33.500	112.101	79.987	19.992	99.985	19.925	1.107	0.016
34.000	112.148	79.987	19.992	99.990	19.925	1.085	0.005
34.501	112.148	79.988	19.992	99.997	19.925	1.118	0.031
35.001	112.165	79.988	19.993	100.007	19.924	1.151	0.032
35.501	112.161	79.987	19.992	100.014	19.927	0.939	0.015
36.001	112.153	79.986	19.992	100.021	19.924	1.164	0.000
36.500	112.200	79.987	19.992	100.029	19.924	1.168	0.013
37.000	112.178	79.986	19.992	100.033	19.925	1.076	0.032
37.500	112.193	79.987	19.991	100.038	19.922	1.297	0.009
38.000	112.217	79.987	19.992	100.045	19.922	1.318	0.016
38.500	112.231	79.987	19.992	100.052	19.917	1.665	0.038
39.000	112.241	79.988	19.993	100.054	19.921	1.366	0.032
39.500	112.260	79.987	19.991	100.054	19.917	1.738	0.027
40.000	112.277	79.987	19.992	100.056	19.915	1.827	0.032
40.500	112.293	79.987	19.991	100.056	19.919	1.536	0.034
41.000	112.318	79.986	19.991	100.057	19.917	1.707	0.037
41.500	112.360	79.987	19.991	100.056	19.913	2.014	0.054
42.000	112.357	79.987	19.991	100.060	19.915	1.877	0.053
42.500	112.349	79.988	19.991	100.060	19.913	2.027	0.014
43.000	112.428	79.988	19.990	100.062	19.917	1.700	0.030
43.500	112.441	79.987	19.991	100.066	19.913	1.973	0.082
44.000	112.497	79.987	19.991	100.072	19.916	1.779	0.081
44.500	112.520	79.987	19.990	100.079	19.913	1.998	0.074
45.000	112.526	79.989	19.991	100.086	19.914	1.906	0.054
45.500	112.575	79.989	19.991	100.090	19.912	2.097	0.042
46.000	112.638	79.988	19.991	100.093	19.913	2.012	0.084
46.500	112.654	79.988	19.990	100.095	19.910	2.266	0.096
47.000	112.691	79.987	19.990	100.096	19.913	1.987	0.066
47.500	112.731	79.989	19.991	100.099	19.908	2.366	0.065
48.001	112.805	79.988	19.991	100.103	19.910	2.247	0.095
48.501	112.855	79.989	19.991	100.108	19.907	2.449	0.119
49.001	112.889	79.990	19.992	100.111	19.903	2.767	0.104
49.500	112.966	79.989	19.992	100.116	19.907	2.467	0.098
50.000	112.997	79.988	19.992	100.121	19.905	2.604	0.109
50.500	113.082	79.990	19.990	100.127	19.906	2.538	0.112
51.000	113.111	79.988	19.991	100.131	19.905	2.640	0.115
51.500	113.199	79.989	19.991	100.135	19.904	2.719	0.116
52.000	113.229	79.990	19.990	100.138	19.903	2.808	0.118
52.500	113.287	79.989	19.990	100.138	19.902	2.850	0.103
53.000	113.372	79.988	19.991	100.138	19.909	2.303	0.116
53.500	113.409	79.988	19.991	100.138	19.903	2.796	0.132
54.000	113.459	79.989	19.991	100.139	19.901	2.933	0.104
54.500	113.539	79.988	19.991	100.138	19.903	2.790	0.108
55.000	113.627	79.989	19.992	100.139	19.901	2.940	0.149
55.500	113.697	79.988	19.991	100.139	19.903	2.799	0.163
56.000	113.771	79.987	19.992	100.138	19.900	2.996	0.151
56.500	113.856	79.988	19.992	100.137	19.900	3.003	0.152
57.000	113.934	79.987	19.992	100.138	19.903	2.820	0.161
57.500	114.034	79.988	19.992	100.137	19.900	3.036	0.170
58.001	114.093	79.988	19.992	100.136	19.900	3.003	0.168
58.501	114.182	79.987	19.993	100.134	19.898	3.207	0.154
59.000	114.257	79.987	19.991	100.131	19.901	2.967	0.156
59.500	114.301	79.988	19.991	100.130	19.899	3.092	0.141
60.000	114.402	79.986	19.991	100.130	19.898	3.192	0.132
60.500	114.533	79.988	19.991	100.130	19.895	3.371	0.189
61.000	114.606	79.986	19.992	100.131	19.900	3.040	0.218
61.500	114.708	79.987	19.992	100.134	19.897	3.248	0.189
62.000	114.796	79.986	19.992	100.136	19.897	3.269	0.183
62.500	114.894	79.986	19.992	100.138	19.895	3.369	0.188
63.000	114.960	79.987	19.991	100.139	19.895	3.384	0.175
63.500	115.069	79.986	19.992	100.140	19.894	3.452	0.170
64.000	115.183	79.986	19.991	100.141	19.895	3.438	0.199
64.500	115.261	79.985	19.993	100.146	19.893	3.519	0.207
65.000	115.361	79.986	19.992	100.151	19.893	3.532	0.185
65.500	115.470	79.985	19.993	100.156	19.892	3.642	0.193
66.000	115.625	79.986	19.992	100.163	19.890	3.802	0.236
66.501	115.712	79.987	19.993	100.169	19.893	3.580	0.253
67.001	115.825	79.986	19.993	100.172	19.892	3.659	0.222
67.501	115.912	79.985	19.994	100.172	19.891	3.742	0.200
68.001	116.024	79.987	19.993	100.175	19.889	3.842	0.199
68.501	116.148	79.986	19.993	100.174	19.889	3.887	0.217
69.000	116.272	79.986	19.992	100.175	19.890	3.815	0.242
69.500	116.375	79.987	19.993	100.175	19.887	4.004	0.238
70.000	116.511	79.986	19.993	100.175	19.886	4.091	0.233
70.500	116.597	79.985	19.993	100.175	19.887	4.047	0.231
71.000	116.746	79.986	19.994	100.176	19.888	3.914	0.228
71.500	116.833	79.986	19.993	100.176	19.887	3.993	0.235
72.000	117.001	79.986	19.993	100.176	19.886	4.129	0.245
72.500	117.097	79.987	19.993	100.177	19.888	3.973	0.260
73.000	117.220	79.987	19.991	100.178	19.887	4.014	0.242
73.500	117.358	79.987	19.993	100.181	19.888	3.950	0.240
74.000	117.468	79.986	19.992	100.187	19.889	3.835	0.254
74.500	117.640	79.987	19.993	100.189	19.889	3.898	0.265
75.000	117.752	79.987	19.992	100.192	19.886	4.062	0.283
75.500	117.885	79.986	19.993	100.193	19.885	4.166	0.265
76.000	118.040	79.986	19.992	100.194	19.888	3.954	0.267
76.500	118.156	79.987	19.993	100.197	19.888	3.917	0.279
77.000	118.275	79.987	19.992	100.201	19.884	4.217	0.253
77.500	118.439	79.988	19.992	100.201	19.886	4.100	0.259
78.000	118.599	79.987	19.993	100.201	19.884	4.262	0.303
78.500	118.714	79.987	19.993	100.200	19.887	4.052	0.299
79.000	118.847	79.987	19.992	100.199	19.884	4.212	0.262
79.500	118.985	79.986	19.990	100.197	19.884	4.266	0.260
80.000	119.149	79.987	19.992	100.195	19.885	4.175	0.287
80.500	119.285	79.987	19.991	100.192	19.884	4.262	0.301
81.001	119.427	79.987	19.992	100.191	19.885	4.146	0.289
81.501	119.594	79.989	19.992	100.186	19.886	4.117	0.294
82.000	119.768	79.987	19.992	100.189	19.885	4.173	0.325
82.500	119.876	79.987	19.992	100.194	19.883	4.319	0.312
83.000	120.063	79.986	19.992	100.197	19.884	4.267	0.289
83.500	120.251	79.987	19.991	100.198	19.882	4.412	0.335
84.000	120.365	79.987	19.992	100.199	19.882	4.412	0.339
84.500	120.531	79.987	19.992	100.192	19.886	4.102	0.291
85.000	120.710	79.986	19.992	100.190	19.884	4.288	0.312
85.500	120.848	79.986	19.993	100.194	19.883	4.319	0.331
86.001	121.047	79.986	19.993	100.198	19.882	4.377	0.327
86.501	121.216	79.987	19.992	100.202	19.880	4.535	0.352
87.000	121.379	79.987	19.993	100.206	19.882	4.399	0.350
87.500	121.533	79.986	19.993	100.209	19.882	4.412	0.325
88.000	121.690	79.986	19.993	100.208	19.882	4.395	0.314
88.500	121.900	79.985	19.992	100.210	19.884	4.235	0.339
89.000	122.105	79.986	19.992	100.210	19.885	4.202	0.391
89.500	122.241	79.987	19.993	100.211	19.881	4.472	0.378
90.000	122.433	79.986	19.992	100.206	19.884	4.242	0.335
90.500	122.642	79.985	19.992	100.205	19.884	4.244	0.365
91.000	122.783	79.985	19.993	100.200	19.882	4.416	0.375
91.500	122.948	79.985	19.993	100.199	19.882	4.395	0.328
92.000	123.133	79.984	19.993	100.201	19.884	4.283	0.328
92.500	123.315	79.985	19.993	100.206	19.883	4.320	0.359
93.000	123.506	79.984	19.993	100.208	19.883	4.314	0.370
93.500	123.693	79.984	19.993	100.213	19.883	4.344	0.375
94.000	123.893	79.985	19.994	100.215	19.881	4.464	0.382
94.500	124.074	79.984	19.993	100.216	19.882	4.404	0.384
95.000	124.252	79.986	19.994	100.216	19.881	4.520	0.370
95.500	124.434	79.985	19.994	100.216	19.884	4.219	0.360
96.000	124.609	79.986	19.994	100.216	19.881	4.520	0.359
96.500	124.795	79.986	19.993	100.216	19.878	4.701	0.359
97.000	124.995	79.987	19.993	100.209	19.880	4.591	0.373
97.500	125.203	79.985	19.994	100.206	19.878	4.695	0.397
98.000	125.368	79.986	19.994	100.205	19.883	4.308	0.391
98.500	125.550	79.986	19.993	100.204	19.880	4.591	0.360
99.000	125.741	79.986	19.994	100.203	19.881	4.508	0.360
99.501	125.934	79.985	19.994	100.208	19.881	4.521	0.378
100.001	126.131	79.987	19.994	100.209	19.880	4.564	0.387
100.500	126.329	79.986	19.993	100.209	19.882	4.439	0.393
101.000	126.498	79.987	19.993	100.210	19.882	4.385	0.381
101.500	126.695	79.987	19.993	100.209	19.879	4.652	0.366
102.000	126.898	79.987	19.992	100.206	19.884	4.275	0.383
102.500	127.148	79.988	19.992	100.206	19.879	4.602	0.427
103.000	127.331	79.987	19.992	100.206	19.882	4.442	0.443
103.500	127.540	79.988	19.992	100.205	19.886	4.129	0.412
104.000	127.749	79.987	19.993	100.207	19.882	4.367	0.405
104.500	127.914	79.987	19.992	100.210	19.881	4.492	0.396
105.000	128.141	79.986	19.992	100.212	19.884	4.240	0.383
105.500	128.357	79.987	19.992	100.213	19.881	4.521	0.417
106.000	128.540	79.988	19.992	100.213	19.882	4.377	0.420
106.500	128.738	79.988	19.992	100.213	19.880	4.560	0.390
107.000	128.938	79.987	19.992	100.212	19.882	4.385	0.390
107.500	129.125	79.987	19.991	100.212	19.880	4.541	0.393
108.000	129.376	79.988	19.992	100.212	19.881	4.452	0.412
108.500	129.588	79.990	19.992	100.213	19.883	4.329	0.450
109.000	129.779	79.989	19.991	100.214	19.882	4.416	0.434
109.500	129.993	79.988	19.991	100.216	19.881	4.445	0.404
110.000	130.201	79.987	19.990	100.216	19.885	4.198	0.413
110.500	130.341	79.989	19.991	100.217	19.881	4.504	0.385
111.000	130.579	79.987	19.992	100.217	19.881	4.456	0.363
111.500	130.834	79.987	19.992	100.216	19.881	4.518	0.436
112.001	131.028	79.987	19.991	100.216	19.881	4.458	0.471
112.501	131.213	79.987	19.991	100.216	19.883	4.290	0.414
113.001	131.462	79.988	19.991	100.214	19.879	4.616	0.406
113.500	131.691	79.988	19.992	100.214	19.881	4.472	0.456
114.000	131.871	79.987	19.991	100.215	19.881	4.485	0.443
114.500	132.114	79.989	19.991	100.216	19.880	4.541	0.416
115.000	132.329	79.987	19.992	100.216	19.879	4.616	0.441
115.500	132.561	79.986	19.991	100.217	19.883	4.312	0.453
116.000	132.790	79.988	19.991	100.217	19.882	4.441	0.454
116.500	132.987	79.987	19.992	100.217	19.880	4.524	0.443
117.000	133.251	79.987	19.991	100.217	19.880	4.538	0.444
117.501	133.450	79.987	19.992	100.214	19.878	4.695	0.462
118.001	133.682	79.988	19.991	100.209	19.877	4.794	0.447
118.501	133.873	79.987	19.991	100.208	19.881	4.449	0.428
119.001	134.091	79.986	19.992	100.208	19.884	4.256	0.416
119.500	134.320	79.987	19.992	100.206	19.879	4.620	0.428
120.000	134.506	79.988	19.992	100.206	19.878	4.714	0.431
120.501	134.749	79.988	19.992	100.208	19.878	4.678	0.421
121.001	134.987	79.988	19.992	100.209	19.879	4.622	0.455
121.500	135.178	79.987	19.993	100.209	19.884	4.239	0.455
122.000	135.441	79.988	19.992	100.210	19.879	4.637	0.442
122.500	135.657	79.987	19.992	100.212	19.880	4.527	0.467
123.001	135.899	79.987	19.993	100.214	19.882	4.377	0.468
123.501	136.116	79.989	19.993	100.213	19.878	4.697	0.458
124.000	136.342	79.989	19.993	100.212	19.880	4.537	0.451
124.500	136.568	79.989	19.993	100.209	19.879	4.664	0.448
125.000	136.824	79.988	19.992	100.206	19.880	4.533	0.467
125.500	137.049	79.988	19.993	100.205	19.881	4.501	0.481
126.000	137.272	79.989	19.992	100.204	19.879	4.626	0.465
126.501	137.469	79.989	19.992	100.204	19.882	4.393	0.434
127.001	137.725	79.988	19.992	100.203	19.880	4.572	0.436
127.500	137.963	79.989	19.992	100.200	19.877	4.764	0.473
128.000	138.192	79.989	19.992	100.198	19.879	4.612	0.481
128.500	138.420	79.990	19.991	100.199	19.881	4.458	0.463
129.000	138.674	79.989	19.992	100.200	19.880	4.568	0.469
129.500	138.907	79.990	19.993	100.204	19.880	4.562	0.484
130.000	139.107	79.990	19.992	100.207	19.882	4.416	0.461
130.500	139.345	79.990	19.992	100.207	19.879	4.609	0.435
131.000	139.586	79.990	19.992	100.204	19.881	4.445	0.458
131.500	139.803	79.990	19.991	100.203	19.882	4.389	0.469
132.000	140.043	79.989	19.993	100.202	19.881	4.483	0.458
132.500	140.292	79.990	19.991	100.203	19.875	4.922	0.473
133.000	140.519	79.990	19.991	100.205	19.879	4.624	0.482
133.500	140.781	79.989	19.992	100.208	19.882	4.435	0.482
134.000	140.982	79.988	19.991	100.208	19.881	4.460	0.476
134.500	141.241	79.989	19.993	100.209	19.881	4.466	0.462
135.000	141.445	79.988	19.992	100.208	19.881	4.472	0.461
135.500	141.737	79.989	19.992	100.208	19.881	4.478	0.479
136.000	141.958	79.990	19.991	100.205	19.883	4.295	0.505
136.500	142.188	79.989	19.992	100.205	19.882	4.404	0.482
137.000	142.438	79.988	19.992	100.206	19.881	4.491	0.466
137.500	142.656	79.990	19.991	100.207	19.882	4.376	0.474
138.000	142.918	79.987	19.992	100.209	19.886	4.091	0.474
138.500	143.195	79.989	19.993	100.212	19.882	4.420	0.509
139.000	143.433	79.989	19.992	100.213	19.879	4.666	0.527
139.500	143.653	79.987	19.993	100.211	19.879	4.626	0.486
140.000	143.887	79.986	19.992	100.210	19.880	4.534	0.456
140.500	144.165	79.987	19.991	100.205	19.880	4.576	0.483
141.000	144.401	79.987	19.993	100.202	19.880	4.594	0.513
141.500	144.639	79.987	19.992	100.202	19.879	4.621	0.494
142.000	144.914	79.987	19.992	100.203	19.881	4.444	0.493
142.500	145.151	79.987	19.992	100.203	19.879	4.655	0.513
143.000	145.369	79.987	19.992	100.205	19.879	4.665	0.484
143.500	145.630	79.988	19.992	100.204	19.879	4.640	0.467
144.000	145.885	79.987	19.992	100.205	19.880	4.534	0.497
144.500	146.154	79.987	19.992	100.202	19.876	4.836	0.520
145.000	146.333	79.986	19.991	100.201	19.879	4.642	0.486
145.500	146.577	79.987	19.992	100.200	19.880	4.540	0.435
146.000	146.853	79.987	19.991	100.202	19.881	4.445	0.471
146.500	147.077	79.987	19.993	100.202	19.877	4.757	0.510
147.000	147.377	79.987	19.992	100.203	19.879	4.614	0.512
147.500	147.600	79.988	19.993	100.205	19.880	4.597	0.524
148.000	147.839	79.988	19.991	100.206	19.879	4.651	0.493
148.500	148.076	79.986	19.992	100.201	19.880	4.522	0.469
149.000	148.337	79.988	19.992	100.196	19.885	4.160	0.487
149.500	148.585	79.987	19.992	100.199	19.879	4.603	0.504
150.000	148.839	79.987	19.992	100.201	19.882	4.417	0.505
150.500	149.099	79.987	19.992	100.199	19.884	4.274	0.508
151.000	149.349	79.987	19.993	100.198	19.882	4.415	0.512
151.500	149.613	79.986	19.993	100.195	19.880	4.534	0.512
152.000	149.869	79.986	19.993	100.189	19.880	4.522	0.517
152.500	150.101	79.988	19.992	100.186	19.880	4.534	0.504
153.000	150.291	79.988	19.993	100.185	19.881	4.513	0.455
153.500	150.585	79.987	19.992	100.188	19.884	4.280	0.453
154.000	150.807	79.987	19.993	100.190	19.880	4.534	0.500
154.500	151.067	79.986	19.992	100.193	19.880	4.573	0.499
155.000	151.315	79.987	19.993	100.189	19.883	4.301	0.495
155.500	151.538	79.989	19.993	100.190	19.880	4.563	0.490
156.000	151.766	79.986	19.993	100.193	19.882	4.440	0.462
156.500	152.067	79.986	19.993	100.196	19.880	4.544	0.490
157.000	152.288	79.986	19.992	100.195	19.880	4.554	0.525
157.500	152.515	79.986	19.992	100.200	19.883	4.349	0.485
158.000	152.753	79.987	19.992	100.202	19.879	4.611	0.456
158.500	153.029	79.987	19.992	100.202	19.880	4.586	0.489
159.000	153.275	79.988	19.992	100.200	19.877	4.823	0.518
159.501	153.491	79.987	19.993	100.200	19.875	4.958	0.492
160.000	153.748	79.987	19.992	100.197	19.877	4.783	0.467
160.500	154.004	79.986	19.992	100.190	19.878	4.683	0.493
161.000	154.252	79.987	19.992	100.187	19.875	4.906	0.508
161.500	154.519	79.987	19.993	100.184	19.877	4.781	0.510
162.000	154.780	79.987	19.992	100.187	19.877	4.782	0.522
162.500	155.026	79.986	19.993	100.188	19.878	4.678	0.518
163.000	155.274	79.988	19.992	100.192	19.877	4.782	0.500
163.500	155.534	79.987	19.993	100.194	19.878	4.688	0.501
164.000	155.763	79.987	19.993	100.194	19.876	4.835	0.499
164.500	156.018	79.987	19.993	100.192	19.875	4.972	0.486
165.000	156.278	79.986	19.993	100.189	19.874	5.022	0.499
165.500	156.540	79.986	19.992	100.185	19.880	4.573	0.519
166.000	156.794	79.986	19.991	100.183	19.873	5.083	0.519
166.500	157.047	79.987	19.993	100.182	19.877	4.806	0.511
167.000	157.286	79.987	19.992	100.179	19.877	4.823	0.500
167.500	157.534	79.987	19.992	100.178	19.877	4.808	0.490
168.000	157.754	79.986	19.992	100.179	19.877	4.754	0.477
168.500	158.036	79.986	19.992	100.181	19.878	4.719	0.485
169.000	158.279	79.986	19.992	100.183	19.878	4.696	0.514
169.500	158.535	79.987	19.993	100.183	19.880	4.592	0.512
170.000	158.810	79.986	19.993	100.183	19.880	4.538	0.515
170.500	159.031	79.986	19.992	100.183	19.879	4.619	0.514
171.000	159.292	79.985	19.992	100.181	19.878	4.692	0.489
171.500	159.573	79.985	19.992	100.182	19.878	4.700	0.512
172.000	159.780	79.986	19.992	100.184	19.875	4.972	0.515
172.500	160.016	79.986	19.993	100.189	19.877	4.793	0.466
173.000	160.273	79.986	19.993	100.192	19.876	4.893	0.468
173.500	160.549	79.986	19.993	100.193	19.876	4.870	0.513
174.000	160.812	79.986	19.992	100.192	19.876	4.835	0.536
174.500	161.061	79.985	19.993	100.191	19.879	4.610	0.525
175.000	161.306	79.985	19.992	100.186	19.874	5.047	0.503
175.500	161.561	79.985	19.992	100.183	19.879	4.648	0.497
176.000	161.792	79.987	19.992	100.182	19.878	4.710	0.493
176.500	162.046	79.986	19.993	100.181	19.876	4.870	0.485
177.000	162.274	79.986	19.992	100.182	19.875	4.914	0.483
177.500	162.521	79.986	19.992	100.184	19.875	4.966	0.479
178.000	162.763	79.986	19.992	100.185	19.878	4.724	0.482
178.500	163.041	79.988	19.994	100.186	19.875	4.937	0.504
179.000	163.271	79.986	19.992	100.185	19.878	4.689	0.514
179.501	163.588	79.986	19.993	100.182	19.878	4.679	0.528
180.000	163.806	79.986	19.993	100.179	19.879	4.625	0.541
180.500	164.048	79.986	19.992	100.178	19.878	4.733	0.497
181.000	164.329	79.987	19.993	100.176	19.879	4.652	0.492
181.500	164.573	79.986	19.994	100.177	19.878	4.716	0.524
182.000	164.883	79.985	19.994	100.178	19.875	4.905	0.539
182.501	165.093	79.987	19.994	100.178	19.878	4.745	0.537
183.000	165.370	79.987	19.992	100.178	19.880	4.581	0.504
183.500	165.621	79.987	19.993	100.178	19.877	4.799	0.507
184.000	165.834	79.987	19.993	100.179	19.876	4.833	0.496
184.500	166.105	79.987	19.993	100.178	19.876	4.887	0.474
185.000	166.345	79.987	19.993	100.178	19.877	4.781	0.498
185.500	166.594	79.988	19.993	100.177	19.876	4.837	0.500
186.000	166.886	79.988	19.994	100.176	19.878	4.729	0.515
186.501	167.121	79.987	19.993	100.174	19.875	4.928	0.534
187.000	167.361	79.987	19.993	100.174	19.875	4.916	0.501
187.500	167.619	79.987	19.993	100.172	19.878	4.741	0.487
188.000	167.907	79.988	19.993	100.172	19.880	4.573	0.522
188.500	168.132	79.987	19.992	100.172	19.878	4.714	0.529
189.000	168.351	79.988	19.993	100.171	19.878	4.741	0.478
189.500	168.651	79.990	19.993	100.172	19.881	4.467	0.482
190.000	168.909	79.987	19.992	100.172	19.880	4.544	0.539
190.500	169.143	79.988	19.993	100.172	19.879	4.618	0.525
191.000	169.378	79.987	19.993	100.173	19.880	4.575	0.480
191.500	169.629	79.987	19.994	100.173	19.876	4.897	0.477
192.000	169.859	79.986	19.993	100.173	19.876	4.876	0.484
192.500	170.124	79.988	19.992	100.173	19.877	4.795	0.488
193.000	170.399	79.987	19.993	100.173	19.880	4.593	0.517
193.500	170.647	79.990	19.993	100.173	19.874	5.009	0.531
194.000	170.918	79.987	19.993	100.173	19.878	4.687	0.521
194.500	171.136	79.987	19.993	100.173	19.878	4.695	0.504
195.000	171.381	79.987	19.992	100.173	19.876	4.855	0.476
195.500	171.654	79.987	19.992	100.173	19.878	4.712	0.491
196.000	171.892	79.986	19.992	100.173	19.877	4.790	0.514
196.500	172.128	79.987	19.993	100.173	19.877	4.801	0.492
197.000	172.404	79.987	19.992	100.173	19.878	4.703	0.493
197.500	172.668	79.987	19.992	100.173	19.877	4.826	0.526
198.000	172.911	79.987	19.992	100.173	19.876	4.849	0.523
198.500	173.182	79.987	19.992	100.173	19.878	4.734	0.510
199.000	173.447	79.987	19.992	100.173	19.875	4.909	0.525
199.500	173.637	79.985	19.991	100.173	19.875	4.919	0.496
200.000	173.918	79.986	19.992	100.173	19.876	4.865	0.463
200.500	174.127	79.987	19.991	100.172	19.877	4.786	0.481
201.000	174.424	79.988	19.992	100.171	19.878	4.704	0.498
201.500	174.652	79.987	19.992	100.171	19.875	4.979	0.515
202.000	174.964	79.988	19.991	100.169	19.876	4.902	0.532
202.500	175.192	79.988	19.992	100.170	19.879	4.634	0.540
203.000	175.422	79.989	19.992	100.168	19.876	4.854	0.499
203.500	175.669	79.989	19.992	100.166	19.875	4.942	0.468
204.000	175.926	79.988	19.992	100.164	19.876	4.867	0.491
204.500	176.148	79.988	19.992	100.164	19.874	4.998	0.491
205.000	176.426	79.987	19.991	100.164	19.877	4.823	0.489
205.500	176.690	79.987	19.992	100.164	19.879	4.655	0.521
206.000	176.903	79.987	19.991	100.166	19.879	4.622	0.509
206.500	177.165	79.987	19.991	100.166	19.879	4.639	0.476
207.000	177.453	79.989	19.992	100.160	19.880	4.554	0.513
207.500	177.697	79.988	19.992	100.157	19.882	4.383	0.541
208.000	177.915	79.988	19.992	100.154	19.879	4.618	0.497
208.500	178.166	79.990	19.992	100.154	19.878	4.678	0.465
209.000	178.444	79.988	19.992	100.157	19.882	4.370	0.499
209.500	178.647	79.988	19.992	100.162	19.878	4.711	0.505
210.000	178.921	79.989	19.991	100.159	19.878	4.691	0.480
210.500	179.193	79.989	19.992	100.158	19.876	4.884	0.512
211.000	179.410	79.989	19.991	100.154	19.880	4.578	0.518
211.500	179.683	79.989	19.992	100.147	19.878	4.697	0.489
212.000	179.893	79.990	19.992	100.141	19.877	4.809	0.486
212.500	180.163	79.989	19.992	100.140	19.875	4.919	0.481
213.000	180.386	79.989	19.992	100.141	19.874	5.040	0.486
213.500	180.654	79.989	19.991	100.142	19.877	4.782	0.492
214.000	180.874	79.990	19.991	100.146	19.880	4.580	0.490
214.500	181.174	79.990	19.992	100.149	19.877	4.755	0.504
215.000	181.419	79.988	19.992	100.149	19.874	5.003	0.533
215.500	181.638	79.988	19.991	100.146	19.877	4.776	0.504
216.000	181.878	79.989	19.991	100.146	19.878	4.733	0.462
216.500	182.124	79.989	19.991	100.149	19.877	4.805	0.473
217.000	182.363	79.989	19.991	100.153	19.877	4.795	0.485
217.500	182.623	79.989	19.991	100.160	19.878	4.680	0.492
218.000	182.882	79.987	19.992	100.167	19.878	4.678	0.509
218.500	183.145	79.988	19.992	100.170	19.878	4.718	0.520
219.000	183.404	79.989	19.992	100.168	19.876	4.859	0.522
219.500	183.642	79.989	19.992	100.165	19.877	4.803	0.509
220.000	183.910	79.988	19.992	100.160	19.877	4.797	0.502
220.500	184.149	79.987	19.992	100.158	19.877	4.782	0.506
221.000	184.402	79.988	19.992	100.159	19.878	4.676	0.500
221.500	184.664	79.987	19.991	100.158	19.876	4.865	0.504
222.000	184.935	79.988	19.992	100.158	19.876	4.888	0.524
222.500	185.195	79.987	19.992	100.164	19.875	4.922	0.532
223.000	185.433	79.987	19.993	100.161	19.878	4.688	0.514
223.500	185.683	79.987	19.993	100.154	19.873	5.096	0.493
224.001	185.938	79.987	19.992	100.151	19.875	4.965	0.496
224.500	186.148	79.986	19.992	100.151	19.877	4.763	0.485
225.000	186.440	79.988	19.993	100.151	19.878	4.711	0.484
225.500	186.671	79.987	19.993	100.156	19.877	4.803	0.512
226.000	186.907	79.985	19.991	100.162	19.874	4.981	0.495
226.500	187.124	79.987	19.992	100.166	19.877	4.796	0.460
227.000	187.384	79.987	19.992	100.168	19.873	5.073	0.465
227.500	187.640	79.987	19.993	100.165	19.876	4.853	0.497
228.000	187.866	79.988	19.992	100.162	19.874	5.015	0.499
228.500	188.156	79.988	19.991	100.162	19.875	4.909	0.499
229.000	188.341	79.986	19.992	100.163	19.876	4.889	0.495
229.500	188.635	79.987	19.992	100.159	19.874	5.026	0.477
230.000	188.885	79.987	19.993	100.158	19.877	4.808	0.512
230.500	189.110	79.987	19.992	100.158	19.876	4.889	0.509
231.000	189.365	79.988	19.992	100.158	19.878	4.726	0.477
231.500	189.639	79.986	19.991	100.159	19.876	4.834	0.504
232.000	189.862	79.985	19.990	100.160	19.875	4.975	0.513
232.500	190.121	79.986	19.991	100.159	19.877	4.819	0.489
233.000	190.325	79.987	19.992	100.161	19.877	4.760	0.472
233.500	190.617	79.987	19.991	100.162	19.873	5.058	0.480
234.000	190.843	79.987	19.992	100.158	19.876	4.900	0.507
234.500	191.129	79.987	19.991	100.155	19.875	4.952	0.515
235.000	191.334	79.987	19.992	100.155	19.876	4.880	0.502
235.500	191.592	79.986	19.992	100.156	19.877	4.778	0.477
236.000	191.815	79.987	19.992	100.155	19.875	4.917	0.472
236.500	192.048	79.986	19.992	100.153	19.877	4.822	0.468
237.000	192.293	79.986	19.992	100.152	19.877	4.790	0.467
237.500	192.548	79.988	19.992	100.151	19.875	4.909	0.489
238.000	192.783	79.987	19.991	100.151	19.875	4.932	0.495
238.500	193.084	79.986	19.992	100.153	19.874	5.054	0.513
239.000	193.313	79.988	19.991	100.160	19.875	4.936	0.533
239.500	193.557	79.987	19.991	100.164	19.871	5.250	0.501
240.000	193.801	79.986	19.992	100.169	19.872	5.171	0.481
240.500	194.020	79.987	19.991	100.169	19.875	4.940	0.475
241.000	194.217	79.987	19.992	100.170	19.875	4.915	0.439
241.500	194.525	79.985	19.992	100.168	19.876	4.829	0.460
242.000	194.728	79.986	19.993	100.164	19.876	4.875	0.508
242.500	194.985	79.985	19.992	100.160	19.874	5.037	0.486
243.000	195.243	79.986	19.991	100.154	19.876	4.871	0.488
243.500	195.473	79.988	19.991	100.146	19.875	4.907	0.501
244.000	195.729	79.986	19.992	100.142	19.874	5.031	0.487
244.500	195.987	79.987	19.992	100.143	19.876	4.902	0.500
245.000	196.199	79.986	19.992	100.145	19.876	4.900	0.492
245.500	196.480	79.987	19.992	100.149	19.877	4.790	0.482
246.000	196.701	79.986	19.993	100.156	19.875	4.917	0.497
246.500	196.926	79.986	19.992	100.161	19.877	4.825	0.474
247.000	197.182	79.987	19.992	100.161	19.876	4.892	0.463
247.500	197.425	79.987	19.992	100.163	19.874	5.040	0.489
248.000	197.698	79.988	19.993	100.158	19.873	5.079	0.507
248.500	197.902	79.986	19.993	100.153	19.872	5.171	0.497
249.000	198.166	79.988	19.992	100.155	19.871	5.214	0.473
249.500	198.435	79.987	19.993	100.157	19.869	5.408	0.500
250.000	198.669	79.987	19.992	100.155	19.873	5.079	0.518
250.500	198.928	79.986	19.992	100.156	19.876	4.848	0.498
251.000	199.146	79.986	19.993	100.154	19.875	4.913	0.485
251.500	199.380	79.986	19.993	100.152	19.873	5.083	0.465
252.000	199.603	79.986	19.993	100.149	19.876	4.831	0.454
252.500	199.888	79.987	19.992	100.148	19.873	5.093	0.483
253.000	200.103	79.986	19.993	100.148	19.876	4.892	0.505
253.500	200.343	79.987	19.992	100.150	19.877	4.823	0.478
254.000	200.600	79.985	19.993	100.150	19.876	4.887	0.476
254.500	200.823	79.986	19.993	100.152	19.878	4.733	0.488
255.000	201.096	79.986	19.992	100.155	19.877	4.796	0.488
255.500	201.352	79.986	19.992	100.155	19.877	4.804	0.513
256.000	201.603	79.985	19.993	100.152	19.874	5.037	0.518
256.500	201.858	79.986	19.992	100.153	19.875	4.952	0.507
257.000	202.069	79.988	19.993	100.154	19.878	4.740	0.487
257.500	202.345	79.987	19.992	100.151	19.877	4.810	0.477
258.000	202.579	79.986	19.993	100.154	19.875	4.910	0.498
258.500	202.817	79.987	19.992	100.155	19.876	4.864	0.491
259.000	203.073	79.988	19.992	100.154	19.876	4.881	0.483
259.500	203.296	79.988	19.993	100.154	19.876	4.896	0.486
260.000	203.564	79.989	19.992	100.156	19.877	4.769	0.485
260.500	203.813	79.988	19.993	100.153	19.873	5.120	0.504
261.000	204.029	79.986	19.992	100.152	19.872	5.147	0.491
261.500	204.303	79.986	19.993	100.151	19.874	5.049	0.477
262.000	204.515	79.988	19.992	100.148	19.873	5.074	0.487
262.500	204.741	79.987	19.991	100.148	19.874	5.018	0.462
263.000	205.002	79.987	19.993	100.148	19.870	5.317	0.463
263.500	205.223	79.987	19.993	100.147	19.875	4.956	0.485
264.000	205.499	79.987	19.993	100.144	19.870	5.359	0.490
264.500	205.756	79.987	19.993	100.143	19.874	5.014	0.515
265.000	205.974	79.988	19.993	100.142	19.873	5.060	0.504
265.500	206.248	79.988	19.993	100.142	19.874	5.014	0.483
266.000	206.524	79.988	19.993	100.142	19.872	5.143	0.521
266.500	206.733	79.988	19.992	100.142	19.877	4.800	0.518
267.000	206.980	79.987	19.993	100.141	19.873	5.135	0.471
267.500	207.289	79.988	19.992	100.139	19.874	5.050	0.506
268.000	207.513	79.987	19.993	100.139	19.874	5.008	0.544
268.500	207.762	79.989	19.993	100.138	19.870	5.355	0.503
269.000	207.980	79.989	19.993	100.141	19.873	5.087	0.470
269.500	208.243	79.987	19.992	100.143	19.871	5.216	0.474
270.000	208.474	79.988	19.993	100.142	19.868	5.499	0.488
270.500	208.733	79.989	19.993	100.141	19.871	5.274	0.493
271.000	208.966	79.988	19.993	100.144	19.873	5.122	0.491
271.500	209.211	79.989	19.992	100.142	19.871	5.239	0.485
272.000	209.482	79.988	19.992	100.140	19.868	5.518	0.497
272.500	209.722	79.987	19.994	100.140	19.868	5.482	0.513
273.000	209.974	79.988	19.993	100.140	19.872	5.212	0.501
273.500	210.206	79.988	19.994	100.138	19.867	5.536	0.488
274.000	210.438	79.987	19.993	100.139	19.868	5.451	0.474
274.500	210.672	79.988	19.994	100.142	19.870	5.318	0.465
275.000	210.876	79.989	19.994	100.142	19.869	5.403	0.451
275.500	211.148	79.987	19.993	100.143	19.869	5.439	0.457
276.000	211.379	79.988	19.994	100.145	19.867	5.566	0.490
276.501	211.642	79.987	19.994	100.147	19.866	5.641	0.499
277.001	211.898	79.987	19.993	100.149	19.869	5.390	0.506
277.500	212.163	79.988	19.994	100.149	19.869	5.387	0.520
278.000	212.385	79.987	19.994	100.148	19.866	5.668	0.504
278.500	212.656	79.987	19.994	100.145	19.863	5.872	0.490
279.000	212.929	79.988	19.994	100.146	19.866	5.661	0.519
279.500	213.131	79.988	19.994	100.147	19.865	5.709	0.510
280.000	213.382	79.988	19.993	100.148	19.865	5.750	0.464
280.500	213.642	79.986	19.993	100.149	19.866	5.609	0.482
281.000	213.869	79.988	19.993	100.151	19.865	5.681	0.499
281.500	214.102	79.986	19.993	100.148	19.864	5.779	0.473
282.000	214.374	79.987	19.993	100.144	19.865	5.750	0.483
282.500	214.622	79.987	19.993	100.145	19.866	5.667	0.513
283.000	214.874	79.988	19.992	100.148	19.866	5.646	0.510
283.500	215.108	79.989	19.994	100.148	19.863	5.877	0.493
284.000	215.363	79.989	19.993	100.147	19.863	5.833	0.487
284.500	215.598	79.989	19.992	100.146	19.859	6.177	0.489
285.000	215.843	79.987	19.993	100.144	19.864	5.786	0.485
285.500	216.074	79.987	19.992	100.142	19.862	5.910	0.478
286.000	216.338	79.990	19.991	100.145	19.860	6.072	0.485
286.500	216.605	79.988	19.992	100.150	19.862	5.935	0.513
287.000	216.802	79.989	19.992	100.156	19.864	5.813	0.498
287.500	217.099	79.988	19.992	100.163	19.862	5.910	0.479
288.000	217.321	79.989	19.992	100.166	19.861	6.035	0.507
288.500	217.615	79.987	19.991	100.165	19.860	6.071	0.517
289.000	217.838	79.988	19.992	100.161	19.857	6.306	0.516
289.500	218.071	79.989	19.992	100.159	19.858	6.272	0.487
290.000	218.325	79.989	19.991	100.151	19.859	6.183	0.472
290.500	218.566	79.989	19.991	100.146	19.860	6.120	0.491
291.000	218.806	79.991	19.993	100.143	19.857	6.365	0.488
291.500	219.070	79.990	19.991	100.144	19.857	6.305	0.493
292.000	219.274	79.990	19.992	100.143	19.856	6.395	0.486
292.500	219.506	79.989	19.992	100.144	19.861	6.002	0.451
293.000	219.743	79.989	19.991	100.144	19.860	6.098	0.453
293.500	220.027	79.990	19.992	100.148	19.858	6.285	0.495
294.000	220.235	79.990	19.992	100.148	19.855	6.447	0.506
294.500	220.527	79.991	19.992	100.148	19.857	6.337	0.496
295.000	220.767	79.990	19.992	100.147	19.857	6.368	0.516
295.500	221.013	79.989	19.992	100.148	19.855	6.470	0.509
296.000	221.281	79.989	19.992	100.145	19.855	6.487	0.500
296.500	221.530	79.991	19.992	100.143	19.856	6.389	0.516
297.000	221.790	79.990	19.992	100.140	19.854	6.562	0.513
297.500	222.012	79.989	19.991	100.142	19.853	6.677	0.496
298.000	222.243	79.990	19.992	100.144	19.853	6.652	0.468
298.500	222.530	79.987	19.992	100.144	19.853	6.624	0.486
299.000	222.779	79.987	19.992	100.144	19.851	6.798	0.527
299.500	223.033	79.990	19.991	100.148	19.854	6.563	0.519
300.000	223.260	79.989	19.991	100.150	19.853	6.642	0.492
300.500	223.508	79.988	19.991	100.147	19.852	6.738	0.478
301.000	223.744	79.988	19.992	100.147	19.853	6.611	0.480
301.500	224.031	79.987	19.992	100.148	19.853	6.672	0.504
302.000	224.236	79.988	19.991	100.144	19.850	6.857	0.508
302.500	224.490	79.989	19.993	100.141	19.850	6.872	0.475
303.000	224.724	79.987	19.991	100.143	19.850	6.834	0.473
303.500	224.932	79.984	19.991	100.148	19.851	6.809	0.465
304.000	225.244	79.987	19.993	100.150	19.854	6.585	0.481
304.500	225.466	79.987	19.991	100.150	19.850	6.838	0.527
305.000	225.701	79.986	19.992	100.149	19.851	6.770	0.495
305.500	225.992	79.986	19.992	100.148	19.850	6.889	0.491
306.000	226.200	79.988	19.992	100.143	19.851	6.824	0.513
306.500	226.465	79.988	19.991	100.146	19.847	7.067	0.486
307.000	226.686	79.985	19.993	100.152	19.850	6.892	0.479
307.500	226.997	79.987	19.992	100.158	19.848	7.037	0.509
308.000	227.218	79.986	19.992	100.164	19.848	7.058	0.532
308.500	227.444	79.986	19.992	100.168	19.848	7.056	0.489
309.000	227.690	79.988	19.992	100.163	19.845	7.271	0.459
309.500	227.954	79.987	19.992	100.159	19.844	7.359	0.492
310.000	228.233	79.985	19.993	100.153	19.843	7.436	0.527
310.500	228.480	79.987	19.992	100.150	19.843	7.376	0.534
311.000	228.721	79.987	19.991	100.146	19.842	7.458	0.507
311.500	228.962	79.989	19.992	100.147	19.844	7.356	0.485
312.000	229.209	79.988	19.992	100.152	19.842	7.466	0.485
312.500	229.475	79.986	19.992	100.157	19.843	7.438	0.500
313.000	229.740	79.988	19.991	100.158	19.840	7.613	0.522
313.500	229.975	79.987	19.993	100.158	19.839	7.688	0.516
314.000	230.242	79.987	19.992	100.159	19.842	7.511	0.501
314.500	230.464	79.988	19.993	100.159	19.842	7.518	0.495
315.000	230.724	79.987	19.992	100.160	19.839	7.682	0.485
315.500	230.977	79.986	19.992	100.160	19.841	7.543	0.498
316.000	231.250	79.987	19.992	100.164	19.839	7.682	0.520
316.500	231.487	79.988	19.993	100.165	19.836	7.944	0.518
317.000	231.747	79.987	19.992	100.159	19.834	8.071	0.504
317.500	231.973	79.987	19.992	100.152	19.831	8.308	0.492
318.000	232.209	79.989	19.991	100.150	19.836	7.927	0.474
318.500	232.477	79.989	19.992	100.151	19.835	8.062	0.483
319.000	232.716	79.988	19.992	100.148	19.832	8.225	0.506
319.500	232.962	79.988	19.991	100.151	19.835	8.067	0.496
320.000	233.233	79.989	19.991	100.159	19.831	8.336	0.501
320.500	233.473	79.989	19.992	100.164	19.832	8.294	0.514
321.000	233.725	79.988	19.991	100.165	19.835	8.059	0.501
321.500	233.975	79.988	19.992	100.169	19.830	8.443	0.497
322.000	234.212	79.987	19.992	100.166	19.834	8.139	0.495
322.500	234.439	79.988	19.992	100.160	19.831	8.326	0.476
323.000	234.702	79.988	19.991	100.153	19.831	8.319	0.478
323.500	234.981	79.988	19.991	100.147	19.828	8.585	0.516
324.000	235.208	79.987	19.993	100.145	19.828	8.604	0.523
324.500	235.476	79.987	19.993	100.148	19.829	8.523	0.501
325.000	235.698	79.988	19.992	100.149	19.829	8.465	0.493
325.500	235.963	79.988	19.992	100.152	19.829	8.494	0.488
326.000	236.217	79.987	19.992	100.154	19.828	8.565	0.503
326.500	236.474	79.987	19.992	100.155	19.827	8.617	0.515
327.000	236.718	79.987	19.992	100.156	19.825	8.779	0.506
327.500	236.973	79.988	19.992	100.156	19.826	8.706	0.500
328.000	237.214	79.988	19.992	100.153	19.823	8.950	0.497
328.500	237.426	79.986	19.992	100.152	19.825	8.802	0.474
329.000	237.717	79.988	19.993	100.152	19.822	9.031	0.478
329.500	237.970	79.988	19.991	100.151	19.823	8.944	0.524
330.000	238.199	79.988	19.992	100.154	19.826	8.727	0.513
330.500	238.462	79.987	19.993	100.159	19.823	8.979	0.487
331.000	238.710	79.988	19.992	100.162	19.822	9.021	0.501
331.500	238.890	79.987	19.993	100.162	19.822	9.066	0.470
332.000	239.187	79.987	19.992	100.160	19.821	9.125	0.453
332.500	239.432	79.986	19.992	100.155	19.818	9.362	0.509
333.000	239.659	79.987	19.993	100.148	19.820	9.204	0.507
333.500	239.891	79.987	19.993	100.144	19.817	9.420	0.466
334.000	240.201	79.986	19.993	100.139	19.820	9.166	0.501
334.500	240.447	79.987	19.993	100.136	19.820	9.148	0.549
335.000	240.681	79.986	19.993	100.135	19.821	9.108	0.518
335.500	240.933	79.989	19.993	100.138	19.822	8.994	0.483
336.000	241.203	79.986	19.992	100.140	19.822	9.065	0.504
336.500	241.433	79.987	19.992	100.144	19.818	9.354	0.512
337.000	241.713	79.987	19.993	100.146	19.819	9.294	0.505
337.500	241.909	79.986	19.993	100.148	19.815	9.599	0.493
338.000	242.202	79.984	19.993	100.147	19.815	9.543	0.482
338.500	242.445	79.986	19.994	100.147	19.815	9.584	0.512
339.000	242.676	79.987	19.994	100.148	19.814	9.621	0.505
339.500	242.943	79.986	19.992	100.147	19.814	9.660	0.486
340.000	243.196	79.986	19.993	100.148	19.813	9.698	0.509
340.500	243.453	79.985	19.993	100.150	19.812	9.821	0.515
341.000	243.636	79.986	19.993	100.148	19.813	9.691	0.475
341.500	243.941	79.985	19.993	100.146	19.811	9.843	0.464
342.000	244.140	79.986	19.992	100.149	19.813	9.760	0.497
342.500	244.423	79.988	19.993	100.150	19.810	9.932	0.494
343.000	244.662	79.988	19.992	100.154	19.811	9.898	0.502
343.500	244.924	79.986	19.992	100.156	19.811	9.861	0.511
344.000	245.184	79.987	19.992	100.157	19.810	9.970	0.511
344.500	245.429	79.987	19.993	100.155	19.809	10.004	0.514
345.000	245.685	79.987	19.992	100.151	19.810	9.971	0.503
345.500	245.920	79.987	19.993	100.151	19.810	9.960	0.496
346.000	246.195	79.988	19.993	100.151	19.809	9.996	0.501
346.500	246.429	79.988	19.992	100.151	19.809	10.052	0.509
347.000	246.687	79.989	19.993	100.156	19.809	10.016	0.501
347.500	246.942	79.988	19.993	100.162	19.807	10.179	0.503
348.000	247.176	79.987	19.993	100.160	19.808	10.106	0.501
