Repository: ulfsri/fsri_materials_database

# Materials and Products Database

## 01_Data

Raw data generated from each apparatus are included here in plain-text format. The data is organized first by material, next by the short name of test apparatus used, and where applicable additional filtering by test settings.

### material.json

Each material directory contains a json file of the same name as the material. This file links the data stored in the repository as well as data and graphs produced by the accompanying scripts (__02_Scripts__) to the respective landing page for the material on the front-end website.

File: 01_Data/Pressure_Treated_Deck/MCC/Pressure_Treated_Deck_30K_min_210608_R2.txt (part 3 of 4)
T Correction Coefficients:	0	1.024463	0
Time Shift (s):	14
*
Time (s)	Temperature (C)	N2 flow rate (cc/min)	O2 flow rate (cc/min)	Flow Rate (cc/min)	Oxygen (%)	HRR (W/g)	Heating rate (C/s)
693.000	421.654	79.987	19.994	100.054	19.856	12.454	0.535
693.500	421.874	79.986	19.993	100.053	19.855	12.488	0.503
694.000	422.158	79.988	19.993	100.054	19.856	12.460	0.488
694.500	422.393	79.986	19.992	100.054	19.859	12.231	0.512
695.000	422.646	79.987	19.991	100.054	19.858	12.270	0.503
695.500	422.919	79.988	19.991	100.055	19.858	12.293	0.507
696.000	423.149	79.987	19.992	100.056	19.857	12.387	0.515
696.500	423.410	79.987	19.993	100.054	19.857	12.352	0.497
697.000	423.642	79.986	19.993	100.049	19.857	12.392	0.491
697.500	423.915	79.986	19.992	100.049	19.859	12.187	0.499
698.000	424.177	79.986	19.992	100.048	19.859	12.223	0.520
698.501	424.429	79.988	19.992	100.049	19.859	12.230	0.525
699.000	424.663	79.988	19.993	100.049	19.860	12.127	0.500
699.500	424.930	79.987	19.992	100.049	19.858	12.301	0.494
700.000	425.196	79.986	19.993	100.046	19.855	12.519	0.517
700.500	425.453	79.986	19.994	100.044	19.856	12.454	0.528
701.000	425.694	79.987	19.992	100.042	19.853	12.687	0.511
701.500	425.939	79.986	19.991	100.042	19.855	12.523	0.492
702.000	426.198	79.986	19.992	100.047	19.856	12.441	0.495
702.500	426.454	79.987	19.993	100.050	19.859	12.225	0.510
703.000	426.710	79.987	19.992	100.053	19.856	12.447	0.514
703.500	426.954	79.986	19.992	100.054	19.856	12.411	0.506
704.000	427.219	79.987	19.993	100.054	19.856	12.405	0.504
704.500	427.485	79.986	19.993	100.053	19.857	12.382	0.520
705.000	427.770	79.987	19.993	100.051	19.857	12.342	0.541
705.500	427.998	79.986	19.992	100.047	19.857	12.326	0.532
706.000	428.234	79.986	19.993	100.044	19.859	12.195	0.488
706.500	428.476	79.986	19.992	100.040	19.862	11.985	0.471
707.000	428.773	79.986	19.992	100.039	19.859	12.174	0.508
707.500	428.974	79.987	19.992	100.041	19.857	12.326	0.518
708.000	429.255	79.985	19.993	100.043	19.857	12.391	0.490
708.500	429.477	79.986	19.993	100.047	19.861	12.064	0.492
709.000	429.765	79.986	19.993	100.051	19.864	11.852	0.507
709.500	430.018	79.986	19.993	100.054	19.862	11.982	0.526
710.000	430.273	79.986	19.992	100.053	19.861	12.067	0.525
710.500	430.521	79.987	19.992	100.054	19.861	12.060	0.505
711.000	430.769	79.985	19.992	100.053	19.867	11.569	0.499
711.500	431.037	79.986	19.993	100.052	19.862	11.938	0.506
712.000	431.275	79.986	19.993	100.052	19.864	11.847	0.512
712.500	431.553	79.986	19.994	100.048	19.864	11.779	0.511
713.000	431.776	79.985	19.992	100.048	19.863	11.884	0.508
713.500	432.058	79.987	19.994	100.048	19.866	11.645	0.503
714.000	432.281	79.985	19.994	100.045	19.862	11.988	0.505
714.500	432.525	79.986	19.993	100.044	19.862	11.962	0.486
715.000	432.807	79.987	19.995	100.048	19.864	11.815	0.497
715.500	433.069	79.986	19.993	100.048	19.864	11.799	0.535
716.000	433.330	79.986	19.993	100.047	19.865	11.739	0.533
716.500	433.584	79.986	19.993	100.050	19.868	11.478	0.519
717.000	433.815	79.986	19.993	100.048	19.865	11.770	0.500
717.500	434.086	79.987	19.993	100.046	19.867	11.557	0.494
718.000	434.374	79.986	19.993	100.041	19.869	11.416	0.531
718.500	434.596	79.986	19.993	100.039	19.864	11.815	0.534
719.000	434.840	79.987	19.992	100.038	19.867	11.608	0.488
719.500	435.113	79.987	19.993	100.037	19.867	11.559	0.492
720.000	435.372	79.987	19.993	100.034	19.867	11.597	0.524
720.500	435.610	79.987	19.992	100.038	19.867	11.568	0.514
721.000	435.848	79.987	19.994	100.041	19.872	11.220	0.486
721.500	436.089	79.989	19.992	100.039	19.869	11.434	0.477
722.000	436.346	79.987	19.993	100.035	19.872	11.235	0.488
722.500	436.652	79.988	19.992	100.033	19.870	11.385	0.531
723.000	436.901	79.988	19.993	100.029	19.870	11.334	0.559
723.500	437.120	79.988	19.993	100.025	19.872	11.202	0.511
724.000	437.381	79.987	19.993	100.023	19.871	11.281	0.474
724.500	437.647	79.988	19.992	100.027	19.873	11.086	0.504
725.000	437.904	79.988	19.992	100.035	19.870	11.332	0.525
725.500	438.153	79.988	19.992	100.040	19.871	11.255	0.515
726.000	438.425	79.988	19.992	100.046	19.869	11.393	0.513
726.500	438.679	79.988	19.991	100.052	19.868	11.468	0.523
727.000	438.902	79.987	19.992	100.053	19.871	11.288	0.501
727.500	439.150	79.989	19.992	100.050	19.870	11.378	0.474
728.000	439.405	79.989	19.992	100.048	19.871	11.311	0.487
728.500	439.676	79.988	19.992	100.043	19.871	11.263	0.515
729.000	439.919	79.987	19.992	100.041	19.869	11.393	0.520
729.500	440.179	79.988	19.993	100.043	19.870	11.371	0.508
730.000	440.430	79.988	19.992	100.044	19.875	10.938	0.507
730.500	440.706	79.988	19.992	100.044	19.873	11.131	0.519
731.000	440.962	79.988	19.992	100.047	19.869	11.406	0.530
731.500	441.197	79.987	19.991	100.048	19.869	11.460	0.512
732.001	441.455	79.988	19.991	100.044	19.872	11.181	0.492
732.500	441.676	79.987	19.991	100.047	19.871	11.308	0.486
733.000	441.937	79.988	19.993	100.047	19.872	11.166	0.481
733.500	442.188	79.987	19.992	100.042	19.871	11.298	0.497
734.000	442.452	79.987	19.992	100.040	19.874	11.055	0.513
734.500	442.705	79.987	19.991	100.040	19.873	11.133	0.516
735.000	442.986	79.986	19.992	100.034	19.869	11.418	0.526
735.500	443.222	79.988	19.992	100.032	19.874	11.038	0.526
736.000	443.461	79.987	19.993	100.036	19.874	11.058	0.496
736.500	443.712	79.988	19.991	100.038	19.875	10.962	0.482
737.000	443.980	79.987	19.992	100.038	19.877	10.770	0.504
737.500	444.218	79.988	19.991	100.037	19.878	10.753	0.513
738.000	444.470	79.986	19.990	100.036	19.877	10.781	0.498
738.500	444.734	79.989	19.992	100.038	19.878	10.691	0.503
739.000	444.963	79.989	19.992	100.040	19.877	10.825	0.505
739.500	445.191	79.989	19.992	100.040	19.879	10.650	0.475
740.000	445.445	79.986	19.991	100.039	19.879	10.648	0.469
740.500	445.721	79.988	19.992	100.044	19.882	10.438	0.506
741.000	445.951	79.986	19.991	100.042	19.880	10.551	0.518
741.500	446.222	79.989	19.992	100.040	19.879	10.652	0.503
742.000	446.471	79.987	19.991	100.039	19.880	10.535	0.511
742.500	446.704	79.989	19.990	100.039	19.877	10.837	0.501
743.000	446.953	79.988	19.991	100.036	19.879	10.671	0.482
743.500	447.227	79.989	19.991	100.032	19.881	10.524	0.503
744.000	447.494	79.988	19.991	100.032	19.881	10.475	0.532
744.500	447.706	79.989	19.992	100.035	19.881	10.484	0.509
745.000	447.967	79.990	19.992	100.037	19.877	10.798	0.476
745.500	448.207	79.990	19.993	100.036	19.881	10.494	0.487
746.000	448.467	79.990	19.992	100.036	19.881	10.508	0.500
746.500	448.734	79.991	19.992	100.031	19.883	10.353	0.513
747.000	449.002	79.989	19.992	100.028	19.881	10.530	0.531
747.500	449.224	79.990	19.992	100.031	19.882	10.388	0.512
748.000	449.506	79.988	19.992	100.034	19.882	10.449	0.497
748.500	449.728	79.989	19.991	100.036	19.883	10.313	0.504
749.000	449.993	79.991	19.993	100.042	19.883	10.349	0.496
749.500	450.246	79.989	19.993	100.046	19.879	10.648	0.503
750.000	450.493	79.988	19.991	100.040	19.880	10.557	0.509
750.500	450.728	79.990	19.991	100.037	19.880	10.589	0.491
751.000	450.995	79.989	19.993	100.037	19.884	10.228	0.491
751.500	451.269	79.990	19.991	100.034	19.882	10.420	0.521
752.000	451.531	79.988	19.992	100.031	19.884	10.267	0.539
752.500	451.776	79.988	19.992	100.034	19.882	10.443	0.521
753.000	452.033	79.987	19.991	100.034	19.882	10.432	0.504
753.500	452.292	79.987	19.992	100.033	19.884	10.264	0.509
754.000	452.517	79.988	19.992	100.032	19.884	10.257	0.500
754.500	452.789	79.986	19.992	100.031	19.883	10.360	0.491
755.000	453.037	79.986	19.993	100.029	19.880	10.544	0.508
755.500	453.298	79.987	19.992	100.027	19.880	10.565	0.515
756.000	453.535	79.987	19.992	100.024	19.884	10.263	0.504
756.500	453.805	79.985	19.992	100.022	19.881	10.465	0.502
757.000	454.036	79.987	19.991	100.021	19.884	10.246	0.504
757.500	454.313	79.987	19.992	100.021	19.881	10.498	0.505
758.000	454.584	79.987	19.992	100.027	19.883	10.305	0.528
758.500	454.822	79.987	19.993	100.034	19.879	10.645	0.528
759.000	455.061	79.987	19.991	100.038	19.882	10.391	0.493
759.500	455.329	79.988	19.993	100.040	19.885	10.163	0.492
760.000	455.579	79.988	19.993	100.039	19.884	10.297	0.513
760.500	455.817	79.988	19.992	100.035	19.884	10.295	0.503
761.000	456.065	79.987	19.992	100.030	19.884	10.253	0.487
761.500	456.329	79.988	19.992	100.030	19.883	10.364	0.499
762.000	456.568	79.987	19.993	100.031	19.883	10.307	0.507
762.500	456.814	79.987	19.992	100.036	19.882	10.435	0.494
763.000	457.086	79.986	19.992	100.041	19.884	10.253	0.501
763.500	457.358	79.988	19.992	100.041	19.882	10.445	0.531
764.000	457.615	79.986	19.992	100.038	19.882	10.441	0.536
764.500	457.834	79.986	19.992	100.035	19.882	10.447	0.503
765.000	458.108	79.987	19.992	100.028	19.883	10.324	0.485
765.500	458.336	79.987	19.992	100.026	19.884	10.242	0.498
766.000	458.659	79.986	19.991	100.025	19.884	10.241	0.527
766.500	458.891	79.986	19.992	100.026	19.882	10.451	0.553
767.000	459.157	79.988	19.991	100.026	19.886	10.123	0.526
767.500	459.379	79.985	19.992	100.026	19.884	10.251	0.493
768.000	459.656	79.987	19.992	100.023	19.883	10.356	0.494
768.500	459.862	79.986	19.992	100.022	19.887	10.042	0.491
769.000	460.130	79.987	19.993	100.025	19.881	10.465	0.478
769.500	460.386	79.986	19.991	100.027	19.886	10.102	0.499
770.000	460.642	79.986	19.993	100.027	19.879	10.639	0.518
770.500	460.860	79.986	19.991	100.028	19.885	10.150	0.493
771.000	461.143	79.987	19.993	100.027	19.885	10.200	0.487
771.500	461.381	79.986	19.993	100.025	19.886	10.137	0.511
772.000	461.607	79.987	19.992	100.023	19.886	10.098	0.492
772.500	461.900	79.987	19.993	100.025	19.886	10.098	0.492
773.000	462.145	79.986	19.991	100.024	19.883	10.308	0.529
773.500	462.406	79.986	19.992	100.027	19.883	10.353	0.523
774.000	462.658	79.987	19.994	100.031	19.885	10.168	0.509
774.500	462.940	79.987	19.993	100.035	19.883	10.351	0.523
775.000	463.146	79.986	19.993	100.038	19.884	10.285	0.511
775.500	463.447	79.988	19.993	100.042	19.884	10.234	0.497
776.000	463.653	79.987	19.992	100.043	19.885	10.165	0.507
776.500	463.927	79.986	19.992	100.041	19.886	10.142	0.494
777.000	464.142	79.987	19.991	100.036	19.887	10.014	0.484
777.500	464.395	79.988	19.992	100.035	19.886	10.096	0.479
778.000	464.661	79.986	19.992	100.032	19.887	10.044	0.494
778.500	464.913	79.987	19.992	100.029	19.889	9.868	0.519
779.000	465.178	79.986	19.994	100.028	19.890	9.830	0.518
779.500	465.430	79.986	19.992	100.032	19.886	10.113	0.517
780.000	465.708	79.986	19.992	100.030	19.886	10.117	0.524
780.500	465.926	79.986	19.993	100.031	19.887	10.056	0.513
781.000	466.201	79.988	19.992	100.031	19.888	9.912	0.495
781.500	466.480	79.986	19.993	100.029	19.887	10.000	0.523
782.000	466.701	79.986	19.992	100.026	19.891	9.746	0.527
782.501	466.970	79.986	19.993	100.025	19.887	9.994	0.495
783.001	467.225	79.985	19.993	100.025	19.889	9.883	0.507
783.500	467.489	79.986	19.993	100.029	19.891	9.688	0.521
784.000	467.749	79.986	19.993	100.036	19.889	9.889	0.522
784.500	467.992	79.986	19.993	100.039	19.891	9.750	0.514
785.000	468.256	79.986	19.992	100.042	19.889	9.840	0.505
785.500	468.500	79.987	19.993	100.041	19.889	9.840	0.507
786.000	468.725	79.986	19.992	100.036	19.892	9.655	0.489
786.500	469.002	79.987	19.992	100.031	19.889	9.873	0.486
787.000	469.232	79.986	19.993	100.027	19.889	9.865	0.504
787.500	469.506	79.985	19.992	100.027	19.889	9.852	0.505
788.000	469.712	79.986	19.992	100.028	19.894	9.466	0.492
788.500	470.042	79.985	19.992	100.028	19.891	9.716	0.508
789.000	470.274	79.986	19.992	100.032	19.892	9.667	0.550
789.500	470.608	79.986	19.993	100.036	19.892	9.664	0.564
790.000	470.808	79.987	19.992	100.035	19.896	9.339	0.549
790.500	471.085	79.985	19.992	100.034	19.889	9.865	0.505
791.000	471.295	79.986	19.991	100.034	19.894	9.473	0.482
791.500	471.558	79.986	19.991	100.030	19.895	9.421	0.481
792.000	471.809	79.986	19.992	100.033	19.893	9.592	0.494
792.500	472.120	79.986	19.992	100.035	19.891	9.693	0.537
793.000	472.336	79.986	19.994	100.034	19.894	9.517	0.544
793.500	472.605	79.986	19.993	100.037	19.894	9.483	0.506
794.000	472.872	79.986	19.992	100.040	19.894	9.494	0.511
794.500	473.120	79.987	19.992	100.037	19.893	9.574	0.526
795.000	473.368	79.986	19.992	100.033	19.895	9.392	0.506
795.500	473.640	79.988	19.994	100.032	19.898	9.210	0.508
796.000	473.932	79.987	19.992	100.029	19.894	9.478	0.541
796.500	474.191	79.988	19.993	100.024	19.893	9.568	0.557
797.000	474.432	79.987	19.993	100.024	19.892	9.616	0.526
797.500	474.698	79.987	19.992	100.025	19.894	9.456	0.504
798.000	474.961	79.986	19.992	100.026	19.896	9.347	0.518
798.500	475.215	79.987	19.993	100.026	19.895	9.428	0.523
799.000	475.465	79.986	19.992	100.026	19.897	9.275	0.510
799.500	475.720	79.987	19.992	100.023	19.895	9.372	0.504
800.000	475.983	79.987	19.993	100.024	19.898	9.169	0.512
800.500	476.245	79.988	19.993	100.027	19.899	9.097	0.522
801.000	476.491	79.987	19.992	100.030	19.898	9.171	0.516
801.500	476.737	79.987	19.992	100.031	19.896	9.352	0.500
802.000	477.037	79.988	19.993	100.031	19.900	9.006	0.519
802.500	477.269	79.987	19.993	100.029	19.901	8.928	0.539
803.000	477.527	79.988	19.994	100.026	19.902	8.884	0.510
803.500	477.780	79.988	19.992	100.025	19.900	8.976	0.501
804.000	478.056	79.986	19.993	100.026	19.903	8.809	0.520
804.500	478.322	79.987	19.993	100.026	19.900	8.992	0.535
805.000	478.591	79.987	19.993	100.028	19.898	9.141	0.538
805.500	478.832	79.987	19.993	100.035	19.898	9.192	0.523
806.000	479.094	79.987	19.994	100.038	19.898	9.143	0.507
806.500	479.325	79.987	19.992	100.039	19.900	9.013	0.499
807.000	479.590	79.987	19.993	100.041	19.899	9.109	0.495
807.500	479.846	79.987	19.994	100.040	19.897	9.258	0.508
808.000	480.109	79.987	19.993	100.033	19.899	9.126	0.520
808.500	480.376	79.986	19.993	100.026	19.901	8.971	0.524
809.000	480.618	79.987	19.993	100.024	19.899	9.080	0.519
809.500	480.887	79.988	19.993	100.023	19.898	9.155	0.510
810.000	481.129	79.986	19.992	100.023	19.902	8.854	0.511
810.500	481.388	79.988	19.993	100.024	19.897	9.229	0.506
811.000	481.616	79.987	19.993	100.025	19.900	9.009	0.494
811.500	481.903	79.988	19.993	100.026	19.900	8.992	0.500
812.000	482.184	79.988	19.992	100.029	19.900	9.047	0.541
812.500	482.423	79.987	19.992	100.033	19.898	9.206	0.544
813.000	482.702	79.988	19.993	100.032	19.898	9.133	0.519
813.500	482.964	79.988	19.992	100.030	19.899	9.057	0.529
814.000	483.215	79.988	19.992	100.029	19.902	8.829	0.527
814.500	483.443	79.987	19.992	100.025	19.900	9.038	0.497
815.000	483.723	79.989	19.993	100.020	19.899	9.102	0.494
815.500	483.953	79.987	19.993	100.025	19.898	9.141	0.509
816.000	484.237	79.989	19.992	100.027	19.899	9.129	0.512
816.500	484.502	79.988	19.991	100.026	19.899	9.083	0.531
817.000	484.756	79.988	19.992	100.026	19.900	9.035	0.534
817.500	484.978	79.989	19.991	100.026	19.898	9.209	0.497
818.000	485.266	79.988	19.991	100.021	19.901	8.929	0.493
818.500	485.526	79.990	19.992	100.019	19.896	9.353	0.529
819.000	485.731	79.990	19.992	100.018	19.898	9.206	0.507
819.500	485.988	79.990	19.993	100.018	19.901	8.920	0.464
820.000	486.268	79.989	19.994	100.018	19.901	8.954	0.500
820.500	486.525	79.988	19.993	100.020	19.902	8.832	0.537
821.000	486.778	79.988	19.991	100.021	19.904	8.719	0.523
821.500	487.066	79.989	19.992	100.021	19.902	8.839	0.526
822.000	487.300	79.989	19.992	100.023	19.898	9.149	0.532
822.500	487.545	79.989	19.993	100.022	19.900	8.979	0.500
823.000	487.787	79.989	19.992	100.021	19.902	8.845	0.483
823.500	488.049	79.991	19.992	100.020	19.902	8.820	0.495
824.000	488.373	79.989	19.992	100.022	19.906	8.541	0.545
824.500	488.585	79.989	19.992	100.022	19.903	8.810	0.561
825.000	488.866	79.990	19.991	100.022	19.902	8.822	0.514
825.500	489.108	79.990	19.991	100.024	19.903	8.818	0.508
826.000	489.374	79.989	19.992	100.026	19.904	8.740	0.516
826.500	489.655	79.990	19.991	100.025	19.903	8.780	0.528
827.000	489.903	79.990	19.992	100.026	19.903	8.744	0.538
827.500	490.112	79.990	19.993	100.030	19.907	8.474	0.493
828.000	490.413	79.990	19.992	100.028	19.900	8.995	0.484
828.500	490.671	79.990	19.992	100.027	19.903	8.811	0.534
829.000	490.934	79.989	19.992	100.025	19.897	9.285	0.540
829.500	491.142	79.990	19.991	100.023	19.904	8.681	0.496
830.000	491.408	79.990	19.992	100.018	19.900	9.052	0.472
830.500	491.674	79.988	19.992	100.018	19.902	8.846	0.503
831.000	491.926	79.988	19.991	100.018	19.900	8.980	0.525
831.500	492.201	79.988	19.992	100.018	19.900	8.993	0.523
832.000	492.419	79.988	19.991	100.018	19.901	8.932	0.510
832.500	492.701	79.988	19.992	100.018	19.903	8.756	0.496
833.000	492.967	79.989	19.992	100.016	19.901	8.966	0.524
833.500	493.221	79.988	19.992	100.019	19.903	8.804	0.534
834.000	493.476	79.989	19.992	100.020	19.904	8.714	0.515
834.500	493.749	79.989	19.991	100.020	19.901	8.968	0.519
835.001	494.010	79.987	19.991	100.020	19.902	8.879	0.531
835.501	494.266	79.988	19.993	100.021	19.902	8.827	0.526
836.000	494.547	79.988	19.991	100.018	19.902	8.869	0.527
836.500	494.779	79.987	19.993	100.018	19.900	8.986	0.525
837.000	495.069	79.987	19.992	100.018	19.901	8.963	0.518
837.500	495.297	79.988	19.993	100.019	19.904	8.739	0.520
838.000	495.553	79.988	19.993	100.019	19.902	8.821	0.501
838.500	495.803	79.986	19.993	100.021	19.903	8.785	0.495
839.000	496.082	79.988	19.992	100.027	19.905	8.643	0.517
839.500	496.296	79.988	19.993	100.032	19.904	8.728	0.511
840.000	496.574	79.987	19.992	100.034	19.904	8.718	0.492
840.500	496.817	79.987	19.992	100.034	19.901	8.947	0.506
841.000	497.109	79.988	19.992	100.034	19.904	8.706	0.528
841.500	497.349	79.987	19.991	100.031	19.905	8.662	0.533
842.000	497.583	79.987	19.992	100.030	19.903	8.813	0.503
842.500	497.816	79.987	19.992	100.029	19.902	8.853	0.471
843.001	498.068	79.988	19.992	100.031	19.903	8.806	0.476
843.500	498.345	79.988	19.993	100.036	19.901	8.905	0.507
844.000	498.623	79.988	19.992	100.035	19.905	8.635	0.542
844.500	498.831	79.988	19.992	100.031	19.905	8.601	0.520
845.000	499.104	79.988	19.992	100.031	19.904	8.666	0.483
845.500	499.415	79.987	19.992	100.029	19.902	8.857	0.532
846.000	499.606	79.988	19.992	100.023	19.901	8.941	0.543
846.500	499.875	79.988	19.992	100.023	19.903	8.761	0.481
847.000	500.134	79.988	19.992	100.023	19.906	8.521	0.494
847.500	500.403	79.987	19.991	100.025	19.908	8.399	0.528
848.000	500.623	79.986	19.991	100.029	19.907	8.454	0.509
848.500	500.922	79.988	19.992	100.028	19.902	8.852	0.504
849.000	501.190	79.987	19.991	100.029	19.902	8.864	0.542
849.500	501.417	79.987	19.992	100.032	19.907	8.474	0.531
850.000	501.677	79.989	19.992	100.032	19.906	8.533	0.492
850.500	501.923	79.987	19.991	100.028	19.906	8.540	0.497
851.000	502.171	79.987	19.991	100.032	19.905	8.615	0.500
851.500	502.431	79.988	19.991	100.035	19.906	8.535	0.501
852.000	502.699	79.987	19.991	100.033	19.905	8.638	0.518
852.500	502.932	79.988	19.992	100.033	19.905	8.644	0.514
853.000	503.223	79.987	19.991	100.037	19.907	8.493	0.512
853.500	503.436	79.987	19.992	100.036	19.907	8.508	0.514
854.000	503.681	79.988	19.992	100.032	19.907	8.483	0.481
854.500	503.958	79.988	19.991	100.033	19.906	8.529	0.490
855.000	504.195	79.988	19.992	100.034	19.906	8.560	0.518
855.500	504.466	79.987	19.991	100.036	19.907	8.494	0.511
856.000	504.715	79.988	19.992	100.037	19.904	8.670	0.514
856.500	504.966	79.989	19.992	100.038	19.906	8.532	0.510
857.000	505.214	79.988	19.992	100.038	19.907	8.437	0.500
857.500	505.462	79.988	19.992	100.036	19.906	8.527	0.498
858.000	505.737	79.989	19.992	100.032	19.906	8.523	0.509
858.500	506.002	79.987	19.992	100.029	19.908	8.355	0.532
859.001	506.244	79.988	19.992	100.027	19.908	8.390	0.524
859.500	506.462	79.986	19.992	100.025	19.908	8.384	0.483
860.000	506.758	79.987	19.991	100.025	19.906	8.512	0.487
860.500	507.035	79.987	19.992	100.024	19.907	8.445	0.543
861.000	507.275	79.987	19.992	100.026	19.901	8.932	0.544
861.500	507.511	79.987	19.991	100.029	19.906	8.562	0.496
862.000	507.787	79.986	19.992	100.030	19.902	8.862	0.495
862.500	508.001	79.985	19.992	100.028	19.902	8.833	0.501
863.000	508.272	79.985	19.992	100.028	19.905	8.619	0.487
863.500	508.557	79.986	19.992	100.025	19.904	8.674	0.520
864.000	508.808	79.986	19.992	100.023	19.905	8.639	0.546
864.500	509.055	79.986	19.992	100.022	19.904	8.695	0.517
865.000	509.291	79.986	19.993	100.022	19.903	8.773	0.491
865.500	509.566	79.985	19.992	100.022	19.902	8.872	0.497
866.000	509.790	79.985	19.992	100.026	19.904	8.694	0.505
866.500	510.051	79.987	19.993	100.030	19.901	8.912	0.492
867.000	510.288	79.986	19.992	100.031	19.905	8.618	0.491
867.500	510.527	79.985	19.992	100.031	19.904	8.673	0.487
868.000	510.828	79.985	19.993	100.031	19.904	8.670	0.508
868.500	511.051	79.985	19.993	100.027	19.905	8.632	0.532
869.000	511.293	79.985	19.992	100.024	19.902	8.867	0.494
869.500	511.557	79.985	19.992	100.023	19.904	8.722	0.486
870.000	511.801	79.985	19.992	100.024	19.905	8.590	0.507
870.500	512.054	79.985	19.993	100.024	19.905	8.601	0.502
871.000	512.313	79.986	19.992	100.025	19.905	8.622	0.504
871.500	512.530	79.986	19.993	100.025	19.906	8.565	0.494
872.000	512.796	79.986	19.991	100.025	19.905	8.619	0.480
872.500	513.075	79.985	19.992	100.025	19.904	8.700	0.515
873.000	513.301	79.987	19.994	100.025	19.904	8.736	0.525
873.500	513.572	79.986	19.992	100.026	19.904	8.690	0.500
874.000	513.824	79.987	19.992	100.029	19.903	8.785	0.510
874.500	514.080	79.987	19.992	100.031	19.906	8.550	0.516
875.000	514.344	79.987	19.993	100.032	19.903	8.775	0.514
875.500	514.546	79.986	19.992	100.034	19.907	8.433	0.493
876.000	514.845	79.989	19.992	100.035	19.903	8.768	0.484
876.500	515.091	79.988	19.992	100.037	19.904	8.692	0.523
877.000	515.353	79.988	19.991	100.037	19.906	8.575	0.526
877.500	515.622	79.988	19.992	100.041	19.907	8.438	0.519
878.000	515.883	79.988	19.992	100.039	19.907	8.453	0.531
878.500	516.134	79.988	19.993	100.037	19.906	8.566	0.521
879.000	516.340	79.988	19.992	100.030	19.906	8.570	0.484
879.500	516.601	79.989	19.992	100.027	19.905	8.633	0.462
880.000	516.872	79.988	19.992	100.026	19.904	8.698	0.500
880.500	517.114	79.989	19.992	100.029	19.908	8.407	0.522
881.000	517.365	79.988	19.992	100.030	19.905	8.636	0.503
881.500	517.654	79.988	19.992	100.031	19.903	8.805	0.517
882.000	517.892	79.988	19.992	100.031	19.907	8.478	0.533
882.500	518.162	79.988	19.992	100.025	19.908	8.380	0.517
883.000	518.399	79.988	19.992	100.021	19.905	8.600	0.508
883.500	518.662	79.989	19.992	100.020	19.909	8.319	0.504
884.000	518.929	79.989	19.993	100.020	19.904	8.733	0.515
884.500	519.161	79.987	19.992	100.022	19.907	8.501	0.514
885.000	519.445	79.988	19.991	100.024	19.907	8.495	0.508
885.500	519.718	79.986	19.992	100.026	19.907	8.480	0.537
886.000	519.962	79.988	19.992	100.029	19.905	8.591	0.537
886.500	520.213	79.988	19.993	100.029	19.905	8.643	0.506
887.000	520.474	79.988	19.992	100.027	19.907	8.496	0.504
887.500	520.716	79.988	19.993	100.024	19.905	8.657	0.508
888.000	520.974	79.988	19.993	100.023	19.906	8.525	0.501
888.500	521.211	79.987	19.992	100.019	19.904	8.670	0.498
889.000	521.466	79.987	19.992	100.018	19.910	8.269	0.494
889.500	521.721	79.987	19.991	100.018	19.907	8.458	0.501
890.000	521.983	79.987	19.993	100.018	19.907	8.443	0.513
890.500	522.255	79.986	19.993	100.018	19.909	8.315	0.525
891.000	522.513	79.987	19.993	100.018	19.906	8.518	0.532
891.500	522.783	79.986	19.992	100.018	19.907	8.451	0.529
892.000	522.997	79.986	19.992	100.022	19.908	8.431	0.507
892.500	523.271	79.987	19.993	100.022	19.907	8.487	0.487
893.000	523.510	79.987	19.993	100.022	19.909	8.338	0.501
893.500	523.764	79.987	19.992	100.023	19.907	8.483	0.503
894.000	524.038	79.987	19.993	100.024	19.907	8.453	0.510
894.500	524.263	79.986	19.994	100.022	19.912	8.077	0.513
895.000	524.549	79.986	19.993	100.028	19.907	8.463	0.505
895.500	524.828	79.987	19.993	100.036	19.910	8.245	0.538
896.000	525.072	79.987	19.993	100.040	19.908	8.388	0.544
896.500	525.319	79.987	19.993	100.039	19.907	8.457	0.507
897.000	525.565	79.986	19.993	100.036	19.909	8.327	0.492
897.500	525.831	79.988	19.993	100.033	19.910	8.260	0.503
898.000	526.096	79.987	19.992	100.028	19.908	8.430	0.521
898.500	526.357	79.988	19.993	100.023	19.908	8.365	0.528
899.000	526.595	79.986	19.993	100.025	19.910	8.202	0.512
899.500	526.891	79.987	19.993	100.030	19.908	8.374	0.517
900.000	527.096	79.987	19.992	100.029	19.911	8.135	0.518
900.500	527.387	79.988	19.992	100.028	19.910	8.271	0.499
901.000	527.658	79.988	19.993	100.028	19.910	8.214	0.529
901.500	527.902	79.988	19.993	100.027	19.910	8.235	0.539
902.000	528.149	79.989	19.993	100.025	19.906	8.546	0.503
902.500	528.438	79.990	19.993	100.025	19.910	8.259	0.513
903.000	528.681	79.988	19.992	100.029	19.908	8.393	0.534
903.500	528.927	79.988	19.993	100.029	19.908	8.407	0.510
904.000	529.190	79.990	19.992	100.028	19.907	8.491	0.499
904.500	529.439	79.990	19.991	100.026	19.909	8.275	0.510
905.000	529.691	79.989	19.991	100.024	19.910	8.199	0.506
905.500	529.964	79.989	19.991	100.018	19.910	8.241	0.513
906.000	530.223	79.989	19.991	100.017	19.908	8.413	0.528
906.500	530.473	79.989	19.992	100.017	19.908	8.426	0.520
907.000	530.726	79.991	19.991	100.017	19.911	8.147	0.506
907.500	530.986	79.991	19.991	100.016	19.907	8.506	0.508
908.000	531.253	79.988	19.992	100.017	19.909	8.318	0.520
908.500	531.504	79.990	19.992	100.019	19.911	8.169	0.523
909.000	531.780	79.990	19.991	100.020	19.910	8.245	0.523
909.500	532.024	79.988	19.991	100.021	19.906	8.540	0.523
910.000	532.228	79.989	19.991	100.025	19.909	8.290	0.484
910.500	532.533	79.989	19.992	100.026	19.909	8.292	0.479
911.000	532.752	79.988	19.991	100.025	19.908	8.386	0.516
911.500	533.040	79.988	19.992	100.024	19.907	8.445	0.515
912.000	533.294	79.989	19.992	100.026	19.908	8.380	0.524
912.500	533.541	79.990	19.991	100.025	19.911	8.189	0.521
913.001	533.815	79.989	19.991	100.026	19.912	8.117	0.511
913.500	534.062	79.987	19.991	100.027	19.909	8.317	0.521
914.000	534.291	79.989	19.992	100.027	19.907	8.501	0.499
914.500	534.577	79.987	19.992	100.026	19.910	8.208	0.496
915.000	534.818	79.989	19.991	100.024	19.908	8.384	0.521
915.500	535.067	79.988	19.991	100.023	19.910	8.269	0.508
916.000	535.312	79.987	19.992	100.022	19.912	8.086	0.492
916.500	535.593	79.987	19.991	100.022	19.910	8.246	0.510
917.000	535.829	79.986	19.992	100.021	19.910	8.271	0.522
917.500	536.076	79.987	19.992	100.026	19.910	8.271	0.500
918.000	536.344	79.987	19.992	100.027	19.910	8.212	0.499
918.500	536.603	79.987	19.992	100.033	19.910	8.212	0.521
919.000	536.862	79.986	19.992	100.034	19.910	8.227	0.522
919.500	537.117	79.987	19.991	100.038	19.909	8.280	0.516
920.000	537.405	79.987	19.992	100.035	19.909	8.322	0.528
920.500	537.665	79.986	19.992	100.033	19.912	8.103	0.546
921.000	537.897	79.987	19.991	100.029	19.909	8.309	0.520
921.500	538.154	79.987	19.992	100.027	19.908	8.414	0.490
922.000	538.379	79.987	19.992	100.024	19.910	8.265	0.486
922.500	538.633	79.985	19.992	100.021	19.909	8.346	0.480
923.000	538.891	79.986	19.992	100.021	19.909	8.336	0.496
923.500	539.177	79.987	19.992	100.020	19.909	8.304	0.528
924.000	539.404	79.987	19.991	100.020	19.910	8.258	0.528
924.500	539.675	79.987	19.993	100.021	19.908	8.357	0.506
925.000	539.932	79.985	19.992	100.022	19.908	8.357	0.513
925.500	540.165	79.986	19.991	100.023	19.906	8.583	0.509
926.000	540.422	79.987	19.992	100.023	19.906	8.537	0.490
926.500	540.714	79.987	19.992	100.023	19.908	8.378	0.519
927.000	540.944	79.985	19.992	100.022	19.907	8.504	0.535
927.500	541.190	79.987	19.991	100.023	19.907	8.487	0.499
928.000	541.441	79.986	19.992	100.024	19.909	8.346	0.487
928.500	541.709	79.985	19.992	100.025	19.909	8.323	0.508
929.000	541.951	79.986	19.992	100.025	19.908	8.416	0.515
929.500	542.220	79.986	19.992	100.026	19.910	8.265	0.511
930.000	542.469	79.986	19.992	100.027	19.910	8.254	0.514
930.500	542.737	79.987	19.992	100.028	19.908	8.363	0.517
931.000	542.986	79.987	19.993	100.028	19.906	8.516	0.517
931.500	543.243	79.987	19.992	100.028	19.905	8.617	0.512
932.000	543.444	79.987	19.991	100.027	19.906	8.577	0.482
932.500	543.722	79.986	19.992	100.025	19.904	8.684	0.469
933.000	544.006	79.986	19.991	100.024	19.905	8.642	0.520
933.500	544.228	79.987	19.992	100.025	19.903	8.743	0.534
934.000	544.490	79.987	19.992	100.024	19.909	8.298	0.496
934.500	544.744	79.988	19.991	100.024	19.908	8.384	0.500
935.000	544.993	79.987	19.992	100.024	19.907	8.497	0.509
935.500	545.234	79.987	19.991	100.024	19.905	8.663	0.496
936.000	545.532	79.988	19.992	100.024	19.905	8.654	0.514
936.500	545.758	79.987	19.991	100.024	19.905	8.663	0.531
937.000	545.999	79.987	19.991	100.024	19.903	8.791	0.495
937.500	546.228	79.988	19.991	100.024	19.904	8.676	0.468
938.000	546.503	79.989	19.992	100.024	19.905	8.604	0.487
938.500	546.748	79.988	19.992	100.025	19.908	8.422	0.512
939.001	547.006	79.988	19.992	100.025	19.902	8.841	0.511
939.500	547.236	79.989	19.991	100.026	19.904	8.677	0.495
940.000	547.474	79.989	19.993	100.027	19.908	8.415	0.478
940.500	547.781	79.988	19.992	100.026	19.907	8.497	0.506
941.000	548.005	79.988	19.991	100.026	19.907	8.478	0.538
941.500	548.259	79.987	19.991	100.026	19.907	8.432	0.505
942.000	548.495	79.989	19.991	100.025	19.906	8.514	0.484
942.501	548.737	79.988	19.991	100.024	19.906	8.512	0.483
943.001	548.991	79.987	19.992	100.023	19.910	8.247	0.487
943.501	549.274	79.987	19.991	100.024	19.908	8.354	0.517
944.000	549.498	79.988	19.992	100.023	19.911	8.191	0.522
944.500	549.728	79.987	19.992	100.023	19.905	8.648	0.480
945.000	550.004	79.986	19.991	100.022	19.905	8.619	0.480
945.500	550.251	79.987	19.991	100.022	19.906	8.570	0.515
946.000	550.488	79.987	19.992	100.021	19.905	8.617	0.504
946.501	550.747	79.985	19.992	100.020	19.904	8.694	0.490
947.000	551.002	79.987	19.992	100.020	19.903	8.772	0.505
947.500	551.250	79.987	19.992	100.021	19.904	8.694	0.508
948.000	551.503	79.986	19.992	100.023	19.902	8.866	0.502
948.500	551.743	79.986	19.992	100.023	19.908	8.400	0.497
949.000	552.009	79.987	19.993	100.023	19.907	8.442	0.499
949.500	552.249	79.987	19.992	100.023	19.907	8.440	0.506
950.000	552.476	79.985	19.992	100.022	19.908	8.411	0.487
950.500	552.744	79.987	19.992	100.021	19.905	8.619	0.481
951.000	552.984	79.986	19.993	100.020	19.906	8.535	0.501
951.500	553.249	79.986	19.993	100.021	19.905	8.591	0.506
952.000	553.525	79.987	19.992	100.021	19.908	8.430	0.523
952.500	553.756	79.986	19.993	100.021	19.908	8.359	0.524
953.001	554.018	79.986	19.992	100.021	19.907	8.457	0.500
953.500	554.330	79.988	19.992	100.021	19.906	8.549	0.534
954.000	554.585	79.986	19.992	100.020	19.905	8.621	0.571
954.500	554.827	79.986	19.992	100.019	19.906	8.537	0.532
955.000	555.077	79.988	19.993	100.019	19.906	8.552	0.494
955.500	555.294	79.987	19.992	100.019	19.901	8.913	0.479
956.000	555.615	79.986	19.992	100.020	19.901	8.909	0.502
956.500	555.853	79.986	19.993	100.020	19.907	8.493	0.548
957.000	556.096	79.988	19.992	100.020	19.904	8.684	0.520
957.500	556.342	79.987	19.992	100.020	19.905	8.649	0.485
958.000	556.571	79.988	19.993	100.019	19.906	8.569	0.482
958.500	556.849	79.986	19.993	100.019	19.904	8.665	0.491
959.000	557.117	79.988	19.993	100.018	19.906	8.568	0.527
959.500	557.333	79.988	19.992	100.019	19.905	8.604	0.515
960.000	557.589	79.987	19.992	100.019	19.904	8.698	0.478
960.500	557.832	79.989	19.992	100.020	19.903	8.768	0.485
961.000	558.092	79.989	19.992	100.020	19.903	8.768	0.501
961.500	558.319	79.987	19.992	100.021	19.904	8.696	0.496
962.000	558.574	79.988	19.992	100.021	19.902	8.854	0.485
962.500	558.880	79.989	19.991	100.020	19.906	8.556	0.521
963.000	559.112	79.988	19.992	100.020	19.902	8.831	0.549
963.500	559.390	79.988	19.992	100.019	19.904	8.736	0.524
964.000	559.650	79.989	19.992	100.018	19.907	8.472	0.524
964.500	559.914	79.987	19.993	100.019	19.906	8.579	0.531
965.000	560.148	79.988	19.993	100.022	19.905	8.602	0.511
965.500	560.434	79.988	19.992	100.024	19.906	8.577	0.509
966.000	560.645	79.988	19.992	100.025	19.907	8.451	0.509
966.500	560.888	79.989	19.992	100.026	19.906	8.520	0.476
967.000	561.164	79.989	19.992	100.027	19.907	8.438	0.486
967.500	561.421	79.989	19.992	100.027	19.908	8.390	0.526
968.000	561.684	79.987	19.992	100.027	19.910	8.237	0.526
968.500	561.915	79.990	19.992	100.026	19.904	8.696	0.507
969.000	562.155	79.989	19.991	100.024	19.905	8.644	0.483
969.500	562.400	79.989	19.992	100.022	19.904	8.665	0.478
970.000	562.698	79.987	19.992	100.019	19.905	8.654	0.514
970.500	562.948	79.987	19.991	100.018	19.905	8.663	0.545
971.000	563.187	79.987	19.992	100.019	19.906	8.571	0.518
971.500	563.455	79.988	19.992	100.019	19.906	8.510	0.498
972.000	563.712	79.989	19.992	100.021	19.907	8.433	0.516
972.500	563.964	79.989	19.991	100.022	19.907	8.458	0.517
973.000	564.192	79.988	19.992	100.024	19.906	8.575	0.495
973.500	564.454	79.989	19.993	100.024	19.905	8.615	0.485
974.000	564.702	79.988	19.992	100.024	19.906	8.552	0.500
974.500	564.959	79.986	19.991	100.023	19.906	8.573	0.507
975.000	565.214	79.988	19.992	100.022	19.906	8.539	0.509
975.500	565.442	79.987	19.993	100.021	19.911	8.180	0.497
976.000	565.719	79.987	19.991	100.021	19.906	8.510	0.494
976.500	565.981	79.988	19.993	100.021	19.906	8.539	0.522
977.000	566.240	79.987	19.991	100.021	19.903	8.818	0.530
977.500	566.488	79.989	19.992	100.021	19.905	8.616	0.514
978.000	566.778	79.987	19.993	100.022	19.906	8.545	0.523
978.500	567.028	79.987	19.993	100.022	19.906	8.520	0.539
979.000	567.290	79.988	19.991	100.022	19.906	8.546	0.526
979.500	567.507	79.988	19.993	100.022	19.908	8.393	0.496
980.000	567.784	79.987	19.992	100.022	19.905	8.646	0.486
980.500	568.047	79.988	19.992	100.021	19.906	8.550	0.517
981.000	568.342	79.987	19.993	100.021	19.905	8.650	0.549
981.500	568.557	79.987	19.993	100.021	19.906	8.572	0.534
982.001	568.833	79.987	19.992	100.024	19.908	8.356	0.501
982.500	569.047	79.987	19.992	100.027	19.905	8.640	0.490
983.000	569.292	79.988	19.992	100.026	19.909	8.302	0.474
983.500	569.573	79.989	19.993	100.026	19.905	8.613	0.492
984.000	569.795	79.988	19.993	100.028	19.906	8.571	0.514
984.500	570.049	79.988	19.992	100.026	19.905	8.651	0.490
985.000	570.310	79.988	19.993	100.023	19.906	8.565	0.496
985.500	570.547	79.989	19.993	100.023	19.903	8.800	0.507
986.000	570.845	79.988	19.992	100.023	19.907	8.487	0.516
986.500	571.072	79.989	19.993	100.020	19.907	8.503	0.530
987.000	571.315	79.989	19.992	100.019	19.906	8.573	0.497
987.500	571.577	79.989	19.992	100.019	19.906	8.571	0.487
988.000	571.814	79.989	19.992	100.019	19.905	8.659	0.502
988.500	572.096	79.988	19.992	100.019	19.905	8.592	0.509
989.000	572.345	79.988	19.993	100.021	19.905	8.634	0.525
989.500	572.633	79.990	19.992	100.023	19.905	8.653	0.534
990.000	572.877	79.989	19.992	100.024	19.905	8.624	0.535
990.500	573.139	79.989	19.991	100.024	19.905	8.634	0.519
991.000	573.379	79.990	19.992	100.023	19.901	8.965	0.504
991.500	573.680	79.989	19.992	100.022	19.903	8.772	0.521
992.000	573.919	79.990	19.992	100.020	19.904	8.714	0.540
992.500	574.196	79.988	19.992	100.019	19.906	8.586	0.528
993.000	574.462	79.989	19.991	100.019	19.909	8.338	0.529
993.500	574.735	79.990	19.991	100.021	19.904	8.711	0.541
994.000	574.985	79.987	19.991	100.023	19.906	8.546	0.531
994.500	575.214	79.987	19.992	100.028	19.905	8.663	0.501
995.000	575.435	79.988	19.991	100.032	19.908	8.399	0.464
995.500	575.738	79.987	19.992	100.033	19.908	8.430	0.487
996.000	575.968	79.987	19.991	100.032	19.902	8.837	0.529
996.500	576.220	79.986	19.991	100.030	19.904	8.680	0.508
997.000	576.470	79.987	19.991	100.025	19.905	8.613	0.492
997.500	576.735	79.984	19.992	100.022	19.902	8.824	0.508
998.000	576.973	79.986	19.992	100.022	19.901	8.900	0.509
998.500	577.229	79.986	19.992	100.024	19.905	8.638	0.499
999.000	577.469	79.987	19.991	100.030	19.908	8.422	0.495
999.500	577.735	79.987	19.991	100.031	19.903	8.806	0.501
1000.000	577.967	79.987	19.991	100.031	19.905	8.644	0.502
1000.500	578.248	79.986	19.992	100.031	19.907	8.441	0.506
1001.000	578.494	79.986	19.992	100.031	19.903	8.762	0.520
1001.500	578.721	79.986	19.991	100.028	19.903	8.745	0.500
1002.000	578.976	79.988	19.991	100.028	19.904	8.703	0.477
1002.500	579.210	79.988	19.992	100.028	19.905	8.600	0.486
1003.000	579.525	79.987	19.991	100.029	19.907	8.474	0.519
1003.500	579.704	79.988	19.991	100.028	19.908	8.416	0.521
1004.000	580.009	79.987	19.992	100.025	19.904	8.680	0.489
1004.500	580.248	79.988	19.992	100.024	19.903	8.758	0.514
1005.000	580.516	79.987	19.992	100.024	19.903	8.802	0.525
1005.500	580.757	79.986	19.992	100.022	19.905	8.611	0.508
1006.000	580.991	79.988	19.992	100.023	19.908	8.420	0.492
1006.500	581.264	79.987	19.992	100.022	19.904	8.699	0.491
1007.000	581.517	79.985	19.992	100.022	19.902	8.823	0.516
1007.500	581.806	79.986	19.992	100.022	19.903	8.768	0.534
1008.000	582.050	79.986	19.991	100.022	19.903	8.764	0.538
1008.500	582.289	79.986	19.992	100.020	19.902	8.825	0.508
1009.000	582.577	79.986	19.992	100.020	19.904	8.696	0.505
1009.500	582.864	79.987	19.993	100.020	19.904	8.716	0.551
1010.001	583.040	79.987	19.991	100.022	19.903	8.811	0.519
1010.501	583.311	79.987	19.992	100.025	19.902	8.844	0.455
1011.000	583.575	79.988	19.992	100.026	19.902	8.861	0.490
1011.500	583.804	79.987	19.991	100.025	19.903	8.743	0.514
1012.000	584.045	79.987	19.993	100.025	19.904	8.726	0.482
1012.500	584.282	79.986	19.991	100.024	19.906	8.584	0.474
1013.000	584.585	79.986	19.992	100.021	19.904	8.705	0.509
1013.500	584.819	79.987	19.992	100.020	19.905	8.590	0.539
1014.000	585.067	79.989	19.992	100.023	19.903	8.812	0.510
1014.500	585.344	79.988	19.992	100.026	19.904	8.671	0.503
1015.000	585.599	79.987	19.992	100.030	19.903	8.763	0.528
1015.500	585.831	79.988	19.992	100.033	19.905	8.627	0.510
1016.000	586.089	79.988	19.992	100.035	19.905	8.606	0.488
1016.500	586.361	79.987	19.991	100.033	19.907	8.455	0.510
1017.000	586.621	79.988	19.991	100.030	19.906	8.531	0.531
1017.500	586.873	79.987	19.991	100.027	19.904	8.697	0.522
1018.001	587.115	79.988	19.991	100.029	19.908	8.389	0.503
1018.500	587.357	79.988	19.992	100.028	19.906	8.537	0.489
1019.000	587.638	79.988	19.992	100.031	19.904	8.684	0.503
1019.500	587.872	79.988	19.992	100.033	19.907	8.455	0.519
1020.000	588.134	79.987	19.991	100.036	19.905	8.592	0.506
1020.500	588.375	79.986	19.992	100.035	19.905	8.623	0.499
1021.001	588.601	79.988	19.991	100.035	19.904	8.697	0.485
1021.500	588.846	79.987	19.991	100.033	19.907	8.487	0.468
1022.000	589.127	79.987	19.991	100.035	19.906	8.556	0.498
1022.500	589.396	79.987	19.992	100.030	19.906	8.519	0.538
1023.000	589.628	79.989	19.991	100.027	19.904	8.726	0.526
1023.500	589.877	79.986	19.992	100.026	19.907	8.458	0.492
1024.000	590.139	79.987	19.991	100.026	19.906	8.510	0.496
1024.500	590.378	79.987	19.992	100.023	19.903	8.770	0.506
1025.000	590.648	79.988	19.992	100.023	19.905	8.605	0.505
1025.501	590.904	79.988	19.992	100.021	19.906	8.554	0.518
1026.001	591.194	79.987	19.992	100.021	19.906	8.544	0.535
1026.501	591.454	79.987	19.991	100.020	19.907	8.495	0.548
1027.000	591.676	79.988	19.991	100.020	19.905	8.594	0.516
1027.500	591.942	79.987	19.992	100.023	19.907	8.486	0.485
1028.000	592.167	79.988	19.991	100.024	19.905	8.625	0.490
1028.500	592.449	79.986	19.991	100.025	19.905	8.606	0.499
1029.000	592.692	79.987	19.992	100.027	19.905	8.644	0.516
1029.500	592.950	79.987	19.991	100.027	19.904	8.730	0.513
1030.000	593.217	79.986	19.991	100.024	19.906	8.550	0.513
1030.500	593.490	79.986	19.992	100.024	19.907	8.508	0.532
1031.000	593.741	79.987	19.992	100.023	19.906	8.510	0.531
1031.500	593.974	79.987	19.992	100.021	19.904	8.680	0.504
1032.000	594.289	79.986	19.992	100.023	19.907	8.449	0.516
1032.500	594.512	79.987	19.992	100.024	19.906	8.558	0.543
1033.000	594.789	79.988	19.991	100.024	19.906	8.560	0.519
1033.500	595.002	79.988	19.991	100.026	19.909	8.292	0.495
1034.000	595.290	79.987	19.992	100.026	19.907	8.506	0.495
1034.500	595.518	79.987	19.992	100.024	19.905	8.606	0.508
1035.000	595.815	79.985	19.993	100.023	19.904	8.680	0.520
1035.500	596.019	79.986	19.993	100.026	19.905	8.621	0.513
1036.000	596.303	79.988	19.992	100.026	19.908	8.399	0.495
1036.500	596.539	79.987	19.991	100.026	19.906	8.518	0.504
1037.000	596.830	79.988	19.992	100.025	19.906	8.579	0.524
1037.500	597.068	79.987	19.992	100.025	19.904	8.726	0.528
1038.000	597.321	79.986	19.991	100.020	19.905	8.587	0.510
1038.500	597.534	79.987	19.991	100.018	19.903	8.751	0.478
1039.000	597.851	79.988	19.991	100.018	19.905	8.658	0.498
1039.500	598.077	79.987	19.992	100.019	19.903	8.767	0.536
1040.000	598.324	79.987	19.991	100.019	19.907	8.461	0.508
1040.500	598.542	79.987	19.992	100.020	19.902	8.872	0.469
1041.000	598.845	79.988	19.992	100.021	19.902	8.851	0.493
