Repository: ulfsri/fsri_materials_database

#Database of Contemporary Material Properties for Fire Investigation Analysis
This project was supported by Award No. 2019-DU-BX-0018, awarded by the National Institute of Justice, Office of Justice Programs, U.S. Department of Justice. 

***
***

## Database Structure

## 01_Data/
Raw data generated from each apparatus are included here in plain-text format. The data is organized first by material, next by the short name of test apparatus used, and where applicable additional filtering by test settings.

### Test Apparatus and Data File Structure
- __Cone Calorimeter__ (Cone)
    + Data file structure is the material test, the short name for the apparatus, heat flux setting and scan/scalar, date of test, and replicate number. Scan is for the raw output data and scalar is for the initial conditions and high-level test parameters. 
        * Example: __MDF_Cone_HF25scalar_210323_R1__ stands for the first replicate of scalar data generated from a medium density fiber board test in cone calorimeter exposed to 25 kW/m<sup>2</sup> on March 23, 2021.
- __Heat Flow Meter__ (HFM)
    + Data file structure is the material test, the short name for the apparatus, whether test was dry or wet, whether test was for thermal conductivity or heat capacity, date of test, and replicate number. Scan is for the raw output data and scalar is for the initial conditions and high-level test parameters. 
        * Example: __OSB_HFM_Dry_Conductivity_210315_R3.tst__ stands for the third replicate of the data generated from an oriented strand board test in the heat flow meter tested dry for thermal conductivity on March 15, 2021.
- __Simultaneous Thermal Analyzer__ (STA)
    + Data file structure is the material test, the short name for the apparatus, the atmosphere tested in, the heating rate in Kelvin per minute and data/meta, date of test, and replicate number. Data is for the raw output data and meta is for the initial conditions and high-level test parameters. 
        * Example: __Polyester_Batting_STA_N2_3KData_210215_R1.csv__ stands for the first replicate of the data generated from a polyester batting board test in the simultaneous thermal analyzer tested in nitrogen with a heating rate of 3 Kelvin per minute on March 15, 2021.

# Materials and Products Database

## 01_Data

Raw data generated from each apparatus are included here in plain-text format. The data is organized first by material, next by the short name of test apparatus used, and where applicable additional filtering by test settings.

### material.json

Each material directory contains a json file of the same name as the material. This file links the data stored in the repository as well as data and graphs produced by the accompanying scripts (__02_Scripts__) to the respective landing page for the material on the front-end website.

File: 01_Data/R13_Fiberglass_InsulationA/MCC/R13_Fiberglass_InsulationA_MCC_30K_min_220215_R2.txt (part 1 of 4)
Sample ID:	C:\MCC\MCC Cal\Test\R13_Fiberglas_InsulationA_MCC_30K_min_220215_R2.txt
Sample Weight (mg):	4.05
Heating Rate (C/s):	0.5
Combustor Temp (C):	900
N2 Flow Rate (cc/min):	80
O2 Flow Rate (cc/min):	20
Calibration File:	C:\MCC\MCC Cal\Coeff1 JN10440_30_210304.txt.txt
T Correction Coefficients:	0	1.024463	0
Time Shift (s):	14
*
Time (s)	Temperature (C)	N2 flow rate (cc/min)	O2 flow rate (cc/min)	Flow Rate (cc/min)	Oxygen (%)	HRR (W/g)	Heating rate (C/s)
0.000	116.377	80.004	19.993	103.664	20.052	-0.356	0.031
0.500	116.410	80.010	19.992	103.663	20.050	-0.180	0.024
1.000	116.367	80.006	19.994	103.665	20.050	-0.237	0.005
1.500	116.342	80.006	19.994	103.666	20.050	-0.178	-0.039
2.000	116.361	80.005	19.994	103.674	20.049	-0.100	-0.037
2.500	116.354	80.006	19.993	103.675	20.048	-0.078	0.003
3.000	116.364	80.009	19.993	103.677	20.049	-0.148	0.007
3.500	116.370	80.004	19.993	103.677	20.047	0.059	0.009
4.000	116.363	80.006	19.993	103.677	20.051	-0.261	0.008
4.500	116.308	80.005	19.993	103.677	20.047	0.007	-0.031
5.000	116.342	80.005	19.993	103.674	20.048	-0.013	-0.041
5.500	116.356	80.005	19.991	103.674	20.049	-0.139	0.013
6.000	116.316	80.005	19.993	103.680	20.049	-0.128	0.011
6.500	116.367	80.009	19.993	103.680	20.052	-0.396	-0.008
7.000	116.357	80.007	19.994	103.681	20.049	-0.107	0.026
7.500	116.363	80.006	19.993	103.684	20.050	-0.185	0.019
8.000	116.336	80.007	19.994	103.688	20.045	0.222	-0.012
8.500	116.365	80.005	19.992	103.690	20.048	-0.080	-0.010
9.000	116.341	80.005	19.992	103.697	20.047	0.063	0.003
9.500	116.333	80.006	19.993	103.704	20.044	0.233	-0.013
10.000	116.353	80.006	19.993	103.710	20.044	0.263	-0.010
10.501	116.297	80.005	19.993	103.714	20.045	0.198	-0.012
11.001	116.343	80.006	19.993	103.719	20.045	0.200	-0.024
11.500	116.326	80.003	19.992	103.727	20.042	0.437	0.009
12.000	116.369	80.005	19.995	103.734	20.043	0.335	0.028
12.501	116.348	80.007	19.992	103.744	20.039	0.707	0.024
13.001	116.369	80.023	19.996	103.754	20.039	0.635	0.011
13.500	116.367	80.025	19.997	103.764	20.040	0.592	0.009
14.000	116.348	80.026	19.995	103.773	20.038	0.753	-0.001
14.501	116.403	80.019	19.994	103.788	20.034	1.088	0.008
15.001	116.395	80.014	19.995	103.801	20.036	0.942	0.042
15.501	116.430	80.006	19.995	103.813	20.034	1.086	0.037
16.000	116.414	80.004	19.995	103.817	20.035	0.953	0.023
16.500	116.439	80.004	19.994	103.819	20.030	1.373	0.014
17.000	116.455	80.003	19.994	103.819	20.028	1.538	0.025
17.500	116.455	80.003	19.994	103.819	20.024	1.893	0.028
18.000	116.477	80.004	19.994	103.826	20.026	1.708	0.019
18.500	116.524	80.003	19.993	103.838	20.027	1.662	0.045
19.000	116.544	80.003	19.993	103.851	20.024	1.895	0.068
19.500	116.604	80.005	19.994	103.860	20.021	2.121	0.074
20.000	116.664	80.004	19.991	103.870	20.021	2.138	0.100
20.500	116.699	80.003	19.993	103.879	20.016	2.491	0.107
21.000	116.693	80.006	19.992	103.885	20.017	2.413	0.062
21.500	116.752	80.008	19.993	103.893	20.016	2.543	0.041
22.000	116.796	80.005	19.993	103.901	20.020	2.171	0.078
22.500	116.840	80.003	19.992	103.906	20.017	2.452	0.095
23.000	116.899	80.007	19.993	103.905	20.018	2.363	0.095
23.500	116.966	80.007	19.992	103.907	20.014	2.656	0.115
24.000	117.047	79.999	19.994	103.907	20.011	2.941	0.137
24.500	117.102	80.007	19.995	103.907	20.014	2.706	0.142
25.000	117.141	80.012	19.992	103.907	20.014	2.656	0.115
25.500	117.180	80.002	19.993	103.909	20.017	2.458	0.086
26.000	117.275	80.006	19.993	103.908	20.016	2.530	0.106
26.500	117.333	80.004	19.994	103.907	20.009	3.044	0.144
27.000	117.430	80.008	19.993	103.905	20.012	2.857	0.154
27.500	117.455	80.009	19.993	103.903	20.011	2.902	0.139
28.001	117.539	80.006	19.993	103.901	20.013	2.787	0.115
28.500	117.605	79.989	19.995	103.900	20.010	2.955	0.129
29.000	117.673	80.002	19.993	103.895	20.013	2.774	0.142
29.500	117.797	80.007	19.993	103.892	20.010	2.983	0.163
30.000	117.846	80.008	19.992	103.885	20.013	2.772	0.182
30.500	117.933	80.007	19.993	103.878	20.012	2.809	0.154
31.000	118.012	80.004	19.995	103.876	20.011	2.889	0.151
31.500	118.109	80.004	19.993	103.881	20.010	3.002	0.171
32.000	118.173	80.005	19.994	103.885	20.012	2.811	0.169
32.500	118.284	80.007	19.993	103.892	20.009	3.085	0.168
33.000	118.362	80.011	19.992	103.893	20.013	2.718	0.182
33.501	118.480	80.010	19.992	103.888	20.011	2.894	0.193
34.001	118.536	80.029	19.989	103.884	20.011	2.899	0.185
34.500	118.634	80.010	19.992	103.881	20.011	2.888	0.164
35.001	118.731	80.003	19.993	103.878	20.011	2.907	0.174
35.501	118.817	80.003	19.993	103.877	20.015	2.607	0.189
36.000	118.923	80.021	19.991	103.876	20.014	2.650	0.188
36.500	119.026	80.006	19.992	103.879	20.010	2.968	0.200
37.000	119.132	80.002	19.993	103.882	20.015	2.594	0.209
37.500	119.230	80.008	19.993	103.885	20.012	2.844	0.206
38.000	119.338	80.005	19.994	103.886	20.014	2.670	0.205
38.500	119.442	80.010	19.993	103.893	20.011	2.899	0.210
39.001	119.540	80.017	19.992	103.891	20.013	2.744	0.207
39.501	119.655	80.009	19.993	103.890	20.011	2.875	0.207
40.000	119.752	80.016	19.991	103.891	20.011	2.944	0.213
40.500	119.867	80.009	19.994	103.894	20.013	2.729	0.212
41.000	119.960	80.007	19.993	103.891	20.010	2.964	0.210
41.500	120.067	80.008	19.993	103.891	20.008	3.149	0.204
42.000	120.184	80.009	19.993	103.889	20.009	3.057	0.212
42.500	120.294	80.007	19.993	103.890	20.004	3.434	0.225
43.000	120.433	80.009	19.993	103.892	20.008	3.168	0.238
43.500	120.533	80.007	19.992	103.897	20.002	3.630	0.244
44.000	120.617	80.021	19.992	103.902	20.005	3.405	0.212
44.500	120.775	80.004	19.993	103.908	20.006	3.273	0.213
45.000	120.869	80.003	19.993	103.909	20.008	3.123	0.247
45.500	121.028	80.006	19.992	103.912	20.006	3.305	0.252
46.000	121.200	80.006	19.992	103.911	20.010	2.957	0.292
46.500	121.277	80.009	19.993	103.912	20.005	3.412	0.291
47.000	121.402	80.006	19.993	103.909	20.007	3.227	0.225
47.500	121.515	80.005	19.992	103.909	20.003	3.527	0.220
48.001	121.655	80.019	19.991	103.908	20.010	3.001	0.246
48.501	121.809	80.009	19.992	103.911	20.008	3.175	0.274
49.000	121.934	80.000	19.994	103.911	20.004	3.447	0.286
49.500	122.068	80.005	19.993	103.913	20.008	3.118	0.269
50.000	122.239	80.011	19.995	103.911	20.008	3.118	0.282
50.500	122.375	80.007	19.992	103.910	20.005	3.403	0.306
51.000	122.491	80.012	19.993	103.908	20.007	3.225	0.280
51.500	122.633	80.008	19.993	103.909	20.008	3.149	0.255
52.000	122.750	79.999	19.995	103.910	20.005	3.377	0.258
52.500	122.891	80.010	19.992	103.910	20.007	3.245	0.259
53.000	123.014	80.002	19.994	103.911	20.008	3.140	0.261
53.500	123.227	80.008	19.993	103.908	20.008	3.153	0.300
54.000	123.342	80.010	19.992	103.908	20.007	3.253	0.332
54.500	123.491	80.007	19.994	103.906	20.007	3.271	0.296
55.000	123.646	80.006	19.993	103.905	20.007	3.254	0.284
55.500	123.784	80.009	19.993	103.904	20.006	3.295	0.299
56.000	123.901	80.008	19.995	103.907	20.008	3.175	0.274
56.500	124.079	80.009	19.993	103.904	20.006	3.304	0.275
57.000	124.210	80.009	19.993	103.904	20.013	2.775	0.302
57.501	124.311	79.992	19.996	103.906	20.008	3.162	0.270
58.001	124.515	80.005	19.992	103.904	20.005	3.384	0.268
58.501	124.695	80.002	19.994	103.905	20.007	3.194	0.345
59.000	124.834	80.007	19.993	103.905	20.007	3.221	0.352
59.500	124.987	80.003	19.993	103.905	20.009	3.110	0.305
60.000	125.137	80.008	19.994	103.903	20.009	3.103	0.298
60.500	125.341	80.006	19.994	103.904	20.006	3.308	0.329
61.000	125.524	80.010	19.993	103.901	20.009	3.108	0.370
61.500	125.696	80.014	19.992	103.904	20.009	3.093	0.371
62.000	125.820	80.011	19.993	103.905	20.009	3.100	0.325
62.500	125.991	80.009	19.992	103.906	20.004	3.478	0.295
63.000	126.126	80.009	19.994	103.908	20.007	3.269	0.301
63.500	126.345	80.016	19.993	103.911	20.005	3.400	0.330
64.000	126.460	80.010	19.993	103.911	20.007	3.269	0.344
64.500	126.638	80.000	19.993	103.910	20.004	3.469	0.313
65.000	126.795	80.007	19.992	103.912	20.005	3.387	0.314
65.500	126.984	80.020	19.991	103.917	20.001	3.696	0.341
66.000	127.140	80.003	19.994	103.919	20.003	3.567	0.346
66.500	127.310	80.002	19.994	103.919	19.999	3.857	0.335
67.000	127.470	80.000	19.993	103.920	20.002	3.631	0.328
67.500	127.630	80.002	19.994	103.920	20.004	3.496	0.325
68.000	127.836	80.001	19.993	103.913	20.001	3.674	0.343
68.500	128.019	80.007	19.994	103.908	20.001	3.698	0.378
69.000	128.196	80.011	19.992	103.905	20.000	3.774	0.374
69.500	128.322	80.005	19.994	103.907	20.001	3.711	0.332
70.000	128.511	80.003	19.994	103.907	20.002	3.650	0.310
70.500	128.713	80.016	19.992	103.912	20.004	3.434	0.353
71.000	128.916	80.014	19.991	103.922	20.003	3.550	0.398
71.500	129.075	80.007	19.993	103.935	20.004	3.507	0.383
72.000	129.230	80.000	19.992	103.939	20.002	3.596	0.338
72.501	129.415	80.006	19.994	103.940	20.002	3.614	0.327
73.001	129.612	80.010	19.993	103.939	20.000	3.755	0.361
73.500	129.792	79.995	19.992	103.937	20.005	3.418	0.380
74.000	129.927	80.002	19.994	103.931	20.001	3.727	0.346
74.500	130.133	80.008	19.994	103.930	20.002	3.650	0.328
75.001	130.308	80.002	19.995	103.931	20.002	3.663	0.361
75.501	130.510	80.017	19.993	103.930	19.999	3.899	0.379
76.000	130.688	80.018	19.992	103.930	20.001	3.724	0.378
76.500	130.848	79.999	19.993	103.932	19.997	3.999	0.359
77.001	131.028	80.000	19.993	103.933	20.005	3.370	0.339
77.501	131.232	80.004	19.994	103.937	20.005	3.400	0.362
78.000	131.402	80.008	19.993	103.942	20.001	3.707	0.379
78.500	131.577	80.003	19.993	103.944	20.001	3.711	0.359
79.000	131.783	80.005	19.993	103.943	19.999	3.868	0.363
79.500	131.944	79.998	19.994	103.942	20.005	3.402	0.374
80.000	132.130	80.012	19.992	103.931	20.001	3.722	0.357
80.500	132.360	80.002	19.994	103.929	20.004	3.485	0.382
81.000	132.513	80.000	19.993	103.927	19.998	3.957	0.400
81.500	132.690	80.007	19.994	103.927	20.004	3.509	0.357
82.000	132.895	80.003	19.994	103.930	20.000	3.790	0.356
82.500	133.075	80.015	19.993	103.939	20.004	3.502	0.383
83.001	133.254	80.001	19.992	103.943	19.998	3.949	0.372
83.501	133.462	80.018	19.993	103.945	20.001	3.692	0.373
84.000	133.650	80.006	19.993	103.945	19.999	3.899	0.392
84.500	133.843	80.001	19.995	103.946	20.003	3.570	0.388
85.000	134.037	80.004	19.993	103.945	20.002	3.653	0.384
85.500	134.297	80.018	19.991	103.940	20.000	3.755	0.421
86.001	134.475	80.019	19.992	103.938	19.997	4.016	0.446
86.501	134.657	80.003	19.995	103.941	19.998	3.979	0.399
87.000	134.807	80.003	19.993	103.938	19.997	4.003	0.346
87.500	135.038	80.009	19.995	103.939	19.998	3.979	0.356
88.001	135.212	80.017	19.993	103.943	19.998	3.920	0.393
88.501	135.396	80.000	19.994	103.942	19.996	4.098	0.382
89.000	135.622	80.001	19.995	103.938	20.001	3.735	0.384
89.500	135.825	79.992	19.996	103.937	19.999	3.840	0.420
90.001	136.030	80.002	19.995	103.937	20.001	3.720	0.418
90.501	136.246	80.004	19.993	103.935	20.000	3.833	0.414
91.000	136.462	79.998	19.997	103.934	20.001	3.737	0.427
91.500	136.641	80.011	19.994	103.933	20.001	3.731	0.414
92.000	136.867	80.001	19.995	103.935	20.001	3.735	0.400
92.500	137.095	80.005	19.994	103.937	19.998	3.942	0.429
93.000	137.261	80.001	19.996	103.940	19.996	4.118	0.424
93.500	137.465	80.020	19.995	103.939	19.996	4.077	0.382
94.000	137.669	79.998	19.995	103.942	19.997	4.059	0.389
94.501	137.897	80.014	19.993	103.939	19.999	3.868	0.420
95.001	138.086	80.010	19.994	103.940	20.002	3.633	0.424
95.501	138.301	80.007	19.993	103.940	19.999	3.881	0.411
96.001	138.505	80.006	19.994	103.939	20.000	3.796	0.412
96.500	138.710	79.991	19.995	103.936	19.996	4.099	0.414
97.001	138.919	80.001	19.995	103.938	19.997	4.042	0.411
97.501	139.179	80.000	19.992	103.933	19.999	3.874	0.441
98.001	139.318	79.978	19.996	103.935	20.000	3.798	0.434
98.501	139.511	80.017	19.993	103.932	19.998	3.983	0.366
99.000	139.751	80.004	19.994	103.930	20.000	3.820	0.383
99.500	139.939	80.004	19.993	103.932	20.001	3.735	0.430
100.001	140.155	80.007	19.993	103.935	19.999	3.863	0.415
100.501	140.358	80.006	19.993	103.933	19.996	4.083	0.412
101.001	140.579	80.001	19.995	103.939	19.999	3.905	0.422
101.500	140.772	80.006	19.994	103.940	19.999	3.874	0.419
102.000	140.989	80.008	19.993	103.937	19.998	3.927	0.412
102.500	141.215	79.993	19.995	103.938	20.002	3.598	0.426
103.000	141.430	80.005	19.994	103.935	20.000	3.772	0.442
103.500	141.665	80.014	19.991	103.933	20.002	3.616	0.446
104.000	141.869	80.001	19.996	103.937	19.999	3.851	0.445
104.500	142.110	80.003	19.994	103.934	19.998	3.918	0.442
105.000	142.326	80.005	19.995	103.931	20.001	3.718	0.451
105.500	142.534	80.010	19.993	103.932	20.001	3.749	0.441
106.000	142.773	80.017	19.992	103.932	20.003	3.592	0.436
106.500	142.973	80.013	19.995	103.932	20.000	3.775	0.443
107.000	143.154	80.004	19.993	103.935	20.001	3.683	0.410
107.500	143.406	79.995	19.993	103.936	20.001	3.739	0.407
108.000	143.588	79.996	19.993	103.938	20.003	3.520	0.434
108.500	143.835	80.002	19.993	103.937	20.002	3.665	0.432
109.000	144.061	80.012	19.994	103.935	20.000	3.787	0.451
109.501	144.311	80.011	19.994	103.936	19.999	3.855	0.474
110.001	144.545	80.012	19.994	103.935	20.000	3.776	0.480
110.500	144.734	80.002	19.993	103.933	19.998	3.955	0.453
111.001	144.968	80.014	19.992	103.933	19.998	3.977	0.423
111.501	145.204	80.006	19.993	103.936	19.998	3.953	0.447
112.001	145.390	79.997	19.994	103.938	19.998	3.935	0.446
112.501	145.632	80.006	19.992	103.938	20.001	3.707	0.425
113.000	145.889	80.013	19.993	103.941	20.000	3.761	0.463
113.500	146.074	80.009	19.993	103.944	20.002	3.650	0.470
114.001	146.291	80.016	19.993	103.942	19.998	3.929	0.422
114.501	146.572	80.025	19.992	103.941	20.001	3.705	0.450
115.000	146.785	80.027	19.990	103.943	20.001	3.705	0.496
115.500	147.013	80.013	19.993	103.946	19.998	3.951	0.467
116.000	147.244	80.019	19.992	103.945	19.997	4.053	0.450
116.500	147.492	80.014	19.993	103.948	20.001	3.729	0.470
117.000	147.687	79.995	19.995	103.948	19.998	3.977	0.461
117.500	147.918	79.992	19.995	103.946	20.000	3.796	0.434
118.000	148.123	80.001	19.994	103.938	19.999	3.838	0.431
118.501	148.367	80.014	19.992	103.936	19.999	3.853	0.442
119.001	148.610	80.013	19.993	103.933	19.999	3.894	0.468
119.500	148.842	79.982	19.996	103.933	19.998	3.992	0.481
120.000	149.110	79.997	19.995	103.934	20.000	3.770	0.487
120.500	149.341	79.994	19.996	103.937	19.995	4.179	0.499
121.000	149.574	80.006	19.992	103.937	19.995	4.164	0.482
121.500	149.800	79.991	19.996	103.937	20.000	3.777	0.462
122.000	150.032	80.010	19.994	103.937	19.998	3.946	0.459
122.500	150.281	80.011	19.993	103.936	19.998	3.964	0.470
123.000	150.500	80.001	19.994	103.938	19.997	4.029	0.474
123.500	150.705	80.008	19.994	103.939	19.995	4.205	0.446
124.000	150.980	80.013	19.993	103.936	19.995	4.210	0.452
124.500	151.167	80.004	19.994	103.937	20.000	3.774	0.471
125.000	151.406	80.001	19.992	103.938	19.996	4.153	0.444
125.500	151.650	80.004	19.992	103.937	19.997	4.042	0.455
126.000	151.900	80.004	19.994	103.939	19.996	4.077	0.488
126.500	152.101	80.004	19.995	103.940	19.995	4.175	0.472
127.001	152.371	79.992	19.993	103.938	19.997	4.023	0.461
127.501	152.622	80.006	19.992	103.941	20.000	3.824	0.496
128.001	152.836	79.990	19.994	103.944	19.996	4.090	0.493
128.501	153.104	80.007	19.993	103.943	19.994	4.310	0.473
129.001	153.316	80.011	19.992	103.944	19.996	4.153	0.481
129.500	153.546	80.011	19.992	103.945	19.998	3.977	0.461
130.000	153.819	80.004	19.993	103.943	19.997	4.062	0.473
130.500	154.065	79.994	19.992	103.941	19.999	3.892	0.511
131.000	154.304	80.007	19.991	103.942	19.995	4.177	0.502
131.500	154.502	80.005	19.992	103.944	19.999	3.866	0.460
132.000	154.765	80.009	19.992	103.942	19.996	4.118	0.449
132.500	154.966	79.999	19.993	103.941	20.000	3.796	0.463
133.000	155.205	80.013	19.993	103.939	19.998	3.953	0.452
133.500	155.467	79.996	19.994	103.938	19.996	4.088	0.470
134.001	155.649	80.005	19.993	103.935	19.997	4.064	0.472
134.501	155.926	80.007	19.996	103.935	19.998	3.964	0.452
135.000	156.152	79.996	19.991	103.934	19.999	3.857	0.481
135.500	156.382	80.006	19.991	103.938	19.999	3.888	0.480
136.000	156.616	80.007	19.994	103.940	19.998	3.953	0.460
136.501	156.879	80.007	19.993	103.939	19.996	4.120	0.481
137.001	157.137	80.001	19.994	103.941	19.995	4.188	0.509
137.500	157.363	80.011	19.992	103.942	19.998	3.950	0.502
138.000	157.587	79.992	19.993	103.941	19.997	4.042	0.467
138.500	157.856	80.014	19.992	103.939	20.001	3.689	0.471
139.000	158.076	79.998	19.994	103.942	19.998	3.942	0.491
139.500	158.318	79.996	19.992	103.940	20.000	3.814	0.475
140.000	158.549	80.004	19.993	103.940	19.994	4.271	0.467
140.500	158.789	80.009	19.991	103.938	19.995	4.171	0.472
141.000	159.032	80.001	19.993	103.940	20.000	3.809	0.477
141.500	159.300	80.007	19.993	103.939	19.999	3.881	0.497
142.000	159.543	80.006	19.993	103.937	19.999	3.864	0.511
142.500	159.762	80.000	19.992	103.938	19.999	3.836	0.486
143.000	160.029	80.013	19.993	103.939	19.998	3.973	0.474
143.500	160.274	80.000	19.994	103.941	19.999	3.886	0.499
144.000	160.506	80.002	19.992	103.940	19.998	3.975	0.495
144.500	160.758	80.005	19.993	103.943	20.000	3.820	0.480
145.001	161.008	80.004	19.992	103.944	19.999	3.848	0.493
145.501	161.244	80.016	19.991	103.943	19.997	4.055	0.494
146.001	161.520	80.010	19.992	103.940	20.000	3.783	0.499
146.500	161.746	80.010	19.992	103.937	20.000	3.822	0.507
147.000	161.999	80.010	19.992	103.934	20.002	3.654	0.490
147.500	162.232	80.006	19.993	103.932	19.997	4.007	0.483
148.001	162.463	80.008	19.993	103.932	19.998	3.944	0.475
148.501	162.707	80.005	19.993	103.931	19.995	4.203	0.470
149.000	162.951	80.007	19.993	103.935	19.995	4.214	0.482
149.500	163.199	80.009	19.992	103.938	19.996	4.090	0.490
150.001	163.479	80.014	19.990	103.940	19.996	4.133	0.510
150.501	163.689	79.995	19.994	103.941	19.996	4.142	0.509
151.000	163.913	79.994	19.995	103.942	19.997	4.068	0.462
151.500	164.185	80.020	19.992	103.942	19.997	4.009	0.465
152.000	164.481	80.008	19.993	103.945	19.997	4.044	0.532
152.500	164.747	80.007	19.995	103.949	20.001	3.680	0.565
153.001	164.975	80.007	19.994	103.947	19.996	4.079	0.528
153.501	165.229	80.013	19.994	103.946	19.998	3.964	0.488
154.000	165.458	80.001	19.993	103.947	19.995	4.164	0.483
154.500	165.761	80.000	19.993	103.945	19.996	4.088	0.507
155.000	166.021	80.004	19.994	103.943	19.998	3.931	0.548
155.500	166.262	80.002	19.993	103.943	19.999	3.866	0.532
156.001	166.486	80.013	19.994	103.938	20.000	3.805	0.483
156.501	166.727	79.998	19.994	103.934	19.997	4.010	0.465
157.001	166.988	80.008	19.994	103.930	20.000	3.811	0.484
157.500	167.224	80.007	19.993	103.928	19.997	4.022	0.500
158.000	167.503	80.011	19.991	103.929	19.998	3.916	0.506
158.500	167.756	80.005	19.993	103.939	19.996	4.138	0.524
159.001	167.997	79.998	19.994	103.943	19.994	4.238	0.513
159.501	168.213	80.008	19.995	103.944	19.998	3.990	0.475
160.000	168.490	80.004	19.994	103.942	19.997	4.027	0.475
160.500	168.718	79.995	19.995	103.938	19.998	3.966	0.499
161.000	168.999	80.020	19.992	103.931	19.995	4.214	0.507
161.500	169.226	80.011	19.994	103.927	19.999	3.872	0.509
162.001	169.519	80.004	19.993	103.925	20.001	3.696	0.514
162.501	169.794	80.006	19.994	103.925	19.999	3.881	0.544
163.000	169.969	79.997	19.994	103.929	20.000	3.765	0.509
163.500	170.234	80.015	19.993	103.929	19.995	4.155	0.445
164.001	170.485	80.003	19.994	103.932	20.002	3.602	0.479
164.501	170.733	79.977	19.998	103.934	20.000	3.771	0.508
165.000	170.997	80.007	19.994	103.931	20.002	3.636	0.505
165.501	171.277	79.992	19.995	103.932	20.004	3.484	0.528
166.001	171.533	80.003	19.994	103.933	20.001	3.745	0.540
166.500	171.751	80.010	19.993	103.931	20.002	3.614	0.505
167.001	172.009	80.011	19.992	103.934	19.998	3.949	0.475
167.501	172.262	80.004	19.994	103.939	20.002	3.651	0.493
168.001	172.500	79.993	19.995	103.936	20.000	3.806	0.501
168.501	172.774	80.002	19.992	103.932	20.003	3.540	0.502
169.000	173.024	80.025	19.990	103.933	19.999	3.835	0.518
169.500	173.295	80.009	19.993	103.938	20.005	3.384	0.522
170.000	173.524	80.017	19.991	103.938	20.001	3.720	0.510
170.500	173.809	80.004	19.994	103.940	20.002	3.622	0.507
171.000	174.057	80.010	19.994	103.943	19.999	3.841	0.523
171.500	174.266	80.010	19.994	103.940	19.999	3.906	0.495
172.000	174.549	80.011	19.993	103.934	19.997	4.021	0.475
172.500	174.824	80.008	19.993	103.933	20.006	3.301	0.525
173.000	175.069	80.008	19.995	103.933	20.003	3.577	0.539
173.500	175.269	80.003	19.994	103.931	19.999	3.841	0.483
174.000	175.554	80.001	19.993	103.926	20.001	3.712	0.465
174.500	175.803	80.004	19.993	103.921	20.001	3.745	0.509
175.000	176.087	80.010	19.993	103.912	19.997	4.002	0.533
175.500	176.376	80.011	19.995	103.906	19.999	3.856	0.553
176.000	176.573	80.016	19.993	103.905	19.997	4.004	0.530
176.500	176.847	80.009	19.996	103.912	20.000	3.810	0.479
177.000	177.046	79.985	19.996	103.909	19.998	3.943	0.472
177.500	177.353	79.993	19.996	103.907	20.004	3.490	0.489
178.000	177.603	80.010	19.993	103.905	20.001	3.712	0.531
178.500	177.818	79.997	19.996	103.907	20.001	3.750	0.511
179.000	178.099	80.019	19.993	103.899	19.999	3.895	0.480
179.500	178.402	80.001	19.996	103.909	20.003	3.543	0.540
180.000	178.702	80.000	19.995	103.921	19.998	3.950	0.594
180.500	178.918	79.997	19.996	103.928	20.002	3.665	0.560
181.000	179.136	79.995	19.995	103.926	20.001	3.745	0.475
181.500	179.390	80.008	19.994	103.929	20.000	3.832	0.453
182.000	179.644	80.012	19.995	103.923	20.002	3.614	0.490
182.500	179.880	80.004	19.995	103.915	20.002	3.612	0.499
183.000	180.164	79.997	19.993	103.908	20.002	3.669	0.505
183.500	180.423	80.012	19.994	103.907	20.009	3.107	0.531
184.000	180.635	80.004	19.995	103.907	20.001	3.736	0.507
184.500	180.893	80.008	19.995	103.905	20.005	3.421	0.471
185.000	181.131	80.003	19.994	103.903	20.002	3.621	0.483
185.500	181.398	79.993	19.996	103.907	20.006	3.279	0.501
186.000	181.661	79.996	19.996	103.906	20.004	3.451	0.518
186.500	181.900	80.006	19.994	103.903	20.001	3.730	0.516
187.000	182.158	80.007	19.994	103.902	20.001	3.673	0.499
187.500	182.424	80.001	19.996	103.904	20.000	3.791	0.510
188.000	182.670	79.998	19.994	103.898	20.003	3.525	0.518
188.500	182.913	80.019	19.992	103.900	20.001	3.712	0.501
189.000	183.163	80.012	19.992	103.905	20.004	3.486	0.491
189.500	183.411	80.001	19.995	103.915	20.002	3.595	0.496
190.000	183.683	80.010	19.993	103.915	20.003	3.532	0.509
190.500	183.919	80.008	19.994	103.920	20.004	3.434	0.514
191.000	184.197	80.010	19.993	103.916	20.003	3.523	0.511
191.500	184.450	80.000	19.994	103.914	20.007	3.266	0.522
192.000	184.680	80.000	19.993	103.907	20.005	3.427	0.507
192.500	184.982	80.001	19.994	103.907	20.005	3.405	0.508
193.000	185.178	80.007	19.994	103.906	20.005	3.364	0.515
193.500	185.460	80.005	19.994	103.906	20.001	3.697	0.488
194.000	185.662	79.990	19.993	103.903	20.006	3.297	0.481
194.500	185.992	80.016	19.992	103.901	20.005	3.379	0.508
195.000	186.246	79.997	19.993	103.901	20.008	3.140	0.558
195.501	186.491	80.014	19.992	103.902	20.005	3.425	0.542
196.001	186.756	80.010	19.992	103.904	20.006	3.307	0.504
196.501	187.038	80.001	19.993	103.905	20.006	3.275	0.528
197.000	187.282	80.001	19.993	103.907	20.006	3.334	0.537
197.500	187.520	80.013	19.993	103.907	20.004	3.447	0.504
198.000	187.772	80.011	19.992	103.905	20.006	3.340	0.486
198.500	188.069	80.012	19.993	103.907	20.004	3.434	0.520
199.000	188.290	80.002	19.993	103.907	20.003	3.551	0.533
199.500	188.544	80.005	19.993	103.906	20.005	3.427	0.496
200.000	188.819	80.003	19.994	103.906	20.003	3.523	0.502
200.501	189.061	80.017	19.992	103.906	20.006	3.331	0.523
201.001	189.291	79.992	19.995	103.905	20.006	3.288	0.495
201.500	189.558	80.011	19.991	103.902	20.003	3.521	0.485
202.000	189.809	79.997	19.993	103.903	20.007	3.199	0.507
202.500	190.087	80.016	19.992	103.903	20.002	3.642	0.524
203.000	190.331	80.026	19.991	103.907	20.002	3.592	0.525
203.500	190.567	80.008	19.994	103.906	20.003	3.560	0.500
204.000	190.819	80.000	19.994	103.907	20.003	3.577	0.484
204.500	191.037	80.008	19.992	103.904	20.006	3.344	0.479
205.000	191.299	80.001	19.993	103.903	20.003	3.591	0.475
205.500	191.546	80.006	19.993	103.900	20.004	3.449	0.494
206.000	191.825	80.010	19.993	103.898	20.005	3.375	0.517
206.501	192.046	80.020	19.992	103.902	20.005	3.421	0.513
207.001	192.334	80.006	19.992	103.904	20.005	3.366	0.505
207.500	192.614	79.998	19.991	103.905	20.001	3.745	0.538
208.000	192.827	79.999	19.996	103.909	20.004	3.442	0.530
208.500	193.066	79.999	19.993	103.905	20.004	3.473	0.472
209.000	193.332	80.012	19.993	103.904	20.007	3.238	0.479
209.500	193.562	80.005	19.992	103.905	20.008	3.142	0.500
210.000	193.820	80.010	19.992	103.904	20.006	3.340	0.492
210.500	194.076	80.005	19.993	103.903	20.004	3.505	0.501
211.000	194.355	80.009	19.994	103.907	20.006	3.290	0.525
211.500	194.592	80.010	19.994	103.907	20.002	3.607	0.526
212.000	194.805	79.993	19.995	103.907	20.001	3.679	0.483
212.500	195.097	80.014	19.993	103.904	20.004	3.440	0.478
213.000	195.311	79.991	19.995	103.904	20.002	3.664	0.506
213.500	195.616	80.014	19.992	103.899	20.005	3.398	0.512
214.000	195.830	79.994	19.993	103.901	20.004	3.481	0.519
214.500	196.057	80.008	19.992	103.901	20.003	3.575	0.480
215.000	196.309	80.007	19.992	103.903	20.005	3.403	0.460
215.500	196.613	80.007	19.993	103.904	20.006	3.301	0.517
216.000	196.801	80.011	19.993	103.909	20.003	3.534	0.524
216.500	197.066	79.997	19.993	103.907	20.006	3.349	0.473
217.000	197.306	80.007	19.993	103.905	20.008	3.142	0.479
217.500	197.545	80.014	19.993	103.906	20.012	2.800	0.492
218.000	197.797	80.008	19.992	103.905	20.002	3.638	0.485
218.500	198.043	80.009	19.992	103.902	20.008	3.135	0.495
219.000	198.305	80.014	19.993	103.899	20.004	3.496	0.503
219.500	198.552	80.004	19.993	103.899	20.000	3.798	0.508
220.000	198.815	80.001	19.993	103.898	20.003	3.529	0.509
220.500	199.041	79.998	19.995	103.897	20.003	3.540	0.499
221.000	199.268	80.002	19.997	103.895	20.005	3.390	0.471
221.500	199.503	79.983	19.996	103.893	20.003	3.525	0.458
222.000	199.774	80.010	19.993	103.887	20.001	3.677	0.484
222.500	200.004	80.018	19.990	103.886	20.007	3.205	0.503
223.000	200.306	80.004	19.993	103.885	20.007	3.224	0.516
223.500	200.523	80.010	19.993	103.885	20.004	3.488	0.526
224.000	200.764	80.002	19.994	103.889	20.004	3.468	0.489
224.501	201.058	80.009	19.992	103.891	20.007	3.246	0.497
225.001	201.264	80.010	19.994	103.892	20.005	3.411	0.517
225.500	201.533	80.020	19.992	103.893	20.005	3.396	0.487
226.000	201.766	80.006	19.993	103.897	20.007	3.231	0.488
226.500	201.984	80.005	19.994	103.897	20.005	3.412	0.477
227.000	202.268	80.005	19.993	103.899	20.004	3.488	0.477
227.500	202.505	79.999	19.993	103.898	20.005	3.392	0.512
228.000	202.739	79.991	19.995	103.899	20.004	3.447	0.496
228.501	203.010	80.003	19.992	103.896	20.003	3.549	0.488
229.001	203.256	80.023	19.991	103.894	20.001	3.699	0.511
229.500	203.491	80.006	19.993	103.892	19.999	3.875	0.499
230.000	203.735	79.994	19.996	103.890	19.999	3.870	0.480
230.500	203.985	80.009	19.992	103.883	20.003	3.537	0.486
231.000	204.224	80.001	19.994	103.886	20.003	3.540	0.491
231.500	204.441	80.012	19.994	103.887	19.999	3.859	0.473
232.001	204.731	80.004	19.993	103.892	20.002	3.603	0.482
232.501	204.961	80.009	19.992	103.893	20.001	3.677	0.513
233.001	205.175	80.003	19.994	103.895	20.001	3.692	0.482
233.501	205.432	79.997	19.994	103.893	20.001	3.683	0.458
234.001	205.696	80.005	19.993	103.892	19.997	4.014	0.496
234.500	205.934	80.002	19.993	103.890	20.002	3.594	0.512
235.000	206.232	80.018	19.990	103.887	20.003	3.556	0.519
235.500	206.449	79.999	19.996	103.891	20.000	3.765	0.526
236.000	206.688	79.997	19.993	103.889	19.999	3.878	0.486
236.500	206.963	80.016	19.992	103.888	20.001	3.702	0.485
237.000	207.222	80.008	19.993	103.892	20.003	3.537	0.524
237.500	207.460	80.012	19.993	103.895	20.005	3.433	0.515
238.000	207.733	80.018	19.991	103.894	20.002	3.631	0.504
238.500	207.932	80.010	19.993	103.900	20.005	3.411	0.491
239.000	208.184	80.007	19.994	103.901	20.002	3.641	0.461
239.501	208.412	80.003	19.994	103.898	20.002	3.624	0.466
240.001	208.724	80.009	19.995	103.897	20.003	3.578	0.510
240.501	208.920	80.003	19.995	103.896	20.003	3.548	0.524
241.000	209.137	80.004	19.992	103.884	20.004	3.467	0.461
241.501	209.395	80.012	19.993	103.884	20.002	3.624	0.444
242.001	209.669	80.018	19.993	103.885	20.003	3.563	0.504
242.500	209.897	80.007	19.993	103.883	20.002	3.666	0.517
243.000	210.133	80.011	19.993	103.881	20.004	3.472	0.483
243.500	210.379	79.987	19.991	103.888	20.002	3.596	0.473
244.000	210.604	80.000	19.999	103.886	20.004	3.489	0.477
244.500	210.897	80.019	20.008	103.887	20.001	3.739	0.495
245.000	211.123	80.028	20.000	103.889	20.003	3.565	0.518
245.500	211.392	80.018	19.997	103.896	20.002	3.623	0.506
246.000	211.616	80.037	19.997	103.904	20.008	3.173	0.494
246.501	211.831	80.027	20.002	103.915	20.001	3.677	0.466
247.001	212.087	80.032	20.002	103.925	20.007	3.260	0.455
247.501	212.334	80.022	20.004	103.935	20.005	3.412	0.487
248.001	212.592	80.012	20.008	103.941	20.008	3.190	0.504
248.501	212.862	80.034	20.006	103.939	20.005	3.362	0.516
249.001	213.091	80.049	20.006	103.939	20.005	3.416	0.514
249.501	213.339	80.041	20.012	103.938	20.006	3.340	0.488
250.001	213.625	80.029	20.009	103.933	20.006	3.336	0.505
250.501	213.860	80.035	20.009	103.930	20.005	3.384	0.528
251.001	214.114	80.053	20.007	103.926	20.006	3.338	0.505
251.501	214.342	80.042	20.007	103.926	20.003	3.567	0.485
252.001	214.621	80.047	20.006	103.927	20.006	3.273	0.494
252.501	214.848	80.049	20.010	103.931	20.004	3.480	0.506
253.001	215.083	80.043	20.009	103.933	20.004	3.434	0.484
253.501	215.339	80.045	20.007	103.939	20.004	3.456	0.477
254.001	215.620	80.052	20.010	103.941	20.007	3.229	0.514
254.500	215.817	80.016	20.008	103.939	20.006	3.318	0.507
255.000	216.082	80.009	20.006	103.933	20.002	3.608	0.470
255.500	216.322	80.028	20.003	103.928	20.002	3.614	0.484
256.000	216.515	80.024	20.002	103.922	20.007	3.214	0.469
256.500	216.815	80.026	20.001	103.910	20.004	3.434	0.463
257.000	217.097	80.032	20.001	103.903	20.003	3.526	0.538
257.500	217.326	80.027	20.001	103.901	20.001	3.713	0.546
258.000	217.542	80.025	20.001	103.901	20.001	3.745	0.478
258.500	217.785	80.012	20.002	103.901	20.003	3.558	0.452
259.000	218.032	80.043	20.002	103.903	20.004	3.477	0.475
259.500	218.323	80.028	20.000	103.903	20.001	3.710	0.514
260.000	218.574	80.024	19.999	103.904	20.003	3.573	0.540
260.500	218.786	80.013	20.002	103.904	20.005	3.362	0.502
261.000	219.082	80.018	19.998	103.901	20.005	3.405	0.485
261.501	219.300	80.023	20.000	103.906	20.006	3.274	0.511
262.000	219.548	80.029	20.001	103.906	20.004	3.472	0.490
262.500	219.832	80.031	19.999	103.908	20.002	3.603	0.499
263.000	220.030	80.020	20.002	103.910	20.000	3.761	0.507
263.500	220.283	80.019	19.999	103.910	20.003	3.570	0.467
264.000	220.550	80.018	20.002	103.907	20.005	3.394	0.485
264.500	220.752	80.025	20.001	103.907	20.004	3.439	0.494
265.000	221.019	80.029	20.000	103.904	20.000	3.772	0.469
265.500	221.249	80.018	20.003	103.901	20.001	3.728	0.483
266.000	221.515	80.018	20.005	103.903	20.004	3.435	0.496
266.500	221.748	80.008	20.007	103.908	20.001	3.739	0.497
267.000	222.012	80.018	20.004	103.913	20.002	3.659	0.498
267.500	222.288	80.030	20.002	103.915	20.003	3.563	0.519
268.000	222.497	80.026	20.006	103.917	19.998	3.981	0.512
268.500	222.783	80.027	20.001	103.916	20.000	3.788	0.490
269.000	223.044	80.040	19.999	103.912	19.999	3.881	0.521
269.501	223.273	80.030	20.003	103.912	20.000	3.777	0.519
270.000	223.510	80.026	20.002	103.912	19.999	3.905	0.478
270.500	223.752	80.034	20.002	103.909	19.998	3.942	0.473
271.000	223.972	80.022	20.003	103.911	19.996	4.122	0.471
271.500	224.240	80.027	20.000	103.909	19.996	4.090	0.475
272.000	224.461	80.013	20.003	103.901	19.995	4.207	0.488
272.500	224.715	80.025	20.002	103.890	19.995	4.209	0.482
273.000	224.966	80.016	20.000	103.888	19.992	4.431	0.490
273.500	225.205	80.012	19.999	103.882	19.991	4.510	0.498
274.000	225.502	80.013	19.996	103.879	19.994	4.305	0.513
274.500	225.741	79.998	20.001	103.878	19.995	4.166	0.535
275.000	225.993	80.012	19.997	103.878	19.993	4.385	0.514
275.500	226.202	80.005	19.994	103.874	19.997	4.057	0.476
276.000	226.461	80.004	19.996	103.874	19.991	4.501	0.464
276.500	226.728	80.010	19.993	103.872	19.991	4.525	0.497
277.000	226.944	79.994	19.998	103.871	19.991	4.490	0.504
277.500	227.255	79.993	19.997	103.874	19.991	4.549	0.505
278.000	227.457	80.007	19.997	103.879	19.989	4.651	0.520
278.500	227.752	80.004	19.994	103.880	19.987	4.792	0.505
279.000	227.987	80.008	19.993	103.880	19.987	4.816	0.514
279.500	228.224	80.005	19.998	103.884	19.995	4.209	0.501
280.000	228.468	80.013	19.993	103.886	19.988	4.714	0.477
280.500	228.714	80.025	19.990	103.882	19.991	4.533	0.486
281.000	228.970	79.998	19.997	103.882	19.990	4.571	0.496
281.500	229.216	79.997	19.995	103.880	19.991	4.540	0.502
282.000	229.504	80.006	19.993	103.878	19.987	4.819	0.518
282.500	229.692	80.012	19.992	103.875	19.987	4.845	0.505
283.000	229.981	80.010	19.993	103.876	19.988	4.782	0.477
283.500	230.219	80.009	19.993	103.876	19.988	4.788	0.502
284.000	230.444	80.010	19.992	103.879	19.987	4.853	0.495
284.500	230.726	80.007	19.994	103.879	19.987	4.816	0.484
285.000	230.937	80.001	19.995	103.877	19.989	4.679	0.500
285.501	231.227	80.011	19.994	103.874	19.986	4.925	0.498
286.000	231.491	80.009	19.993	103.873	19.984	5.034	0.528
286.500	231.707	80.001	19.994	103.874	19.984	5.101	0.517
287.000	231.955	80.007	19.993	103.871	19.988	4.758	0.472
287.500	232.206	80.004	19.992	103.870	19.983	5.175	0.481
288.000	232.437	80.005	19.994	103.875	19.989	4.664	0.490
288.500	232.659	80.003	19.993	103.874	19.986	4.897	0.468
289.000	232.919	80.016	19.992	103.869	19.984	5.084	0.468
289.500	233.161	80.007	19.993	103.871	19.983	5.130	0.492
290.000	233.433	80.009	19.992	103.871	19.989	4.708	0.507
290.500	233.657	80.010	19.991	103.867	19.985	5.020	0.505
291.000	233.899	80.006	19.993	103.869	19.986	4.909	0.481
291.500	234.164	80.008	19.994	103.875	19.987	4.854	0.487
292.000	234.388	80.018	19.991	103.877	19.983	5.141	0.498
292.500	234.658	80.007	19.993	103.884	19.983	5.115	0.491
293.000	234.894	80.004	19.994	103.887	19.981	5.324	0.500
293.500	235.189	80.018	19.992	103.883	19.980	5.393	0.519
294.000	235.395	80.010	19.991	103.878	19.980	5.369	0.516
294.500	235.624	80.020	19.993	103.878	19.982	5.221	0.468
295.000	235.883	79.996	19.994	103.871	19.980	5.380	0.462
295.500	236.150	80.006	19.994	103.871	19.980	5.430	0.507
296.000	236.393	80.001	19.992	103.877	19.983	5.145	0.518
296.500	236.652	80.005	19.993	103.882	19.984	5.067	0.506
297.000	236.861	80.016	19.993	103.879	19.983	5.160	0.485
297.500	237.130	80.010	19.993	103.880	19.983	5.189	0.473
298.000	237.406	80.007	19.993	103.878	19.979	5.478	0.511
298.500	237.652	80.002	19.995	103.876	19.980	5.417	0.534
299.000	237.853	80.027	19.990	103.870	19.979	5.476	0.485
299.500	238.143	80.014	19.992	103.873	19.979	5.439	0.468
300.000	238.364	80.005	19.992	103.881	19.978	5.534	0.500
300.500	238.619	80.010	19.992	103.886	19.975	5.828	0.494
301.000	238.878	80.008	19.993	103.890	19.976	5.685	0.495
301.500	239.123	80.010	19.993	103.895	19.980	5.409	0.509
302.000	239.377	80.009	19.994	103.898	19.979	5.485	0.502
302.500	239.602	80.017	19.992	103.897	19.974	5.840	0.489
303.000	239.877	80.006	19.993	103.893	19.976	5.684	0.489
303.500	240.145	80.010	19.992	103.891	19.975	5.777	0.521
304.000	240.363	80.011	19.993	103.888	19.977	5.618	0.514
304.500	240.612	80.021	19.992	103.885	19.978	5.535	0.476
305.000	240.823	80.018	19.994	103.885	19.979	5.435	0.464
305.500	241.098	80.010	19.993	103.886	19.976	5.726	0.473
306.000	241.351	80.003	19.994	103.885	19.975	5.780	0.507
306.500	241.602	80.014	19.992	103.887	19.978	5.559	0.516
307.000	241.798	80.002	19.996	103.889	19.982	5.213	0.476
307.500	242.064	80.009	19.994	103.885	19.976	5.748	0.455
308.000	242.326	80.017	19.992	103.883	19.976	5.728	0.495
308.500	242.601	79.995	19.995	103.882	19.976	5.750	0.532
309.000	242.841	80.010	19.993	103.881	19.975	5.789	0.526
309.500	243.101	80.010	19.994	103.881	19.975	5.816	0.507
310.000	243.369	80.011	19.992	103.880	19.974	5.870	0.514
310.500	243.617	80.008	19.993	103.879	19.976	5.707	0.522
311.000	243.856	80.010	19.996	103.875	19.976	5.676	0.502
311.500	244.110	80.028	19.991	103.875	19.976	5.705	0.490
312.000	244.343	80.020	19.989	103.880	19.978	5.589	0.490
312.500	244.586	80.007	19.994	103.886	19.974	5.846	0.481
313.000	244.887	80.010	19.990	103.893	19.976	5.750	0.510
313.500	245.093	80.009	19.996	103.902	19.967	6.429	0.526
314.000	245.372	80.014	19.991	103.906	19.974	5.859	0.497
314.500	245.605	79.997	19.995	103.905	19.970	6.232	0.499
315.000	245.868	80.002	19.989	103.900	19.974	5.903	0.504
315.500	246.128	80.008	19.995	103.898	19.973	5.972	0.510
316.000	246.383	80.005	19.993	103.892	19.973	5.964	0.519
316.500	246.642	80.004	19.993	103.891	19.974	5.848	0.514
317.000	246.902	79.999	19.992	103.884	19.972	6.026	0.516
317.500	247.142	80.005	19.996	103.884	19.971	6.105	0.510
318.000	247.403	80.007	19.990	103.882	19.968	6.340	0.501
318.500	247.622	80.008	19.994	103.883	19.970	6.159	0.491
319.000	247.903	80.009	19.993	103.881	19.969	6.241	0.490
319.500	248.196	80.003	19.992	103.884	19.973	5.987	0.537
320.001	248.412	80.010	19.990	103.886	19.967	6.441	0.541
320.501	248.691	80.015	19.990	103.890	19.970	6.229	0.502
321.000	248.946	80.008	19.991	103.893	19.969	6.283	0.514
321.500	249.193	80.007	19.992	103.891	19.968	6.321	0.518
322.000	249.445	80.007	19.993	103.891	19.967	6.414	0.500
322.500	249.692	80.009	19.992	103.891	19.967	6.436	0.499
323.000	249.998	80.008	19.991	103.887	19.966	6.501	0.526
323.500	250.221	80.012	19.991	103.886	19.968	6.382	0.541
324.000	250.460	80.014	19.993	103.889	19.967	6.423	0.496
324.500	250.738	80.007	19.993	103.889	19.965	6.580	0.489
325.000	250.988	80.010	19.992	103.890	19.961	6.952	0.522
325.500	251.251	80.001	19.994	103.896	19.963	6.719	0.521
326.000	251.488	79.998	19.997	103.897	19.965	6.623	0.507
326.500	251.720	80.007	19.992	103.893	19.966	6.551	0.484
327.000	251.961	80.004	19.992	103.891	19.962	6.813	0.471
327.500	252.235	79.997	19.992	103.889	19.961	6.921	0.494
328.000	252.516	80.007	19.993	103.885	19.963	6.769	0.535
328.500	252.721	80.016	19.992	103.884	19.959	7.091	0.520
329.000	252.995	80.015	19.994	103.886	19.961	6.891	0.483
329.500	253.231	79.994	19.993	103.882	19.959	7.060	0.494
330.000	253.416	80.005	19.992	103.879	19.962	6.808	0.465
330.500	253.716	80.008	19.992	103.876	19.959	7.109	0.453
331.000	254.031	80.007	19.994	103.878	19.960	7.024	0.550
331.500	254.251	80.002	19.995	103.884	19.959	7.100	0.575
332.000	254.488	80.012	19.994	103.888	19.958	7.165	0.496
332.500	254.789	80.006	19.993	103.893	19.959	7.059	0.498
333.000	255.000	80.002	19.998	103.898	19.953	7.515	0.525
333.500	255.289	80.010	19.997	103.895	19.953	7.580	0.506
334.000	255.546	80.002	19.995	103.896	19.958	7.167	0.523
334.500	255.806	80.011	19.993	103.897	19.960	6.983	0.531
335.000	256.042	80.005	19.993	103.897	19.959	7.094	0.506
335.500	256.323	80.001	19.995	103.896	19.957	7.262	0.507
336.000	256.550	80.006	19.992	103.898	19.956	7.340	0.513
336.500	256.782	80.017	19.995	103.896	19.957	7.221	0.484
337.000	257.068	80.011	19.993	103.894	19.954	7.456	0.488
337.500	257.286	80.004	19.994	103.896	19.955	7.415	0.510
338.000	257.559	80.010	19.992	103.897	19.950	7.813	0.498
338.500	257.812	80.005	19.991	103.896	19.951	7.750	0.509
339.000	258.041	79.992	19.995	103.896	19.951	7.728	0.503
339.500	258.313	80.000	19.993	103.895	19.948	7.928	0.491
340.000	258.554	80.008	19.993	103.895	19.945	8.228	0.507
340.500	258.858	80.018	19.996	103.896	19.948	7.921	0.529
341.000	259.067	80.004	19.994	103.900	19.946	8.115	0.529
341.500	259.309	79.998	19.993	103.901	19.948	7.936	0.482
342.000	259.572	80.014	19.993	103.904	19.945	8.187	0.478
342.500	259.842	80.006	19.995	103.903	19.942	8.470	0.519
343.000	260.054	80.004	19.995	103.904	19.947	8.050	0.507
343.500	260.335	80.004	19.994	103.899	19.942	8.404	0.487
344.000	260.560	79.995	19.994	103.896	19.946	8.089	0.500
344.500	260.790	80.008	19.993	103.891	19.944	8.277	0.481
345.000	261.027	79.998	19.995	103.888	19.944	8.294	0.461
345.500	261.279	80.001	19.995	103.883	19.941	8.510	0.478
346.000	261.501	80.007	19.995	103.879	19.940	8.567	0.481
346.500	261.790	80.007	19.996	103.880	19.939	8.645	0.493
347.000	262.054	80.002	19.990	103.885	19.940	8.563	0.532
347.500	262.252	80.005	19.995	103.888	19.943	8.375	0.507
348.000	262.522	80.001	19.993	103.890	19.941	8.549	0.465
