Repository: ulfsri/fsri_materials_database

# Materials and Products Database

## 01_Data

Raw data generated from each apparatus are included here in plain-text format. The data is organized first by material, next by the short name of test apparatus used, and where applicable additional filtering by test settings.

### material.json

Each material directory contains a json file of the same name as the material. This file links the data stored in the repository as well as data and graphs produced by the accompanying scripts (__02_Scripts__) to the respective landing page for the material on the front-end website.

File: 01_Data/R13_Fiberglass_InsulationA/MCC/R13_Fiberglass_InsulationA_MCC_30K_min_220215_R2.txt (part 3 of 4)
T Correction Coefficients:	0	1.024463	0
Time Shift (s):	14
*
Time (s)	Temperature (C)	N2 flow rate (cc/min)	O2 flow rate (cc/min)	Flow Rate (cc/min)	Oxygen (%)	HRR (W/g)	Heating rate (C/s)
693.000	436.342	80.005	19.995	103.783	19.493	44.355	0.502
693.500	436.616	80.006	19.995	103.782	19.490	44.584	0.528
694.000	436.854	80.007	19.993	103.782	19.489	44.673	0.526
694.500	437.096	80.005	19.993	103.782	19.487	44.804	0.496
695.000	437.376	80.013	19.989	103.783	19.486	44.852	0.501
695.500	437.662	80.009	19.993	103.784	19.483	45.113	0.544
696.000	437.899	80.009	19.992	103.786	19.480	45.349	0.545
696.500	438.118	80.008	19.993	103.787	19.480	45.382	0.490
697.000	438.360	80.012	19.994	103.788	19.478	45.537	0.458
697.500	438.654	80.003	19.995	103.788	19.477	45.611	0.499
698.000	438.878	80.008	19.993	103.786	19.478	45.536	0.527
698.500	439.128	80.011	19.990	103.785	19.473	45.899	0.496
699.000	439.358	80.010	19.991	103.785	19.476	45.657	0.477
699.500	439.638	80.004	19.989	103.784	19.469	46.239	0.495
700.000	439.858	80.013	19.993	103.784	19.470	46.184	0.505
700.500	440.129	80.002	20.006	103.785	19.472	46.007	0.495
701.000	440.393	80.007	19.992	103.782	19.467	46.414	0.513
701.500	440.657	80.011	19.990	103.782	19.465	46.593	0.532
702.000	440.887	80.010	19.991	103.784	19.465	46.564	0.511
702.500	441.145	80.007	19.991	103.784	19.463	46.688	0.491
703.000	441.412	80.010	19.992	103.783	19.463	46.720	0.507
703.500	441.648	80.011	19.987	103.786	19.461	46.872	0.514
704.000	441.889	80.005	19.999	103.787	19.457	47.182	0.490
704.500	442.156	80.010	19.989	103.784	19.455	47.399	0.492
705.000	442.391	80.009	19.995	103.784	19.454	47.406	0.505
705.500	442.673	80.010	19.991	103.784	19.451	47.695	0.509
706.000	442.943	80.004	19.998	103.784	19.453	47.500	0.535
706.500	443.179	80.006	19.994	103.781	19.450	47.761	0.529
707.000	443.421	80.006	19.995	103.783	19.448	47.960	0.492
707.500	443.655	80.008	19.993	103.780	19.450	47.755	0.477
708.000	443.923	80.009	19.991	103.781	19.449	47.853	0.489
708.500	444.193	80.009	19.992	103.782	19.449	47.866	0.520
709.000	444.444	80.008	19.990	103.783	19.446	48.055	0.530
709.500	444.683	80.008	19.994	103.785	19.446	48.098	0.506
710.000	444.925	80.004	19.993	103.786	19.448	47.946	0.485
710.500	445.190	80.008	19.994	103.786	19.444	48.248	0.493
711.000	445.416	80.008	19.991	103.784	19.446	48.119	0.499
711.500	445.662	80.002	20.000	103.782	19.443	48.347	0.482
712.001	445.921	80.009	19.993	103.780	19.442	48.384	0.488
712.501	446.153	80.004	19.992	103.779	19.440	48.556	0.498
713.000	446.425	80.012	19.993	103.779	19.436	48.860	0.498
713.500	446.712	80.009	19.987	103.779	19.436	48.869	0.531
714.000	446.924	80.007	19.993	103.782	19.440	48.598	0.529
714.500	447.165	80.013	19.994	103.782	19.438	48.701	0.476
715.000	447.452	80.001	20.000	103.781	19.436	48.875	0.490
715.500	447.704	80.009	19.993	103.780	19.434	49.002	0.534
716.000	447.891	80.006	19.992	103.781	19.435	48.965	0.489
716.500	448.177	80.005	19.991	103.780	19.432	49.160	0.456
717.000	448.453	80.006	19.993	103.781	19.432	49.180	0.517
717.500	448.713	80.010	19.994	103.783	19.433	49.149	0.549
718.000	448.968	80.004	19.999	103.784	19.432	49.191	0.526
718.500	449.189	80.011	19.992	103.782	19.429	49.406	0.496
719.000	449.446	80.008	19.991	103.783	19.433	49.086	0.477
719.500	449.694	80.009	19.992	103.784	19.429	49.409	0.492
720.000	449.937	80.008	19.993	103.783	19.431	49.258	0.498
720.500	450.177	80.008	19.993	103.782	19.428	49.516	0.487
721.000	450.434	80.008	19.993	103.782	19.428	49.497	0.490
721.500	450.715	80.009	19.993	103.782	19.427	49.573	0.518
722.000	450.984	80.009	19.993	103.782	19.426	49.652	0.545
722.500	451.217	80.006	19.992	103.781	19.425	49.754	0.526
723.000	451.468	80.005	19.994	103.781	19.426	49.654	0.493
723.500	451.756	80.006	19.993	103.781	19.427	49.581	0.511
724.000	451.993	80.005	19.992	103.781	19.427	49.619	0.532
724.500	452.235	80.007	19.992	103.781	19.427	49.602	0.502
725.000	452.476	80.007	19.992	103.783	19.426	49.681	0.481
725.500	452.781	80.008	19.991	103.785	19.427	49.570	0.515
726.000	452.973	80.006	19.996	103.784	19.425	49.770	0.522
726.500	453.218	80.008	19.992	103.782	19.427	49.619	0.467
727.000	453.498	80.003	19.995	103.782	19.428	49.555	0.481
727.500	453.750	80.007	19.992	103.781	19.425	49.789	0.528
728.000	454.028	80.007	19.992	103.783	19.429	49.459	0.531
728.500	454.266	80.007	19.993	103.784	19.427	49.615	0.523
729.000	454.520	80.005	19.994	103.787	19.423	49.902	0.504
729.500	454.778	80.007	19.993	103.786	19.429	49.431	0.502
730.000	455.018	80.007	19.993	103.786	19.429	49.455	0.505
730.500	455.298	80.007	19.993	103.784	19.432	49.238	0.509
731.000	455.557	80.005	19.993	103.781	19.430	49.348	0.529
731.500	455.798	80.003	19.996	103.776	19.430	49.380	0.519
732.000	456.043	80.004	19.992	103.773	19.428	49.500	0.493
732.500	456.299	80.004	19.994	103.773	19.430	49.372	0.493
733.000	456.563	80.003	19.994	103.774	19.433	49.080	0.510
733.500	456.798	80.005	19.994	103.778	19.431	49.248	0.510
734.000	457.064	80.005	19.994	103.783	19.433	49.098	0.500
734.500	457.323	80.004	19.992	103.784	19.432	49.182	0.513
735.000	457.570	80.005	19.993	103.783	19.434	49.077	0.516
735.500	457.800	80.006	19.992	103.782	19.433	49.157	0.492
736.000	458.052	80.005	19.993	103.780	19.436	48.866	0.480
736.500	458.315	80.005	19.993	103.780	19.438	48.727	0.498
737.000	458.617	80.005	19.993	103.784	19.438	48.709	0.540
737.500	458.844	80.006	19.995	103.785	19.440	48.585	0.547
738.000	459.119	80.005	19.992	103.783	19.442	48.415	0.515
738.500	459.366	80.005	19.992	103.783	19.440	48.545	0.512
739.000	459.615	80.005	19.994	103.783	19.445	48.125	0.509
739.500	459.905	80.006	19.994	103.782	19.446	48.059	0.518
740.000	460.141	80.006	19.993	103.782	19.447	48.014	0.533
740.500	460.423	80.007	19.994	103.784	19.450	47.784	0.522
741.000	460.678	80.007	19.994	103.785	19.449	47.818	0.528
741.500	460.910	80.006	19.994	103.780	19.455	47.324	0.512
742.000	461.194	80.007	19.994	103.779	19.453	47.495	0.501
742.500	461.462	80.007	19.994	103.778	19.455	47.389	0.534
743.000	461.696	80.005	19.995	103.778	19.457	47.190	0.527
743.500	461.953	80.006	19.995	103.778	19.460	46.974	0.496
744.000	462.214	80.007	19.993	103.782	19.459	47.009	0.505
744.500	462.493	80.005	19.996	103.783	19.458	47.089	0.530
745.000	462.734	80.005	19.996	103.782	19.460	46.939	0.530
745.500	463.022	80.005	19.994	103.781	19.464	46.650	0.524
746.000	463.266	80.006	19.995	103.780	19.468	46.325	0.530
746.500	463.504	80.005	19.995	103.780	19.468	46.297	0.507
747.000	463.797	80.007	19.993	103.779	19.468	46.282	0.507
747.500	464.023	80.006	19.995	103.779	19.470	46.139	0.525
748.000	464.295	80.006	19.993	103.779	19.474	45.817	0.508
748.500	464.555	80.008	19.990	103.773	19.477	45.589	0.515
749.000	464.784	80.005	19.996	103.767	19.480	45.390	0.511
749.500	465.032	80.005	19.994	103.762	19.482	45.186	0.483
750.000	465.320	80.005	19.994	103.756	19.486	44.908	0.506
750.500	465.578	80.005	19.996	103.756	19.487	44.820	0.541
751.000	465.824	80.005	19.995	103.760	19.487	44.791	0.525
751.500	466.108	80.004	19.993	103.761	19.491	44.464	0.518
752.000	466.345	80.006	19.995	103.759	19.497	44.003	0.526
752.500	466.616	80.006	19.993	103.763	19.501	43.673	0.514
753.000	466.883	80.004	19.996	103.766	19.501	43.645	0.523
753.500	467.168	80.007	19.994	103.768	19.504	43.467	0.545
754.000	467.384	80.007	19.994	103.774	19.505	43.358	0.527
754.500	467.641	80.006	19.994	103.783	19.508	43.103	0.487
755.000	467.922	80.005	19.995	103.787	19.509	43.040	0.505
755.500	468.144	80.007	19.995	103.782	19.516	42.445	0.520
756.000	468.416	80.007	19.994	103.782	19.517	42.371	0.498
756.500	468.694	80.005	19.991	103.782	19.521	42.084	0.523
757.000	468.969	80.011	19.992	103.780	19.522	42.009	0.552
757.500	469.213	80.005	19.995	103.775	19.522	42.003	0.536
758.000	469.448	80.005	19.992	103.780	19.528	41.553	0.499
758.500	469.690	80.004	19.993	103.780	19.535	40.926	0.478
759.000	469.986	80.004	19.993	103.780	19.535	40.949	0.508
759.500	470.212	80.006	19.993	103.781	19.540	40.530	0.530
760.000	470.493	80.006	19.992	103.784	19.548	39.933	0.514
760.500	470.720	80.007	19.992	103.779	19.547	40.007	0.507
761.000	470.983	80.002	19.999	103.779	19.548	39.960	0.499
761.500	471.227	80.008	19.993	103.777	19.552	39.590	0.499
762.000	471.516	80.006	19.994	103.771	19.556	39.307	0.520
762.500	471.783	80.006	19.992	103.771	19.558	39.120	0.544
763.000	472.036	80.006	19.993	103.776	19.562	38.822	0.538
763.500	472.267	80.007	19.992	103.777	19.566	38.494	0.502
764.000	472.552	80.005	19.994	103.779	19.570	38.196	0.500
764.500	472.819	80.006	19.993	103.778	19.575	37.750	0.534
765.000	473.043	80.006	19.993	103.774	19.577	37.568	0.522
765.500	473.355	80.009	19.992	103.772	19.581	37.304	0.514
766.000	473.591	80.006	19.994	103.772	19.585	36.931	0.542
766.500	473.853	80.007	19.993	103.772	19.593	36.332	0.522
767.000	474.149	80.008	19.994	103.778	19.594	36.264	0.528
767.500	474.382	80.008	19.993	103.783	19.598	35.912	0.544
768.000	474.659	80.007	19.992	103.784	19.602	35.597	0.519
768.500	474.908	80.008	19.994	103.781	19.604	35.426	0.518
769.000	475.152	80.007	19.993	103.775	19.607	35.183	0.510
769.501	475.404	80.007	19.993	103.766	19.613	34.749	0.495
770.000	475.645	80.009	19.993	103.764	19.616	34.453	0.494
770.500	475.894	80.007	19.993	103.765	19.624	33.815	0.491
771.000	476.145	80.006	19.992	103.767	19.625	33.772	0.495
771.500	476.429	80.007	19.993	103.772	19.631	33.260	0.517
772.000	476.698	80.007	19.993	103.781	19.637	32.816	0.544
772.500	476.974	80.006	19.994	103.785	19.642	32.390	0.549
773.000	477.206	80.007	19.995	103.785	19.646	32.087	0.527
773.500	477.482	80.007	19.991	103.784	19.649	31.857	0.508
774.000	477.719	80.008	19.992	103.784	19.653	31.551	0.510
774.500	477.979	80.008	19.992	103.784	19.659	31.042	0.505
775.000	478.247	80.006	19.993	103.782	19.662	30.814	0.513
775.500	478.510	80.005	19.992	103.783	19.663	30.697	0.530
776.000	478.766	80.009	19.992	103.784	19.669	30.269	0.525
776.500	479.014	80.005	19.996	103.785	19.676	29.716	0.511
777.000	479.252	80.007	19.997	103.783	19.679	29.472	0.495
777.500	479.502	80.008	19.993	103.780	19.682	29.201	0.487
778.000	479.737	80.006	19.991	103.778	19.687	28.784	0.486
778.500	480.007	80.004	19.997	103.779	19.689	28.621	0.495
779.000	480.274	80.007	19.992	103.777	19.693	28.353	0.521
779.500	480.517	80.007	19.993	103.780	19.695	28.177	0.523
780.000	480.795	80.006	19.994	103.780	19.699	27.834	0.515
780.500	481.064	80.007	19.993	103.778	19.703	27.543	0.534
781.000	481.298	80.007	19.992	103.777	19.709	27.075	0.525
781.500	481.585	80.006	19.994	103.779	19.713	26.728	0.513
782.000	481.823	80.007	19.993	103.779	19.716	26.480	0.524
782.500	482.097	80.006	19.993	103.783	19.720	26.167	0.519
783.000	482.315	80.006	19.992	103.787	19.726	25.728	0.502
783.500	482.615	80.007	19.992	103.787	19.729	25.436	0.505
784.000	482.855	80.006	19.993	103.786	19.732	25.206	0.529
784.500	483.118	80.009	19.992	103.786	19.736	24.930	0.521
785.000	483.355	80.008	19.992	103.787	19.739	24.689	0.502
785.500	483.632	80.007	19.992	103.787	19.745	24.213	0.507
786.000	483.906	80.007	19.992	103.787	19.746	24.096	0.532
786.500	484.138	80.008	19.993	103.787	19.753	23.563	0.528
787.000	484.371	80.006	19.992	103.787	19.756	23.328	0.486
787.500	484.651	80.008	19.993	103.787	19.757	23.217	0.489
788.000	484.914	80.007	19.992	103.785	19.762	22.846	0.528
788.500	485.193	80.006	19.992	103.786	19.765	22.554	0.543
789.000	485.440	80.008	19.993	103.785	19.769	22.218	0.534
789.500	485.668	80.005	19.994	103.786	19.772	22.029	0.500
790.000	485.940	80.006	19.993	103.785	19.774	21.837	0.487
790.500	486.206	80.006	19.993	103.786	19.778	21.520	0.519
791.000	486.467	80.008	19.993	103.785	19.782	21.198	0.532
791.500	486.750	80.007	19.994	103.786	19.783	21.135	0.536
792.000	486.961	80.009	19.992	103.786	19.789	20.650	0.519
792.500	487.280	80.007	19.993	103.787	19.793	20.331	0.512
793.000	487.503	80.007	19.993	103.788	19.794	20.236	0.536
793.500	487.751	80.009	19.992	103.788	19.796	20.112	0.507
794.000	488.011	80.006	19.994	103.786	19.800	19.803	0.490
794.500	488.282	80.007	19.993	103.785	19.802	19.653	0.519
795.000	488.507	80.007	19.992	103.785	19.804	19.465	0.514
795.500	488.764	80.010	19.993	103.785	19.808	19.122	0.489
796.000	489.031	80.008	19.991	103.785	19.812	18.839	0.503
796.500	489.264	80.009	19.991	103.786	19.814	18.651	0.512
797.000	489.539	80.010	19.992	103.787	19.818	18.366	0.504
797.500	489.778	80.009	19.992	103.787	19.820	18.209	0.511
798.000	490.049	80.006	19.995	103.786	19.824	17.882	0.512
798.500	490.295	80.008	19.992	103.786	19.825	17.749	0.513
799.000	490.576	80.008	19.992	103.785	19.830	17.390	0.522
799.500	490.834	80.009	19.991	103.786	19.831	17.321	0.533
800.000	491.081	80.008	19.992	103.787	19.835	16.990	0.522
800.500	491.348	80.008	19.993	103.787	19.836	16.876	0.510
801.000	491.611	80.006	19.993	103.787	19.839	16.661	0.522
801.500	491.861	80.008	19.992	103.787	19.839	16.646	0.521
802.000	492.105	80.007	19.993	103.787	19.846	16.100	0.503
802.500	492.353	80.008	19.993	103.786	19.847	15.998	0.493
803.000	492.619	80.007	19.993	103.786	19.848	15.902	0.503
803.500	492.896	80.007	19.994	103.787	19.854	15.459	0.528
804.000	493.146	80.008	19.994	103.789	19.856	15.330	0.535
804.500	493.432	80.006	19.994	103.789	19.858	15.107	0.531
805.000	493.677	80.007	19.994	103.789	19.862	14.852	0.534
805.500	493.923	80.006	19.994	103.789	19.863	14.717	0.511
806.000	494.211	80.006	19.995	103.791	19.867	14.445	0.512
806.500	494.453	80.008	19.994	103.795	19.867	14.406	0.532
807.000	494.725	80.005	19.995	103.795	19.872	14.017	0.522
807.500	494.950	80.007	19.993	103.796	19.874	13.832	0.506
808.000	495.209	80.004	19.993	103.795	19.875	13.747	0.491
808.500	495.446	80.005	19.994	103.793	19.878	13.563	0.490
809.000	495.738	80.005	19.994	103.788	19.881	13.302	0.513
809.500	495.962	80.007	19.994	103.788	19.883	13.133	0.522
810.000	496.239	80.006	19.994	103.786	19.885	12.972	0.508
810.500	496.514	80.005	19.994	103.786	19.885	12.953	0.526
811.000	496.773	80.006	19.995	103.787	19.887	12.825	0.543
811.500	497.008	80.007	19.996	103.790	19.891	12.470	0.514
812.000	497.245	80.006	19.995	103.790	19.892	12.416	0.483
812.500	497.514	80.007	19.995	103.792	19.895	12.203	0.489
813.000	497.784	80.006	19.995	103.793	19.893	12.333	0.523
813.500	498.008	80.007	19.994	103.791	19.899	11.870	0.516
814.000	498.282	80.008	19.994	103.789	19.899	11.827	0.496
814.500	498.531	80.007	19.993	103.791	19.904	11.427	0.511
815.000	498.783	80.006	19.994	103.791	19.904	11.437	0.512
815.500	499.029	80.006	19.994	103.791	19.908	11.148	0.500
816.000	499.303	80.007	19.993	103.791	19.907	11.209	0.510
816.500	499.548	80.006	19.995	103.790	19.909	11.057	0.519
817.000	499.792	80.007	19.992	103.788	19.908	11.143	0.504
817.500	500.051	80.006	19.995	103.786	19.912	10.802	0.496
818.000	500.308	80.006	19.993	103.785	19.915	10.589	0.510
818.500	500.564	80.006	19.994	103.785	19.914	10.663	0.515
819.000	500.829	80.007	19.993	103.785	19.918	10.363	0.517
819.500	501.078	80.006	19.993	103.786	19.918	10.381	0.517
820.000	501.360	80.006	19.994	103.789	19.919	10.233	0.522
820.500	501.585	80.006	19.994	103.792	19.921	10.126	0.519
821.000	501.866	80.008	19.994	103.792	19.922	10.020	0.507
821.500	502.107	80.008	19.992	103.792	19.925	9.792	0.515
822.000	502.355	80.006	19.993	103.794	19.925	9.751	0.505
822.500	502.646	80.006	19.994	103.792	19.923	9.959	0.514
823.000	502.845	80.007	19.993	103.790	19.929	9.483	0.514
823.500	503.140	80.006	19.994	103.792	19.930	9.353	0.492
824.000	503.375	80.006	19.994	103.792	19.933	9.146	0.512
824.500	503.602	80.006	19.993	103.791	19.933	9.111	0.497
825.000	503.885	80.005	19.993	103.791	19.933	9.176	0.486
825.500	504.158	80.006	19.993	103.791	19.935	9.007	0.533
826.000	504.354	80.005	19.995	103.790	19.937	8.833	0.512
826.500	504.640	80.008	19.994	103.790	19.937	8.803	0.476
827.000	504.915	80.005	19.992	103.788	19.940	8.595	0.522
827.500	505.138	80.006	19.993	103.785	19.940	8.601	0.530
828.000	505.417	80.008	19.992	103.785	19.942	8.442	0.500
828.500	505.688	80.007	19.993	103.785	19.940	8.601	0.525
829.000	505.961	80.005	19.995	103.786	19.944	8.227	0.547
829.500	506.195	80.006	19.995	103.785	19.943	8.331	0.526
830.000	506.469	80.008	19.992	103.786	19.945	8.156	0.508
830.500	506.742	80.007	19.993	103.787	19.948	7.962	0.528
831.000	506.953	80.006	19.994	103.786	19.948	7.917	0.516
831.500	507.203	80.006	19.995	103.785	19.950	7.819	0.473
832.000	507.459	80.006	19.995	103.786	19.951	7.719	0.483
832.500	507.707	80.006	19.993	103.789	19.953	7.556	0.505
833.000	507.968	80.005	19.995	103.789	19.951	7.688	0.506
833.500	508.208	80.006	19.993	103.789	19.953	7.517	0.505
834.000	508.471	80.005	19.994	103.789	19.957	7.264	0.502
834.500	508.705	80.007	19.994	103.788	19.955	7.425	0.500
835.000	508.940	80.006	19.994	103.785	19.954	7.458	0.483
835.500	509.226	80.007	19.995	103.785	19.956	7.323	0.494
836.000	509.487	80.004	19.994	103.785	19.959	7.079	0.534
836.500	509.732	80.005	19.993	103.786	19.955	7.377	0.527
837.000	509.962	80.005	19.995	103.787	19.961	6.932	0.491
837.500	510.213	80.003	19.995	103.792	19.960	7.012	0.478
838.000	510.503	80.005	19.993	103.792	19.960	6.966	0.511
838.500	510.774	80.006	19.994	103.792	19.961	6.888	0.551
839.000	511.018	80.004	19.995	103.792	19.966	6.542	0.538
839.500	511.242	80.003	19.995	103.791	19.965	6.590	0.491
840.000	511.533	80.007	19.994	103.790	19.966	6.529	0.492
840.500	511.762	80.005	19.995	103.791	19.963	6.716	0.518
841.000	512.020	80.005	19.994	103.794	19.966	6.540	0.503
841.500	512.310	80.009	19.989	103.795	19.967	6.447	0.517
842.000	512.501	80.005	19.993	103.797	19.967	6.464	0.514
842.500	512.791	80.011	19.991	103.794	19.965	6.616	0.481
843.000	513.031	80.008	19.992	103.795	19.967	6.401	0.506
843.500	513.331	80.006	19.993	103.794	19.971	6.134	0.535
844.000	513.542	80.004	19.993	103.795	19.972	6.043	0.525
844.500	513.807	80.004	19.995	103.795	19.971	6.092	0.494
845.000	514.074	80.007	19.993	103.795	19.970	6.179	0.504
845.500	514.360	80.005	19.994	103.794	19.973	5.936	0.543
846.000	514.590	80.006	19.995	103.795	19.972	6.014	0.535
846.500	514.866	80.004	19.994	103.793	19.974	5.827	0.511
847.000	515.143	80.005	19.995	103.791	19.972	6.001	0.529
847.500	515.375	80.007	19.994	103.790	19.972	6.040	0.530
848.000	515.657	80.008	19.994	103.790	19.973	5.984	0.511
848.500	515.891	80.006	19.994	103.788	19.974	5.875	0.515
849.000	516.136	80.005	19.994	103.787	19.973	5.923	0.498
849.500	516.391	80.007	19.993	103.788	19.975	5.793	0.489
850.000	516.644	80.007	19.993	103.789	19.974	5.901	0.504
850.500	516.915	80.006	19.995	103.790	19.977	5.636	0.516
851.000	517.175	80.008	19.993	103.789	19.980	5.384	0.527
851.500	517.426	80.007	19.993	103.789	19.978	5.523	0.520
852.000	517.669	80.007	19.992	103.789	19.979	5.456	0.502
852.500	517.935	80.008	19.994	103.788	19.982	5.221	0.502
853.000	518.209	80.009	19.994	103.787	19.981	5.328	0.525
853.500	518.452	80.008	19.992	103.788	19.982	5.228	0.528
854.000	518.744	80.007	19.994	103.788	19.983	5.177	0.526
854.500	518.943	80.005	19.993	103.790	19.984	5.045	0.513
855.000	519.239	80.007	19.993	103.789	19.981	5.269	0.493
855.500	519.498	80.008	19.994	103.789	19.984	5.102	0.525
856.000	519.747	80.005	19.994	103.788	19.985	4.995	0.531
856.500	519.998	80.007	19.993	103.787	19.985	5.025	0.504
857.000	520.281	80.006	19.992	103.786	19.984	5.051	0.517
857.501	520.541	80.008	19.993	103.786	19.984	5.051	0.539
858.000	520.783	80.008	19.993	103.787	19.983	5.117	0.523
858.500	521.061	80.007	19.993	103.787	19.983	5.134	0.511
859.000	521.280	80.009	19.993	103.787	19.983	5.138	0.508
859.500	521.579	80.006	19.994	103.788	19.986	4.914	0.507
860.000	521.824	80.006	19.993	103.788	19.986	4.936	0.531
860.500	522.038	80.006	19.993	103.788	19.987	4.788	0.502
861.000	522.318	80.009	19.992	103.789	19.985	4.973	0.477
861.500	522.565	80.006	19.993	103.790	19.988	4.758	0.511
862.000	522.827	80.006	19.993	103.795	19.988	4.745	0.518
862.500	523.095	80.006	19.993	103.797	19.989	4.686	0.520
863.000	523.333	80.006	19.994	103.798	19.989	4.673	0.518
863.500	523.593	80.006	19.993	103.796	19.988	4.721	0.502
864.000	523.869	80.006	19.992	103.796	19.990	4.586	0.517
864.500	524.152	80.005	19.992	103.791	19.991	4.532	0.547
865.000	524.418	80.006	19.993	103.789	19.992	4.438	0.554
865.500	524.664	80.004	19.995	103.791	19.990	4.573	0.530
866.000	524.896	80.006	19.993	103.791	19.992	4.460	0.495
866.500	525.174	80.004	19.993	103.792	19.991	4.545	0.494
867.000	525.467	80.006	19.993	103.792	19.991	4.538	0.541
867.500	525.689	80.007	19.993	103.792	19.989	4.638	0.543
868.000	525.949	80.007	19.993	103.790	19.990	4.562	0.499
868.500	526.214	80.005	19.993	103.790	19.990	4.551	0.503
869.000	526.474	80.007	19.994	103.789	19.990	4.579	0.525
869.500	526.684	80.007	19.992	103.788	19.995	4.210	0.498
870.000	526.986	80.005	19.992	103.788	19.992	4.395	0.491
870.500	527.235	80.005	19.993	103.787	19.994	4.258	0.531
871.000	527.482	80.004	19.994	103.787	19.996	4.143	0.523
871.500	527.719	80.007	19.993	103.788	19.994	4.262	0.490
872.000	527.984	80.004	19.993	103.789	19.992	4.460	0.493
872.500	528.226	80.008	19.992	103.788	19.993	4.325	0.505
873.000	528.475	80.007	19.994	103.789	19.995	4.206	0.499
873.500	528.747	80.008	19.992	103.790	19.995	4.166	0.506
874.000	529.001	80.008	19.993	103.787	20.000	3.793	0.523
874.500	529.261	80.007	19.994	103.785	19.996	4.093	0.520
875.000	529.501	80.007	19.993	103.785	19.995	4.173	0.507
875.501	529.759	80.007	19.993	103.783	19.995	4.171	0.498
876.000	530.007	80.007	19.993	103.782	19.996	4.143	0.502
876.500	530.276	80.007	19.993	103.782	19.996	4.140	0.512
877.000	530.524	80.008	19.992	103.783	19.994	4.253	0.517
877.500	530.782	80.008	19.994	103.784	19.995	4.175	0.511
878.000	531.068	80.008	19.995	103.784	19.996	4.114	0.525
878.500	531.330	80.009	19.994	103.784	19.995	4.171	0.546
879.000	531.559	80.009	19.992	103.783	19.995	4.173	0.520
879.500	531.816	80.008	19.993	103.783	19.995	4.203	0.489
880.000	532.089	80.006	19.994	103.782	19.996	4.132	0.507
880.500	532.332	80.009	19.994	103.781	19.998	3.962	0.523
881.000	532.541	80.008	19.993	103.781	19.995	4.173	0.484
881.500	532.805	80.007	19.993	103.782	19.996	4.080	0.463
882.000	533.095	80.010	19.992	103.781	19.996	4.075	0.514
882.500	533.315	80.008	19.992	103.782	19.997	4.004	0.532
883.000	533.582	80.006	19.994	103.782	19.997	4.064	0.498
883.500	533.864	80.008	19.994	103.782	19.998	3.943	0.518
884.000	534.106	80.008	19.993	103.782	19.996	4.117	0.537
884.500	534.346	80.008	19.991	103.782	19.998	3.928	0.503
885.000	534.636	80.009	19.992	103.782	19.998	3.975	0.506
885.500	534.875	80.007	19.992	103.783	19.996	4.086	0.530
886.000	535.148	80.007	19.994	103.784	19.996	4.132	0.521
886.500	535.406	80.009	19.992	103.782	19.997	3.993	0.521
887.000	535.651	80.004	19.997	103.782	19.999	3.888	0.516
887.500	535.905	80.005	19.996	103.781	19.996	4.097	0.501
888.000	536.165	80.008	19.993	103.779	19.997	4.036	0.507
888.500	536.398	80.005	19.994	103.780	20.000	3.827	0.503
889.000	536.649	80.006	19.991	103.782	19.998	3.925	0.488
889.500	536.903	80.006	19.994	103.782	19.997	4.010	0.495
890.000	537.153	80.007	19.993	103.783	19.996	4.128	0.504
890.500	537.405	80.005	19.993	103.784	19.999	3.860	0.503
891.000	537.706	80.007	19.993	103.784	19.997	4.034	0.528
891.500	537.927	80.008	19.994	103.784	19.998	3.928	0.538
892.000	538.125	80.006	19.993	103.785	19.998	3.943	0.470
892.500	538.404	80.007	19.993	103.785	20.000	3.799	0.448
893.000	538.653	80.006	19.993	103.785	20.001	3.736	0.503
893.500	538.915	80.007	19.992	103.785	19.999	3.856	0.520
894.000	539.177	80.007	19.992	103.785	20.000	3.778	0.517
894.500	539.446	80.008	19.993	103.786	20.003	3.536	0.527
895.000	539.705	80.006	19.994	103.787	20.003	3.584	0.529
895.500	539.950	80.006	19.993	103.787	20.004	3.465	0.516
896.000	540.189	80.007	19.992	103.789	20.003	3.563	0.494
896.500	540.445	80.006	19.992	103.789	20.001	3.736	0.490
897.000	540.664	80.006	19.993	103.788	20.005	3.384	0.485
897.500	540.947	80.006	19.993	103.787	20.003	3.515	0.488
898.000	541.204	80.006	19.994	103.787	20.005	3.412	0.521
898.500	541.475	80.007	19.994	103.785	20.002	3.667	0.535
899.000	541.707	80.007	19.994	103.785	20.001	3.723	0.516
899.500	541.965	80.008	19.993	103.784	20.001	3.697	0.497
900.000	542.250	80.006	19.994	103.787	20.000	3.775	0.516
900.500	542.505	80.007	19.994	103.789	20.002	3.619	0.541
901.000	542.715	80.006	19.994	103.789	20.001	3.680	0.502
901.500	542.994	80.006	19.993	103.789	20.002	3.599	0.477
902.000	543.242	80.007	19.993	103.789	19.998	3.958	0.508
902.500	543.503	80.007	19.994	103.786	20.000	3.823	0.518
903.000	543.722	80.005	19.994	103.784	20.001	3.675	0.494
903.500	543.983	80.006	19.993	103.784	19.998	3.943	0.480
904.000	544.216	80.007	19.994	103.784	19.999	3.856	0.487
904.500	544.479	80.007	19.993	103.785	20.002	3.632	0.495
905.000	544.718	80.006	19.994	103.790	20.003	3.565	0.499
905.500	544.987	80.008	19.994	103.789	20.001	3.708	0.505
906.000	545.247	80.007	19.993	103.790	20.002	3.654	0.518
906.500	545.516	80.006	19.994	103.791	20.002	3.597	0.529
907.000	545.768	80.006	19.995	103.790	20.000	3.778	0.525
907.500	546.026	80.006	19.995	103.786	20.001	3.723	0.515
908.000	546.298	80.007	19.995	103.786	19.999	3.836	0.520
908.500	546.562	80.005	19.994	103.786	20.000	3.756	0.532
909.000	546.825	80.007	19.994	103.785	20.003	3.526	0.532
909.500	547.059	80.007	19.994	103.785	20.003	3.558	0.512
910.000	547.317	80.006	19.993	103.786	20.002	3.639	0.495
910.500	547.561	80.008	19.993	103.786	20.001	3.736	0.497
911.000	547.857	80.008	19.992	103.786	20.002	3.626	0.521
911.500	548.094	80.006	19.993	103.787	20.003	3.521	0.536
912.000	548.342	80.006	19.994	103.788	20.005	3.380	0.509
912.500	548.551	80.007	19.994	103.788	20.004	3.478	0.471
913.000	548.853	80.007	19.993	103.788	20.003	3.517	0.484
913.500	549.087	80.007	19.995	103.789	20.004	3.456	0.524
914.000	549.358	80.006	19.994	103.787	20.005	3.384	0.521
914.500	549.609	80.006	19.995	103.788	20.004	3.473	0.513
915.000	549.894	80.007	19.993	103.788	20.005	3.415	0.529
915.500	550.106	80.007	19.993	103.787	20.004	3.434	0.516
916.000	550.373	80.008	19.993	103.787	20.005	3.365	0.489
916.500	550.632	80.006	19.994	103.787	20.003	3.515	0.503
917.000	550.870	80.008	19.993	103.787	20.000	3.775	0.511
917.500	551.121	80.005	19.993	103.787	20.004	3.452	0.493
918.000	551.416	80.006	19.993	103.786	20.001	3.699	0.518
918.500	551.647	80.006	19.993	103.786	20.005	3.400	0.536
919.000	551.901	80.006	19.993	103.787	20.008	3.184	0.505
919.500	552.157	80.006	19.994	103.788	20.004	3.450	0.497
920.000	552.423	80.007	19.994	103.790	20.003	3.524	0.516
920.500	552.656	80.007	19.994	103.791	20.002	3.602	0.511
921.000	552.901	80.007	19.994	103.792	20.001	3.743	0.489
921.500	553.160	80.003	19.996	103.792	20.003	3.543	0.491
922.000	553.441	80.007	19.993	103.791	20.003	3.543	0.522
922.501	553.690	80.006	19.993	103.789	20.003	3.576	0.535
923.000	554.003	80.006	19.994	103.789	20.002	3.636	0.546
923.500	554.245	80.005	19.994	103.790	20.005	3.417	0.558
924.000	554.497	80.006	19.994	103.792	20.001	3.730	0.524
924.500	554.764	80.006	19.994	103.793	20.002	3.591	0.506
925.000	555.019	80.006	19.994	103.792	20.003	3.573	0.521
925.500	555.294	80.006	19.994	103.792	20.004	3.462	0.526
926.000	555.551	80.005	19.994	103.791	20.005	3.378	0.531
926.500	555.802	80.005	19.994	103.788	20.004	3.499	0.520
927.000	556.049	80.006	19.994	103.787	20.002	3.625	0.504
927.500	556.292	80.005	19.994	103.788	20.004	3.480	0.494
928.000	556.541	80.004	19.994	103.789	19.999	3.830	0.490
928.500	556.838	80.006	19.993	103.788	20.004	3.480	0.519
929.000	557.075	80.007	19.993	103.790	20.003	3.512	0.540
929.500	557.318	80.007	19.993	103.791	20.005	3.367	0.507
930.000	557.552	80.006	19.992	103.792	20.007	3.230	0.479
930.500	557.820	80.005	19.994	103.791	20.007	3.239	0.490
931.000	558.073	80.006	19.994	103.796	20.007	3.223	0.512
931.500	558.337	80.007	19.995	103.797	20.007	3.191	0.519
932.000	558.598	80.006	19.995	103.796	20.006	3.273	0.521
932.500	558.850	80.006	19.994	103.795	20.006	3.328	0.518
933.000	559.115	80.006	19.996	103.794	20.006	3.317	0.515
933.500	559.367	80.006	19.995	103.791	20.008	3.180	0.517
934.000	559.631	80.007	19.994	103.788	20.006	3.275	0.516
934.500	559.877	80.006	19.995	103.787	20.005	3.362	0.513
935.000	560.129	80.007	19.993	103.787	20.010	3.021	0.504
935.500	560.404	80.007	19.995	103.787	20.009	3.043	0.512
936.000	560.637	80.008	19.994	103.786	20.009	3.082	0.517
936.500	560.857	80.007	19.993	103.787	20.011	2.930	0.481
937.000	561.148	80.009	19.993	103.787	20.008	3.123	0.483
937.500	561.396	80.007	19.994	103.787	20.008	3.145	0.525
938.000	561.649	80.007	19.995	103.787	20.010	3.002	0.520
938.500	561.876	80.008	19.993	103.786	20.010	3.026	0.491
939.000	562.162	80.007	19.993	103.785	20.010	3.023	0.497
939.500	562.430	80.006	19.995	103.784	20.011	2.876	0.533
940.000	562.697	80.008	19.994	103.786	20.009	3.045	0.545
940.500	562.940	80.008	19.994	103.786	20.011	2.871	0.523
941.000	563.161	80.008	19.994	103.785	20.011	2.919	0.487
941.500	563.420	80.007	19.995	103.786	20.008	3.110	0.472
942.000	563.708	80.006	19.993	103.786	20.010	2.958	0.514
942.500	563.926	80.006	19.993	103.784	20.011	2.923	0.526
943.000	564.195	80.007	19.994	103.784	20.009	3.099	0.496
943.500	564.455	80.007	19.992	103.784	20.010	2.960	0.508
944.000	564.728	80.007	19.994	103.783	20.011	2.919	0.531
944.500	564.971	80.006	19.993	103.784	20.009	3.060	0.525
945.000	565.234	80.007	19.992	103.783	20.011	2.930	0.512
945.500	565.443	80.006	19.993	103.783	20.011	2.908	0.489
946.000	565.727	80.006	19.992	103.782	20.011	2.869	0.482
946.500	565.971	80.006	19.992	103.782	20.009	3.036	0.510
947.000	566.220	80.008	19.992	103.782	20.010	2.960	0.510
947.500	566.495	80.007	19.993	103.785	20.012	2.821	0.508
948.000	566.695	80.008	19.993	103.788	20.008	3.141	0.500
948.500	566.999	80.006	19.993	103.790	20.009	3.049	0.490
949.000	567.248	80.009	19.994	103.791	20.010	3.008	0.529
949.500	567.493	80.007	19.993	103.791	20.011	2.928	0.524
950.000	567.725	80.007	19.993	103.789	20.009	3.097	0.486
950.500	568.033	80.007	19.994	103.786	20.008	3.158	0.508
951.000	568.257	80.009	19.993	103.785	20.013	2.741	0.536
951.500	568.488	80.007	19.993	103.785	20.013	2.752	0.494
952.000	568.761	80.007	19.992	103.785	20.010	2.971	0.480
952.500	569.019	80.007	19.992	103.785	20.011	2.880	0.517
953.000	569.287	80.008	19.993	103.785	20.013	2.717	0.528
953.500	569.511	80.008	19.993	103.784	20.013	2.762	0.509
954.000	569.762	80.008	19.992	103.783	20.012	2.801	0.484
954.500	570.013	80.006	19.993	103.783	20.012	2.867	0.488
955.000	570.307	80.007	19.992	103.782	20.013	2.760	0.524
955.500	570.537	80.009	19.993	103.782	20.013	2.723	0.535
956.000	570.827	80.009	19.992	103.782	20.012	2.797	0.522
956.500	571.049	80.007	19.993	103.783	20.013	2.778	0.516
957.000	571.323	80.008	19.992	103.782	20.012	2.830	0.504
957.500	571.559	80.009	19.993	103.783	20.013	2.760	0.504
958.000	571.816	80.009	19.993	103.783	20.014	2.686	0.501
958.500	572.093	80.009	19.992	103.783	20.013	2.741	0.513
959.000	572.367	80.008	19.992	103.782	20.015	2.549	0.543
959.500	572.570	80.010	19.993	103.783	20.011	2.880	0.514
960.000	572.857	80.008	19.993	103.782	20.014	2.674	0.483
960.500	573.103	80.010	19.994	103.782	20.012	2.808	0.512
961.000	573.388	80.010	19.993	103.782	20.011	2.930	0.532
961.500	573.618	80.009	19.992	103.784	20.010	3.017	0.523
962.000	573.876	80.010	19.992	103.787	20.014	2.647	0.501
962.500	574.152	80.009	19.992	103.786	20.010	2.984	0.511
963.000	574.427	80.010	19.993	103.780	20.012	2.839	0.543
963.500	574.707	80.008	19.994	103.779	20.011	2.871	0.553
964.000	574.957	80.008	19.993	103.777	20.012	2.839	0.542
964.500	575.249	80.008	19.992	103.774	20.011	2.906	0.536
965.000	575.510	80.008	19.993	103.774	20.016	2.532	0.547
965.500	575.751	80.008	19.993	103.780	20.014	2.684	0.528
966.000	576.004	80.010	19.993	103.782	20.014	2.693	0.498
966.500	576.282	80.008	19.992	103.782	20.017	2.432	0.512
967.000	576.502	80.006	19.993	103.782	20.015	2.619	0.514
967.500	576.756	80.008	19.993	103.782	20.014	2.639	0.486
968.000	577.022	80.008	19.993	103.783	20.011	2.893	0.497
968.500	577.282	80.006	19.993	103.783	20.016	2.536	0.523
969.000	577.566	80.007	19.994	103.783	20.014	2.695	0.535
969.500	577.791	80.006	19.992	103.783	20.019	2.287	0.527
970.000	578.081	80.007	19.993	103.784	20.016	2.497	0.512
970.500	578.317	80.007	19.993	103.786	20.016	2.530	0.520
971.000	578.577	80.007	19.993	103.790	20.015	2.591	0.511
971.500	578.811	80.005	19.993	103.792	20.016	2.545	0.495
972.000	579.063	80.004	19.993	103.792	20.016	2.532	0.490
972.501	579.324	80.006	19.993	103.793	20.018	2.341	0.500
973.000	579.600	80.006	19.993	103.791	20.017	2.450	0.525
973.500	579.836	80.006	19.993	103.788	20.015	2.628	0.525
974.000	580.127	80.007	19.993	103.786	20.016	2.541	0.520
974.501	580.366	80.005	19.993	103.786	20.014	2.665	0.528
975.000	580.621	80.006	19.994	103.787	20.015	2.582	0.512
975.500	580.859	80.007	19.995	103.787	20.015	2.556	0.494
976.000	581.127	80.006	19.993	103.787	20.019	2.293	0.499
976.500	581.357	80.006	19.993	103.787	20.016	2.478	0.502
977.000	581.636	80.006	19.993	103.788	20.014	2.639	0.504
977.500	581.892	80.006	19.993	103.788	20.015	2.556	0.522
978.000	582.188	80.007	19.994	103.788	20.016	2.528	0.543
978.500	582.417	80.007	19.993	103.788	20.016	2.515	0.538
979.000	582.697	80.006	19.993	103.787	20.014	2.671	0.517
979.500	582.948	80.008	19.994	103.787	20.015	2.565	0.520
980.000	583.196	80.006	19.993	103.787	20.014	2.684	0.515
980.500	583.459	80.006	19.993	103.786	20.015	2.587	0.505
981.000	583.703	80.006	19.993	103.787	20.015	2.584	0.509
981.500	583.940	80.005	19.993	103.787	20.015	2.556	0.494
982.000	584.212	80.007	19.993	103.787	20.012	2.863	0.495
982.500	584.487	80.006	19.994	103.787	20.017	2.450	0.528
983.000	584.742	80.008	19.994	103.787	20.012	2.832	0.539
983.500	584.987	80.005	19.994	103.786	20.014	2.665	0.515
984.000	585.274	80.005	19.994	103.786	20.011	2.924	0.516
984.500	585.545	80.007	19.993	103.785	20.011	2.948	0.545
985.000	585.788	80.008	19.993	103.785	20.015	2.565	0.536
985.500	586.036	80.007	19.992	103.785	20.014	2.645	0.503
986.000	586.332	80.007	19.994	103.786	20.013	2.719	0.518
986.500	586.566	80.007	19.992	103.787	20.014	2.643	0.537
987.000	586.809	80.005	19.992	103.788	20.014	2.639	0.503
987.500	587.047	80.007	19.992	103.788	20.013	2.789	0.479
988.000	587.305	80.007	19.992	103.789	20.014	2.693	0.488
988.500	587.539	80.005	19.993	103.789	20.016	2.526	0.494
989.000	587.830	80.007	19.993	103.788	20.013	2.732	0.508
989.500	588.086	80.005	19.992	103.788	20.013	2.719	0.536
990.000	588.339	80.005	19.993	103.788	20.015	2.608	0.528
990.500	588.611	80.006	19.993	103.788	20.012	2.808	0.517
991.000	588.825	80.007	19.994	103.788	20.015	2.602	0.505
991.500	589.069	80.005	19.994	103.790	20.015	2.617	0.471
992.001	589.371	80.007	19.994	103.791	20.012	2.863	0.502
992.501	589.618	80.007	19.995	103.790	20.013	2.723	0.548
993.000	589.863	80.005	19.993	103.790	20.013	2.769	0.521
993.500	590.143	80.005	19.995	103.792	20.014	2.647	0.509
994.000	590.415	80.006	19.994	103.796	20.011	2.882	0.539
994.500	590.676	80.005	19.994	103.796	20.011	2.947	0.542
995.000	590.923	80.005	19.994	103.798	20.010	2.967	0.520
995.500	591.190	80.005	19.994	103.798	20.011	2.878	0.511
996.000	591.434	80.006	19.994	103.794	20.012	2.834	0.513
996.500	591.668	80.006	19.994	103.787	20.013	2.741	0.495
997.001	591.913	80.005	19.994	103.789	20.012	2.839	0.478
997.500	592.143	80.006	19.994	103.789	20.012	2.854	0.477
998.000	592.423	80.005	19.993	103.789	20.015	2.599	0.493
998.500	592.728	80.004	19.993	103.791	20.012	2.862	0.548
999.000	592.954	80.006	19.993	103.792	20.013	2.723	0.558
999.500	593.225	80.007	19.995	103.790	20.012	2.852	0.514
1000.000	593.540	80.006	19.994	103.788	20.012	2.862	0.541
1000.500	593.765	80.005	19.993	103.788	20.011	2.945	0.563
1001.000	594.016	80.005	19.994	103.788	20.011	2.941	0.508
1001.500	594.263	80.006	19.994	103.788	20.011	2.917	0.487
1002.000	594.535	80.006	19.993	103.787	20.012	2.854	0.509
1002.500	594.804	80.005	19.994	103.787	20.013	2.717	0.530
1003.000	595.062	80.005	19.994	103.787	20.015	2.617	0.534
1003.500	595.307	80.005	19.994	103.786	20.016	2.508	0.515
1004.000	595.528	80.006	19.994	103.786	20.016	2.480	0.485
1004.500	595.805	80.005	19.995	103.785	20.014	2.652	0.483
1005.000	596.090	80.006	19.993	103.785	20.018	2.347	0.530
1005.500	596.316	80.005	19.994	103.784	20.014	2.641	0.536
1006.000	596.541	80.006	19.994	103.783	20.016	2.480	0.481
1006.500	596.806	80.005	19.993	103.783	20.018	2.345	0.471
1007.000	597.048	80.006	19.994	103.783	20.016	2.504	0.498
1007.500	597.314	80.005	19.993	103.783	20.017	2.404	0.507
1008.000	597.585	80.007	19.994	103.784	20.015	2.597	0.522
1008.500	597.853	80.006	19.995	103.784	20.014	2.691	0.538
1009.000	598.087	80.007	19.994	103.784	20.014	2.652	0.520
1009.500	598.353	80.005	19.994	103.784	20.017	2.449	0.501
1010.000	598.571	80.007	19.994	103.784	20.015	2.573	0.492
1010.500	598.836	80.006	19.994	103.784	20.013	2.773	0.484
1011.000	599.092	80.006	19.994	103.784	20.014	2.697	0.502
1011.501	599.340	80.007	19.994	103.783	20.014	2.665	0.512
1012.001	599.599	80.009	19.993	103.780	20.015	2.617	0.505
1012.501	599.851	80.008	19.993	103.779	20.017	2.395	0.510
1013.000	600.075	80.007	19.995	103.780	20.015	2.606	0.494
1013.500	600.418	80.007	19.994	103.781	20.013	2.765	0.521
1014.000	600.598	80.007	19.994	103.781	20.016	2.484	0.544
1014.500	600.892	80.007	19.994	103.784	20.010	2.980	0.498
1015.000	601.144	80.007	19.993	103.784	20.014	2.708	0.510
1015.500	601.422	80.008	19.994	103.784	20.013	2.769	0.538
1016.000	601.662	80.007	19.995	103.782	20.012	2.860	0.524
1016.500	601.941	80.008	19.994	103.780	20.012	2.845	0.518
1017.000	602.177	80.008	19.994	103.781	20.016	2.497	0.517
1017.500	602.441	80.008	19.993	103.780	20.016	2.493	0.508
1018.000	602.699	80.007	19.993	103.779	20.013	2.719	0.511
1018.500	602.960	80.008	19.993	103.780	20.014	2.636	0.521
1019.000	603.212	80.007	19.993	103.781	20.014	2.662	0.516
1019.500	603.473	80.007	19.994	103.781	20.014	2.704	0.513
1020.000	603.712	80.007	19.994	103.781	20.016	2.519	0.507
1020.500	604.008	80.007	19.993	103.782	20.013	2.743	0.518
1021.000	604.263	80.006	19.994	103.783	20.013	2.730	0.543
1021.500	604.531	80.007	19.994	103.783	20.015	2.587	0.536
1022.000	604.757	80.007	19.994	103.783	20.015	2.610	0.509
1022.500	605.029	80.007	19.994	103.782	20.018	2.369	0.496
1023.000	605.256	80.007	19.994	103.782	20.015	2.578	0.498
1023.500	605.511	80.007	19.993	103.782	20.016	2.510	0.490
1024.000	605.752	80.005	19.994	103.781	20.016	2.510	0.489
1024.501	606.015	80.008	19.994	103.781	20.019	2.269	0.500
1025.001	606.248	80.006	19.994	103.781	20.018	2.323	0.500
1025.500	606.519	80.007	19.994	103.782	20.017	2.436	0.500
1026.000	606.783	80.007	19.993	103.783	20.021	2.102	0.519
1026.500	607.059	80.006	19.994	103.783	20.018	2.378	0.537
1027.001	607.284	80.006	19.995	103.782	20.019	2.286	0.520
1027.501	607.499	80.006	19.994	103.783	20.016	2.526	0.471
1028.000	607.797	80.007	19.993	103.782	20.020	2.206	0.477
1028.501	608.036	80.007	19.994	103.782	20.019	2.236	0.525
1029.001	608.319	80.006	19.993	103.783	20.020	2.158	0.530
1029.500	608.552	80.006	19.994	103.783	20.019	2.256	0.519
1030.000	608.808	80.006	19.994	103.784	20.017	2.406	0.503
1030.501	609.035	80.006	19.994	103.784	20.017	2.413	0.486
1031.001	609.326	80.006	19.995	103.784	20.017	2.443	0.500
1031.500	609.606	80.005	19.994	103.785	20.019	2.250	0.545
1032.001	609.859	80.007	19.994	103.786	20.014	2.630	0.552
1032.501	610.093	80.008	19.994	103.787	20.018	2.319	0.510
1033.000	610.367	80.006	19.994	103.787	20.015	2.578	0.498
1033.500	610.597	80.006	19.994	103.785	20.016	2.526	0.506
1034.000	610.862	80.006	19.995	103.784	20.017	2.410	0.499
1034.500	611.157	80.007	19.995	103.782	20.017	2.454	0.528
1035.000	611.381	80.007	19.995	103.780	20.017	2.408	0.539
1035.500	611.650	80.009	19.994	103.780	20.019	2.304	0.506
1036.000	611.920	80.009	19.993	103.782	20.017	2.434	0.516
1036.500	612.190	80.008	19.993	103.783	20.017	2.449	0.539
1037.000	612.436	80.007	19.992	103.785	20.018	2.380	0.528
1037.500	612.689	80.007	19.993	103.784	20.018	2.369	0.508
1038.000	612.944	80.009	19.994	103.784	20.017	2.430	0.503
1038.500	613.226	80.007	19.994	103.783	20.015	2.578	0.522
1039.000	613.496	80.009	19.994	103.784	20.017	2.393	0.545
1039.500	613.749	80.006	19.992	103.784	20.016	2.502	0.537
1040.000	613.997	80.009	19.993	103.784	20.018	2.378	0.512
