Repository: ulfsri/fsri_materials_database

# Materials and Products Database

## 01_Data

Raw data generated from each apparatus are included here in plain-text format. The data is organized first by material, next by the short name of test apparatus used, and where applicable additional filtering by test settings.

### material.json

Each material directory contains a json file of the same name as the material. This file links the data stored in the repository as well as data and graphs produced by the accompanying scripts (__02_Scripts__) to the respective landing page for the material on the front-end website.

File: 01_Data/R13_Fiberglass_InsulationB/MCC/R13_Fiberglass_InsulationB_MCC_30K_min_220215_R1.txt (part 3 of 4)
T Correction Coefficients:	0	1.024463	0
Time Shift (s):	14
*
Time (s)	Temperature (C)	N2 flow rate (cc/min)	O2 flow rate (cc/min)	Flow Rate (cc/min)	Oxygen (%)	HRR (W/g)	Heating rate (C/s)
699.000	430.502	80.008	19.995	103.823	19.962	2.664	0.563
699.500	430.739	80.007	19.994	103.823	19.962	2.692	0.503
700.000	430.995	80.008	19.996	103.823	19.960	2.822	0.482
700.500	431.261	80.006	19.995	103.823	19.957	3.002	0.507
700.999	431.499	80.007	19.995	103.823	19.958	2.916	0.513
701.500	431.771	80.007	19.996	103.823	19.959	2.844	0.507
702.000	432.028	80.007	19.993	103.823	19.960	2.828	0.520
702.499	432.294	80.006	19.996	103.824	19.963	2.628	0.526
702.999	432.549	80.008	19.995	103.824	19.960	2.826	0.522
703.499	432.821	80.006	19.994	103.825	19.962	2.690	0.524
703.999	433.083	80.008	19.994	103.825	19.959	2.894	0.530
704.499	433.324	80.007	19.993	103.825	19.961	2.758	0.519
704.999	433.585	80.008	19.994	103.825	19.960	2.794	0.502
705.499	433.863	80.008	19.992	103.825	19.960	2.794	0.520
705.999	434.127	80.008	19.994	103.825	19.962	2.681	0.541
706.499	434.367	80.007	19.993	103.825	19.962	2.651	0.523
707.000	434.613	80.008	19.994	103.825	19.962	2.662	0.495
707.500	434.893	80.008	19.993	103.825	19.962	2.666	0.506
707.999	435.139	80.006	19.994	103.825	19.963	2.627	0.527
708.500	435.399	80.007	19.993	103.826	19.961	2.743	0.516
709.000	435.655	80.008	19.993	103.826	19.961	2.730	0.510
709.500	435.937	80.008	19.993	103.827	19.965	2.471	0.527
709.999	436.163	80.007	19.994	103.827	19.962	2.677	0.523
710.499	436.417	80.007	19.995	103.826	19.959	2.873	0.494
710.999	436.673	80.008	19.994	103.825	19.960	2.793	0.495
711.499	436.932	80.007	19.993	103.825	19.962	2.688	0.512
711.999	437.194	80.008	19.994	103.825	19.960	2.796	0.518
712.499	437.445	80.007	19.993	103.825	19.964	2.550	0.517
712.999	437.720	80.008	19.994	103.825	19.964	2.519	0.519
713.499	437.953	80.008	19.994	103.824	19.962	2.644	0.517
713.999	438.204	80.007	19.993	103.824	19.963	2.569	0.496
714.499	438.459	80.007	19.994	103.824	19.962	2.692	0.495
714.999	438.730	80.007	19.993	103.823	19.960	2.805	0.516
715.499	438.959	80.007	19.994	103.822	19.960	2.792	0.512
715.999	439.264	80.009	19.994	103.822	19.961	2.699	0.517
716.499	439.490	80.008	19.994	103.822	19.963	2.609	0.533
716.999	439.748	80.009	19.994	103.820	19.961	2.704	0.508
717.499	440.004	80.007	19.993	103.819	19.961	2.736	0.499
717.999	440.273	80.007	19.995	103.820	19.963	2.605	0.519
718.499	440.523	80.009	19.994	103.820	19.963	2.602	0.522
718.999	440.803	80.008	19.993	103.820	19.962	2.646	0.525
719.500	441.028	80.008	19.993	103.821	19.965	2.424	0.518
720.000	441.320	80.010	19.994	103.822	19.964	2.497	0.511
720.500	441.569	80.008	19.993	103.821	19.965	2.477	0.528
720.999	441.811	80.009	19.994	103.821	19.960	2.804	0.516
721.499	442.050	80.009	19.993	103.821	19.963	2.602	0.486
721.999	442.326	80.009	19.994	103.821	19.962	2.635	0.498
722.499	442.566	80.008	19.994	103.820	19.964	2.519	0.515
722.999	442.855	80.010	19.994	103.820	19.963	2.609	0.522
723.499	443.095	80.010	19.996	103.820	19.962	2.647	0.529
723.999	443.342	80.009	19.994	103.820	19.962	2.684	0.509
724.499	443.559	80.009	19.994	103.820	19.962	2.673	0.476
724.999	443.848	80.009	19.994	103.819	19.961	2.750	0.485
725.499	444.098	80.010	19.994	103.819	19.964	2.532	0.523
725.999	444.359	80.010	19.994	103.818	19.964	2.517	0.525
726.499	444.610	80.009	19.994	103.817	19.961	2.710	0.512
726.999	444.871	80.009	19.994	103.818	19.964	2.528	0.512
727.499	445.103	80.010	19.994	103.817	19.962	2.653	0.503
727.999	445.379	80.010	19.994	103.818	19.963	2.627	0.500
728.499	445.628	80.010	19.994	103.819	19.965	2.466	0.516
728.999	445.866	80.009	19.992	103.820	19.960	2.800	0.506
729.499	446.152	80.009	19.993	103.820	19.960	2.765	0.505
729.999	446.403	80.009	19.993	103.820	19.959	2.855	0.531
730.499	446.630	80.009	19.994	103.820	19.959	2.886	0.508
730.999	446.909	80.009	19.994	103.820	19.961	2.712	0.492
731.499	447.152	80.009	19.994	103.820	19.960	2.824	0.514
731.999	447.411	80.010	19.994	103.820	19.960	2.796	0.512
732.499	447.654	80.010	19.994	103.819	19.962	2.677	0.502
732.999	447.939	80.010	19.994	103.819	19.962	2.695	0.514
733.499	448.207	80.009	19.993	103.817	19.962	2.660	0.541
733.999	448.458	80.010	19.993	103.816	19.962	2.686	0.536
734.499	448.722	80.008	19.994	103.816	19.963	2.596	0.517
734.999	448.955	80.008	19.994	103.818	19.963	2.576	0.506
735.499	449.215	80.009	19.994	103.819	19.962	2.637	0.495
735.999	449.497	80.008	19.993	103.822	19.963	2.596	0.518
736.499	449.703	80.009	19.993	103.823	19.964	2.525	0.515
737.000	449.978	80.009	19.993	103.823	19.963	2.574	0.484
737.500	450.226	80.010	19.993	103.823	19.964	2.495	0.501
738.000	450.463	80.008	19.993	103.822	19.965	2.490	0.504
738.500	450.762	80.008	19.996	103.821	19.966	2.405	0.511
738.999	450.982	80.009	19.995	103.822	19.966	2.418	0.527
739.499	451.241	80.009	19.995	103.821	19.965	2.488	0.499
739.999	451.485	80.009	19.994	103.821	19.962	2.659	0.491
740.499	451.757	80.009	19.994	103.821	19.966	2.376	0.509
740.999	451.997	80.011	19.994	103.821	19.963	2.576	0.514
741.499	452.255	80.009	19.994	103.821	19.964	2.532	0.505
741.999	452.497	80.009	19.994	103.821	19.962	2.631	0.499
742.499	452.772	80.009	19.994	103.822	19.966	2.413	0.509
742.999	452.995	80.010	19.993	103.822	19.967	2.327	0.507
743.499	453.254	80.009	19.993	103.822	19.969	2.209	0.490
744.000	453.510	80.009	19.994	103.822	19.964	2.506	0.499
744.500	453.784	80.009	19.994	103.822	19.967	2.321	0.522
745.000	454.011	80.010	19.994	103.821	19.964	2.514	0.515
745.500	454.276	80.010	19.992	103.821	19.967	2.354	0.496
745.999	454.535	80.010	19.994	103.822	19.967	2.297	0.508
746.499	454.784	80.011	19.995	103.822	19.965	2.471	0.516
746.999	455.036	80.010	19.995	103.822	19.968	2.251	0.504
747.499	455.288	80.010	19.996	103.822	19.966	2.409	0.502
747.999	455.560	80.010	19.994	103.822	19.967	2.330	0.514
748.499	455.821	80.010	19.994	103.822	19.966	2.418	0.528
748.999	456.072	80.011	19.994	103.822	19.966	2.413	0.523
749.499	456.336	80.012	19.993	103.821	19.964	2.508	0.514
749.999	456.575	80.011	19.996	103.820	19.965	2.459	0.509
750.499	456.844	80.011	19.993	103.820	19.965	2.475	0.505
750.999	457.089	80.011	19.993	103.820	19.964	2.545	0.511
751.499	457.331	80.010	19.994	103.821	19.963	2.616	0.501
751.999	457.582	80.011	19.993	103.822	19.964	2.537	0.490
752.499	457.860	80.010	19.993	103.822	19.965	2.455	0.511
752.999	458.120	80.011	19.994	103.823	19.964	2.543	0.533
753.500	458.365	80.008	19.994	103.822	19.964	2.497	0.521
754.000	458.611	80.010	19.993	103.821	19.964	2.502	0.498
754.499	458.886	80.010	19.995	103.820	19.964	2.502	0.506
754.999	459.137	80.008	19.994	103.820	19.962	2.642	0.524
755.499	459.361	80.010	19.995	103.818	19.963	2.567	0.501
755.999	459.630	80.009	19.994	103.818	19.964	2.501	0.484
756.499	459.895	80.009	19.994	103.817	19.963	2.563	0.514
756.999	460.125	80.009	19.995	103.817	19.962	2.629	0.515
757.499	460.422	80.009	19.994	103.815	19.964	2.538	0.511
757.999	460.674	80.008	19.994	103.817	19.966	2.405	0.537
758.499	460.907	80.009	19.994	103.817	19.966	2.385	0.517
758.999	461.177	80.008	19.995	103.817	19.962	2.657	0.494
759.499	461.382	80.008	19.995	103.816	19.963	2.565	0.489
759.999	461.651	80.009	19.994	103.817	19.966	2.385	0.475
760.499	461.908	80.007	19.994	103.817	19.966	2.369	0.500
760.999	462.182	80.007	19.994	103.818	19.966	2.374	0.528
761.499	462.423	80.008	19.995	103.819	19.966	2.405	0.523
761.999	462.657	80.007	19.994	103.818	19.968	2.277	0.495
762.500	462.969	80.008	19.995	103.812	19.966	2.407	0.511
763.000	463.193	80.008	19.993	103.808	19.969	2.203	0.541
763.500	463.469	80.008	19.994	103.803	19.965	2.436	0.518
763.999	463.687	80.008	19.994	103.802	19.964	2.504	0.497
764.500	463.936	80.008	19.994	103.804	19.963	2.583	0.480
765.000	464.203	80.008	19.994	103.810	19.965	2.429	0.491
765.499	464.458	80.008	19.995	103.814	19.965	2.429	0.519
765.999	464.689	80.008	19.993	103.815	19.964	2.492	0.504
766.499	464.931	80.008	19.995	103.817	19.965	2.462	0.479
766.999	465.192	80.007	19.993	103.818	19.966	2.381	0.488
767.499	465.458	80.008	19.994	103.819	19.965	2.480	0.515
768.000	465.710	80.007	19.994	103.819	19.962	2.671	0.522
768.500	465.973	80.007	19.994	103.822	19.965	2.460	0.516
768.999	466.222	80.008	19.993	103.821	19.965	2.480	0.513
769.499	466.454	80.007	19.994	103.821	19.963	2.570	0.497
769.999	466.713	80.007	19.994	103.819	19.966	2.398	0.486
770.499	466.971	80.008	19.993	103.818	19.965	2.455	0.504
771.000	467.250	80.008	19.995	103.818	19.961	2.741	0.528
771.500	467.494	80.007	19.993	103.819	19.963	2.587	0.530
771.999	467.735	80.008	19.994	103.818	19.965	2.480	0.504
772.500	468.014	80.007	19.994	103.818	19.967	2.293	0.503
773.000	468.269	80.008	19.994	103.817	19.963	2.578	0.527
773.500	468.526	80.007	19.994	103.818	19.964	2.500	0.523
773.999	468.772	80.007	19.994	103.815	19.966	2.398	0.508
774.500	469.045	80.008	19.994	103.815	19.966	2.401	0.511
775.000	469.314	80.007	19.994	103.817	19.965	2.464	0.530
775.500	469.522	80.008	19.994	103.819	19.967	2.328	0.509
775.999	469.831	80.007	19.993	103.819	19.963	2.623	0.497
776.499	470.042	80.008	19.994	103.820	19.963	2.566	0.518
776.999	470.319	80.009	19.994	103.818	19.968	2.225	0.504
777.499	470.579	80.007	19.994	103.817	19.964	2.541	0.513
777.999	470.826	80.007	19.994	103.813	19.965	2.480	0.523
778.499	471.080	80.007	19.996	103.805	19.965	2.438	0.504
778.999	471.306	80.007	19.994	103.801	19.968	2.267	0.490
779.499	471.592	80.009	19.995	103.801	19.966	2.364	0.496
779.999	471.822	80.008	19.994	103.799	19.965	2.425	0.514
780.499	472.071	80.009	19.994	103.801	19.967	2.343	0.497
780.999	472.309	80.009	19.994	103.808	19.967	2.354	0.483
781.500	472.587	80.008	19.995	103.813	19.965	2.425	0.502
782.000	472.841	80.007	19.994	103.813	19.962	2.664	0.524
782.500	473.135	80.006	19.995	103.815	19.965	2.484	0.540
782.999	473.381	80.008	19.995	103.812	19.967	2.295	0.544
783.499	473.621	80.008	19.994	103.809	19.967	2.332	0.513
783.999	473.936	80.007	19.995	103.806	19.966	2.420	0.521
784.499	474.148	80.007	19.995	103.804	19.967	2.350	0.541
784.999	474.415	80.008	19.995	103.805	19.967	2.321	0.503
785.500	474.720	80.006	19.995	103.807	19.967	2.317	0.526
786.000	474.957	80.009	19.995	103.808	19.967	2.330	0.557
786.500	475.200	80.007	19.994	103.808	19.964	2.548	0.511
787.000	475.496	80.008	19.995	103.806	19.967	2.321	0.509
787.500	475.730	80.007	19.995	103.801	19.967	2.315	0.535
787.999	475.968	80.007	19.995	103.800	19.968	2.279	0.501
788.500	476.249	80.008	19.994	103.799	19.965	2.469	0.495
789.000	476.523	80.007	19.995	103.798	19.965	2.433	0.537
789.500	476.759	80.007	19.995	103.798	19.963	2.568	0.532
790.000	477.001	80.006	19.995	103.799	19.965	2.475	0.494
790.500	477.253	80.006	19.996	103.796	19.966	2.412	0.487
791.000	477.529	80.008	19.995	103.796	19.965	2.462	0.511
791.500	477.771	80.007	19.995	103.801	19.967	2.293	0.522
791.999	478.030	80.007	19.994	103.803	19.967	2.335	0.510
792.499	478.315	80.008	19.994	103.805	19.966	2.418	0.523
792.999	478.547	80.008	19.994	103.806	19.966	2.396	0.530
793.499	478.799	80.008	19.995	103.804	19.967	2.352	0.500
793.999	479.063	80.007	19.994	103.803	19.966	2.357	0.500
794.499	479.297	80.008	19.994	103.802	19.966	2.368	0.508
794.999	479.580	80.008	19.994	103.803	19.964	2.491	0.508
795.499	479.834	80.008	19.994	103.805	19.966	2.400	0.527
795.999	480.073	80.009	19.994	103.808	19.967	2.326	0.515
796.499	480.341	80.008	19.994	103.806	19.967	2.335	0.500
796.999	480.603	80.008	19.995	103.807	19.968	2.260	0.519
797.499	480.871	80.008	19.994	103.806	19.966	2.359	0.530
797.999	481.155	80.008	19.995	103.807	19.967	2.297	0.541
798.499	481.372	80.008	19.994	103.806	19.969	2.183	0.526
798.999	481.619	80.009	19.993	103.807	19.968	2.253	0.483
799.499	481.881	80.009	19.994	103.804	19.967	2.293	0.487
799.999	482.110	80.009	19.994	103.804	19.971	2.023	0.500
800.499	482.369	80.009	19.994	103.801	19.971	2.062	0.489
800.999	482.652	80.009	19.994	103.800	19.966	2.359	0.515
801.499	482.914	80.009	19.994	103.797	19.965	2.433	0.544
801.999	483.163	80.010	19.993	103.799	19.967	2.343	0.528
802.499	483.415	80.008	19.994	103.799	19.967	2.290	0.506
802.999	483.671	80.009	19.994	103.800	19.966	2.372	0.504
803.500	483.910	80.009	19.993	103.800	19.966	2.420	0.501
804.000	484.162	80.009	19.994	103.803	19.967	2.292	0.493
804.500	484.410	80.011	19.994	103.805	19.969	2.203	0.496
805.000	484.685	80.010	19.994	103.805	19.967	2.295	0.512
805.500	484.952	80.010	19.992	103.803	19.969	2.202	0.532
806.000	485.189	80.008	19.994	103.804	19.969	2.213	0.523
806.500	485.450	80.011	19.995	103.806	19.967	2.304	0.501
807.000	485.675	80.009	19.994	103.808	19.968	2.271	0.491
807.500	485.999	80.011	19.995	103.809	19.973	1.943	0.517
807.999	486.207	80.010	19.994	103.811	19.967	2.304	0.540
808.499	486.419	80.010	19.994	103.811	19.966	2.357	0.476
808.999	486.704	80.009	19.994	103.809	19.970	2.124	0.459
809.500	486.984	80.010	19.993	103.806	19.972	1.954	0.531
810.000	487.208	80.010	19.993	103.806	19.970	2.117	0.535
810.499	487.475	80.011	19.993	103.805	19.969	2.183	0.498
810.999	487.715	80.010	19.993	103.806	19.971	2.033	0.499
811.499	487.977	80.009	19.994	103.808	19.969	2.203	0.505
811.999	488.222	80.010	19.993	103.811	19.963	2.568	0.505
812.499	488.488	80.009	19.994	103.813	19.966	2.381	0.509
812.999	488.765	80.010	19.994	103.817	19.968	2.222	0.527
813.499	488.980	80.010	19.992	103.818	19.970	2.115	0.518
813.999	489.269	80.009	19.993	103.818	19.969	2.157	0.498
814.499	489.536	80.009	19.994	103.816	19.967	2.293	0.529
814.999	489.777	80.009	19.994	103.816	19.972	2.009	0.532
815.499	490.013	80.009	19.994	103.815	19.972	1.983	0.493
815.999	490.276	80.008	19.995	103.814	19.972	1.981	0.488
816.499	490.517	80.007	19.993	103.814	19.969	2.150	0.501
816.999	490.772	80.009	19.994	103.814	19.969	2.166	0.500
817.499	491.004	80.009	19.994	103.813	19.970	2.111	0.492
817.999	491.242	80.008	19.994	103.812	19.972	1.992	0.479
818.499	491.549	80.010	19.993	103.808	19.970	2.128	0.508
818.999	491.812	80.010	19.993	103.807	19.970	2.128	0.558
819.499	492.067	80.009	19.995	103.805	19.968	2.222	0.544
819.999	492.290	80.010	19.993	103.803	19.968	2.245	0.498
820.499	492.577	80.008	19.994	103.803	19.968	2.251	0.494
820.999	492.832	80.009	19.994	103.805	19.968	2.286	0.526
821.499	493.121	80.009	19.994	103.805	19.968	2.269	0.543
821.999	493.323	80.009	19.992	103.803	19.967	2.326	0.517
822.499	493.593	80.009	19.993	103.805	19.967	2.291	0.482
822.999	493.870	80.009	19.993	103.805	19.969	2.168	0.510
823.499	494.144	80.010	19.993	103.809	19.969	2.207	0.549
823.999	494.381	80.011	19.992	103.808	19.969	2.161	0.531
824.499	494.631	80.010	19.993	103.809	19.966	2.403	0.499
824.999	494.886	80.011	19.993	103.805	19.968	2.253	0.496
825.499	495.189	80.010	19.993	103.801	19.966	2.355	0.532
825.999	495.444	80.010	19.994	103.794	19.968	2.231	0.558
826.499	495.660	80.011	19.993	103.792	19.966	2.365	0.515
826.999	495.913	80.011	19.992	103.790	19.967	2.304	0.470
827.499	496.176	80.011	19.992	103.790	19.969	2.154	0.492
827.999	496.402	80.011	19.993	103.789	19.972	1.954	0.503
828.499	496.662	80.009	19.993	103.789	19.969	2.174	0.488
828.999	496.938	80.010	19.993	103.791	19.968	2.233	0.510
829.499	497.194	80.011	19.993	103.796	19.970	2.106	0.534
829.999	497.415	80.011	19.992	103.800	19.968	2.258	0.505
830.499	497.705	80.011	19.992	103.802	19.969	2.189	0.494
830.999	497.972	80.010	19.993	103.805	19.967	2.321	0.534
831.499	498.235	80.011	19.992	103.805	19.970	2.086	0.543
831.999	498.482	80.011	19.992	103.801	19.969	2.157	0.520
832.499	498.702	80.011	19.993	103.800	19.967	2.300	0.489
832.999	499.012	80.011	19.992	103.802	19.969	2.154	0.499
833.499	499.218	80.010	19.994	103.799	19.967	2.333	0.523
833.999	499.468	80.011	19.992	103.797	19.971	2.064	0.486
834.499	499.718	80.010	19.993	103.797	19.971	2.038	0.478
834.999	499.981	80.009	19.992	103.794	19.972	1.948	0.507
835.499	500.216	80.010	19.992	103.794	19.972	1.985	0.506
835.999	500.470	80.010	19.993	103.796	19.972	1.967	0.494
836.499	500.712	80.010	19.992	103.801	19.972	1.958	0.492
836.999	501.014	80.009	19.994	103.805	19.970	2.112	0.520
837.499	501.291	80.008	19.994	103.807	19.973	1.936	0.561
838.000	501.516	80.011	19.993	103.809	19.972	2.000	0.541
838.500	501.781	80.009	19.993	103.809	19.972	1.987	0.496
838.999	502.018	80.009	19.993	103.807	19.969	2.179	0.496
839.499	502.236	80.008	19.993	103.806	19.970	2.135	0.478
839.999	502.513	80.009	19.993	103.810	19.971	2.053	0.475
840.499	502.775	80.008	19.993	103.810	19.971	2.062	0.517
840.999	503.007	80.010	19.993	103.811	19.968	2.223	0.517
841.499	503.281	80.008	19.994	103.810	19.973	1.942	0.500
841.999	503.543	80.008	19.993	103.807	19.970	2.146	0.521
842.499	503.810	80.008	19.994	103.801	19.972	2.001	0.532
842.999	503.999	80.009	19.993	103.797	19.972	2.003	0.492
843.499	504.313	80.009	19.993	103.795	19.969	2.187	0.479
843.999	504.523	80.008	19.993	103.795	19.973	1.897	0.514
844.499	504.790	80.009	19.993	103.794	19.973	1.901	0.501
844.999	505.043	80.009	19.994	103.795	19.972	1.952	0.499
845.499	505.295	80.009	19.994	103.800	19.969	2.154	0.512
845.999	505.541	80.008	19.993	103.802	19.973	1.924	0.501
846.499	505.825	80.007	19.994	103.806	19.971	2.078	0.514
846.999	506.033	80.009	19.994	103.810	19.971	2.042	0.511
847.499	506.300	80.008	19.994	103.813	19.970	2.135	0.483
848.000	506.558	80.007	19.993	103.815	19.972	2.003	0.500
848.500	506.840	80.009	19.994	103.817	19.974	1.849	0.533
848.999	507.079	80.008	19.994	103.812	19.972	1.987	0.530
849.499	507.331	80.008	19.994	103.809	19.973	1.928	0.506
849.999	507.602	80.008	19.994	103.807	19.971	2.016	0.507
850.499	507.853	80.008	19.996	103.801	19.971	2.066	0.522
850.999	508.106	80.008	19.995	103.795	19.972	1.988	0.513
851.500	508.363	80.009	19.994	103.795	19.972	1.979	0.508
852.000	508.648	80.009	19.995	103.794	19.970	2.148	0.526
852.500	508.896	80.008	19.994	103.791	19.969	2.200	0.537
853.000	509.154	80.009	19.994	103.793	19.970	2.082	0.520
853.499	509.426	80.009	19.994	103.795	19.971	2.080	0.518
853.999	509.625	80.010	19.994	103.799	19.972	1.972	0.500
854.499	509.916	80.008	19.994	103.802	19.970	2.084	0.481
854.999	510.174	80.009	19.994	103.804	19.971	2.058	0.520
855.499	510.416	80.007	19.993	103.804	19.971	2.075	0.524
855.999	510.670	80.008	19.994	103.802	19.975	1.800	0.498
856.499	510.935	80.009	19.993	103.801	19.974	1.844	0.508
856.999	511.154	80.008	19.993	103.800	19.972	1.946	0.501
857.499	511.441	80.009	19.994	103.799	19.973	1.924	0.495
857.999	511.694	80.009	19.992	103.797	19.972	1.963	0.523
858.499	511.928	80.010	19.993	103.797	19.972	2.009	0.513
858.999	512.185	80.010	19.992	103.799	19.972	1.950	0.489
859.499	512.448	80.009	19.993	103.797	19.972	1.990	0.506
859.999	512.717	80.010	19.993	103.800	19.973	1.941	0.526
860.499	512.969	80.009	19.992	103.800	19.967	2.344	0.526
860.999	513.216	80.009	19.993	103.801	19.974	1.829	0.510
861.499	513.490	80.009	19.993	103.798	19.970	2.084	0.510
861.999	513.752	80.008	19.993	103.798	19.972	1.970	0.529
862.499	514.046	80.010	19.993	103.800	19.969	2.159	0.546
863.000	514.273	80.008	19.993	103.806	19.968	2.243	0.539
863.500	514.555	80.008	19.994	103.806	19.968	2.240	0.515
863.999	514.787	80.008	19.995	103.807	19.971	2.047	0.511
864.499	515.086	80.008	19.995	103.808	19.972	1.998	0.523
864.999	515.339	80.007	19.994	103.805	19.969	2.179	0.541
865.499	515.573	80.008	19.994	103.798	19.969	2.187	0.519
866.000	515.823	80.007	19.994	103.798	19.971	2.055	0.486
866.500	516.139	80.009	19.996	103.801	19.973	1.928	0.525
866.999	516.325	80.009	19.996	103.803	19.969	2.209	0.534
867.499	516.621	80.007	19.995	103.807	19.970	2.117	0.492
867.999	516.856	80.009	19.994	103.809	19.971	2.053	0.507
868.499	517.156	80.009	19.993	103.807	19.971	2.075	0.534
868.999	517.367	80.008	19.993	103.804	19.972	2.009	0.523
869.499	517.632	80.008	19.994	103.800	19.970	2.115	0.493
869.999	517.942	80.008	19.993	103.795	19.971	2.038	0.525
870.499	518.160	80.009	19.994	103.796	19.968	2.284	0.551
870.999	518.454	80.008	19.994	103.798	19.972	1.980	0.520
871.499	518.719	80.009	19.994	103.800	19.970	2.113	0.536
871.999	518.944	80.008	19.994	103.798	19.970	2.124	0.525
872.499	519.233	80.006	19.995	103.798	19.973	1.941	0.502
873.000	519.477	80.008	19.995	103.796	19.971	2.020	0.523
873.500	519.719	80.007	19.994	103.794	19.969	2.159	0.509
873.999	520.012	80.007	19.995	103.794	19.971	2.073	0.510
874.499	520.269	80.007	19.994	103.798	19.971	2.033	0.543
874.999	520.532	80.007	19.994	103.801	19.971	2.073	0.535
875.500	520.767	80.007	19.994	103.802	19.972	1.981	0.509
876.000	521.005	80.007	19.995	103.804	19.972	1.969	0.485
876.499	521.283	80.008	19.994	103.803	19.975	1.778	0.494
876.999	521.553	80.008	19.995	103.802	19.977	1.635	0.532
877.499	521.770	80.007	19.995	103.801	19.971	2.022	0.518
877.999	522.096	80.008	19.995	103.803	19.973	1.936	0.515
878.499	522.284	80.009	19.995	103.802	19.974	1.816	0.528
878.999	522.582	80.008	19.995	103.800	19.971	2.033	0.500
879.499	522.835	80.008	19.996	103.799	19.972	2.010	0.519
879.999	523.106	80.009	19.994	103.797	19.973	1.930	0.538
880.499	523.379	80.007	19.994	103.799	19.973	1.900	0.534
880.999	523.586	80.008	19.994	103.802	19.971	2.029	0.512
881.499	523.893	80.008	19.994	103.807	19.971	2.073	0.497
881.999	524.148	80.009	19.995	103.810	19.972	1.946	0.538
882.499	524.387	80.009	19.993	103.811	19.976	1.730	0.528
882.999	524.654	80.010	19.994	103.811	19.971	2.036	0.500
883.499	524.911	80.009	19.993	103.808	19.971	2.053	0.515
883.999	525.181	80.008	19.994	103.807	19.972	1.959	0.526
884.499	525.463	80.009	19.993	103.807	19.975	1.783	0.539
884.999	525.705	80.009	19.995	103.810	19.975	1.759	0.538
885.500	525.949	80.009	19.995	103.812	19.974	1.842	0.505
886.000	526.216	80.009	19.994	103.814	19.976	1.734	0.498
886.499	526.461	80.009	19.993	103.815	19.970	2.091	0.512
886.999	526.710	80.008	19.994	103.816	19.976	1.691	0.503
887.500	526.960	80.010	19.994	103.816	19.976	1.732	0.496
888.000	527.262	80.009	19.994	103.816	19.972	2.012	0.525
888.499	527.482	80.009	19.994	103.815	19.972	2.011	0.537
888.999	527.763	80.008	19.994	103.812	19.972	1.948	0.512
889.499	528.053	80.009	19.993	103.806	19.971	2.034	0.536
889.999	528.275	80.010	19.994	103.802	19.972	1.968	0.541
890.499	528.571	80.008	19.993	103.798	19.976	1.678	0.515
890.999	528.813	80.010	19.992	103.796	19.976	1.722	0.528
891.499	529.085	80.010	19.993	103.795	19.972	1.990	0.526
892.000	529.322	80.009	19.994	103.796	19.972	1.953	0.511
892.500	529.587	80.009	19.992	103.794	19.971	2.069	0.505
892.999	529.825	80.009	19.994	103.791	19.972	2.012	0.502
893.499	530.100	80.008	19.993	103.792	19.973	1.878	0.508
893.999	530.357	80.009	19.994	103.795	19.971	2.040	0.523
894.499	530.616	80.010	19.993	103.796	19.974	1.842	0.524
894.999	530.893	80.009	19.993	103.798	19.973	1.882	0.526
895.499	531.147	80.007	19.992	103.799	19.975	1.748	0.534
895.999	531.392	80.007	19.994	103.799	19.972	2.005	0.515
896.499	531.646	80.008	19.992	103.798	19.973	1.930	0.499
896.999	531.903	80.008	19.992	103.803	19.974	1.823	0.504
897.499	532.176	80.007	19.993	103.805	19.975	1.742	0.520
897.999	532.428	80.009	19.994	103.807	19.974	1.827	0.528
898.500	532.690	80.009	19.993	103.808	19.973	1.891	0.520
899.000	532.947	80.009	19.993	103.804	19.977	1.651	0.517
899.499	533.204	80.010	19.994	103.799	19.973	1.877	0.517
899.999	533.478	80.010	19.992	103.795	19.974	1.860	0.522
900.499	533.755	80.010	19.994	103.792	19.974	1.822	0.541
901.000	534.002	80.009	19.993	103.788	19.972	1.959	0.537
901.500	534.242	80.010	19.994	103.788	19.973	1.902	0.505
901.999	534.524	80.009	19.993	103.788	19.975	1.807	0.505
902.499	534.785	80.010	19.993	103.790	19.973	1.880	0.532
902.999	535.025	80.010	19.992	103.790	19.973	1.897	0.522
903.499	535.270	80.009	19.992	103.790	19.969	2.180	0.493
903.999	535.541	80.009	19.993	103.790	19.971	2.058	0.501
904.499	535.811	80.009	19.992	103.790	19.974	1.868	0.529
904.999	536.072	80.009	19.993	103.788	19.969	2.192	0.536
905.499	536.307	80.011	19.993	103.789	19.971	2.036	0.513
905.999	536.587	80.010	19.993	103.788	19.973	1.930	0.505
906.499	536.832	80.010	19.994	103.788	19.971	2.058	0.520
906.999	537.103	80.011	19.993	103.788	19.971	2.062	0.520
907.499	537.354	80.010	19.994	103.789	19.969	2.194	0.519
907.999	537.614	80.011	19.992	103.787	19.969	2.150	0.517
908.499	537.864	80.010	19.994	103.787	19.972	1.972	0.511
908.999	538.148	80.010	19.993	103.790	19.970	2.126	0.522
909.499	538.396	80.011	19.993	103.790	19.970	2.109	0.533
909.999	538.610	80.009	19.993	103.794	19.970	2.120	0.497
910.499	538.895	80.011	19.994	103.799	19.972	2.005	0.480
910.999	539.176	80.011	19.992	103.802	19.970	2.086	0.532
911.499	539.394	80.010	19.994	103.800	19.972	1.967	0.533
911.999	539.706	80.011	19.993	103.801	19.972	2.007	0.515
912.499	539.945	80.011	19.992	103.801	19.972	1.956	0.540
912.999	540.216	80.012	19.993	103.803	19.973	1.941	0.531
913.500	540.448	80.011	19.994	103.807	19.973	1.917	0.507
914.000	540.724	80.010	19.995	103.808	19.972	1.955	0.505
914.499	540.985	80.010	19.992	103.810	19.972	1.976	0.523
914.999	541.209	80.009	19.994	103.807	19.972	1.987	0.512
915.499	541.490	80.009	19.992	103.806	19.970	2.102	0.495
915.999	541.767	80.010	19.993	103.805	19.972	1.950	0.531
916.499	542.013	80.010	19.993	103.808	19.971	2.080	0.541
916.999	542.232	80.008	19.993	103.809	19.971	2.060	0.494
917.499	542.529	80.009	19.992	103.811	19.969	2.194	0.491
917.999	542.743	80.007	19.993	103.805	19.971	2.051	0.514
918.499	543.011	80.009	19.993	103.801	19.969	2.214	0.496
918.999	543.269	80.009	19.992	103.797	19.970	2.091	0.504
919.499	543.559	80.008	19.993	103.793	19.968	2.265	0.536
919.999	543.785	80.008	19.993	103.791	19.969	2.190	0.532
920.499	544.040	80.008	19.994	103.793	19.972	2.005	0.499
920.999	544.317	80.008	19.993	103.795	19.970	2.084	0.507
921.499	544.564	80.008	19.993	103.798	19.969	2.210	0.528
921.999	544.801	80.008	19.993	103.803	19.967	2.348	0.504
922.499	545.064	80.008	19.994	103.800	19.969	2.185	0.492
922.999	545.294	80.009	19.994	103.803	19.971	2.043	0.496
923.499	545.571	80.008	19.993	103.802	19.966	2.359	0.500
923.999	545.834	80.010	19.993	103.799	19.970	2.087	0.524
924.499	546.104	80.009	19.993	103.794	19.969	2.170	0.536
924.999	546.339	80.009	19.993	103.799	19.969	2.152	0.519
925.499	546.602	80.008	19.991	103.799	19.971	2.075	0.502
925.999	546.833	80.008	19.995	103.800	19.972	1.975	0.496
926.499	547.140	80.010	19.994	103.803	19.972	1.979	0.516
926.999	547.399	80.009	19.993	103.805	19.970	2.122	0.552
927.499	547.629	80.009	19.994	103.802	19.969	2.177	0.527
927.999	547.902	80.008	19.993	103.801	19.969	2.196	0.496
928.499	548.192	80.009	19.994	103.800	19.972	1.953	0.533
928.999	548.413	80.007	19.994	103.796	19.972	1.964	0.537
929.499	548.676	80.008	19.993	103.794	19.969	2.162	0.498
929.999	548.929	80.008	19.993	103.792	19.972	1.944	0.500
930.499	549.175	80.009	19.993	103.788	19.970	2.126	0.507
930.999	549.424	80.008	19.993	103.786	19.971	2.065	0.497
931.499	549.691	80.008	19.994	103.790	19.974	1.858	0.506
932.000	549.949	80.009	19.993	103.792	19.967	2.335	0.521
932.500	550.178	80.008	19.994	103.797	19.971	2.034	0.506
932.999	550.479	80.008	19.994	103.798	19.972	1.983	0.508
933.499	550.758	80.008	19.994	103.798	19.971	2.049	0.555
933.999	550.969	80.008	19.993	103.796	19.971	2.036	0.535
934.499	551.204	80.009	19.992	103.795	19.970	2.106	0.467
934.999	551.480	80.007	19.995	103.792	19.969	2.179	0.478
935.499	551.719	80.008	19.993	103.793	19.970	2.139	0.513
935.999	552.004	80.008	19.993	103.794	19.973	1.889	0.520
936.500	552.239	80.009	19.995	103.791	19.974	1.843	0.522
937.000	552.510	80.010	19.994	103.789	19.973	1.942	0.513
937.500	552.752	80.009	19.994	103.788	19.971	2.051	0.509
937.999	553.031	80.008	19.993	103.791	19.971	2.023	0.517
938.499	553.307	80.008	19.993	103.790	19.972	1.976	0.538
938.999	553.565	80.008	19.995	103.790	19.973	1.928	0.544
939.499	553.829	80.010	19.992	103.791	19.971	2.016	0.528
940.000	554.098	80.008	19.993	103.790	19.972	1.985	0.527
940.500	554.342	80.009	19.994	103.786	19.975	1.794	0.523
940.999	554.622	80.008	19.994	103.786	19.974	1.873	0.519
941.500	554.896	80.007	19.993	103.787	19.974	1.864	0.539
942.000	555.117	80.007	19.994	103.789	19.971	2.049	0.525
942.499	555.357	80.007	19.994	103.788	19.974	1.814	0.478
942.999	555.624	80.008	19.994	103.788	19.971	2.067	0.484
943.499	555.884	80.008	19.993	103.788	19.973	1.943	0.517
943.999	556.150	80.008	19.995	103.786	19.973	1.895	0.526
944.499	556.387	80.007	19.995	103.785	19.973	1.886	0.514
944.999	556.629	80.007	19.994	103.786	19.973	1.923	0.491
945.499	556.886	80.008	19.994	103.787	19.974	1.857	0.489
945.999	557.140	80.008	19.995	103.787	19.971	2.025	0.504
946.499	557.381	80.008	19.994	103.787	19.974	1.814	0.503
946.999	557.653	80.007	19.994	103.786	19.973	1.878	0.504
947.499	557.918	80.009	19.993	103.789	19.973	1.880	0.525
947.999	558.173	80.007	19.994	103.791	19.974	1.864	0.528
948.499	558.410	80.007	19.994	103.793	19.971	2.014	0.506
948.999	558.689	80.008	19.994	103.794	19.971	2.014	0.504
949.499	558.963	80.008	19.995	103.794	19.973	1.900	0.535
950.000	559.213	80.008	19.993	103.791	19.974	1.842	0.539
950.500	559.455	80.008	19.994	103.789	19.972	1.946	0.508
950.999	559.698	80.006	19.994	103.789	19.972	1.948	0.488
951.499	559.970	80.008	19.994	103.788	19.973	1.897	0.500
952.000	560.235	80.007	19.995	103.788	19.975	1.750	0.526
952.500	560.504	80.008	19.993	103.788	19.973	1.887	0.536
952.999	560.732	80.007	19.994	103.787	19.975	1.774	0.515
953.499	561.006	80.008	19.993	103.788	19.972	1.988	0.499
953.999	561.247	80.007	19.995	103.793	19.975	1.805	0.509
954.499	561.532	80.007	19.993	103.800	19.976	1.728	0.520
954.999	561.778	80.007	19.993	103.805	19.971	2.014	0.529
955.499	562.031	80.008	19.993	103.808	19.971	2.076	0.516
955.999	562.309	80.007	19.994	103.808	19.975	1.803	0.515
956.499	562.537	80.008	19.994	103.810	19.971	2.021	0.518
957.000	562.811	80.007	19.993	103.806	19.974	1.825	0.504
957.500	563.056	80.006	19.993	103.801	19.974	1.809	0.510
958.000	563.302	80.007	19.993	103.801	19.976	1.711	0.505
958.500	563.592	80.009	19.994	103.799	19.974	1.820	0.514
958.999	563.832	80.008	19.993	103.794	19.976	1.697	0.533
959.499	564.044	80.006	19.993	103.790	19.977	1.667	0.491
960.000	564.336	80.009	19.994	103.791	19.969	2.154	0.478
960.500	564.602	80.008	19.993	103.790	19.974	1.864	0.531
961.000	564.817	80.008	19.994	103.789	19.974	1.842	0.519
961.500	565.085	80.008	19.993	103.788	19.972	1.946	0.483
962.000	565.335	80.007	19.993	103.790	19.972	1.957	0.501
962.500	565.581	80.008	19.995	103.790	19.974	1.862	0.507
962.999	565.834	80.009	19.993	103.789	19.971	2.043	0.497
963.499	566.061	80.010	19.993	103.790	19.973	1.906	0.490
963.999	566.361	80.009	19.994	103.790	19.972	1.961	0.503
964.499	566.632	80.009	19.993	103.790	19.972	1.961	0.549
964.999	566.874	80.010	19.994	103.789	19.974	1.866	0.542
965.499	567.099	80.008	19.993	103.789	19.974	1.832	0.490
966.000	567.374	80.010	19.993	103.790	19.972	1.972	0.484
966.500	567.649	80.009	19.995	103.791	19.974	1.871	0.525
966.999	567.920	80.009	19.993	103.795	19.973	1.880	0.548
967.499	568.154	80.008	19.994	103.797	19.972	2.001	0.526
967.999	568.437	80.008	19.994	103.799	19.970	2.122	0.511
968.499	568.689	80.008	19.995	103.798	19.970	2.086	0.526
968.999	568.932	80.009	19.995	103.796	19.972	1.961	0.515
969.499	569.171	80.009	19.993	103.795	19.972	1.946	0.488
969.999	569.441	80.008	19.994	103.797	19.972	1.999	0.495
970.499	569.707	80.009	19.993	103.795	19.974	1.862	0.522
970.999	569.941	80.007	19.995	103.796	19.971	2.018	0.518
971.499	570.198	80.008	19.995	103.797	19.973	1.906	0.496
971.999	570.440	80.008	19.993	103.791	19.971	2.056	0.495
972.499	570.690	80.008	19.994	103.787	19.971	2.073	0.495
972.999	570.997	80.007	19.995	103.787	19.972	1.961	0.524
973.499	571.220	80.009	19.994	103.786	19.971	2.051	0.543
973.999	571.516	80.008	19.994	103.790	19.971	2.017	0.524
974.499	571.740	80.007	19.993	103.793	19.969	2.150	0.519
974.999	571.990	80.006	19.995	103.794	19.973	1.926	0.497
975.499	572.257	80.007	19.994	103.793	19.972	1.970	0.496
975.999	572.548	80.008	19.994	103.794	19.974	1.818	0.537
976.499	572.753	80.008	19.993	103.787	19.972	1.981	0.527
976.999	573.053	80.009	19.994	103.784	19.973	1.930	0.501
977.499	573.291	80.008	19.994	103.784	19.973	1.941	0.522
978.000	573.570	80.007	19.994	103.784	19.974	1.865	0.528
978.500	573.806	80.008	19.996	103.785	19.973	1.920	0.516
978.999	574.132	80.007	19.993	103.790	19.973	1.928	0.538
979.499	574.359	80.009	19.993	103.792	19.972	1.954	0.557
979.999	574.622	80.009	19.992	103.794	19.973	1.919	0.522
980.499	574.883	80.008	19.994	103.794	19.973	1.909	0.507
980.999	575.134	80.008	19.995	103.793	19.969	2.196	0.518
981.499	575.384	80.010	19.994	103.789	19.971	2.045	0.507
981.999	575.642	80.009	19.993	103.788	19.972	1.959	0.505
982.499	575.915	80.010	19.993	103.784	19.974	1.821	0.520
982.999	576.148	80.008	19.993	103.784	19.970	2.120	0.519
983.499	576.399	80.010	19.993	103.782	19.971	2.043	0.495
983.999	576.675	80.008	19.993	103.781	19.975	1.794	0.505
984.499	576.957	80.010	19.993	103.781	19.971	2.069	0.542
984.999	577.198	80.009	19.993	103.781	19.975	1.763	0.540
985.499	577.489	80.009	19.991	103.781	19.973	1.900	0.528
985.999	577.687	80.008	19.993	103.782	19.973	1.909	0.511
986.499	577.946	80.010	19.994	103.787	19.972	1.983	0.472
987.000	578.210	80.009	19.994	103.788	19.970	2.084	0.489
987.500	578.500	80.010	19.993	103.788	19.974	1.849	0.538
988.000	578.771	80.010	19.994	103.789	19.971	2.043	0.558
988.500	579.014	80.011	19.994	103.788	19.974	1.825	0.538
989.000	579.279	80.012	19.992	103.786	19.974	1.860	0.511
989.500	579.499	80.010	19.993	103.788	19.974	1.836	0.497
989.999	579.789	80.010	19.993	103.790	19.971	2.062	0.498
990.499	580.034	80.011	19.993	103.792	19.974	1.829	0.522
990.999	580.278	80.009	19.995	103.792	19.973	1.907	0.512
991.499	580.549	80.011	19.993	103.791	19.971	2.047	0.502
992.000	580.808	80.010	19.993	103.789	19.972	1.948	0.523
992.500	581.082	80.010	19.994	103.790	19.974	1.845	0.531
993.000	581.339	80.010	19.993	103.787	19.972	1.986	0.532
993.500	581.558	80.009	19.994	103.790	19.974	1.823	0.504
994.000	581.837	80.009	19.992	103.788	19.972	1.961	0.488
994.500	582.083	80.008	19.993	103.791	19.973	1.924	0.511
995.000	582.343	80.009	19.994	103.789	19.969	2.161	0.515
995.500	582.622	80.010	19.993	103.793	19.974	1.847	0.523
996.000	582.866	80.009	19.993	103.793	19.973	1.900	0.531
996.500	583.133	80.010	19.993	103.795	19.970	2.130	0.517
996.999	583.381	80.008	19.993	103.792	19.972	2.012	0.513
997.499	583.655	80.008	19.993	103.792	19.971	2.078	0.519
997.999	583.901	80.008	19.993	103.788	19.972	1.998	0.521
998.499	584.127	80.008	19.994	103.788	19.972	1.983	0.496
999.000	584.366	80.007	19.994	103.789	19.970	2.117	0.468
999.500	584.650	80.009	19.993	103.792	19.972	2.007	0.493
1000.000	584.902	80.008	19.993	103.791	19.971	2.034	0.529
1000.500	585.168	80.007	19.994	103.792	19.970	2.109	0.527
1000.999	585.425	80.008	19.994	103.790	19.968	2.218	0.521
1001.499	585.704	80.007	19.995	103.786	19.970	2.122	0.530
1001.999	585.953	80.007	19.995	103.783	19.971	2.074	0.532
1002.500	586.220	80.007	19.993	103.784	19.971	2.043	0.522
1003.000	586.483	80.008	19.994	103.783	19.972	1.985	0.523
1003.499	586.735	80.008	19.992	103.786	19.972	2.010	0.522
1003.999	587.010	80.008	19.993	103.786	19.970	2.095	0.521
1004.499	587.252	80.008	19.994	103.787	19.972	1.961	0.522
1004.999	587.505	80.008	19.994	103.788	19.969	2.170	0.506
1005.499	587.769	80.008	19.993	103.788	19.972	2.007	0.506
1005.999	588.007	80.009	19.993	103.787	19.971	2.041	0.509
1006.499	588.271	80.007	19.993	103.788	19.969	2.174	0.502
1006.999	588.549	80.007	19.995	103.788	19.972	1.955	0.522
1007.499	588.769	80.008	19.993	103.790	19.971	2.036	0.520
1007.999	589.035	80.007	19.993	103.793	19.971	2.076	0.492
1008.499	589.286	80.009	19.993	103.794	19.972	1.990	0.501
1008.999	589.540	80.007	19.993	103.797	19.966	2.355	0.510
1009.499	589.866	80.008	19.994	103.798	19.969	2.185	0.542
1009.999	590.067	80.007	19.993	103.796	19.972	2.007	0.554
1010.499	590.345	80.009	19.993	103.794	19.969	2.155	0.503
1010.999	590.621	80.008	19.994	103.791	19.968	2.238	0.516
1011.499	590.848	80.008	19.993	103.787	19.968	2.275	0.529
1011.999	591.103	80.008	19.994	103.785	19.970	2.100	0.493
1012.499	591.343	80.009	19.993	103.784	19.968	2.282	0.489
1012.999	591.616	80.009	19.993	103.784	19.970	2.093	0.504
1013.499	591.861	80.008	19.993	103.784	19.969	2.161	0.516
1013.999	592.110	80.008	19.994	103.785	19.970	2.111	0.507
1014.499	592.377	80.008	19.994	103.785	19.967	2.317	0.505
1014.999	592.644	80.008	19.992	103.785	19.968	2.249	0.525
1015.499	592.891	80.008	19.993	103.785	19.969	2.186	0.524
1015.999	593.160	80.009	19.992	103.785	19.967	2.351	0.515
1016.499	593.397	80.008	19.993	103.786	19.969	2.181	0.511
1016.999	593.688	80.009	19.993	103.787	19.968	2.253	0.517
1017.499	593.916	80.008	19.994	103.787	19.965	2.458	0.523
1018.000	594.194	80.009	19.993	103.787	19.967	2.313	0.512
1018.500	594.444	80.008	19.993	103.787	19.969	2.161	0.517
1019.000	594.725	80.009	19.992	103.787	19.971	2.018	0.530
1019.499	594.993	80.009	19.992	103.790	19.969	2.214	0.540
1019.999	595.217	80.008	19.993	103.792	19.968	2.262	0.520
1020.499	595.489	80.008	19.992	103.796	19.968	2.245	0.494
1020.999	595.775	80.008	19.993	103.797	19.968	2.267	0.527
1021.499	596.020	80.008	19.994	103.796	19.967	2.296	0.544
1021.999	596.248	80.007	19.994	103.793	19.967	2.313	0.502
1022.499	596.546	80.008	19.992	103.793	19.969	2.166	0.500
1022.999	596.766	80.008	19.993	103.790	19.967	2.353	0.522
1023.499	597.028	80.008	19.993	103.790	19.966	2.379	0.500
1023.999	597.293	80.008	19.993	103.792	19.967	2.320	0.505
1024.499	597.514	80.009	19.993	103.791	19.971	2.030	0.507
1024.999	597.790	80.007	19.994	103.790	19.968	2.238	0.491
1025.499	598.035	80.008	19.994	103.789	19.966	2.359	0.509
1025.999	598.263	80.007	19.994	103.787	19.965	2.440	0.497
1026.500	598.549	80.008	19.993	103.786	19.968	2.269	0.493
1027.000	598.815	80.008	19.993	103.789	19.966	2.361	0.533
1027.499	599.018	80.007	19.993	103.791	19.970	2.135	0.510
1027.999	599.270	80.007	19.993	103.792	19.970	2.100	0.462
1028.499	599.551	80.008	19.994	103.792	19.969	2.199	0.495
1028.999	599.759	80.007	19.992	103.795	19.967	2.307	0.511
1029.499	600.033	80.007	19.993	103.799	19.966	2.355	0.485
1029.999	600.297	80.007	19.993	103.802	19.967	2.335	0.510
1030.499	600.534	80.006	19.993	103.804	19.971	2.080	0.520
1030.999	600.791	80.007	19.995	103.804	19.970	2.131	0.498
1031.499	601.043	80.008	19.993	103.801	19.968	2.263	0.502
1031.999	601.316	80.008	19.995	103.793	19.971	2.043	0.517
1032.499	601.564	80.008	19.995	103.788	19.973	1.940	0.523
1032.999	601.825	80.007	19.994	103.786	19.971	2.043	0.515
1033.499	602.086	80.006	19.994	103.786	19.971	2.061	0.515
1033.999	602.306	80.008	19.994	103.786	19.970	2.133	0.501
1034.499	602.557	80.006	19.994	103.785	19.971	2.069	0.476
1034.999	602.801	80.008	19.994	103.784	19.972	1.981	0.483
1035.499	603.059	80.007	19.994	103.783	19.968	2.274	0.498
1035.999	603.388	80.008	19.994	103.785	19.971	2.014	0.544
1036.499	603.566	80.007	19.995	103.789	19.969	2.192	0.547
1036.999	603.861	80.007	19.994	103.794	19.969	2.198	0.490
1037.499	604.084	80.008	19.994	103.794	19.972	2.007	0.496
1037.999	604.348	80.008	19.994	103.794	19.968	2.276	0.503
1038.499	604.574	80.009	19.993	103.791	19.970	2.137	0.489
1038.999	604.868	80.007	19.994	103.786	19.971	2.067	0.505
1039.499	605.112	80.008	19.995	103.784	19.971	2.025	0.529
1039.999	605.321	80.009	19.994	103.786	19.968	2.241	0.495
1040.499	605.621	80.008	19.995	103.786	19.970	2.085	0.481
1040.999	605.850	80.009	19.993	103.786	19.972	2.003	0.519
1041.499	606.129	80.008	19.994	103.785	19.973	1.935	0.519
1041.999	606.360	80.010	19.995	103.783	19.971	2.063	0.509
1042.499	606.584	80.010	19.994	103.781	19.971	2.025	0.483
1042.999	606.871	80.009	19.994	103.781	19.972	2.005	0.483
1043.499	607.097	80.010	19.995	103.781	19.971	2.054	0.512
1043.999	607.351	80.010	19.994	103.779	19.972	1.990	0.497
1044.499	607.602	80.010	19.994	103.778	19.973	1.926	0.492
1044.999	607.870	80.011	19.994	103.777	19.971	2.034	0.512
1045.499	608.131	80.009	19.992	103.777	19.973	1.904	0.524
1045.999	608.398	80.009	19.995	103.778	19.973	1.941	0.528
1046.499	608.654	80.010	19.994	103.781	19.972	1.983	0.525
1046.999	608.884	80.009	19.994	103.788	19.971	2.047	0.504
1047.499	609.167	80.011	19.994	103.793	19.972	1.966	0.500
1047.999	609.395	80.010	19.993	103.795	19.972	1.957	0.512
1048.499	609.639	80.009	19.993	103.799	19.973	1.917	0.492
