Repository: ulfsri/fsri_materials_database

# Materials and Products Database

## 01_Data

Raw data generated from each apparatus are included here in plain-text format. The data is organized first by material, next by the short name of test apparatus used, and where applicable additional filtering by test settings.

### material.json

Each material directory contains a json file of the same name as the material. This file links the data stored in the repository as well as data and graphs produced by the accompanying scripts (__02_Scripts__) to the respective landing page for the material on the front-end website.

File: 01_Data/Rayon_Bamboo_Pillowcase/MCC/Rayon_Bamboo_Pillowcase_MCC_30K_min_220112_R2.txt (part 1 of 4)
Sample ID:	C:\MCC\MCC Cal\Test\Rayon_Bamboo_Pillowcase_MCC_30K_min_220112_R2.txt
Sample Weight (mg):	4.39
Heating Rate (C/s):	0.5
Combustor Temp (C):	900
N2 Flow Rate (cc/min):	80
O2 Flow Rate (cc/min):	20
Calibration File:	C:\MCC\MCC Cal\Coeff1 JN10440_30_210304.txt.txt
T Correction Coefficients:	0	1.024463	0
Time Shift (s):	14
*
Time (s)	Temperature (C)	N2 flow rate (cc/min)	O2 flow rate (cc/min)	Flow Rate (cc/min)	Oxygen (%)	HRR (W/g)	Heating rate (C/s)
0.000	113.940	80.009	19.995	104.058	20.048	-0.140	0.025
0.499	113.885	80.008	19.997	104.058	20.048	-0.173	0.018
1.000	113.928	80.009	19.994	104.058	20.046	0.002	-0.010
1.500	113.883	80.009	19.996	104.058	20.047	-0.079	-0.007
2.000	113.904	80.008	19.995	104.057	20.047	-0.073	-0.013
2.500	113.949	80.010	19.996	104.057	20.044	0.151	0.021
3.000	113.911	80.009	19.995	104.057	20.046	0.000	0.037
3.500	113.928	80.010	19.993	104.056	20.047	-0.069	-0.007
4.000	113.884	80.011	19.992	104.056	20.043	0.220	-0.024
4.500	113.848	80.010	19.993	104.056	20.042	0.258	-0.053
5.000	113.852	80.009	19.995	104.056	20.046	-0.031	-0.056
5.500	113.863	80.010	19.994	104.056	20.045	0.055	-0.009
6.000	113.889	80.011	19.994	104.057	20.046	-0.045	0.025
6.500	113.912	80.010	19.995	104.061	20.044	0.153	0.043
7.000	113.870	80.011	19.994	104.068	20.044	0.090	0.015
7.500	113.888	80.010	19.995	104.076	20.044	0.144	-0.021
8.000	113.883	80.011	19.994	104.079	20.044	0.151	-0.005
8.500	113.905	80.011	19.995	104.084	20.043	0.216	0.015
9.001	113.873	80.012	19.995	104.086	20.043	0.230	0.004
9.501	113.863	80.010	19.993	104.082	20.043	0.220	-0.026
10.001	113.884	80.012	19.994	104.077	20.045	0.079	-0.016
10.500	113.896	80.011	19.995	104.076	20.042	0.283	0.022
11.000	113.886	80.011	19.994	104.074	20.041	0.344	0.018
11.500	113.899	80.011	19.994	104.073	20.041	0.338	0.002
12.000	113.914	80.011	19.994	104.077	20.040	0.387	0.016
12.501	113.937	80.012	19.994	104.080	20.039	0.476	0.033
13.000	113.900	80.011	19.995	104.085	20.039	0.505	0.012
13.499	113.926	80.011	19.994	104.089	20.038	0.590	-0.012
14.000	113.955	80.012	19.995	104.092	20.039	0.470	0.022
14.501	113.919	80.012	19.995	104.092	20.040	0.446	0.024
15.001	113.925	80.012	19.995	104.093	20.040	0.411	-0.018
15.501	113.948	80.012	19.994	104.094	20.038	0.586	-0.000
16.001	113.952	80.011	19.994	104.095	20.039	0.501	0.027
16.501	113.937	80.011	19.995	104.095	20.037	0.680	0.007
17.001	113.974	80.011	19.995	104.096	20.041	0.340	0.006
17.501	113.970	80.011	19.995	104.097	20.040	0.448	0.028
18.001	113.970	80.011	19.995	104.097	20.035	0.786	0.014
18.501	113.917	80.011	19.995	104.097	20.037	0.676	-0.028
19.000	113.987	80.010	19.995	104.095	20.038	0.562	-0.018
19.500	113.992	80.011	19.993	104.094	20.040	0.411	0.046
20.001	114.010	80.011	19.994	104.093	20.037	0.678	0.049
20.500	113.990	80.010	19.995	104.096	20.035	0.766	0.011
21.000	114.016	80.010	19.994	104.097	20.037	0.617	0.002
21.501	114.052	80.009	19.994	104.101	20.034	0.847	0.034
22.001	114.064	80.008	19.997	104.109	20.035	0.772	0.056
22.500	114.073	80.007	19.995	104.118	20.035	0.823	0.035
23.000	114.094	80.009	19.996	104.126	20.035	0.764	0.025
23.500	114.091	80.008	19.996	104.131	20.031	1.092	0.024
24.001	114.115	80.008	19.995	104.138	20.030	1.149	0.019
24.500	114.113	80.009	19.994	104.139	20.029	1.222	0.021
25.000	114.147	80.009	19.995	104.139	20.032	1.002	0.027
25.500	114.148	80.008	19.996	104.147	20.027	1.377	0.033
26.000	114.181	80.006	19.995	104.161	20.025	1.538	0.034
26.500	114.210	80.007	19.996	104.176	20.026	1.452	0.048
27.000	114.231	80.009	19.995	104.193	20.026	1.448	0.056
27.500	114.246	80.007	19.995	104.208	20.024	1.582	0.043
28.000	114.267	80.007	19.995	104.215	20.022	1.729	0.036
28.501	114.305	80.008	19.995	104.216	20.025	1.560	0.048
29.001	114.347	80.009	19.994	104.217	20.021	1.809	0.069
29.501	114.367	80.008	19.995	104.215	20.023	1.701	0.071
30.001	114.405	80.008	19.994	104.214	20.022	1.784	0.060
30.500	114.449	80.007	19.995	104.214	20.018	2.073	0.070
31.001	114.514	80.009	19.995	104.214	20.019	1.978	0.096
31.500	114.613	80.007	19.995	104.215	20.019	1.945	0.136
32.000	114.587	80.009	19.995	104.220	20.018	2.084	0.118
32.500	114.670	80.007	19.996	104.223	20.019	1.982	0.065
33.001	114.679	80.008	19.995	104.223	20.018	2.037	0.075
33.500	114.735	80.008	19.994	104.223	20.018	2.086	0.079
34.000	114.817	80.007	19.995	104.222	20.019	1.964	0.102
34.500	114.830	80.008	19.996	104.218	20.017	2.139	0.116
35.000	114.887	80.006	19.996	104.215	20.015	2.286	0.082
35.500	114.948	80.008	19.996	104.216	20.017	2.129	0.094
36.000	114.999	80.008	19.995	104.215	20.018	2.021	0.115
36.500	115.053	80.008	19.995	104.215	20.018	2.035	0.108
37.000	115.098	80.008	19.996	104.215	20.016	2.212	0.102
37.501	115.186	80.009	19.995	104.212	20.018	2.080	0.116
38.001	115.235	80.007	19.995	104.211	20.018	2.041	0.135
38.501	115.306	80.009	19.995	104.213	20.017	2.157	0.128
39.000	115.328	80.009	19.995	104.214	20.018	2.062	0.107
39.500	115.415	80.009	19.994	104.215	20.016	2.214	0.101
40.001	115.458	80.008	19.995	104.216	20.019	1.948	0.119
40.500	115.546	80.009	19.994	104.216	20.019	1.944	0.130
40.999	115.560	80.009	19.995	104.215	20.016	2.180	0.117
41.500	115.678	80.007	19.995	104.217	20.015	2.241	0.117
42.001	115.776	80.009	19.993	104.220	20.017	2.125	0.174
42.501	115.800	80.009	19.993	104.225	20.014	2.356	0.170
43.001	115.878	80.009	19.994	104.229	20.017	2.107	0.112
43.500	115.938	80.008	19.995	104.236	20.014	2.350	0.120
44.000	116.008	80.009	19.994	104.241	20.016	2.229	0.134
44.501	116.093	80.009	19.994	104.243	20.013	2.460	0.142
45.001	116.180	80.007	19.994	104.247	20.015	2.286	0.163
45.500	116.258	80.008	19.993	104.250	20.016	2.177	0.169
46.000	116.360	80.007	19.994	104.250	20.014	2.374	0.172
46.500	116.433	80.008	19.994	104.251	20.015	2.256	0.177
47.001	116.524	80.009	19.993	104.249	20.013	2.429	0.169
47.501	116.595	80.009	19.994	104.246	20.012	2.472	0.163
48.001	116.682	80.008	19.993	104.246	20.013	2.399	0.160
48.501	116.781	80.009	19.993	104.244	20.014	2.348	0.172
49.001	116.834	80.008	19.993	104.242	20.012	2.523	0.169
49.501	116.955	80.008	19.994	104.245	20.013	2.405	0.163
50.001	117.044	80.009	19.994	104.247	20.013	2.448	0.192
50.501	117.114	80.009	19.993	104.247	20.014	2.313	0.184
51.001	117.238	80.008	19.994	104.249	20.014	2.360	0.177
51.501	117.336	80.009	19.993	104.251	20.012	2.483	0.209
52.000	117.411	80.008	19.994	104.257	20.014	2.387	0.198
52.499	117.548	80.007	19.994	104.265	20.009	2.689	0.192
53.000	117.661	80.007	19.993	104.272	20.009	2.705	0.231
53.501	117.700	80.008	19.994	104.278	20.011	2.538	0.201
54.000	117.846	80.009	19.994	104.279	20.007	2.848	0.169
54.499	117.909	80.009	19.994	104.278	20.009	2.732	0.197
54.999	118.029	80.009	19.994	104.278	20.008	2.817	0.196
55.500	118.132	80.008	19.994	104.279	20.012	2.518	0.203
56.000	118.272	80.007	19.996	104.280	20.012	2.487	0.233
56.500	118.381	80.009	19.996	104.286	20.013	2.436	0.245
57.000	118.509	80.008	19.995	104.289	20.006	2.930	0.242
57.500	118.596	80.008	19.995	104.290	20.003	3.154	0.226
58.000	118.701	80.007	19.994	104.292	20.004	3.070	0.204
58.500	118.792	80.009	19.994	104.292	20.004	3.064	0.195
58.999	118.937	80.008	19.995	104.293	20.007	2.858	0.216
59.500	119.070	80.009	19.994	104.295	20.008	2.813	0.257
60.000	119.159	80.008	19.994	104.298	20.004	3.058	0.250
60.500	119.297	80.009	19.995	104.300	20.001	3.345	0.225
60.999	119.436	80.008	19.993	104.300	20.006	2.915	0.252
61.500	119.515	80.008	19.995	104.301	20.005	3.001	0.247
62.000	119.703	80.008	19.996	104.299	20.006	2.928	0.243
62.499	119.790	80.009	19.996	104.299	20.004	3.093	0.272
63.000	119.947	80.009	19.994	104.299	20.004	3.087	0.260
63.500	120.110	80.008	19.996	104.305	20.000	3.401	0.281
64.000	120.232	80.009	19.996	104.306	20.001	3.282	0.302
64.500	120.398	80.009	19.994	104.308	20.003	3.142	0.287
65.000	120.505	80.010	19.994	104.311	20.000	3.415	0.281
65.501	120.644	80.009	19.994	104.315	20.002	3.260	0.260
66.000	120.761	80.010	19.995	104.312	19.998	3.504	0.251
66.499	120.913	80.011	19.994	104.315	19.997	3.596	0.262
66.999	121.058	80.011	19.994	104.319	20.000	3.396	0.283
67.499	121.202	80.009	19.993	104.321	20.000	3.423	0.293
67.999	121.366	80.010	19.995	104.323	19.999	3.429	0.299
68.499	121.494	80.011	19.994	104.322	19.997	3.643	0.300
69.000	121.635	80.011	19.994	104.317	19.997	3.588	0.280
69.500	121.808	80.011	19.994	104.315	19.996	3.715	0.292
69.999	121.977	80.012	19.993	104.315	20.000	3.380	0.328
70.500	122.111	80.011	19.994	104.308	19.996	3.682	0.322
71.001	122.249	80.011	19.993	104.311	19.999	3.462	0.288
71.500	122.437	80.010	19.995	104.318	19.997	3.615	0.299
72.000	122.584	80.012	19.993	104.318	19.995	3.753	0.330
72.500	122.798	80.009	19.994	104.316	19.997	3.578	0.348
73.000	122.898	80.010	19.994	104.321	19.999	3.451	0.337
73.500	123.097	80.009	19.994	104.323	19.995	3.768	0.307
73.999	123.221	80.011	19.994	104.323	19.995	3.741	0.311
74.499	123.392	80.011	19.994	104.323	19.998	3.549	0.309
75.000	123.613	80.011	19.993	104.322	19.997	3.604	0.344
75.500	123.695	80.011	19.994	104.323	19.997	3.633	0.347
76.000	123.940	80.011	19.995	104.322	19.995	3.761	0.315
76.500	124.056	80.011	19.994	104.317	19.997	3.604	0.344
77.000	124.153	80.010	19.994	104.317	19.999	3.453	0.287
77.500	124.370	80.011	19.995	104.322	19.998	3.541	0.264
78.000	124.528	80.009	19.994	104.322	19.997	3.592	0.345
78.500	124.748	80.010	19.994	104.323	19.996	3.696	0.376
78.999	124.937	80.010	19.993	104.324	19.997	3.586	0.393
79.499	125.067	80.009	19.994	104.325	19.997	3.596	0.364
80.000	125.242	80.010	19.995	104.325	19.994	3.796	0.312
80.500	125.401	80.010	19.994	104.324	19.997	3.641	0.319
81.000	125.573	80.010	19.993	104.324	19.997	3.641	0.333
81.500	125.767	80.009	19.992	104.327	19.993	3.910	0.348
82.000	125.975	80.009	19.994	104.326	19.993	3.933	0.384
82.500	126.144	80.011	19.995	104.327	19.996	3.721	0.390
83.000	126.298	80.011	19.994	104.327	19.997	3.631	0.350
83.500	126.497	80.009	19.995	104.325	19.992	3.984	0.338
84.000	126.691	80.010	19.996	104.322	19.997	3.641	0.373
84.500	126.881	80.009	19.994	104.324	19.996	3.666	0.389
84.999	127.067	80.010	19.994	104.323	19.995	3.737	0.380
85.500	127.224	80.010	19.995	104.320	19.996	3.654	0.359
86.000	127.439	80.009	19.994	104.319	19.996	3.674	0.358
86.500	127.630	80.010	19.993	104.317	19.996	3.656	0.389
87.000	127.821	80.009	19.995	104.309	19.997	3.634	0.394
87.500	128.008	80.010	19.995	104.307	19.998	3.515	0.380
88.000	128.203	80.011	19.994	104.311	19.997	3.576	0.380
88.500	128.398	80.010	19.994	104.311	19.996	3.715	0.386
89.000	128.592	80.011	19.994	104.314	19.999	3.454	0.389
89.500	128.808	80.011	19.993	104.322	19.998	3.515	0.399
90.000	129.000	80.009	19.995	104.326	19.996	3.664	0.408
90.500	129.179	80.010	19.995	104.325	19.995	3.737	0.389
91.000	129.385	80.009	19.992	104.327	19.996	3.670	0.378
91.500	129.619	80.009	19.994	104.331	19.996	3.654	0.412
92.000	129.763	80.010	19.993	104.331	19.998	3.545	0.409
92.499	129.999	80.009	19.993	104.330	19.998	3.568	0.380
93.000	130.160	80.010	19.993	104.330	19.997	3.586	0.389
93.500	130.371	80.012	19.993	104.331	19.999	3.439	0.385
94.000	130.578	80.012	19.994	104.327	19.999	3.464	0.395
94.500	130.740	80.010	19.995	104.326	20.000	3.419	0.393
95.000	130.961	80.010	19.993	104.327	19.997	3.627	0.376
95.500	131.134	80.010	19.993	104.328	19.997	3.603	0.388
96.000	131.344	80.012	19.995	104.329	19.996	3.678	0.389
96.500	131.510	80.011	19.995	104.338	19.998	3.546	0.380
97.000	131.770	80.012	19.995	104.341	19.994	3.798	0.401
97.500	132.003	80.011	19.994	104.341	19.994	3.817	0.459
98.000	132.205	80.010	19.994	104.341	19.995	3.792	0.464
98.500	132.384	80.011	19.994	104.339	19.996	3.650	0.408
98.999	132.588	80.010	19.994	104.334	19.998	3.566	0.382
99.500	132.810	80.012	19.994	104.331	19.997	3.637	0.405
100.000	133.044	80.010	19.995	104.331	19.997	3.625	0.441
100.500	133.274	80.010	19.994	104.331	19.998	3.572	0.460
100.999	133.446	80.010	19.994	104.330	19.998	3.556	0.433
101.500	133.651	80.009	19.995	104.328	19.993	3.921	0.390
102.000	133.887	80.009	19.994	104.329	19.992	4.006	0.409
102.500	134.138	80.010	19.993	104.329	19.995	3.768	0.464
103.000	134.320	80.010	19.994	104.327	19.997	3.623	0.459
103.500	134.545	80.010	19.995	104.326	19.995	3.746	0.420
104.001	134.755	80.008	19.996	104.327	19.996	3.668	0.422
104.501	134.991	80.009	19.994	104.326	19.997	3.646	0.440
105.000	135.197	80.008	19.994	104.325	19.996	3.674	0.444
105.500	135.426	80.010	19.993	104.327	19.994	3.809	0.439
106.000	135.637	80.007	19.994	104.329	19.994	3.800	0.438
106.500	135.899	80.009	19.994	104.331	19.994	3.835	0.456
107.000	136.091	80.009	19.994	104.332	19.996	3.686	0.463
107.500	136.327	80.008	19.993	104.333	19.998	3.527	0.441
108.000	136.525	80.008	19.993	104.334	19.996	3.692	0.431
108.500	136.802	80.009	19.994	104.334	19.993	3.902	0.454
109.000	136.989	80.008	19.994	104.334	19.997	3.615	0.470
109.500	137.218	80.008	19.994	104.334	19.995	3.735	0.440
110.001	137.440	80.009	19.994	104.334	19.996	3.690	0.433
110.500	137.663	80.008	19.994	104.334	19.998	3.539	0.448
110.999	137.864	80.009	19.994	104.334	19.999	3.466	0.435
111.500	138.128	80.009	19.993	104.334	19.995	3.780	0.445
112.000	138.328	80.010	19.994	104.334	19.997	3.623	0.464
112.500	138.607	80.011	19.993	104.335	19.997	3.645	0.471
113.000	138.813	80.009	19.994	104.334	19.998	3.552	0.482
113.500	139.044	80.010	19.993	104.335	19.997	3.603	0.461
114.000	139.292	80.009	19.994	104.335	20.000	3.376	0.458
114.500	139.509	80.010	19.993	104.335	19.999	3.484	0.472
115.000	139.772	80.010	19.994	104.335	19.996	3.659	0.472
115.500	139.993	80.009	19.994	104.335	19.998	3.555	0.482
116.000	140.224	80.009	19.995	104.333	19.998	3.568	0.468
116.500	140.459	80.010	19.994	104.332	19.997	3.592	0.459
116.999	140.695	80.008	19.994	104.331	19.996	3.649	0.468
117.499	140.949	80.008	19.995	104.331	19.997	3.598	0.481
117.999	141.137	80.010	19.994	104.330	20.000	3.425	0.466
118.500	141.422	80.009	19.995	104.331	19.999	3.478	0.457
119.001	141.659	80.009	19.994	104.331	20.000	3.415	0.498
119.500	141.887	80.009	19.995	104.331	19.997	3.590	0.494
119.999	142.092	80.008	19.995	104.331	19.999	3.444	0.449
120.499	142.358	80.009	19.995	104.331	20.001	3.338	0.452
120.999	142.598	80.009	19.994	104.330	19.999	3.466	0.488
121.500	142.849	80.010	19.995	104.330	19.997	3.639	0.499
122.001	143.066	80.009	19.995	104.330	19.999	3.484	0.480
122.500	143.316	80.008	19.995	104.330	19.998	3.566	0.468
123.000	143.557	80.008	19.994	104.331	19.998	3.548	0.479
123.501	143.778	80.009	19.996	104.331	19.998	3.545	0.477
124.000	144.044	80.010	19.995	104.331	19.995	3.743	0.474
124.500	144.341	80.007	19.995	104.331	19.998	3.523	0.525
125.001	144.581	80.008	19.995	104.329	19.996	3.688	0.550
125.501	144.752	80.007	19.996	104.324	19.998	3.566	0.474
126.000	145.045	80.009	19.995	104.323	19.997	3.578	0.437
126.500	145.273	80.008	19.995	104.322	19.998	3.535	0.493
127.000	145.550	80.009	19.995	104.322	19.999	3.456	0.513
127.500	145.784	80.008	19.995	104.322	19.999	3.496	0.508
128.000	146.032	80.008	19.997	104.325	19.998	3.572	0.496
128.500	146.327	80.010	19.996	104.322	19.998	3.564	0.512
129.000	146.511	80.008	19.995	104.324	19.997	3.588	0.511
129.500	146.766	80.009	19.996	104.324	19.997	3.594	0.459
130.000	147.004	80.007	19.995	104.324	19.997	3.592	0.466
130.500	147.238	80.008	19.995	104.326	19.995	3.759	0.483
131.000	147.483	80.008	19.994	104.328	19.995	3.739	0.475
131.500	147.758	80.008	19.997	104.328	19.999	3.499	0.499
132.000	148.005	80.009	19.995	104.328	19.997	3.590	0.521
132.500	148.248	80.009	19.994	104.328	19.998	3.511	0.506
133.000	148.519	80.009	19.995	104.329	19.994	3.815	0.502
133.500	148.735	80.008	19.995	104.329	19.995	3.782	0.501
134.000	149.001	80.008	19.993	104.329	19.999	3.435	0.484
134.500	149.244	80.008	19.994	104.328	19.997	3.629	0.495
135.001	149.523	80.009	19.994	104.329	19.998	3.515	0.516
135.500	149.765	80.008	19.993	104.329	19.998	3.504	0.522
135.999	149.992	80.007	19.994	104.329	19.996	3.700	0.495
136.500	150.221	80.008	19.995	104.329	19.997	3.610	0.462
137.000	150.485	80.009	19.994	104.330	19.995	3.722	0.474
137.499	150.756	80.009	19.994	104.329	19.994	3.853	0.514
138.000	150.994	80.008	19.994	104.329	19.997	3.582	0.522
138.501	151.249	80.009	19.993	104.327	19.995	3.724	0.501
139.000	151.478	80.008	19.993	104.325	19.997	3.647	0.488
139.500	151.746	80.009	19.994	104.325	20.000	3.394	0.491
140.000	152.009	80.009	19.994	104.322	19.995	3.735	0.514
140.500	152.253	80.010	19.994	104.321	19.997	3.627	0.519
141.001	152.529	80.008	19.994	104.322	19.999	3.435	0.514
141.501	152.743	80.008	19.993	104.324	19.997	3.612	0.505
142.000	152.991	80.009	19.995	104.324	19.997	3.647	0.476
142.500	153.257	80.007	19.995	104.327	19.998	3.543	0.489
143.001	153.521	80.010	19.995	104.330	19.998	3.508	0.522
143.500	153.764	80.009	19.995	104.330	20.001	3.315	0.518
144.000	154.012	80.009	19.994	104.331	19.996	3.670	0.499
144.500	154.265	80.008	19.994	104.329	19.999	3.437	0.496
145.000	154.501	80.009	19.995	104.326	19.997	3.576	0.495
145.500	154.782	80.009	19.993	104.322	19.997	3.576	0.503
146.000	155.028	80.010	19.994	104.321	19.995	3.730	0.522
146.500	155.295	80.010	19.994	104.317	20.002	3.247	0.520
146.999	155.533	80.009	19.995	104.315	20.000	3.392	0.509
147.499	155.794	80.011	19.994	104.316	19.995	3.754	0.502
147.999	156.041	80.009	19.994	104.318	19.998	3.516	0.504
148.500	156.268	80.009	19.994	104.314	19.997	3.640	0.491
149.000	156.555	80.010	19.994	104.311	19.999	3.494	0.494
149.500	156.810	80.010	19.994	104.311	20.001	3.345	0.528
150.000	157.055	80.010	19.993	104.310	20.000	3.394	0.521
150.500	157.331	80.010	19.994	104.312	20.000	3.422	0.511
151.000	157.579	80.010	19.994	104.318	20.000	3.400	0.523
151.500	157.834	80.009	19.994	104.317	19.998	3.516	0.513
152.000	158.099	80.010	19.994	104.316	19.999	3.448	0.511
152.500	158.360	80.010	19.994	104.314	20.000	3.351	0.523
153.000	158.609	80.010	19.993	104.309	20.000	3.404	0.518
153.500	158.831	80.010	19.994	104.307	19.999	3.495	0.491
154.000	159.105	80.010	19.994	104.313	19.999	3.473	0.484
154.500	159.378	80.011	19.994	104.315	20.001	3.322	0.521
155.000	159.619	80.011	19.992	104.319	19.999	3.465	0.530
155.499	159.862	80.011	19.993	104.321	20.001	3.338	0.499
155.999	160.119	80.011	19.994	104.320	20.000	3.424	0.492
156.500	160.403	80.010	19.994	104.317	19.996	3.660	0.520
157.000	160.635	80.010	19.993	104.312	20.000	3.385	0.529
157.500	160.924	80.012	19.993	104.306	20.000	3.408	0.519
157.999	161.203	80.008	19.995	104.304	20.001	3.294	0.545
158.499	161.453	80.011	19.994	104.299	20.001	3.343	0.548
158.999	161.687	80.010	19.994	104.297	19.999	3.486	0.506
159.499	161.930	80.010	19.994	104.300	20.000	3.416	0.480
159.999	162.220	80.010	19.995	104.299	19.998	3.506	0.505
160.499	162.448	80.011	19.994	104.297	20.000	3.381	0.526
160.999	162.730	80.011	19.992	104.296	20.000	3.422	0.514
161.499	163.003	80.010	19.994	104.296	20.001	3.334	0.532
162.000	163.237	80.010	19.994	104.293	20.000	3.353	0.531
162.500	163.454	80.010	19.993	104.294	20.001	3.322	0.479
162.999	163.722	80.010	19.993	104.293	20.003	3.192	0.468
163.499	164.007	80.009	19.994	104.294	20.003	3.145	0.519
163.999	164.247	80.009	19.993	104.294	20.004	3.092	0.539
164.500	164.539	80.009	19.994	104.294	20.002	3.273	0.529
165.001	164.794	80.010	19.994	104.293	20.004	3.100	0.539
165.501	165.037	80.010	19.993	104.294	20.001	3.322	0.522
166.000	165.309	80.009	19.994	104.293	20.003	3.202	0.506
166.500	165.581	80.009	19.993	104.293	20.001	3.300	0.530
167.000	165.808	80.008	19.994	104.293	20.003	3.169	0.522
167.500	166.093	80.009	19.993	104.293	20.002	3.216	0.506
168.000	166.333	80.009	19.993	104.293	20.002	3.204	0.518
168.500	166.616	80.010	19.994	104.296	20.002	3.228	0.524
169.000	166.878	80.010	19.993	104.302	20.004	3.110	0.534
169.500	167.091	80.011	19.993	104.305	20.005	3.045	0.510
170.000	167.371	80.010	19.993	104.305	20.007	2.880	0.484
170.500	167.603	80.010	19.992	104.305	20.007	2.837	0.503
170.999	167.864	80.010	19.993	104.303	20.005	3.020	0.502
171.500	168.128	80.010	19.993	104.297	20.010	2.627	0.509
172.000	168.364	80.010	19.992	104.295	20.008	2.817	0.513
172.500	168.601	80.010	19.993	104.295	20.007	2.833	0.486
173.000	168.886	80.011	19.993	104.294	20.007	2.886	0.497
173.500	169.107	80.011	19.992	104.294	20.007	2.841	0.514
174.000	169.385	80.012	19.992	104.293	20.010	2.680	0.503
174.500	169.651	80.010	19.992	104.293	20.007	2.872	0.521
175.000	169.915	80.010	19.994	104.293	20.006	2.961	0.537
175.500	170.139	80.010	19.993	104.294	20.008	2.770	0.509
176.000	170.453	80.011	19.993	104.294	20.007	2.839	0.513
176.500	170.680	80.012	19.993	104.295	20.008	2.788	0.540
177.000	170.915	80.012	19.994	104.296	20.005	3.024	0.501
177.500	171.218	80.012	19.994	104.296	20.011	2.601	0.500
177.999	171.452	80.012	19.992	104.296	20.006	2.963	0.538
178.500	171.694	80.013	19.992	104.295	20.011	2.576	0.507
179.000	171.920	80.011	19.993	104.294	20.009	2.729	0.472
179.500	172.198	80.014	19.993	104.293	20.009	2.692	0.486
180.000	172.446	80.011	19.992	104.293	20.008	2.796	0.515
180.500	172.730	80.011	19.992	104.292	20.011	2.600	0.529
181.000	172.971	80.012	19.994	104.291	20.011	2.545	0.528
181.499	173.232	80.010	19.994	104.290	20.009	2.737	0.513
181.999	173.493	80.010	19.993	104.289	20.011	2.590	0.512
182.500	173.739	80.010	19.993	104.289	20.013	2.450	0.515
183.000	174.004	80.012	19.995	104.288	20.010	2.674	0.509
183.500	174.261	80.010	19.995	104.289	20.008	2.759	0.516
184.000	174.511	80.011	19.995	104.291	20.010	2.610	0.515
184.500	174.753	80.012	19.993	104.290	20.011	2.549	0.500
185.000	175.005	80.009	19.994	104.289	20.009	2.751	0.493
185.500	175.275	80.011	19.994	104.289	20.009	2.729	0.508
185.999	175.579	80.011	19.994	104.289	20.011	2.600	0.548
186.500	175.784	80.010	19.994	104.289	20.010	2.674	0.542
187.000	176.040	80.009	19.993	104.288	20.011	2.535	0.485
187.500	176.272	80.010	19.994	104.288	20.013	2.439	0.475
188.000	176.556	80.010	19.994	104.288	20.010	2.615	0.502
188.500	176.769	80.009	19.994	104.288	20.010	2.645	0.507
189.000	177.052	80.009	19.994	104.288	20.009	2.720	0.496
189.500	177.325	80.007	19.995	104.289	20.011	2.590	0.526
190.000	177.561	80.009	19.995	104.288	20.010	2.645	0.532
190.500	177.817	80.011	19.994	104.288	20.010	2.614	0.500
191.000	178.059	80.009	19.995	104.286	20.012	2.508	0.495
191.500	178.282	80.008	19.994	104.286	20.010	2.619	0.481
192.000	178.581	80.009	19.995	104.285	20.011	2.608	0.493
192.500	178.852	80.008	19.995	104.287	20.010	2.680	0.546
192.999	179.066	80.009	19.995	104.287	20.010	2.617	0.528
193.499	179.327	80.010	19.995	104.288	20.009	2.737	0.480
193.999	179.579	80.008	19.995	104.285	20.012	2.488	0.494
194.499	179.842	80.009	19.995	104.284	20.011	2.592	0.514
195.000	180.062	80.010	19.994	104.278	20.009	2.743	0.500
195.500	180.331	80.008	19.994	104.277	20.010	2.627	0.486
196.000	180.612	80.010	19.995	104.275	20.008	2.761	0.519
196.500	180.830	80.009	19.994	104.273	20.012	2.527	0.524
197.000	181.085	80.010	19.995	104.272	20.008	2.810	0.486
197.500	181.337	80.009	19.995	104.275	20.008	2.828	0.490
198.000	181.569	80.010	19.994	104.275	20.009	2.712	0.496
198.500	181.837	80.011	19.994	104.277	20.008	2.769	0.492
198.999	182.066	80.009	19.994	104.280	20.010	2.614	0.498
199.500	182.336	80.010	19.994	104.276	20.008	2.828	0.498
200.000	182.579	80.009	19.994	104.272	20.009	2.714	0.506
200.499	182.866	80.010	19.994	104.272	20.009	2.694	0.522
201.000	183.079	80.010	19.995	104.268	20.011	2.588	0.515
201.500	183.369	80.009	19.993	104.265	20.011	2.565	0.501
202.000	183.586	80.010	19.996	104.270	20.010	2.675	0.505
202.500	183.869	80.010	19.996	104.277	20.011	2.551	0.504
203.000	184.109	80.009	19.995	104.279	20.013	2.453	0.512
203.500	184.313	80.009	19.995	104.281	20.009	2.698	0.484
204.000	184.615	80.011	19.995	104.280	20.011	2.539	0.475
204.500	184.837	80.010	19.994	104.278	20.012	2.496	0.515
204.999	185.089	80.011	19.995	104.273	20.008	2.788	0.499
205.499	185.353	80.008	19.995	104.271	20.014	2.358	0.495
205.999	185.555	80.009	19.995	104.271	20.014	2.356	0.491
206.500	185.854	80.011	19.995	104.276	20.011	2.567	0.483
207.000	186.094	80.009	19.995	104.276	20.011	2.571	0.520
207.500	186.343	80.009	19.995	104.276	20.013	2.398	0.514
208.000	186.596	80.010	19.995	104.270	20.013	2.396	0.495
208.500	186.868	80.010	19.995	104.266	20.011	2.557	0.514
209.000	187.132	80.011	19.994	104.262	20.013	2.429	0.531
209.500	187.387	80.010	19.994	104.263	20.015	2.249	0.528
210.000	187.609	80.009	19.994	104.266	20.014	2.358	0.498
210.501	187.900	80.010	19.995	104.274	20.011	2.557	0.495
211.001	188.090	80.009	19.993	104.276	20.011	2.557	0.497
211.500	188.337	80.009	19.995	104.277	20.012	2.468	0.459
212.000	188.580	80.010	19.994	104.274	20.011	2.575	0.463
212.500	188.835	80.008	19.995	104.273	20.010	2.665	0.494
213.000	189.061	80.010	19.994	104.269	20.012	2.502	0.489
213.500	189.325	80.009	19.995	104.266	20.012	2.518	0.486
214.000	189.574	80.008	19.995	104.268	20.012	2.526	0.502
214.499	189.840	80.009	19.995	104.268	20.009	2.696	0.514
214.999	190.069	80.009	19.995	104.270	20.011	2.537	0.505
215.499	190.323	80.007	19.995	104.270	20.012	2.494	0.489
215.999	190.537	80.007	19.994	104.277	20.011	2.551	0.476
216.500	190.801	80.009	19.994	104.276	20.016	2.193	0.472
217.001	191.071	80.009	19.994	104.274	20.013	2.402	0.506
217.501	191.320	80.008	19.996	104.268	20.011	2.559	0.527
218.000	191.533	80.007	19.995	104.268	20.011	2.541	0.491
218.499	191.784	80.008	19.994	104.263	20.015	2.274	0.463
218.999	192.034	80.008	19.995	104.263	20.015	2.270	0.482
219.499	192.253	80.008	19.996	104.262	20.017	2.091	0.485
219.999	192.469	80.008	19.994	104.262	20.014	2.364	0.452
220.499	192.765	80.006	19.994	104.264	20.016	2.225	0.474
220.999	192.987	80.007	19.994	104.269	20.014	2.386	0.515
221.500	193.257	80.007	19.995	104.268	20.010	2.655	0.505
222.000	193.483	80.009	19.994	104.269	20.013	2.439	0.494
222.500	193.743	80.007	19.995	104.269	20.015	2.239	0.491
222.999	193.965	80.008	19.995	104.265	20.016	2.221	0.484
223.500	194.224	80.008	19.995	104.261	20.017	2.123	0.481
224.001	194.454	80.008	19.995	104.260	20.015	2.309	0.485
224.500	194.686	80.007	19.995	104.260	20.014	2.374	0.475
224.999	194.965	80.008	19.994	104.260	20.014	2.337	0.487
225.500	195.193	80.009	19.995	104.260	20.011	2.559	0.510
226.000	195.421	80.008	19.995	104.263	20.015	2.252	0.481
226.500	195.675	80.008	19.995	104.267	20.015	2.252	0.468
227.000	195.905	80.009	19.994	104.269	20.016	2.211	0.483
227.500	196.164	80.009	19.995	104.271	20.016	2.187	0.487
228.000	196.404	80.009	19.995	104.273	20.012	2.482	0.494
228.500	196.630	80.008	19.995	104.272	20.016	2.234	0.482
229.000	196.872	80.007	19.995	104.272	20.012	2.472	0.467
229.500	197.155	80.008	19.995	104.273	20.013	2.405	0.496
230.001	197.379	80.009	19.996	104.273	20.012	2.513	0.516
230.500	197.621	80.010	19.995	104.274	20.017	2.152	0.487
231.000	197.866	80.011	19.992	104.275	20.014	2.317	0.477
231.500	198.090	80.011	19.995	104.271	20.012	2.509	0.478
232.000	198.342	80.010	19.995	104.272	20.016	2.179	0.473
232.500	198.612	80.010	19.994	104.273	20.016	2.209	0.499
233.000	198.873	80.011	19.994	104.273	20.015	2.264	0.526
233.499	199.093	80.011	19.994	104.270	20.013	2.415	0.506
234.000	199.333	80.012	19.994	104.268	20.012	2.493	0.470
234.500	199.599	80.009	19.994	104.264	20.013	2.407	0.483
235.000	199.828	80.011	19.994	104.263	20.014	2.382	0.501
235.500	200.049	80.010	19.995	104.261	20.014	2.321	0.473
236.000	200.289	80.010	19.995	104.259	20.012	2.531	0.456
236.499	200.548	80.010	19.994	104.262	20.011	2.561	0.480
237.000	200.783	80.011	19.992	104.267	20.012	2.531	0.497
237.500	201.049	80.012	19.993	104.272	20.010	2.620	0.497
238.000	201.258	80.009	19.993	104.277	20.010	2.637	0.487
238.501	201.527	80.011	19.993	104.284	20.011	2.545	0.477
239.000	201.785	80.010	19.994	104.290	20.011	2.582	0.503
239.500	202.008	80.011	19.994	104.292	20.010	2.633	0.504
240.000	202.265	80.012	19.993	104.293	20.006	2.931	0.481
240.500	202.550	80.011	19.994	104.292	20.012	2.521	0.511
241.000	202.762	80.012	19.993	104.292	20.008	2.806	0.520
241.500	202.980	80.009	19.994	104.291	20.013	2.423	0.464
242.000	203.247	80.011	19.993	104.290	20.012	2.484	0.458
242.500	203.486	80.011	19.993	104.287	20.012	2.521	0.495
243.000	203.745	80.011	19.993	104.289	20.011	2.570	0.502
243.500	203.947	80.009	19.994	104.289	20.012	2.488	0.479
244.000	204.193	80.010	19.994	104.288	20.010	2.670	0.454
244.500	204.457	80.010	19.993	104.289	20.006	2.959	0.479
245.000	204.732	80.011	19.994	104.290	20.011	2.558	0.525
245.500	204.952	80.010	19.993	104.285	20.009	2.710	0.517
246.000	205.266	80.010	19.994	104.281	20.010	2.619	0.515
246.500	205.463	80.010	19.994	104.278	20.011	2.602	0.523
247.000	205.730	80.010	19.994	104.271	20.010	2.674	0.488
247.500	205.962	80.010	19.993	104.267	20.011	2.572	0.482
248.000	206.239	80.011	19.993	104.268	20.005	2.983	0.504
248.499	206.451	80.009	19.994	104.269	20.010	2.672	0.499
249.000	206.721	80.011	19.994	104.271	20.011	2.566	0.486
249.500	206.995	80.010	19.994	104.276	20.009	2.721	0.513
250.000	207.259	80.010	19.993	104.282	20.009	2.694	0.541
250.500	207.483	80.010	19.994	104.284	20.009	2.708	0.513
251.000	207.758	80.009	19.994	104.284	20.011	2.535	0.494
251.500	208.012	80.009	19.993	104.285	20.011	2.576	0.514
252.000	208.243	80.011	19.993	104.284	20.011	2.580	0.507
252.499	208.520	80.010	19.993	104.281	20.010	2.629	0.496
253.000	208.743	80.011	19.994	104.275	20.007	2.851	0.504
253.500	209.015	80.010	19.993	104.275	20.008	2.779	0.497
254.000	209.235	80.010	19.995	104.273	20.011	2.547	0.493
254.500	209.548	80.010	19.993	104.275	20.004	3.058	0.512
255.000	209.788	80.011	19.993	104.278	20.010	2.679	0.543
255.500	210.031	80.011	19.994	104.284	20.010	2.667	0.519
256.000	210.294	80.010	19.994	104.284	20.007	2.897	0.495
256.499	210.542	80.011	19.994	104.283	20.010	2.649	0.508
256.999	210.804	80.011	19.993	104.279	20.010	2.639	0.510
257.500	211.041	80.012	19.994	104.277	20.009	2.747	0.504
258.000	211.293	80.011	19.995	104.274	20.009	2.710	0.494
258.500	211.556	80.009	19.994	104.277	20.011	2.553	0.502
259.000	211.840	80.011	19.993	104.282	20.009	2.734	0.531
259.500	212.042	80.011	19.993	104.283	20.011	2.543	0.517
260.000	212.335	80.012	19.995	104.284	20.008	2.763	0.491
260.499	212.569	80.013	19.993	104.287	20.010	2.679	0.511
261.000	212.816	80.014	19.993	104.284	20.009	2.688	0.504
261.500	213.093	80.011	19.991	104.282	20.010	2.635	0.502
262.000	213.347	80.011	19.995	104.279	20.011	2.555	0.528
262.500	213.594	80.012	19.995	104.274	20.012	2.506	0.516
263.000	213.866	80.011	19.994	104.269	20.011	2.549	0.510
263.500	214.124	80.012	19.994	104.268	20.008	2.765	0.524
264.000	214.369	80.011	19.993	104.269	20.011	2.563	0.516
264.500	214.609	80.011	19.994	104.270	20.010	2.657	0.495
265.000	214.884	80.011	19.993	104.268	20.011	2.604	0.500
265.500	215.126	80.011	19.993	104.267	20.007	2.846	0.516
265.999	215.370	80.009	19.993	104.264	20.008	2.822	0.501
266.499	215.655	80.011	19.994	104.260	20.009	2.726	0.508
266.999	215.881	80.009	19.992	104.260	20.006	2.959	0.520
267.499	216.125	80.010	19.993	104.261	20.009	2.726	0.491
267.999	216.401	80.011	19.993	104.260	20.009	2.728	0.495
268.500	216.631	80.010	19.993	104.262	20.008	2.824	0.513
269.000	216.911	80.009	19.993	104.264	20.008	2.810	0.508
269.500	217.185	80.008	19.993	104.263	20.009	2.728	0.532
270.001	217.457	80.009	19.994	104.265	20.009	2.755	0.550
270.500	217.711	80.008	19.995	104.267	20.012	2.476	0.536
270.999	217.957	80.009	19.994	104.265	20.011	2.559	0.513
271.500	218.173	80.009	19.994	104.266	20.008	2.769	0.481
272.000	218.474	80.010	19.994	104.268	20.007	2.869	0.489
272.500	218.692	80.009	19.994	104.266	20.012	2.518	0.518
273.000	218.969	80.009	19.995	104.267	20.010	2.649	0.507
273.500	219.228	80.009	19.994	104.270	20.008	2.804	0.515
274.000	219.471	80.009	19.994	104.266	20.008	2.777	0.519
274.500	219.775	80.010	19.993	104.264	20.010	2.665	0.524
275.000	220.011	80.009	19.993	104.265	20.010	2.628	0.543
275.500	220.271	80.008	19.993	104.261	20.007	2.889	0.518
276.000	220.538	80.009	19.994	104.258	20.009	2.716	0.511
276.500	220.766	80.010	19.994	104.259	20.012	2.506	0.511
276.999	221.044	80.010	19.994	104.264	20.010	2.667	0.501
277.499	221.293	80.009	19.994	104.267	20.009	2.685	0.516
278.000	221.533	80.009	19.994	104.267	20.009	2.683	0.508
278.500	221.804	80.009	19.994	104.268	20.009	2.687	0.500
279.000	222.061	80.010	19.993	104.271	20.010	2.677	0.519
279.500	222.314	80.009	19.994	104.266	20.004	3.093	0.519
280.000	222.596	80.010	19.994	104.263	20.007	2.887	0.523
280.500	222.847	80.009	19.994	104.263	20.009	2.724	0.534
280.999	223.105	80.008	19.993	104.263	20.007	2.879	0.521
281.500	223.368	80.008	19.995	104.261	20.006	2.960	0.515
282.000	223.626	80.008	19.994	104.260	20.006	2.971	0.520
282.500	223.883	80.009	19.993	104.261	20.008	2.830	0.518
283.000	224.163	80.008	19.994	104.262	20.008	2.779	0.526
283.500	224.380	80.008	19.994	104.263	20.002	3.215	0.517
284.000	224.669	80.007	19.994	104.263	20.006	2.952	0.501
284.500	224.908	80.008	19.993	104.262	20.005	3.030	0.517
285.000	225.206	80.008	19.995	104.260	20.006	2.956	0.533
285.500	225.469	80.010	19.994	104.259	20.005	2.993	0.550
286.000	225.733	80.009	19.995	104.259	20.004	3.066	0.544
286.500	225.985	80.008	19.993	104.258	20.005	3.021	0.521
287.000	226.228	80.010	19.995	104.258	20.002	3.211	0.506
287.500	226.460	80.009	19.995	104.258	20.002	3.215	0.485
288.000	226.725	80.009	19.994	104.258	20.001	3.285	0.486
288.500	226.992	80.008	19.994	104.256	20.000	3.409	0.514
289.000	227.229	80.009	19.994	104.255	20.003	3.185	0.518
289.500	227.491	80.008	19.995	104.255	20.001	3.280	0.502
290.000	227.746	80.008	19.994	104.255	20.002	3.221	0.508
290.500	228.046	80.008	19.994	104.255	20.002	3.244	0.536
291.000	228.284	80.009	19.994	104.257	20.001	3.335	0.546
291.500	228.570	80.009	19.994	104.259	19.998	3.502	0.531
292.000	228.842	80.009	19.994	104.259	19.999	3.437	0.541
292.500	229.080	80.009	19.994	104.259	20.000	3.362	0.534
293.000	229.310	80.009	19.994	104.259	19.998	3.535	0.489
293.499	229.548	80.009	19.992	104.257	19.998	3.500	0.468
293.999	229.820	80.008	19.994	104.255	19.998	3.541	0.489
294.499	230.047	80.009	19.994	104.256	19.998	3.566	0.505
294.999	230.327	80.010	19.994	104.256	19.999	3.435	0.503
295.500	230.576	80.009	19.994	104.255	19.998	3.556	0.518
296.000	230.829	80.008	19.994	104.255	19.996	3.658	0.515
296.500	231.105	80.009	19.994	104.255	19.999	3.429	0.515
297.000	231.323	80.008	19.994	104.255	20.000	3.393	0.512
297.499	231.555	80.010	19.994	104.255	19.997	3.645	0.472
298.000	231.832	80.009	19.994	104.257	19.998	3.531	0.479
298.500	232.116	80.009	19.994	104.261	19.995	3.761	0.535
299.000	232.342	80.009	19.995	104.264	19.997	3.623	0.536
299.500	232.573	80.008	19.994	104.266	19.997	3.596	0.483
300.000	232.836	80.008	19.994	104.266	19.994	3.794	0.475
300.500	233.093	80.008	19.995	104.265	19.996	3.667	0.507
301.000	233.356	80.008	19.994	104.262	19.995	3.724	0.521
301.500	233.606	80.007	19.994	104.259	19.994	3.826	0.516
302.000	233.859	80.007	19.995	104.260	19.993	3.914	0.507
302.500	234.087	80.008	19.993	104.261	19.990	4.112	0.492
303.000	234.354	80.007	19.994	104.263	19.990	4.103	0.488
303.500	234.606	80.009	19.993	104.264	19.992	3.944	0.507
304.000	234.860	80.008	19.994	104.265	19.992	3.979	0.512
304.500	235.112	80.007	19.994	104.263	19.990	4.146	0.506
305.000	235.341	80.006	19.994	104.262	19.993	3.908	0.494
305.500	235.610	80.009	19.993	104.264	19.990	4.097	0.489
306.000	235.852	80.008	19.995	104.268	19.991	4.040	0.505
306.499	236.107	80.007	19.995	104.271	19.992	3.988	0.504
306.999	236.358	80.010	19.994	104.273	19.990	4.132	0.501
307.500	236.620	80.008	19.995	104.273	19.987	4.356	0.510
308.000	236.873	80.008	19.994	104.270	19.990	4.153	0.514
308.500	237.077	80.008	19.995	104.269	19.989	4.224	0.486
309.000	237.356	80.009	19.994	104.264	19.988	4.291	0.470
309.500	237.577	80.009	19.994	104.261	19.988	4.311	0.491
310.000	237.853	80.008	19.994	104.261	19.985	4.466	0.498
310.500	238.088	80.008	19.995	104.260	19.986	4.389	0.504
311.000	238.349	80.009	19.996	104.257	19.985	4.473	0.504
311.500	238.609	80.009	19.996	104.258	19.986	4.459	0.509
312.000	238.805	80.008	19.995	104.259	19.985	4.467	0.489
312.500	239.068	80.008	19.996	104.258	19.985	4.526	0.458
313.000	239.325	80.010	19.995	104.260	19.985	4.465	0.489
313.500	239.566	80.010	19.994	104.259	19.982	4.722	0.509
314.000	239.792	80.009	19.995	104.257	19.981	4.816	0.483
314.500	240.050	80.010	19.994	104.257	19.982	4.714	0.475
315.000	240.271	80.009	19.995	104.258	19.978	5.015	0.481
315.500	240.504	80.009	19.996	104.255	19.979	4.936	0.466
316.000	240.763	80.009	19.994	104.256	19.978	5.050	0.473
316.500	241.007	80.009	19.996	104.259	19.976	5.160	0.497
317.000	241.220	80.009	19.996	104.261	19.974	5.298	0.480
317.501	241.515	80.009	19.995	104.267	19.973	5.388	0.483
318.000	241.741	80.011	19.994	104.267	19.974	5.311	0.515
318.500	241.998	80.009	19.995	104.266	19.975	5.219	0.502
319.000	242.210	80.010	19.995	104.264	19.971	5.516	0.476
319.500	242.500	80.009	19.995	104.264	19.974	5.300	0.486
320.000	242.730	80.008	19.996	104.259	19.973	5.377	0.511
320.500	242.975	80.010	19.996	104.264	19.970	5.585	0.497
321.000	243.226	80.010	19.994	104.268	19.969	5.698	0.485
321.501	243.481	80.008	19.995	104.268	19.969	5.712	0.501
322.000	243.718	80.008	19.995	104.270	19.972	5.466	0.499
322.500	243.953	80.009	19.996	104.276	19.971	5.535	0.482
323.000	244.187	80.010	19.996	104.280	19.969	5.719	0.471
323.500	244.382	80.011	19.995	104.281	19.968	5.749	0.449
324.000	244.633	80.009	19.995	104.283	19.962	6.184	0.437
324.500	244.922	80.009	19.996	104.284	19.960	6.334	0.493
325.000	245.205	80.009	19.994	104.284	19.963	6.159	0.556
325.500	245.360	80.008	19.996	104.283	19.961	6.263	0.505
326.000	245.627	80.010	19.995	104.284	19.958	6.483	0.430
326.500	245.884	80.009	19.994	104.283	19.959	6.463	0.473
327.000	246.119	80.010	19.994	104.280	19.959	6.448	0.508
327.500	246.386	80.009	19.995	104.280	19.960	6.385	0.497
328.000	246.587	80.009	19.995	104.279	19.956	6.624	0.485
328.499	246.839	80.009	19.993	104.278	19.955	6.703	0.460
328.999	247.085	80.011	19.995	104.279	19.953	6.883	0.475
329.499	247.303	80.010	19.994	104.275	19.950	7.066	0.481
329.999	247.548	80.008	19.993	104.269	19.947	7.346	0.464
330.499	247.767	80.009	19.995	104.267	19.949	7.150	0.464
331.000	248.006	80.009	19.995	104.269	19.948	7.266	0.461
331.500	248.258	80.010	19.993	104.273	19.947	7.298	0.474
332.000	248.516	80.008	19.994	104.279	19.948	7.235	0.501
332.500	248.725	80.010	19.994	104.285	19.946	7.364	0.489
333.000	248.988	80.010	19.995	104.289	19.943	7.595	0.469
333.500	249.258	80.009	19.994	104.289	19.940	7.864	0.502
334.000	249.487	80.010	19.994	104.290	19.941	7.761	0.516
334.500	249.725	80.010	19.994	104.291	19.938	8.014	0.483
335.000	249.988	80.011	19.994	104.291	19.939	7.945	0.484
335.500	250.233	80.009	19.995	104.292	19.936	8.124	0.504
336.000	250.559	80.011	19.993	104.289	19.935	8.237	0.539
336.500	250.725	80.009	19.995	104.290	19.934	8.304	0.532
337.000	250.955	80.011	19.994	104.289	19.931	8.473	0.444
337.500	251.201	80.012	19.994	104.290	19.931	8.506	0.436
337.999	251.465	80.011	19.993	104.290	19.924	8.991	0.493
338.500	251.673	80.012	19.994	104.292	19.923	9.067	0.491
339.000	251.949	80.013	19.993	104.292	19.920	9.330	0.478
339.500	252.187	80.012	19.995	104.293	19.921	9.263	0.499
340.000	252.420	80.011	19.993	104.293	19.918	9.491	0.492
340.500	252.656	80.013	19.994	104.294	19.917	9.515	0.470
341.000	252.904	80.012	19.995	104.296	19.915	9.683	0.477
341.500	253.144	80.012	19.994	104.295	19.913	9.826	0.486
342.000	253.383	80.012	19.993	104.294	19.910	10.063	0.483
342.500	253.633	80.012	19.993	104.293	19.909	10.110	0.484
343.000	253.832	80.013	19.994	104.294	19.904	10.483	0.469
343.500	254.113	80.012	19.993	104.296	19.903	10.556	0.465
344.000	254.359	80.013	19.994	104.302	19.902	10.637	0.503
344.500	254.597	80.012	19.994	104.307	19.897	11.015	0.505
345.000	254.831	80.012	19.994	104.314	19.896	11.100	0.478
345.500	255.103	80.011	19.995	104.320	19.897	11.029	0.489
346.000	255.347	80.012	19.993	104.323	19.891	11.493	0.512
346.499	255.561	80.012	19.994	104.324	19.890	11.573	0.487
347.000	255.809	80.011	19.994	104.327	19.887	11.751	0.459
347.500	256.067	80.011	19.993	104.328	19.884	11.997	0.484
