Repository: ulfsri/fsri_materials_database

# Materials and Products Database

## 01_Data

Raw data generated from each apparatus are included here in plain-text format. The data is organized first by material, next by the short name of test apparatus used, and where applicable additional filtering by test settings.

### material.json

Each material directory contains a json file of the same name as the material. This file links the data stored in the repository as well as data and graphs produced by the accompanying scripts (__02_Scripts__) to the respective landing page for the material on the front-end website.

File: 01_Data/Rayon_Bamboo_Pillowcase/MCC/Rayon_Bamboo_Pillowcase_MCC_30K_min_220112_R2.txt (part 3 of 4)
T Correction Coefficients:	0	1.024463	0
Time Shift (s):	14
*
Time (s)	Temperature (C)	N2 flow rate (cc/min)	O2 flow rate (cc/min)	Flow Rate (cc/min)	Oxygen (%)	HRR (W/g)	Heating rate (C/s)
695.000	431.321	80.008	19.995	104.211	19.999	3.464	0.508
695.500	431.551	80.008	19.993	104.211	19.997	3.574	0.500
696.000	431.785	80.009	19.994	104.215	20.000	3.388	0.473
696.500	432.071	80.008	19.994	104.215	20.000	3.384	0.492
697.000	432.287	80.008	19.995	104.215	19.999	3.431	0.511
697.500	432.553	80.008	19.995	104.214	19.999	3.423	0.492
698.000	432.812	80.009	19.994	104.214	20.000	3.407	0.503
698.500	433.086	80.008	19.995	104.214	19.998	3.504	0.529
699.000	433.339	80.008	19.995	104.215	19.999	3.478	0.530
699.500	433.569	80.009	19.994	104.216	20.000	3.366	0.505
699.999	433.844	80.008	19.994	104.215	19.998	3.500	0.494
700.500	434.074	80.009	19.995	104.214	20.000	3.394	0.505
701.000	434.363	80.009	19.995	104.214	19.999	3.443	0.512
701.500	434.662	80.010	19.995	104.212	19.998	3.508	0.553
702.000	434.862	80.010	19.995	104.211	19.998	3.561	0.544
702.499	435.137	80.009	19.995	104.213	19.997	3.578	0.487
703.000	435.368	80.009	19.995	104.212	19.997	3.596	0.491
703.500	435.642	80.009	19.995	104.212	19.999	3.439	0.505
704.000	435.890	80.011	19.996	104.212	19.999	3.431	0.513
704.500	436.161	80.009	19.994	104.210	19.997	3.639	0.520
705.000	436.427	80.010	19.994	104.206	19.999	3.492	0.528
705.500	436.621	80.008	19.994	104.204	20.000	3.386	0.499
706.000	436.887	80.009	19.995	104.200	19.999	3.460	0.459
706.500	437.132	80.009	19.994	104.196	20.001	3.299	0.485
707.000	437.388	80.009	19.994	104.196	20.003	3.150	0.506
707.499	437.652	80.009	19.993	104.195	20.000	3.350	0.511
707.999	437.901	80.009	19.995	104.193	20.000	3.378	0.517
708.500	438.146	80.010	19.995	104.196	20.001	3.327	0.504
709.000	438.423	80.008	19.994	104.199	20.002	3.268	0.508
709.500	438.647	80.009	19.994	104.200	20.001	3.337	0.511
710.000	438.910	80.010	19.994	104.199	19.999	3.449	0.493
710.500	439.138	80.009	19.994	104.202	19.999	3.425	0.489
710.999	439.413	80.009	19.994	104.196	20.000	3.380	0.498
711.499	439.641	80.009	19.995	104.195	20.001	3.311	0.503
711.999	439.916	80.009	19.994	104.191	20.004	3.114	0.503
712.500	440.166	80.009	19.993	104.193	20.000	3.413	0.514
713.000	440.426	80.009	19.993	104.194	20.004	3.052	0.518
713.500	440.653	80.009	19.995	104.200	20.003	3.176	0.499
714.000	440.873	80.008	19.995	104.202	19.999	3.480	0.467
714.500	441.129	80.009	19.994	104.205	20.001	3.299	0.461
715.000	441.409	80.008	19.994	104.204	20.003	3.195	0.506
715.500	441.605	80.008	19.996	104.198	20.005	3.032	0.506
716.000	441.882	80.008	19.994	104.196	20.004	3.107	0.474
716.500	442.087	80.009	19.995	104.195	19.999	3.427	0.478
717.000	442.354	80.009	19.995	104.195	20.002	3.262	0.477
717.500	442.564	80.008	19.995	104.198	20.004	3.121	0.475
718.000	442.831	80.009	19.994	104.201	20.001	3.309	0.477
718.500	443.085	80.009	19.994	104.198	20.002	3.209	0.499
719.000	443.360	80.011	19.994	104.195	20.004	3.103	0.525
719.500	443.562	80.009	19.993	104.195	20.004	3.082	0.503
720.000	443.840	80.009	19.995	104.192	20.000	3.376	0.479
720.500	444.083	80.008	19.995	104.194	20.002	3.215	0.501
721.000	444.328	80.010	19.994	104.195	20.001	3.335	0.504
721.500	444.560	80.011	19.993	104.197	20.004	3.066	0.483
721.999	444.840	80.008	19.994	104.199	20.002	3.240	0.495
722.499	445.040	80.010	19.995	104.201	20.003	3.179	0.496
722.999	445.299	80.010	19.994	104.202	20.005	2.989	0.469
723.500	445.539	80.010	19.993	104.203	20.001	3.276	0.479
724.000	445.783	80.010	19.994	104.201	20.001	3.276	0.492
724.500	446.035	80.011	19.994	104.196	20.003	3.193	0.490
724.999	446.286	80.011	19.995	104.195	20.001	3.292	0.499
725.499	446.537	80.011	19.995	104.197	20.002	3.241	0.502
725.999	446.742	80.011	19.994	104.196	20.002	3.256	0.479
726.500	446.989	80.012	19.994	104.195	20.003	3.172	0.454
727.000	447.225	80.012	19.994	104.198	20.004	3.095	0.468
727.500	447.510	80.010	19.994	104.195	20.005	3.050	0.501
728.001	447.738	80.011	19.994	104.193	20.003	3.199	0.517
728.500	447.992	80.010	19.994	104.189	20.005	3.048	0.497
729.000	448.240	80.011	19.994	104.188	20.005	3.050	0.492
729.500	448.458	80.011	19.995	104.186	20.001	3.287	0.484
730.000	448.709	80.011	19.994	104.184	20.005	3.028	0.467
730.499	448.899	80.011	19.994	104.178	20.007	2.855	0.455
731.000	449.172	80.010	19.994	104.181	20.005	3.011	0.453
731.500	449.409	80.011	19.994	104.187	20.004	3.111	0.487
732.000	449.671	80.010	19.994	104.193	20.006	2.938	0.504
732.500	449.936	80.010	19.994	104.193	20.005	3.030	0.513
733.000	450.173	80.010	19.994	104.197	20.004	3.067	0.515
733.500	450.382	80.009	19.994	104.197	20.003	3.195	0.474
734.000	450.638	80.011	19.994	104.192	20.005	3.010	0.455
734.500	450.859	80.011	19.994	104.189	20.006	2.906	0.471
735.000	451.090	80.010	19.995	104.193	20.007	2.894	0.465
735.500	451.359	80.010	19.994	104.191	20.006	2.965	0.476
736.001	451.620	80.011	19.994	104.188	20.005	3.014	0.515
736.500	451.863	80.010	19.994	104.190	20.003	3.136	0.517
736.999	452.082	80.010	19.993	104.190	20.006	2.969	0.483
737.499	452.317	80.010	19.992	104.186	20.006	2.943	0.458
737.999	452.577	80.009	19.993	104.189	20.003	3.189	0.475
738.499	452.801	80.009	19.993	104.194	20.004	3.112	0.489
738.999	453.065	80.010	19.993	104.194	20.003	3.181	0.486
739.500	453.298	80.010	19.994	104.198	20.003	3.130	0.493
740.000	453.555	80.009	19.993	104.204	20.003	3.165	0.493
740.499	453.812	80.010	19.994	104.203	20.003	3.171	0.502
740.999	454.048	80.010	19.993	104.197	20.001	3.317	0.504
741.499	454.311	80.007	19.993	104.194	20.004	3.075	0.496
741.999	454.573	80.011	19.995	104.189	20.005	3.009	0.512
742.499	454.805	80.009	19.995	104.190	20.004	3.111	0.509
742.999	455.064	80.011	19.994	104.192	20.004	3.123	0.492
743.499	455.274	80.011	19.993	104.194	20.003	3.189	0.480
744.000	455.556	80.010	19.994	104.198	20.003	3.185	0.481
744.500	455.799	80.011	19.995	104.198	20.003	3.132	0.509
744.999	456.039	80.011	19.994	104.198	20.003	3.134	0.504
745.500	456.308	80.012	19.993	104.200	20.005	3.004	0.496
746.000	456.576	80.011	19.993	104.206	20.004	3.067	0.523
746.499	456.812	80.012	19.993	104.209	20.003	3.156	0.520
746.999	457.054	80.011	19.994	104.210	20.001	3.286	0.491
747.499	457.299	80.010	19.992	104.207	20.006	2.971	0.483
747.999	457.574	80.012	19.993	104.206	20.005	2.987	0.504
748.500	457.799	80.011	19.993	104.206	20.001	3.317	0.510
749.000	458.022	80.012	19.992	104.204	20.003	3.184	0.474
749.500	458.307	80.011	19.994	104.207	20.004	3.058	0.478
750.000	458.542	80.013	19.993	104.207	20.002	3.200	0.514
750.500	458.788	80.012	19.992	104.207	20.004	3.119	0.500
751.000	459.071	80.012	19.994	104.206	20.004	3.066	0.505
751.499	459.274	80.012	19.993	104.202	20.005	3.044	0.508
752.000	459.535	80.011	19.994	104.198	20.004	3.081	0.475
752.500	459.803	80.011	19.995	104.195	20.006	2.906	0.496
753.000	460.056	80.010	19.994	104.188	20.002	3.224	0.525
753.500	460.295	80.012	19.994	104.183	20.004	3.079	0.507
754.000	460.533	80.011	19.994	104.186	20.009	2.751	0.485
754.500	460.791	80.011	19.995	104.190	20.006	2.934	0.486
755.000	461.065	80.010	19.993	104.196	20.005	3.032	0.514
755.500	461.327	80.009	19.994	104.203	20.006	2.916	0.534
756.000	461.562	80.011	19.994	104.209	20.008	2.772	0.517
756.500	461.785	80.009	19.992	104.210	20.006	2.967	0.477
757.000	462.073	80.010	19.994	104.208	20.006	2.967	0.484
757.500	462.289	80.010	19.994	104.202	20.006	2.943	0.507
757.999	462.560	80.010	19.995	104.195	20.005	3.006	0.496
758.499	462.823	80.008	19.993	104.191	20.003	3.181	0.511
759.000	463.055	80.008	19.994	104.184	20.006	2.942	0.515
759.500	463.293	80.008	19.994	104.182	20.007	2.896	0.482
760.000	463.537	80.008	19.994	104.181	20.005	3.038	0.476
760.500	463.786	80.007	19.995	104.183	20.004	3.061	0.488
761.000	464.031	80.008	19.995	104.181	20.008	2.755	0.494
761.500	464.312	80.008	19.993	104.184	20.007	2.879	0.510
762.000	464.573	80.008	19.995	104.190	20.015	2.256	0.534
762.500	464.817	80.008	19.995	104.192	20.004	3.095	0.523
763.000	465.034	80.009	19.995	104.195	20.007	2.883	0.483
763.500	465.347	80.009	19.996	104.201	20.011	2.586	0.496
764.000	465.535	80.008	19.994	104.206	20.013	2.444	0.516
764.500	465.813	80.008	19.995	104.204	20.003	3.169	0.484
765.000	466.071	80.008	19.996	104.207	20.002	3.209	0.501
765.500	466.452	80.008	19.994	104.206	20.001	3.283	0.587
765.999	466.589	80.008	19.995	104.206	20.005	3.016	0.579
766.499	466.824	80.009	19.994	104.206	20.017	2.089	0.445
766.999	467.042	80.009	19.995	104.209	20.010	2.676	0.412
767.500	467.379	80.010	19.996	104.208	20.014	2.319	0.504
768.000	467.583	80.009	19.995	104.207	20.009	2.716	0.548
768.500	467.916	80.009	19.995	104.205	20.016	2.197	0.539
769.000	468.099	80.008	19.995	104.199	20.010	2.617	0.526
769.500	468.375	80.009	19.994	104.197	20.012	2.470	0.488
770.000	468.702	80.009	19.994	104.199	20.013	2.389	0.531
770.500	468.861	80.008	19.995	104.204	20.014	2.317	0.544
771.000	469.063	80.010	19.994	104.204	20.015	2.254	0.423
771.500	469.448	80.010	19.994	104.205	20.014	2.315	0.474
772.000	469.724	80.010	19.995	104.201	20.014	2.345	0.624
772.499	469.885	80.008	19.994	104.198	20.010	2.673	0.549
773.000	470.216	80.009	19.994	104.194	20.014	2.345	0.464
773.500	470.489	80.008	19.995	104.197	20.013	2.455	0.548
774.000	470.555	80.009	19.995	104.199	20.016	2.233	0.472
774.500	470.844	80.011	19.996	104.203	20.012	2.528	0.347
775.000	471.437	80.009	19.995	104.205	20.014	2.358	0.618
775.500	471.519	80.010	19.995	104.209	20.012	2.503	0.779
776.000	471.772	80.008	19.996	104.207	20.018	2.086	0.505
776.499	471.696	80.010	19.994	104.202	20.015	2.282	0.256
777.000	472.597	80.009	19.995	104.199	20.013	2.433	0.501
777.500	472.603	80.009	19.994	104.196	20.014	2.327	0.867
778.000	472.955	80.010	19.993	104.195	20.013	2.440	0.632
778.500	472.607	80.008	19.995	104.194	20.014	2.368	0.180
779.000	473.055	80.010	19.994	104.198	20.017	2.120	0.052
779.500	473.247	80.009	19.994	104.201	20.015	2.270	0.370
780.000	473.357	80.009	19.996	104.200	20.014	2.352	0.471
780.500	474.279	80.010	19.994	104.201	20.014	2.374	0.667
781.000	474.501	80.012	19.994	104.200	20.014	2.385	1.088
781.500	474.524	80.009	19.994	104.196	20.014	2.366	0.695
782.000	474.895	80.011	19.994	104.195	20.016	2.220	0.320
782.500	475.256	80.009	19.995	104.194	20.014	2.376	0.563
783.000	475.192	80.009	19.996	104.177	20.015	2.256	0.514
783.500	475.961	80.009	19.994	104.158	20.014	2.360	0.501
784.000	475.930	80.010	19.995	104.150	20.016	2.165	0.722
784.500	476.180	80.010	19.994	104.147	20.015	2.285	0.479
785.000	476.509	80.008	19.994	104.148	20.016	2.222	0.399
785.500	476.747	80.010	19.995	104.163	20.018	2.061	0.573
786.000	476.983	80.009	19.996	104.185	20.021	1.845	0.521
786.499	477.198	80.009	19.995	104.210	20.019	2.012	0.462
787.000	477.458	80.010	19.995	104.247	20.018	2.067	0.463
787.500	477.737	80.009	19.995	104.257	20.019	2.000	0.507
788.000	478.148	80.008	19.996	104.258	20.016	2.177	0.614
788.500	478.308	80.010	19.997	104.256	20.022	1.729	0.630
788.999	478.577	80.009	19.996	104.240	20.019	1.977	0.500
789.500	478.792	80.010	19.996	104.203	20.024	1.621	0.457
790.000	479.073	80.009	19.994	104.195	20.020	1.879	0.490
790.499	479.302	80.010	19.996	104.193	20.024	1.641	0.503
791.000	479.644	80.009	19.996	104.191	20.022	1.788	0.540
791.500	479.834	80.009	19.995	104.194	20.024	1.602	0.552
792.000	480.089	80.009	19.996	104.200	20.022	1.747	0.488
792.500	480.466	80.008	19.996	104.200	20.021	1.812	0.539
793.000	480.665	80.010	19.995	104.200	20.023	1.670	0.604
793.500	480.903	80.009	19.996	104.199	20.023	1.694	0.506
794.000	481.133	80.011	19.995	104.200	20.023	1.712	0.453
794.500	481.422	80.007	19.997	104.200	20.019	1.993	0.494
795.000	481.699	80.007	19.997	104.202	20.023	1.678	0.542
795.499	481.940	80.008	19.994	104.197	20.023	1.680	0.542
796.000	482.236	80.008	19.994	104.196	20.024	1.602	0.528
796.501	482.509	80.008	19.995	104.196	20.025	1.517	0.553
797.000	482.695	80.008	19.996	104.196	20.025	1.568	0.514
797.500	483.029	80.008	19.995	104.194	20.022	1.735	0.489
798.000	483.254	80.009	19.996	104.194	20.023	1.680	0.539
798.500	483.549	80.009	19.995	104.198	20.024	1.637	0.539
799.000	483.778	80.010	19.995	104.197	20.021	1.816	0.522
799.500	484.054	80.011	19.995	104.194	20.024	1.640	0.515
800.000	484.313	80.011	19.996	104.191	20.022	1.722	0.520
800.500	484.592	80.010	19.995	104.192	20.021	1.858	0.536
801.001	484.846	80.010	19.995	104.189	20.022	1.722	0.535
801.501	485.055	80.009	19.993	104.186	20.024	1.586	0.498
802.000	485.395	80.010	19.996	104.183	20.022	1.737	0.506
802.500	485.596	80.010	19.995	104.189	20.023	1.695	0.545
803.000	485.846	80.011	19.995	104.192	20.026	1.430	0.496
803.500	486.180	80.009	19.994	104.197	20.022	1.723	0.518
804.000	486.403	80.010	19.994	104.195	20.022	1.742	0.571
804.499	486.638	80.011	19.994	104.197	20.022	1.743	0.507
805.000	486.890	80.011	19.996	104.192	20.024	1.600	0.472
805.500	487.189	80.010	19.995	104.191	20.025	1.517	0.519
805.999	487.471	80.010	19.994	104.190	20.024	1.578	0.566
806.499	487.730	80.012	19.994	104.192	20.021	1.841	0.561
806.999	487.961	80.011	19.994	104.193	20.022	1.737	0.516
807.499	488.196	80.010	19.995	104.193	20.023	1.668	0.478
808.000	488.503	80.011	19.994	104.193	20.023	1.651	0.504
808.500	488.776	80.010	19.993	104.194	20.023	1.666	0.561
809.000	488.985	80.011	19.994	104.195	20.023	1.706	0.531
809.500	489.296	80.011	19.994	104.187	20.023	1.702	0.501
810.000	489.527	80.011	19.994	104.166	20.023	1.674	0.531
810.500	489.779	80.011	19.994	104.152	20.022	1.720	0.513
811.000	490.035	80.010	19.994	104.145	20.023	1.698	0.495
811.500	490.300	80.011	19.994	104.150	20.023	1.706	0.514
812.000	490.598	80.010	19.994	104.157	20.026	1.492	0.542
812.500	490.811	80.012	19.993	104.186	20.024	1.608	0.537
813.000	491.114	80.011	19.994	104.231	20.024	1.588	0.514
813.500	491.367	80.010	19.994	104.243	20.028	1.315	0.536
814.000	491.570	80.010	19.994	104.242	20.027	1.380	0.506
814.500	491.822	80.010	19.993	104.243	20.026	1.480	0.455
814.999	492.149	80.010	19.994	104.233	20.028	1.338	0.517
815.499	492.398	80.010	19.995	104.201	20.024	1.584	0.577
815.999	492.608	80.010	19.994	104.197	20.024	1.590	0.518
816.499	492.964	80.009	19.994	104.194	20.024	1.615	0.513
816.999	493.182	80.010	19.994	104.192	20.023	1.663	0.570
817.499	493.424	80.010	19.995	104.196	20.025	1.503	0.517
817.999	493.658	80.010	19.996	104.194	20.025	1.498	0.468
818.499	493.928	80.009	19.994	104.191	20.024	1.580	0.490
818.999	494.184	80.010	19.993	104.191	20.023	1.688	0.515
819.499	494.453	80.010	19.994	104.189	20.024	1.617	0.525
820.000	494.750	80.010	19.995	104.185	20.027	1.348	0.545
820.500	494.982	80.009	19.994	104.184	20.023	1.717	0.548
821.000	495.232	80.010	19.994	104.183	20.022	1.774	0.506
821.500	495.481	80.010	19.994	104.178	20.020	1.889	0.491
822.000	495.720	80.010	19.994	104.178	20.025	1.547	0.493
822.500	496.014	80.011	19.994	104.178	20.023	1.663	0.510
823.000	496.291	80.010	19.994	104.178	20.024	1.606	0.552
823.501	496.503	80.011	19.993	104.179	20.023	1.674	0.530
824.001	496.800	80.011	19.994	104.182	20.024	1.609	0.499
824.501	497.070	80.011	19.995	104.182	20.027	1.421	0.538
825.000	497.238	80.011	19.993	104.181	20.026	1.435	0.502
825.499	497.531	80.011	19.993	104.181	20.029	1.272	0.449
825.999	497.830	80.010	19.995	104.181	20.027	1.415	0.527
826.499	498.022	80.012	19.995	104.181	20.029	1.232	0.542
826.999	498.308	80.010	19.993	104.180	20.028	1.315	0.485
827.499	498.580	80.011	19.993	104.182	20.029	1.211	0.518
827.999	498.827	80.011	19.995	104.184	20.032	1.049	0.538
828.499	499.080	80.011	19.995	104.183	20.028	1.289	0.509
828.999	499.296	80.012	19.995	104.182	20.032	1.042	0.484
829.499	499.553	80.012	19.996	104.185	20.027	1.352	0.471
829.999	499.837	80.012	19.995	104.190	20.030	1.175	0.507
830.499	500.057	80.011	19.993	104.192	20.028	1.277	0.523
830.999	500.321	80.011	19.993	104.197	20.029	1.240	0.494
831.499	500.569	80.010	19.994	104.197	20.027	1.352	0.498
832.000	500.827	80.013	19.994	104.194	20.027	1.415	0.509
832.500	501.050	80.011	19.994	104.187	20.029	1.209	0.493
832.999	501.330	80.012	19.993	104.185	20.032	1.042	0.492
833.500	501.570	80.012	19.995	104.185	20.029	1.270	0.511
834.000	501.834	80.014	19.993	104.190	20.029	1.228	0.512
834.500	502.077	80.012	19.995	104.193	20.029	1.222	0.506
835.001	502.253	80.013	19.993	104.194	20.029	1.222	0.464
835.500	502.553	80.013	19.994	104.192	20.031	1.099	0.447
836.000	502.781	80.013	19.993	104.187	20.030	1.140	0.501
836.500	503.076	80.013	19.994	104.182	20.028	1.327	0.526
837.000	503.271	80.011	19.994	104.179	20.029	1.205	0.507
837.500	503.550	80.013	19.995	104.182	20.029	1.211	0.482
838.000	503.835	80.012	19.994	104.184	20.028	1.285	0.519
838.500	504.045	80.013	19.995	104.184	20.029	1.258	0.529
838.999	504.325	80.013	19.993	104.183	20.029	1.203	0.493
839.500	504.560	80.010	19.994	104.189	20.027	1.374	0.503
840.000	504.820	80.012	19.995	104.190	20.031	1.079	0.505
840.499	505.090	80.011	19.995	104.189	20.030	1.183	0.513
840.999	505.352	80.010	19.995	104.192	20.031	1.075	0.531
841.499	505.594	80.010	19.995	104.192	20.027	1.366	0.517
841.999	505.822	80.010	19.993	104.185	20.029	1.232	0.487
842.499	506.086	80.010	19.994	104.178	20.029	1.222	0.481
843.000	506.388	80.010	19.994	104.176	20.030	1.154	0.529
843.500	506.589	80.010	19.995	104.173	20.029	1.209	0.535
844.000	506.895	80.010	19.994	104.177	20.027	1.370	0.505
844.500	507.118	80.010	19.994	104.178	20.028	1.327	0.518
844.999	507.337	80.010	19.996	104.181	20.033	0.969	0.486
845.500	507.576	80.010	19.994	104.183	20.035	0.808	0.450
846.000	507.858	80.012	19.994	104.183	20.031	1.057	0.489
846.500	508.121	80.011	19.994	104.180	20.030	1.158	0.533
847.000	508.337	80.010	19.996	104.179	20.030	1.136	0.512
847.500	508.594	80.009	19.995	104.180	20.032	0.987	0.475
848.000	508.850	80.010	19.996	104.185	20.031	1.075	0.493
848.500	509.106	80.010	19.995	104.191	20.031	1.122	0.513
849.000	509.315	80.009	19.997	104.194	20.033	0.947	0.488
849.500	509.593	80.009	19.994	104.197	20.030	1.187	0.476
850.000	509.847	80.009	19.994	104.200	20.033	0.957	0.510
850.500	510.088	80.009	19.994	104.195	20.029	1.220	0.513
851.000	510.320	80.010	19.996	104.188	20.030	1.177	0.484
851.500	510.570	80.010	19.995	104.190	20.032	0.998	0.478
852.000	510.853	80.010	19.995	104.190	20.032	1.014	0.508
852.500	511.067	80.009	19.996	104.187	20.029	1.224	0.515
853.000	511.320	80.009	19.996	104.189	20.030	1.142	0.482
853.500	511.569	80.010	19.995	104.193	20.030	1.138	0.484
854.000	511.871	80.008	19.996	104.190	20.033	0.965	0.527
854.500	512.079	80.009	19.994	104.188	20.030	1.185	0.530
854.999	512.362	80.008	19.994	104.186	20.033	0.916	0.500
855.500	512.602	80.009	19.995	104.183	20.034	0.833	0.507
856.000	512.839	80.010	19.994	104.179	20.032	0.996	0.500
856.500	513.103	80.009	19.994	104.176	20.032	1.046	0.489
857.000	513.339	80.011	19.994	104.175	20.034	0.892	0.500
857.500	513.610	80.010	19.996	104.175	20.034	0.886	0.503
858.000	513.843	80.009	19.995	104.175	20.033	0.918	0.506
858.500	514.125	80.010	19.996	104.176	20.031	1.097	0.510
859.000	514.335	80.011	19.995	104.176	20.033	0.967	0.503
859.499	514.654	80.010	19.994	104.176	20.031	1.085	0.510
859.999	514.889	80.010	19.995	104.179	20.034	0.898	0.542
860.499	515.135	80.009	19.996	104.181	20.034	0.851	0.517
861.000	515.381	80.009	19.995	104.182	20.035	0.821	0.486
861.500	515.629	80.009	19.993	104.184	20.037	0.670	0.493
862.000	515.891	80.011	19.997	104.185	20.031	1.081	0.502
862.500	516.156	80.012	19.997	104.183	20.033	0.951	0.519
863.000	516.394	80.011	19.996	104.180	20.030	1.171	0.515
863.500	516.630	80.011	19.994	104.180	20.033	0.941	0.488
864.000	516.906	80.009	19.995	104.179	20.033	0.937	0.493
864.500	517.145	80.010	19.995	104.185	20.033	0.926	0.514
865.000	517.424	80.011	19.996	104.189	20.034	0.859	0.516
865.500	517.668	80.010	19.995	104.190	20.034	0.837	0.520
866.000	517.899	80.009	19.995	104.189	20.035	0.790	0.499
866.500	518.164	80.010	19.994	104.188	20.033	0.934	0.486
866.999	518.458	80.010	19.995	104.182	20.033	0.922	0.527
867.499	518.689	80.008	19.995	104.177	20.036	0.751	0.542
868.000	518.961	80.010	19.995	104.179	20.034	0.900	0.514
868.500	519.213	80.009	19.996	104.180	20.034	0.902	0.513
869.000	519.438	80.011	19.996	104.180	20.037	0.676	0.500
869.500	519.703	80.010	19.994	104.182	20.038	0.538	0.483
870.000	519.983	80.010	19.995	104.186	20.034	0.871	0.518
870.500	520.200	80.010	19.995	104.191	20.032	0.985	0.521
871.001	520.474	80.010	19.994	104.194	20.041	0.385	0.494
871.500	520.729	80.009	19.994	104.196	20.037	0.680	0.510
871.999	521.004	80.009	19.995	104.194	20.037	0.633	0.530
872.499	521.230	80.009	19.996	104.190	20.035	0.814	0.515
873.000	521.482	80.010	19.995	104.185	20.038	0.568	0.489
873.500	521.745	80.008	19.994	104.187	20.041	0.369	0.497
873.999	521.984	80.010	19.995	104.190	20.038	0.544	0.508
874.500	522.251	80.009	19.996	104.192	20.037	0.615	0.504
875.000	522.500	80.010	19.995	104.193	20.036	0.749	0.511
875.500	522.759	80.010	19.996	104.193	20.037	0.609	0.513
876.000	523.037	80.010	19.994	104.187	20.036	0.696	0.522
876.500	523.273	80.009	19.995	104.182	20.035	0.814	0.525
877.000	523.550	80.009	19.996	104.181	20.034	0.843	0.514
877.500	523.806	80.010	19.994	104.181	20.036	0.713	0.523
878.000	524.047	80.010	19.996	104.181	20.037	0.658	0.515
878.500	524.302	80.009	19.995	104.185	20.035	0.770	0.497
879.000	524.580	80.010	19.994	104.185	20.036	0.717	0.514
879.500	524.786	80.008	19.995	104.187	20.035	0.796	0.509
880.000	525.058	80.008	19.996	104.188	20.036	0.749	0.481
880.500	525.319	80.009	19.995	104.187	20.032	0.981	0.506
881.000	525.549	80.009	19.995	104.184	20.036	0.753	0.512
881.500	525.813	80.009	19.997	104.187	20.035	0.776	0.492
882.000	526.051	80.008	19.995	104.186	20.032	1.018	0.498
882.500	526.316	80.008	19.997	104.185	20.034	0.849	0.502
882.999	526.608	80.008	19.996	104.185	20.036	0.684	0.530
883.499	526.850	80.009	19.996	104.184	20.036	0.743	0.546
884.000	527.130	80.010	19.995	104.181	20.039	0.507	0.528
884.500	527.351	80.010	19.996	104.185	20.037	0.666	0.511
885.000	527.637	80.009	19.996	104.187	20.036	0.696	0.504
885.500	527.903	80.009	19.995	104.188	20.036	0.747	0.529
886.000	528.175	80.009	19.994	104.190	20.034	0.898	0.544
886.500	528.402	80.009	19.996	104.189	20.039	0.517	0.518
887.000	528.651	80.011	19.996	104.184	20.034	0.831	0.487
887.500	528.935	80.009	19.995	104.182	20.036	0.725	0.505
888.000	529.156	80.011	19.996	104.183	20.034	0.849	0.519
888.500	529.381	80.009	19.995	104.188	20.035	0.788	0.475
889.000	529.688	80.011	19.995	104.190	20.036	0.735	0.489
889.500	529.898	80.011	19.995	104.189	20.037	0.680	0.524
890.000	530.188	80.011	19.995	104.188	20.038	0.570	0.508
890.500	530.417	80.010	19.995	104.185	20.040	0.458	0.510
891.000	530.636	80.010	19.995	104.179	20.035	0.759	0.484
891.500	530.903	80.009	19.995	104.179	20.035	0.794	0.467
892.000	531.190	80.011	19.996	104.180	20.033	0.904	0.520
892.500	531.463	80.011	19.994	104.181	20.036	0.723	0.557
893.001	531.689	80.011	19.995	104.182	20.035	0.792	0.530
893.500	531.933	80.011	19.994	104.185	20.038	0.570	0.485
894.000	532.216	80.011	19.993	104.186	20.035	0.792	0.498
894.500	532.470	80.010	19.994	104.191	20.037	0.637	0.532
895.000	532.693	80.010	19.994	104.191	20.035	0.792	0.507
895.500	532.965	80.011	19.995	104.190	20.037	0.666	0.486
896.000	533.239	80.011	19.994	104.187	20.036	0.733	0.520
896.500	533.473	80.009	19.995	104.187	20.040	0.424	0.527
897.000	533.746	80.010	19.995	104.183	20.037	0.647	0.508
897.500	534.043	80.010	19.994	104.185	20.037	0.621	0.538
898.000	534.278	80.009	19.994	104.190	20.036	0.692	0.551
898.501	534.516	80.011	19.993	104.193	20.035	0.800	0.503
899.001	534.803	80.011	19.993	104.195	20.034	0.871	0.499
899.500	535.034	80.011	19.995	104.199	20.037	0.653	0.522
900.000	535.304	80.012	19.994	104.199	20.034	0.871	0.510
900.500	535.569	80.012	19.994	104.193	20.035	0.763	0.518
901.000	535.853	80.011	19.994	104.188	20.032	0.983	0.541
901.500	536.069	80.012	19.996	104.182	20.037	0.670	0.524
902.000	536.319	80.011	19.995	104.177	20.035	0.802	0.483
902.500	536.578	80.010	19.994	104.175	20.036	0.702	0.488
903.000	536.856	80.011	19.995	104.175	20.037	0.633	0.523
903.499	537.113	80.012	19.994	104.178	20.037	0.668	0.536
903.999	537.339	80.011	19.995	104.184	20.036	0.692	0.509
904.499	537.607	80.011	19.994	104.190	20.033	0.930	0.488
904.999	537.857	80.011	19.993	104.193	20.035	0.770	0.506
905.499	538.107	80.011	19.995	104.199	20.034	0.871	0.509
906.000	538.375	80.011	19.994	104.203	20.036	0.717	0.509
906.500	538.635	80.012	19.994	104.202	20.035	0.810	0.524
907.000	538.876	80.012	19.995	104.200	20.034	0.835	0.515
907.500	539.163	80.012	19.994	104.197	20.038	0.601	0.514
908.000	539.388	80.013	19.994	104.191	20.037	0.652	0.520
908.500	539.634	80.013	19.995	104.184	20.035	0.770	0.491
909.000	539.898	80.013	19.994	104.179	20.036	0.700	0.490
909.500	540.179	80.013	19.995	104.175	20.037	0.633	0.528
910.000	540.403	80.013	19.993	104.175	20.038	0.607	0.525
910.500	540.669	80.013	19.994	104.175	20.037	0.633	0.497
911.000	540.918	80.012	19.995	104.175	20.040	0.432	0.503
911.500	541.132	80.012	19.994	104.176	20.037	0.672	0.490
912.000	541.405	80.012	19.993	104.175	20.037	0.633	0.475
912.501	541.660	80.013	19.995	104.176	20.037	0.609	0.507
913.001	541.875	80.012	19.993	104.177	20.038	0.578	0.499
913.500	542.151	80.012	19.992	104.179	20.034	0.861	0.480
914.000	542.403	80.013	19.994	104.182	20.034	0.871	0.509
914.500	542.661	80.013	19.994	104.183	20.035	0.804	0.519
915.000	542.919	80.013	19.995	104.184	20.038	0.603	0.514
915.499	543.127	80.013	19.994	104.182	20.037	0.670	0.491
915.999	543.428	80.013	19.993	104.179	20.043	0.236	0.487
916.500	543.657	80.013	19.993	104.176	20.040	0.397	0.520
917.000	543.920	80.014	19.995	104.175	20.039	0.523	0.511
917.499	544.168	80.013	19.995	104.175	20.040	0.419	0.502
918.000	544.419	80.013	19.994	104.179	20.039	0.519	0.505
918.500	544.672	80.011	19.995	104.183	20.039	0.495	0.501
919.000	544.907	80.012	19.994	104.190	20.040	0.428	0.496
919.499	545.179	80.013	19.994	104.195	20.037	0.676	0.497
920.000	545.407	80.011	19.994	104.201	20.037	0.629	0.504
920.500	545.655	80.012	19.994	104.204	20.039	0.476	0.488
921.000	545.927	80.011	19.995	104.202	20.040	0.413	0.497
921.500	546.173	80.010	19.993	104.196	20.038	0.570	0.519
922.000	546.399	80.011	19.996	104.196	20.039	0.501	0.495
922.499	546.671	80.011	19.995	104.195	20.039	0.485	0.485
923.000	546.976	80.012	19.996	104.193	20.040	0.395	0.538
923.500	547.201	80.010	19.996	104.194	20.040	0.448	0.554
924.000	547.407	80.011	19.996	104.197	20.040	0.397	0.480
924.500	547.732	80.011	19.994	104.195	20.040	0.415	0.481
925.000	547.995	80.011	19.994	104.191	20.040	0.444	0.559
925.500	548.221	80.011	19.996	104.195	20.042	0.257	0.539
926.000	548.497	80.009	19.996	104.195	20.038	0.540	0.496
926.500	548.743	80.010	19.996	104.192	20.041	0.375	0.512
926.999	549.011	80.009	19.995	104.191	20.037	0.613	0.518
927.499	549.243	80.011	19.994	104.190	20.040	0.422	0.507
928.000	549.517	80.011	19.994	104.185	20.038	0.548	0.503
928.500	549.768	80.010	19.995	104.185	20.040	0.389	0.516
929.000	550.019	80.011	19.995	104.190	20.039	0.529	0.514
929.500	550.263	80.010	19.994	104.189	20.038	0.568	0.498
929.999	550.559	80.011	19.994	104.191	20.037	0.637	0.517
930.500	550.792	80.011	19.994	104.189	20.036	0.688	0.534
931.000	551.048	80.010	19.995	104.185	20.038	0.562	0.509
931.500	551.303	80.011	19.995	104.181	20.039	0.509	0.501
932.000	551.571	80.009	19.995	104.181	20.039	0.503	0.518
932.500	551.807	80.010	19.995	104.181	20.040	0.434	0.513
933.000	552.067	80.010	19.994	104.190	20.037	0.631	0.500
933.500	552.312	80.011	19.996	104.193	20.038	0.560	0.500
934.000	552.551	80.009	19.997	104.192	20.038	0.540	0.494
934.500	552.810	80.010	19.995	104.195	20.039	0.515	0.491
935.000	553.129	80.010	19.995	104.194	20.040	0.415	0.539
935.500	553.380	80.010	19.995	104.186	20.039	0.485	0.575
936.000	553.639	80.010	19.995	104.183	20.037	0.615	0.540
936.500	553.857	80.009	19.993	104.185	20.041	0.316	0.493
936.999	554.148	80.009	19.995	104.182	20.036	0.749	0.493
937.500	554.417	80.010	19.996	104.186	20.039	0.495	0.534
938.000	554.674	80.010	19.995	104.192	20.034	0.896	0.543
938.500	554.912	80.011	19.994	104.197	20.038	0.568	0.510
939.000	555.165	80.010	19.993	104.197	20.037	0.631	0.493
939.500	555.406	80.011	19.993	104.196	20.036	0.737	0.493
940.000	555.705	80.010	19.995	104.192	20.038	0.605	0.517
940.500	555.935	80.010	19.994	104.187	20.037	0.617	0.534
941.000	556.178	80.011	19.993	104.183	20.036	0.737	0.501
941.500	556.420	80.009	19.994	104.181	20.038	0.592	0.479
942.000	556.667	80.009	19.995	104.180	20.039	0.499	0.487
942.499	556.904	80.009	19.995	104.183	20.037	0.652	0.486
942.999	557.181	80.009	19.995	104.183	20.038	0.599	0.499
943.500	557.428	80.010	19.995	104.186	20.037	0.635	0.519
944.000	557.686	80.009	19.994	104.188	20.037	0.637	0.514
944.500	557.937	80.009	19.994	104.188	20.038	0.538	0.507
945.000	558.167	80.008	19.994	104.185	20.040	0.440	0.495
945.500	558.419	80.009	19.995	104.184	20.040	0.403	0.481
946.000	558.655	80.009	19.994	104.184	20.039	0.493	0.485
946.500	558.936	80.009	19.994	104.184	20.037	0.609	0.503
947.000	559.186	80.008	19.995	104.185	20.041	0.383	0.524
947.500	559.426	80.009	19.994	104.186	20.037	0.621	0.510
948.000	559.654	80.010	19.995	104.185	20.038	0.597	0.478
948.500	559.925	80.008	19.994	104.186	20.039	0.509	0.483
949.000	560.181	80.008	19.995	104.186	20.040	0.415	0.513
949.500	560.432	80.009	19.996	104.187	20.037	0.650	0.518
950.000	560.678	80.008	19.996	104.186	20.040	0.452	0.502
950.499	560.920	80.009	19.996	104.186	20.040	0.452	0.492
950.999	561.152	80.007	19.995	104.183	20.041	0.322	0.481
951.499	561.379	80.009	19.994	104.182	20.041	0.371	0.467
952.000	561.653	80.008	19.995	104.184	20.043	0.200	0.480
952.500	561.884	80.009	19.995	104.189	20.039	0.511	0.503
953.000	562.128	80.007	19.994	104.193	20.044	0.112	0.490
953.500	562.358	80.008	19.994	104.200	20.042	0.305	0.475
954.000	562.596	80.009	19.994	104.202	20.042	0.265	0.471
954.499	562.867	80.009	19.994	104.203	20.041	0.379	0.488
954.999	563.120	80.009	19.995	104.200	20.042	0.259	0.516
955.500	563.332	80.008	19.995	104.201	20.038	0.562	0.494
956.000	563.611	80.009	19.994	104.197	20.042	0.269	0.478
956.500	563.844	80.009	19.995	104.196	20.040	0.424	0.502
957.000	564.087	80.007	19.996	104.194	20.041	0.348	0.494
957.500	564.337	80.008	19.995	104.200	20.041	0.324	0.485
958.000	564.601	80.009	19.996	104.200	20.041	0.364	0.504
958.500	564.804	80.009	19.994	104.203	20.042	0.307	0.490
959.000	565.037	80.009	19.995	104.206	20.043	0.232	0.452
959.500	565.319	80.010	19.993	104.206	20.044	0.132	0.475
960.000	565.545	80.009	19.995	104.202	20.040	0.405	0.511
960.500	565.813	80.008	19.994	104.198	20.041	0.340	0.502
961.000	566.031	80.008	19.996	104.194	20.041	0.318	0.490
961.500	566.291	80.010	19.996	104.189	20.044	0.130	0.482
962.000	566.528	80.011	19.997	104.187	20.041	0.322	0.487
962.500	566.798	80.009	19.996	104.186	20.038	0.564	0.502
963.000	567.058	80.011	19.995	104.190	20.040	0.426	0.518
963.500	567.258	80.009	19.995	104.192	20.042	0.283	0.495
964.000	567.532	80.009	19.996	104.190	20.040	0.413	0.467
964.500	567.816	80.009	19.995	104.188	20.045	0.083	0.516
965.000	568.003	80.010	19.995	104.186	20.039	0.487	0.514
965.500	568.274	80.010	19.994	104.182	20.039	0.460	0.465
966.000	568.461	80.010	19.996	104.179	20.042	0.248	0.458
966.500	568.757	80.009	19.996	104.185	20.040	0.421	0.471
967.000	569.037	80.009	19.995	104.188	20.038	0.556	0.530
967.500	569.244	80.010	19.995	104.189	20.039	0.487	0.531
967.999	569.495	80.009	19.996	104.187	20.040	0.413	0.473
968.500	569.759	80.010	19.996	104.187	20.036	0.729	0.487
969.000	569.936	80.011	19.995	104.181	20.043	0.189	0.478
969.500	570.206	80.011	19.995	104.180	20.044	0.110	0.444
969.999	570.412	80.011	19.994	104.181	20.041	0.365	0.461
970.500	570.694	80.011	19.996	104.183	20.039	0.464	0.482
971.000	570.934	80.010	19.993	104.184	20.041	0.334	0.505
971.500	571.187	80.010	19.994	104.190	20.041	0.365	0.508
972.000	571.454	80.012	19.995	104.195	20.042	0.255	0.507
972.499	571.691	80.010	19.995	104.198	20.044	0.145	0.512
972.999	571.917	80.010	19.995	104.196	20.041	0.360	0.483
973.499	572.227	80.011	19.995	104.197	20.044	0.145	0.499
973.999	572.475	80.012	19.993	104.194	20.042	0.305	0.547
974.499	572.735	80.011	19.996	104.187	20.043	0.234	0.534
974.999	572.965	80.010	19.995	104.185	20.040	0.387	0.499
975.499	573.177	80.011	19.995	104.188	20.040	0.444	0.466
976.000	573.463	80.009	19.997	104.185	20.040	0.391	0.470
976.500	573.695	80.010	19.995	104.182	20.042	0.299	0.508
977.000	573.965	80.011	19.995	104.186	20.041	0.352	0.510
977.500	574.221	80.010	19.996	104.191	20.041	0.360	0.514
978.000	574.486	80.010	19.996	104.192	20.039	0.491	0.524
978.500	574.721	80.011	19.994	104.192	20.040	0.424	0.511
979.000	574.999	80.010	19.995	104.196	20.039	0.495	0.507
979.500	575.249	80.009	19.996	104.197	20.038	0.544	0.520
980.000	575.514	80.010	19.996	104.195	20.038	0.566	0.521
980.500	575.768	80.010	19.996	104.198	20.040	0.393	0.517
981.000	576.012	80.010	19.995	104.204	20.041	0.340	0.509
981.500	576.270	80.008	19.995	104.205	20.040	0.395	0.500
982.000	576.557	80.010	19.996	104.205	20.040	0.428	0.523
982.500	576.753	80.011	19.997	104.207	20.039	0.491	0.513
983.000	577.050	80.009	19.997	104.207	20.040	0.397	0.488
983.500	577.326	80.010	19.997	104.206	20.040	0.450	0.534
984.000	577.546	80.009	19.996	104.200	20.039	0.501	0.535
984.500	577.808	80.011	19.995	104.195	20.040	0.403	0.489
985.000	578.070	80.011	19.997	104.187	20.041	0.379	0.503
985.499	578.353	80.009	19.996	104.180	20.038	0.592	0.535
985.999	578.596	80.010	19.996	104.177	20.040	0.432	0.535
986.499	578.849	80.010	19.995	104.181	20.042	0.285	0.510
986.999	579.099	80.009	19.996	104.187	20.039	0.511	0.500
987.499	579.362	80.011	19.994	104.193	20.040	0.450	0.509
987.999	579.639	80.010	19.996	104.195	20.044	0.104	0.527
988.499	579.870	80.011	19.994	104.195	20.042	0.277	0.524
988.999	580.148	80.010	19.994	104.194	20.040	0.425	0.508
989.499	580.395	80.011	19.994	104.193	20.038	0.603	0.517
990.000	580.628	80.011	19.995	104.192	20.041	0.381	0.503
990.501	580.891	80.010	19.995	104.192	20.036	0.686	0.488
991.000	581.146	80.011	19.995	104.193	20.035	0.763	0.507
991.499	581.432	80.012	19.994	104.192	20.039	0.521	0.530
991.999	581.671	80.012	19.993	104.187	20.039	0.529	0.533
992.499	581.957	80.012	19.994	104.185	20.042	0.244	0.525
992.999	582.180	80.012	19.995	104.185	20.038	0.548	0.517
993.499	582.424	80.012	19.994	104.184	20.039	0.482	0.488
993.999	582.704	80.011	19.994	104.187	20.036	0.731	0.496
994.500	582.982	80.012	19.993	104.190	20.036	0.704	0.541
995.000	583.235	80.012	19.994	104.190	20.038	0.603	0.544
995.499	583.483	80.011	19.994	104.189	20.042	0.273	0.516
996.000	583.748	80.012	19.995	104.189	20.040	0.407	0.507
996.500	584.029	80.013	19.993	104.187	20.038	0.592	0.529
996.999	584.234	80.012	19.995	104.189	20.039	0.507	0.516
997.500	584.488	80.012	19.994	104.192	20.040	0.409	0.473
998.000	584.792	80.012	19.993	104.192	20.039	0.497	0.509
998.499	585.050	80.012	19.994	104.190	20.041	0.332	0.560
998.999	585.263	80.013	19.993	104.189	20.042	0.295	0.517
999.499	585.512	80.012	19.995	104.183	20.039	0.466	0.466
999.999	585.781	80.013	19.993	104.178	20.041	0.385	0.489
1000.500	586.047	80.011	19.995	104.176	20.039	0.460	0.527
1001.000	586.328	80.011	19.994	104.178	20.038	0.605	0.541
1001.500	586.574	80.012	19.994	104.178	20.039	0.474	0.537
1002.000	586.864	80.012	19.993	104.179	20.043	0.224	0.532
1002.500	587.082	80.010	19.994	104.179	20.040	0.423	0.522
1003.000	587.335	80.010	19.994	104.180	20.043	0.226	0.489
1003.500	587.560	80.009	19.996	104.178	20.042	0.267	0.474
1004.000	587.850	80.010	19.993	104.178	20.043	0.232	0.497
1004.500	588.118	80.011	19.995	104.178	20.040	0.401	0.537
1005.000	588.360	80.010	19.994	104.178	20.041	0.346	0.534
1005.500	588.617	80.009	19.995	104.177	20.042	0.299	0.504
1006.000	588.883	80.010	19.993	104.178	20.043	0.191	0.511
1006.500	589.168	80.009	19.994	104.178	20.041	0.373	0.537
1007.000	589.435	80.009	19.995	104.178	20.041	0.328	0.551
1007.499	589.652	80.008	19.994	104.179	20.042	0.289	0.518
1008.000	589.912	80.009	19.993	104.179	20.042	0.305	0.480
1008.500	590.179	80.009	19.995	104.179	20.043	0.232	0.502
1009.000	590.461	80.008	19.994	104.179	20.041	0.326	0.538
1009.501	590.709	80.010	19.995	104.179	20.041	0.379	0.539
1010.000	590.969	80.008	19.995	104.179	20.041	0.358	0.519
1010.500	591.259	80.009	19.994	104.179	20.039	0.468	0.529
1011.001	591.510	80.009	19.996	104.179	20.039	0.489	0.545
1011.500	591.732	80.010	19.995	104.179	20.040	0.405	0.507
1012.000	592.014	80.008	19.994	104.179	20.042	0.265	0.489
1012.500	592.247	80.009	19.995	104.179	20.041	0.342	0.510
1013.000	592.481	80.009	19.995	104.181	20.039	0.487	0.491
1013.500	592.777	80.009	19.996	104.184	20.041	0.352	0.499
1014.000	593.067	80.010	19.995	104.183	20.041	0.381	0.558
1014.500	593.323	80.009	19.994	104.183	20.040	0.458	0.566
1015.000	593.570	80.009	19.995	104.183	20.041	0.340	0.524
1015.500	593.806	80.008	19.995	104.181	20.042	0.240	0.493
1016.000	594.111	80.010	19.994	104.179	20.045	0.065	0.512
1016.499	594.371	80.009	19.995	104.179	20.048	-0.187	0.553
1016.999	594.600	80.009	19.994	104.179	20.044	0.092	0.527
1017.500	594.899	80.010	19.994	104.180	20.043	0.183	0.508
1018.001	595.166	80.009	19.995	104.181	20.046	-0.018	0.547
1018.500	595.373	80.009	19.994	104.186	20.042	0.244	0.520
1019.000	595.674	80.010	19.995	104.191	20.045	0.063	0.491
1019.499	595.943	80.009	19.994	104.192	20.045	0.033	0.539
1020.000	596.209	80.010	19.993	104.192	20.043	0.236	0.553
1020.500	596.480	80.009	19.995	104.191	20.041	0.360	0.535
1021.000	596.719	80.009	19.994	104.186	20.039	0.519	0.523
1021.500	596.962	80.009	19.994	104.181	20.043	0.218	0.496
1022.000	597.235	80.010	19.994	104.179	20.040	0.428	0.499
1022.500	597.508	80.010	19.994	104.179	20.041	0.364	0.531
1023.000	597.723	80.010	19.994	104.181	20.040	0.430	0.517
1023.500	597.986	80.009	19.995	104.184	20.041	0.326	0.483
1024.000	598.265	80.009	19.993	104.186	20.040	0.399	0.510
1024.500	598.527	80.009	19.993	104.186	20.041	0.360	0.542
1025.000	598.764	80.010	19.994	104.187	20.039	0.460	0.520
1025.500	599.048	80.008	19.994	104.187	20.040	0.436	0.510
1026.000	599.338	80.009	19.994	104.183	20.045	0.039	0.547
1026.500	599.526	80.010	19.994	104.180	20.043	0.189	0.526
1027.000	599.805	80.009	19.994	104.180	20.041	0.342	0.473
1027.500	600.110	80.009	19.995	104.180	20.041	0.330	0.526
1028.000	600.330	80.010	19.993	104.178	20.043	0.214	0.554
1028.500	600.641	80.010	19.993	104.178	20.041	0.320	0.527
1028.999	600.867	80.011	19.994	104.179	20.042	0.252	0.534
1029.499	601.123	80.009	19.994	104.179	20.040	0.403	0.510
1029.999	601.415	80.009	19.994	104.179	20.043	0.208	0.515
1030.499	601.664	80.009	19.993	104.179	20.041	0.334	0.545
1030.999	601.926	80.009	19.993	104.179	20.041	0.330	0.526
1031.499	602.165	80.009	19.993	104.179	20.041	0.368	0.505
1032.000	602.412	80.010	19.994	104.182	20.044	0.104	0.493
1032.500	602.675	80.009	19.994	104.180	20.042	0.244	0.498
1032.999	602.930	80.010	19.993	104.179	20.042	0.299	0.514
1033.499	603.193	80.010	19.995	104.182	20.045	0.065	0.518
1034.000	603.424	80.010	19.994	104.185	20.045	0.075	0.506
1034.501	603.696	80.010	19.994	104.186	20.041	0.332	0.498
1035.000	603.943	80.008	19.993	104.186	20.039	0.472	0.511
1035.500	604.210	80.009	19.994	104.187	20.041	0.342	0.517
1036.000	604.463	80.008	19.995	104.185	20.046	-0.022	0.517
1036.500	604.710	80.008	19.993	104.183	20.042	0.277	0.510
1036.999	604.966	80.009	19.994	104.180	20.041	0.354	0.501
1037.499	605.229	80.009	19.993	104.180	20.043	0.218	0.511
1038.000	605.480	80.009	19.994	104.182	20.042	0.297	0.517
1038.500	605.739	80.008	19.995	104.184	20.041	0.316	0.512
1039.000	605.988	80.008	19.995	104.184	20.046	-0.033	0.509
1039.500	606.271	80.009	19.993	104.184	20.043	0.177	0.520
1040.000	606.507	80.009	19.996	104.184	20.044	0.110	0.526
1040.500	606.799	80.009	19.994	104.181	20.047	-0.130	0.524
1041.000	607.020	80.007	19.994	104.177	20.044	0.140	0.521
1041.500	607.292	80.007	19.994	104.175	20.044	0.143	0.503
1042.000	607.558	80.009	19.997	104.175	20.045	0.088	0.515
1042.500	607.815	80.009	19.995	104.179	20.044	0.116	0.531
1043.000	608.070	80.007	19.995	104.181	20.045	0.026	0.518
1043.500	608.363	80.009	19.996	104.185	20.046	-0.037	0.530
1044.000	608.582	80.009	19.994	104.187	20.044	0.092	0.529
1044.500	608.855	80.010	19.996	104.188	20.044	0.092	0.502
