Repository: ulfsri/fsri_materials_database

# Materials and Products Database

## 01_Data

Raw data generated from each apparatus are included here in plain-text format. The data is organized first by material, next by the short name of test apparatus used, and where applicable additional filtering by test settings.

### material.json

Each material directory contains a json file of the same name as the material. This file links the data stored in the repository as well as data and graphs produced by the accompanying scripts (__02_Scripts__) to the respective landing page for the material on the front-end website.

File: 01_Data/Rebond_Foam_Carpet_Pad/Cone/Rebond_Foam_Carpet_Pad_Cone_HF75Scan_220414_R3.csv (part 1 of 3)
Names,Time,Stack TC,Smoke TC,Exh Press,Smoke Comp,Smoke Meas,CO Meter,CO2 Meter,O2 Meter,Sample Mass,Ext Coeff,Start Test,Flame Verif
Chan Gain,,500,500,1,1,1,1,1,1,1,1,1.0,1.0
Offset,,0,0,0.134257510304451,0,0,0,0,0,0,0,0.0,0.0
Gain,,1,1,25.01099967956543,13.171037673950195,13.898323059082031,1,1,1,1.0009158849716187,1.0045937299728394,1.0,1.0
Units,sec,C,C,Pa,%,%,%,%,%,g,/m,,
Baseline,,51.12324905395508,52.39443588256836,141.10267639160156,101.09613800048828,102.42091369628906,0.0010200734250247478,0.0471249483525753,21.027734756469727,-835.5812377929688,-0.11460324376821518,,
1,0,50.4088020324707,51.75943374633789,143.71604919433594,101.34761047363281,101.07246398925781,0.003049571067094803,0.06606678664684296,21.014162063598633,-354.484375,0.023956606164574623,0.0,0.0
2,0.25,50.568992614746094,51.606868743896484,140.3927459716797,101.35806274414062,98.92926788330078,0.0034273616038262844,0.06766697019338608,21.01030921936035,-354.474365234375,0.21373409032821655,0.0,0.0
3,0.5,50.72130584716797,51.427066802978516,131.74331665039062,101.350830078125,94.5788345336914,0.003767373040318489,0.06910713762044907,21.0068416595459,-354.38427734375,0.6094040274620056,0.0,0.0
4,0.75,50.47195053100586,51.314125061035156,134.45599365234375,101.35645294189453,89.870849609375,0.004403247497975826,0.08420166373252869,21.003721237182617,-354.70458984375,1.0598453283309937,0.0,1.0
5,1,49.01264953613281,50.72789764404297,132.78213500976562,101.35163116455078,85.89153289794922,0.00497553450986743,0.09778673946857452,20.984004974365234,-354.38427734375,1.458518147468567,0.0,1.0
6,1.25,48.726932525634766,49.6759033203125,128.10020446777344,101.37133026123047,80.87137603759766,0.005490593146532774,0.11001330614089966,20.966259002685547,-354.474365234375,1.9909496307373047,0.0,1.0
7,1.5,49.109832763671875,49.845191955566406,131.82879638671875,101.35846710205078,76.96968078613281,0.005954145919531584,0.1210172176361084,20.950288772583008,-354.774658203125,2.4255809783935547,0.0,1.0
8,1.75,48.735374450683594,49.961517333984375,129.31381225585938,101.35283660888672,75.54795837402344,0.0067516169510781765,0.13092073798179626,20.935914993286133,-354.6044921875,2.589386463165283,0.0,1.0
9,2,49.143280029296875,49.94370651245117,128.37879943847656,101.34480285644531,74.04521942138672,0.007469341158866882,0.1526341289281845,20.901138305664062,-354.64453125,2.765739917755127,0.0,1.0
10,2.25,48.53107452392578,49.75127029418945,123.37171173095703,101.36248779296875,72.4037857055664,0.008115292526781559,0.17217618227005005,20.869840621948242,-354.8046875,2.964824676513672,0.0,1.0
11,2.5,48.32358932495117,50.28781509399414,124.11209106445312,101.3560562133789,72.958984375,0.008696649223566055,0.18976402282714844,20.841672897338867,-354.74462890625,2.8969502449035645,0.0,1.0
12,2.75,49.48838424682617,49.61288070678711,129.45578002929688,101.34117889404297,70.9739990234375,0.009602166712284088,0.205593079328537,20.816320419311523,-354.8046875,3.1387319564819336,0.0,1.0
13,3,49.24092102050781,49.753753662109375,127.13236999511719,101.33917236328125,71.87063598632812,0.010417132638394833,0.21983923017978668,20.774011611938477,-354.8346862792969,3.0279269218444824,0.0,1.0
14,3.25,49.329917907714844,50.103492736816406,119.6690673828125,101.36128234863281,73.73135375976562,0.0111506013199687,0.24422073364257812,20.73593521118164,-354.7846374511719,2.8046059608459473,0.0,1.0
15,3.5,49.04515075683594,50.31074905395508,119.84004211425781,101.34962463378906,74.8311538696289,0.011810723692178726,0.266164094209671,20.7016658782959,-354.9748229980469,2.67311692237854,0.0,1.0
16,3.75,49.750213623046875,50.08507537841797,117.94253540039062,101.34359741210938,74.56733703613281,0.012762078084051609,0.2859131097793579,20.67082405090332,-354.9447937011719,2.7037150859832764,0.0,1.0
17,4,49.53664016723633,50.31452178955078,122.15276336669922,101.350830078125,77.02864074707031,0.013618296943604946,0.3036872148513794,20.628271102905273,-354.9548034667969,2.4181694984436035,0.0,1.0
18,4.25,50.038063049316406,50.605377197265625,120.94373321533203,101.357666015625,71.06221771240234,0.014388893730938435,0.32919344305992126,20.58997344970703,-355.0248718261719,3.129218578338623,0.0,1.0
19,4.5,50.00583267211914,51.44670867919922,118.78824615478516,101.343994140625,70.48495483398438,0.01508243102580309,0.3521490693092346,20.555505752563477,-355.06488037109375,3.199907064437866,0.0,1.0
20,4.75,50.600181579589844,50.99406814575195,115.55272674560547,101.34480285644531,68.71627807617188,0.01599789410829544,0.37280911207199097,20.524484634399414,-355.0749206542969,3.423924207687378,0.0,1.0
21,5,50.80172348022461,50.701026916503906,121.66732025146484,101.35163116455078,68.95295715332031,0.016821810975670815,0.3914031684398651,20.496564865112305,-355.18499755859375,3.3942182064056396,0.0,1.0
22,5.25,50.538429260253906,51.75977325439453,118.9141845703125,101.35123443603516,67.56897735595703,0.017563335597515106,0.4176233112812042,20.457582473754883,-355.15496826171875,3.5728559494018555,0.0,1.0
23,5.5,51.223182678222656,52.02678680419922,113.47509002685547,101.34962463378906,70.60796356201172,0.018230708315968513,0.4412214457988739,20.42249870300293,-355.22503662109375,3.1850314140319824,0.0,1.0
24,5.75,51.55879592895508,52.29713821411133,117.33802795410156,101.34078216552734,71.53852844238281,0.018831342458724976,0.4624597728252411,20.39092254638672,-355.31512451171875,3.0688815116882324,0.0,1.0
25,6,50.59712219238281,51.45073318481445,115.63973999023438,101.34962463378906,70.66860961914062,0.019371913745999336,0.48157426714897156,20.362504959106445,-355.35516357421875,3.1774652004241943,0.0,1.0
26,6.25,50.2703857421875,51.217105865478516,122.00621795654297,101.3560562133789,70.16261291503906,0.020232809707522392,0.4987773001194,20.336929321289062,-355.38519287109375,3.2413485050201416,0.0,0.0
27,6.5,50.77995300292969,51.31676483154297,110.96543884277344,101.36087799072266,68.60684967041016,0.021007616072893143,0.5240476727485657,20.300289154052734,-355.50531005859375,3.439365863800049,0.0,0.0
28,6.75,50.64738082885742,51.65734100341797,113.78421783447266,101.34117889404297,67.10198974609375,0.021704941987991333,0.5467910170555115,20.26731300354004,-355.48529052734375,3.633096694946289,0.0,0.0
29,7,51.4687385559082,51.84272384643555,111.01581573486328,101.34962463378906,65.78205871582031,0.022332534193992615,0.5672600269317627,20.237634658813477,-355.57537841796875,3.808899402618408,0.0,0.0
30,7.25,52.32695388793945,52.14668655395508,111.39974212646484,101.357666015625,64.15122985839844,0.022897368296980858,0.5935491919517517,20.21092414855957,-355.6253967285156,4.030819892883301,0.0,0.0
31,7.5,52.109466552734375,52.82454299926758,109.85411071777344,101.34721374511719,66.83775329589844,0.023634210228919983,0.6172094345092773,20.186885833740234,-355.6354064941406,3.668391227722168,0.0,0.0
32,7.75,52.283653259277344,53.31618118286133,116.07251739501953,101.33837127685547,65.82701873779297,0.02429736778140068,0.6385036706924438,20.15350914001465,-355.7254943847656,3.801900625228882,0.0,0.0
33,8,53.05828094482422,53.82755661010742,108.0581283569336,101.34037780761719,66.69184875488281,0.02489420957863331,0.6576684713363647,20.123470306396484,-355.7555236816406,3.6870546340942383,0.0,0.0
34,8.25,53.47878646850586,53.75043487548828,106.78345489501953,101.35324096679688,65.49279022216797,0.02543136663734913,0.6749168038368225,20.096435546875,-355.8255920410156,3.848050355911255,0.0,0.0
35,8.5,53.9501953125,54.609859466552734,116.64955139160156,101.34037780761719,66.93402862548828,0.026072105392813683,0.69044029712677,20.07210350036621,-355.9256896972656,3.6551127433776855,0.0,0.0
36,8.75,54.32910919189453,54.597686767578125,111.97067260742188,101.3343505859375,65.52417755126953,0.02664877101778984,0.7138796448707581,20.037757873535156,-355.9156799316406,3.8421854972839355,0.0,0.0
37,9,54.874488830566406,55.43796920776367,107.56733703613281,101.3456039428711,66.86786651611328,0.02716776914894581,0.7349750995635986,20.006847381591797,-355.9857482910156,3.6642818450927734,0.0,0.0
38,9.25,55.239742279052734,55.655635833740234,105.4393310546875,101.3552474975586,66.69226837158203,0.027634868398308754,0.7539609670639038,19.979026794433594,-355.9957580566406,3.6882920265197754,0.0,0.0
39,9.5,55.422454833984375,56.1538200378418,107.17959594726562,101.33917236328125,65.78926849365234,0.028194239363074303,0.7710482478141785,19.953989028930664,-356.0558166503906,3.8070249557495117,0.0,0.0
40,9.75,55.88230895996094,56.27299880981445,108.12147521972656,101.3387680053711,68.01602172851562,0.028697673231363297,0.786426842212677,19.91853904724121,-356.1358642578125,3.5136609077453613,0.0,0.0
41,10,56.34755325317383,56.892887115478516,107.0979232788086,101.3552474975586,69.60147094726562,0.029150763526558876,0.8002675771713257,19.886634826660156,-356.1759338378906,3.3120391368865967,0.0,0.0
42,10.25,56.85469055175781,57.31295394897461,104.30891418457031,101.343994140625,68.91393280029297,0.029727622866630554,0.8219286799430847,19.857919692993164,-356.2259521484375,3.398542642593384,0.0,0.0
43,10.5,56.93895721435547,58.28536605834961,99.55447387695312,101.32510375976562,67.23220825195312,0.029727622866630554,0.8414236903190613,19.857919692993164,-356.2960205078125,3.614614725112915,0.0,0.0
44,10.75,57.4461784362793,58.365257263183594,108.03217315673828,101.32671356201172,68.96907043457031,0.03024679608643055,0.8589691519737244,19.817047119140625,-356.3861083984375,3.3899919986724854,0.0,0.0
45,11,57.84124755859375,58.95294952392578,103.13347625732422,101.3456039428711,67.20420837402344,0.03071405179798603,0.874760091304779,19.780261993408203,-356.4161376953125,3.620068073272705,0.0,0.0
46,11.25,58.329444885253906,59.61463165283203,109.99150085449219,101.34359741210938,66.44329833984375,0.031134581193327904,0.896254301071167,19.747156143188477,-356.4962158203125,3.7202374935150146,0.0,0.0
47,11.5,58.97932434082031,60.612796783447266,105.9346923828125,101.33555603027344,65.77993774414062,0.031728025525808334,0.9155991077423096,19.71735954284668,-356.6063232421875,3.8079605102539062,0.0,0.0
48,11.75,59.837013244628906,60.465293884277344,100.17425537109375,101.32630920410156,67.17706298828125,0.032262127846479416,0.9330094456672668,19.673635482788086,-356.6263122558594,3.6219499111175537,0.0,0.0
49,12,60.29935073852539,61.10841369628906,110.99368286132812,101.33635711669922,68.1419906616211,0.03274282068014145,0.9592320919036865,19.6342830657959,-356.6263122558594,3.4971463680267334,0.0,0.0
50,12.25,60.84223937988281,61.7467041015625,107.65587615966797,101.34239196777344,64.34548950195312,0.03317544236779213,0.9828324317932129,19.598865509033203,-356.6963806152344,4.002847671508789,0.0,0.0
51,12.5,61.012184143066406,62.20769500732422,101.76873779296875,101.33193969726562,62.36982727050781,0.03356480225920677,1.0040727853775024,19.56698989868164,-356.8265075683594,4.276750087738037,0.0,0.0
52,12.75,61.61264419555664,62.663822174072266,99.09192657470703,101.3222885131836,61.50796890258789,0.03391522541642189,1.0231890678405762,19.538301467895508,-356.8565368652344,4.398531913757324,0.0,0.0
53,13,62.257198333740234,63.13324737548828,101.49090576171875,101.33032989501953,62.247249603271484,0.0346418097615242,1.0545309782028198,19.490407943725586,-356.9466247558594,4.293945789337158,0.0,0.0
54,13.25,62.58730697631836,63.71158981323242,107.20630645751953,101.33917236328125,60.207122802734375,0.03529573604464531,1.0827387571334839,19.447303771972656,-356.9566345214844,4.5883708000183105,0.0,0.0
55,13.5,63.33187484741211,64.22669982910156,99.92694854736328,101.31987762451172,60.845455169677734,0.03588426858186722,1.0827387571334839,19.408510208129883,-357.06671142578125,4.493754863739014,0.0,0.0
56,13.75,63.3995475769043,64.86871337890625,92.79032897949219,101.31385040283203,57.992244720458984,0.036769673228263855,1.1081256866455078,19.37359619140625,-357.18682861328125,4.9164628982543945,0.0,0.0
57,14,64.154541015625,65.75404357910156,94.8664321899414,101.3387680053711,58.66578674316406,0.03756653890013695,1.1497132778167725,19.313758850097656,-357.2469177246094,4.816871166229248,0.0,0.0
58,14.25,65.26513671875,66.17263793945312,95.3953857421875,101.3343505859375,58.750614166259766,0.03828371688723564,1.1871421337127686,19.259904861450195,-357.3069763183594,4.8037543296813965,0.0,0.0
59,14.5,65.4197769165039,66.76179504394531,89.5090103149414,101.31546020507812,58.613189697265625,0.03892917558550835,1.2208280563354492,19.211435317993164,-357.38702392578125,4.82274866104126,0.0,0.0
60,14.75,65.50785064697266,67.38121795654297,92.93458557128906,101.31787109375,60.56976318359375,0.0395100899040699,1.2511454820632935,19.167814254760742,-357.45709228515625,4.533599376678467,0.0,0.0
61,15,66.16951751708984,68.0440444946289,100.68106842041016,101.31987762451172,61.815895080566406,0.04036935418844223,1.2784311771392822,19.128555297851562,-357.54718017578125,4.354315757751465,0.0,0.0
62,15.25,66.61088562011719,68.8154067993164,96.82041931152344,101.31344604492188,61.51051330566406,0.041142694652080536,1.334669589996338,19.05658721923828,-357.6572570800781,4.397397518157959,0.0,0.0
63,15.5,67.42667388916016,69.28307342529297,83.30205535888672,101.32671356201172,58.84731674194336,0.04183869808912277,1.385284185409546,18.9918155670166,-357.7373352050781,4.7885966300964355,0.0,0.0
64,15.75,68.42859649658203,70.02645111083984,91.6270980834961,101.30299377441406,60.21136474609375,0.042465101927518845,1.4308372735977173,18.933521270751953,-357.80743408203125,4.584603309631348,0.0,0.0
65,16,69.03895568847656,70.75104522705078,87.45655822753906,101.32028198242188,58.91221237182617,0.04330098256468773,1.4718351364135742,18.88105583190918,-357.9575500488281,4.778326034545898,0.0,0.0
66,16.25,69.8047103881836,71.69114685058594,94.86949157714844,101.31987762451172,58.830352783203125,0.044053275138139725,1.5087331533432007,18.762916564941406,-357.9675598144531,4.790543556213379,0.0,0.0
67,16.5,70.57242584228516,72.37947845458984,72.46812438964844,101.30259704589844,60.79159164428711,0.04473033547401428,1.5863385200500488,18.656591415405273,-358.1076965332031,4.500056266784668,0.0,0.0
68,16.75,70.81629943847656,73.17619323730469,84.66144561767578,101.30219268798828,63.369956970214844,0.04533969238400459,1.6561833620071411,18.560897827148438,-358.2178039550781,4.133975505828857,0.0,0.0
69,17,72.0511703491211,73.77877807617188,72.23990631103516,101.30219268798828,64.08124542236328,0.045888110995292664,1.7190437316894531,18.474773406982422,-358.2978515625,4.035614490509033,0.0,0.0
70,17.25,73.51876831054688,75.06144714355469,76.30740356445312,101.32068634033203,63.23126220703125,0.04651927575469017,1.7756179571151733,18.397262573242188,-358.508056640625,4.154891490936279,0.0,0.0
71,17.5,73.77006530761719,76.22773742675781,82.72196197509766,101.30018615722656,62.09074020385742,0.047598566859960556,1.8719574213027954,18.148412704467773,-358.608154296875,4.3135085105896,0.0,0.0
72,17.75,74.82292938232422,76.99169158935547,82.3555908203125,101.30058288574219,64.8663330078125,0.047598566859960556,1.958662986755371,18.148412704467773,-358.648193359375,3.9281680583953857,0.0,0.0
73,18,75.70594024658203,78.0462875366211,69.1097183227539,101.29857635498047,65.43892669677734,0.048058684915304184,2.0366978645324707,18.04232406616211,-358.7983093261719,3.8505465984344482,0.0,0.0
74,18.25,76.8265380859375,79.391357421875,81.70069885253906,101.29857635498047,66.66639709472656,0.048524484038352966,2.106929302215576,17.94684410095215,-358.8483581542969,3.686782121658325,0.0,0.0
75,18.5,78.15385437011719,80.7174301147461,76.67987823486328,101.2929458618164,69.2464599609375,0.04894370585680008,2.220477342605591,17.79304313659668,-359.0085144042969,3.3516838550567627,0.0,0.0
76,18.75,79.25694274902344,81.9029541015625,76.76689147949219,101.29496002197266,70.022216796875,0.0493210032582283,2.3226706981658936,17.65462303161621,-359.1786804199219,3.2536861896514893,0.0,0.0
77,19,80.31636047363281,83.02139282226562,62.4669303894043,101.32349395751953,72.28077697753906,0.0496605709195137,2.414644718170166,17.530044555664062,-359.32879638671875,2.9764184951782227,0.0,0.0
78,19.25,81.72891235351562,84.46829223632812,79.0155029296875,101.29737091064453,72.2616958618164,0.04996618255972862,2.4974212646484375,17.417922973632812,-359.3388366699219,2.9764726161956787,0.0,0.0
79,19.5,83.13384246826172,86.13529205322266,74.8113784790039,101.27727508544922,72.74436950683594,0.05024123191833496,2.571920156478882,17.317014694213867,-359.47894287109375,2.9160585403442383,0.0,0.0
80,19.75,83.8484878540039,88.24121856689453,54.6937370300293,101.2901382446289,72.8202896118164,0.05047503486275673,2.6963436603546143,17.2261962890625,-359.64910888671875,2.907985210418701,0.0,0.0
81,20,85.412109375,88.5443344116211,64.8880386352539,101.2929458618164,71.39729309082031,0.05068545788526535,2.8083248138427734,17.144460678100586,-359.80926513671875,3.082136392593384,0.0,0.0
82,20.25,86.86290740966797,90.6371841430664,73.468017578125,101.284912109375,69.88394927978516,0.05087484046816826,2.9091079235076904,17.070898056030273,-359.9093322753906,3.2702295780181885,0.0,0.0
83,20.5,88.36387634277344,92.45606231689453,64.93917846679688,101.27566528320312,72.77151489257812,0.05104528367519379,3.081446886062622,16.93118667602539,-360.0194396972656,2.912630558013916,0.0,0.0
84,20.75,89.11029052734375,94.64270782470703,69.15245819091797,101.26923370361328,74.52068328857422,0.05119868367910385,3.081446886062622,16.80544662475586,-360.1795959472656,2.7027618885040283,0.0,0.0
85,21,91.82974243164062,96.76367950439453,66.00242614746094,101.28691864013672,71.48678588867188,0.05133674293756485,3.2052643299102783,16.692279815673828,-360.1895751953125,3.070573091506958,0.0,0.0
86,21.25,93.13439178466797,97.63163757324219,58.224647521972656,101.27486419677734,74.53934478759766,0.05136340856552124,3.316699981689453,16.590429306030273,-360.2896728515625,2.701044797897339,0.0,0.0
87,21.5,94.70140838623047,100.17818450927734,60.825889587402344,101.27445983886719,78.9211654663086,0.05138740688562393,3.416991949081421,16.427631378173828,-360.5499267578125,2.1976354122161865,0.0,0.0
88,21.75,95.92639923095703,101.85185241699219,62.078426361083984,101.26360321044922,78.07076263427734,0.051409006118774414,3.5072548389434814,16.28111457824707,-360.6400146484375,2.2921602725982666,0.0,0.0
89,22,97.26907348632812,103.36507415771484,61.69831466674805,101.26722717285156,77.2220458984375,0.05142844468355179,3.6160688400268555,16.149248123168945,-360.7701110839844,2.3887994289398193,0.0,0.0
90,22.25,99.32720947265625,106.07440185546875,59.1359977722168,101.24793243408203,76.07771301269531,0.05128948763012886,3.714001417160034,16.030569076538086,-360.9102478027344,2.518683433532715,0.0,0.0
91,22.5,101.14837646484375,108.08831024169922,62.05247497558594,101.25234985351562,76.58244323730469,0.051164425909519196,3.802140712738037,15.923757553100586,-361.0303649902344,2.4607973098754883,0.0,0.0
92,22.75,103.18608856201172,110.22541046142578,60.758724212646484,101.26039123535156,73.19650268554688,0.05105186998844147,3.8814661502838135,15.827627182006836,-361.0804138183594,2.859987258911133,0.0,0.0
93,23,104.88335418701172,111.98250579833984,58.494083404541016,101.26079559326172,72.78678131103516,0.05095056816935539,3.9528589248657227,15.741109848022461,-361.26055908203125,2.9094879627227783,0.0,0.0
94,23.25,105.98712158203125,115.13595581054688,66.90690612792969,101.25234985351562,68.51014709472656,0.05058661103248596,4.0171122550964355,15.663244247436523,-361.2806091308594,3.442355155944824,0.0,0.0
95,23.5,108.40885162353516,116.37763977050781,66.71761322021484,101.2451171875,70.8514175415039,0.050259049981832504,4.0749406814575195,15.593165397644043,-361.42071533203125,3.1456077098846436,0.0,0.0
96,23.75,109.95462036132812,118.8944091796875,73.76874542236328,101.24391174316406,70.07820892333984,0.04996424540877342,4.090169429779053,15.530095100402832,-361.52081298828125,3.2421998977661133,0.0,0.0
97,24,111.4043197631836,121.24697875976562,69.73865509033203,101.24069213867188,69.77790832519531,0.04969891905784607,4.103875637054443,15.473331451416016,-361.65093994140625,3.2797632217407227,0.0,0.0
98,24.25,113.32574462890625,123.36328887939453,70.74083709716797,101.23707580566406,68.23487854003906,0.04910839721560478,4.1162109375,15.42224407196045,-361.7009582519531,3.47650408744812,0.0,0.0
99,24.5,115.04742431640625,125.29542541503906,76.76841735839844,101.22381591796875,66.93360900878906,0.048576924949884415,4.127312660217285,15.49868106842041,-361.78106689453125,3.6450259685516357,0.0,0.0
100,24.75,116.29280853271484,127.43680572509766,77.94081115722656,101.22381591796875,66.27406311035156,0.0480986014008522,4.137304306030273,15.567474365234375,-361.8811340332031,3.7322897911071777,0.0,0.0
101,25,117.81011962890625,129.45542907714844,72.04985046386719,101.23828125,66.55612182617188,0.04766811057925224,4.0819878578186035,15.629388809204102,-361.9311828613281,3.69612455368042,0.0,0.0
102,25.25,118.9881591796875,131.82748413085938,77.10960388183594,101.21858978271484,65.92542266845703,0.046791546046733856,4.032203197479248,15.685111045837402,-361.9411926269531,3.7783145904541016,0.0,0.0
103,25.5,121.03480529785156,132.6479949951172,78.3880844116211,101.21537017822266,64.95879364013672,0.04600263759493828,3.9873969554901123,15.826662063598633,-362.0412902832031,3.9082000255584717,0.0,0.0
104,25.75,122.09584045410156,135.22903442382812,75.6097640991211,101.22059631347656,64.54313659667969,0.04529261961579323,3.9470713138580322,15.954058647155762,-362.0913391113281,3.965223550796509,0.0,0.0
105,26,123.24342346191406,136.8960723876953,83.90885925292969,101.22059631347656,65.72946166992188,0.044653601944446564,3.8414173126220703,16.068716049194336,-362.1814270019531,3.804722309112549,0.0,0.0
106,26.25,124.38743591308594,138.2955780029297,84.70648193359375,101.21175384521484,63.80427932739258,0.044078487902879715,3.746328592300415,16.171907424926758,-362.201416015625,4.065913677215576,0.0,0.0
107,26.5,124.87689208984375,140.25303649902344,94.9786376953125,101.2137680053711,66.10737609863281,0.04356088489294052,3.6607487201690674,16.264780044555664,-362.261474609375,3.7536067962646484,0.0,0.0
108,26.75,126.05638122558594,141.20091247558594,89.06096649169922,101.2137680053711,65.29090118408203,0.042181383818387985,3.5837268829345703,16.348363876342773,-362.29150390625,3.863121747970581,0.0,0.0
109,27,127.16339874267578,142.4181671142578,89.5067138671875,101.20211029052734,66.39452362060547,0.04093983396887779,3.4513320922851562,16.510761260986328,-362.3115539550781,3.7143971920013428,0.0,0.0
110,27.25,127.95295715332031,143.65090942382812,93.38034057617188,101.19608306884766,67.79292297363281,0.03982243686914444,3.332176685333252,16.656919479370117,-362.381591796875,3.5301976203918457,0.0,0.0
111,27.5,129.27235412597656,144.668212890625,97.41043090820312,101.17919921875,69.19344329833984,0.03881677985191345,3.2249367237091064,16.788461685180664,-362.381591796875,3.34853196144104,0.0,0.0
112,27.75,129.3064727783203,145.09466552734375,99.1400146484375,101.1808090209961,69.42630004882812,0.03791169077157974,3.128420829772949,16.906848907470703,-362.431640625,3.319066286087036,0.0,0.0
113,28,129.35789489746094,146.08114624023438,102.87319946289062,101.18321990966797,71.98006439208984,0.03709711134433746,2.9863133430480957,17.013397216796875,-362.4716796875,3.000948429107666,0.0,0.0
114,28.25,129.8578338623047,146.7638702392578,112.3393325805664,101.16070556640625,76.12267303466797,0.03569669649004936,2.8584165573120117,17.179309844970703,-362.461669921875,2.5058817863464355,0.0,0.0
115,28.5,130.33106994628906,147.05662536621094,113.39341735839844,101.16472625732422,76.90691375732422,0.03443632274866104,2.743309497833252,17.328632354736328,-362.51171875,2.415910482406616,0.0,0.0
116,28.75,130.42922973632812,147.83534240722656,113.23542022705078,101.16513061523438,79.91239166259766,0.03330198675394058,2.6397130489349365,17.463022232055664,-362.49169921875,2.078127145767212,0.0,0.0
117,29,130.71165466308594,147.87344360351562,116.23204040527344,101.1707534790039,82.45979309082031,0.03228108584880829,2.4914755821228027,17.583972930908203,-362.51171875,1.8020904064178467,0.0,0.0
118,29.25,130.63938903808594,148.38954162597656,116.53582000732422,101.1490478515625,83.4514389038086,0.03082953207194805,2.3580620288848877,17.692829132080078,-362.541748046875,1.6948573589324951,0.0,0.0
119,29.5,130.80690002441406,148.46444702148438,119.28285217285156,101.14744567871094,85.13316345214844,0.029523134231567383,2.237989664077759,17.850479125976562,-362.5517578125,1.5188989639282227,0.0,0.0
120,29.75,130.3962860107422,148.4412841796875,121.00785064697266,101.15387725830078,87.58683776855469,0.028347376734018326,2.1299245357513428,17.99236488342285,-362.5517578125,1.2690677642822266,0.0,0.0
121,30,130.75128173828125,148.4647216796875,123.0091552734375,101.15668487548828,93.00357055664062,0.027289194986224174,2.032665967941284,18.12006187438965,-362.541748046875,0.7405153512954712,0.0,0.0
122,30.25,130.3309326171875,148.3053436279297,123.38240051269531,101.14020538330078,94.76588439941406,0.025975719094276428,1.9451333284378052,18.30641746520996,-362.5717468261719,0.5736601948738098,0.0,0.0
123,30.5,130.2805938720703,148.36351013183594,119.96292877197266,101.12252044677734,95.05005645751953,0.024793589487671852,1.8224072456359863,18.474138259887695,-362.5517578125,0.5457338690757751,0.0,0.0
124,30.75,130.14706420898438,147.9395294189453,127.78038787841797,101.13217163085938,97.2072525024414,0.023729674518108368,1.7119537591934204,18.625085830688477,-362.561767578125,0.3488137722015381,0.0,0.0
125,31,130.01246643066406,147.8118133544922,129.82521057128906,101.12935638427734,98.65315246582031,0.022516245022416115,1.6125456094741821,18.76093864440918,-362.541748046875,0.21845752000808716,0.0,0.0
126,31.25,129.17169189453125,147.41737365722656,131.6883544921875,101.11689758300781,99.68254852294922,0.02142415940761566,1.5230783224105835,18.9184513092041,-362.541748046875,0.1258968859910965,0.0,0.0
127,31.5,129.03846740722656,147.4143829345703,129.65423583984375,101.10926055908203,101.79011535644531,0.02044128254055977,1.442557692527771,19.060213088989258,-362.561767578125,-0.05914152041077614,0.0,0.0
128,31.75,128.52369689941406,146.86573791503906,132.2669219970703,101.10965728759766,102.88016510009766,0.019556691870093346,1.3470185995101929,19.18779945373535,-362.5517578125,-0.15297330915927887,0.0,0.0
129,32,128.0268096923828,146.78941345214844,135.63754272460938,101.11729431152344,103.08969116210938,0.018587419763207436,1.2610334157943726,19.302627563476562,-362.5517578125,-0.17023682594299316,0.0,0.0
130,32.25,127.70357513427734,145.93617248535156,129.0680389404297,101.11046600341797,102.71051025390625,0.017715074121952057,1.1836466789245605,19.423593521118164,-362.561767578125,-0.1383592188358307,0.0,0.0
131,32.5,127.3233642578125,145.9472198486328,133.7858428955078,101.07951354980469,103.15373992919922,0.01692996360361576,1.1139986515045166,19.53246307373047,-362.5517578125,-0.17900294065475464,0.0,0.0
132,32.75,127.457763671875,145.23883056640625,135.69097900390625,101.10041809082031,102.88737487792969,0.01622336357831955,1.0393333435058594,19.63044548034668,-362.561767578125,-0.15439613163471222,0.0,0.0
133,33,126.35894012451172,144.70880126953125,132.37301635742188,101.09037017822266,103.14058685302734,0.01558742392808199,0.9721345901489258,19.718629837036133,-362.5717468261719,-0.17693303525447845,0.0,0.0
134,33.25,126.20264434814453,144.4314422607422,135.49557495117188,101.07951354980469,103.1685791015625,0.015015078708529472,0.9116557240486145,19.797996520996094,-362.561767578125,-0.1802707463502884,0.0,0.0
135,33.5,125.74840545654297,143.69471740722656,135.22918701171875,101.07308197021484,102.94972229003906,0.014336243271827698,0.8572247624397278,19.869426727294922,-362.561767578125,-0.1621176302433014,0.0,0.0
136,33.75,125.36264038085938,142.8275909423828,129.541259765625,101.07710266113281,102.17439270019531,0.013725291937589645,0.8007044792175293,19.9461669921875,-362.561767578125,-0.09514974057674408,0.0,0.0
137,34,124.68846893310547,142.93386840820312,134.6307830810547,101.0622329711914,102.96711730957031,0.013175435364246368,0.7498362064361572,20.01523208618164,-362.5517578125,-0.1645522266626358,0.0,0.0
138,34.25,124.35826873779297,142.1851806640625,133.3713836669922,101.05419158935547,104.02365112304688,0.01268056407570839,0.7040547728538513,20.077390670776367,-362.541748046875,-0.25521382689476013,0.0,0.0
139,34.5,123.73005676269531,141.6881103515625,137.86630249023438,101.04816436767578,103.9112548828125,0.012161429971456528,0.6583815813064575,20.133333206176758,-362.561767578125,-0.24621278047561646,0.0,0.0
140,34.75,123.29763793945312,140.857421875,136.39395141601562,101.06383514404297,103.72547912597656,0.011694209650158882,0.6172757148742676,20.191436767578125,-362.541748046875,-0.22907757759094238,0.0,0.0
141,35,123.1303482055664,140.80618286132812,134.7513885498047,101.05499267578125,103.91634368896484,0.011273710988461971,0.5802804231643677,20.243728637695312,-362.5517578125,-0.24604912102222443,0.0,0.0
142,35.25,121.97434997558594,140.46995544433594,133.27291870117188,101.03328704833984,104.05503845214844,0.010895262472331524,0.5469846725463867,20.29079246520996,-362.561767578125,-0.2596956193447113,0.0,0.0
143,35.5,122.12886810302734,139.704345703125,133.98658752441406,101.02163696289062,103.67840576171875,0.010491750203073025,0.5170184969902039,20.333148956298828,-362.561767578125,-0.22875788807868958,0.0,0.0
144,35.75,121.5644760131836,139.06817626953125,137.18089294433594,101.03087615966797,104.27687072753906,0.01012858934700489,0.48634347319602966,20.377378463745117,-362.561767578125,-0.27867230772972107,0.0,0.0
145,36,120.77356719970703,138.96641540527344,136.28709411621094,101.02766418457031,104.90502166748047,0.009801744483411312,0.45873597264289856,20.417184829711914,-362.561767578125,-0.3318774104118347,0.0,0.0
146,36.25,120.91759490966797,138.2358856201172,135.05287170410156,101.007568359375,104.21749114990234,0.009507584385573864,0.4338892102241516,20.45301055908203,-362.5717468261719,-0.27568626403808594,0.0,0.0
147,36.5,119.15119934082031,136.6890106201172,132.51040649414062,101.01399993896484,104.0533447265625,0.009193972684442997,0.4115271270275116,20.485254287719727,-362.5517578125,-0.2612347900867462,0.0,0.0
148,36.75,119.18460083007812,136.4958953857422,136.44432067871094,100.99510192871094,104.63145446777344,0.008911722339689732,0.3914012610912323,20.519678115844727,-362.5517578125,-0.31170785427093506,0.0,0.0
149,37,118.26683807373047,135.44451904296875,135.03150939941406,100.99952697753906,104.56147003173828,0.008657696656882763,0.37090015411376953,20.5506591796875,-362.541748046875,-0.30542558431625366,0.0,0.0
150,37.25,117.6948013305664,134.78488159179688,137.23812866210938,100.98625946044922,103.94094848632812,0.008429073728621006,0.3524491488933563,20.578542709350586,-362.561767578125,-0.25413089990615845,0.0,0.0
151,37.5,117.68895721435547,134.77992248535156,135.01470947265625,100.99349975585938,104.00372314453125,0.00822331290692091,0.3358432650566101,20.6036376953125,-362.5517578125,-0.2588198482990265,0.0,0.0
152,37.75,116.49333190917969,133.9506072998047,136.82595825195312,100.99068450927734,104.10932922363281,0.007999290712177753,0.3208979666233063,20.629043579101562,-362.5517578125,-0.268009215593338,0.0,0.0
153,38,117.06111145019531,134.2308349609375,135.9504852294922,101.01520538330078,103.3072738647461,0.007797671016305685,0.3060215711593628,20.65190887451172,-362.561767578125,-0.1977173238992691,0.0,0.0
154,38.25,115.88549041748047,133.30751037597656,133.86827087402344,101.01439666748047,104.24760437011719,0.007616213522851467,0.2926328182220459,20.672487258911133,-362.561767578125,-0.2776363790035248,0.0,0.0
155,38.5,115.17477416992188,133.00543212890625,137.53199768066406,100.99430084228516,103.94052124023438,0.00745290145277977,0.2805829346179962,20.691007614135742,-362.5517578125,-0.2533929646015167,0.0,0.0
156,38.75,115.31143951416016,132.52169799804688,141.8017578125,101.01761627197266,103.75474548339844,0.007292101159691811,0.2697380483150482,20.70767593383789,-362.5517578125,-0.23559479415416718,0.0,0.0
157,39,114.84331512451172,131.7869110107422,137.11143493652344,101.01118469238281,104.10636138916016,0.007147381082177162,0.25997763872146606,20.72494125366211,-362.561767578125,-0.2659691870212555,0.0,0.0
158,39.25,114.49553680419922,131.58502197265625,135.67723083496094,101.00354766845703,103.85823822021484,0.007017132826149464,0.2500976026058197,20.740478515625,-362.561767578125,-0.2456078678369522,0.0,0.0
159,39.5,114.25768280029297,131.0865020751953,139.2905731201172,101.01319122314453,103.78740692138672,0.00689990958198905,0.24120557308197021,20.75446319580078,-362.561767578125,-0.2387540340423584,0.0,0.0
160,39.75,113.44770812988281,130.32113647460938,137.89073181152344,101.02364349365234,104.5504379272461,0.006794408429414034,0.2332027405500412,20.76704978942871,-362.5717468261719,-0.3023918569087982,0.0,0.0
161,40,113.4131088256836,129.82086181640625,136.2832794189453,101.02766418457031,103.74711608886719,0.006699457764625549,0.22600018978118896,20.778377532958984,-362.581787109375,-0.23407034575939178,0.0,0.0
162,40.25,112.88871765136719,128.98681640625,138.82574462890625,101.03409576416016,104.80789184570312,0.00661860778927803,0.21856415271759033,20.79021644592285,-362.581787109375,-0.3231535255908966,0.0,0.0
163,40.5,112.77039337158203,129.64251708984375,140.0424041748047,101.04293823242188,103.34036254882812,0.0065458426252007484,0.21187171339988708,20.800870895385742,-362.581787109375,-0.19812074303627014,0.0,0.0
164,40.75,112.29515075683594,128.4351348876953,135.2879638671875,101.04012298583984,104.00753784179688,0.006480353884398937,0.20584851503372192,20.810461044311523,-362.581787109375,-0.25507596135139465,0.0,0.0
165,41,112.23287963867188,127.864501953125,138.41891479492188,101.04052734375,103.20336151123047,0.006421414203941822,0.20042763650417328,20.819091796875,-362.591796875,-0.18664035201072693,0.0,0.0
166,41.25,111.5208969116211,127.28166961669922,136.95724487304688,101.02525329589844,103.30345916748047,0.006372974719852209,0.19554884731769562,20.826858520507812,-362.591796875,-0.1965157687664032,0.0,0.0
167,41.5,110.7116928100586,127.18514251708984,137.6182403564453,101.0353012084961,102.9068832397461,0.006329379044473171,0.19047269225120544,20.835023880004883,-362.6017761230469,-0.16174475848674774,0.0,0.0
168,41.75,110.55252838134766,126.73584747314453,138.7196502685547,101.04776000976562,104.15980529785156,0.006290142890065908,0.1859041452407837,20.84237289428711,-362.6017761230469,-0.2673015296459198,0.0,0.0
169,42,110.63257598876953,126.65060424804688,137.87013244628906,101.04695892333984,103.93543243408203,0.006254830397665501,0.1817924529314041,20.848987579345703,-362.591796875,-0.24836818873882294,0.0,0.0
170,42.25,110.04621887207031,125.68051147460938,138.250244140625,101.0501708984375,103.97784423828125,0.006219100672751665,0.17809192836284637,20.85494041442871,-362.6017761230469,-0.2516833245754242,0.0,0.0
171,42.5,109.64430236816406,125.77298736572266,135.90316772460938,101.05218505859375,103.68179321289062,0.006186943966895342,0.1741536557674408,20.86029815673828,-362.591796875,-0.22638151049613953,0.0,0.0
172,42.75,109.39014434814453,125.5904312133789,139.45697021484375,101.05982208251953,103.6495590209961,0.006158003117889166,0.1706092208623886,20.86511993408203,-362.6017761230469,-0.22297510504722595,0.0,0.0
173,43,108.76553344726562,125.38749694824219,136.4969940185547,101.05780792236328,103.61054229736328,0.0061319563537836075,0.1674192249774933,20.87016487121582,-362.61181640625,-0.21983283758163452,0.0,0.0
174,43.25,108.32972717285156,124.79169464111328,137.8136444091797,101.06303405761719,102.99765014648438,0.006108514033257961,0.16454823315143585,20.874704360961914,-362.61181640625,-0.1670950949192047,0.0,0.0
175,43.5,108.06141662597656,123.90689849853516,138.21511840820312,101.06584930419922,104.0978775024414,0.0060874163173139095,0.1619643270969391,20.8787899017334,-362.61181640625,-0.2604832649230957,0.0,0.0
176,43.75,107.8355484008789,123.73341369628906,137.93499755859375,101.07428741455078,104.4957275390625,0.006068428047001362,0.15905539691448212,20.88246726989746,-362.591796875,-0.2933625876903534,0.0,0.0
177,44,107.08670806884766,122.63543701171875,136.94732666015625,101.06343841552734,104.47027587890625,0.006042786408215761,0.15643735229969025,20.88577651977539,-362.61181640625,-0.2921620309352875,0.0,0.0
178,44.25,107.06995391845703,123.27375030517578,134.3468475341797,101.06705474853516,103.24832153320312,0.006019709166139364,0.15408112108707428,20.889223098754883,-362.61181640625,-0.18816520273685455,0.0,0.0
179,44.5,106.91899871826172,122.73126983642578,135.6062469482422,101.0750961303711,102.91706848144531,0.005998939275741577,0.15196050703525543,20.892324447631836,-362.621826171875,-0.1591467261314392,0.0,0.0
180,44.75,106.35333251953125,121.81233978271484,137.09310913085938,101.09800720214844,103.82091522216797,0.005979588720947504,0.15005195140838623,20.89511489868164,-362.621826171875,-0.234203040599823,0.0,0.0
181,45,106.43515014648438,121.96760559082031,136.03521728515625,101.08514404296875,103.88114166259766,0.005962173454463482,0.14788667857646942,20.897626876831055,-362.6318054199219,-0.24043473601341248,0.0,0.0
182,45.25,105.9054946899414,121.51087951660156,141.39874267578125,101.09076690673828,103.52825927734375,0.005946499761193991,0.1459379345178604,20.900592803955078,-362.6318054199219,-0.2099587321281433,0.0,0.0
183,45.5,105.50480651855469,120.62603759765625,137.36712646484375,101.08433532714844,104.70355987548828,0.005932393483817577,0.14418406784534454,20.903261184692383,-362.6318054199219,-0.3099960684776306,0.0,0.0
184,45.75,105.48133850097656,120.72911834716797,133.90948486328125,101.10523986816406,104.5877685546875,0.005919697694480419,0.14260558784008026,20.905664443969727,-362.6318054199219,-0.2984229326248169,0.0,0.0
185,46,104.58453369140625,120.10665130615234,139.38446044921875,101.09800720214844,104.94023132324219,0.005908929277211428,0.1411849558353424,20.907827377319336,-362.641845703125,-0.3287009596824646,0.0,0.0
186,46.25,104.43392181396484,120.18446350097656,138.92115783691406,101.09358215332031,104.26074981689453,0.005899237468838692,0.1399063915014267,20.910242080688477,-362.641845703125,-0.2718425393104553,0.0,0.0
187,46.5,104.27017211914062,119.69569396972656,136.39852905273438,101.11689758300781,103.67670440673828,0.005890514701604843,0.1381753832101822,20.912416458129883,-362.6318054199219,-0.22030729055404663,0.0,0.0
188,46.75,104.44910430908203,118.9554443359375,138.20291137695312,101.10564422607422,103.8166732788086,0.005882664583623409,0.1366174817085266,20.91437339782715,-362.6318054199219,-0.23317715525627136,0.0,0.0
189,47,103.50701904296875,118.49628448486328,136.60614013671875,101.09719848632812,103.74329376220703,0.005875599104911089,0.1352153718471527,20.916133880615234,-362.65185546875,-0.22768254578113556,0.0,0.0
190,47.25,103.35404968261719,118.53577423095703,137.65029907226562,101.10403442382812,104.20179748535156,0.00586463650688529,0.13395346701145172,20.9177188873291,-362.65185546875,-0.26594701409339905,0.0,0.0
191,47.5,102.77215576171875,117.86254119873047,137.084716796875,101.11207580566406,104.44185638427734,0.005854770541191101,0.13249117136001587,20.919145584106445,-362.65185546875,-0.28552472591400146,0.0,0.0
192,47.75,102.6655044555664,117.650634765625,135.7772216796875,101.12574005126953,104.06988525390625,0.00584589084610343,0.13117511570453644,20.921133041381836,-362.641845703125,-0.25289300084114075,0.0,0.0
193,48,101.97911834716797,117.33167266845703,138.39678955078125,101.11328125,104.03213500976562,0.005837899167090654,0.12999066710472107,20.922922134399414,-362.65185546875,-0.2507813274860382,0.0,0.0
