Repository: ulfsri/fsri_materials_database

# Materials and Products Database

## 01_Data

Raw data generated from each apparatus are included here in plain-text format. The data is organized first by material, next by the short name of test apparatus used, and where applicable additional filtering by test settings.

### material.json

Each material directory contains a json file of the same name as the material. This file links the data stored in the repository as well as data and graphs produced by the accompanying scripts (__02_Scripts__) to the respective landing page for the material on the front-end website.

File: 01_Data/Rebond_Foam_Carpet_Pad/Cone/Rebond_Foam_Carpet_Pad_HRRPUA_25.csv
Names,Rebond_Foam_Carpet_Pad_R1,Rebond_Foam_Carpet_Pad_R2,Rebond_Foam_Carpet_Pad_R3,Mean,Std. Dev.
27,27.5,,,27.5,
28,33.6,,,33.6,
29,38.6,,,38.6,
30,42.9,,,42.9,
31,51.2,,,51.2,
32,57.8,,22.1,39.9,25.3
33,64.7,26.4,27.3,39.5,21.9
34,70.2,31.1,32.6,44.6,22.1
35,77.0,39.2,37.3,51.2,22.4
36,84.9,47.1,46.3,59.4,22.0
37,90.3,54.5,53.8,66.2,20.9
38,96.0,61.4,62.1,73.2,19.8
39,104.3,68.9,67.5,80.3,20.8
40,112.0,77.0,73.2,87.4,21.4
41,116.3,82.9,80.9,93.4,19.9
42,120.8,90.0,89.6,100.1,17.9
43,127.3,100.5,93.4,107.0,17.9
44,134.0,102.4,102.7,113.0,18.2
45,138.3,106.6,108.9,118.0,17.7
46,143.4,114.2,114.6,124.1,16.7
47,147.3,118.0,122.0,129.1,15.9
48,154.0,123.4,127.4,134.9,16.6
49,156.3,131.5,134.4,140.8,13.6
50,159.3,136.9,138.1,144.8,12.6
51,165.0,143.4,144.0,150.8,12.3
52,168.7,145.2,149.7,154.5,12.5
53,170.5,147.6,154.1,157.4,11.8
54,172.6,156.6,155.5,161.6,9.6
55,177.1,162.2,161.6,167.0,8.8
56,184.0,166.9,167.9,172.9,9.6
57,184.3,171.4,171.2,175.6,7.5
58,187.5,174.2,177.8,179.8,6.9
59,192.1,182.2,184.2,186.2,5.2
60,191.3,184.4,184.9,186.9,3.9
61,197.8,189.8,189.3,192.3,4.7
62,198.1,193.0,193.9,195.0,2.7
63,201.9,192.8,198.0,197.6,4.6
64,200.1,200.0,201.3,200.5,0.7
65,202.2,203.9,204.8,203.6,1.3
66,205.6,212.1,215.9,211.2,5.2
67,206.4,212.6,212.6,210.6,3.6
68,209.1,218.2,215.2,214.1,4.6
69,212.8,221.1,223.5,219.1,5.6
70,213.2,225.7,222.9,220.6,6.6
71,216.8,227.7,224.8,223.1,5.7
72,219.6,230.5,228.6,226.2,5.8
73,212.1,236.0,231.6,226.6,12.7
74,216.3,238.7,233.5,229.5,11.7
75,216.1,238.9,237.0,230.6,12.7
76,217.4,247.5,239.7,234.9,15.6
77,225.4,248.3,240.7,238.1,11.6
78,220.9,246.4,241.4,236.2,13.5
79,218.5,252.2,246.4,239.0,18.0
80,221.2,255.9,247.5,241.5,18.1
81,220.5,251.6,245.2,239.1,16.5
82,224.3,261.1,250.1,245.1,18.9
83,224.9,261.3,251.3,245.8,18.8
84,226.4,263.3,254.7,248.1,19.3
85,221.9,265.8,246.8,244.9,22.0
86,230.8,268.5,250.3,249.9,18.9
87,223.4,266.8,252.1,247.4,22.1
88,228.6,269.7,255.5,251.3,20.9
89,232.0,276.0,258.2,255.4,22.1
90,228.3,283.3,255.9,255.8,27.5
91,229.7,278.6,256.3,254.9,24.5
92,232.6,281.2,255.5,256.4,24.3
93,231.4,284.4,258.4,258.1,26.5
94,235.6,276.3,262.6,258.2,20.7
95,230.7,280.4,259.4,256.8,25.0
96,232.6,283.5,257.1,257.7,25.4
97,240.5,284.3,256.9,260.5,22.1
98,238.0,289.6,264.8,264.1,25.8
99,239.5,292.2,268.4,266.7,26.4
100,239.7,289.5,264.9,264.7,24.9
101,241.4,285.7,264.6,263.9,22.2
102,239.3,295.8,275.4,270.1,28.6
103,244.6,292.7,268.8,268.7,24.0
104,239.8,293.6,270.7,268.0,27.0
105,244.0,295.2,274.7,271.3,25.8
106,247.1,292.9,273.7,271.2,23.0
107,247.0,294.0,280.6,273.9,24.2
108,251.5,297.2,283.0,277.3,23.4
109,250.0,300.0,284.2,278.1,25.5
110,253.4,298.0,284.8,278.7,22.9
111,251.0,296.5,282.7,276.7,23.3
112,256.3,303.0,287.9,282.4,23.8
113,254.6,305.2,287.5,282.5,25.7
114,261.5,307.1,300.1,289.6,24.6
115,263.3,310.6,304.8,292.9,25.8
116,269.2,320.8,304.6,298.2,26.4
117,269.9,322.0,305.3,299.0,26.6
118,278.7,329.7,306.4,305.0,25.5
119,279.4,331.1,317.6,309.3,26.8
120,288.2,346.5,319.6,318.1,29.2
121,290.7,340.8,325.7,319.0,25.7
122,292.8,352.7,326.9,324.1,30.1
123,299.3,355.2,334.2,329.6,28.2
124,310.0,376.8,336.7,341.1,33.6
125,308.5,384.5,339.9,344.3,38.2
126,327.5,400.9,358.6,362.3,36.8
127,325.9,405.4,362.2,364.5,39.8
128,338.6,410.9,359.2,369.6,37.2
129,346.7,422.4,363.0,377.4,39.8
130,350.8,431.7,367.1,383.2,42.8
131,350.4,432.8,383.0,388.7,41.5
132,356.3,452.5,372.3,393.7,51.5
133,369.0,465.7,384.1,406.3,52.0
134,355.9,456.0,382.0,397.9,51.9
135,376.3,475.3,388.3,413.3,54.0
136,367.6,486.4,407.3,420.4,60.5
137,382.3,481.6,399.3,421.1,53.2
138,389.5,506.0,409.4,435.0,62.3
139,404.1,529.2,414.6,449.3,69.4
140,397.1,518.2,429.5,448.3,62.7
141,401.1,536.7,416.9,451.6,74.2
142,418.0,542.3,440.3,466.9,66.3
143,427.1,542.1,454.3,474.5,60.1
144,418.9,574.0,432.0,475.0,86.0
145,434.1,569.5,456.0,486.5,72.7
146,437.3,579.3,457.7,491.5,76.8
147,453.1,605.5,480.0,512.9,81.4
148,458.0,582.7,475.7,505.5,67.4
149,453.7,618.1,482.5,518.1,87.8
150,468.0,582.7,486.9,512.5,61.5
151,460.3,644.2,490.0,531.5,98.7
152,481.2,641.8,525.6,549.5,82.9
153,486.8,656.0,501.2,548.0,93.9
154,486.3,656.1,537.5,560.0,87.1
155,479.7,664.9,553.4,566.0,93.3
156,494.0,654.5,537.1,561.9,83.0
157,506.0,650.7,557.7,571.5,73.4
158,522.1,641.9,548.1,570.7,63.0
159,508.5,676.8,594.8,593.4,84.2
160,519.1,695.8,556.1,590.3,93.2
161,520.7,675.9,582.5,593.0,78.2
162,529.0,718.5,585.8,611.1,97.3
163,539.2,679.4,588.8,602.5,71.1
164,535.6,731.9,578.5,615.3,103.2
165,536.2,680.7,598.8,605.3,72.5
166,534.3,715.5,620.2,623.3,90.6
167,565.6,726.0,613.4,635.0,82.4
168,544.8,730.1,599.3,624.7,95.2
169,564.3,749.7,599.4,637.8,98.5
170,582.8,718.7,653.9,651.8,68.0
171,563.2,742.5,616.7,640.8,92.1
172,558.3,745.1,634.7,646.0,93.9
173,574.3,724.3,633.3,644.0,75.6
174,587.2,742.5,639.2,656.3,79.0
175,597.7,718.8,650.2,655.6,60.7
176,588.6,713.7,647.1,649.8,62.6
177,583.7,752.3,652.7,662.9,84.8
178,614.5,763.1,652.9,676.8,77.2
179,619.7,733.1,685.4,679.4,56.9
180,637.6,738.0,660.6,678.7,52.6
181,620.6,739.6,671.2,677.1,59.7
182,658.2,748.6,664.2,690.3,50.6
183,651.0,769.1,669.2,696.5,63.6
184,641.3,730.7,686.8,686.2,44.7
185,639.3,722.5,699.1,687.0,42.9
186,626.0,763.2,679.2,689.5,69.2
187,641.2,774.3,687.9,701.2,67.5
188,649.7,756.8,662.2,689.6,58.6
189,659.4,751.5,650.0,687.0,56.1
190,641.5,762.2,696.0,699.9,60.4
191,639.3,747.2,675.7,687.4,54.9
192,666.0,763.3,684.8,704.7,51.6
193,660.5,711.1,693.0,688.2,25.6
194,664.6,741.2,705.6,703.8,38.3
195,664.8,732.4,707.2,701.5,34.2
196,650.7,742.0,688.0,693.5,45.9
197,666.2,727.3,706.0,699.9,31.0
198,665.1,728.8,676.9,690.3,33.9
199,682.3,751.7,688.5,707.5,38.4
200,654.4,754.0,694.1,700.8,50.1
201,653.4,714.2,677.1,681.6,30.7
202,650.1,703.3,699.7,684.4,29.8
203,642.2,734.7,669.6,682.2,47.5
204,650.4,735.7,680.4,688.8,43.3
205,643.8,727.9,669.7,680.5,43.1
206,648.2,730.1,662.2,680.2,43.8
207,636.5,706.2,673.9,672.2,34.8
208,653.5,714.4,656.9,674.9,34.2
209,647.0,710.5,628.8,662.1,42.9
210,613.6,711.2,662.8,662.6,48.8
211,647.9,714.6,652.4,671.6,37.3
212,633.8,680.4,627.0,647.1,29.1
213,605.5,710.1,629.0,648.2,54.9
214,601.6,690.1,615.7,635.8,47.6
215,601.9,688.9,599.4,630.1,51.0
216,585.7,679.5,607.6,624.3,49.0
217,589.6,686.0,599.3,624.9,53.1
218,584.1,670.2,599.2,617.8,46.0
219,588.0,658.1,567.5,604.5,47.5
220,559.6,651.0,566.8,592.5,50.8
221,562.7,650.9,556.7,590.1,52.7
222,547.6,637.6,578.4,587.8,45.7
223,551.2,635.3,551.4,579.3,48.5
224,539.4,640.5,544.6,574.8,56.9
225,545.3,634.5,531.5,570.4,55.9
226,529.7,621.6,524.1,558.5,54.8
227,520.9,590.2,505.0,538.7,45.3
228,507.0,586.1,510.7,534.6,44.6
229,515.2,604.3,486.8,535.4,61.3
230,495.4,580.1,477.4,517.6,54.8
231,489.3,549.6,471.3,503.4,41.0
232,482.0,557.8,460.0,499.9,51.3
233,486.1,546.4,442.0,491.5,52.4
234,476.3,542.0,444.0,487.4,50.0
235,453.7,538.6,434.5,475.6,55.4
236,449.6,522.2,414.5,462.1,54.9
237,444.2,503.4,411.7,453.1,46.5
238,443.5,493.8,392.5,443.2,50.6
239,427.8,480.1,379.2,429.0,50.5
240,411.4,465.3,374.1,416.9,45.9
241,407.7,449.1,353.5,403.4,48.0
242,401.1,438.0,348.1,395.7,45.2
243,386.0,426.1,341.1,384.4,42.5
244,375.8,413.3,328.9,372.7,42.3
245,370.5,406.4,313.8,363.6,46.7
246,360.6,393.8,304.4,352.9,45.2
247,354.1,389.0,296.5,346.5,46.7
248,346.6,372.8,290.0,336.4,42.3
249,343.8,355.8,278.9,326.2,41.4
250,337.2,345.6,269.6,317.5,41.7
251,329.5,334.2,258.8,307.5,42.3
252,322.7,322.4,245.7,296.9,44.4
253,318.6,313.3,240.1,290.7,43.9
254,306.1,299.3,232.2,279.2,40.8
255,306.9,285.7,221.5,271.4,44.5
256,290.5,272.8,212.7,258.6,40.8
257,288.8,257.0,205.6,250.5,42.0
258,276.2,246.6,196.7,239.8,40.2
259,273.2,237.2,185.9,232.1,43.9
260,260.0,223.0,176.3,219.7,41.9
261,254.4,212.3,170.8,212.5,41.8
262,247.3,201.3,163.5,204.0,42.0
263,238.1,189.2,154.4,193.9,42.0
264,230.1,180.7,145.7,185.5,42.4
265,224.0,171.3,139.6,178.3,42.6
266,219.2,160.3,131.9,170.5,44.5
267,206.6,152.5,126.2,161.8,41.0
268,199.3,145.3,118.0,154.2,41.4
269,190.3,137.6,112.9,146.9,39.6
270,182.8,129.7,107.0,139.8,38.9
271,174.0,123.1,103.4,133.5,36.4
272,167.1,113.5,98.6,126.4,36.0
273,158.7,108.8,94.0,120.5,33.9
274,153.7,102.1,89.8,115.2,33.9
275,148.6,98.0,85.2,110.6,33.5
276,141.8,94.1,81.6,105.8,31.7
277,136.2,87.4,80.1,101.2,30.5
278,128.1,82.6,76.9,95.9,28.1
279,125.1,79.6,72.9,92.5,28.4
280,119.9,,71.3,95.6,34.3
281,113.1,,66.6,89.9,32.9
282,107.5,,64.6,86.0,30.3
283,103.6,,62.2,82.9,29.2
284,98.8,,60.0,79.4,27.4
285,93.3,,58.5,75.9,24.6
286,88.6,,56.6,72.6,22.6
287,83.7,,53.0,68.4,21.7
288,80.4,,52.6,66.5,19.6
289,76.5,,49.9,63.2,18.8
290,73.3,,48.5,60.9,17.6
291,69.3,,47.0,58.1,15.8
292,66.0,,45.1,55.5,14.8
293,62.2,,43.3,52.8,13.3
294,62.8,,41.7,52.2,14.9
295,59.4,,40.1,49.7,13.7
296,56.4,,37.8,47.1,13.2
297,52.3,,36.3,44.3,11.3
298,49.8,,34.5,42.2,10.8
299,48.6,,33.2,40.9,10.9
300,46.0,,32.5,39.3,9.6
301,43.5,,31.1,37.3,8.8
302,41.8,,29.7,35.8,8.5
303,39.6,,28.3,33.9,7.9
304,38.7,,28.0,33.4,7.6
305,37.0,,26.7,31.8,7.3
306,35.3,,25.5,30.4,6.9
307,34.1,,24.5,29.3,6.7
308,33.3,,23.5,28.4,7.0
309,31.9,,22.5,27.2,6.6
310,30.7,,,30.7,
311,29.5,,,29.5,
312,28.2,,,28.2,
313,27.5,,,27.5,
314,26.5,,,26.5,
315,25.2,,,25.2,
316,24.6,,,24.6,
317,23.9,,,23.9,
318,22.9,,,22.9,
319,22.1,,,22.1,
320,21.3,,,21.3,
321,20.2,,,20.2,
322,19.8,,,19.8,
323,18.9,,,18.9,

File: 01_Data/Rebond_Foam_Carpet_Pad/Cone/Rebond_Foam_Carpet_Pad_HRRPUA_50.csv
Time after Ignition,Rebond_Foam_Carpet_Pad_R1,Rebond_Foam_Carpet_Pad_R2,Rebond_Foam_Carpet_Pad_R3,Mean,Std. Dev.
0.0,64.7,57.1,18.8,46.9,24.6
0.25,71.1,62.2,22.2,51.8,26.0
0.5,79.3,73.4,25.2,59.3,29.6
0.75,87.0,82.5,36.9,68.8,27.7
1.0,96.6,94.5,47.5,79.5,27.8
1.25,103.0,99.3,55.7,86.0,26.3
1.5,114.2,112.4,63.8,96.8,28.6
1.75,121.2,122.1,79.9,107.7,24.1
2.0,130.5,132.8,92.1,118.5,22.9
2.25,138.5,138.6,105.9,127.7,18.9
2.5,144.5,147.4,117.6,136.5,16.4
2.75,153.9,164.1,130.1,149.4,17.5
3.0,168.6,177.9,142.1,162.9,18.6
3.25,170.1,188.2,155.3,171.2,16.5
3.5,178.9,199.9,164.5,181.1,17.8
3.75,185.9,225.4,174.3,195.2,26.8
4.0,193.3,237.8,185.5,205.6,28.2
4.25,201.9,235.0,199.0,212.0,20.0
4.5,207.3,247.4,211.6,222.1,22.0
4.75,212.8,254.6,217.3,228.2,22.9
5.0,223.5,260.1,225.1,236.2,20.7
5.25,232.7,276.5,229.8,246.3,26.1
5.5,236.5,285.7,243.4,255.2,26.6
5.75,246.3,295.7,244.9,262.3,28.9
6.0,247.0,296.7,251.9,265.2,27.4
6.25,248.4,305.8,262.2,272.1,30.0
6.5,257.9,314.0,268.8,280.2,29.8
6.75,256.0,324.5,275.5,285.4,35.3
7.0,268.1,325.7,282.8,292.2,29.9
7.25,274.1,332.4,285.2,297.3,30.9
7.5,273.6,340.6,292.0,302.1,34.6
7.75,284.9,334.2,295.8,305.0,25.9
8.0,289.6,342.4,302.5,311.5,27.5
8.25,288.1,343.3,304.1,311.8,28.4
8.5,289.4,351.6,311.4,317.5,31.5
8.75,298.5,355.0,323.1,325.6,28.3
9.0,300.0,360.8,328.2,329.7,30.4
9.25,302.0,358.2,328.2,329.5,28.1
9.5,305.0,359.0,338.7,334.2,27.3
9.75,316.3,373.2,354.0,347.8,28.9
10.0,313.8,371.0,340.3,341.7,28.6
10.25,311.4,363.8,356.9,344.0,28.5
10.5,311.8,367.4,359.6,346.3,30.1
10.75,320.6,388.0,372.0,360.2,35.2
11.0,322.7,380.1,370.4,357.7,30.7
11.25,325.5,394.4,380.4,366.8,36.4
11.5,317.7,389.8,377.5,361.7,38.5
11.75,324.8,391.8,386.3,367.6,37.1
12.0,328.0,392.8,399.4,373.4,39.5
12.25,327.8,398.1,390.0,372.0,38.4
12.5,329.4,403.9,394.4,375.9,40.6
12.75,333.4,414.2,411.1,386.2,45.8
13.0,335.4,406.8,419.9,387.4,45.5
13.25,340.0,426.9,437.1,401.3,53.3
13.5,343.9,417.6,441.0,400.9,50.7
13.75,352.1,426.1,449.4,409.2,50.8
14.0,353.7,439.0,464.6,419.1,58.1
14.25,363.5,453.3,484.8,433.9,62.9
14.5,365.1,462.5,501.2,442.9,70.1
14.75,366.8,474.0,489.3,443.4,66.7
15.0,368.3,483.3,526.9,459.5,82.0
15.25,371.3,497.4,546.8,471.8,90.5
15.5,367.3,494.2,584.9,482.1,109.3
15.75,369.4,545.5,557.1,490.7,105.2
16.0,386.6,516.4,592.7,498.6,104.2
16.25,373.4,533.3,633.5,513.4,131.2
16.5,391.2,544.8,651.1,529.0,130.6
16.75,394.7,584.8,670.8,550.1,141.3
17.0,397.2,645.6,663.5,568.7,148.9
17.25,409.5,625.9,728.0,587.8,162.6
17.5,412.7,633.6,716.5,587.6,157.0
17.75,412.2,671.0,749.9,611.0,176.6
18.0,433.2,691.1,750.8,625.0,168.8
18.25,439.7,731.8,785.6,652.4,186.1
18.5,461.2,723.3,761.8,648.8,163.6
18.75,462.4,777.3,870.1,703.2,213.7
19.0,472.1,725.8,834.1,677.3,185.8
19.25,485.4,776.6,813.0,691.6,179.6
19.5,508.4,828.7,826.3,721.1,184.2
19.75,526.5,845.0,931.9,767.8,213.4
20.0,533.6,829.2,854.5,739.1,178.4
20.25,553.4,842.6,847.5,747.8,168.4
20.5,588.3,842.9,928.5,786.6,176.9
20.75,622.8,874.0,938.2,811.7,166.7
21.0,647.6,821.5,956.3,808.5,154.8
21.25,633.1,922.4,950.3,835.3,175.6
21.5,641.6,952.7,967.6,853.9,184.1
21.75,668.2,1011.0,1019.7,899.7,200.5
22.0,703.9,905.9,1009.9,873.2,155.6
22.25,700.4,1013.4,1188.9,967.6,247.4
22.5,719.0,995.2,1127.8,947.3,208.6
22.75,722.7,1048.0,1083.0,951.2,198.7
23.0,774.6,1082.3,1102.9,986.6,183.9
23.25,789.0,1054.3,1085.4,976.2,162.9
23.5,854.1,1137.2,1086.9,1026.1,151.0
23.75,831.9,1102.0,1132.6,1022.2,165.5
24.0,822.9,1093.8,1201.7,1039.5,195.2
24.25,874.4,1096.6,1193.8,1054.9,163.7
24.5,838.0,1083.7,1210.4,1044.0,189.4
24.75,887.3,1237.5,1193.1,1106.0,190.7
25.0,917.1,1077.3,1222.7,1072.4,152.8
25.25,937.5,1217.5,1144.3,1099.8,145.2
25.5,942.7,1191.2,1195.3,1109.8,144.7
25.75,972.0,1215.7,1189.3,1125.7,133.8
26.0,996.8,1315.1,1274.8,1195.6,173.3
26.25,933.6,1271.2,1197.7,1134.1,177.5
26.5,991.8,1178.3,1236.0,1135.4,127.6
26.75,992.7,1206.3,1161.5,1120.1,112.6
27.0,988.1,1209.5,1165.9,1121.2,117.3
27.25,982.0,1275.0,1190.4,1149.1,150.8
27.5,1043.9,1193.3,1168.6,1135.3,80.1
27.75,1033.1,1175.2,1159.5,1122.6,77.9
28.0,1083.3,1227.6,1168.5,1159.8,72.5
28.25,1120.8,1240.0,1163.7,1174.8,60.4
28.5,1073.1,1144.5,1145.6,1121.1,41.5
28.75,1116.0,1259.1,1122.9,1166.0,80.7
29.0,1060.8,1213.2,1073.7,1115.9,84.5
29.25,1117.5,1256.8,1024.9,1133.1,116.8
29.5,1097.9,1261.4,1009.4,1122.9,127.9
29.75,1084.5,1161.5,974.5,1073.5,94.0
30.0,1118.1,1222.2,945.6,1095.3,139.7
30.25,1089.5,1187.6,918.9,1065.3,136.0
30.5,1097.5,1157.1,906.2,1053.6,131.1
30.75,1087.2,1158.8,880.0,1042.0,144.8
31.0,1052.4,1146.4,841.3,1013.3,156.3
31.25,1094.7,1130.7,794.7,1006.7,184.5
31.5,1111.4,1092.9,769.4,991.2,192.3
31.75,1042.9,1115.3,720.6,959.6,210.1
32.0,1061.5,1062.6,698.4,940.8,209.9
32.25,1039.3,1029.6,662.5,910.4,214.8
32.5,1023.2,1042.4,652.9,906.2,219.5
32.75,981.6,1006.2,621.0,869.6,215.7
33.0,971.6,978.6,573.9,841.4,231.6
33.25,959.6,921.4,547.1,809.4,227.9
33.5,963.7,894.2,533.7,797.2,230.8
33.75,895.4,887.3,508.0,763.6,221.4
34.0,865.7,835.8,479.1,726.8,215.1
34.25,893.1,814.5,451.7,719.7,235.4
34.5,848.1,786.8,430.7,688.5,225.4
34.75,825.9,777.0,413.6,672.2,225.3
35.0,829.4,727.0,389.4,648.6,230.2
35.25,803.4,700.2,363.1,622.2,230.3
35.5,790.4,660.0,350.9,600.4,225.7
35.75,754.6,632.7,330.6,572.6,218.3
36.0,731.5,599.4,307.2,546.0,217.1
36.25,699.6,562.4,283.4,515.1,212.1
36.5,705.2,532.7,267.1,501.7,220.7
36.75,679.9,515.7,253.1,482.9,215.3
37.0,646.6,476.6,236.6,453.3,206.0
37.25,638.2,449.0,219.5,435.6,209.7
37.5,621.0,428.5,204.9,418.1,208.2
37.75,601.5,400.7,193.9,398.7,203.8
38.0,574.3,372.1,183.4,376.6,195.5
38.25,549.4,346.6,172.4,356.1,188.7
38.5,545.4,328.5,162.6,345.5,191.9
38.75,526.0,310.9,152.8,329.9,187.3
39.0,501.3,290.7,142.3,311.4,180.4
39.25,489.5,271.8,135.2,298.9,178.7
39.5,462.0,253.5,125.9,280.5,169.7
39.75,447.3,240.2,120.2,269.2,165.5
40.0,438.1,223.9,113.7,258.5,164.9
40.25,413.0,211.9,106.4,243.8,155.8
40.5,398.8,197.4,100.8,232.3,152.0
40.75,384.0,186.1,96.2,222.1,147.2
41.0,371.3,176.8,90.1,212.7,144.0
41.25,346.9,169.4,85.9,200.8,133.3
41.5,336.1,159.8,81.7,192.5,130.3
41.75,317.7,147.4,78.5,181.2,123.2
42.0,309.4,141.3,75.3,175.3,120.7
42.25,306.0,136.3,71.0,171.1,121.3
42.5,289.6,129.2,68.1,162.3,114.4
42.75,278.8,122.0,65.1,155.3,110.6
43.0,257.5,117.3,63.0,145.9,100.4
43.25,251.0,109.7,60.9,140.5,98.7
43.5,237.1,106.4,59.1,134.2,92.2
43.75,227.1,100.5,58.0,128.5,88.0
44.0,214.7,96.4,55.4,122.2,82.7
44.25,203.4,93.4,56.2,117.6,76.5
44.5,191.0,88.3,54.9,111.4,70.9
44.75,180.7,84.9,53.5,106.3,66.3
45.0,174.9,80.4,52.4,102.6,64.2
45.25,164.4,78.0,50.9,97.8,59.3
45.5,153.4,75.5,49.3,92.7,54.1
45.75,145.9,72.4,48.5,88.9,50.8
46.0,138.7,67.6,47.1,84.4,48.1
46.25,132.6,66.5,45.5,81.5,45.5
46.5,124.9,63.9,44.7,77.8,41.9
46.75,119.8,,43.1,81.4,54.3
47.0,113.8,,42.7,78.3,50.2
47.25,106.9,,41.1,74.0,46.5
47.5,101.6,,41.1,71.4,42.8
47.75,96.7,,39.6,68.1,40.4
48.0,92.2,,38.5,65.4,37.9
48.25,89.2,,37.7,63.5,36.4
48.5,83.8,,36.6,60.2,33.3
48.75,80.5,,36.3,58.4,31.3
49.0,77.0,,34.7,55.9,29.9
49.25,73.5,,34.4,53.9,27.6
49.5,71.0,,,71.0,
49.75,67.8,,,67.8,
50.0,65.7,,,65.7,
50.25,63.3,,,63.3,
50.5,60.7,,,60.7,
50.75,58.3,,,58.3,
51.0,56.7,,,56.7,
51.25,54.5,,,54.5,
51.5,52.4,,,52.4,
51.75,50.7,,,50.7,
52.0,48.8,,,48.8,
52.25,46.8,,,46.8,
52.5,45.3,,,45.3,
52.75,43.7,,,43.7,
53.0,42.6,,,42.6,
53.25,41.2,,,41.2,
53.5,39.4,,,39.4,
53.75,39.1,,,39.1,
54.0,38.0,,,38.0,
54.25,36.5,,,36.5,
54.5,35.6,,,35.6,
54.75,34.5,,,34.5,
55.0,33.8,,,33.8,
55.25,32.6,,,32.6,
55.5,31.3,,,31.3,
55.75,31.0,,,31.0,
56.0,30.2,,,30.2,
56.25,29.6,,,29.6,
56.5,28.9,,,28.9,
56.75,28.3,,,28.3,
57.0,27.7,,,27.7,
57.25,27.3,,,27.3,
57.5,26.8,,,26.8,
57.75,26.6,,,26.6,
58.0,26.2,,,26.2,
58.25,25.2,,,25.2,
58.5,24.5,,,24.5,
58.75,24.4,,,24.4,
59.0,23.9,,,23.9,
59.25,23.4,,,23.4,
59.5,23.3,,,23.3,
59.75,23.0,,,23.0,
60.0,22.6,,,22.6,
60.25,22.0,,,22.0,
60.5,21.9,,,21.9,
60.75,21.1,,,21.1,
61.0,21.1,,,21.1,
61.25,20.5,,,20.5,
61.5,20.1,,,20.1,
61.75,20.2,,,20.2,
62.0,19.7,,,19.7,
62.25,19.3,,,19.3,
62.5,19.3,,,19.3,
62.75,18.9,,,18.9,
63.0,18.7,,,18.7,
63.25,18.4,,,18.4,
63.5,18.2,,,18.2,
63.75,18.1,,,18.1,
64.0,17.9,,,17.9,
64.25,17.9,,,17.9,
64.5,18.1,,,18.1,
64.75,17.9,,,17.9,
65.0,17.6,,,17.6,
65.25,17.4,,,17.4,
65.5,17.2,,,17.2,
65.75,16.7,,,16.7,
66.0,16.3,,,16.3,
66.25,16.3,,,16.3,
66.5,16.2,,,16.2,
66.75,15.6,,,15.6,
67.0,15.4,,,15.4,
67.25,15.1,,,15.1,
67.5,14.8,,,14.8,
67.75,14.7,,,14.7,
68.0,14.5,,,14.5,
68.25,14.4,,,14.4,
68.5,14.1,,,14.1,

File: 01_Data/Rebond_Foam_Carpet_Pad/Cone/Rebond_Foam_Carpet_Pad_HRRPUA_75.csv
Time after Ignition,Rebond_Foam_Carpet_Pad_R1,Rebond_Foam_Carpet_Pad_R2,Rebond_Foam_Carpet_Pad_R3,Mean,Std. Dev.
0.0,33.8,62.2,20.5,38.9,21.3
0.25,39.7,70.0,28.4,46.0,21.5
0.5,45.0,77.9,36.2,53.0,22.0
0.75,57.2,85.1,42.5,61.6,21.6
1.0,68.5,98.3,58.4,75.1,20.7
1.25,76.9,111.8,71.4,86.7,21.9
1.5,86.6,120.8,84.4,97.3,20.4
1.75,106.0,132.0,97.7,111.9,17.9
2.0,123.1,137.3,116.1,125.5,10.8
2.25,138.6,147.5,129.5,138.5,9.0
2.5,150.9,164.3,144.7,153.3,10.0
2.75,163.9,171.7,156.9,164.2,7.4
3.0,183.5,183.6,178.6,181.9,2.8
3.25,207.7,197.0,194.5,199.7,7.0
3.5,222.5,211.3,207.8,213.9,7.7
3.75,235.1,223.5,218.1,225.6,8.7
4.0,257.0,235.3,236.0,242.8,12.3
4.25,262.0,249.9,250.4,254.1,6.9
4.5,287.2,271.6,259.2,272.7,14.0
4.75,299.1,285.5,277.0,287.2,11.1
5.0,309.9,308.9,287.5,302.1,12.6
5.25,325.6,325.3,306.7,319.2,10.8
5.5,346.4,329.4,307.6,327.8,19.5
5.75,348.5,355.7,325.4,343.2,15.8
6.0,368.4,368.4,333.4,356.7,20.2
6.25,372.3,394.0,344.6,370.3,24.8
6.5,393.4,407.2,352.2,384.3,28.6
6.75,407.2,405.3,376.1,396.2,17.4
7.0,402.0,425.5,374.7,400.8,25.4
7.25,435.4,420.6,383.2,413.1,26.9
7.5,438.9,433.3,410.5,427.6,15.1
7.75,445.4,458.9,416.1,440.2,21.9
8.0,458.7,454.8,420.0,444.5,21.3
8.25,480.8,466.1,426.7,457.9,28.0
8.5,483.7,480.6,440.1,468.2,24.3
8.75,494.7,492.1,456.0,481.0,21.6
9.0,498.6,486.7,466.3,483.9,16.3
9.25,503.4,494.8,471.2,489.8,16.7
9.5,508.8,497.3,460.3,488.8,25.4
9.75,535.1,494.1,495.5,508.2,23.3
10.0,549.0,497.6,498.2,514.9,29.5
10.25,547.4,514.2,527.4,529.7,16.7
10.5,577.1,517.3,528.8,541.1,31.7
10.75,601.8,521.0,530.3,551.0,44.2
11.0,589.7,559.4,573.6,574.2,15.2
11.25,615.2,519.2,578.4,570.9,48.4
11.5,603.1,549.7,574.4,575.8,26.7
11.75,621.0,534.5,577.1,577.6,43.3
12.0,624.0,593.7,601.7,606.5,15.7
12.25,638.6,599.8,635.0,624.4,21.4
12.5,655.6,561.5,626.9,614.7,48.2
12.75,680.0,579.8,616.7,625.5,50.7
13.0,678.7,597.3,644.7,640.2,40.9
13.25,687.2,631.3,665.0,661.2,28.1
13.5,718.8,618.6,661.1,666.2,50.3
13.75,682.1,697.0,689.2,689.4,7.5
14.0,734.5,688.7,731.2,718.1,25.5
14.25,750.5,721.3,742.8,738.2,15.1
14.5,724.5,713.3,709.9,715.9,7.6
14.75,760.6,756.6,763.9,760.4,3.7
15.0,786.2,746.3,763.6,765.4,20.0
15.25,795.3,793.7,836.4,808.5,24.2
15.5,862.5,870.0,763.0,831.8,59.7
15.75,822.3,844.8,856.2,841.1,17.3
16.0,900.3,980.3,815.7,898.8,82.3
16.25,882.5,892.2,860.8,878.5,16.1
16.5,894.1,913.9,976.3,928.1,42.9
16.75,1025.2,961.8,972.6,986.6,33.9
17.0,1002.6,1031.6,920.9,985.0,57.4
17.25,1083.6,1030.1,1029.9,1047.9,30.9
17.5,940.7,1187.7,1042.7,1057.1,124.1
17.75,980.9,1234.5,1083.5,1099.7,127.5
18.0,1104.8,1319.5,1009.7,1144.7,158.7
18.25,1110.0,1259.3,1167.4,1178.9,75.3
18.5,1212.4,1210.2,1163.3,1195.3,27.7
18.75,1399.7,1300.1,1016.3,1238.7,198.9
19.0,1173.2,1179.5,1126.7,1159.8,28.9
19.25,1311.4,1352.2,1217.5,1293.7,69.1
19.5,1233.5,1439.7,1179.7,1284.3,137.2
19.75,1383.3,1371.6,1250.7,1335.2,73.4
20.0,1305.6,1411.2,1247.5,1321.4,83.0
20.25,1448.0,1278.4,1194.9,1307.1,129.0
20.5,1506.2,1399.0,1259.8,1388.3,123.5
20.75,1413.7,1509.3,1307.7,1410.3,100.8
21.0,1348.5,1413.7,1334.5,1365.5,42.3
21.25,1605.1,1571.1,1331.8,1502.7,149.0
21.5,1539.0,1474.0,1387.4,1466.8,76.0
21.75,1391.0,1431.4,1392.6,1405.0,22.9
22.0,1358.7,1517.8,1384.0,1420.1,85.5
22.25,1529.1,1605.4,1497.7,1544.1,55.4
22.5,1522.8,1504.2,1508.5,1511.9,9.7
22.75,1598.5,1538.7,1599.7,1579.0,34.9
23.0,1586.3,1555.2,1566.9,1569.5,15.7
23.25,1619.8,1589.1,1587.3,1598.7,18.2
23.5,1618.6,1559.3,1629.5,1602.5,37.8
23.75,1725.4,1486.5,1620.8,1610.9,119.8
24.0,1649.0,1542.1,1539.3,1576.8,62.5
24.25,1680.6,1582.2,1575.2,1612.7,58.9
24.5,1769.3,1497.5,1545.8,1604.2,145.0
24.75,1748.3,1544.2,1482.3,1591.6,139.2
25.0,1707.3,1504.6,1527.1,1579.6,111.1
25.25,1647.4,1457.5,1502.9,1535.9,99.2
25.5,1702.5,1385.6,1562.6,1550.2,158.8
25.75,1726.8,1344.1,1486.5,1519.2,193.4
26.0,1723.3,1334.2,1440.6,1499.4,201.1
26.25,1652.4,1261.7,1426.1,1446.7,196.1
26.5,1613.5,1219.5,1413.6,1415.5,197.0
26.75,1551.5,1149.9,1389.1,1363.5,202.0
27.0,1504.2,1114.6,1381.0,1333.3,199.2
27.25,1473.7,1060.7,1386.7,1307.0,217.7
27.5,1431.5,1029.2,1341.9,1267.5,211.2
27.75,1358.7,953.4,1295.1,1202.4,218.0
28.0,1308.6,921.0,1269.9,1166.5,213.5
28.25,1239.8,907.9,1233.9,1127.2,189.9
28.5,1196.6,852.8,1192.5,1080.6,197.3
28.75,1140.4,815.7,1150.9,1035.7,190.6
29.0,1063.1,781.4,1113.6,986.1,179.0
29.25,1016.1,742.2,1047.9,935.4,168.1
29.5,965.0,721.3,972.6,886.3,143.0
29.75,909.6,675.7,947.2,844.1,147.1
30.0,861.6,635.2,903.2,800.0,144.2
30.25,813.9,610.5,849.7,758.0,129.0
30.5,765.8,582.4,788.6,712.3,113.1
30.75,720.7,561.8,747.1,676.5,100.3
31.0,674.4,547.5,711.3,644.4,85.9
31.25,629.9,519.2,646.9,598.7,69.4
31.5,593.6,500.9,615.5,570.0,60.8
31.75,555.7,481.8,580.2,539.2,51.2
32.0,521.0,459.6,538.5,506.4,41.4
32.25,493.2,424.5,512.6,476.8,46.3
32.5,465.3,408.5,483.3,452.4,39.0
32.75,438.4,386.5,442.5,422.4,31.2
33.0,411.1,373.3,423.2,402.6,26.0
33.25,378.9,352.6,396.0,375.8,21.8
33.5,361.3,333.5,379.6,358.2,23.2
33.75,343.1,321.7,353.6,339.5,16.3
34.0,322.7,298.6,329.9,317.1,16.4
34.25,301.3,282.2,309.1,297.5,13.9
34.5,304.9,270.9,292.3,289.4,17.2
34.75,287.3,256.7,,272.0,21.6
35.0,272.7,237.9,,255.3,24.6
35.25,256.8,228.1,,242.4,20.3
35.5,240.7,218.1,,229.4,16.0
35.75,228.4,207.0,,217.7,15.1
36.0,218.4,196.4,,207.4,15.5
36.25,204.6,185.1,,194.8,13.8
36.5,192.6,176.5,,184.6,11.4
36.75,184.2,167.6,,175.9,11.7
37.0,175.5,159.7,,167.6,11.2
37.25,166.1,,,166.1,
37.5,154.2,,,154.2,
37.75,149.5,,,149.5,
38.0,139.3,,,139.3,
38.25,133.7,,,133.7,
38.5,127.4,,,127.4,

File: 01_Data/Rebond_Foam_Carpet_Pad/Cone/Rebond_Foam_Carpet_Pad_Cone_HF50Scan_220414_R1.csv (part 2 of 4)
Chan Gain,,500,500,1,1,1,1,1,1,1,1,1.0,1.0
Offset,,0,0,0.134257510304451,0,0,0,0,0,0,0,0.0,0.0
Gain,,1,1,25.01099967956543,13.171037673950195,13.898323059082031,1,1,1,1.0009158849716187,1.0045937299728394,1.0,1.0
Units,sec,C,C,Pa,%,%,%,%,%,g,/m,,
194,48.25,86.09066009521484,95.73836517333984,149.3848876953125,101.38137817382812,102.26897430419922,0.009901748038828373,0.2583623230457306,20.7440185546875,-357.8174133300781,-0.0768154188990593,0.0,0.0
195,48.5,85.66819763183594,95.43962860107422,146.4745330810547,101.40509033203125,101.69384002685547,0.009966612793505192,0.24809670448303223,20.758098602294922,-357.8174133300781,-0.025056904181838036,0.0,0.0
196,48.75,84.97998046875,95.12898254394531,148.21250915527344,101.39383697509766,101.27605438232422,0.010105918161571026,0.23885764181613922,20.770771026611328,-357.8174133300781,0.010242714546620846,0.0,0.0
197,49,85.32899475097656,94.84747314453125,149.23834228515625,101.38419342041016,100.99272918701172,0.010231293737888336,0.2286769300699234,20.784517288208008,-357.8274230957031,0.034091997891664505,0.0,0.0
198,49.25,84.51129913330078,94.62439727783203,145.98678588867188,101.38338470458984,102.6485824584961,0.010344131849706173,0.21951428055763245,20.79688835144043,-357.8274230957031,-0.1092902347445488,0.0,0.0
199,49.5,84.49342346191406,94.27601623535156,145.70132446289062,101.40067291259766,102.69820404052734,0.010445686057209969,0.21126790344715118,20.808021545410156,-357.8274230957031,-0.11204646527767181,0.0,0.0
200,49.75,84.3197250366211,93.96984100341797,144.75181579589844,101.39183044433594,101.08943176269531,0.01057495828717947,0.20384615659713745,20.818042755126953,-357.8274230957031,0.02632187493145466,0.0,0.0
201,50,83.84135437011719,93.56971740722656,143.47256469726562,101.39102172851562,102.16336059570312,0.010691302828490734,0.19587615132331848,20.82706069946289,-357.8374328613281,-0.06687206774950027,0.0,0.0
202,50.25,83.55789947509766,93.21605682373047,148.8712158203125,101.36811065673828,102.58623504638672,0.010796013288199902,0.18870314955711365,20.83704948425293,-357.8374328613281,-0.10526379942893982,0.0,0.0
203,50.5,83.30045318603516,92.98607635498047,144.33888244628906,101.3853988647461,101.95638275146484,0.010890251956880093,0.18224744498729706,20.846038818359375,-357.8374328613281,-0.0494895838201046,0.0,0.0
204,50.75,82.83644104003906,92.32197570800781,146.11959838867188,101.38338470458984,101.59119415283203,0.010975067503750324,0.17643731832504272,20.854129791259766,-357.8374328613281,-0.018044503405690193,0.0,0.0
205,51,82.75208282470703,92.1373062133789,145.5906524658203,101.3689193725586,102.16548156738281,0.011051401495933533,0.17026633024215698,20.861412048339844,-357.8374328613281,-0.06897608935832977,0.0,0.0
206,51.25,82.40345764160156,91.79389190673828,143.49851989746094,101.36328887939453,101.9398422241211,0.011120101436972618,0.16471244394779205,20.867965698242188,-357.8374328613281,-0.04998188465833664,0.0,0.0
207,51.5,81.99248504638672,91.71757507324219,146.49742126464844,101.37294006347656,101.57168579101562,0.011209025979042053,0.15971393883228302,20.87503433227539,-357.8474426269531,-0.017259785905480385,0.0,0.0
208,51.75,81.7478256225586,91.1012954711914,145.7112579345703,101.37333679199219,101.89742279052734,0.01128905825316906,0.1552152931690216,20.881397247314453,-357.8374328613281,-0.04544074460864067,0.0,0.0
209,52,81.10050964355469,90.82498931884766,147.76446533203125,101.35967254638672,101.50594329833984,0.01136108674108982,0.15116651356220245,20.887123107910156,-357.8474426269531,-0.01270759105682373,0.0,0.0
210,52.25,80.86270141601562,90.4834976196289,148.04763793945312,101.36328887939453,101.86646270751953,0.011425912380218506,0.14669562876224518,20.892276763916016,-357.8474426269531,-0.043636344373226166,0.0,0.0
211,52.5,80.46762084960938,90.0508041381836,145.83261108398438,101.36931610107422,100.8718490600586,0.011502563953399658,0.1426718384027481,20.896915435791016,-357.8474426269531,0.043352335691452026,0.0,0.0
212,52.75,80.15946960449219,89.81661224365234,146.02113342285156,101.38057708740234,101.892333984375,0.01157154981046915,0.1390504240989685,20.902259826660156,-357.8474426269531,-0.04437115415930748,0.0,0.0
213,53,80.17538452148438,89.84259796142578,149.25132751464844,101.36610412597656,102.61719512939453,0.011633637361228466,0.13579115271568298,20.90707015991211,-357.8574523925781,-0.10809747874736786,0.0,0.0
214,53.25,80.30606079101562,89.56783294677734,148.88494873046875,101.35163116455078,101.52629852294922,0.011689516715705395,0.1328577995300293,20.911399841308594,-357.8574523925781,-0.01517386082559824,0.0,0.0
215,53.5,79.83242797851562,89.55476379394531,146.81723022460938,101.36449432373047,101.89912414550781,0.01175813190639019,0.1302177906036377,20.91529655456543,-357.8474426269531,-0.046356283128261566,0.0,0.0
216,53.75,79.62261199951172,89.1520004272461,149.25209045410156,101.35926818847656,101.43128967285156,0.011819886043667793,0.12711353600025177,20.91973876953125,-357.8474426269531,-0.0062595210038125515,0.0,0.0
217,54,78.91341400146484,88.49629211425781,149.06126403808594,101.35444641113281,102.57732391357422,0.011875464580953121,0.12431970983743668,20.923736572265625,-357.8474426269531,-0.10568639636039734,0.0,0.0
218,54.25,78.38368225097656,88.060791015625,147.08590698242188,101.35123443603516,102.43736267089844,0.011925484985113144,0.12180526554584503,20.927335739135742,-357.8474426269531,-0.09393341094255447,0.0,0.0
219,54.5,78.34707641601562,87.91094207763672,146.8981475830078,101.35726165771484,102.36652374267578,0.011975935660302639,0.11954226344823837,20.930574417114258,-357.8474426269531,-0.08731372654438019,0.0,0.0
220,54.75,78.02430725097656,87.52147674560547,145.7807159423828,101.35645294189453,101.33501434326172,0.012021341361105442,0.11750556528568268,20.933488845825195,-357.8574523925781,0.0018644387600943446,0.0,0.0
221,55,78.14543151855469,87.34866333007812,148.264404296875,101.34117889404297,102.21214294433594,0.012062206864356995,0.11521773785352707,20.936580657958984,-357.8574523925781,-0.07541196048259735,0.0,0.0
222,55.25,77.33221435546875,87.08816528320312,146.71954345703125,101.34198760986328,101.93601989746094,0.012098985724151134,0.1131586953997612,20.939363479614258,-357.8574523925781,-0.05150333791971207,0.0,0.0
223,55.5,77.70079040527344,87.11038970947266,142.82989501953125,101.350830078125,102.36949920654297,0.012132086791098118,0.11130555719137192,20.94186782836914,-357.8574523925781,-0.08812857419252396,0.0,0.0
224,55.75,77.63703918457031,86.52950286865234,148.4857635498047,101.34721374511719,101.63445281982422,0.012144905515015125,0.10963772982358932,20.944120407104492,-357.8574523925781,-0.0249404925853014,0.0,0.0
225,56,76.85134887695312,86.18328857421875,149.38565063476562,101.33515167236328,101.21286010742188,0.012156442739069462,0.10779255628585815,20.94685173034668,-357.8574523925781,0.01064143143594265,0.0,0.0
226,56.25,77.17930603027344,86.15188598632812,146.58749389648438,101.32711791992188,102.54381561279297,0.01216682605445385,0.1061318963766098,20.949308395385742,-357.8574523925781,-0.10518353432416916,0.0,0.0
227,56.5,76.43495178222656,85.42414855957031,148.0247344970703,101.34359741210938,101.7625503540039,0.012176170945167542,0.10463730245828629,20.951520919799805,-357.8674621582031,-0.03635439649224281,0.0,0.0
228,56.75,75.67597198486328,85.28081512451172,146.22035217285156,101.3327407836914,101.341796875,0.012158133089542389,0.10329216718673706,20.95351219177246,-357.8674621582031,-0.0007873843424022198,0.0,0.0
229,57,76.11030578613281,85.1491470336914,149.53907775878906,101.32832336425781,102.1879653930664,0.012141899205744267,0.1020815446972847,20.955772399902344,-357.8674621582031,-0.0744451954960823,0.0,0.0
230,57.25,76.19952392578125,84.99905395507812,147.72630310058594,101.32550811767578,101.52714538574219,0.012127288617193699,0.10067031532526016,20.957805633544922,-357.8674621582031,-0.017518719658255577,0.0,0.0
231,57.5,75.4209213256836,84.46025848388672,142.9604034423828,101.31987762451172,102.28424072265625,0.012114138342440128,0.09940020740032196,20.959636688232422,-357.8674621582031,-0.08347813040018082,0.0,0.0
232,57.75,74.73700714111328,84.32898712158203,147.36831665039062,101.33032989501953,101.56956481933594,0.012102303095161915,0.09825710952281952,20.961284637451172,-357.8774719238281,-0.0207807719707489,0.0,0.0
233,58,75.11289978027344,83.896484375,146.7103729248047,101.31826782226562,102.28678894042969,0.012091651558876038,0.09722831845283508,20.962766647338867,-357.8774719238281,-0.08383765071630478,0.0,0.0
234,58.25,74.93070220947266,83.76986694335938,148.0239715576172,101.3230972290039,101.73116302490234,0.01204211637377739,0.09605416655540466,20.96433448791504,-357.8674621582031,-0.0354188047349453,0.0,0.0
235,58.5,74.12130737304688,83.79512023925781,147.10118103027344,101.33193969726562,101.64379119873047,0.011997534893453121,0.09499742835760117,20.96574592590332,-357.8774719238281,-0.027078256011009216,0.0,0.0
236,58.75,74.42596435546875,83.29110717773438,147.7461395263672,101.32389831542969,101.74388885498047,0.011957411654293537,0.09404636174440384,20.967016220092773,-357.8774719238281,-0.036451444029808044,0.0,0.0
237,59,74.11837005615234,83.00523376464844,146.99813842773438,101.31304931640625,101.58271026611328,0.011921300552785397,0.09319040179252625,20.968158721923828,-357.8774719238281,-0.023424144834280014,0.0,0.0
238,59.25,74.0230941772461,82.95101928710938,148.24990844726562,101.32148742675781,101.5805892944336,0.01185635570436716,0.09219393134117126,20.969186782836914,-357.8774719238281,-0.022506246343255043,0.0,0.0
239,59.5,73.67613220214844,82.9369125366211,147.8133087158203,101.33354187011719,102.65070343017578,0.011797904968261719,0.09129710495471954,20.970346450805664,-357.8774719238281,-0.1138058751821518,0.0,0.0
240,59.75,73.1417465209961,81.77566528320312,151.7632598876953,101.31867218017578,102.98365783691406,0.011745299212634563,0.090489961206913,20.971391677856445,-357.8774719238281,-0.1436356008052826,0.0,0.0
241,60,73.21686553955078,82.0400390625,152.6715545654297,101.30782318115234,102.37712860107422,0.011697954498231411,0.08976353704929352,20.972332000732422,-357.8774719238281,-0.09252563863992691,0.0,0.0
242,60.25,72.6194839477539,81.62133026123047,144.72662353515625,101.31224060058594,101.20691680908203,0.011637115851044655,0.08910975605249405,20.973176956176758,-357.8774719238281,0.009166089817881584,0.0,0.0
243,60.5,72.60374450683594,81.49848175048828,140.6072235107422,101.3222885131836,101.4614028930664,0.011582360602915287,0.08829546719789505,20.97393798828125,-357.8874816894531,-0.012090606614947319,0.0,0.0
244,60.75,72.4365234375,81.1624755859375,146.72259521484375,101.31826782226562,101.26841735839844,0.011533081531524658,0.08756260573863983,20.9750919342041,-357.8874816894531,0.004336444195359945,0.0,0.0
245,61,71.89392852783203,80.47298431396484,145.83871459960938,101.29777526855469,101.68917083740234,0.01148873008787632,0.08690303564071655,20.97612953186035,-357.8874816894531,-0.03398343548178673,0.0,0.0
246,61.25,71.78478240966797,80.39754486083984,145.3181610107422,101.30701446533203,102.34362030029297,0.011438693851232529,0.08630941808223724,20.97706413269043,-357.8874816894531,-0.0897112786769867,0.0,0.0
247,61.5,71.12522888183594,79.69534301757812,143.40768432617188,101.31746673583984,102.10440826416016,0.011438693851232529,0.08577516674995422,20.97706413269043,-357.8874816894531,-0.06818100064992905,0.0,0.0
248,61.75,71.273193359375,80.27603149414062,145.82421875,101.30299377441406,101.8125991821289,0.011393660679459572,0.0850977823138237,20.978137969970703,-357.8874816894531,-0.04421858862042427,0.0,0.0
249,62,71.57241821289062,80.16606903076172,147.6804962158203,101.29134368896484,101.64251708984375,0.011353131383657455,0.08448813855648041,20.97910499572754,-357.8974914550781,-0.0304988082498312,0.0,0.0
250,62.25,70.79447937011719,79.83099365234375,144.36102294921875,101.2997817993164,101.92668914794922,0.011316655203700066,0.08393945544958115,20.9799747467041,-357.8974914550781,-0.054367344826459885,0.0,0.0
251,62.5,70.36792755126953,79.51589965820312,147.27825927734375,101.30219268798828,102.15573120117188,0.011284501291811466,0.08344564586877823,20.980758666992188,-357.8974914550781,-0.07393775135278702,0.0,0.0
252,62.75,70.42364501953125,78.84705352783203,143.4114990234375,101.29375457763672,102.1230697631836,0.01125556230545044,0.08279755711555481,20.981698989868164,-357.8974914550781,-0.07185372710227966,0.0,0.0
253,63,70.3291015625,79.46973419189453,149.007080078125,101.29335021972656,101.29047393798828,0.011229516938328743,0.08221427351236343,20.9825439453125,-357.8974914550781,0.00025001526228152215,0.0,0.0
254,63.25,70.52889251708984,78.87457275390625,145.5433349609375,101.29737091064453,102.61083221435547,0.011206076480448246,0.08168932050466537,20.983304977416992,-357.8974914550781,-0.11352813243865967,0.0,0.0
255,63.5,69.73387908935547,78.44483947753906,144.495361328125,101.31063079833984,102.07938385009766,0.011184305883944035,0.08121686428785324,20.983989715576172,-357.8974914550781,-0.06661539524793625,0.0,0.0
256,63.75,69.93795013427734,78.24262237548828,149.19712829589844,101.30058288574219,102.07386779785156,0.0111647117882967,0.0807916522026062,20.98460578918457,-357.9075012207031,-0.06701338291168213,0.0,0.0
257,64,69.1338882446289,78.08396911621094,145.61965942382812,101.28893280029297,101.70655822753906,0.011147077195346355,0.08024907112121582,20.98516082763672,-357.9075012207031,-0.036258939653635025,0.0,0.0
258,64.25,68.89727020263672,77.73456573486328,145.74330139160156,101.29777526855469,102.73383331298828,0.011131206527352333,0.07976074516773224,20.98589324951172,-357.9075012207031,-0.12405005842447281,0.0,0.0
259,64.5,69.16905975341797,77.95641326904297,150.6450653076172,101.29937744140625,102.0628433227539,0.011116922833025455,0.07976074516773224,20.986553192138672,-357.9075012207031,-0.06616608053445816,0.0,0.0
260,64.75,68.73027038574219,77.00598907470703,147.86521911621094,101.28089141845703,101.73582458496094,0.011104066856205463,0.0793212503194809,20.987146377563477,-357.9075012207031,-0.039494168013334274,0.0,0.0
261,65,68.58716583251953,77.23981475830078,149.79095458984375,101.28571319580078,101.66754150390625,0.011092497035861015,0.0789257064461708,20.987680435180664,-357.9075012207031,-0.03315775468945503,0.0,0.0
262,65.25,68.0544662475586,77.1619873046875,147.4156494140625,101.29214477539062,101.38548278808594,0.01108208391815424,0.07844623923301697,20.988161087036133,-357.9075012207031,-0.00811674166470766,0.0,0.0
263,65.5,68.28117370605469,76.6934814453125,148.48193359375,101.29817199707031,101.50509643554688,0.011040360666811466,0.07801472395658493,20.98859405517578,-357.9175109863281,-0.017982395365834236,0.0,0.0
264,65.75,68.12498474121094,76.33795166015625,148.15296936035156,101.2893295288086,101.50933074951172,0.01100280974060297,0.07762635499238968,20.988784790039062,-357.9175109863281,-0.019119326025247574,0.0,0.0
265,66,67.70620727539062,76.18192291259766,146.31271362304688,101.27606964111328,102.2129898071289,0.010969013907015324,0.07727682590484619,20.988956451416016,-357.9175109863281,-0.08114852011203766,0.0,0.0
266,66.25,67.62974548339844,75.7623519897461,147.1942901611328,101.28611755371094,102.51158142089844,0.010938597843050957,0.07682431489229202,20.989110946655273,-357.9175109863281,-0.1059793159365654,0.0,0.0
267,66.5,67.44869995117188,75.5740737915039,150.7755889892578,101.30178833007812,101.16577911376953,0.010889683850109577,0.07641705870628357,20.98925018310547,-357.9275207519531,0.011839572340250015,0.0,0.0
268,66.75,67.35847473144531,75.91948699951172,148.4353790283203,101.27848052978516,101.66584014892578,0.010845661163330078,0.0760505273938179,20.989376068115234,-357.9175109863281,-0.03363965451717377,0.0,0.0
269,67,66.75810241699219,75.31224060058594,147.46372985839844,101.28289794921875,101.63615417480469,0.010806040838360786,0.0757206529378891,20.989957809448242,-357.9175109863281,-0.030681703239679337,0.0,0.0
270,67.25,66.94692993164062,75.20911407470703,149.16201782226562,101.28530883789062,101.53308868408203,0.010770382359623909,0.07542376220226288,20.990480422973633,-357.9275207519531,-0.02153157629072666,0.0,0.0
271,67.5,66.66693115234375,75.2446060180664,149.7634735107422,101.29375457763672,102.23292541503906,0.010721477679908276,0.0751565620303154,20.990951538085938,-357.9175109863281,-0.08132822811603546,0.0,0.0
272,67.75,66.46627807617188,74.7127685546875,145.82498168945312,101.2796859741211,102.09507751464844,0.010677463375031948,0.07491607964038849,20.991609573364258,-357.9175109863281,-0.07066231220960617,0.0,0.0
273,68,66.28527069091797,74.38379669189453,144.4182586669922,101.27245330810547,101.92711639404297,0.010637850500643253,0.07444576919078827,20.99220085144043,-357.9175109863281,-0.05678239092230797,0.0,0.0
274,68.25,66.15308380126953,74.30014038085938,148.04840087890625,101.28611755371094,101.8172607421875,0.010602199472486973,0.07402249425649643,20.992733001708984,-357.9175109863281,-0.046090688556432724,0.0,0.0
275,68.5,65.6510238647461,73.805908203125,150.60232543945312,101.2901382446289,101.66923522949219,0.01056339219212532,0.07364154607057571,20.99321174621582,-357.9275207519531,-0.032919976860284805,0.0,0.0
276,68.75,65.50390625,73.69560241699219,146.3638458251953,101.28169250488281,101.50466918945312,0.01052846573293209,0.07329869270324707,20.993877410888672,-357.9175109863281,-0.01937936618924141,0.0,0.0
277,69,65.84602355957031,73.78080749511719,147.20269775390625,101.26602172851562,101.149658203125,0.010497031733393669,0.07299011945724487,20.994476318359375,-357.9275207519531,0.010131491348147392,0.0,0.0
278,69.25,65.05076599121094,73.6492691040039,146.92332458496094,101.28651428222656,101.52926635742188,0.010468740947544575,0.0725891962647438,20.99501609802246,-357.9275207519531,-0.021095091477036476,0.0,0.0
279,69.5,64.98505401611328,73.237548828125,146.0791473388672,101.28691864013672,101.6115493774414,0.010414988733828068,0.07222836464643478,20.995502471923828,-357.9275207519531,-0.028198445215821266,0.0,0.0
280,69.75,64.87645721435547,73.16133117675781,148.04916381835938,101.28048706054688,102.67996978759766,0.010414988733828068,0.07190361618995667,20.995939254760742,-357.9275207519531,-0.12093272805213928,0.0,0.0
281,70,64.42839050292969,73.17145538330078,146.6004638671875,101.26641845703125,101.5394515991211,0.010389527305960655,0.07161133736371994,20.9963321685791,-357.9275207519531,-0.023727498948574066,0.0,0.0
282,70.25,64.1654281616211,72.30316162109375,148.01634216308594,101.28250122070312,102.17566680908203,0.010366611182689667,0.07126135379076004,20.996686935424805,-357.9275207519531,-0.07737071812152863,0.0,0.0
283,70.5,64.34048461914062,72.5836181640625,145.40289306640625,101.2764663696289,101.61961364746094,0.010345987044274807,0.07094636559486389,20.997005462646484,-357.9275207519531,-0.02980731800198555,0.0,0.0
284,70.75,63.72625732421875,72.4174575805664,151.88385009765625,101.26722717285156,100.74588012695312,0.010301723144948483,0.07066287845373154,20.997549057006836,-357.9375,0.04548458009958267,0.0,0.0
285,71,63.88765335083008,71.78243255615234,145.8455810546875,101.25556945800781,102.14936828613281,0.010301723144948483,0.07040774077177048,20.997549057006836,-357.9275207519531,-0.07744543254375458,0.0,0.0
286,71.25,63.72866439819336,71.9111328125,149.06813049316406,101.27003479003906,101.55768585205078,0.010282852686941624,0.0701201781630516,20.997867584228516,-357.9275207519531,-0.02499527484178543,0.0,0.0
287,71.5,63.90370559692383,71.73973846435547,147.1004180908203,101.27606964111328,101.20565032958984,0.010265869088470936,0.06986136734485626,20.998153686523438,-357.9375,0.00612963130697608,0.0,0.0
288,71.75,62.85401153564453,70.9078140258789,147.07293701171875,101.25959014892578,101.47412872314453,0.010250584222376347,0.06962843984365463,20.998411178588867,-357.9375,-0.018650850281119347,0.0,0.0
289,72,62.85901641845703,70.24287414550781,154.08209228515625,101.24431610107422,102.36101531982422,0.010236827656626701,0.06941880285739899,20.99864387512207,-357.9375,-0.0966646745800972,0.0,0.0
290,72.25,62.63090896606445,70.4742202758789,146.4233856201172,101.26280212402344,102.076416015625,0.010224446654319763,0.06920840591192245,20.998851776123047,-357.9375,-0.07052041590213776,0.0,0.0
291,72.5,62.38652801513672,70.68344116210938,150.96182250976562,101.26641845703125,101.65736389160156,0.010207259096205235,0.06901904940605164,20.999038696289062,-357.9475402832031,-0.0339544340968132,0.0,0.0
292,72.75,62.18574142456055,70.40519714355469,145.498291015625,101.25154876708984,101.67814636230469,0.010191790759563446,0.0688486248254776,20.999208450317383,-357.9475402832031,-0.037050094455480576,0.0,0.0
293,73,61.694847106933594,70.03263854980469,148.72389221191406,101.24552154541016,102.05860137939453,0.010177869349718094,0.06869524717330933,20.999361038208008,-357.9475402832031,-0.07048653066158295,0.0,0.0
294,73.25,62.22917175292969,69.4526596069336,149.49176025390625,101.25436401367188,101.9559555053711,0.010165339335799217,0.06855720281600952,20.99949836730957,-357.9475402832031,-0.0608491413295269,0.0,0.0
295,73.5,61.626564025878906,69.8720474243164,147.29046630859375,101.25677490234375,101.86094665527344,0.01014734897762537,0.06832478940486908,20.999622344970703,-357.9475402832031,-0.052423734217882156,0.0,0.0
296,73.75,61.70613479614258,69.4908676147461,146.48292541503906,101.251953125,101.85713195800781,0.01013115793466568,0.06792736798524857,20.999967575073242,-357.9475402832031,-0.05251356214284897,0.0,0.0
297,74,61.35898208618164,69.13414001464844,147.64309692382812,101.24029541015625,100.73442077636719,0.010116585530340672,0.06792736798524857,21.00027847290039,-357.9475402832031,0.04414258152246475,0.0,0.0
298,74.25,61.3450813293457,69.14958190917969,147.99725341796875,101.25114440917969,100.88117980957031,0.010103470645844936,0.06775794178247452,21.000558853149414,-357.9475402832031,0.03225844353437424,0.0,0.0
299,74.5,61.07817840576172,69.19110107421875,147.4400634765625,101.25436401367188,101.31932067871094,0.010086297057569027,0.06760545819997787,21.000810623168945,-357.9475402832031,-0.005651396233588457,0.0,0.0
300,74.75,60.5399284362793,68.53228759765625,147.29428100585938,101.24471282958984,101.97377014160156,0.010070840828120708,0.06732349842786789,21.00103759765625,-357.9475402832031,-0.06322893500328064,0.0,0.0
301,75,61.00404357910156,67.93181610107422,148.4888153076172,101.23345947265625,101.16493225097656,0.010056930594146252,0.06706973910331726,21.00124168395996,-357.9475402832031,0.005966915749013424,0.0,0.0
302,75.25,60.55717086791992,67.89940643310547,147.64996337890625,101.2563705444336,101.89191436767578,0.01004441175609827,0.06684135645627975,21.00142478942871,-357.9475402832031,-0.05513793230056763,0.0,0.0
303,75.5,59.957740783691406,67.78364562988281,144.77088928222656,101.25959014892578,102.12179565429688,0.010032473132014275,0.06663580983877182,21.001588821411133,-357.9475402832031,-0.07471694052219391,0.0,0.0
304,75.75,60.39298629760742,68.03949737548828,143.75497436523438,101.23627471923828,102.16590881347656,0.010021728463470936,0.0664508193731308,21.001737594604492,-357.9575500488281,-0.0805516391992569,0.0,0.0
305,76,59.520599365234375,67.72665405273438,148.62008666992188,101.23587036132812,101.13566589355469,0.010012058541178703,0.06615415215492249,21.002105712890625,-357.9475402832031,0.008726377040147781,0.0,0.0
306,76.25,60.09429931640625,67.62850189208984,146.75694274902344,101.24391174316406,101.01139068603516,0.010003355331718922,0.06588715314865112,21.0024356842041,-357.9475402832031,0.020261825993657112,0.0,0.0
307,76.5,59.62578582763672,67.14485931396484,149.03378295898438,101.25114440917969,101.59585571289062,0.009995522908866405,0.06564684957265854,21.00273323059082,-357.9475402832031,-0.029950672760605812,0.0,0.0
308,76.75,59.43923568725586,67.40777587890625,144.43505859375,101.23104858398438,101.69510650634766,0.009988473728299141,0.06543057411909103,21.003469467163086,-357.9575500488281,-0.04030408710241318,0.0,0.0
309,77,59.00731658935547,67.26301574707031,143.71299743652344,101.23948669433594,101.934326171875,0.00998212955892086,0.0652359277009964,21.004131317138672,-357.9575500488281,-0.06027478352189064,0.0,0.0
310,77.25,59.25117492675781,67.20695495605469,149.29864501953125,101.24591827392578,101.14796447753906,0.009976419620215893,0.06492341309785843,21.004728317260742,-357.9575500488281,0.00853012502193451,0.0,0.0
311,77.5,58.934993743896484,66.7697982788086,146.09747314453125,101.24230194091797,101.29768371582031,0.009963899850845337,0.06464215368032455,21.005264282226562,-357.9475402832031,-0.004818906541913748,0.0,0.0
312,77.75,58.82184600830078,66.33103942871094,147.3209991455078,101.24270629882812,102.1480941772461,0.009952631779015064,0.06438902020454407,21.005746841430664,-357.9575500488281,-0.07845544070005417,0.0,0.0
313,78,58.634918212890625,66.50865173339844,148.40560913085938,101.23707580566406,100.91129302978516,0.009942490607500076,0.06404560804367065,21.006181716918945,-357.9575500488281,0.028403792530298233,0.0,0.0
314,78.25,58.9945068359375,66.3404541015625,152.44334411621094,101.24793243408203,101.00714874267578,0.009933363646268845,0.06373653560876846,21.006572723388672,-357.9575500488281,0.020981833338737488,0.0,0.0
315,78.5,58.26987075805664,65.84733581542969,145.3502197265625,101.25315856933594,100.48248291015625,0.009925149381160736,0.06345836818218231,21.006925582885742,-357.9675598144531,0.06733018904924393,0.0,0.0
316,78.75,58.52548599243164,66.12017822265625,146.5791015625,101.2338638305664,101.16450500488281,0.009917756542563438,0.06320802122354507,21.00724220275879,-357.9675598144531,0.006039350759238005,0.0,0.0
317,79,57.67292785644531,65.11390686035156,152.26319885253906,101.2330551147461,101.23448944091797,0.009883617050945759,0.0629827082157135,21.007526397705078,-357.9575500488281,-0.00012501029414124787,0.0,0.0
318,79.25,57.596343994140625,65.36617279052734,150.1527557373047,101.24109649658203,101.31719970703125,0.009852890856564045,0.06266438215970993,21.007783889770508,-357.9575500488281,-0.006621682550758123,0.0,0.0
319,79.5,58.05753707885742,65.62374877929688,148.01710510253906,101.22984313964844,101.13863372802734,0.009825237095355988,0.06237788870930672,21.008014678955078,-357.9675598144531,0.007943444885313511,0.0,0.0
320,79.75,57.42252731323242,64.95323944091797,147.8446044921875,101.2218017578125,101.88851928710938,0.009800349362194538,0.062120046466588974,21.008222579956055,-357.9575500488281,-0.057852961122989655,0.0,0.0
321,80,57.42179489135742,65.16067504882812,149.10324096679688,101.24029541015625,101.61070251464844,0.009777950122952461,0.061887986958026886,21.00840950012207,-357.9675598144531,-0.03218243271112442,0.0,0.0
322,80.25,57.608306884765625,64.86066436767578,146.676025390625,101.23908996582031,101.32568359375,0.009721644222736359,0.06159251555800438,21.008577346801758,-357.9775695800781,-0.007534248288720846,0.0,0.0
323,80.5,57.11196517944336,64.54199981689453,145.8829803466797,101.22663116455078,101.40287780761719,0.009670969098806381,0.061326589435338974,21.008962631225586,-357.9775695800781,-0.015329604037106037,0.0,0.0
324,80.75,57.480926513671875,64.48990631103516,149.13758850097656,101.2218017578125,101.792236328125,0.009625361301004887,0.06108725816011429,21.009309768676758,-357.9675598144531,-0.0495218001306057,0.0,0.0
325,81,57.302223205566406,64.56141662597656,149.4619903564453,101.23345947265625,101.876220703125,0.009584315121173859,0.06087185814976692,21.00962257385254,-357.9775695800781,-0.055774323642253876,0.0,0.0
326,81.25,56.94586944580078,64.15461730957031,145.50440979003906,101.24230194091797,101.98522186279297,0.009511993266642094,0.06067799776792526,21.009904861450195,-357.9775695800781,-0.06442832201719284,0.0,0.0
327,81.5,56.66220474243164,64.16841125488281,147.79652404785156,101.24391174316406,101.97843933105469,0.009446903131902218,0.06043136492371559,21.01015853881836,-357.9775695800781,-0.06370189785957336,0.0,0.0
328,81.75,56.41103744506836,64.1761245727539,147.50875854492188,101.22783660888672,101.00757598876953,0.00938832201063633,0.06020939350128174,21.010299682617188,-357.9775695800781,0.019194811582565308,0.0,0.0
329,82,56.514041900634766,64.0177230834961,145.31053161621094,101.2398910522461,101.7591552734375,0.009335598908364773,0.06000962108373642,21.010427474975586,-357.9775695800781,-0.04508278891444206,0.0,0.0
330,82.25,56.0617561340332,63.38849639892578,147.39732360839844,101.24712371826172,101.42195892333984,0.009288148023188114,0.059829823672771454,21.010541915893555,-357.9775695800781,-0.015203852206468582,0.0,0.0
331,82.5,56.014339447021484,63.563419342041016,147.97283935546875,101.23707580566406,101.45462036132812,0.009218087419867516,0.059668008238077164,21.010644912719727,-357.9775695800781,-0.018916141241788864,0.0,0.0
332,82.75,56.4383430480957,63.81144332885742,148.6529083251953,101.22743225097656,101.40838623046875,0.00915503315627575,0.059443019330501556,21.010971069335938,-357.9775695800781,-0.015738442540168762,0.0,0.0
333,83,55.369720458984375,63.40910720825195,151.11141967773438,101.2330551147461,101.37657928466797,0.00909828394651413,0.05924052745103836,21.01126480102539,-357.9775695800781,-0.012484566308557987,0.0,0.0
334,83.25,55.59735870361328,62.93366622924805,144.6815948486328,101.23627471923828,101.49449157714844,0.008986580185592175,0.059058286249637604,21.01152992248535,-357.9775695800781,-0.02244832180440426,0.0,0.0
335,83.5,55.309513092041016,62.289794921875,146.07762145996094,101.23265838623047,101.83126068115234,0.008986580185592175,0.05889426916837692,21.011768341064453,-357.9875793457031,-0.051954545080661774,0.0,0.0
336,83.75,55.14208984375,62.316707611083984,148.17510986328125,101.22823333740234,101.05974578857422,0.008932013064622879,0.058659717440605164,21.012216567993164,-357.9775695800781,0.01468004658818245,0.0,0.0
337,84,55.518043518066406,63.11569595336914,149.44976806640625,101.22984313964844,100.92826080322266,0.008882902562618256,0.05844862014055252,21.01262092590332,-357.9875793457031,0.026292549446225166,0.0,0.0
338,84.25,55.39372253417969,62.31586456298828,148.17434692382812,101.23788452148438,101.40796661376953,0.008838703855872154,0.05825863406062126,21.012983322143555,-357.9875793457031,-0.014792406000196934,0.0,0.0
339,84.5,55.138877868652344,62.153106689453125,145.5356903076172,101.23506927490234,101.59034729003906,0.008779612369835377,0.05808764696121216,21.013309478759766,-357.9875793457031,-0.030871983617544174,0.0,0.0
340,84.75,54.99587631225586,62.0132942199707,148.9902801513672,101.22663116455078,101.57380676269531,0.008726430125534534,0.0579337552189827,21.01360321044922,-357.9875793457031,-0.030171504244208336,0.0,0.0
341,85,54.7114372253418,62.229312896728516,146.46078491210938,101.24150085449219,102.47510528564453,0.008678565733134747,0.057715948671102524,21.01386833190918,-357.9875793457031,-0.10672623664140701,0.0,0.0
342,85.25,54.530784606933594,61.8421630859375,151.99072265625,101.24150085449219,101.3053207397461,0.008635487407445908,0.05751992389559746,21.01410675048828,-357.9975891113281,-0.005553111899644136,0.0,0.0
343,85.5,54.51763916015625,61.88154602050781,148.23692321777344,101.23426818847656,101.6976547241211,0.00859671737998724,0.0573435015976429,21.014320373535156,-357.9975891113281,-0.04024498909711838,0.0,0.0
344,85.75,54.43107604980469,61.91917419433594,146.9569091796875,101.22582244873047,101.64633178710938,0.008521259762346745,0.057184722274541855,21.01451301574707,-357.9975891113281,-0.03653161600232124,0.0,0.0
345,86,54.707706451416016,61.423240661621094,149.55128479003906,101.2338638305664,101.65057373046875,0.008453348651528358,0.057005781680345535,21.014686584472656,-357.9875793457031,-0.03619933873414993,0.0,0.0
346,86.25,54.32124710083008,61.746517181396484,147.63546752929688,101.23627471923828,101.11064147949219,0.008392228744924068,0.05684473738074303,21.014842987060547,-357.9875793457031,0.010942555963993073,0.0,0.0
347,86.5,53.92571258544922,61.36683654785156,148.39263916015625,101.23345947265625,102.2129898071289,0.008337220177054405,0.05669979751110077,21.014984130859375,-357.9975891113281,-0.08485688269138336,0.0,0.0
348,86.75,53.68844223022461,61.587249755859375,145.80970764160156,101.23104858398438,102.14512634277344,0.008254523389041424,0.05656935274600983,21.01511001586914,-357.9975891113281,-0.07921383529901505,0.0,0.0
349,87,54.157466888427734,60.90320587158203,144.1137237548828,101.2330551147461,101.36724853515625,0.008180095814168453,0.05641591548919678,21.01522445678711,-357.9975891113281,-0.011673522181808949,0.0,0.0
350,87.25,53.59218215942383,60.726192474365234,147.2393341064453,101.23345947265625,101.99710083007812,0.00811311136931181,0.05627782270312309,21.01532745361328,-357.9975891113281,-0.06622429192066193,0.0,0.0
351,87.5,53.09938430786133,60.345882415771484,149.786376953125,101.21778106689453,100.96897888183594,0.0080528249964118,0.056153539568185806,21.015653610229492,-357.9975891113281,0.021688159555196762,0.0,0.0
352,87.75,53.00180435180664,59.96970748901367,145.77459716796875,101.22300720214844,102.11670684814453,0.007998568005859852,0.05604168400168419,21.015947341918945,-357.9975891113281,-0.0774618536233902,0.0,0.0
353,88,53.63529586791992,60.37916946411133,146.76991271972656,101.23064422607422,102.28339385986328,0.007949735969305038,0.05594101548194885,21.016212463378906,-358.0075988769531,-0.0911695584654808,0.0,0.0
354,88.25,53.15078353881836,60.26655960083008,145.38914489746094,101.2435073852539,101.9368667602539,0.007905787788331509,0.05579277127981186,21.016450881958008,-357.9975891113281,-0.06014415994286537,0.0,0.0
355,88.5,53.67916488647461,60.60375213623047,149.41770935058594,101.2338638305664,101.60773468017578,0.007814566604793072,0.055659350007772446,21.016664505004883,-358.0075988769531,-0.03248503431677818,0.0,0.0
356,88.75,53.48923873901367,60.27616500854492,144.8953094482422,101.23145294189453,101.71759033203125,0.007732467260211706,0.05553927272558212,21.016725540161133,-358.0075988769531,-0.04221704974770546,0.0,0.0
357,89,53.1687126159668,59.8699836730957,149.07423400878906,101.2330551147461,101.44274139404297,0.007658577989786863,0.05543120205402374,21.016780853271484,-357.9975891113281,-0.01823398284614086,0.0,0.0
358,89.25,53.17138671875,59.38450241088867,150.00543212890625,101.24311065673828,101.69044494628906,0.00759207783266902,0.0553339384496212,21.016830444335938,-357.9975891113281,-0.03885050490498543,0.0,0.0
359,89.5,52.815853118896484,59.33732986450195,150.5725555419922,101.22904205322266,101.81089782714844,0.0075064427219331264,0.055195972323417664,21.016874313354492,-358.0075988769531,-0.050506968051195145,0.0,0.0
360,89.75,52.923858642578125,59.62013244628906,152.62652587890625,101.21577453613281,102.23249816894531,0.0074293711222708225,0.05507180467247963,21.01691436767578,-357.9975891113281,-0.08807817101478577,0.0,0.0
361,90,52.43611526489258,59.03942108154297,147.001953125,101.24270629882812,102.12731170654297,0.007360006682574749,0.05496005341410637,21.016950607299805,-358.0075988769531,-0.07666229456663132,0.0,0.0
362,90.25,52.33339309692383,59.47598648071289,146.663818359375,101.24270629882812,102.02848815917969,0.0072975787334144115,0.054859474301338196,21.016983032226562,-358.0075988769531,-0.068130724132061,0.0,0.0
363,90.5,52.48727035522461,58.983360290527344,145.82421875,101.22421264648438,101.76084899902344,0.007241393905133009,0.05476895347237587,21.017011642456055,-358.0075988769531,-0.046594422310590744,0.0,0.0
364,90.75,52.6472053527832,59.067752838134766,146.802734375,101.22622680664062,101.67984008789062,0.007170315831899643,0.054687485098838806,21.017038345336914,-358.0075988769531,-0.03940078243613243,0.0,0.0
365,91,51.49766540527344,58.20707702636719,147.93467712402344,101.2302474975586,101.2255859375,0.007106345612555742,0.05454934388399124,21.017295837402344,-358.0176086425781,0.0004054833552800119,0.0,0.0
366,91.25,51.484806060791016,58.42608642578125,146.12265014648438,101.23868560791016,101.91566467285156,0.007048772182315588,0.054425016045570374,21.017526626586914,-358.0075988769531,-0.05873066559433937,0.0,0.0
367,91.5,51.412940979003906,58.47972869873047,146.85769653320312,101.22622680664062,101.53817749023438,0.006996956188231707,0.05431312322616577,21.01773452758789,-358.0176086425781,-0.02711513824760914,0.0,0.0
368,91.75,51.856197357177734,58.100250244140625,152.03651428222656,101.23184967041016,100.98933410644531,0.006930529605597258,0.05421241745352745,21.017921447753906,-358.0176086425781,0.021135887131094933,0.0,0.0
369,92,51.938758850097656,58.31618118286133,145.75628662109375,101.23667907714844,101.41729736328125,0.0068707456812262535,0.05409298092126846,21.018089294433594,-358.0176086425781,-0.015707923099398613,0.0,0.0
370,92.25,51.779212951660156,58.1217041015625,150.83740234375,101.2451171875,101.63784790039062,0.006816939916461706,0.053985487669706345,21.018327713012695,-358.0176086425781,-0.03411683812737465,0.0,0.0
371,92.5,51.32449722290039,58.21905517578125,146.09213256835938,101.22943878173828,101.57931518554688,0.006768514867872,0.05388874188065529,21.018543243408203,-358.0176086425781,-0.030404990538954735,0.0,0.0
372,92.75,51.32706832885742,58.0434684753418,146.17227172851562,101.22622680664062,101.42535400390625,0.0067249322310090065,0.05380167067050934,21.018735885620117,-358.0176086425781,-0.017318204045295715,0.0,0.0
373,93,51.474876403808594,57.78467559814453,147.74461364746094,101.24873352050781,102.14045715332031,0.006685708183795214,0.05368730425834656,21.018909454345703,-358.0176086425781,-0.07727163285017014,0.0,0.0
374,93.25,51.163082122802734,57.422332763671875,147.27520751953125,101.24230194091797,102.24734497070312,0.006632609758526087,0.053584374487400055,21.019065856933594,-358.0276184082031,-0.0870484858751297,0.0,0.0
375,93.5,51.0699577331543,57.765235900878906,147.00729370117188,101.22984313964844,101.14202880859375,0.00658482126891613,0.0534917376935482,21.019207000732422,-358.0176086425781,0.007647465914487839,0.0,0.0
376,93.75,50.58603286743164,57.752681732177734,148.32318115234375,101.23145294189453,101.6136703491211,0.006541811395436525,0.053408365696668625,21.019567489624023,-358.0176086425781,-0.0332094207406044,0.0,0.0
377,94,50.79300308227539,57.22420120239258,148.71397399902344,101.2435073852539,101.32270812988281,0.006503102835267782,0.053333330899477005,21.0198917388916,-358.0276184082031,-0.006890816614031792,0.0,0.0
378,94.25,51.09123229980469,57.1682014465332,149.09942626953125,101.25798034667969,101.47624969482422,0.0064636534079909325,0.053244590759277344,21.020183563232422,-358.0176086425781,-0.018975095823407173,0.0,0.0
379,94.5,50.78929138183594,57.16108703613281,150.1802215576172,101.23948669433594,101.29344177246094,0.006428149063140154,0.05316472426056862,21.02044677734375,-358.0176086425781,-0.004695405717939138,0.0,0.0
380,94.75,50.79615020751953,57.0125617980957,149.82530212402344,101.23506927490234,100.66316986083984,0.006396195385605097,0.053092844784259796,21.02068328857422,-358.0176086425781,0.049923013895750046,0.0,0.0
381,95,49.95134353637695,57.304752349853516,147.6270751953125,101.24552154541016,101.54283905029297,0.0063674370758235455,0.05302815139293671,21.020896911621094,-358.0276184082031,-0.025840209797024727,0.0,0.0
382,95.25,50.55297088623047,56.549373626708984,151.9708709716797,101.2398910522461,101.2111587524414,0.006341554224491119,0.052969928830862045,21.021087646484375,-358.0276184082031,0.002500883536413312,0.0,0.0
383,95.5,50.23685836791992,56.841796875,150.06649780273438,101.22904205322266,101.24382019042969,0.006320236250758171,0.05291752889752388,21.021259307861328,-358.0276184082031,-0.0012864300515502691,0.0,0.0
384,95.75,50.23200988769531,56.42979431152344,147.53318786621094,101.24029541015625,101.50509643554688,0.006301050074398518,0.052819978445768356,21.021413803100586,-358.0276184082031,-0.02301863580942154,0.0,0.0
385,96,50.022457122802734,56.350650787353516,148.1346435546875,101.24954223632812,101.876220703125,0.006283782422542572,0.052732184529304504,21.02155303955078,-358.0276184082031,-0.05437474325299263,0.0,0.0
