Repository: ulfsri/fsri_materials_database

#Database of Contemporary Material Properties for Fire Investigation Analysis
This project was supported by Award No. 2019-DU-BX-0018, awarded by the National Institute of Justice, Office of Justice Programs, U.S. Department of Justice. 

***
***

## Database Structure

## 01_Data/
Raw data generated from each apparatus are included here in plain-text format. The data is organized first by material, next by the short name of test apparatus used, and where applicable additional filtering by test settings.

### Test Apparatus and Data File Structure
- __Cone Calorimeter__ (Cone)
    + Data file structure is the material test, the short name for the apparatus, heat flux setting and scan/scalar, date of test, and replicate number. Scan is for the raw output data and scalar is for the initial conditions and high-level test parameters. 
        * Example: __MDF_Cone_HF25scalar_210323_R1__ stands for the first replicate of scalar data generated from a medium density fiber board test in cone calorimeter exposed to 25 kW/m<sup>2</sup> on March 23, 2021.
- __Heat Flow Meter__ (HFM)
    + Data file structure is the material test, the short name for the apparatus, whether test was dry or wet, whether test was for thermal conductivity or heat capacity, date of test, and replicate number. Scan is for the raw output data and scalar is for the initial conditions and high-level test parameters. 
        * Example: __OSB_HFM_Dry_Conductivity_210315_R3.tst__ stands for the third replicate of the data generated from an oriented strand board test in the heat flow meter tested dry for thermal conductivity on March 15, 2021.
- __Simultaneous Thermal Analyzer__ (STA)
    + Data file structure is the material test, the short name for the apparatus, the atmosphere tested in, the heating rate in Kelvin per minute and data/meta, date of test, and replicate number. Data is for the raw output data and meta is for the initial conditions and high-level test parameters. 
        * Example: __Polyester_Batting_STA_N2_3KData_210215_R1.csv__ stands for the first replicate of the data generated from a polyester batting board test in the simultaneous thermal analyzer tested in nitrogen with a heating rate of 3 Kelvin per minute on March 15, 2021.

# Materials and Products Database

## 01_Data

Raw data generated from each apparatus are included here in plain-text format. The data is organized first by material, next by the short name of test apparatus used, and where applicable additional filtering by test settings.

### material.json

Each material directory contains a json file of the same name as the material. This file links the data stored in the repository as well as data and graphs produced by the accompanying scripts (__02_Scripts__) to the respective landing page for the material on the front-end website.

File: 01_Data/Rebond_Foam_Carpet_Pad/MCC/Rebond_Foam_Carpet_Pad_MCC_30K_min_211101_R1.txt (part 1 of 4)
Sample ID:	C:\MCC\MCC Cal\Test\Rebond_Foam_Carpet_Pad_MCC_30K_min_211101_R1.txt
Sample Weight (mg):	4.62
Heating Rate (C/s):	0.5
Combustor Temp (C):	900
N2 Flow Rate (cc/min):	80
O2 Flow Rate (cc/min):	20
Calibration File:	C:\MCC\MCC Cal\Coeff1 JN10440_30_210304.txt.txt
T Correction Coefficients:	0	1.024463	0
Time Shift (s):	14
*
Time (s)	Temperature (C)	N2 flow rate (cc/min)	O2 flow rate (cc/min)	Flow Rate (cc/min)	Oxygen (%)	HRR (W/g)	Heating rate (C/s)
0.000	107.080	80.000	19.996	102.958	20.401	0.202	0.001
0.500	107.071	80.000	19.995	102.954	20.402	0.132	0.003
1.000	107.057	80.000	19.994	102.955	20.399	0.376	-0.013
1.500	107.116	80.000	19.993	102.956	20.402	0.130	0.011
2.000	107.100	80.000	19.995	102.956	20.401	0.237	0.044
2.500	107.074	80.001	19.996	102.956	20.399	0.353	0.001
3.000	107.065	80.001	19.995	102.959	20.397	0.464	-0.038
3.500	107.070	80.001	19.993	102.959	20.401	0.178	-0.019
4.000	107.054	80.000	19.995	102.959	20.400	0.261	-0.007
4.500	107.098	80.001	19.996	102.959	20.400	0.244	0.009
5.000	107.125	80.000	19.997	102.960	20.403	0.044	0.049
5.500	107.095	79.999	19.996	102.961	20.403	0.086	0.033
6.000	107.101	80.000	19.991	102.961	20.401	0.181	-0.013
6.500	107.100	80.002	19.995	102.961	20.402	0.116	-0.009
7.000	107.104	80.001	19.994	102.959	20.399	0.336	0.004
7.500	107.095	80.001	19.995	102.958	20.403	0.032	-0.001
8.000	107.100	80.002	19.994	102.957	20.400	0.263	-0.005
8.500	107.099	80.001	19.996	102.957	20.399	0.368	0.000
9.000	107.086	80.000	19.994	102.956	20.402	0.139	-0.004
9.500	107.061	80.001	19.994	102.956	20.401	0.191	-0.026
10.000	107.060	80.001	19.995	102.955	20.402	0.128	-0.032
10.500	107.097	80.001	19.995	102.955	20.400	0.275	0.005
11.001	107.072	80.001	19.995	102.954	20.401	0.176	0.024
11.501	107.091	80.001	19.996	102.954	20.401	0.197	0.003
12.001	107.075	80.001	19.996	102.956	20.405	-0.052	-0.002
12.501	107.088	80.001	19.996	102.960	20.402	0.128	-0.000
13.000	107.042	80.002	19.996	102.962	20.399	0.325	-0.018
13.500	107.057	80.002	19.996	102.964	20.400	0.256	-0.032
14.000	107.083	80.000	19.995	102.965	20.404	0.008	0.005
14.500	107.044	80.002	19.996	102.966	20.401	0.183	0.014
15.000	107.043	80.001	19.994	102.968	20.400	0.241	-0.026
15.500	107.057	80.000	19.996	102.974	20.399	0.376	-0.014
16.000	107.037	80.001	19.996	102.980	20.399	0.311	0.003
16.500	107.044	80.001	19.993	102.987	20.401	0.202	-0.009
17.000	107.037	80.000	19.996	102.992	20.401	0.189	-0.007
17.500	107.029	80.003	19.996	102.991	20.397	0.449	-0.008
18.000	107.019	80.001	19.994	102.989	20.398	0.390	-0.016
18.500	107.057	80.001	19.995	102.989	20.400	0.298	0.005
19.000	107.053	80.002	19.994	102.989	20.395	0.629	0.031
19.500	107.053	80.001	19.997	102.992	20.394	0.673	0.015
20.000	107.075	80.000	19.995	102.994	20.396	0.556	0.009
20.500	107.095	80.001	19.996	102.996	20.393	0.738	0.032
21.000	107.073	80.001	19.996	103.001	20.396	0.564	0.020
21.500	107.079	80.000	19.996	103.004	20.393	0.784	-0.009
22.000	107.093	80.000	19.992	103.001	20.393	0.757	0.002
22.500	107.122	79.999	19.995	103.004	20.393	0.753	0.032
23.000	107.124	80.001	19.997	103.012	20.388	1.111	0.037
23.500	107.141	80.001	19.995	103.013	20.392	0.864	0.025
24.000	107.142	80.002	19.996	103.014	20.392	0.822	0.019
24.500	107.155	80.001	19.996	103.020	20.390	1.004	0.016
25.000	107.163	80.001	19.997	103.025	20.389	1.017	0.017
25.500	107.170	80.001	19.995	103.025	20.385	1.309	0.019
26.000	107.243	80.001	19.995	103.025	20.386	1.229	0.047
26.500	107.179	80.001	19.996	103.031	20.388	1.086	0.044
27.000	107.226	80.002	19.994	103.039	20.386	1.245	-0.004
27.500	107.263	80.001	19.994	103.047	20.384	1.392	0.033
28.000	107.242	80.001	19.996	103.049	20.385	1.296	0.050
28.500	107.252	80.001	19.995	103.056	20.384	1.409	0.002
29.000	107.280	80.001	19.996	103.063	20.385	1.298	0.014
29.500	107.316	80.001	19.995	103.071	20.380	1.679	0.051
30.000	107.382	80.003	19.995	103.079	20.382	1.526	0.083
30.500	107.366	80.003	19.996	103.092	20.381	1.606	0.076
31.000	107.373	80.000	19.996	103.104	20.379	1.715	0.021
31.500	107.394	80.000	19.993	103.114	20.378	1.835	0.010
32.000	107.437	80.000	19.995	103.121	20.378	1.820	0.046
32.501	107.465	80.001	19.994	103.128	20.377	1.858	0.067
33.001	107.524	80.001	19.995	103.133	20.378	1.811	0.079
33.500	107.528	80.002	19.996	103.132	20.374	2.103	0.075
34.000	107.561	80.002	19.995	103.132	20.374	2.054	0.050
34.500	107.594	80.002	19.996	103.130	20.378	1.790	0.052
35.000	107.666	80.001	19.998	103.123	20.375	2.012	0.086
35.500	107.738	80.003	19.993	103.119	20.376	1.935	0.124
36.000	107.754	80.000	19.994	103.119	20.375	2.037	0.116
36.500	107.828	80.001	19.994	103.121	20.376	1.968	0.089
37.000	107.882	80.001	19.996	103.125	20.370	2.337	0.109
37.500	107.882	80.002	19.995	103.132	20.376	1.955	0.091
38.000	107.961	80.003	19.996	103.140	20.377	1.884	0.066
38.500	108.037	80.002	19.995	103.147	20.372	2.219	0.117
39.001	108.069	80.002	19.996	103.150	20.375	2.046	0.131
39.501	108.112	80.001	19.995	103.150	20.371	2.278	0.091
40.001	108.195	80.002	19.995	103.148	20.371	2.278	0.100
40.500	108.256	80.003	19.994	103.146	20.369	2.404	0.135
41.000	108.321	80.004	19.995	103.145	20.372	2.241	0.135
41.500	108.390	80.002	19.993	103.142	20.373	2.155	0.130
42.000	108.440	80.003	19.993	103.137	20.373	2.153	0.127
42.500	108.505	80.004	19.995	103.139	20.371	2.297	0.117
43.000	108.578	80.003	19.995	103.141	20.371	2.284	0.126
43.500	108.685	80.003	19.996	103.143	20.373	2.135	0.159
44.000	108.708	80.004	19.994	103.148	20.367	2.588	0.155
44.500	108.791	80.001	19.996	103.153	20.369	2.460	0.118
45.000	108.841	80.003	19.994	103.154	20.369	2.456	0.119
45.500	108.938	80.002	19.995	103.154	20.369	2.422	0.140
46.000	109.017	80.002	19.995	103.154	20.370	2.374	0.162
46.500	109.064	80.002	19.995	103.153	20.368	2.508	0.151
47.000	109.199	80.003	19.996	103.158	20.370	2.389	0.154
47.500	109.288	80.003	19.996	103.165	20.370	2.383	0.203
48.000	109.317	80.002	19.994	103.168	20.369	2.412	0.171
48.501	109.399	80.004	19.995	103.172	20.366	2.627	0.114
49.001	109.513	80.003	19.995	103.175	20.368	2.508	0.154
49.500	109.616	80.002	19.995	103.175	20.368	2.495	0.207
50.000	109.689	80.003	19.994	103.170	20.366	2.613	0.197
50.500	109.788	80.002	19.994	103.170	20.364	2.795	0.174
51.001	109.856	80.002	19.995	103.167	20.368	2.533	0.170
51.501	109.929	80.002	19.993	103.167	20.365	2.722	0.154
52.000	110.070	80.002	19.995	103.164	20.369	2.445	0.177
52.500	110.163	80.002	19.995	103.166	20.364	2.751	0.223
53.000	110.218	80.002	19.994	103.169	20.366	2.653	0.191
53.500	110.325	80.001	19.994	103.175	20.362	2.934	0.155
54.000	110.429	80.002	19.995	103.180	20.362	2.892	0.186
54.500	110.546	80.002	19.995	103.186	20.362	2.908	0.216
55.000	110.643	80.001	19.995	103.187	20.362	2.898	0.218
55.500	110.767	80.003	19.995	103.186	20.361	2.982	0.218
56.000	110.838	80.002	19.994	103.185	20.361	2.992	0.208
56.500	110.947	80.002	19.995	103.184	20.362	2.893	0.187
57.000	111.040	80.003	19.994	103.183	20.359	3.126	0.191
57.500	111.172	80.002	19.996	103.183	20.359	3.155	0.213
58.000	111.254	80.001	19.996	103.186	20.359	3.163	0.219
58.500	111.348	80.002	19.995	103.191	20.360	3.059	0.196
59.000	111.466	80.002	19.992	103.196	20.355	3.377	0.194
59.500	111.602	80.001	19.995	103.199	20.361	2.977	0.232
60.000	111.746	80.001	19.995	103.202	20.357	3.249	0.267
60.500	111.884	80.002	19.994	103.200	20.359	3.166	0.281
61.000	112.018	80.003	19.994	103.196	20.360	3.032	0.277
61.501	112.109	80.001	19.994	103.192	20.360	3.036	0.249
62.001	112.227	80.002	19.994	103.193	20.359	3.107	0.217
62.501	112.321	80.003	19.994	103.193	20.360	3.054	0.210
63.000	112.442	80.003	19.994	103.195	20.359	3.152	0.214
63.500	112.629	80.003	19.995	103.196	20.363	2.857	0.261
64.000	112.725	80.003	19.994	103.197	20.362	2.914	0.295
64.500	112.829	80.003	19.994	103.195	20.358	3.196	0.241
65.001	112.984	80.004	19.994	103.193	20.357	3.274	0.230
65.501	113.090	80.005	19.993	103.193	20.357	3.243	0.261
66.001	113.236	80.004	19.996	103.194	20.358	3.205	0.257
66.501	113.372	80.004	19.994	103.196	20.358	3.191	0.266
67.001	113.509	80.004	19.994	103.200	20.359	3.146	0.278
67.500	113.643	80.004	19.994	103.208	20.360	3.061	0.272
68.000	113.750	80.005	19.994	103.213	20.362	2.895	0.255
68.501	113.867	80.004	19.994	103.212	20.359	3.161	0.233
69.001	114.035	80.003	19.996	103.212	20.360	3.079	0.255
69.500	114.185	80.005	19.993	103.211	20.360	3.029	0.302
70.000	114.336	80.004	19.995	103.210	20.360	3.085	0.309
70.500	114.461	80.005	19.995	103.208	20.363	2.857	0.289
71.000	114.606	80.004	19.994	103.208	20.362	2.909	0.273
71.500	114.761	80.004	19.995	103.209	20.360	3.096	0.285
72.000	114.886	80.005	19.993	103.209	20.359	3.100	0.290
72.500	115.041	80.004	19.995	103.209	20.359	3.148	0.279
73.000	115.183	80.003	19.993	103.214	20.357	3.253	0.288
73.500	115.317	80.004	19.993	103.220	20.360	3.035	0.287
74.000	115.504	80.003	19.993	103.223	20.355	3.399	0.299
74.500	115.646	80.004	19.994	103.226	20.359	3.119	0.325
75.000	115.802	80.003	19.995	103.227	20.360	3.066	0.313
75.501	115.942	80.002	19.997	103.226	20.357	3.278	0.297
76.001	116.096	80.002	19.993	103.222	20.359	3.110	0.295
76.501	116.283	80.002	19.995	103.220	20.360	3.077	0.318
77.001	116.423	80.000	19.995	103.216	20.357	3.272	0.335
77.500	116.586	80.001	19.994	103.214	20.357	3.272	0.316
78.000	116.754	80.002	19.995	103.215	20.355	3.433	0.317
78.500	116.906	80.002	19.995	103.220	20.355	3.382	0.325
79.000	117.097	80.003	19.995	103.224	20.355	3.445	0.332
79.500	117.240	80.001	19.997	103.229	20.357	3.277	0.339
80.000	117.381	80.002	19.995	103.232	20.354	3.501	0.309
80.500	117.551	80.002	19.997	103.232	20.355	3.445	0.297
81.000	117.741	80.001	19.995	103.231	20.355	3.443	0.335
81.500	117.882	80.001	19.995	103.231	20.353	3.536	0.345
82.001	118.091	80.001	19.995	103.231	20.355	3.444	0.340
82.501	118.272	80.001	19.996	103.231	20.357	3.305	0.370
83.000	118.415	80.002	19.995	103.231	20.357	3.265	0.357
83.500	118.613	80.002	19.995	103.232	20.353	3.563	0.332
84.000	118.731	80.001	19.996	103.230	20.355	3.378	0.329
84.500	118.932	80.001	19.995	103.230	20.355	3.378	0.318
85.000	119.125	80.000	19.997	103.231	20.356	3.351	0.356
85.500	119.327	80.001	19.995	103.231	20.357	3.296	0.394
86.000	119.555	80.003	19.995	103.231	20.355	3.435	0.412
86.500	119.685	80.002	19.995	103.231	20.355	3.433	0.394
87.000	119.854	80.000	19.996	103.231	20.354	3.512	0.329
87.500	120.049	80.002	19.993	103.230	20.353	3.533	0.332
88.000	120.274	80.002	19.995	103.234	20.352	3.592	0.392
88.500	120.415	80.001	19.995	103.237	20.354	3.502	0.393
89.000	120.608	80.001	19.996	103.239	20.353	3.575	0.350
89.500	120.804	80.001	19.996	103.243	20.353	3.545	0.362
90.000	120.951	80.002	19.996	103.250	20.350	3.759	0.367
90.500	121.156	80.002	19.994	103.250	20.352	3.625	0.347
91.000	121.349	80.002	19.995	103.247	20.352	3.652	0.374
91.500	121.563	80.001	19.995	103.245	20.355	3.392	0.402
92.001	121.736	80.002	19.995	103.240	20.354	3.491	0.397
92.501	121.928	80.003	19.995	103.233	20.353	3.523	0.377
93.000	122.118	80.002	19.995	103.229	20.353	3.546	0.374
93.500	122.296	80.003	19.996	103.230	20.354	3.477	0.375
94.000	122.493	80.002	19.996	103.233	20.352	3.648	0.371
94.500	122.716	80.002	19.995	103.235	20.350	3.788	0.397
95.000	122.909	80.003	19.995	103.239	20.350	3.774	0.418
95.500	123.061	80.000	19.996	103.244	20.352	3.629	0.381
96.000	123.301	80.002	19.994	103.244	20.355	3.439	0.368
96.500	123.469	80.001	19.995	103.240	20.351	3.673	0.400
97.000	123.670	80.002	19.995	103.239	20.353	3.556	0.388
97.500	123.921	80.002	19.996	103.236	20.352	3.602	0.410
98.000	124.089	80.002	19.995	103.233	20.350	3.763	0.436
98.500	124.326	80.002	19.994	103.234	20.350	3.736	0.412
99.001	124.518	80.002	19.994	103.240	20.349	3.838	0.417
99.501	124.690	80.001	19.995	103.247	20.350	3.792	0.397
100.000	124.936	80.002	19.995	103.252	20.351	3.696	0.391
100.500	125.160	80.002	19.996	103.256	20.350	3.790	0.443
101.001	125.337	80.003	19.995	103.258	20.347	3.956	0.435
101.501	125.560	80.002	19.996	103.253	20.352	3.610	0.401
102.000	125.758	80.002	19.996	103.253	20.351	3.684	0.411
102.500	125.953	80.002	19.996	103.250	20.349	3.818	0.407
103.000	126.155	80.002	19.996	103.248	20.351	3.686	0.395
103.500	126.369	80.001	19.996	103.245	20.350	3.755	0.407
104.000	126.601	80.002	19.994	103.245	20.348	3.866	0.431
104.501	126.814	80.002	19.994	103.241	20.351	3.660	0.446
105.001	127.032	80.002	19.995	103.243	20.350	3.731	0.438
105.500	127.222	80.002	19.993	103.244	20.351	3.700	0.420
106.000	127.425	80.000	19.996	103.248	20.347	3.991	0.400
106.500	127.636	80.001	19.996	103.249	20.346	4.006	0.403
107.000	127.904	80.001	19.996	103.249	20.349	3.818	0.446
107.500	128.100	80.002	19.995	103.249	20.348	3.885	0.472
108.000	128.294	80.000	19.995	103.249	20.349	3.846	0.427
108.501	128.500	79.999	19.998	103.250	20.348	3.896	0.395
109.001	128.732	79.998	19.996	103.253	20.348	3.915	0.419
109.501	128.981	79.999	19.996	103.251	20.347	3.967	0.460
110.001	129.167	80.000	19.996	103.250	20.347	3.986	0.458
110.501	129.396	80.000	19.995	103.253	20.350	3.743	0.425
111.001	129.608	79.999	19.996	103.253	20.348	3.916	0.429
111.500	129.853	80.000	19.996	103.254	20.348	3.879	0.449
112.000	130.065	80.000	19.993	103.258	20.348	3.902	0.456
112.500	130.272	80.000	19.996	103.253	20.346	4.027	0.438
113.000	130.493	79.999	19.997	103.247	20.350	3.789	0.424
113.501	130.717	79.999	19.995	103.243	20.349	3.851	0.437
114.001	130.970	79.998	19.998	103.241	20.347	3.937	0.461
114.500	131.196	79.999	19.996	103.245	20.347	3.990	0.478
115.000	131.427	80.001	19.996	103.252	20.349	3.839	0.468
115.500	131.629	80.001	19.995	103.260	20.348	3.915	0.445
116.000	131.847	80.001	19.997	103.266	20.347	3.980	0.426
116.500	132.066	80.001	19.995	103.264	20.346	4.019	0.428
117.000	132.336	80.000	19.998	103.256	20.347	3.940	0.463
117.500	132.562	80.001	19.997	103.248	20.347	3.994	0.492
118.000	132.752	80.002	19.997	103.241	20.348	3.923	0.456
118.500	133.031	80.001	19.995	103.233	20.347	3.971	0.443
119.000	133.217	80.002	19.996	103.230	20.346	4.047	0.467
119.500	133.449	80.002	19.996	103.232	20.349	3.827	0.441
120.001	133.674	80.002	19.995	103.233	20.348	3.869	0.438
120.501	133.959	80.002	19.995	103.234	20.348	3.892	0.484
121.000	134.137	80.002	19.996	103.239	20.345	4.114	0.487
121.500	134.401	80.003	19.994	103.240	20.347	3.948	0.452
122.000	134.670	80.003	19.995	103.239	20.347	3.965	0.487
122.500	134.879	80.003	19.993	103.238	20.344	4.191	0.506
123.000	135.113	80.003	19.995	103.237	20.350	3.741	0.461
123.500	135.346	80.004	19.994	103.238	20.350	3.779	0.455
124.000	135.583	80.002	19.994	103.239	20.347	3.944	0.468
124.501	135.799	80.003	19.995	103.240	20.347	3.994	0.461
125.001	136.015	80.002	19.994	103.240	20.346	4.021	0.443
125.500	136.293	80.003	19.994	103.240	20.346	4.045	0.463
126.000	136.476	80.003	19.995	103.235	20.347	3.982	0.477
126.500	136.765	80.002	19.993	103.233	20.343	4.227	0.467
127.000	136.999	80.002	19.994	103.232	20.346	4.016	0.498
127.500	137.244	80.003	19.994	103.232	20.343	4.282	0.501
128.000	137.505	80.002	19.995	103.232	20.347	3.991	0.492
128.500	137.736	80.002	19.994	103.234	20.345	4.122	0.499
129.000	137.976	80.003	19.993	103.234	20.347	3.966	0.482
129.500	138.230	80.002	19.994	103.233	20.347	3.991	0.483
130.000	138.458	80.003	19.994	103.233	20.349	3.853	0.488
130.500	138.732	80.001	19.994	103.231	20.351	3.718	0.492
131.000	138.918	80.001	19.993	103.229	20.349	3.853	0.481
131.500	139.145	80.003	19.995	103.228	20.346	4.027	0.437
132.000	139.418	80.001	19.994	103.230	20.350	3.767	0.456
132.500	139.645	80.002	19.996	103.231	20.349	3.847	0.500
133.000	139.922	80.002	19.994	103.233	20.350	3.771	0.502
133.500	140.188	80.001	19.995	103.234	20.350	3.729	0.523
134.000	140.378	80.001	19.995	103.234	20.347	3.991	0.500
134.500	140.665	80.002	19.994	103.233	20.344	4.171	0.467
135.000	140.877	80.001	19.994	103.232	20.348	3.889	0.488
135.500	141.149	80.001	19.993	103.232	20.346	4.006	0.491
136.000	141.364	80.001	19.996	103.231	20.347	3.994	0.486
136.500	141.576	80.001	19.994	103.228	20.346	4.006	0.457
137.000	141.821	80.001	19.996	103.223	20.345	4.092	0.442
137.500	142.076	80.001	19.995	103.222	20.351	3.656	0.478
138.000	142.333	80.003	19.995	103.221	20.346	4.006	0.506
138.500	142.577	80.004	19.996	103.220	20.345	4.105	0.507
139.000	142.818	80.001	19.998	103.219	20.346	4.048	0.493
139.500	143.043	80.002	19.995	103.222	20.345	4.090	0.476
140.000	143.310	80.003	19.994	103.219	20.345	4.073	0.479
140.500	143.560	80.002	19.994	103.214	20.346	4.032	0.504
141.000	143.804	80.001	19.995	103.211	20.344	4.189	0.506
141.500	144.023	80.003	19.995	103.214	20.347	3.992	0.478
142.000	144.302	80.004	19.994	103.210	20.347	3.985	0.480
142.500	144.522	80.003	19.995	103.206	20.350	3.786	0.499
143.000	144.779	80.002	19.993	103.204	20.350	3.790	0.488
143.500	145.036	80.003	19.993	103.203	20.347	3.950	0.496
144.000	145.301	80.004	19.994	103.201	20.348	3.891	0.518
144.500	145.533	80.004	19.995	103.203	20.348	3.893	0.509
145.000	145.779	80.005	19.994	103.205	20.349	3.807	0.488
145.500	146.029	80.004	19.993	103.204	20.347	3.965	0.487
146.000	146.247	80.004	19.995	103.202	20.348	3.904	0.482
146.500	146.477	80.005	19.995	103.198	20.348	3.901	0.458
147.000	146.738	80.004	19.995	103.194	20.346	4.048	0.470
147.500	146.974	80.004	19.995	103.193	20.345	4.102	0.494
148.000	147.228	80.003	19.994	103.193	20.348	3.909	0.493
148.500	147.461	80.004	19.994	103.192	20.344	4.169	0.489
149.000	147.681	80.005	19.993	103.193	20.348	3.924	0.471
149.500	147.936	80.004	19.994	103.193	20.347	3.935	0.464
150.000	148.146	80.004	19.994	103.193	20.346	4.019	0.470
150.500	148.419	80.004	19.994	103.192	20.348	3.893	0.474
151.000	148.609	80.005	19.996	103.193	20.345	4.082	0.473
151.500	148.902	80.006	19.995	103.192	20.344	4.178	0.473
152.000	149.161	80.004	19.994	103.190	20.345	4.099	0.517
152.500	149.369	80.003	19.995	103.191	20.346	4.067	0.510
153.000	149.631	80.004	19.993	103.192	20.344	4.170	0.469
153.500	149.842	80.004	19.994	103.192	20.347	3.994	0.472
154.000	150.107	80.002	19.994	103.193	20.344	4.187	0.475
154.500	150.317	80.003	19.995	103.193	20.345	4.096	0.475
155.000	150.585	80.002	19.996	103.193	20.349	3.811	0.476
155.500	150.792	80.003	19.995	103.191	20.347	3.971	0.476
156.000	151.064	80.003	19.993	103.190	20.346	4.023	0.478
156.500	151.296	80.002	19.995	103.192	20.349	3.835	0.492
157.000	151.545	80.002	19.994	103.196	20.346	4.032	0.492
157.500	151.813	80.003	19.994	103.199	20.347	3.960	0.499
158.000	152.058	80.001	19.995	103.205	20.348	3.870	0.515
158.500	152.289	80.003	19.994	103.206	20.350	3.765	0.494
159.000	152.530	80.002	19.995	103.204	20.347	3.998	0.475
159.500	152.761	80.003	19.995	103.200	20.346	4.069	0.473
160.000	152.988	80.002	19.994	103.198	20.344	4.197	0.465
160.500	153.298	80.002	19.994	103.192	20.346	4.063	0.497
161.000	153.478	80.002	19.994	103.191	20.346	4.013	0.513
161.500	153.745	80.002	19.994	103.190	20.345	4.115	0.468
162.000	153.966	80.002	19.995	103.190	20.342	4.316	0.468
162.500	154.193	80.002	19.994	103.189	20.345	4.090	0.468
163.000	154.420	80.002	19.993	103.189	20.341	4.359	0.451
163.500	154.668	80.002	19.995	103.189	20.340	4.449	0.464
164.000	154.904	80.002	19.995	103.191	20.342	4.336	0.480
164.500	155.127	80.002	19.995	103.191	20.343	4.212	0.472
165.000	155.340	80.002	19.996	103.192	20.340	4.440	0.447
165.500	155.593	80.002	19.996	103.192	20.342	4.323	0.451
166.000	155.844	80.002	19.996	103.192	20.343	4.224	0.485
166.500	156.128	80.001	19.995	103.191	20.344	4.191	0.520
167.000	156.299	80.002	19.994	103.192	20.342	4.341	0.495
167.500	156.578	80.002	19.996	103.191	20.341	4.371	0.452
168.000	156.782	80.000	19.994	103.191	20.341	4.373	0.466
168.500	157.049	80.002	19.996	103.191	20.341	4.364	0.477
169.000	157.280	80.001	19.996	103.192	20.338	4.563	0.484
169.500	157.509	80.002	19.993	103.193	20.340	4.461	0.479
170.000	157.759	80.001	19.992	103.193	20.343	4.243	0.470
170.500	158.000	80.001	19.995	103.194	20.342	4.314	0.485
171.000	158.251	80.002	19.996	103.194	20.342	4.289	0.491
171.500	158.479	80.001	19.996	103.192	20.341	4.371	0.485
172.000	158.732	80.001	19.993	103.192	20.342	4.297	0.480
172.500	158.976	80.002	19.996	103.192	20.341	4.373	0.489
173.000	159.217	80.001	19.996	103.192	20.340	4.427	0.491
173.500	159.425	80.001	19.996	103.191	20.340	4.427	0.467
174.000	159.650	80.001	19.995	103.190	20.342	4.330	0.441
174.500	159.872	80.000	19.994	103.189	20.339	4.531	0.440
175.000	160.144	80.001	19.995	103.189	20.340	4.485	0.470
175.500	160.395	80.001	19.995	103.189	20.338	4.565	0.508
176.000	160.554	80.002	19.995	103.191	20.335	4.802	0.467
176.500	160.833	80.001	19.995	103.193	20.337	4.645	0.424
177.000	161.099	80.001	19.995	103.192	20.336	4.722	0.491
177.500	161.308	80.002	19.996	103.193	20.338	4.586	0.510
178.000	161.516	80.003	19.995	103.197	20.336	4.744	0.446
178.500	161.778	80.001	19.996	103.198	20.337	4.689	0.444
179.000	161.991	80.001	19.994	103.204	20.340	4.448	0.473
179.500	162.225	80.001	19.995	103.207	20.339	4.528	0.461
180.000	162.481	80.001	19.995	103.205	20.338	4.609	0.469
180.500	162.731	80.002	19.997	103.202	20.338	4.626	0.498
181.000	162.953	80.002	19.995	103.201	20.334	4.879	0.489
181.500	163.186	80.003	19.996	103.197	20.338	4.596	0.463
182.000	163.439	80.001	19.995	103.194	20.339	4.552	0.470
182.500	163.655	80.001	19.995	103.197	20.338	4.598	0.478
183.000	163.861	80.002	19.995	103.201	20.335	4.822	0.446
183.500	164.135	80.001	19.995	103.204	20.338	4.611	0.451
184.000	164.395	80.001	19.995	103.207	20.337	4.688	0.506
184.500	164.670	80.002	19.996	103.213	20.335	4.826	0.535
185.000	164.890	80.001	19.996	103.214	20.334	4.900	0.515
185.500	165.142	80.001	19.994	103.211	20.332	4.988	0.483
186.000	165.363	80.001	19.996	103.208	20.336	4.758	0.472
186.500	165.595	80.001	19.996	103.209	20.336	4.708	0.463
187.000	165.860	80.001	19.995	103.205	20.336	4.720	0.475
187.500	166.105	80.001	19.996	103.204	20.335	4.797	0.504
188.000	166.354	80.001	19.994	103.202	20.336	4.741	0.502
188.500	166.566	80.001	19.995	103.201	20.333	4.963	0.478
189.000	166.802	80.000	19.995	103.198	20.334	4.844	0.455
189.500	167.046	80.000	19.995	103.196	20.338	4.622	0.463
190.000	167.289	80.000	19.996	103.199	20.337	4.674	0.483
190.500	167.531	80.000	19.995	103.205	20.335	4.808	0.486
191.000	167.758	80.001	19.996	103.208	20.337	4.638	0.477
191.500	168.006	80.000	19.995	103.212	20.340	4.423	0.472
192.000	168.243	80.001	19.995	103.215	20.340	4.435	0.480
192.500	168.518	80.002	19.996	103.214	20.338	4.593	0.499
193.000	168.756	79.999	19.997	103.213	20.339	4.519	0.513
193.500	168.971	80.001	19.995	103.217	20.341	4.353	0.482
194.000	169.204	80.000	19.995	103.219	20.344	4.144	0.451
194.501	169.496	80.000	19.995	103.223	20.342	4.328	0.487
195.001	169.702	80.001	19.995	103.227	20.341	4.402	0.511
195.501	169.961	80.001	19.994	103.223	20.341	4.393	0.482
196.000	170.233	80.000	19.996	103.218	20.343	4.276	0.498
196.500	170.484	80.001	19.995	103.214	20.340	4.427	0.527
197.000	170.722	80.001	19.994	103.211	20.343	4.279	0.506
197.500	170.968	80.001	19.996	103.207	20.343	4.276	0.487
198.000	171.207	80.001	19.996	103.210	20.342	4.335	0.485
198.500	171.397	80.001	19.995	103.210	20.343	4.257	0.457
199.000	171.668	80.002	19.995	103.213	20.340	4.435	0.445
199.500	171.906	80.001	19.995	103.209	20.339	4.523	0.485
200.000	172.097	80.003	19.995	103.206	20.341	4.387	0.469
200.500	172.413	80.002	19.996	103.204	20.341	4.387	0.468
201.000	172.642	80.002	19.996	103.206	20.341	4.387	0.526
201.500	172.873	80.002	19.995	103.205	20.343	4.247	0.503
202.000	173.145	80.002	19.997	103.207	20.342	4.341	0.482
202.500	173.356	80.003	19.995	103.208	20.342	4.314	0.493
203.000	173.623	80.002	19.996	103.208	20.344	4.157	0.480
203.500	173.848	80.002	19.996	103.205	20.339	4.491	0.485
204.000	174.109	80.002	19.995	103.205	20.342	4.294	0.489
204.500	174.317	80.002	19.995	103.208	20.342	4.327	0.477
205.000	174.590	80.002	19.997	103.214	20.340	4.425	0.475
205.500	174.855	80.002	19.995	103.215	20.340	4.457	0.510
206.000	175.074	80.002	19.995	103.213	20.337	4.647	0.512
206.500	175.328	80.002	19.995	103.208	20.336	4.727	0.479
207.000	175.595	80.002	19.994	103.202	20.338	4.603	0.497
207.500	175.846	80.002	19.996	103.195	20.338	4.574	0.519
208.000	176.079	80.003	19.995	103.195	20.334	4.872	0.500
208.500	176.327	80.002	19.996	103.201	20.336	4.765	0.482
209.000	176.556	80.002	19.996	103.201	20.334	4.883	0.479
209.500	176.763	80.002	19.995	103.205	20.330	5.172	0.457
210.000	177.053	80.003	19.995	103.207	20.332	5.044	0.467
210.500	177.299	80.002	19.995	103.205	20.328	5.270	0.517
211.000	177.550	80.002	19.994	103.204	20.329	5.239	0.516
211.500	177.810	80.002	19.995	103.204	20.331	5.084	0.504
212.000	178.022	80.004	19.996	103.200	20.329	5.254	0.491
212.500	178.318	80.003	19.995	103.198	20.328	5.298	0.490
213.000	178.555	80.002	19.995	103.198	20.326	5.462	0.521
213.500	178.787	80.002	19.995	103.191	20.324	5.581	0.501
214.000	179.038	80.002	19.995	103.190	20.325	5.508	0.476
214.500	179.281	80.003	19.995	103.189	20.325	5.509	0.488
215.000	179.530	80.003	19.994	103.191	20.324	5.547	0.493
215.500	179.845	80.003	19.995	103.198	20.324	5.580	0.528
216.000	180.079	80.002	19.997	103.200	20.323	5.664	0.556
216.500	180.299	80.003	19.993	103.200	20.324	5.584	0.502
217.000	180.571	80.003	19.995	103.202	20.323	5.618	0.473
217.500	180.821	80.003	19.995	103.206	20.322	5.744	0.507
218.000	181.080	80.003	19.996	103.201	20.322	5.744	0.516
218.500	181.344	80.003	19.994	103.197	20.322	5.740	0.516
219.000	181.576	80.003	19.993	103.193	20.319	5.931	0.509
219.500	181.784	80.003	19.995	103.191	20.317	6.027	0.468
220.000	182.083	80.004	19.994	103.182	20.319	5.941	0.473
220.500	182.314	80.003	19.995	103.177	20.316	6.151	0.518
221.000	182.551	80.002	19.995	103.179	20.315	6.226	0.499
221.500	182.810	80.005	19.997	103.184	20.314	6.270	0.483
222.000	183.050	80.004	19.997	103.183	20.314	6.258	0.498
222.500	183.262	80.004	19.996	103.184	20.316	6.136	0.475
223.000	183.544	80.003	19.994	103.182	20.313	6.319	0.472
223.500	183.773	80.003	19.994	103.179	20.313	6.340	0.502
224.000	184.042	80.005	19.994	103.176	20.314	6.290	0.505
224.500	184.294	80.003	19.995	103.176	20.313	6.359	0.510
225.000	184.516	80.004	19.996	103.178	20.314	6.258	0.497
225.500	184.815	80.004	19.995	103.180	20.313	6.363	0.497
226.000	185.030	80.007	19.993	103.185	20.312	6.436	0.517
226.500	185.282	80.005	19.994	103.187	20.311	6.491	0.491
227.000	185.555	80.004	19.995	103.187	20.309	6.582	0.497
227.500	185.796	80.004	19.994	103.187	20.309	6.603	0.520
228.000	186.034	80.003	19.994	103.183	20.307	6.733	0.496
228.500	186.283	80.005	19.994	103.181	20.309	6.639	0.483
229.000	186.547	80.005	19.996	103.181	20.308	6.689	0.500
229.500	186.816	80.005	19.994	103.182	20.307	6.725	0.523
230.000	187.079	80.005	19.995	103.182	20.307	6.736	0.533
230.500	187.322	80.005	19.995	103.187	20.306	6.799	0.519
231.000	187.562	80.004	19.995	103.189	20.303	7.021	0.494
231.500	187.828	80.005	19.994	103.184	20.305	6.905	0.494
232.000	188.045	80.003	19.994	103.184	20.304	6.970	0.494
232.500	188.365	80.004	19.995	103.183	20.303	7.054	0.510
233.000	188.568	80.004	19.994	103.177	20.304	6.989	0.530
233.500	188.798	80.003	19.995	103.175	20.300	7.224	0.478
234.000	189.027	80.003	19.995	103.175	20.299	7.280	0.446
234.500	189.306	80.003	19.994	103.170	20.304	6.941	0.483
235.000	189.559	80.002	19.994	103.170	20.300	7.221	0.520
235.500	189.789	80.003	19.995	103.172	20.301	7.160	0.508
236.000	190.048	80.002	19.994	103.171	20.301	7.160	0.486
236.500	190.261	80.001	19.994	103.175	20.299	7.322	0.481
237.000	190.543	80.001	19.995	103.178	20.300	7.252	0.483
237.500	190.782	80.000	19.994	103.177	20.297	7.420	0.507
238.000	191.063	80.002	19.994	103.180	20.297	7.470	0.520
238.500	191.299	80.002	19.994	103.185	20.298	7.372	0.519
239.000	191.568	80.000	19.996	103.185	20.294	7.663	0.511
239.500	191.796	80.002	19.995	103.187	20.298	7.400	0.501
240.000	192.068	80.002	19.995	103.186	20.294	7.641	0.499
240.500	192.302	80.002	19.995	103.183	20.295	7.622	0.504
241.000	192.552	80.002	19.995	103.175	20.292	7.779	0.495
241.500	192.792	80.001	19.995	103.173	20.290	7.905	0.487
242.000	193.054	80.003	19.995	103.174	20.291	7.865	0.496
242.500	193.316	80.002	19.995	103.177	20.291	7.838	0.513
243.000	193.569	80.001	19.995	103.177	20.290	7.947	0.519
243.500	193.803	80.003	19.995	103.183	20.292	7.811	0.501
244.000	194.101	80.002	19.995	103.185	20.288	8.100	0.509
244.500	194.348	80.001	19.993	103.182	20.292	7.829	0.538
245.000	194.568	80.001	19.994	103.183	20.291	7.856	0.506
245.500	194.807	80.000	19.994	103.185	20.290	7.967	0.463
246.000	195.062	80.001	19.994	103.188	20.290	7.919	0.476
246.500	195.313	80.002	19.995	103.188	20.290	7.944	0.500
247.000	195.528	80.002	19.994	103.186	20.287	8.136	0.486
247.500	195.813	80.002	19.993	103.180	20.287	8.124	0.483
248.000	196.038	80.001	19.994	103.173	20.281	8.537	0.506
248.500	196.286	80.001	19.995	103.165	20.284	8.346	0.492
249.000	196.498	80.002	19.994	103.162	20.287	8.147	0.467
249.500	196.784	80.002	19.995	103.164	20.284	8.369	0.479
250.000	197.065	80.001	19.994	103.169	20.284	8.334	0.533
250.500	197.319	80.002	19.993	103.176	20.283	8.460	0.551
251.000	197.551	80.002	19.995	103.182	20.279	8.689	0.510
251.500	197.766	80.001	19.994	103.186	20.283	8.455	0.466
252.000	198.058	80.002	19.993	103.184	20.283	8.447	0.477
252.500	198.285	80.002	19.994	103.181	20.282	8.507	0.513
253.000	198.511	80.001	19.993	103.176	20.277	8.853	0.486
253.500	198.780	80.002	19.994	103.173	20.281	8.574	0.474
254.000	199.044	80.002	19.994	103.172	20.274	9.064	0.514
254.500	199.243	80.000	19.994	103.176	20.279	8.723	0.498
255.000	199.498	80.001	19.994	103.180	20.277	8.842	0.458
255.500	199.791	80.002	19.994	103.186	20.275	9.003	0.501
256.000	200.036	80.001	19.994	103.190	20.273	9.114	0.543
256.500	200.306	80.001	19.993	103.191	20.276	8.914	0.526
257.000	200.537	80.001	19.995	103.192	20.274	9.084	0.508
257.500	200.762	80.002	19.994	103.192	20.277	8.828	0.479
258.000	201.012	80.001	19.994	103.192	20.274	9.075	0.466
258.500	201.273	80.001	19.994	103.193	20.271	9.277	0.493
259.000	201.558	80.002	19.994	103.193	20.271	9.237	0.529
259.500	201.798	80.002	19.995	103.193	20.271	9.248	0.536
260.000	202.063	80.002	19.996	103.193	20.269	9.391	0.515
260.500	202.304	80.001	19.995	103.193	20.270	9.348	0.505
261.000	202.564	80.001	19.994	103.190	20.268	9.506	0.503
261.500	202.792	80.001	19.995	103.183	20.266	9.622	0.494
262.000	203.077	80.000	19.996	103.179	20.268	9.471	0.500
262.500	203.303	80.001	19.996	103.172	20.264	9.749	0.512
263.000	203.571	80.000	19.994	103.170	20.263	9.791	0.503
263.500	203.835	80.001	19.996	103.171	20.264	9.734	0.513
264.000	204.063	80.001	19.995	103.172	20.265	9.713	0.512
264.500	204.322	80.001	19.995	103.170	20.265	9.677	0.489
265.000	204.570	80.002	19.995	103.172	20.264	9.773	0.497
265.500	204.837	80.000	19.995	103.174	20.264	9.742	0.511
266.000	205.066	80.000	19.995	103.173	20.264	9.777	0.506
266.500	205.355	80.001	19.995	103.176	20.259	10.108	0.507
267.000	205.622	80.001	19.995	103.182	20.258	10.199	0.536
267.500	205.906	80.000	19.994	103.187	20.258	10.187	0.554
268.000	206.127	79.999	19.995	103.190	20.256	10.338	0.529
268.500	206.381	80.000	19.994	103.192	20.258	10.161	0.490
269.000	206.633	80.000	19.996	103.189	20.254	10.448	0.490
269.500	206.897	80.000	19.995	103.189	20.253	10.515	0.511
270.000	207.200	80.001	19.996	103.187	20.251	10.632	0.542
270.500	207.419	80.000	19.996	103.182	20.253	10.508	0.544
271.000	207.701	80.001	19.995	103.181	20.251	10.634	0.512
271.500	207.970	80.000	19.995	103.183	20.251	10.635	0.526
272.000	208.216	80.001	19.995	103.180	20.251	10.679	0.533
272.500	208.492	80.001	19.995	103.178	20.250	10.711	0.519
273.000	208.750	80.002	19.996	103.177	20.249	10.820	0.528
273.500	208.953	80.001	19.995	103.178	20.249	10.789	0.498
274.000	209.233	80.001	19.995	103.178	20.247	10.960	0.472
274.500	209.517	80.001	19.996	103.182	20.246	10.985	0.523
275.000	209.766	80.001	19.996	103.185	20.247	10.921	0.548
275.501	209.993	80.002	19.995	103.188	20.245	11.044	0.504
276.000	210.298	80.001	19.995	103.187	20.242	11.283	0.504
276.500	210.529	80.001	19.994	103.183	20.240	11.432	0.534
277.001	210.768	80.001	19.995	103.178	20.241	11.346	0.503
277.500	211.067	80.001	19.995	103.173	20.240	11.452	0.504
278.000	211.312	80.002	19.994	103.167	20.239	11.502	0.541
278.500	211.552	80.003	19.995	103.163	20.238	11.557	0.514
279.000	211.809	80.004	19.996	103.165	20.237	11.631	0.491
279.500	212.078	80.002	19.995	103.168	20.236	11.728	0.512
280.000	212.352	80.004	19.996	103.170	20.237	11.629	0.534
280.500	212.615	80.001	19.994	103.171	20.236	11.699	0.540
281.000	212.870	80.003	19.995	103.175	20.231	12.036	0.528
281.500	213.110	80.004	19.996	103.177	20.233	11.921	0.507
282.000	213.393	80.003	19.995	103.179	20.230	12.122	0.509
282.500	213.656	80.004	19.995	103.181	20.230	12.149	0.535
283.000	213.874	80.003	19.995	103.185	20.227	12.316	0.514
283.500	214.133	80.003	19.995	103.182	20.227	12.322	0.479
284.000	214.370	80.003	19.994	103.179	20.228	12.228	0.487
284.500	214.646	80.004	19.995	103.175	20.225	12.482	0.504
285.000	214.898	80.004	19.993	103.169	20.225	12.498	0.520
285.500	215.152	80.003	19.996	103.164	20.226	12.372	0.517
286.000	215.429	80.003	19.996	103.161	20.222	12.666	0.518
286.500	215.669	80.002	19.995	103.160	20.223	12.582	0.524
287.000	215.923	80.002	19.996	103.161	20.224	12.514	0.506
287.500	216.196	80.002	19.995	103.163	20.222	12.688	0.510
288.000	216.446	80.003	19.996	103.165	20.220	12.809	0.525
288.500	216.735	80.002	19.995	103.170	20.217	13.031	0.531
289.000	216.936	80.003	19.996	103.168	20.218	12.986	0.515
289.500	217.187	80.002	19.995	103.165	20.217	13.022	0.471
290.000	217.428	80.002	19.996	103.164	20.216	13.072	0.472
290.500	217.736	80.003	19.995	103.162	20.216	13.125	0.520
291.001	218.022	80.003	19.995	103.160	20.216	13.090	0.571
291.500	218.257	80.002	19.996	103.157	20.215	13.134	0.558
292.000	218.484	80.001	19.996	103.157	20.213	13.309	0.492
292.500	218.746	80.002	19.995	103.155	20.214	13.248	0.475
293.000	219.012	80.002	19.995	103.158	20.212	13.403	0.508
293.500	219.267	80.001	19.996	103.158	20.208	13.665	0.524
294.000	219.539	80.001	19.997	103.163	20.207	13.740	0.524
294.500	219.763	80.001	19.995	103.165	20.209	13.579	0.512
295.000	220.059	80.001	19.996	103.165	20.206	13.800	0.508
295.500	220.247	80.003	19.996	103.159	20.203	13.965	0.501
296.000	220.557	80.001	19.996	103.155	20.203	13.969	0.491
296.500	220.787	80.000	19.995	103.151	20.201	14.136	0.519
297.000	221.010	80.001	19.995	103.152	20.205	13.864	0.497
297.501	221.317	80.001	19.995	103.156	20.201	14.110	0.492
298.000	221.542	80.000	19.996	103.158	20.200	14.220	0.531
298.500	221.808	80.001	19.996	103.162	20.198	14.331	0.511
299.000	222.085	80.000	19.995	103.165	20.198	14.348	0.517
299.500	222.309	80.001	19.996	103.168	20.196	14.470	0.523
300.000	222.560	80.001	19.995	103.171	20.197	14.451	0.488
300.500	222.775	80.002	19.995	103.171	20.194	14.622	0.470
301.000	223.088	80.002	19.994	103.168	20.191	14.851	0.496
301.500	223.345	80.002	19.995	103.165	20.189	14.972	0.549
302.000	223.582	80.002	19.995	103.165	20.190	14.870	0.533
302.500	223.856	80.004	19.995	103.166	20.187	15.085	0.502
303.000	224.118	80.002	19.995	103.170	20.187	15.140	0.523
303.500	224.350	80.003	19.995	103.174	20.182	15.433	0.515
304.000	224.629	80.003	19.995	103.173	20.185	15.226	0.502
304.500	224.886	80.004	19.994	103.169	20.183	15.367	0.524
305.000	225.121	80.004	19.994	103.162	20.183	15.400	0.514
305.500	225.345	80.004	19.994	103.161	20.181	15.519	0.475
306.000	225.629	80.003	19.995	103.163	20.179	15.703	0.484
306.500	225.899	80.004	19.994	103.171	20.177	15.797	0.531
307.000	226.137	80.004	19.994	103.174	20.178	15.776	0.531
307.500	226.404	80.004	19.994	103.176	20.173	16.055	0.507
308.000	226.668	80.004	19.993	103.172	20.176	15.914	0.518
308.500	226.911	80.004	19.994	103.168	20.173	16.068	0.518
309.000	227.173	80.003	19.995	103.161	20.171	16.258	0.506
309.500	227.430	80.003	19.993	103.158	20.170	16.297	0.513
310.000	227.649	80.004	19.995	103.163	20.170	16.295	0.498
310.500	227.905	80.002	19.994	103.168	20.169	16.363	0.475
311.000	228.168	80.004	19.994	103.173	20.166	16.544	0.497
311.500	228.467	80.003	19.995	103.174	20.166	16.584	0.541
312.000	228.683	80.003	19.995	103.172	20.162	16.827	0.538
312.500	228.955	80.002	19.994	103.165	20.162	16.858	0.501
313.000	229.181	80.002	19.993	103.158	20.162	16.824	0.493
313.500	229.439	80.002	19.994	103.152	20.160	16.963	0.491
314.000	229.718	80.002	19.994	103.151	20.156	17.304	0.511
314.500	229.987	80.002	19.995	103.151	20.158	17.121	0.543
315.000	230.218	80.003	19.994	103.150	20.154	17.404	0.524
315.500	230.472	80.002	19.995	103.155	20.154	17.433	0.492
316.000	230.699	80.002	19.995	103.160	20.156	17.297	0.482
316.500	230.971	80.002	19.994	103.162	20.151	17.587	0.490
317.000	231.191	80.001	19.995	103.166	20.149	17.772	0.496
317.500	231.438	80.001	19.994	103.167	20.149	17.769	0.479
318.000	231.709	80.002	19.994	103.166	20.144	18.090	0.492
318.500	231.964	80.001	19.995	103.167	20.144	18.119	0.522
319.000	232.182	80.000	19.995	103.168	20.146	17.943	0.500
319.500	232.440	80.001	19.994	103.167	20.142	18.228	0.475
320.000	232.702	80.002	19.994	103.167	20.141	18.296	0.498
320.500	232.966	80.001	19.994	103.164	20.138	18.552	0.523
321.000	233.206	80.001	19.995	103.159	20.138	18.519	0.515
321.500	233.496	80.001	19.995	103.156	20.138	18.494	0.517
322.000	233.687	80.000	19.995	103.154	20.137	18.628	0.505
322.500	233.972	80.001	19.995	103.154	20.136	18.660	0.479
323.000	234.203	80.000	19.995	103.154	20.132	18.932	0.496
323.500	234.447	80.002	19.995	103.154	20.133	18.884	0.495
324.000	234.692	80.002	19.996	103.154	20.129	19.140	0.482
324.500	234.936	80.001	19.994	103.154	20.125	19.406	0.489
325.000	235.225	80.000	19.995	103.158	20.126	19.369	0.511
325.500	235.441	80.000	19.995	103.161	20.126	19.351	0.519
326.000	235.659	80.000	19.995	103.162	20.121	19.720	0.469
326.500	235.919	80.001	19.995	103.162	20.121	19.706	0.456
327.000	236.178	80.001	19.994	103.161	20.118	19.918	0.498
327.500	236.397	80.001	19.993	103.157	20.117	20.025	0.499
328.000	236.637	80.002	19.995	103.153	20.114	20.231	0.469
328.500	236.859	80.002	19.995	103.149	20.113	20.253	0.460
329.000	237.113	80.000	19.994	103.149	20.108	20.638	0.468
329.500	237.373	80.001	19.996	103.148	20.109	20.582	0.495
330.000	237.627	80.001	19.995	103.150	20.106	20.729	0.514
330.500	237.869	80.001	19.996	103.150	20.108	20.619	0.506
331.000	238.115	80.003	19.994	103.153	20.108	20.605	0.493
331.500	238.323	80.001	19.995	103.153	20.102	21.037	0.471
332.000	238.543	80.000	19.995	103.153	20.101	21.139	0.440
332.500	238.762	80.002	19.996	103.151	20.100	21.157	0.433
333.000	239.041	80.002	19.995	103.150	20.097	21.382	0.468
333.500	239.265	80.003	19.995	103.150	20.093	21.664	0.500
334.000	239.506	80.002	19.994	103.150	20.093	21.633	0.484
334.500	239.742	80.001	19.995	103.150	20.091	21.809	0.471
335.000	239.956	80.002	19.994	103.150	20.088	21.989	0.464
335.500	240.204	80.002	19.994	103.150	20.089	21.923	0.456
336.000	240.446	80.002	19.994	103.154	20.086	22.136	0.476
336.500	240.686	80.002	19.995	103.161	20.080	22.541	0.486
337.000	240.899	80.001	19.995	103.164	20.082	22.443	0.468
337.500	241.116	80.001	19.994	103.166	20.080	22.580	0.442
338.000	241.417	80.003	19.995	103.167	20.076	22.868	0.474
338.500	241.627	80.002	19.994	103.167	20.076	22.833	0.514
339.000	241.864	80.002	19.995	103.162	20.074	22.984	0.479
339.500	242.075	80.001	19.995	103.159	20.073	23.057	0.448
340.000	242.348	80.001	19.994	103.162	20.069	23.370	0.466
340.500	242.580	80.001	19.995	103.167	20.067	23.461	0.495
341.000	242.787	80.003	19.995	103.170	20.065	23.628	0.472
341.500	243.046	80.001	19.993	103.173	20.062	23.824	0.452
342.000	243.300	80.001	19.993	103.179	20.061	23.903	0.489
342.500	243.516	80.000	19.994	103.179	20.058	24.101	0.491
343.000	243.724	80.001	19.995	103.182	20.058	24.090	0.446
343.500	243.970	80.002	19.994	103.183	20.054	24.403	0.439
344.000	244.215	80.001	19.994	103.182	20.054	24.416	0.473
344.500	244.435	80.001	19.995	103.177	20.051	24.609	0.478
345.000	244.708	80.002	19.994	103.175	20.051	24.601	0.479
345.500	244.922	80.000	19.995	103.174	20.051	24.621	0.490
346.000	245.170	80.002	19.995	103.174	20.048	24.805	0.475
346.500	245.413	80.001	19.994	103.177	20.042	25.236	0.476
