Repository: ulfsri/fsri_materials_database

# Materials and Products Database

## 01_Data

Raw data generated from each apparatus are included here in plain-text format. The data is organized first by material, next by the short name of test apparatus used, and where applicable additional filtering by test settings.

### material.json

Each material directory contains a json file of the same name as the material. This file links the data stored in the repository as well as data and graphs produced by the accompanying scripts (__02_Scripts__) to the respective landing page for the material on the front-end website.

File: 01_Data/Rebond_Foam_Carpet_Pad/MCC/Rebond_Foam_Carpet_Pad_MCC_30K_min_211101_R1.txt (part 2 of 4)
T Correction Coefficients:	0	1.024463	0
Time Shift (s):	14
*
Time (s)	Temperature (C)	N2 flow rate (cc/min)	O2 flow rate (cc/min)	Flow Rate (cc/min)	Oxygen (%)	HRR (W/g)	Heating rate (C/s)
347.000	245.653	80.002	19.995	103.185	20.040	25.375	0.487
347.500	245.885	80.002	19.995	103.189	20.038	25.486	0.478
348.000	246.112	80.002	19.996	103.187	20.032	25.927	0.466
348.500	246.358	80.002	19.994	103.183	20.032	25.917	0.466
349.000	246.616	80.001	19.995	103.180	20.033	25.870	0.489
349.500	246.860	80.002	19.994	103.178	20.030	26.081	0.503
350.000	247.065	80.001	19.994	103.178	20.027	26.263	0.475
350.500	247.295	80.001	19.995	103.181	20.024	26.454	0.442
351.000	247.561	80.002	19.995	103.185	20.022	26.626	0.466
351.500	247.730	80.000	19.995	103.187	20.021	26.690	0.465
352.000	247.989	80.001	19.995	103.184	20.016	27.067	0.431
352.500	248.253	80.000	19.996	103.180	20.013	27.251	0.476
353.000	248.530	80.002	19.996	103.179	20.009	27.522	0.532
353.500	248.722	80.002	19.995	103.179	20.007	27.639	0.504
354.000	248.995	80.001	19.995	103.181	20.007	27.685	0.467
354.500	249.265	80.002	19.995	103.186	20.004	27.855	0.504
355.000	249.480	80.001	19.997	103.190	19.999	28.192	0.514
355.500	249.757	80.002	19.996	103.190	19.998	28.270	0.489
356.000	249.964	80.003	19.996	103.188	19.994	28.588	0.488
356.501	250.206	80.002	19.996	103.183	19.995	28.491	0.467
357.001	250.470	80.002	19.996	103.180	19.994	28.575	0.478
357.500	250.715	80.002	19.997	103.174	19.984	29.246	0.508
358.000	250.926	80.003	19.997	103.171	19.987	29.083	0.483
358.500	251.174	80.003	19.995	103.172	19.983	29.304	0.457
359.000	251.412	80.003	19.995	103.176	19.983	29.365	0.472
359.500	251.655	80.003	19.995	103.179	19.978	29.705	0.483
360.000	251.883	80.003	19.996	103.185	19.977	29.778	0.476
360.500	252.138	80.002	19.995	103.186	19.975	29.894	0.478
361.000	252.357	80.002	19.994	103.187	19.968	30.401	0.479
361.500	252.608	80.003	19.995	103.188	19.967	30.479	0.471
362.000	252.818	80.003	19.995	103.188	19.962	30.771	0.465
362.500	253.059	80.004	19.995	103.188	19.959	31.015	0.456
363.000	253.309	80.003	19.996	103.190	19.957	31.127	0.471
363.500	253.566	80.002	19.995	103.190	19.954	31.336	0.499
364.000	253.799	80.004	19.995	103.190	19.953	31.410	0.498
364.500	254.079	80.003	19.995	103.190	19.948	31.796	0.501
365.000	254.263	80.004	19.994	103.190	19.946	31.890	0.489
365.500	254.517	80.003	19.995	103.190	19.943	32.128	0.451
366.000	254.753	80.003	19.995	103.191	19.942	32.218	0.464
366.500	254.981	80.004	19.995	103.191	19.940	32.330	0.477
367.000	255.229	80.001	19.994	103.192	19.937	32.560	0.470
367.501	255.442	80.002	19.993	103.193	19.938	32.493	0.468
368.001	255.682	80.003	19.995	103.193	19.931	32.985	0.457
368.500	255.925	80.002	19.995	103.199	19.926	33.338	0.468
369.000	256.191	80.003	19.996	103.202	19.925	33.406	0.496
369.500	256.442	80.003	19.995	103.201	19.919	33.794	0.513
370.000	256.636	80.003	19.995	103.201	19.919	33.826	0.481
370.501	256.906	80.002	19.995	103.205	19.915	34.102	0.454
371.000	257.166	80.002	19.994	103.203	19.908	34.548	0.497
371.500	257.401	80.001	19.994	103.201	19.908	34.570	0.513
372.000	257.640	80.003	19.995	103.202	19.906	34.730	0.485
372.500	257.865	80.003	19.995	103.202	19.902	34.988	0.469
373.000	258.122	80.001	19.995	103.197	19.899	35.230	0.473
373.500	258.365	80.003	19.995	103.194	19.895	35.479	0.491
374.000	258.592	80.002	19.996	103.200	19.892	35.678	0.485
374.500	258.867	80.002	19.995	103.207	19.887	36.007	0.486
375.000	259.120	80.003	19.996	103.212	19.886	36.084	0.515
375.500	259.327	80.001	19.995	103.216	19.880	36.494	0.494
376.000	259.597	80.002	19.995	103.216	19.878	36.678	0.469
376.500	259.812	80.003	19.995	103.212	19.871	37.126	0.481
377.000	260.025	80.003	19.996	103.209	19.872	37.063	0.456
377.500	260.310	80.001	19.995	103.209	19.870	37.234	0.462
378.000	260.528	80.002	19.995	103.212	19.863	37.702	0.500
378.500	260.782	80.002	19.995	103.219	19.858	38.072	0.488
379.000	261.048	80.002	19.995	103.225	19.858	38.073	0.496
379.500	261.278	80.001	19.995	103.221	19.855	38.247	0.507
380.000	261.532	80.002	19.995	103.207	19.850	38.584	0.490
380.500	261.795	80.002	19.997	103.194	19.851	38.563	0.500
381.000	262.022	80.002	19.996	103.186	19.845	38.950	0.504
381.500	262.272	80.002	19.995	103.181	19.840	39.339	0.484
382.000	262.525	80.003	19.996	103.212	19.839	39.413	0.490
382.500	262.714	80.002	19.996	103.244	19.831	39.959	0.473
383.000	262.972	80.002	19.995	103.264	19.828	40.154	0.445
383.500	263.211	80.002	19.995	103.273	19.825	40.339	0.472
384.000	263.481	80.002	19.996	103.276	19.823	40.501	0.503
384.500	263.730	80.004	19.996	103.253	19.816	40.988	0.514
385.000	263.959	80.001	19.996	103.236	19.814	41.099	0.499
385.500	264.235	80.003	19.996	103.232	19.810	41.440	0.492
386.000	264.481	80.004	19.996	103.232	19.805	41.751	0.514
386.500	264.701	80.002	19.995	103.234	19.804	41.832	0.494
387.000	264.978	80.002	19.996	103.234	19.798	42.282	0.482
387.500	265.187	80.003	19.996	103.236	19.793	42.569	0.492
388.000	265.462	80.002	19.995	103.236	19.791	42.762	0.485
388.500	265.671	80.003	19.996	103.233	19.784	43.195	0.484
389.000	265.919	80.004	19.996	103.232	19.783	43.274	0.471
389.500	266.194	80.003	19.997	103.232	19.777	43.695	0.490
390.000	266.424	80.004	19.996	103.229	19.771	44.108	0.514
390.500	266.605	80.003	19.995	103.229	19.768	44.376	0.458
391.000	266.882	80.005	19.995	103.230	19.765	44.593	0.434
391.500	267.151	80.005	19.996	103.230	19.760	44.895	0.502
392.000	267.440	80.005	19.996	103.235	19.760	44.881	0.552
392.500	267.677	80.004	19.995	103.236	19.755	45.236	0.542
393.000	267.877	80.004	19.995	103.237	19.752	45.477	0.481
393.500	268.153	80.002	19.995	103.237	19.744	45.991	0.456
394.000	268.389	80.002	19.994	103.236	19.739	46.329	0.495
394.500	268.654	80.003	19.995	103.230	19.738	46.427	0.507
395.000	268.870	80.002	19.995	103.229	19.735	46.679	0.491
395.500	269.134	80.002	19.994	103.231	19.729	47.089	0.480
396.000	269.395	80.003	19.995	103.236	19.724	47.427	0.502
396.500	269.618	80.002	19.995	103.243	19.721	47.617	0.505
397.000	269.880	80.002	19.995	103.248	19.719	47.781	0.485
397.500	270.137	80.001	19.995	103.250	19.713	48.162	0.501
398.000	270.409	80.001	19.995	103.247	19.711	48.326	0.524
398.500	270.669	80.002	19.995	103.242	19.706	48.642	0.531
399.001	270.884	80.002	19.995	103.236	19.704	48.788	0.504
399.500	271.115	80.002	19.995	103.233	19.700	49.071	0.461
400.000	271.419	80.001	19.995	103.239	19.697	49.298	0.490
400.500	271.650	80.002	19.994	103.247	19.692	49.639	0.535
401.000	271.900	80.003	19.994	103.255	19.689	49.828	0.508
401.500	272.156	80.001	19.995	103.265	19.688	49.894	0.494
402.000	272.418	80.001	19.994	103.271	19.685	50.111	0.512
402.500	272.647	80.001	19.995	103.270	19.683	50.255	0.504
403.000	272.857	80.002	19.995	103.268	19.682	50.325	0.465
403.500	273.130	80.002	19.995	103.261	19.681	50.372	0.461
404.000	273.370	80.002	19.995	103.251	19.675	50.805	0.498
404.500	273.614	80.001	19.995	103.250	19.675	50.783	0.498
405.000	273.878	80.003	19.994	103.248	19.671	51.111	0.496
405.500	274.127	80.001	19.994	103.249	19.670	51.126	0.510
406.000	274.387	80.001	19.995	103.256	19.669	51.255	0.511
406.500	274.655	80.002	19.994	103.261	19.669	51.242	0.518
407.000	274.872	80.004	19.995	103.261	19.668	51.325	0.506
407.500	275.143	80.000	19.995	103.257	19.663	51.644	0.487
408.000	275.386	80.002	19.995	103.251	19.665	51.559	0.502
408.500	275.625	80.000	19.995	103.244	19.665	51.555	0.498
409.000	275.922	80.001	19.994	103.238	19.664	51.606	0.508
409.501	276.150	80.002	19.995	103.234	19.664	51.624	0.530
410.000	276.365	80.004	19.994	103.239	19.666	51.479	0.484
410.500	276.631	80.003	19.995	103.247	19.662	51.701	0.462
411.000	276.868	80.003	19.995	103.253	19.666	51.433	0.492
411.500	277.143	80.002	19.995	103.254	19.665	51.512	0.508
412.000	277.373	80.002	19.995	103.254	19.669	51.232	0.509
412.500	277.614	80.003	19.994	103.251	19.667	51.365	0.488
413.000	277.855	80.002	19.994	103.244	19.671	51.096	0.476
413.500	278.114	80.003	19.995	103.237	19.671	51.113	0.491
414.000	278.365	80.003	19.995	103.236	19.675	50.828	0.505
414.500	278.599	80.003	19.995	103.233	19.677	50.646	0.498
415.000	278.860	80.004	19.995	103.228	19.680	50.468	0.490
415.500	279.115	80.003	19.994	103.229	19.682	50.343	0.505
416.000	279.349	80.002	19.994	103.223	19.687	49.965	0.502
416.500	279.622	80.003	19.995	103.207	19.693	49.579	0.498
417.000	279.910	80.003	19.994	103.201	19.696	49.354	0.534
417.500	280.129	80.002	19.995	103.202	19.699	49.130	0.534
418.000	280.401	80.003	19.995	103.204	19.706	48.667	0.499
418.500	280.621	80.002	19.994	103.218	19.712	48.254	0.492
419.000	280.915	80.003	19.994	103.255	19.714	48.104	0.503
419.500	281.130	80.002	19.994	103.269	19.722	47.571	0.512
420.000	281.395	80.002	19.995	103.269	19.731	46.923	0.495
420.500	281.706	80.002	19.996	103.266	19.736	46.533	0.528
421.000	281.884	80.002	19.995	103.259	19.739	46.371	0.532
421.500	282.132	80.001	19.995	103.237	19.745	45.963	0.457
422.001	282.424	80.003	19.995	103.228	19.755	45.235	0.483
422.500	282.642	80.001	19.995	103.228	19.759	44.990	0.525
423.000	282.933	80.002	19.995	103.229	19.766	44.473	0.509
423.500	283.199	80.001	19.995	103.231	19.770	44.189	0.533
424.000	283.413	80.001	19.995	103.231	19.777	43.686	0.519
424.500	283.683	80.000	19.995	103.231	19.782	43.337	0.482
425.000	283.890	80.003	19.995	103.231	19.788	42.958	0.480
425.501	284.178	80.001	19.995	103.232	19.792	42.638	0.486
426.001	284.432	80.001	19.994	103.230	19.799	42.154	0.518
426.501	284.660	80.000	19.995	103.231	19.802	41.974	0.512
427.000	284.935	80.002	19.995	103.231	19.804	41.800	0.493
427.500	285.161	80.002	19.995	103.232	19.808	41.552	0.502
428.000	285.425	80.001	19.994	103.231	19.816	41.003	0.496
428.500	285.666	80.002	19.994	103.230	19.817	40.944	0.498
429.000	285.889	80.003	19.995	103.230	19.824	40.449	0.485
429.500	286.154	80.001	19.995	103.231	19.828	40.113	0.476
430.000	286.410	80.001	19.996	103.230	19.832	39.836	0.504
430.500	286.637	80.001	19.994	103.230	19.837	39.488	0.502
431.000	286.907	80.001	19.994	103.233	19.840	39.290	0.491
431.500	287.127	80.002	19.994	103.235	19.843	39.076	0.494
432.000	287.354	80.000	19.995	103.234	19.845	38.948	0.468
432.500	287.663	80.003	19.994	103.234	19.852	38.458	0.491
433.000	287.904	80.002	19.994	103.234	19.853	38.402	0.544
433.500	288.148	80.002	19.994	103.232	19.859	37.958	0.518
434.000	288.410	80.002	19.994	103.231	19.861	37.845	0.495
434.500	288.640	80.002	19.994	103.231	19.867	37.397	0.499
435.000	288.922	80.003	19.995	103.230	19.867	37.394	0.502
435.500	289.134	80.002	19.995	103.230	19.873	37.014	0.503
436.000	289.388	80.001	19.994	103.228	19.873	36.979	0.480
436.500	289.642	80.003	19.994	103.228	19.875	36.868	0.487
437.000	289.917	80.001	19.995	103.228	19.879	36.588	0.519
437.500	290.149	80.003	19.995	103.227	19.884	36.210	0.518
438.000	290.380	80.002	19.994	103.227	19.886	36.088	0.485
438.500	290.651	80.003	19.995	103.226	19.890	35.820	0.483
439.000	290.895	80.000	19.994	103.225	19.893	35.605	0.508
439.500	291.160	80.000	19.993	103.223	19.893	35.614	0.512
440.000	291.407	80.005	19.994	103.222	19.899	35.173	0.511
440.500	291.638	80.001	19.994	103.220	19.902	35.013	0.495
441.000	291.904	80.002	19.995	103.217	19.903	34.920	0.488
441.500	292.146	80.002	19.994	103.217	19.904	34.874	0.503
442.000	292.399	80.003	19.994	103.219	19.909	34.523	0.501
442.500	292.608	80.002	19.994	103.220	19.911	34.380	0.479
443.000	292.884	80.002	19.994	103.221	19.911	34.331	0.474
443.500	293.137	80.002	19.995	103.219	19.911	34.368	0.507
444.000	293.381	80.002	19.995	103.215	19.919	33.811	0.513
444.500	293.619	80.004	19.996	103.214	19.922	33.607	0.489
445.000	293.921	80.002	19.994	103.213	19.925	33.419	0.511
445.500	294.113	80.002	19.994	103.209	19.931	32.969	0.517
446.000	294.382	80.002	19.995	103.208	19.931	32.983	0.477
446.500	294.640	80.002	19.995	103.206	19.935	32.669	0.494
447.000	294.893	80.002	19.995	103.204	19.936	32.636	0.520
447.501	295.180	80.002	19.995	103.205	19.940	32.347	0.526
448.000	295.408	80.002	19.996	103.209	19.940	32.304	0.527
448.500	295.658	80.002	19.995	103.210	19.945	31.993	0.497
449.000	295.902	80.002	19.995	103.210	19.946	31.884	0.486
449.500	296.141	80.002	19.996	103.211	19.951	31.557	0.488
450.000	296.396	80.001	19.995	103.210	19.952	31.477	0.488
450.500	296.655	80.002	19.995	103.208	19.955	31.308	0.504
451.000	296.916	80.002	19.995	103.212	19.957	31.127	0.517
451.500	297.190	80.002	19.995	103.217	19.963	30.758	0.527
452.000	297.413	80.002	19.995	103.214	19.965	30.599	0.516
452.500	297.680	80.001	19.995	103.209	19.969	30.339	0.494
453.000	297.933	80.002	19.994	103.206	19.973	30.023	0.505
453.500	298.196	80.001	19.995	103.202	19.970	30.251	0.518
454.000	298.482	80.001	19.995	103.197	19.977	29.735	0.533
454.500	298.742	80.002	19.996	103.200	19.980	29.545	0.548
455.000	298.954	80.004	19.994	103.205	19.984	29.260	0.509
455.500	299.236	80.004	19.995	103.213	19.987	29.084	0.483
456.000	299.506	80.003	19.995	103.217	19.986	29.126	0.523
456.500	299.764	80.003	19.994	103.217	19.989	28.914	0.540
457.000	300.020	80.002	19.995	103.212	19.994	28.544	0.521
457.500	300.250	80.004	19.995	103.204	19.992	28.734	0.500
458.000	300.534	80.003	19.995	103.196	19.997	28.351	0.500
458.500	300.764	80.003	19.995	103.191	19.994	28.585	0.514
459.000	301.058	80.003	19.995	103.189	20.003	27.962	0.519
459.500	301.313	80.003	19.994	103.190	20.000	28.135	0.537
460.000	301.545	80.004	19.995	103.192	20.004	27.863	0.518
460.500	301.820	80.002	19.995	103.191	20.006	27.748	0.497
461.000	302.065	80.003	19.994	103.191	20.007	27.684	0.514
461.500	302.332	80.004	19.995	103.192	20.010	27.462	0.516
462.000	302.549	80.004	19.994	103.191	20.015	27.079	0.498
462.500	302.844	80.004	19.995	103.192	20.011	27.405	0.499
463.000	303.098	80.004	19.994	103.193	20.019	26.793	0.530
463.500	303.339	80.004	19.994	103.193	20.019	26.830	0.521
464.000	303.632	80.004	19.995	103.193	20.021	26.690	0.514
464.500	303.903	80.005	19.995	103.198	20.020	26.752	0.549
465.000	304.147	80.004	19.994	103.201	20.024	26.478	0.540
465.500	304.394	80.004	19.994	103.200	20.028	26.175	0.503
466.000	304.659	80.005	19.994	103.200	20.029	26.155	0.501
466.500	304.919	80.005	19.996	103.199	20.029	26.094	0.518
467.000	305.179	80.004	19.995	103.193	20.033	25.843	0.523
467.500	305.455	80.004	19.996	103.187	20.034	25.803	0.528
468.000	305.697	80.004	19.994	103.186	20.031	25.965	0.527
468.500	305.971	80.004	19.994	103.186	20.033	25.852	0.517
469.000	306.211	80.005	19.996	103.185	20.034	25.790	0.515
469.500	306.478	80.004	19.996	103.181	20.038	25.476	0.511
470.000	306.728	80.004	19.996	103.183	20.038	25.484	0.512
470.500	307.009	80.004	19.995	103.185	20.040	25.388	0.524
471.000	307.266	80.004	19.994	103.184	20.039	25.452	0.534
471.500	307.529	80.005	19.995	103.183	20.039	25.455	0.529
472.000	307.793	80.004	19.995	103.185	20.039	25.429	0.523
472.500	308.023	80.004	19.995	103.185	20.041	25.261	0.511
473.001	308.291	80.002	19.995	103.185	20.042	25.237	0.496
473.500	308.563	80.005	19.995	103.186	20.041	25.286	0.519
474.000	308.832	80.004	19.995	103.187	20.044	25.045	0.541
474.500	309.077	80.002	19.996	103.190	20.044	25.062	0.528
475.000	309.313	80.002	19.996	103.190	20.046	24.952	0.498
475.500	309.630	80.002	19.995	103.191	20.046	24.908	0.517
476.000	309.876	80.002	19.996	103.190	20.046	24.938	0.558
476.500	310.132	80.002	19.995	103.187	20.046	24.915	0.532
477.000	310.399	80.000	19.996	103.185	20.049	24.706	0.513
477.500	310.671	80.004	19.996	103.184	20.053	24.446	0.532
478.000	310.901	80.001	19.997	103.184	20.052	24.518	0.521
478.500	311.189	80.001	19.996	103.185	20.053	24.448	0.510
479.000	311.479	80.001	19.996	103.188	20.052	24.530	0.547
479.500	311.713	80.001	19.996	103.188	20.050	24.668	0.551
480.000	312.005	80.002	19.997	103.187	20.052	24.526	0.525
480.500	312.254	80.002	19.996	103.186	20.054	24.384	0.533
481.000	312.528	80.002	19.996	103.185	20.053	24.428	0.532
481.500	312.788	80.002	19.996	103.186	20.054	24.390	0.528
482.000	313.060	80.002	19.995	103.186	20.054	24.393	0.533
482.500	313.315	80.002	19.995	103.185	20.057	24.208	0.530
483.000	313.614	80.000	19.996	103.187	20.056	24.219	0.541
483.500	313.838	80.002	19.995	103.182	20.053	24.417	0.538
484.000	314.093	80.002	19.995	103.175	20.054	24.382	0.501
484.500	314.392	80.003	19.996	103.174	20.055	24.278	0.517
485.000	314.594	80.000	19.995	103.175	20.054	24.352	0.527
485.500	314.888	80.001	19.996	103.175	20.055	24.337	0.498
486.000	315.145	80.002	19.995	103.177	20.053	24.418	0.523
486.500	315.413	80.001	19.995	103.176	20.053	24.423	0.538
487.000	315.659	80.001	19.994	103.175	20.055	24.326	0.520
487.500	315.930	80.002	19.994	103.175	20.052	24.518	0.515
488.000	316.127	80.002	19.995	103.173	20.051	24.597	0.492
488.500	316.445	80.002	19.995	103.173	20.052	24.499	0.491
489.000	316.663	80.001	19.994	103.178	20.054	24.393	0.525
489.500	316.939	80.003	19.995	103.178	20.053	24.438	0.515
490.000	317.200	80.001	19.995	103.172	20.052	24.519	0.516
490.500	317.466	80.001	19.995	103.172	20.054	24.387	0.532
491.000	317.746	80.002	19.994	103.170	20.053	24.451	0.537
491.500	317.996	80.002	19.994	103.168	20.054	24.380	0.538
492.000	318.294	80.001	19.995	103.168	20.051	24.596	0.539
492.500	318.521	80.001	19.994	103.171	20.051	24.578	0.536
493.000	318.806	80.003	19.994	103.174	20.051	24.570	0.519
493.500	319.026	80.001	19.995	103.176	20.050	24.667	0.509
494.000	319.282	80.001	19.994	103.174	20.053	24.427	0.491
494.500	319.601	80.002	19.993	103.169	20.050	24.649	0.526
495.000	319.805	80.002	19.994	103.167	20.050	24.649	0.549
495.500	320.044	80.003	19.994	103.167	20.053	24.472	0.483
496.000	320.316	80.002	19.994	103.169	20.051	24.576	0.477
496.500	320.572	80.003	19.994	103.173	20.050	24.674	0.519
497.000	320.843	80.003	19.994	103.174	20.050	24.641	0.527
497.500	321.084	80.003	19.994	103.173	20.051	24.584	0.519
498.000	321.334	80.002	19.995	103.167	20.049	24.727	0.501
498.500	321.641	80.004	19.994	103.163	20.052	24.495	0.524
499.000	321.868	80.001	19.994	103.163	20.049	24.709	0.546
499.500	322.176	80.001	19.994	103.163	20.051	24.564	0.534
500.000	322.382	80.002	19.995	103.165	20.049	24.731	0.524
500.500	322.655	80.003	19.995	103.172	20.050	24.666	0.497
501.000	322.899	80.003	19.994	103.175	20.052	24.554	0.499
501.500	323.162	80.003	19.994	103.173	20.052	24.487	0.512
502.000	323.422	80.002	19.995	103.170	20.053	24.449	0.515
502.500	323.669	80.002	19.995	103.168	20.050	24.672	0.514
503.000	323.921	80.002	19.994	103.161	20.050	24.680	0.503
503.500	324.186	80.001	19.993	103.155	20.051	24.611	0.508
504.000	324.470	80.001	19.994	103.156	20.053	24.479	0.533
504.500	324.705	80.002	19.994	103.162	20.050	24.666	0.534
505.000	324.985	80.000	19.994	103.167	20.054	24.393	0.517
505.500	325.251	80.001	19.994	103.173	20.054	24.369	0.530
506.000	325.496	80.001	19.995	103.180	20.055	24.335	0.529
506.500	325.780	80.001	19.995	103.183	20.055	24.321	0.520
507.001	326.000	80.002	19.994	103.182	20.055	24.324	0.517
507.500	326.269	80.001	19.994	103.182	20.054	24.413	0.497
508.000	326.485	80.001	19.995	103.179	20.054	24.382	0.487
508.500	326.768	80.000	19.994	103.173	20.051	24.572	0.492
509.001	327.008	80.001	19.995	103.171	20.055	24.321	0.511
509.501	327.271	80.001	19.996	103.169	20.056	24.273	0.513
510.000	327.537	80.002	19.994	103.168	20.055	24.324	0.517
510.500	327.789	80.002	19.994	103.168	20.054	24.416	0.524
511.000	328.049	80.002	19.994	103.171	20.053	24.439	0.514
511.500	328.309	80.002	19.994	103.173	20.052	24.522	0.515
512.000	328.578	79.999	19.994	103.175	20.054	24.385	0.525
512.500	328.828	80.001	19.995	103.175	20.053	24.476	0.525
513.000	329.096	80.001	19.994	103.175	20.055	24.298	0.519
513.500	329.345	80.000	19.995	103.175	20.055	24.332	0.517
514.000	329.600	80.000	19.994	103.174	20.055	24.320	0.510
514.500	329.867	80.000	19.994	103.175	20.057	24.194	0.513
515.000	330.119	80.001	19.994	103.181	20.057	24.163	0.520
515.500	330.352	80.000	19.994	103.180	20.055	24.292	0.502
516.000	330.601	80.001	19.994	103.176	20.055	24.276	0.484
516.500	330.887	80.003	19.995	103.178	20.052	24.505	0.508
517.000	331.112	80.004	19.994	103.178	20.052	24.488	0.523
517.500	331.385	80.000	19.995	103.176	20.057	24.176	0.504
518.000	331.621	80.004	19.995	103.180	20.060	23.976	0.504
518.500	331.891	80.004	19.995	103.186	20.056	24.257	0.507
519.000	332.145	80.001	19.994	103.184	20.057	24.194	0.515
519.500	332.411	80.002	19.994	103.179	20.057	24.171	0.523
520.000	332.674	80.004	19.994	103.176	20.056	24.222	0.525
520.500	332.923	80.003	19.994	103.175	20.055	24.296	0.521
521.000	333.184	80.003	19.995	103.173	20.058	24.130	0.511
521.500	333.407	80.004	19.995	103.174	20.056	24.212	0.497
522.000	333.683	80.003	19.995	103.174	20.057	24.156	0.491
522.500	333.949	80.003	19.994	103.170	20.059	24.017	0.520
523.000	334.175	80.004	19.994	103.164	20.057	24.138	0.517
523.500	334.470	80.003	19.994	103.160	20.059	24.022	0.507
524.000	334.689	80.006	19.994	103.154	20.059	24.021	0.518
524.500	334.963	80.004	19.994	103.153	20.059	24.032	0.504
525.000	335.231	80.004	19.994	103.159	20.059	24.023	0.517
525.500	335.505	80.004	19.994	103.164	20.062	23.817	0.542
526.000	335.709	80.003	19.994	103.166	20.057	24.134	0.510
526.500	335.982	80.004	19.993	103.167	20.058	24.130	0.478
527.000	336.206	80.003	19.994	103.166	20.056	24.207	0.487
527.500	336.485	80.003	19.994	103.162	20.056	24.243	0.500
528.000	336.762	80.004	19.994	103.156	20.057	24.169	0.529
528.500	337.014	80.002	19.994	103.156	20.060	23.993	0.543
529.000	337.255	80.003	19.994	103.156	20.056	24.232	0.511
529.500	337.479	80.002	19.995	103.158	20.053	24.424	0.479
530.000	337.752	80.002	19.995	103.156	20.053	24.437	0.481
530.500	337.982	80.000	19.995	103.156	20.053	24.412	0.500
531.000	338.268	80.002	19.995	103.155	20.055	24.290	0.509
531.500	338.486	80.003	19.995	103.152	20.055	24.329	0.510
532.000	338.752	80.002	19.995	103.154	20.055	24.283	0.494
532.500	339.004	80.002	19.994	103.161	20.053	24.417	0.501
533.000	339.259	80.003	19.993	103.166	20.054	24.406	0.513
533.500	339.505	80.001	19.995	103.170	20.054	24.386	0.504
534.000	339.771	80.003	19.995	103.171	20.053	24.466	0.506
534.500	340.019	80.001	19.995	103.167	20.052	24.500	0.513
535.000	340.266	80.003	19.996	103.162	20.057	24.175	0.504
535.500	340.514	80.003	19.995	103.158	20.060	23.981	0.495
536.000	340.787	80.002	19.995	103.155	20.054	24.404	0.508
536.500	341.020	80.004	19.995	103.155	20.052	24.533	0.514
537.000	341.251	80.003	19.995	103.155	20.053	24.476	0.485
537.500	341.563	80.004	19.996	103.153	20.055	24.342	0.503
538.000	341.749	80.003	19.995	103.154	20.052	24.501	0.520
538.500	342.052	80.002	19.995	103.156	20.053	24.424	0.494
539.000	342.295	80.002	19.995	103.155	20.053	24.459	0.518
539.500	342.513	80.004	19.995	103.155	20.052	24.493	0.504
540.000	342.770	80.003	19.995	103.155	20.054	24.371	0.468
540.500	343.046	80.002	19.994	103.153	20.050	24.648	0.504
541.000	343.273	80.003	19.996	103.150	20.055	24.318	0.518
541.500	343.500	80.004	19.995	103.150	20.043	25.128	0.478
542.000	343.770	80.004	19.995	103.153	20.053	24.479	0.475
542.500	344.009	80.003	19.995	103.154	20.048	24.810	0.503
543.000	344.229	80.003	19.995	103.154	20.054	24.396	0.485
543.500	344.480	80.003	19.994	103.155	20.057	24.161	0.465
544.000	344.767	80.003	19.995	103.156	20.053	24.449	0.504
544.500	344.960	80.004	19.996	103.153	20.046	24.935	0.509
545.001	345.236	80.004	19.995	103.152	20.044	25.110	0.474
545.501	345.445	80.005	19.995	103.151	20.040	25.352	0.477
546.000	345.718	80.004	19.995	103.150	20.044	25.094	0.483
546.500	345.926	80.004	19.994	103.148	20.051	24.582	0.481
547.000	346.231	80.005	19.995	103.149	20.044	25.093	0.497
547.500	346.460	80.005	19.994	103.151	20.045	25.006	0.524
548.000	346.694	80.004	19.995	103.152	20.048	24.816	0.498
548.500	346.947	80.005	19.995	103.153	20.047	24.853	0.475
549.000	347.258	80.005	19.995	103.153	20.040	25.362	0.526
549.500	347.452	80.004	19.994	103.152	20.043	25.156	0.535
550.000	347.726	80.005	19.993	103.153	20.042	25.187	0.486
550.500	347.893	80.004	19.995	103.159	20.040	25.333	0.454
551.000	348.196	80.004	19.995	103.161	20.043	25.140	0.455
551.500	348.424	80.002	19.995	103.176	20.040	25.375	0.501
552.000	348.723	80.003	19.995	103.173	20.039	25.431	0.529
552.500	349.005	80.004	19.994	103.162	20.038	25.509	0.554
553.000	349.132	80.002	19.994	103.148	20.035	25.698	0.495
553.500	349.376	80.002	19.995	103.144	20.036	25.652	0.390
554.000	349.739	80.004	19.994	103.129	20.033	25.830	0.489
554.500	349.935	80.004	19.996	103.132	20.029	26.114	0.583
555.000	350.290	80.002	19.995	103.146	20.032	25.931	0.555
555.500	350.296	80.002	19.995	103.160	20.030	26.069	0.456
556.000	350.926	80.002	19.996	103.166	20.027	26.269	0.499
556.500	350.774	80.001	19.995	103.168	20.026	26.360	0.557
557.000	351.416	80.002	19.995	103.171	20.027	26.266	0.484
557.500	351.481	80.000	19.995	103.166	20.023	26.555	0.599
558.000	351.918	80.001	19.995	103.159	20.024	26.457	0.604
558.500	352.077	80.002	19.995	103.153	20.022	26.628	0.549
559.000	352.183	80.001	19.995	103.151	20.019	26.833	0.431
559.500	352.122	80.000	19.994	103.149	20.015	27.084	0.155
560.000	352.332	80.001	19.995	103.149	20.014	27.130	0.097
560.500	352.888	80.000	19.995	103.149	20.014	27.166	0.458
561.000	353.289	80.000	19.994	103.152	20.009	27.478	0.861
561.500	353.434	80.001	19.995	103.154	20.010	27.427	0.751
562.000	353.767	80.002	19.995	103.155	20.005	27.758	0.512
562.500	353.914	80.001	19.995	103.155	20.004	27.842	0.479
563.000	354.143	80.001	19.994	103.158	20.000	28.142	0.428
563.500	354.368	80.000	19.995	103.146	20.001	28.037	0.415
564.000	354.754	80.001	19.996	103.129	19.999	28.182	0.533
564.500	354.926	80.002	19.996	103.115	19.993	28.655	0.585
565.000	355.217	80.001	19.995	103.108	19.991	28.781	0.510
565.500	355.454	80.002	19.996	103.098	19.986	29.086	0.496
566.001	355.723	80.001	19.995	103.108	19.987	29.067	0.518
566.500	356.004	80.000	19.996	103.140	19.981	29.488	0.528
567.000	356.244	80.000	19.995	103.173	19.983	29.328	0.535
567.500	356.440	80.001	19.995	103.186	19.977	29.730	0.478
568.000	356.729	80.000	19.996	103.193	19.975	29.850	0.460
568.500	356.967	80.000	19.995	103.193	19.975	29.915	0.506
569.000	357.178	80.001	19.995	103.177	19.968	30.366	0.488
569.500	357.471	80.000	19.996	103.157	19.964	30.630	0.477
570.000	357.746	80.002	19.996	103.152	19.964	30.624	0.536
570.500	357.963	80.001	19.996	103.151	19.956	31.210	0.530
571.000	358.227	80.000	19.997	103.151	19.955	31.282	0.486
571.500	358.456	80.001	19.995	103.152	19.953	31.437	0.487
572.000	358.730	80.001	19.995	103.154	19.948	31.744	0.498
572.500	358.939	80.002	19.996	103.155	19.943	32.098	0.493
573.000	359.225	79.999	19.995	103.156	19.942	32.153	0.489
573.500	359.504	80.003	19.995	103.156	19.939	32.361	0.530
574.000	359.775	80.002	19.995	103.155	19.935	32.683	0.557
574.500	359.971	80.001	19.995	103.154	19.929	33.084	0.508
575.000	360.259	79.999	19.995	103.153	19.928	33.124	0.475
575.500	360.502	80.001	19.995	103.151	19.923	33.492	0.507
576.000	360.791	80.001	19.995	103.151	19.920	33.706	0.532
576.500	361.019	80.002	19.995	103.151	19.914	34.150	0.525
577.000	361.260	80.001	19.994	103.152	19.909	34.465	0.493
577.500	361.541	80.001	19.995	103.153	19.903	34.912	0.495
578.000	361.799	80.002	19.995	103.156	19.899	35.195	0.531
578.500	362.024	80.003	19.994	103.157	19.897	35.289	0.511
579.000	362.265	80.001	19.995	103.157	19.890	35.779	0.474
579.500	362.525	80.001	19.994	103.156	19.881	36.426	0.483
580.000	362.797	80.001	19.993	103.155	19.877	36.733	0.517
580.500	363.052	80.000	19.994	103.155	19.874	36.942	0.529
581.000	363.303	80.000	19.994	103.154	19.868	37.310	0.516
581.501	363.506	80.000	19.994	103.157	19.862	37.774	0.480
582.000	363.802	80.002	19.993	103.161	19.857	38.109	0.476
582.500	364.079	80.002	19.994	103.163	19.851	38.543	0.536
583.000	364.332	80.000	19.994	103.165	19.845	38.923	0.552
583.500	364.588	80.002	19.993	103.166	19.840	39.289	0.520
584.000	364.860	80.001	19.994	103.165	19.835	39.648	0.518
584.501	365.078	80.000	19.994	103.162	19.827	40.195	0.509
585.001	365.336	80.001	19.994	103.160	19.819	40.753	0.483
585.500	365.610	80.001	19.994	103.158	19.811	41.336	0.504
586.000	365.857	80.001	19.995	103.157	19.808	41.545	0.527
586.500	366.138	80.002	19.995	103.154	19.799	42.147	0.524
587.000	366.389	80.001	19.995	103.159	19.793	42.543	0.530
587.500	366.653	80.001	19.995	103.160	19.786	43.090	0.524
588.000	366.905	80.002	19.993	103.159	19.780	43.450	0.515
588.500	367.103	80.001	19.993	103.158	19.772	44.033	0.483
589.000	367.423	80.002	19.995	103.163	19.765	44.555	0.484
589.500	367.676	80.001	19.995	103.158	19.758	45.003	0.546
590.000	367.945	80.000	19.994	103.160	19.750	45.601	0.547
590.500	368.192	80.000	19.994	103.161	19.740	46.258	0.519
591.000	368.450	80.001	19.995	103.160	19.730	46.945	0.511
591.500	368.722	80.002	19.994	103.159	19.722	47.542	0.518
592.000	368.941	80.002	19.995	103.161	19.718	47.817	0.510
592.500	369.267	80.001	19.995	103.160	19.708	48.498	0.518
593.000	369.520	80.002	19.995	103.165	19.701	48.988	0.562
593.500	369.736	80.003	19.994	103.170	19.693	49.535	0.524
594.000	369.977	80.001	19.995	103.169	19.685	50.100	0.463
594.500	370.276	80.002	19.994	103.172	19.673	50.910	0.499
595.000	370.516	80.003	19.995	103.175	19.663	51.600	0.539
595.500	370.806	80.002	19.994	103.172	19.654	52.293	0.535
596.000	371.032	80.003	19.995	103.174	19.647	52.733	0.523
596.500	371.288	80.003	19.994	103.178	19.636	53.481	0.499
597.000	371.550	80.002	19.995	103.174	19.628	54.079	0.500
597.500	371.788	80.002	19.994	103.174	19.618	54.748	0.509
598.000	372.063	80.003	19.995	103.178	19.609	55.365	0.507
598.500	372.306	80.003	19.995	103.177	19.599	56.116	0.516
599.000	372.541	80.002	19.994	103.179	19.592	56.561	0.498
599.500	372.832	80.003	19.995	103.184	19.577	57.631	0.502
600.000	373.119	80.005	19.994	103.186	19.568	58.270	0.552
600.500	373.347	80.004	19.995	103.184	19.559	58.864	0.546
601.000	373.648	80.003	19.995	103.181	19.549	59.567	0.521
601.500	373.896	80.004	19.995	103.175	19.539	60.241	0.539
602.000	374.179	80.004	19.995	103.172	19.527	61.120	0.540
602.500	374.395	80.002	19.995	103.173	19.516	61.847	0.515
603.000	374.631	80.003	19.996	103.175	19.504	62.714	0.475
603.500	374.913	80.003	19.994	103.179	19.493	63.504	0.485
604.000	375.199	80.004	19.994	103.186	19.483	64.191	0.543
604.500	375.438	80.004	19.995	103.188	19.468	65.236	0.546
605.000	375.708	80.004	19.994	103.187	19.457	65.959	0.517
605.500	375.956	80.004	19.995	103.188	19.449	66.575	0.513
606.000	376.223	80.005	19.994	103.188	19.435	67.490	0.517
606.500	376.452	80.003	19.995	103.187	19.426	68.137	0.506
607.000	376.742	80.003	19.994	103.188	19.410	69.254	0.508
607.500	377.008	80.004	19.994	103.188	19.400	69.956	0.537
608.000	377.269	80.004	19.994	103.187	19.388	70.815	0.541
608.500	377.531	80.003	19.995	103.187	19.374	71.797	0.525
609.000	377.781	80.003	19.995	103.185	19.362	72.636	0.517
609.500	378.035	80.003	19.994	103.183	19.351	73.365	0.509
610.000	378.311	80.003	19.994	103.182	19.334	74.592	0.518
610.500	378.556	80.004	19.994	103.181	19.323	75.318	0.526
611.000	378.817	80.004	19.995	103.181	19.311	76.134	0.513
611.500	379.087	80.003	19.994	103.182	19.296	77.189	0.518
612.000	379.307	80.004	19.995	103.184	19.285	77.949	0.510
612.500	379.596	80.004	19.995	103.185	19.269	79.099	0.500
613.000	379.829	80.004	19.994	103.187	19.258	79.836	0.516
613.500	380.124	80.003	19.994	103.187	19.241	81.036	0.525
614.000	380.349	80.004	19.994	103.188	19.228	81.951	0.524
614.500	380.652	80.004	19.994	103.188	19.219	82.548	0.524
615.000	380.880	80.004	19.994	103.188	19.200	83.872	0.530
615.500	381.138	80.004	19.994	103.189	19.188	84.763	0.508
616.000	381.385	80.003	19.994	103.189	19.174	85.740	0.495
616.500	381.637	80.003	19.994	103.190	19.160	86.709	0.502
617.000	381.924	80.003	19.995	103.191	19.147	87.571	0.520
617.500	382.161	80.002	19.993	103.191	19.131	88.682	0.532
618.000	382.387	80.002	19.994	103.191	19.117	89.693	0.493
618.500	382.662	80.003	19.994	103.191	19.103	90.633	0.482
619.000	382.917	80.002	19.994	103.191	19.091	91.473	0.516
619.500	383.193	80.002	19.994	103.192	19.075	92.621	0.530
620.000	383.444	80.003	19.994	103.191	19.059	93.743	0.529
620.500	383.698	80.003	19.994	103.192	19.044	94.743	0.516
621.000	383.976	80.002	19.994	103.192	19.030	95.776	0.518
621.500	384.210	80.004	19.994	103.193	19.013	96.919	0.522
622.000	384.510	80.003	19.993	103.193	19.001	97.793	0.523
622.500	384.772	80.003	19.994	103.194	18.983	99.009	0.548
623.000	384.982	80.004	19.995	103.193	18.966	100.205	0.517
623.500	385.294	80.003	19.994	103.192	18.953	101.119	0.497
624.000	385.486	80.005	19.994	103.191	18.937	102.233	0.513
624.500	385.792	80.004	19.995	103.190	18.920	103.376	0.501
625.000	385.992	80.004	19.994	103.188	18.907	104.303	0.503
625.500	386.291	80.004	19.994	103.188	18.892	105.382	0.502
626.000	386.533	80.005	19.993	103.188	18.874	106.577	0.520
626.500	386.754	80.004	19.995	103.188	18.860	107.553	0.502
627.000	387.023	80.004	19.995	103.187	18.845	108.664	0.477
627.500	387.274	80.004	19.995	103.189	18.826	109.976	0.505
628.000	387.568	80.004	19.996	103.188	18.811	111.020	0.532
628.500	387.799	80.004	19.994	103.187	18.795	112.150	0.535
629.000	388.057	80.003	19.995	103.187	18.779	113.228	0.507
629.500	388.303	80.004	19.995	103.188	18.763	114.322	0.496
630.000	388.560	80.003	19.995	103.188	18.747	115.429	0.503
630.500	388.849	80.002	19.994	103.188	18.732	116.444	0.524
631.000	389.085	80.002	19.995	103.185	18.717	117.528	0.535
631.500	389.327	80.003	19.994	103.186	18.699	118.743	0.502
632.000	389.589	80.004	19.994	103.186	18.685	119.735	0.491
632.500	389.839	80.002	19.994	103.186	18.669	120.890	0.508
633.000	390.109	80.002	19.996	103.187	18.654	121.940	0.516
633.500	390.354	80.002	19.995	103.189	18.636	123.145	0.518
634.000	390.613	80.001	19.995	103.187	18.619	124.323	0.509
634.500	390.863	80.000	19.995	103.184	18.602	125.493	0.506
635.000	391.127	80.001	19.995	103.183	18.589	126.463	0.511
635.500	391.374	80.000	19.995	103.179	18.575	127.417	0.513
636.000	391.621	80.001	19.995	103.181	18.559	128.520	0.502
636.500	391.843	80.000	19.995	103.181	18.542	129.715	0.482
637.000	392.110	80.001	19.994	103.185	18.534	130.249	0.479
637.501	392.352	80.002	19.996	103.186	18.515	131.552	0.499
638.001	392.606	80.000	19.995	103.190	18.502	132.460	0.503
638.501	392.873	79.999	19.994	103.190	18.490	133.349	0.509
639.001	393.129	80.001	19.995	103.191	18.476	134.316	0.521
639.500	393.396	80.004	19.995	103.189	18.461	135.364	0.523
640.000	393.632	80.001	19.994	103.181	18.446	136.373	0.513
640.500	393.897	80.002	19.995	103.174	18.435	137.114	0.502
641.000	394.139	80.001	19.994	103.167	18.421	138.113	0.504
641.500	394.427	80.000	19.994	103.159	18.406	139.129	0.519
642.000	394.640	80.000	19.995	103.155	18.394	139.969	0.515
642.500	394.897	80.001	19.995	103.157	18.387	140.415	0.486
643.000	395.146	80.002	19.995	103.160	18.373	141.455	0.488
643.500	395.406	80.000	19.995	103.160	18.360	142.324	0.508
644.000	395.677	80.000	19.994	103.160	18.349	143.104	0.520
644.500	395.934	80.001	19.995	103.160	18.339	143.779	0.530
645.000	396.164	80.001	19.995	103.157	18.323	144.873	0.507
645.500	396.435	80.001	19.994	103.153	18.314	145.528	0.494
646.000	396.681	80.002	19.994	103.151	18.302	146.354	0.509
646.500	396.942	80.003	19.995	103.150	18.294	146.922	0.512
647.000	397.177	80.003	19.995	103.148	18.287	147.417	0.502
647.500	397.434	80.002	19.996	103.145	18.274	148.292	0.494
648.000	397.681	80.000	19.995	103.144	18.266	148.847	0.497
648.500	397.894	80.002	19.994	103.146	18.261	149.234	0.482
649.000	398.150	80.001	19.993	103.145	18.250	149.975	0.465
649.500	398.430	80.003	19.994	103.148	18.241	150.605	0.502
650.000	398.663	80.003	19.995	103.148	18.233	151.122	0.524
650.500	398.936	80.002	19.995	103.148	18.225	151.696	0.510
651.000	399.144	80.002	19.996	103.145	18.222	151.933	0.494
651.500	399.415	80.003	19.996	103.138	18.216	152.367	0.480
652.000	399.671	80.003	19.995	103.130	18.208	152.870	0.503
652.500	399.921	80.002	19.996	103.123	18.201	153.406	0.516
653.000	400.158	80.003	19.996	103.116	18.196	153.755	0.496
653.500	400.389	80.002	19.996	103.112	18.194	153.829	0.477
654.000	400.645	80.003	19.996	103.112	18.189	154.208	0.477
654.500	400.899	80.001	19.996	103.112	18.185	154.481	0.498
655.000	401.139	80.001	19.996	103.112	18.180	154.783	0.502
655.500	401.368	80.001	19.995	103.112	18.176	155.082	0.481
656.000	401.641	80.002	19.996	103.111	18.172	155.328	0.486
656.500	401.876	80.000	19.996	103.109	18.170	155.499	0.506
657.000	402.121	80.001	19.996	103.110	18.170	155.494	0.494
657.500	402.393	80.001	19.996	103.110	18.171	155.461	0.498
658.000	402.648	80.003	19.996	103.110	18.170	155.519	0.522
658.500	402.893	80.003	19.996	103.111	18.166	155.766	0.514
659.000	403.142	80.001	19.995	103.111	18.162	156.081	0.497
659.500	403.378	80.001	19.995	103.111	18.162	156.015	0.489
660.000	403.600	80.002	19.996	103.104	18.162	156.063	0.472
660.500	403.852	80.002	19.996	103.096	18.162	156.007	0.466
661.000	404.130	80.000	19.996	103.092	18.163	155.959	0.502
661.500	404.366	80.002	19.995	103.091	18.164	155.908	0.522
662.000	404.551	80.000	19.995	103.091	18.166	155.780	0.467
662.500	404.852	80.000	19.996	103.098	18.167	155.642	0.453
663.000	405.114	80.002	19.995	103.106	18.169	155.556	0.525
663.500	405.317	80.001	19.996	103.108	18.176	155.069	0.515
664.000	405.574	80.000	19.996	103.101	18.172	155.329	0.463
664.500	405.775	80.002	19.996	103.094	18.178	154.932	0.459
665.000	406.044	80.002	19.996	103.088	18.185	154.422	0.464
665.500	406.284	80.002	19.996	103.081	18.187	154.282	0.490
666.000	406.574	80.001	19.996	103.075	18.194	153.798	0.519
666.500	406.817	80.000	19.995	103.076	18.199	153.435	0.531
667.000	407.069	80.002	19.994	103.074	18.206	152.956	0.514
667.500	407.303	80.003	19.995	103.073	18.212	152.550	0.491
668.000	407.525	80.002	19.995	103.077	18.219	152.012	0.471
668.500	407.790	80.002	19.995	103.081	18.228	151.397	0.471
669.000	408.023	80.002	19.996	103.081	18.237	150.835	0.492
669.500	408.302	80.001	19.994	103.079	18.240	150.575	0.505
670.000	408.518	80.002	19.994	103.074	18.254	149.623	0.503
670.500	408.748	80.002	19.995	103.067	18.263	148.967	0.471
671.000	409.020	80.002	19.994	103.060	18.272	148.295	0.474
671.500	409.261	80.003	19.995	103.053	18.281	147.671	0.507
672.000	409.504	79.999	19.994	103.049	18.292	146.945	0.498
672.500	409.759	80.005	19.995	103.052	18.306	145.999	0.491
673.000	409.979	80.003	19.994	103.053	18.319	145.082	0.487
673.500	410.236	80.003	19.995	103.052	18.330	144.362	0.477
674.000	410.485	80.002	19.994	103.054	18.344	143.383	0.492
674.500	410.730	80.001	19.993	103.060	18.358	142.427	0.500
675.000	410.962	80.001	19.994	103.062	18.367	141.841	0.485
675.500	411.224	80.003	19.994	103.062	18.385	140.604	0.485
676.000	411.455	80.003	19.995	103.061	18.398	139.679	0.493
676.500	411.702	80.002	19.994	103.061	18.412	138.693	0.486
677.000	411.945	80.003	19.994	103.055	18.428	137.593	0.484
677.500	412.220	80.003	19.994	103.047	18.443	136.480	0.504
678.000	412.415	80.003	19.995	103.041	18.458	135.428	0.493
678.500	412.696	80.003	19.995	103.039	18.475	134.276	0.473
679.000	412.923	80.003	19.994	103.040	18.489	133.291	0.492
679.500	413.190	80.005	19.995	103.045	18.503	132.294	0.501
680.000	413.397	80.004	19.994	103.051	18.520	131.109	0.484
680.500	413.662	80.005	19.996	103.045	18.542	129.586	0.473
681.000	413.888	80.005	19.995	103.035	18.554	128.770	0.481
681.500	414.166	80.003	19.994	103.024	18.575	127.332	0.498
682.000	414.381	80.002	19.995	103.017	18.589	126.362	0.499
682.500	414.632	80.002	19.993	103.015	18.605	125.226	0.480
683.000	414.843	80.003	19.994	103.024	18.624	123.876	0.464
683.500	415.108	80.003	19.994	103.039	18.643	122.619	0.469
684.000	415.362	80.003	19.995	103.048	18.664	121.141	0.497
684.500	415.580	80.003	19.995	103.051	18.683	119.833	0.495
685.000	415.834	80.003	19.994	103.059	18.698	118.768	0.473
685.500	416.085	80.003	19.994	103.087	18.721	117.155	0.488
686.000	416.339	80.002	19.994	103.099	18.733	116.339	0.505
686.500	416.605	80.003	19.994	103.109	18.754	114.851	0.513
687.000	416.850	80.003	19.994	103.115	18.773	113.547	0.515
687.501	417.099	80.004	19.995	103.111	18.788	112.454	0.503
688.000	417.318	80.002	19.995	103.087	18.807	111.150	0.481
688.500	417.591	80.001	19.994	103.078	18.825	109.899	0.480
689.000	417.783	80.001	19.995	103.075	18.845	108.512	0.478
689.500	418.060	80.002	19.994	103.073	18.861	107.413	0.467
690.000	418.326	80.002	19.995	103.073	18.878	106.246	0.506
