Repository: ulfsri/fsri_materials_database

# Materials and Products Database

## 01_Data

Raw data generated from each apparatus are included here in plain-text format. The data is organized first by material, next by the short name of test apparatus used, and where applicable additional filtering by test settings.

### material.json

Each material directory contains a json file of the same name as the material. This file links the data stored in the repository as well as data and graphs produced by the accompanying scripts (__02_Scripts__) to the respective landing page for the material on the front-end website.

File: 01_Data/Rebond_Foam_Carpet_Pad/MCC/Rebond_Foam_Carpet_Pad_MCC_30K_min_211101_R2.txt (part 3 of 4)
T Correction Coefficients:	0	1.024463	0
Time Shift (s):	14
*
Time (s)	Temperature (C)	N2 flow rate (cc/min)	O2 flow rate (cc/min)	Flow Rate (cc/min)	Oxygen (%)	HRR (W/g)	Heating rate (C/s)
690.000	414.396	80.001	19.994	103.099	18.153	143.771	0.492
690.500	414.665	80.002	19.994	103.097	18.173	142.508	0.496
691.000	414.921	80.002	19.996	103.096	18.189	141.451	0.523
691.500	415.209	80.002	19.995	103.097	18.211	139.980	0.534
692.000	415.476	80.002	19.994	103.095	18.230	138.711	0.549
692.500	415.709	80.002	19.994	103.100	18.251	137.326	0.527
693.000	415.995	80.001	19.994	103.102	18.268	136.191	0.509
693.500	416.252	80.003	19.995	103.105	18.291	134.738	0.531
694.000	416.532	80.002	19.994	103.106	18.308	133.567	0.540
694.500	416.776	80.003	19.994	103.109	18.330	132.167	0.531
695.000	417.042	80.000	19.995	103.109	18.350	130.852	0.517
695.500	417.335	80.003	19.995	103.110	18.372	129.413	0.534
696.000	417.584	80.002	19.994	103.111	18.392	128.057	0.550
696.500	417.903	80.001	19.995	103.108	18.413	126.697	0.555
697.000	418.129	80.001	19.994	103.105	18.432	125.439	0.557
697.500	418.421	80.002	19.994	103.105	18.453	124.041	0.531
698.000	418.677	80.001	19.995	103.105	18.475	122.573	0.533
698.500	418.957	80.001	19.995	103.106	18.495	121.289	0.542
699.000	419.212	80.001	19.995	103.109	18.517	119.858	0.535
699.500	419.461	80.001	19.994	103.116	18.533	118.784	0.520
700.000	419.717	80.001	19.995	103.117	18.559	117.112	0.505
700.500	419.966	80.001	19.995	103.117	18.575	116.008	0.505
701.000	420.280	80.002	19.995	103.116	18.598	114.496	0.534
701.500	420.561	80.002	19.995	103.116	18.622	112.936	0.579
702.000	420.862	80.002	19.995	103.112	18.642	111.629	0.588
702.500	421.096	80.002	19.994	103.112	18.663	110.251	0.559
703.000	421.347	80.001	19.995	103.113	18.683	108.939	0.511
703.500	421.628	80.002	19.995	103.113	18.704	107.546	0.508
704.000	421.854	80.001	19.995	103.112	18.720	106.482	0.519
704.500	422.112	80.001	19.994	103.113	18.742	105.078	0.495
705.000	422.390	80.001	19.996	103.112	18.760	103.874	0.510
705.500	422.688	80.002	19.995	103.112	18.778	102.667	0.556
706.000	422.948	80.002	19.994	103.112	18.801	101.193	0.567
706.500	423.232	80.002	19.995	103.113	18.818	100.073	0.551
707.000	423.486	80.001	19.995	103.113	18.839	98.682	0.540
707.500	423.762	80.002	19.995	103.113	18.857	97.473	0.534
708.000	424.023	80.000	19.994	103.114	18.873	96.429	0.534
708.500	424.266	80.002	19.995	103.114	18.893	95.137	0.520
709.000	424.529	80.002	19.995	103.112	18.909	94.051	0.505
709.500	424.836	80.002	19.996	103.113	18.928	92.789	0.538
710.000	425.102	80.002	19.995	103.113	18.947	91.596	0.572
710.500	425.356	80.002	19.996	103.116	18.962	90.592	0.547
711.000	425.615	80.002	19.995	103.117	18.979	89.465	0.517
711.500	425.882	80.003	19.995	103.120	19.000	88.075	0.519
712.000	426.140	80.002	19.994	103.120	19.017	86.987	0.525
712.500	426.452	80.001	19.996	103.119	19.029	86.184	0.547
713.000	426.716	80.001	19.995	103.116	19.048	84.898	0.573
713.500	426.972	80.001	19.995	103.114	19.067	83.649	0.548
714.000	427.224	80.001	19.994	103.112	19.085	82.476	0.514
714.500	427.489	80.002	19.994	103.111	19.098	81.637	0.512
715.000	427.793	80.002	19.996	103.117	19.114	80.568	0.543
715.500	428.057	80.002	19.995	103.121	19.132	79.393	0.569
716.000	428.327	80.001	19.995	103.121	19.147	78.426	0.551
716.500	428.577	80.001	19.995	103.122	19.165	77.199	0.527
717.000	428.873	80.002	19.994	103.123	19.181	76.144	0.533
717.500	429.135	80.001	19.994	103.121	19.195	75.274	0.552
718.000	429.404	80.001	19.994	103.121	19.211	74.230	0.544
718.500	429.697	80.002	19.994	103.124	19.224	73.376	0.546
719.000	429.947	80.002	19.993	103.130	19.240	72.297	0.552
719.500	430.222	80.002	19.993	103.133	19.255	71.319	0.534
720.000	430.511	80.001	19.994	103.130	19.271	70.255	0.545
720.500	430.783	80.002	19.994	103.132	19.282	69.544	0.563
721.000	431.045	80.002	19.993	103.131	19.297	68.550	0.548
721.500	431.286	80.001	19.994	103.127	19.311	67.588	0.519
722.000	431.537	80.000	19.994	103.123	19.323	66.839	0.497
722.500	431.806	80.001	19.994	103.123	19.337	65.927	0.506
723.000	432.077	80.001	19.995	103.124	19.351	65.001	0.530
723.500	432.393	80.002	19.993	103.127	19.364	64.121	0.563
724.000	432.623	80.002	19.994	103.125	19.379	63.122	0.567
724.500	432.874	80.000	19.995	103.124	19.389	62.492	0.514
725.000	433.138	80.001	19.995	103.126	19.403	61.547	0.498
725.500	433.448	80.002	19.994	103.124	19.416	60.706	0.544
726.000	433.696	80.003	19.993	103.120	19.426	60.052	0.566
726.500	433.947	80.002	19.994	103.121	19.441	59.033	0.529
727.000	434.249	80.002	19.994	103.125	19.453	58.267	0.526
727.500	434.538	80.001	19.994	103.128	19.465	57.450	0.572
728.000	434.812	80.003	19.994	103.127	19.478	56.633	0.577
728.500	435.054	80.002	19.994	103.133	19.489	55.872	0.539
729.000	435.321	80.002	19.994	103.139	19.501	55.086	0.513
729.500	435.584	80.002	19.993	103.139	19.509	54.580	0.520
730.000	435.845	80.002	19.994	103.135	19.523	53.655	0.527
730.500	436.149	80.001	19.994	103.132	19.530	53.181	0.544
731.000	436.381	80.003	19.995	103.127	19.541	52.489	0.550
731.500	436.679	80.003	19.995	103.125	19.551	51.838	0.533
732.000	436.929	80.003	19.993	103.127	19.562	51.109	0.539
732.500	437.178	80.002	19.993	103.133	19.571	50.501	0.524
733.000	437.434	80.003	19.994	103.136	19.581	49.823	0.503
733.500	437.720	80.002	19.993	103.134	19.590	49.262	0.524
734.000	437.971	80.003	19.995	103.131	19.600	48.570	0.539
734.500	438.245	80.002	19.994	103.126	19.608	48.053	0.531
735.000	438.517	80.003	19.994	103.123	19.619	47.329	0.535
735.500	438.774	80.002	19.994	103.127	19.630	46.643	0.537
736.000	439.036	80.004	19.995	103.135	19.639	46.007	0.524
736.500	439.338	80.004	19.995	103.135	19.648	45.471	0.542
737.000	439.567	80.003	19.994	103.133	19.655	44.956	0.547
737.500	439.818	80.004	19.995	103.128	19.661	44.558	0.505
738.000	440.089	80.004	19.995	103.125	19.674	43.755	0.501
738.500	440.353	80.003	19.994	103.123	19.682	43.203	0.529
739.000	440.593	80.003	19.994	103.126	19.690	42.665	0.520
739.500	440.861	80.003	19.994	103.129	19.697	42.190	0.506
740.000	441.119	80.002	19.993	103.128	19.706	41.657	0.516
740.500	441.388	80.003	19.994	103.124	19.711	41.281	0.526
741.000	441.650	80.003	19.994	103.123	19.719	40.773	0.530
741.500	441.902	80.004	19.995	103.121	19.727	40.224	0.523
742.000	442.159	80.003	19.995	103.121	19.734	39.799	0.511
742.500	442.451	80.002	19.994	103.126	19.742	39.258	0.529
743.000	442.659	80.003	19.994	103.132	19.748	38.878	0.524
743.500	442.947	80.003	19.993	103.132	19.755	38.414	0.498
744.000	443.222	80.003	19.993	103.135	19.760	38.037	0.529
744.500	443.453	80.003	19.994	103.137	19.766	37.648	0.535
745.000	443.726	80.003	19.994	103.137	19.773	37.211	0.505
745.500	443.950	80.003	19.994	103.136	19.779	36.843	0.500
746.000	444.218	80.004	19.995	103.136	19.783	36.575	0.494
746.500	444.471	80.004	19.994	103.131	19.791	36.011	0.507
747.000	444.723	80.003	19.995	103.129	19.795	35.742	0.514
747.500	444.954	80.004	19.993	103.127	19.798	35.563	0.494
748.000	445.269	80.003	19.995	103.125	19.807	34.952	0.514
748.500	445.536	80.003	19.994	103.120	19.808	34.900	0.565
749.000	445.766	80.003	19.994	103.124	19.816	34.387	0.540
749.500	446.037	80.003	19.994	103.131	19.819	34.197	0.499
750.000	446.254	80.003	19.994	103.133	19.825	33.784	0.495
750.500	446.539	80.003	19.994	103.137	19.831	33.427	0.495
751.000	446.793	80.003	19.995	103.141	19.835	33.127	0.520
751.500	447.059	80.004	19.994	103.144	19.840	32.829	0.529
752.000	447.282	80.002	19.994	103.143	19.843	32.617	0.505
752.500	447.582	80.004	19.994	103.143	19.847	32.328	0.506
753.000	447.847	80.004	19.994	103.138	19.853	31.936	0.543
753.500	448.065	80.005	19.994	103.132	19.857	31.685	0.524
754.000	448.385	80.003	19.993	103.125	19.862	31.378	0.511
754.500	448.602	80.004	19.994	103.120	19.866	31.118	0.537
755.000	448.837	80.004	19.994	103.117	19.868	30.952	0.494
755.500	449.136	80.004	19.994	103.119	19.870	30.861	0.493
756.000	449.379	80.004	19.993	103.120	19.880	30.176	0.538
756.500	449.622	80.004	19.993	103.121	19.878	30.316	0.514
757.000	449.889	80.003	19.993	103.118	19.882	30.057	0.498
757.500	450.160	80.005	19.993	103.117	19.886	29.773	0.524
758.000	450.404	80.005	19.995	103.116	19.891	29.477	0.526
758.500	450.632	80.004	19.994	103.121	19.896	29.148	0.494
759.000	450.871	80.003	19.994	103.121	19.894	29.219	0.470
759.500	451.161	80.006	19.993	103.121	19.899	28.900	0.498
760.000	451.422	80.004	19.994	103.121	19.900	28.867	0.540
760.500	451.714	80.005	19.994	103.120	19.902	28.732	0.552
761.000	451.916	80.003	19.994	103.115	19.909	28.263	0.524
761.500	452.154	80.006	19.994	103.117	19.909	28.232	0.467
762.000	452.430	80.004	19.993	103.123	19.910	28.224	0.477
762.500	452.672	80.005	19.993	103.128	19.911	28.148	0.516
763.000	452.944	80.005	19.993	103.127	19.911	28.151	0.516
763.500	453.177	80.005	19.995	103.133	19.913	27.989	0.510
764.000	453.456	80.004	19.993	103.138	19.915	27.849	0.509
764.500	453.696	80.004	19.994	103.138	19.917	27.739	0.515
765.000	453.965	80.003	19.994	103.134	19.918	27.665	0.514
765.500	454.212	80.004	19.994	103.132	19.921	27.504	0.512
766.000	454.443	80.004	19.994	103.127	19.922	27.423	0.497
766.500	454.719	80.004	19.993	103.120	19.923	27.331	0.493
767.000	454.995	80.004	19.994	103.116	19.924	27.252	0.530
767.500	455.229	80.004	19.993	103.115	19.924	27.277	0.531
768.000	455.484	80.003	19.993	103.116	19.924	27.286	0.499
768.500	455.754	80.004	19.993	103.121	19.927	27.085	0.506
769.000	456.026	80.003	19.995	103.124	19.927	27.056	0.533
769.500	456.260	80.005	19.993	103.124	19.928	26.996	0.524
770.000	456.475	80.004	19.995	103.123	19.931	26.819	0.477
770.500	456.786	80.003	19.994	103.122	19.934	26.613	0.488
771.000	457.005	80.002	19.994	103.119	19.935	26.582	0.528
771.500	457.282	80.003	19.995	103.120	19.933	26.690	0.513
772.000	457.548	80.003	19.994	103.121	19.935	26.565	0.519
772.500	457.783	80.002	19.995	103.121	19.935	26.582	0.522
773.000	458.046	80.001	19.994	103.125	19.936	26.479	0.499
773.500	458.293	80.001	19.995	103.126	19.939	26.323	0.504
774.000	458.523	80.002	19.994	103.122	19.938	26.371	0.494
774.500	458.817	80.001	19.994	103.118	19.938	26.337	0.501
775.000	459.072	80.003	19.994	103.119	19.941	26.139	0.536
775.500	459.339	80.004	19.995	103.114	19.943	26.017	0.535
776.000	459.555	80.002	19.995	103.113	19.940	26.204	0.503
776.500	459.777	80.002	19.995	103.113	19.943	26.018	0.460
777.000	460.012	80.001	19.994	103.114	19.942	26.073	0.447
777.500	460.298	80.002	19.995	103.114	19.945	25.925	0.489
778.000	460.576	80.000	19.994	103.115	19.944	25.942	0.542
778.500	460.815	80.002	19.996	103.115	19.944	25.953	0.540
779.000	461.032	80.002	19.995	103.115	19.947	25.766	0.487
779.500	461.243	80.001	19.995	103.114	19.946	25.797	0.442
780.000	461.539	80.002	19.995	103.115	19.948	25.690	0.468
780.500	461.792	80.002	19.994	103.118	19.947	25.794	0.528
781.000	462.021	80.001	19.995	103.118	19.947	25.780	0.515
781.500	462.276	80.002	19.994	103.117	19.948	25.716	0.483
782.000	462.545	80.002	19.995	103.118	19.949	25.655	0.504
782.500	462.775	80.002	19.993	103.116	19.949	25.655	0.511
783.000	463.031	80.001	19.995	103.113	19.949	25.620	0.493
783.500	463.261	80.002	19.996	103.117	19.948	25.706	0.486
784.000	463.536	80.002	19.995	103.122	19.950	25.597	0.495
784.500	463.756	80.002	19.995	103.129	19.950	25.533	0.500
785.000	463.994	80.002	19.993	103.132	19.950	25.564	0.477
785.500	464.258	80.002	19.993	103.132	19.949	25.653	0.480
786.000	464.516	80.002	19.994	103.128	19.950	25.582	0.512
786.500	464.739	80.001	19.995	103.123	19.951	25.526	0.501
787.000	464.954	80.000	19.994	103.116	19.950	25.558	0.459
787.500	465.268	80.001	19.993	103.116	19.950	25.535	0.483
788.000	465.498	80.001	19.995	103.118	19.952	25.439	0.537
788.500	465.744	80.001	19.993	103.120	19.953	25.349	0.510
789.000	465.998	80.003	19.994	103.122	19.951	25.470	0.488
789.500	466.256	80.002	19.995	103.122	19.952	25.433	0.506
790.000	466.494	80.001	19.995	103.120	19.951	25.524	0.504
790.500	466.749	80.001	19.996	103.118	19.950	25.579	0.494
791.000	466.988	80.002	19.995	103.117	19.951	25.514	0.493
791.500	467.255	80.001	19.995	103.115	19.948	25.688	0.500
792.000	467.497	80.002	19.995	103.117	19.952	25.438	0.508
792.500	467.748	80.002	19.994	103.119	19.951	25.482	0.502
793.000	467.998	80.002	19.995	103.121	19.956	25.176	0.497
793.500	468.249	80.003	19.994	103.121	19.954	25.294	0.501
794.000	468.515	80.001	19.995	103.119	19.954	25.314	0.509
794.500	468.726	80.001	19.995	103.117	19.955	25.220	0.497
795.001	468.990	80.002	19.995	103.114	19.952	25.420	0.476
795.500	469.218	80.001	19.995	103.112	19.953	25.364	0.483
796.000	469.500	80.002	19.995	103.113	19.953	25.388	0.501
796.500	469.739	80.001	19.996	103.113	19.955	25.262	0.516
797.000	470.016	80.002	19.994	103.112	19.954	25.296	0.518
797.500	470.245	80.002	19.996	103.111	19.954	25.302	0.511
798.000	470.464	80.002	19.995	103.111	19.956	25.172	0.477
798.500	470.752	80.002	19.995	103.109	19.957	25.114	0.477
799.000	470.982	80.001	19.995	103.110	19.960	24.926	0.512
799.500	471.218	79.999	19.995	103.110	19.958	25.027	0.493
800.000	471.487	80.001	19.994	103.110	19.956	25.188	0.486
800.500	471.750	80.001	19.996	103.109	19.959	24.976	0.519
801.000	471.943	80.002	19.997	103.109	19.956	25.153	0.494
801.500	472.210	80.000	19.996	103.108	19.960	24.921	0.458
802.000	472.493	80.001	19.996	103.108	19.958	25.045	0.505
802.500	472.719	80.001	19.995	103.108	19.960	24.932	0.529
803.000	472.961	80.001	19.995	103.108	19.959	24.997	0.488
803.500	473.220	80.001	19.995	103.107	19.964	24.656	0.485
804.000	473.442	80.001	19.995	103.107	19.962	24.764	0.491
804.500	473.717	80.001	19.996	103.107	19.961	24.865	0.489
805.000	473.931	80.001	19.996	103.107	19.965	24.581	0.493
805.500	474.204	80.002	19.996	103.107	19.963	24.718	0.488
806.000	474.502	80.001	19.996	103.107	19.965	24.603	0.529
806.500	474.728	80.002	19.996	103.108	19.966	24.521	0.547
807.000	474.995	80.002	19.996	103.109	19.967	24.453	0.508
807.500	475.232	80.001	19.995	103.110	19.963	24.724	0.499
808.000	475.473	80.001	19.997	103.110	19.969	24.329	0.491
808.500	475.714	80.001	19.995	103.110	19.969	24.345	0.480
809.000	475.958	80.002	19.996	103.110	19.967	24.426	0.483
809.500	476.193	80.001	19.995	103.109	19.970	24.236	0.482
810.000	476.467	80.001	19.995	103.109	19.969	24.323	0.494
810.500	476.698	80.002	19.995	103.109	19.971	24.172	0.507
811.000	476.958	80.001	19.995	103.109	19.973	24.049	0.498
811.500	477.223	80.001	19.995	103.109	19.973	24.062	0.509
812.000	477.487	80.003	19.994	103.109	19.977	23.764	0.527
812.500	477.696	80.002	19.995	103.111	19.976	23.883	0.501
813.000	477.978	80.003	19.995	103.111	19.978	23.690	0.482
813.500	478.188	80.002	19.995	103.111	19.979	23.645	0.492
814.000	478.412	80.003	19.995	103.111	19.980	23.563	0.463
814.500	478.686	80.002	19.995	103.112	19.981	23.514	0.466
815.000	478.955	80.003	19.994	103.110	19.984	23.307	0.520
815.500	479.175	80.002	19.994	103.111	19.985	23.230	0.515
816.000	479.428	80.002	19.994	103.110	19.985	23.294	0.481
816.500	479.687	80.003	19.993	103.115	19.991	22.901	0.493
817.000	479.931	80.003	19.993	103.116	19.987	23.100	0.508
817.500	480.159	80.003	19.994	103.117	19.990	22.953	0.487
818.000	480.426	80.004	19.994	103.118	19.994	22.667	0.484
818.500	480.636	80.003	19.994	103.119	19.994	22.686	0.486
819.000	480.914	80.004	19.994	103.114	19.997	22.454	0.483
819.500	481.157	80.002	19.995	103.112	19.996	22.510	0.504
820.000	481.421	80.003	19.994	103.111	19.997	22.503	0.514
820.500	481.619	80.001	19.995	103.110	20.000	22.295	0.484
821.000	481.901	80.004	19.994	103.112	20.004	22.044	0.471
821.500	482.111	80.002	19.995	103.113	20.003	22.055	0.486
822.000	482.328	80.005	19.995	103.113	20.007	21.795	0.459
822.500	482.625	80.003	19.994	103.114	20.005	21.919	0.471
823.000	482.867	80.004	19.995	103.114	20.009	21.676	0.527
823.500	483.081	80.003	19.994	103.112	20.013	21.448	0.498
824.000	483.352	80.004	19.995	103.112	20.010	21.613	0.470
824.500	483.592	80.003	19.994	103.113	20.012	21.479	0.498
825.000	483.817	80.004	19.994	103.112	20.018	21.097	0.488
825.500	484.047	80.002	19.993	103.112	20.018	21.107	0.460
826.000	484.333	80.005	19.993	103.113	20.021	20.898	0.486
826.500	484.598	80.002	19.994	103.118	20.020	20.977	0.534
827.000	484.787	80.003	19.995	103.121	20.021	20.901	0.503
827.500	485.038	80.003	19.995	103.123	20.023	20.769	0.447
828.000	485.262	80.004	19.994	103.124	20.029	20.366	0.457
828.500	485.572	80.003	19.994	103.123	20.025	20.643	0.505
829.000	485.801	80.002	19.993	103.116	20.030	20.309	0.537
829.500	486.012	80.003	19.995	103.113	20.030	20.309	0.489
830.000	486.291	80.004	19.994	103.111	20.036	19.934	0.465
830.500	486.530	80.003	19.993	103.111	20.037	19.844	0.504
831.000	486.763	80.004	19.995	103.111	20.037	19.830	0.495
831.500	487.038	80.002	19.994	103.111	20.038	19.769	0.490
832.000	487.265	80.002	19.994	103.111	20.041	19.586	0.505
832.500	487.514	80.002	19.995	103.111	20.044	19.402	0.489
833.000	487.765	80.003	19.995	103.112	20.047	19.203	0.488
833.500	488.002	80.001	19.994	103.116	20.050	19.021	0.494
834.000	488.262	80.002	19.994	103.123	20.051	18.913	0.493
834.500	488.488	80.002	19.993	103.128	20.052	18.844	0.491
835.000	488.749	80.004	19.995	103.129	20.056	18.602	0.486
835.500	488.977	80.002	19.995	103.129	20.056	18.564	0.488
836.000	489.228	80.002	19.995	103.125	20.058	18.476	0.484
836.500	489.483	80.003	19.994	103.121	20.061	18.290	0.493
837.000	489.724	80.003	19.994	103.120	20.061	18.288	0.501
837.500	489.958	80.003	19.993	103.122	20.064	18.082	0.486
838.000	490.228	80.002	19.995	103.122	20.067	17.880	0.489
838.500	490.427	80.002	19.995	103.121	20.070	17.701	0.486
839.000	490.711	80.003	19.994	103.119	20.072	17.566	0.476
839.500	490.943	80.003	19.994	103.114	20.073	17.498	0.499
840.000	491.215	80.002	19.994	103.114	20.074	17.405	0.510
840.500	491.422	80.003	19.994	103.114	20.074	17.388	0.491
841.000	491.660	80.003	19.995	103.116	20.078	17.130	0.462
841.500	491.958	80.004	19.994	103.118	20.081	16.974	0.491
842.000	492.170	80.002	19.995	103.120	20.082	16.892	0.523
842.500	492.433	80.003	19.995	103.123	20.084	16.763	0.493
843.000	492.705	80.003	19.995	103.129	20.085	16.669	0.505
843.500	492.961	80.004	19.995	103.130	20.088	16.504	0.532
844.000	493.181	80.004	19.995	103.129	20.089	16.426	0.502
844.500	493.418	80.003	19.994	103.131	20.089	16.449	0.467
845.000	493.685	80.004	19.994	103.133	20.090	16.332	0.481
845.500	493.939	80.004	19.994	103.130	20.093	16.178	0.513
846.000	494.181	80.004	19.994	103.131	20.093	16.130	0.508
846.500	494.428	80.005	19.993	103.137	20.095	16.059	0.492
847.000	494.629	80.004	19.994	103.141	20.094	16.071	0.468
847.500	494.948	80.005	19.994	103.142	20.097	15.865	0.484
848.000	495.199	80.004	19.993	103.142	20.099	15.737	0.545
848.500	495.444	80.004	19.993	103.139	20.097	15.895	0.533
849.000	495.705	80.004	19.993	103.132	20.105	15.382	0.501
849.500	495.951	80.005	19.993	103.131	20.105	15.362	0.507
850.000	496.151	80.003	19.994	103.127	20.103	15.489	0.476
850.500	496.398	80.005	19.992	103.128	20.105	15.371	0.446
851.000	496.669	80.004	19.994	103.136	20.105	15.361	0.483
851.500	496.905	80.004	19.993	103.138	20.106	15.314	0.513
852.000	497.152	80.004	19.993	103.132	20.105	15.401	0.495
852.500	497.456	80.004	19.993	103.129	20.106	15.291	0.517
853.000	497.672	80.004	19.994	103.123	20.107	15.218	0.535
853.500	497.892	80.005	19.994	103.118	20.108	15.140	0.478
854.000	498.152	80.003	19.995	103.119	20.110	15.069	0.458
854.500	498.396	80.005	19.993	103.124	20.110	15.016	0.492
855.000	498.676	80.004	19.993	103.130	20.112	14.936	0.514
855.500	498.875	80.003	19.995	103.131	20.111	14.943	0.501
856.000	499.157	80.003	19.993	103.133	20.113	14.860	0.480
856.500	499.423	80.002	19.994	103.132	20.112	14.888	0.514
857.000	499.654	80.003	19.993	103.132	20.112	14.931	0.522
857.500	499.888	80.002	19.994	103.128	20.113	14.864	0.481
858.000	500.119	80.001	19.994	103.130	20.116	14.660	0.465
858.500	500.389	80.003	19.993	103.129	20.116	14.614	0.483
859.000	500.648	80.001	19.993	103.130	20.117	14.586	0.515
859.500	500.918	80.003	19.994	103.130	20.116	14.623	0.529
860.000	501.152	80.002	19.995	103.134	20.118	14.527	0.516
860.500	501.403	80.002	19.994	103.132	20.120	14.414	0.494
861.000	501.665	80.002	19.994	103.134	20.115	14.708	0.499
861.500	501.919	80.001	19.994	103.130	20.117	14.551	0.515
862.000	502.198	80.002	19.993	103.128	20.119	14.429	0.525
862.500	502.416	80.002	19.994	103.127	20.119	14.427	0.515
863.000	502.668	80.001	19.994	103.130	20.122	14.269	0.483
863.500	502.927	80.003	19.993	103.126	20.120	14.406	0.491
864.000	503.147	80.002	19.995	103.125	20.118	14.502	0.495
864.500	503.397	80.002	19.994	103.121	20.121	14.317	0.475
865.000	503.680	80.002	19.994	103.116	20.120	14.367	0.501
865.500	503.927	80.002	19.995	103.116	20.121	14.339	0.531
866.000	504.132	80.001	19.995	103.123	20.117	14.575	0.491
866.500	504.375	80.001	19.995	103.130	20.120	14.364	0.450
867.000	504.644	80.001	19.995	103.136	20.121	14.310	0.480
867.500	504.879	80.001	19.995	103.139	20.120	14.384	0.508
868.000	505.120	80.002	19.995	103.136	20.123	14.216	0.490
868.500	505.356	80.002	19.994	103.134	20.124	14.145	0.477
869.000	505.619	80.002	19.995	103.134	20.122	14.240	0.488
869.500	505.869	80.002	19.994	103.134	20.121	14.294	0.506
870.000	506.159	80.001	19.995	103.135	20.123	14.202	0.526
870.500	506.385	80.002	19.995	103.141	20.125	14.061	0.528
871.000	506.629	80.000	19.996	103.142	20.124	14.146	0.493
871.500	506.891	80.000	19.993	103.136	20.121	14.296	0.488
872.000	507.124	80.002	19.994	103.135	20.127	13.896	0.500
872.500	507.363	80.001	19.994	103.132	20.121	14.339	0.483
873.000	507.629	80.001	19.995	103.128	20.124	14.109	0.489
873.500	507.906	80.002	19.995	103.125	20.124	14.114	0.524
874.000	508.126	80.002	19.995	103.127	20.123	14.162	0.520
874.500	508.391	80.000	19.995	103.130	20.124	14.149	0.491
875.000	508.658	80.001	19.995	103.133	20.122	14.255	0.508
875.500	508.899	80.002	19.995	103.135	20.121	14.333	0.520
876.000	509.137	80.001	19.994	103.131	20.125	14.052	0.494
876.500	509.389	80.003	19.993	103.127	20.124	14.106	0.485
877.000	509.637	80.002	19.994	103.126	20.121	14.309	0.495
877.500	509.902	80.001	19.996	103.125	20.125	14.081	0.506
878.000	510.161	80.001	19.994	103.125	20.121	14.325	0.518
878.500	510.388	80.003	19.995	103.124	20.121	14.288	0.505
879.000	510.624	80.001	19.995	103.124	20.121	14.320	0.475
879.500	510.902	80.002	19.995	103.119	20.121	14.295	0.488
880.000	511.134	80.002	19.995	103.118	20.123	14.187	0.512
880.500	511.416	80.002	19.994	103.117	20.123	14.198	0.512
881.000	511.670	80.002	19.994	103.116	20.120	14.400	0.525
881.500	511.918	80.002	19.995	103.116	20.122	14.235	0.519
882.000	512.154	80.002	19.994	103.118	20.120	14.404	0.493
882.500	512.423	80.002	19.996	103.120	20.123	14.192	0.495
883.000	512.680	80.002	19.994	103.121	20.122	14.268	0.516
883.500	512.918	80.002	19.995	103.129	20.122	14.230	0.511
884.000	513.178	80.001	19.995	103.134	20.124	14.122	0.497
884.500	513.421	80.001	19.994	103.132	20.124	14.149	0.500
885.000	513.672	80.003	19.995	103.128	20.123	14.211	0.498
885.500	513.920	80.001	19.994	103.126	20.126	13.984	0.496
886.000	514.198	80.002	19.993	103.120	20.126	14.018	0.512
886.500	514.434	80.000	19.994	103.121	20.123	14.194	0.520
887.000	514.753	80.002	19.995	103.128	20.125	14.026	0.534
887.500	514.977	80.002	19.995	103.129	20.127	13.911	0.549
888.000	515.247	80.001	19.995	103.130	20.122	14.251	0.519
888.500	515.518	80.001	19.995	103.131	20.123	14.195	0.518
889.000	515.731	80.002	19.994	103.127	20.121	14.347	0.513
889.500	516.018	80.002	19.995	103.125	20.124	14.134	0.492
890.000	516.273	80.001	19.996	103.122	20.126	13.973	0.521
890.500	516.523	80.000	19.995	103.123	20.125	14.043	0.523
891.000	516.760	80.002	19.995	103.123	20.126	14.012	0.496
891.500	517.025	80.000	19.995	103.127	20.126	13.995	0.495
892.000	517.303	80.001	19.995	103.127	20.127	13.916	0.523
892.500	517.557	80.001	19.995	103.135	20.124	14.129	0.537
893.000	517.817	80.002	19.995	103.137	20.126	13.991	0.523
893.500	518.050	80.001	19.996	103.138	20.126	14.006	0.503
894.000	518.296	80.001	19.995	103.137	20.125	14.071	0.486
894.500	518.560	80.000	19.996	103.138	20.126	14.021	0.495
895.000	518.831	80.001	19.995	103.137	20.126	13.960	0.523
895.500	519.051	80.001	19.996	103.140	20.124	14.113	0.513
896.000	519.315	80.001	19.995	103.144	20.123	14.215	0.488
896.500	519.579	80.000	19.995	103.144	20.123	14.200	0.506
897.000	519.854	80.002	19.996	103.142	20.125	14.071	0.533
897.500	520.139	80.001	19.995	103.135	20.126	13.963	0.549
898.000	520.391	80.001	19.996	103.127	20.127	13.906	0.549
898.500	520.649	79.999	19.995	103.126	20.124	14.142	0.523
899.000	520.879	80.002	19.995	103.129	20.123	14.174	0.498
899.500	521.160	80.000	19.996	103.131	20.125	14.046	0.500
900.000	521.460	80.001	19.995	103.133	20.126	14.010	0.546
900.500	521.706	79.999	19.996	103.135	20.126	13.984	0.563
901.000	521.944	80.001	19.996	103.136	20.126	14.013	0.515
901.500	522.179	80.000	19.996	103.132	20.127	13.955	0.479
902.000	522.463	80.001	19.995	103.130	20.125	14.080	0.496
902.500	522.718	80.001	19.995	103.133	20.122	14.283	0.529
903.000	522.984	80.002	19.995	103.136	20.124	14.140	0.530
903.500	523.229	80.001	19.996	103.134	20.123	14.162	0.516
904.000	523.504	80.002	19.995	103.133	20.121	14.296	0.516
904.500	523.740	80.001	19.995	103.133	20.123	14.171	0.516
905.000	524.002	80.004	19.995	103.135	20.121	14.291	0.504
905.500	524.255	80.002	19.996	103.138	20.121	14.345	0.507
906.000	524.544	80.002	19.996	103.140	20.120	14.400	0.529
906.500	524.773	80.003	19.996	103.138	20.121	14.346	0.530
907.000	525.083	80.003	19.995	103.134	20.122	14.227	0.528
907.500	525.316	80.004	19.995	103.127	20.117	14.586	0.541
908.000	525.540	80.004	19.995	103.121	20.121	14.341	0.500
908.500	525.827	80.002	19.994	103.114	20.119	14.424	0.484
909.000	526.086	80.003	19.996	103.117	20.117	14.557	0.528
909.500	526.343	80.003	19.994	103.123	20.121	14.329	0.531
910.000	526.554	80.003	19.995	103.126	20.119	14.481	0.492
910.500	526.845	80.003	19.995	103.126	20.119	14.479	0.485
911.000	527.111	80.004	19.995	103.128	20.121	14.342	0.529
911.500	527.373	80.003	19.994	103.132	20.120	14.407	0.542
912.000	527.620	80.004	19.994	103.130	20.118	14.534	0.519
912.500	527.874	80.003	19.994	103.133	20.119	14.434	0.505
913.000	528.156	80.003	19.995	103.135	20.119	14.474	0.519
913.500	528.422	80.002	19.993	103.137	20.118	14.498	0.542
914.000	528.679	80.003	19.994	103.136	20.119	14.465	0.536
914.500	528.934	80.002	19.994	103.139	20.118	14.520	0.518
915.000	529.213	80.002	19.995	103.140	20.119	14.466	0.523
915.500	529.436	80.002	19.994	103.144	20.119	14.460	0.518
916.000	529.713	80.001	19.995	103.146	20.117	14.548	0.501
916.500	529.928	80.003	19.994	103.145	20.119	14.466	0.496
917.000	530.225	80.002	19.994	103.140	20.121	14.315	0.502
917.500	530.470	80.001	19.995	103.137	20.121	14.344	0.527
918.000	530.713	80.001	19.995	103.138	20.119	14.452	0.515
918.500	530.951	80.003	19.994	103.140	20.118	14.513	0.484
919.000	531.201	80.002	19.994	103.141	20.118	14.500	0.485
919.500	531.478	80.003	19.994	103.140	20.119	14.447	0.507
920.000	531.712	80.001	19.993	103.137	20.119	14.418	0.518
920.500	531.977	80.002	19.995	103.133	20.120	14.406	0.505
921.000	532.232	80.002	19.995	103.133	20.117	14.546	0.510
921.500	532.461	80.000	19.995	103.133	20.120	14.373	0.502
922.000	532.718	80.003	19.993	103.133	20.119	14.425	0.485
922.500	532.977	80.001	19.993	103.135	20.122	14.225	0.501
923.000	533.243	80.001	19.995	103.138	20.121	14.300	0.520
923.500	533.481	80.002	19.994	103.138	20.119	14.432	0.514
924.000	533.777	80.002	19.994	103.139	20.120	14.384	0.519
924.500	533.972	80.002	19.994	103.144	20.119	14.420	0.513
925.000	534.253	80.003	19.995	103.146	20.120	14.349	0.484
925.500	534.514	80.002	19.994	103.141	20.122	14.282	0.510
926.000	534.756	80.001	19.994	103.134	20.121	14.322	0.523
926.500	535.034	80.002	19.994	103.127	20.120	14.368	0.511
927.000	535.275	80.003	19.994	103.121	20.121	14.318	0.519
927.500	535.545	80.004	19.994	103.119	20.122	14.282	0.515
928.000	535.802	80.002	19.994	103.124	20.122	14.280	0.519
928.500	536.072	80.003	19.994	103.127	20.123	14.206	0.527
929.000	536.298	80.004	19.995	103.131	20.121	14.296	0.512
929.500	536.553	80.004	19.994	103.135	20.117	14.602	0.489
930.000	536.837	80.003	19.994	103.131	20.119	14.433	0.510
930.500	537.081	80.004	19.993	103.124	20.120	14.386	0.534
931.000	537.344	80.002	19.994	103.122	20.119	14.448	0.517
931.500	537.570	80.005	19.994	103.116	20.119	14.458	0.498
932.000	537.811	80.004	19.994	103.112	20.120	14.358	0.478
932.500	538.089	80.005	19.994	103.113	20.119	14.446	0.493
933.000	538.336	80.003	19.994	103.120	20.121	14.297	0.522
933.500	538.590	80.004	19.995	103.123	20.120	14.375	0.513
934.000	538.846	80.005	19.994	103.129	20.119	14.474	0.505
934.500	539.098	80.004	19.993	103.131	20.120	14.417	0.509
935.000	539.352	80.004	19.994	103.129	20.122	14.237	0.507
935.500	539.598	80.003	19.994	103.124	20.119	14.433	0.503
936.000	539.867	80.003	19.993	103.121	20.121	14.326	0.507
936.500	540.129	80.005	19.994	103.118	20.120	14.363	0.523
937.000	540.378	80.004	19.994	103.121	20.124	14.091	0.521
937.500	540.630	80.005	19.994	103.128	20.122	14.248	0.506
938.000	540.869	80.003	19.994	103.133	20.119	14.456	0.496
938.500	541.122	80.004	19.994	103.133	20.121	14.310	0.492
939.000	541.353	80.003	19.994	103.135	20.121	14.318	0.488
939.500	541.617	80.003	19.993	103.134	20.126	13.980	0.489
940.000	541.917	80.003	19.994	103.132	20.124	14.126	0.529
940.500	542.164	80.004	19.995	103.133	20.121	14.321	0.556
941.000	542.385	80.004	19.994	103.137	20.120	14.389	0.507
941.500	542.658	80.004	19.994	103.139	20.121	14.320	0.481
942.000	542.891	80.004	19.995	103.142	20.119	14.465	0.501
942.500	543.151	80.003	19.994	103.137	20.122	14.255	0.500
943.000	543.433	80.003	19.994	103.131	20.121	14.348	0.517
943.500	543.662	80.003	19.994	103.127	20.120	14.406	0.527
944.000	543.886	80.002	19.994	103.127	20.120	14.391	0.482
944.500	544.131	80.003	19.994	103.127	20.124	14.130	0.460
945.000	544.376	80.003	19.994	103.133	20.123	14.194	0.480
945.500	544.637	80.002	19.995	103.139	20.121	14.341	0.498
946.000	544.869	80.003	19.994	103.145	20.121	14.342	0.499
946.500	545.099	80.002	19.994	103.143	20.121	14.340	0.477
947.000	545.370	80.002	19.994	103.136	20.121	14.313	0.481
947.500	545.620	80.003	19.993	103.129	20.121	14.334	0.511
948.000	545.868	80.002	19.994	103.126	20.124	14.132	0.510
948.500	546.103	80.003	19.994	103.125	20.122	14.243	0.491
949.000	546.359	80.002	19.994	103.125	20.122	14.274	0.487
949.500	546.617	80.002	19.993	103.128	20.120	14.413	0.502
950.000	546.851	80.000	19.996	103.131	20.120	14.357	0.503
950.500	547.118	80.001	19.994	103.130	20.119	14.422	0.497
951.000	547.385	80.001	19.993	103.129	20.121	14.306	0.518
951.500	547.612	80.002	19.994	103.130	20.123	14.203	0.514
952.000	547.860	80.003	19.994	103.133	20.122	14.255	0.484
952.500	548.131	80.002	19.995	103.135	20.121	14.297	0.497
953.000	548.342	80.003	19.995	103.136	20.123	14.207	0.501
953.500	548.636	80.003	19.995	103.135	20.122	14.265	0.493
954.000	548.862	80.002	19.995	103.130	20.123	14.206	0.513
954.500	549.093	80.003	19.995	103.127	20.122	14.243	0.489
955.000	549.349	80.002	19.995	103.127	20.121	14.315	0.472
955.500	549.543	80.002	19.995	103.131	20.123	14.158	0.468
956.000	549.830	80.003	19.996	103.134	20.122	14.283	0.466
956.500	550.070	80.003	19.994	103.140	20.123	14.195	0.504
957.000	550.284	80.002	19.994	103.138	20.124	14.128	0.490
957.500	550.544	80.002	19.995	103.134	20.123	14.185	0.463
958.000	550.756	80.003	19.994	103.132	20.124	14.138	0.473
958.500	551.041	80.001	19.994	103.128	20.123	14.191	0.485
959.000	551.286	80.003	19.995	103.122	20.123	14.183	0.514
959.500	551.513	80.002	19.994	103.125	20.126	14.015	0.501
960.000	551.768	80.002	19.994	103.129	20.125	14.083	0.477
960.500	552.015	80.002	19.994	103.129	20.126	13.973	0.492
961.000	552.269	80.001	19.995	103.129	20.124	14.106	0.502
961.500	552.513	80.002	19.994	103.129	20.121	14.332	0.499
962.000	552.759	80.003	19.995	103.124	20.124	14.116	0.494
962.500	552.993	80.001	19.994	103.120	20.126	13.989	0.485
963.000	553.234	80.004	19.994	103.120	20.125	14.080	0.477
963.500	553.545	80.002	19.994	103.121	20.123	14.201	0.514
964.000	553.762	80.004	19.994	103.127	20.124	14.100	0.540
964.500	553.966	80.002	19.995	103.131	20.125	14.069	0.474
965.000	554.263	80.003	19.994	103.130	20.122	14.232	0.461
965.500	554.476	80.002	19.994	103.128	20.126	13.970	0.506
966.000	554.728	80.002	19.994	103.127	20.127	13.924	0.488
966.500	554.982	80.002	19.995	103.127	20.124	14.093	0.486
967.000	555.238	80.002	19.994	103.129	20.125	14.060	0.508
967.500	555.485	80.003	19.995	103.131	20.127	13.937	0.506
968.000	555.754	80.002	19.994	103.130	20.124	14.121	0.509
968.500	555.977	80.003	19.994	103.126	20.123	14.165	0.504
969.000	556.217	80.002	19.994	103.127	20.123	14.183	0.478
969.500	556.455	80.001	19.996	103.129	20.125	14.051	0.471
970.000	556.701	80.002	19.994	103.134	20.124	14.143	0.480
970.500	556.973	80.002	19.994	103.134	20.123	14.196	0.501
971.000	557.210	80.002	19.993	103.133	20.125	14.037	0.514
971.500	557.424	80.002	19.995	103.129	20.127	13.953	0.480
972.000	557.675	80.002	19.994	103.127	20.123	14.166	0.458
972.500	557.984	80.001	19.995	103.128	20.127	13.949	0.513
973.000	558.171	80.003	19.995	103.137	20.126	13.974	0.528
973.500	558.410	80.002	19.995	103.145	20.127	13.938	0.460
974.000	558.712	80.000	19.994	103.150	20.126	13.983	0.484
974.500	558.985	80.002	19.994	103.152	20.125	14.057	0.558
975.000	559.210	80.002	19.994	103.150	20.127	13.939	0.536
975.500	559.465	80.001	19.994	103.148	20.128	13.871	0.489
976.000	559.737	80.001	19.994	103.147	20.126	13.979	0.504
976.500	559.974	80.001	19.994	103.147	20.127	13.926	0.518
977.000	560.234	80.002	19.995	103.146	20.126	14.022	0.503
977.500	560.514	80.000	19.994	103.147	20.128	13.832	0.518
978.000	560.775	80.001	19.995	103.148	20.126	13.959	0.540
978.500	561.060	80.002	19.994	103.146	20.126	13.993	0.544
979.000	561.308	80.002	19.995	103.146	20.122	14.221	0.540
979.500	561.593	80.001	19.993	103.146	20.127	13.956	0.533
980.000	561.830	80.000	19.994	103.146	20.125	14.053	0.527
980.500	562.119	80.000	19.996	103.146	20.124	14.154	0.524
981.000	562.370	80.002	19.994	103.150	20.124	14.133	0.533
981.500	562.683	80.001	19.995	103.151	20.122	14.224	0.552
982.000	562.917	80.002	19.995	103.152	20.129	13.762	0.555
982.500	563.175	80.002	19.995	103.148	20.125	14.051	0.520
983.000	563.477	80.003	19.994	103.141	20.123	14.217	0.526
983.500	563.729	80.002	19.995	103.138	20.124	14.103	0.557
984.000	564.007	80.001	19.995	103.138	20.127	13.937	0.542
984.500	564.276	80.002	19.995	103.138	20.128	13.887	0.538
985.000	564.527	80.002	19.994	103.142	20.127	13.942	0.534
985.500	564.821	80.002	19.994	103.149	20.125	14.081	0.532
986.000	565.108	80.002	19.994	103.151	20.123	14.217	0.563
986.500	565.345	80.002	19.994	103.151	20.124	14.095	0.553
987.000	565.628	80.001	19.995	103.149	20.125	14.075	0.522
987.500	565.924	80.002	19.994	103.145	20.125	14.055	0.549
988.000	566.172	80.002	19.994	103.146	20.127	13.950	0.562
988.500	566.494	80.003	19.994	103.146	20.125	14.049	0.557
989.000	566.759	80.004	19.994	103.146	20.125	14.056	0.578
989.500	567.021	80.003	19.994	103.149	20.125	14.024	0.557
990.000	567.308	80.002	19.994	103.152	20.127	13.913	0.538
990.500	567.593	80.002	19.995	103.151	20.126	13.983	0.560
991.000	567.846	80.004	19.994	103.151	20.124	14.117	0.555
991.500	568.161	80.003	19.995	103.150	20.125	14.023	0.553
992.000	568.441	80.002	19.994	103.149	20.127	13.936	0.582
992.500	568.700	80.004	19.996	103.146	20.128	13.847	0.567
993.000	568.968	80.003	19.993	103.145	20.126	14.003	0.533
993.500	569.258	80.003	19.995	103.145	20.128	13.840	0.542
994.000	569.512	80.004	19.995	103.145	20.128	13.864	0.551
994.500	569.844	80.003	19.995	103.145	20.129	13.770	0.565
995.000	570.134	80.002	19.994	103.148	20.130	13.704	0.604
995.500	570.376	80.003	19.994	103.147	20.131	13.668	0.577
996.000	570.672	80.003	19.995	103.146	20.130	13.744	0.535
996.500	570.948	80.003	19.995	103.146	20.128	13.868	0.555
997.000	571.221	80.002	19.996	103.145	20.124	14.088	0.561
997.500	571.525	80.004	19.996	103.142	20.130	13.722	0.563
998.000	571.809	80.002	19.996	103.139	20.129	13.825	0.582
998.500	572.105	80.002	19.995	103.136	20.126	13.991	0.584
999.000	572.379	80.003	19.995	103.136	20.126	14.005	0.575
999.500	572.645	80.002	19.996	103.132	20.125	14.027	0.555
1000.000	572.916	80.004	19.995	103.133	20.127	13.913	0.538
1000.500	573.206	80.003	19.996	103.136	20.126	13.979	0.548
1001.000	573.530	80.003	19.994	103.139	20.126	13.998	0.587
1001.500	573.817	80.004	19.995	103.139	20.126	13.998	0.613
1002.000	574.121	80.004	19.996	103.143	20.125	14.067	0.601
1002.500	574.408	80.005	19.996	103.145	20.123	14.159	0.590
1003.000	574.715	80.002	19.995	103.140	20.123	14.178	0.593
1003.500	574.979	80.004	19.995	103.137	20.125	14.078	0.583
1004.000	575.277	80.002	19.995	103.137	20.124	14.114	0.567
1004.500	575.576	80.003	19.995	103.137	20.127	13.952	0.580
1005.000	575.859	80.003	19.996	103.138	20.127	13.916	0.590
1005.500	576.137	80.003	19.996	103.144	20.130	13.741	0.571
1006.000	576.405	80.003	19.995	103.147	20.127	13.896	0.554
1006.501	576.718	80.004	19.995	103.147	20.127	13.905	0.564
1007.000	577.023	80.003	19.995	103.148	20.127	13.958	0.599
1007.500	577.293	80.003	19.994	103.147	20.124	14.115	0.597
1008.000	577.587	80.003	19.995	103.144	20.126	14.008	0.570
1008.500	577.875	80.004	19.995	103.145	20.125	14.055	0.573
1009.000	578.155	80.002	19.994	103.146	20.126	14.014	0.575
1009.500	578.440	80.003	19.994	103.144	20.128	13.888	0.567
1010.000	578.714	80.004	19.993	103.144	20.124	14.092	0.562
1010.500	578.969	80.006	19.994	103.146	20.126	13.972	0.544
1011.000	579.271	80.003	19.994	103.143	20.124	14.104	0.543
1011.500	579.552	80.005	19.994	103.139	20.128	13.834	0.570
1012.000	579.828	80.004	19.994	103.141	20.127	13.897	0.570
1012.500	580.125	80.005	19.994	103.142	20.129	13.805	0.565
1013.000	580.409	80.005	19.994	103.144	20.129	13.814	0.577
1013.500	580.705	80.004	19.995	103.145	20.130	13.741	0.580
1014.000	580.967	80.005	19.995	103.148	20.128	13.826	0.569
1014.500	581.249	80.005	19.995	103.148	20.125	14.054	0.551
1015.000	581.509	80.005	19.993	103.148	20.124	14.131	0.543
1015.500	581.824	80.005	19.993	103.148	20.124	14.092	0.559
1016.000	582.113	80.004	19.993	103.150	20.128	13.872	0.589
1016.500	582.368	80.005	19.993	103.150	20.124	14.099	0.574
1017.000	582.639	80.004	19.993	103.153	20.125	14.025	0.535
1017.500	582.930	80.006	19.994	103.154	20.126	13.998	0.544
1018.000	583.219	80.006	19.994	103.154	20.125	14.044	0.571
1018.500	583.533	80.005	19.994	103.151	20.125	14.036	0.591
1019.000	583.804	80.004	19.994	103.151	20.125	14.064	0.594
1019.500	584.113	80.008	19.994	103.147	20.127	13.901	0.583
1020.000	584.380	80.005	19.994	103.142	20.126	13.984	0.578
1020.500	584.659	80.006	19.994	103.141	20.128	13.859	0.561
1021.000	584.901	80.005	19.993	103.141	20.123	14.157	0.533
1021.500	585.201	80.004	19.995	103.141	20.128	13.867	0.532
1022.000	585.491	80.005	19.994	103.142	20.125	14.081	0.566
1022.500	585.763	80.006	19.995	103.146	20.125	14.056	0.576
1023.000	586.081	80.005	19.993	103.147	20.121	14.325	0.576
1023.500	586.308	80.005	19.995	103.147	20.125	14.073	0.568
1024.000	586.629	80.005	19.993	103.144	20.126	14.010	0.547
1024.499	586.878	80.003	19.993	103.142	20.123	14.162	0.559
1024.999	587.148	80.005	19.994	103.141	20.125	14.034	0.545
1025.499	587.408	80.005	19.995	103.140	20.126	13.969	0.525
1025.999	587.730	80.004	19.994	103.140	20.127	13.937	0.556
1026.499	588.010	80.003	19.995	103.143	20.128	13.865	0.592
1026.999	588.289	80.002	19.995	103.143	20.126	13.984	0.580
1027.499	588.563	80.003	19.995	103.143	20.129	13.818	0.556
1027.999	588.832	80.004	19.994	103.145	20.129	13.782	0.548
1028.500	589.085	80.003	19.995	103.146	20.128	13.843	0.533
1029.000	589.385	80.003	19.994	103.146	20.129	13.805	0.537
1029.499	589.670	80.001	19.995	103.147	20.128	13.853	0.568
1029.999	589.935	80.002	19.994	103.148	20.125	14.087	0.567
1030.499	590.226	80.002	19.994	103.149	20.129	13.777	0.553
1030.999	590.477	80.002	19.994	103.146	20.130	13.708	0.549
1031.499	590.803	80.001	19.994	103.146	20.129	13.824	0.560
1031.999	591.034	80.003	19.995	103.146	20.128	13.826	0.567
1032.499	591.334	80.001	19.992	103.146	20.127	13.895	0.544
1032.999	591.622	80.002	19.994	103.143	20.130	13.753	0.559
