Repository: ulfsri/fsri_materials_database

# Materials and Products Database

## 01_Data

Raw data generated from each apparatus are included here in plain-text format. The data is organized first by material, next by the short name of test apparatus used, and where applicable additional filtering by test settings.

### material.json

Each material directory contains a json file of the same name as the material. This file links the data stored in the repository as well as data and graphs produced by the accompanying scripts (__02_Scripts__) to the respective landing page for the material on the front-end website.

File: 01_Data/Rebond_Foam_Carpet_Pad/MCC/Rebond_Foam_Carpet_Pad_MCC_30K_min_211102_R3.txt (part 3 of 4)
T Correction Coefficients:	0	1.024463	0
Time Shift (s):	14
*
Time (s)	Temperature (C)	N2 flow rate (cc/min)	O2 flow rate (cc/min)	Flow Rate (cc/min)	Oxygen (%)	HRR (W/g)	Heating rate (C/s)
690.500	422.687	80.004	19.995	103.179	18.742	89.104	0.506
691.000	422.957	80.005	19.995	103.179	18.758	88.097	0.503
691.500	423.239	80.006	19.995	103.178	18.772	87.149	0.531
692.000	423.471	80.004	19.997	103.179	18.794	85.739	0.533
692.500	423.737	80.005	19.996	103.178	18.809	84.767	0.506
693.000	423.957	80.006	19.996	103.178	18.827	83.527	0.492
693.500	424.209	80.004	19.995	103.173	18.842	82.539	0.478
694.000	424.455	80.006	19.995	103.168	18.865	81.067	0.485
694.500	424.700	80.004	19.996	103.168	18.882	79.948	0.495
695.000	424.981	80.006	19.995	103.169	18.896	79.046	0.509
695.500	425.213	80.003	19.994	103.171	18.912	77.942	0.520
696.000	425.454	80.005	19.996	103.175	18.932	76.649	0.493
696.500	425.732	80.005	19.995	103.179	18.951	75.394	0.496
697.000	425.970	80.005	19.996	103.180	18.965	74.510	0.517
697.500	426.217	80.004	19.995	103.180	18.980	73.523	0.500
698.000	426.481	80.005	19.995	103.178	18.998	72.366	0.498
698.500	426.752	80.005	19.996	103.177	19.010	71.579	0.523
699.000	426.990	80.005	19.995	103.170	19.027	70.448	0.522
699.500	427.230	80.004	19.996	103.166	19.042	69.473	0.494
700.000	427.499	80.004	19.995	103.167	19.055	68.606	0.494
700.500	427.746	80.004	19.995	103.168	19.075	67.277	0.512
701.000	427.989	80.007	19.995	103.168	19.092	66.195	0.502
701.500	428.260	80.006	19.996	103.176	19.102	65.499	0.502
702.000	428.532	80.005	19.995	103.180	19.118	64.449	0.529
702.500	428.755	80.004	19.995	103.180	19.133	63.478	0.519
703.000	429.055	80.005	19.996	103.181	19.148	62.517	0.509
703.500	429.339	80.005	19.996	103.183	19.157	61.934	0.554
704.000	429.546	80.004	19.995	103.181	19.174	60.766	0.537
704.500	429.828	80.005	19.995	103.177	19.190	59.762	0.490
705.000	430.059	80.005	19.996	103.175	19.200	59.064	0.501
705.500	430.317	80.007	19.995	103.175	19.216	58.060	0.501
706.000	430.532	80.006	19.995	103.170	19.229	57.192	0.481
706.500	430.846	80.004	19.996	103.167	19.242	56.372	0.501
707.000	431.066	80.004	19.994	103.168	19.256	55.397	0.531
707.500	431.357	80.005	19.993	103.164	19.272	54.356	0.523
708.000	431.574	80.005	19.996	103.161	19.280	53.832	0.510
708.500	431.811	80.005	19.995	103.163	19.293	52.974	0.481
709.000	432.103	80.006	19.994	103.169	19.309	51.918	0.491
709.500	432.352	80.007	19.994	103.169	19.316	51.500	0.535
710.000	432.597	80.007	19.995	103.173	19.330	50.581	0.518
710.500	432.848	80.005	19.995	103.172	19.340	49.895	0.495
711.000	433.118	80.004	19.995	103.171	19.352	49.162	0.508
711.500	433.363	80.008	19.994	103.168	19.360	48.604	0.518
712.000	433.603	80.003	19.994	103.169	19.375	47.653	0.500
712.500	433.887	80.005	19.993	103.169	19.385	46.997	0.505
713.000	434.157	80.006	19.995	103.172	19.393	46.433	0.539
713.500	434.407	80.004	19.996	103.169	19.407	45.555	0.537
714.000	434.635	80.006	19.994	103.172	19.416	44.953	0.499
714.500	434.916	80.006	19.995	103.167	19.428	44.156	0.494
715.000	435.159	80.003	19.994	103.166	19.437	43.567	0.517
715.500	435.390	80.005	19.994	103.165	19.449	42.786	0.498
716.000	435.665	80.004	19.995	103.171	19.458	42.183	0.490
716.500	435.908	80.005	19.995	103.168	19.468	41.541	0.512
717.000	436.179	80.004	19.995	103.173	19.477	40.940	0.516
717.500	436.442	80.004	19.994	103.177	19.486	40.319	0.524
718.001	436.678	80.005	19.994	103.178	19.492	39.982	0.517
718.500	436.940	80.007	19.994	103.171	19.501	39.372	0.498
719.000	437.188	80.006	19.995	103.173	19.511	38.716	0.504
719.500	437.450	80.007	19.994	103.173	19.521	38.024	0.510
720.000	437.705	80.006	19.995	103.173	19.529	37.500	0.514
720.500	437.916	80.006	19.994	103.173	19.538	36.927	0.491
721.000	438.193	80.008	19.995	103.176	19.546	36.414	0.477
721.500	438.477	80.007	19.995	103.175	19.557	35.670	0.524
722.000	438.742	80.008	19.994	103.173	19.558	35.633	0.555
722.500	438.996	80.008	19.994	103.171	19.566	35.126	0.534
723.000	439.215	80.007	19.995	103.171	19.575	34.501	0.497
723.500	439.475	80.007	19.994	103.174	19.583	33.987	0.476
724.000	439.747	80.008	19.994	103.176	19.590	33.497	0.505
724.500	439.984	80.007	19.994	103.175	19.598	32.983	0.520
725.000	440.229	80.008	19.994	103.175	19.601	32.828	0.495
725.500	440.483	80.006	19.994	103.177	19.611	32.133	0.491
726.000	440.723	80.006	19.995	103.176	19.615	31.877	0.496
726.500	440.965	80.006	19.994	103.177	19.621	31.488	0.488
727.000	441.263	80.007	19.994	103.178	19.628	31.059	0.511
727.500	441.499	80.008	19.994	103.178	19.636	30.530	0.537
728.000	441.770	80.007	19.995	103.177	19.639	30.332	0.521
728.500	442.030	80.007	19.995	103.177	19.645	29.934	0.519
729.000	442.276	80.008	19.994	103.177	19.654	29.350	0.518
729.500	442.530	80.006	19.995	103.173	19.656	29.203	0.503
730.000	442.764	80.008	19.995	103.173	19.663	28.746	0.494
730.500	443.020	80.005	19.995	103.174	19.667	28.487	0.489
731.000	443.288	80.007	19.995	103.173	19.669	28.371	0.507
731.500	443.521	80.007	19.994	103.173	19.677	27.840	0.512
732.000	443.802	80.007	19.995	103.176	19.685	27.308	0.507
732.500	444.047	80.008	19.994	103.177	19.688	27.100	0.520
733.000	444.322	80.008	19.995	103.177	19.692	26.825	0.523
733.500	444.548	80.006	19.995	103.178	19.695	26.613	0.511
734.000	444.785	80.004	19.994	103.178	19.702	26.166	0.482
734.500	445.066	80.005	19.995	103.178	19.703	26.105	0.490
735.000	445.320	80.006	19.994	103.175	19.708	25.773	0.527
735.500	445.616	80.004	19.994	103.172	19.717	25.202	0.543
736.000	445.855	80.006	19.995	103.172	19.721	24.946	0.542
736.500	446.072	80.005	19.993	103.170	19.725	24.673	0.495
737.000	446.329	80.003	19.995	103.169	19.721	24.946	0.465
737.500	446.606	80.006	19.995	103.170	19.725	24.645	0.504
738.000	446.843	80.006	19.996	103.172	19.732	24.222	0.524
738.500	447.103	80.007	19.995	103.170	19.737	23.868	0.506
739.000	447.363	80.004	19.995	103.171	19.739	23.789	0.508
739.500	447.578	80.006	19.994	103.173	19.744	23.455	0.497
740.000	447.860	80.005	19.995	103.172	19.747	23.230	0.486
740.500	448.136	80.004	19.994	103.169	19.753	22.873	0.528
741.000	448.360	80.004	19.995	103.170	19.754	22.748	0.529
741.500	448.637	80.005	19.994	103.170	19.757	22.608	0.500
742.000	448.847	80.007	19.994	103.168	19.758	22.533	0.494
742.500	449.140	80.004	19.995	103.168	19.760	22.388	0.495
743.000	449.420	80.006	19.994	103.168	19.761	22.343	0.538
743.500	449.633	80.004	19.994	103.164	19.768	21.874	0.533
744.000	449.883	80.006	19.994	103.162	19.767	21.956	0.478
744.500	450.134	80.006	19.994	103.164	19.772	21.576	0.482
745.000	450.380	80.006	19.994	103.168	19.771	21.672	0.499
745.500	450.634	80.006	19.995	103.168	19.771	21.673	0.498
746.000	450.941	80.009	19.995	103.168	19.775	21.425	0.530
746.500	451.164	80.009	19.994	103.166	19.780	21.082	0.546
747.000	451.441	80.006	19.995	103.167	19.780	21.039	0.515
747.500	451.683	80.005	19.995	103.165	19.783	20.887	0.510
748.000	451.912	80.005	19.994	103.166	19.784	20.807	0.495
748.500	452.197	80.008	19.994	103.167	19.789	20.500	0.492
749.000	452.470	80.005	19.994	103.170	19.785	20.716	0.536
749.500	452.711	80.004	19.995	103.168	19.794	20.137	0.536
750.000	452.970	80.007	19.996	103.170	19.795	20.082	0.507
750.500	453.231	80.003	19.995	103.174	19.796	20.012	0.510
751.000	453.469	80.004	19.995	103.178	19.796	20.053	0.509
751.500	453.734	80.006	19.995	103.173	19.795	20.107	0.501
752.000	453.992	80.006	19.994	103.171	19.797	19.945	0.513
752.500	454.244	80.007	19.995	103.169	19.794	20.126	0.516
753.000	454.515	80.006	19.995	103.168	19.800	19.763	0.517
753.500	454.747	80.006	19.994	103.167	19.798	19.861	0.513
754.000	455.039	80.004	19.995	103.172	19.799	19.807	0.514
754.500	455.289	80.005	19.994	103.174	19.801	19.714	0.533
755.000	455.572	80.004	19.995	103.175	19.798	19.876	0.537
755.500	455.784	80.004	19.994	103.176	19.800	19.779	0.514
756.000	456.062	80.005	19.994	103.175	19.803	19.584	0.492
756.500	456.322	80.004	19.994	103.172	19.804	19.464	0.514
757.000	456.586	80.005	19.994	103.170	19.803	19.592	0.531
757.500	456.854	80.005	19.994	103.171	19.800	19.724	0.528
758.000	457.070	80.005	19.994	103.168	19.805	19.410	0.508
758.500	457.333	80.005	19.994	103.167	19.808	19.236	0.481
759.000	457.598	80.005	19.994	103.168	19.814	18.834	0.504
759.500	457.837	80.004	19.994	103.172	19.806	19.375	0.516
760.000	458.111	80.003	19.996	103.170	19.804	19.484	0.508
760.500	458.339	80.005	19.996	103.167	19.806	19.397	0.508
761.000	458.581	80.005	19.995	103.166	19.806	19.336	0.486
761.500	458.859	80.005	19.995	103.168	19.812	18.990	0.495
762.000	459.144	80.005	19.995	103.167	19.810	19.096	0.542
762.500	459.390	80.001	19.995	103.169	19.809	19.137	0.547
763.000	459.694	80.003	19.997	103.172	19.813	18.937	0.540
763.500	459.927	80.002	19.995	103.174	19.810	19.072	0.544
764.000	460.153	80.007	19.995	103.173	19.814	18.832	0.498
764.500	460.436	80.006	19.997	103.171	19.810	19.128	0.484
765.000	460.662	80.004	19.996	103.166	19.814	18.820	0.509
765.500	460.926	80.003	19.996	103.168	19.812	18.960	0.500
766.000	461.165	80.004	19.996	103.166	19.816	18.710	0.497
766.501	461.435	80.004	19.996	103.162	19.815	18.746	0.506
767.000	461.665	80.003	19.996	103.160	19.812	19.001	0.504
767.500	461.903	80.003	19.994	103.159	19.817	18.621	0.484
768.000	462.158	80.003	19.995	103.154	19.814	18.856	0.481
768.500	462.407	80.005	19.996	103.152	19.818	18.574	0.498
769.000	462.663	80.003	19.996	103.155	19.813	18.892	0.504
769.500	462.911	80.004	19.995	103.158	19.816	18.731	0.504
770.000	463.181	80.006	19.996	103.159	19.813	18.919	0.512
770.500	463.421	80.003	19.994	103.157	19.815	18.797	0.514
771.000	463.678	80.004	19.996	103.161	19.816	18.695	0.503
771.500	463.966	80.002	19.995	103.160	19.815	18.796	0.520
772.000	464.156	80.005	19.994	103.159	19.812	18.986	0.512
772.500	464.449	80.003	19.995	103.162	19.813	18.927	0.481
773.000	464.689	80.004	19.996	103.165	19.818	18.600	0.508
773.500	464.954	80.003	19.995	103.165	19.812	18.946	0.519
774.000	465.202	80.003	19.995	103.163	19.814	18.855	0.509
774.500	465.441	80.004	19.995	103.159	19.815	18.752	0.500
775.000	465.728	80.004	19.995	103.155	19.814	18.848	0.507
775.500	465.938	80.004	19.994	103.153	19.815	18.759	0.511
776.000	466.208	80.005	19.995	103.150	19.813	18.889	0.489
776.500	466.513	80.005	19.995	103.152	19.818	18.579	0.527
777.000	466.749	80.005	19.994	103.153	19.814	18.836	0.558
777.500	467.001	80.004	19.995	103.154	19.818	18.583	0.515
778.000	467.254	80.006	19.995	103.153	19.822	18.322	0.497
778.500	467.491	80.004	19.994	103.156	19.819	18.500	0.497
779.000	467.764	80.003	19.995	103.161	19.818	18.557	0.499
779.500	468.025	80.005	19.994	103.162	19.817	18.646	0.522
780.000	468.282	80.004	19.995	103.161	19.820	18.439	0.526
780.500	468.529	80.006	19.994	103.161	19.819	18.531	0.511
781.000	468.756	80.006	19.995	103.156	19.825	18.147	0.489
781.500	469.038	80.005	19.995	103.150	19.821	18.388	0.491
782.000	469.296	80.008	19.994	103.147	19.824	18.190	0.525
782.500	469.518	80.006	19.995	103.148	19.819	18.492	0.510
783.000	469.828	80.006	19.994	103.147	19.820	18.442	0.506
783.500	470.041	80.006	19.995	103.147	19.820	18.451	0.528
784.000	470.324	80.006	19.994	103.147	19.823	18.251	0.510
784.500	470.547	80.006	19.995	103.147	19.820	18.451	0.501
785.000	470.786	80.005	19.995	103.146	19.822	18.292	0.484
785.500	471.062	80.006	19.995	103.146	19.825	18.146	0.488
786.000	471.302	80.005	19.994	103.147	19.827	18.001	0.515
786.500	471.571	80.005	19.996	103.146	19.827	17.995	0.512
787.000	471.802	80.006	19.996	103.148	19.826	18.071	0.505
787.500	472.072	80.005	19.995	103.151	19.831	17.747	0.501
788.000	472.280	80.005	19.996	103.150	19.830	17.806	0.490
788.500	472.546	80.005	19.994	103.150	19.828	17.909	0.476
789.000	472.840	80.003	19.995	103.150	19.834	17.547	0.517
789.500	473.106	80.004	19.996	103.149	19.829	17.845	0.560
790.000	473.359	80.005	19.996	103.145	19.836	17.384	0.539
790.500	473.632	80.006	19.997	103.144	19.831	17.707	0.522
791.000	473.857	80.003	19.995	103.143	19.831	17.714	0.512
791.500	474.138	80.007	19.996	103.142	19.835	17.443	0.502
792.000	474.375	80.003	19.996	103.141	19.833	17.578	0.512
792.500	474.644	80.004	19.996	103.142	19.836	17.412	0.512
793.000	474.935	80.007	19.995	103.142	19.836	17.400	0.534
793.500	475.154	80.007	19.996	103.142	19.834	17.520	0.536
794.000	475.424	80.005	19.996	103.143	19.838	17.234	0.500
794.500	475.665	80.006	19.995	103.142	19.841	17.093	0.500
795.000	475.930	80.007	19.997	103.142	19.842	16.995	0.508
795.500	476.198	80.002	19.995	103.143	19.842	17.006	0.520
796.000	476.409	80.006	19.995	103.143	19.841	17.059	0.506
796.500	476.641	80.005	19.996	103.142	19.844	16.874	0.461
797.000	476.913	80.007	19.996	103.143	19.844	16.873	0.474
797.500	477.177	80.006	19.996	103.145	19.848	16.625	0.520
798.000	477.458	80.006	19.995	103.145	19.852	16.366	0.540
798.500	477.693	80.007	19.994	103.147	19.852	16.368	0.530
799.000	477.932	80.007	19.996	103.147	19.854	16.227	0.495
799.500	478.208	80.008	19.995	103.146	19.854	16.242	0.494
800.000	478.438	80.007	19.996	103.145	19.858	15.951	0.510
800.500	478.728	80.006	19.994	103.145	19.858	15.951	0.513
801.000	478.977	80.004	19.993	103.143	19.860	15.854	0.529
801.500	479.247	80.006	19.995	103.143	19.863	15.633	0.529
802.000	479.518	80.007	19.995	103.143	19.862	15.709	0.530
802.500	479.745	80.007	19.994	103.143	19.863	15.651	0.520
803.000	479.997	80.006	19.995	103.143	19.867	15.390	0.489
803.500	480.235	80.007	19.994	103.141	19.863	15.654	0.484
804.000	480.509	80.006	19.995	103.141	19.868	15.313	0.501
804.500	480.756	80.006	19.994	103.143	19.865	15.515	0.516
805.000	481.014	80.008	19.994	103.145	19.873	14.942	0.513
805.500	481.281	80.005	19.995	103.145	19.873	14.957	0.515
806.000	481.533	80.008	19.993	103.146	19.875	14.814	0.522
806.500	481.758	80.006	19.996	103.148	19.875	14.825	0.498
807.000	482.016	80.008	19.994	103.145	19.878	14.633	0.480
807.500	482.259	80.006	19.994	103.144	19.882	14.382	0.492
808.000	482.494	80.008	19.994	103.144	19.885	14.204	0.489
808.500	482.740	80.009	19.994	103.143	19.887	14.028	0.479
809.000	483.002	80.007	19.995	103.142	19.885	14.213	0.495
809.500	483.235	80.007	19.993	103.142	19.889	13.900	0.502
810.000	483.521	80.007	19.993	103.143	19.896	13.446	0.507
810.500	483.758	80.006	19.993	103.143	19.895	13.516	0.521
811.000	484.015	80.008	19.993	103.143	19.902	13.064	0.509
811.500	484.263	80.007	19.994	103.143	19.902	13.055	0.499
812.000	484.511	80.007	19.994	103.142	19.903	13.016	0.500
812.500	484.804	80.006	19.994	103.141	19.906	12.820	0.518
813.000	485.020	80.008	19.994	103.141	19.907	12.742	0.525
813.500	485.276	80.006	19.995	103.142	19.911	12.512	0.491
814.000	485.538	80.007	19.994	103.142	19.913	12.369	0.495
814.500	485.793	80.005	19.994	103.142	19.915	12.204	0.517
815.000	486.064	80.006	19.994	103.143	19.918	12.016	0.522
815.500	486.289	80.004	19.995	103.143	19.919	11.928	0.511
816.000	486.518	80.006	19.995	103.143	19.923	11.697	0.475
816.500	486.794	80.004	19.995	103.145	19.923	11.700	0.479
817.000	487.038	80.005	19.994	103.147	19.929	11.300	0.513
817.500	487.271	80.005	19.994	103.149	19.928	11.352	0.498
818.000	487.527	80.003	19.995	103.152	19.929	11.320	0.483
818.500	487.782	80.004	19.994	103.157	19.940	10.604	0.501
819.000	488.037	80.003	19.994	103.163	19.935	10.939	0.511
819.500	488.288	80.003	19.994	103.167	19.938	10.721	0.508
820.000	488.561	80.006	19.994	103.171	19.938	10.702	0.515
820.500	488.815	80.005	19.995	103.174	19.949	10.009	0.525
821.000	489.062	80.004	19.994	103.169	19.947	10.114	0.513
821.500	489.324	80.005	19.995	103.168	19.949	9.966	0.505
822.000	489.598	80.005	19.995	103.165	19.955	9.590	0.523
822.500	489.842	80.005	19.994	103.165	19.956	9.529	0.527
823.000	490.126	80.005	19.994	103.166	19.960	9.300	0.523
823.500	490.377	80.005	19.994	103.174	19.957	9.484	0.531
824.000	490.660	80.003	19.996	103.175	19.961	9.234	0.534
824.500	490.915	80.003	19.995	103.178	19.963	9.065	0.536
825.000	491.185	80.004	19.995	103.180	19.963	9.067	0.531
825.500	491.467	80.005	19.994	103.182	19.965	8.956	0.539
826.000	491.717	80.007	19.994	103.178	19.967	8.840	0.543
826.500	491.986	80.002	19.996	103.175	19.974	8.386	0.525
827.000	492.249	80.005	19.995	103.172	19.973	8.390	0.525
827.500	492.510	80.005	19.994	103.166	19.975	8.275	0.528
828.000	492.790	80.005	19.996	103.164	19.980	7.986	0.532
828.500	493.039	80.006	19.995	103.168	19.980	7.950	0.535
829.000	493.329	80.005	19.994	103.170	19.980	7.960	0.534
829.500	493.606	80.005	19.994	103.170	19.982	7.845	0.553
830.000	493.880	80.008	19.995	103.177	19.985	7.613	0.559
830.500	494.112	80.004	19.995	103.177	19.988	7.453	0.528
831.000	494.411	80.006	19.995	103.177	19.988	7.467	0.518
831.500	494.661	80.005	19.994	103.180	19.988	7.445	0.540
832.000	494.979	80.005	19.994	103.179	19.991	7.219	0.558
832.500	495.236	80.005	19.994	103.179	19.992	7.179	0.572
833.000	495.475	80.005	19.994	103.181	19.995	6.949	0.536
833.500	495.775	80.003	19.994	103.180	19.996	6.899	0.518
834.000	496.044	80.004	19.994	103.180	20.001	6.613	0.554
834.500	496.289	80.005	19.994	103.183	20.000	6.617	0.541
835.000	496.567	80.003	19.995	103.183	20.002	6.540	0.519
835.500	496.849	80.006	19.994	103.182	20.001	6.608	0.542
836.000	497.121	80.005	19.993	103.183	19.997	6.817	0.557
836.500	497.402	80.006	19.993	103.183	20.000	6.633	0.553
837.000	497.632	80.005	19.994	103.181	20.003	6.435	0.532
837.500	497.893	80.006	19.994	103.179	20.009	6.089	0.501
838.000	498.184	80.005	19.995	103.178	20.005	6.295	0.522
838.500	498.486	80.004	19.994	103.177	20.009	6.074	0.573
839.000	498.700	80.004	19.994	103.177	20.011	5.899	0.554
839.500	499.027	80.004	19.995	103.179	20.008	6.101	0.529
840.000	499.276	80.005	19.993	103.182	20.017	5.542	0.558
840.500	499.525	80.004	19.994	103.183	20.014	5.708	0.537
841.000	499.814	80.003	19.994	103.184	20.015	5.687	0.518
841.500	500.090	80.003	19.993	103.183	20.015	5.646	0.552
842.000	500.343	80.005	19.994	103.183	20.012	5.872	0.547
842.500	500.640	80.008	19.995	103.183	20.017	5.535	0.539
843.000	500.903	80.005	19.994	103.183	20.017	5.563	0.555
843.500	501.209	80.005	19.994	103.183	20.017	5.517	0.564
844.000	501.451	80.005	19.994	103.183	20.015	5.651	0.558
844.500	501.717	80.004	19.993	103.183	20.015	5.674	0.528
845.000	502.005	80.004	19.994	103.183	20.018	5.463	0.531
845.500	502.245	80.005	19.994	103.183	20.013	5.812	0.541
846.000	502.550	80.005	19.995	103.185	20.021	5.292	0.537
846.500	502.812	80.006	19.994	103.186	20.022	5.231	0.556
847.000	503.092	80.003	19.995	103.186	20.028	4.837	0.555
847.500	503.367	80.004	19.994	103.186	20.021	5.280	0.549
848.000	503.682	80.003	19.994	103.186	20.024	5.067	0.572
848.500	503.909	80.003	19.994	103.184	20.022	5.208	0.566
849.000	504.168	80.003	19.995	103.181	20.019	5.411	0.514
849.500	504.415	80.003	19.997	103.180	20.018	5.443	0.496
850.000	504.706	80.004	19.995	103.179	20.026	4.968	0.522
850.500	504.997	80.004	19.995	103.180	20.022	5.234	0.560
851.000	505.275	80.005	19.995	103.181	20.020	5.368	0.576
851.500	505.555	80.003	19.996	103.183	20.022	5.224	0.564
852.000	505.841	80.005	19.995	103.183	20.023	5.143	0.562
852.500	506.105	80.003	19.993	103.182	20.022	5.226	0.558
853.000	506.352	80.004	19.995	103.180	20.023	5.124	0.530
853.500	506.658	80.003	19.995	103.181	20.023	5.122	0.532
854.000	506.932	80.004	19.996	103.181	20.022	5.181	0.567
854.500	507.216	80.005	19.996	103.181	20.021	5.276	0.569
855.000	507.452	80.005	19.996	103.180	20.022	5.215	0.539
855.500	507.756	80.005	19.995	103.181	20.025	5.022	0.530
856.000	508.026	80.005	19.995	103.181	20.025	4.994	0.557
856.500	508.330	80.005	19.996	103.181	20.024	5.069	0.574
857.000	508.576	80.005	19.995	103.181	20.025	5.042	0.562
857.500	508.856	80.004	19.995	103.182	20.025	5.029	0.538
858.000	509.136	80.004	19.995	103.182	20.028	4.794	0.543
858.500	509.425	80.005	19.995	103.182	20.027	4.870	0.564
859.000	509.670	80.004	19.996	103.182	20.024	5.102	0.551
859.500	509.912	80.006	19.996	103.181	20.028	4.840	0.511
860.000	510.240	80.003	19.996	103.176	20.027	4.847	0.528
860.500	510.508	80.006	19.995	103.170	20.028	4.801	0.583
861.000	510.794	80.007	19.996	103.163	20.029	4.753	0.575
861.500	511.090	80.005	19.995	103.163	20.028	4.792	0.568
862.000	511.332	80.007	19.996	103.164	20.028	4.787	0.560
862.500	511.583	80.006	19.995	103.168	20.028	4.808	0.516
863.000	511.875	80.006	19.994	103.173	20.028	4.785	0.518
863.500	512.094	80.005	19.996	103.179	20.028	4.819	0.527
864.000	512.406	80.006	19.997	103.177	20.028	4.826	0.521
864.500	512.648	80.006	19.995	103.177	20.032	4.571	0.542
865.000	512.927	80.006	19.995	103.174	20.028	4.813	0.537
865.500	513.221	80.005	19.994	103.175	20.030	4.702	0.547
866.000	513.453	80.005	19.994	103.174	20.034	4.449	0.550
866.500	513.733	80.007	19.995	103.175	20.030	4.652	0.519
867.000	514.042	80.005	19.995	103.176	20.030	4.688	0.550
867.500	514.284	80.007	19.996	103.178	20.029	4.715	0.570
868.000	514.549	80.005	19.995	103.177	20.032	4.551	0.529
868.500	514.871	80.006	19.994	103.178	20.028	4.831	0.547
869.000	515.136	80.005	19.994	103.174	20.030	4.681	0.587
869.500	515.407	80.006	19.995	103.172	20.027	4.881	0.561
870.000	515.721	80.006	19.995	103.173	20.032	4.570	0.561
870.500	515.949	80.006	19.995	103.174	20.031	4.601	0.564
871.000	516.274	80.006	19.994	103.175	20.030	4.674	0.548
871.500	516.537	80.007	19.996	103.178	20.028	4.829	0.571
872.000	516.800	80.006	19.995	103.179	20.029	4.768	0.556
872.500	517.103	80.005	19.995	103.178	20.026	4.938	0.546
873.000	517.399	80.006	19.995	103.177	20.031	4.604	0.583
873.500	517.644	80.006	19.995	103.177	20.028	4.794	0.570
874.000	517.895	80.005	19.994	103.177	20.027	4.856	0.518
874.500	518.163	80.006	19.994	103.178	20.027	4.876	0.508
875.000	518.476	80.004	19.995	103.179	20.028	4.846	0.550
875.500	518.705	80.007	19.996	103.180	20.029	4.760	0.562
876.000	518.982	80.004	19.995	103.177	20.033	4.513	0.525
876.500	519.302	80.004	19.995	103.170	20.026	4.936	0.552
877.000	519.561	80.005	19.995	103.165	20.026	4.949	0.588
877.500	519.807	80.007	19.995	103.164	20.028	4.783	0.542
878.000	520.098	80.006	19.995	103.163	20.025	5.038	0.521
878.500	520.350	80.007	19.996	103.167	20.024	5.052	0.540
879.000	520.658	80.005	19.995	103.170	20.027	4.850	0.551
879.500	520.923	80.005	19.995	103.175	20.024	5.050	0.566
880.000	521.204	80.007	19.995	103.175	20.026	4.975	0.560
880.500	521.469	80.005	19.995	103.173	20.027	4.875	0.546
881.000	521.742	80.005	19.996	103.170	20.033	4.486	0.542
881.500	521.976	80.007	19.995	103.173	20.025	5.020	0.523
882.000	522.276	80.006	19.995	103.173	20.026	4.929	0.520
882.500	522.534	80.002	19.995	103.173	20.028	4.842	0.546
883.000	522.813	80.005	19.996	103.170	20.032	4.519	0.547
883.500	523.094	80.005	19.996	103.173	20.026	4.922	0.549
884.000	523.369	80.006	19.997	103.175	20.027	4.883	0.558
884.500	523.606	80.006	19.996	103.174	20.025	4.999	0.534
885.000	523.912	80.006	19.995	103.175	20.030	4.656	0.527
885.500	524.193	80.009	19.995	103.180	20.028	4.831	0.565
886.000	524.443	80.006	19.996	103.178	20.028	4.826	0.559
886.500	524.692	80.005	19.997	103.177	20.026	4.960	0.515
887.000	524.976	80.005	19.995	103.175	20.026	4.947	0.516
887.500	525.214	80.007	19.996	103.175	20.028	4.810	0.528
888.000	525.510	80.007	19.995	103.173	20.025	4.997	0.528
888.500	525.785	80.006	19.994	103.170	20.034	4.392	0.552
889.000	526.036	80.009	19.996	103.164	20.028	4.801	0.548
889.500	526.293	80.008	19.995	103.162	20.030	4.695	0.517
890.000	526.576	80.007	19.995	103.161	20.029	4.738	0.524
890.500	526.809	80.008	19.995	103.162	20.029	4.759	0.528
891.000	527.102	80.006	19.995	103.163	20.029	4.749	0.521
891.500	527.325	80.007	19.995	103.169	20.030	4.692	0.521
892.000	527.588	80.007	19.995	103.173	20.027	4.897	0.501
892.500	527.886	80.008	19.996	103.175	20.026	4.962	0.523
893.000	528.139	80.007	19.995	103.177	20.029	4.719	0.556
893.500	528.401	80.007	19.994	103.180	20.024	5.053	0.533
894.000	528.696	80.010	19.995	103.181	20.024	5.045	0.536
894.500	528.942	80.006	19.995	103.181	20.031	4.628	0.549
895.000	529.228	80.006	19.994	103.181	20.028	4.813	0.536
895.500	529.463	80.003	19.993	103.182	20.025	5.042	0.527
896.000	529.792	80.006	19.994	103.181	20.029	4.762	0.543
896.500	530.040	80.008	19.995	103.181	20.026	4.972	0.571
897.000	530.279	80.005	19.994	103.182	20.026	4.970	0.532
897.500	530.591	80.006	19.995	103.181	20.029	4.749	0.519
898.000	530.838	80.004	19.994	103.179	20.024	5.100	0.555
898.500	531.079	80.003	19.994	103.178	20.029	4.743	0.523
899.000	531.381	80.006	19.995	103.178	20.028	4.831	0.515
899.500	531.629	80.005	19.995	103.176	20.027	4.890	0.547
900.000	531.938	80.005	19.996	103.172	20.026	4.945	0.554
900.500	532.183	80.003	19.995	103.172	20.028	4.838	0.556
901.000	532.467	80.003	19.994	103.169	20.032	4.542	0.542
901.500	532.728	80.004	19.994	103.168	20.030	4.701	0.537
902.000	532.959	80.004	19.994	103.171	20.024	5.049	0.518
902.500	533.254	80.006	19.995	103.176	20.030	4.710	0.509
903.000	533.489	80.004	19.994	103.176	20.027	4.908	0.528
903.500	533.760	80.004	19.994	103.180	20.027	4.901	0.518
904.000	534.029	80.002	19.994	103.181	20.026	4.929	0.523
904.500	534.302	80.004	19.994	103.181	20.028	4.797	0.541
905.000	534.572	80.005	19.994	103.177	20.032	4.576	0.543
905.500	534.840	80.003	19.994	103.177	20.027	4.906	0.540
906.000	535.109	80.002	19.994	103.178	20.027	4.862	0.537
906.500	535.379	80.002	19.993	103.177	20.027	4.869	0.538
907.000	535.658	80.005	19.993	103.176	20.033	4.503	0.544
907.500	535.910	80.003	19.995	103.177	20.032	4.560	0.540
908.000	536.181	80.002	19.993	103.172	20.033	4.469	0.527
908.500	536.454	80.006	19.995	103.169	20.029	4.751	0.534
909.000	536.712	80.003	19.994	103.168	20.032	4.533	0.538
909.500	537.015	80.004	19.994	103.168	20.029	4.731	0.547
910.000	537.229	80.004	19.994	103.167	20.035	4.324	0.539
910.500	537.508	80.004	19.993	103.168	20.035	4.350	0.504
911.000	537.786	80.004	19.994	103.168	20.031	4.641	0.525
911.500	538.061	80.003	19.995	103.169	20.030	4.690	0.555
912.000	538.289	80.003	19.993	103.171	20.032	4.554	0.528
912.500	538.585	80.005	19.995	103.171	20.033	4.486	0.513
913.000	538.789	80.004	19.995	103.174	20.032	4.581	0.512
913.500	539.084	80.004	19.995	103.174	20.031	4.642	0.500
914.000	539.328	80.004	19.995	103.175	20.029	4.738	0.519
914.500	539.583	80.007	19.995	103.173	20.031	4.633	0.519
915.000	539.861	80.003	19.994	103.177	20.029	4.749	0.516
915.500	540.124	80.004	19.996	103.180	20.028	4.787	0.538
916.000	540.399	80.004	19.994	103.180	20.035	4.381	0.540
916.500	540.656	80.004	19.994	103.176	20.034	4.451	0.535
917.000	540.897	80.004	19.994	103.176	20.032	4.545	0.515
917.500	541.171	80.006	19.995	103.175	20.031	4.609	0.506
918.000	541.449	80.005	19.994	103.175	20.032	4.583	0.534
918.500	541.690	80.005	19.996	103.177	20.032	4.568	0.536
919.000	541.954	80.005	19.995	103.181	20.034	4.419	0.512
919.500	542.223	80.007	19.995	103.182	20.027	4.879	0.519
920.000	542.525	80.005	19.994	103.178	20.037	4.244	0.552
920.500	542.753	80.005	19.996	103.175	20.034	4.418	0.551
921.000	543.003	80.005	19.995	103.170	20.035	4.358	0.504
921.500	543.262	80.006	19.995	103.164	20.036	4.274	0.493
922.000	543.538	80.005	19.995	103.162	20.031	4.631	0.523
922.500	543.804	80.003	19.993	103.164	20.039	4.119	0.539
923.000	544.045	80.005	19.995	103.167	20.031	4.601	0.524
923.500	544.295	80.003	19.995	103.171	20.033	4.481	0.499
924.000	544.547	80.002	19.995	103.174	20.033	4.478	0.496
924.500	544.815	80.005	19.995	103.177	20.032	4.538	0.511
925.000	545.064	80.004	19.994	103.179	20.036	4.315	0.518
925.500	545.341	80.006	19.995	103.179	20.033	4.488	0.522
926.000	545.606	80.007	19.994	103.179	20.040	3.993	0.535
926.500	545.842	80.006	19.994	103.182	20.033	4.500	0.522
927.000	546.102	80.006	19.994	103.179	20.035	4.346	0.498
927.500	546.369	80.003	19.994	103.171	20.039	4.095	0.511
928.000	546.628	80.004	19.993	103.171	20.035	4.340	0.526
928.500	546.912	80.002	19.995	103.169	20.036	4.256	0.534
929.000	547.142	80.005	19.996	103.168	20.033	4.502	0.528
929.500	547.386	80.004	19.994	103.171	20.041	3.970	0.494
930.000	547.649	80.007	19.995	103.175	20.038	4.183	0.491
930.500	547.923	80.007	19.995	103.171	20.039	4.101	0.522
931.000	548.158	80.004	19.995	103.170	20.038	4.187	0.523
931.500	548.421	80.006	19.995	103.167	20.032	4.576	0.503
932.000	548.689	80.004	19.996	103.165	20.038	4.172	0.514
932.500	548.983	80.007	19.994	103.165	20.036	4.304	0.547
933.000	549.192	80.004	19.995	103.166	20.035	4.360	0.532
933.500	549.440	80.007	19.994	103.168	20.035	4.336	0.480
934.000	549.706	80.006	19.994	103.170	20.033	4.488	0.485
934.500	549.985	80.003	19.995	103.172	20.032	4.583	0.529
935.000	550.260	80.005	19.994	103.176	20.032	4.524	0.550
935.500	550.506	80.005	19.995	103.178	20.032	4.524	0.538
936.000	550.767	80.003	19.994	103.172	20.035	4.335	0.514
936.500	551.013	80.004	19.994	103.166	20.036	4.309	0.507
937.000	551.282	80.006	19.994	103.163	20.036	4.318	0.511
937.500	551.548	80.005	19.994	103.158	20.032	4.557	0.525
938.000	551.770	80.004	19.993	103.155	20.041	3.990	0.512
938.500	552.040	80.007	19.995	103.157	20.037	4.254	0.491
939.000	552.267	80.005	19.994	103.160	20.036	4.256	0.495
939.500	552.539	80.005	19.995	103.162	20.034	4.400	0.498
940.000	552.794	80.006	19.994	103.166	20.041	3.986	0.513
940.500	553.065	80.003	19.994	103.170	20.033	4.472	0.526
941.000	553.299	80.004	19.994	103.173	20.030	4.659	0.516
941.500	553.570	80.006	19.995	103.176	20.037	4.213	0.505
942.000	553.826	80.005	19.995	103.175	20.041	3.992	0.516
942.500	554.054	80.004	19.994	103.174	20.048	3.510	0.505
943.000	554.311	80.003	19.994	103.173	20.034	4.394	0.485
943.500	554.575	80.007	19.996	103.174	20.033	4.471	0.503
944.000	554.830	80.003	19.995	103.173	20.042	3.921	0.520
944.500	555.088	80.006	19.995	103.172	20.042	3.890	0.516
945.000	555.313	80.005	19.995	103.173	20.041	3.967	0.498
945.500	555.588	80.008	19.994	103.172	20.041	3.950	0.492
946.000	555.842	80.008	19.995	103.172	20.040	4.041	0.515
946.500	556.081	80.006	19.996	103.171	20.035	4.361	0.511
947.000	556.292	80.006	19.996	103.168	20.036	4.302	0.471
947.500	556.588	80.005	19.995	103.166	20.036	4.290	0.478
948.000	556.862	80.006	19.994	103.167	20.041	3.977	0.538
948.500	557.109	80.004	19.994	103.163	20.035	4.345	0.545
949.000	557.335	80.005	19.994	103.162	20.040	4.056	0.497
949.500	557.579	80.005	19.995	103.162	20.034	4.406	0.472
950.000	557.838	80.006	19.994	103.163	20.035	4.346	0.487
950.500	558.116	80.008	19.995	103.160	20.047	3.551	0.520
951.000	558.344	80.004	19.995	103.159	20.042	3.878	0.522
951.500	558.616	80.004	19.994	103.163	20.044	3.783	0.503
952.000	558.882	80.005	19.995	103.166	20.039	4.104	0.519
952.500	559.129	80.006	19.995	103.167	20.040	4.024	0.525
953.000	559.350	80.005	19.995	103.170	20.043	3.808	0.490
953.500	559.620	80.005	19.996	103.173	20.043	3.840	0.480
954.000	559.886	80.005	19.996	103.175	20.040	4.033	0.514
954.500	560.092	80.006	19.995	103.176	20.038	4.144	0.504
955.000	560.375	80.005	19.995	103.172	20.039	4.070	0.480
955.500	560.635	80.007	19.994	103.166	20.043	3.852	0.516
956.000	560.896	80.004	19.995	103.162	20.040	4.020	0.532
956.500	561.147	80.007	19.995	103.158	20.039	4.117	0.516
957.000	561.375	80.004	19.994	103.159	20.041	3.965	0.495
957.500	561.663	80.004	19.993	103.158	20.042	3.880	0.497
958.000	561.936	80.006	19.996	103.158	20.037	4.203	0.539
958.500	562.198	80.006	19.995	103.162	20.041	3.981	0.548
959.000	562.446	80.007	19.994	103.165	20.047	3.549	0.522
959.500	562.688	80.001	19.994	103.164	20.039	4.101	0.500
960.000	562.924	80.004	19.994	103.169	20.037	4.249	0.484
960.500	563.215	80.005	19.995	103.175	20.047	3.558	0.502
961.000	563.413	80.006	19.994	103.177	20.046	3.658	0.508
961.500	563.699	80.005	19.994	103.177	20.043	3.860	0.486
962.000	563.959	80.006	19.994	103.177	20.044	3.780	0.515
962.500	564.193	80.005	19.994	103.174	20.044	3.782	0.520
963.000	564.467	80.006	19.994	103.171	20.042	3.887	0.501
963.500	564.725	80.005	19.994	103.171	20.046	3.635	0.520
964.000	564.987	80.009	19.994	103.173	20.045	3.721	0.526
964.500	565.243	80.004	19.995	103.173	20.043	3.833	0.518
965.000	565.521	80.007	19.995	103.177	20.052	3.249	0.526
965.500	565.741	80.006	19.995	103.179	20.047	3.562	0.516
966.000	565.985	80.008	19.996	103.173	20.045	3.685	0.481
966.500	566.253	80.005	19.994	103.167	20.041	3.954	0.488
967.000	566.494	80.008	19.995	103.167	20.045	3.704	0.511
967.500	566.776	80.007	19.994	103.166	20.043	3.847	0.516
968.000	566.991	80.006	19.994	103.167	20.041	3.956	0.510
968.500	567.273	80.006	19.993	103.174	20.048	3.528	0.497
969.000	567.515	80.006	19.993	103.179	20.040	3.994	0.511
969.500	567.762	80.006	19.996	103.179	20.043	3.835	0.507
970.000	568.002	80.009	19.995	103.178	20.040	3.997	0.488
970.500	568.260	80.006	19.993	103.178	20.047	3.549	0.492
971.000	568.508	80.009	19.995	103.178	20.043	3.799	0.502
971.500	568.754	80.007	19.995	103.179	20.042	3.922	0.500
972.000	569.003	80.008	19.995	103.181	20.048	3.501	0.494
972.500	569.306	80.007	19.995	103.182	20.047	3.576	0.523
973.000	569.528	80.008	19.995	103.182	20.046	3.658	0.539
973.500	569.807	80.007	19.995	103.181	20.049	3.437	0.514
974.000	570.057	80.004	19.993	103.177	20.048	3.476	0.515
974.500	570.297	80.008	19.994	103.176	20.048	3.519	0.510
975.000	570.563	80.005	19.995	103.176	20.046	3.662	0.498
975.500	570.820	80.006	19.997	103.176	20.051	3.301	0.515
976.000	571.074	80.006	19.995	103.173	20.050	3.362	0.517
976.500	571.306	80.005	19.995	103.175	20.049	3.449	0.498
977.000	571.562	80.006	19.996	103.173	20.050	3.355	0.487
977.500	571.856	80.007	19.995	103.173	20.049	3.424	0.519
978.000	572.096	80.006	19.995	103.172	20.057	2.942	0.542
978.500	572.349	80.006	19.995	103.173	20.056	2.955	0.514
979.000	572.579	80.005	19.996	103.174	20.048	3.506	0.488
979.500	572.869	80.005	19.994	103.176	20.054	3.140	0.502
980.000	573.120	80.004	19.997	103.175	20.051	3.290	0.531
980.500	573.366	80.004	19.995	103.175	20.052	3.237	0.519
981.000	573.612	80.005	19.995	103.176	20.055	3.026	0.494
981.500	573.859	80.003	19.994	103.173	20.053	3.155	0.492
982.000	574.163	80.003	19.995	103.167	20.058	2.832	0.523
982.500	574.421	80.004	19.997	103.162	20.057	2.899	0.557
983.000	574.671	80.003	19.995	103.161	20.058	2.815	0.535
983.500	574.925	80.004	19.994	103.160	20.054	3.126	0.506
984.000	575.172	80.004	19.995	103.163	20.054	3.105	0.502
984.500	575.456	80.004	19.996	103.167	20.054	3.087	0.516
985.000	575.696	80.005	19.996	103.171	20.052	3.228	0.528
985.500	575.983	80.005	19.994	103.172	20.057	2.885	0.526
986.000	576.212	80.006	19.996	103.171	20.055	3.033	0.521
986.500	576.472	80.006	19.995	103.171	20.049	3.456	0.502
987.000	576.720	80.004	19.994	103.171	20.056	3.008	0.499
987.500	576.951	80.004	19.994	103.173	20.057	2.940	0.494
988.000	577.236	80.005	19.993	103.173	20.057	2.919	0.497
988.500	577.452	80.005	19.994	103.176	20.055	3.028	0.508
989.000	577.700	80.003	19.993	103.175	20.054	3.083	0.482
989.500	577.975	80.005	19.995	103.176	20.059	2.767	0.494
990.000	578.261	80.005	19.995	103.171	20.055	3.065	0.542
990.500	578.518	80.006	19.994	103.167	20.058	2.867	0.552
991.000	578.781	80.004	19.994	103.166	20.058	2.842	0.531
991.500	579.022	80.004	19.994	103.165	20.058	2.871	0.512
992.000	579.288	80.005	19.994	103.165	20.055	3.067	0.505
992.500	579.539	80.005	19.994	103.169	20.052	3.242	0.512
993.000	579.741	80.004	19.995	103.174	20.060	2.714	0.485
993.500	580.027	80.004	19.994	103.174	20.059	2.805	0.471
994.000	580.286	80.004	19.996	103.173	20.058	2.871	0.517
994.500	580.576	80.005	19.995	103.174	20.057	2.900	0.547
995.000	580.781	80.004	19.995	103.175	20.061	2.669	0.522
995.500	581.048	80.006	19.993	103.173	20.062	2.591	0.483
996.000	581.338	80.003	19.995	103.175	20.061	2.669	0.515
996.500	581.586	80.003	19.995	103.175	20.057	2.896	0.548
997.000	581.847	80.006	19.995	103.176	20.061	2.682	0.523
997.500	582.080	80.004	19.994	103.175	20.064	2.469	0.501
998.000	582.358	80.006	19.996	103.175	20.057	2.912	0.502
998.500	582.571	80.005	19.995	103.173	20.061	2.657	0.501
999.000	582.847	80.005	19.994	103.172	20.060	2.735	0.490
999.500	583.087	80.006	19.995	103.171	20.061	2.678	0.502
1000.000	583.352	80.003	19.993	103.173	20.058	2.837	0.511
1000.500	583.582	80.006	19.994	103.175	20.060	2.710	0.500
1001.000	583.849	80.004	19.995	103.177	20.064	2.451	0.496
1001.500	584.092	80.004	19.995	103.178	20.057	2.930	0.504
1002.000	584.361	80.003	19.993	103.177	20.061	2.669	0.512
1002.500	584.640	80.004	19.992	103.174	20.059	2.792	0.530
1003.000	584.891	80.006	19.995	103.169	20.064	2.432	0.538
1003.500	585.153	80.005	19.995	103.169	20.061	2.660	0.521
1004.000	585.377	80.005	19.995	103.170	20.064	2.453	0.500
1004.500	585.683	80.004	19.995	103.172	20.057	2.935	0.508
1005.000	585.886	80.004	19.997	103.175	20.062	2.580	0.519
1005.500	586.204	80.003	19.995	103.180	20.064	2.432	0.515
1006.000	586.443	80.005	19.995	103.182	20.061	2.667	0.539
1006.500	586.701	80.003	19.993	103.182	20.058	2.860	0.527
1007.000	586.927	80.004	19.995	103.181	20.053	3.158	0.491
1007.500	587.208	80.005	19.995	103.181	20.060	2.741	0.496
1008.000	587.443	80.004	19.995	103.181	20.063	2.530	0.511
1008.500	587.721	80.005	19.993	103.181	20.057	2.937	0.515
1009.000	587.958	80.004	19.995	103.180	20.060	2.733	0.514
1009.500	588.267	80.005	19.994	103.178	20.059	2.762	0.530
1010.000	588.474	80.003	19.995	103.175	20.055	3.054	0.531
1010.500	588.730	80.003	19.995	103.172	20.051	3.308	0.490
1011.000	588.974	80.005	19.996	103.172	20.060	2.717	0.481
1011.500	589.262	80.002	19.996	103.173	20.054	3.087	0.516
1012.000	589.503	80.004	19.996	103.176	20.064	2.451	0.530
1012.500	589.785	80.003	19.994	103.178	20.060	2.687	0.526
1013.000	590.025	80.004	19.996	103.179	20.058	2.830	0.523
1013.500	590.276	80.006	19.996	103.179	20.057	2.899	0.506
1014.000	590.553	80.006	19.996	103.177	20.054	3.133	0.509
1014.500	590.776	80.004	19.995	103.175	20.060	2.715	0.514
1015.000	591.049	80.004	19.994	103.172	20.056	2.981	0.498
1015.500	591.284	80.003	19.994	103.171	20.061	2.624	0.502
1016.000	591.581	80.004	19.994	103.168	20.056	3.005	0.520
1016.500	591.794	80.005	19.995	103.170	20.064	2.457	0.520
1017.000	592.081	80.005	19.993	103.171	20.062	2.574	0.505
1017.500	592.323	80.004	19.993	103.175	20.061	2.658	0.515
1018.000	592.582	80.006	19.995	103.178	20.055	3.074	0.516
1018.500	592.810	80.006	19.995	103.183	20.066	2.303	0.494
1019.000	593.089	80.006	19.996	103.180	20.057	2.905	0.497
1019.500	593.377	80.005	19.995	103.174	20.067	2.273	0.537
1020.000	593.610	80.004	19.994	103.170	20.061	2.617	0.544
1020.500	593.857	80.004	19.995	103.165	20.063	2.493	0.500
1021.000	594.097	80.004	19.993	103.163	20.062	2.578	0.483
1021.500	594.359	80.004	19.994	103.165	20.062	2.567	0.495
1022.000	594.601	80.005	19.994	103.169	20.062	2.560	0.503
1022.500	594.842	80.004	19.993	103.171	20.066	2.314	0.494
1023.000	595.122	80.005	19.994	103.174	20.062	2.587	0.502
1023.500	595.353	80.006	19.994	103.174	20.060	2.728	0.516
1024.000	595.621	80.007	19.995	103.171	20.064	2.454	0.505
1024.499	595.870	80.005	19.993	103.174	20.057	2.888	0.508
1024.999	596.130	80.009	19.995	103.173	20.055	3.020	0.513
1025.499	596.401	80.005	19.993	103.173	20.060	2.746	0.520
1026.000	596.642	80.004	19.994	103.174	20.059	2.812	0.521
1026.500	596.862	80.006	19.994	103.176	20.059	2.762	0.486
1026.999	597.167	80.005	19.993	103.170	20.064	2.455	0.493
1027.499	597.437	80.008	19.993	103.172	20.059	2.751	0.550
1027.999	597.679	80.005	19.994	103.175	20.062	2.608	0.544
1028.499	597.914	80.006	19.995	103.175	20.065	2.394	0.494
1028.999	598.170	80.006	19.994	103.176	20.060	2.712	0.484
1029.499	598.427	80.007	19.994	103.181	20.063	2.488	0.502
1029.999	598.671	80.005	19.993	103.181	20.064	2.465	0.507
1030.499	598.933	80.006	19.994	103.182	20.066	2.306	0.504
1030.999	599.179	80.007	19.994	103.182	20.067	2.260	0.507
1031.499	599.422	80.004	19.993	103.182	20.059	2.763	0.498
1031.999	599.667	80.005	19.994	103.180	20.071	1.996	0.488
1032.499	599.930	80.009	19.994	103.181	20.067	2.274	0.498
1033.000	600.215	80.007	19.995	103.179	20.068	2.187	0.528
1033.500	600.459	80.006	19.997	103.174	20.059	2.758	0.539
1033.999	600.710	80.006	19.994	103.167	20.060	2.685	0.512
1034.499	600.974	80.005	19.996	103.163	20.061	2.649	0.505
1034.999	601.203	80.006	19.995	103.159	20.063	2.487	0.504
1035.499	601.472	80.006	19.994	103.160	20.065	2.407	0.496
1035.999	601.717	80.005	19.996	103.164	20.065	2.383	0.506
1036.499	601.971	80.006	19.996	103.171	20.067	2.225	0.506
1036.999	602.233	80.004	19.995	103.177	20.064	2.468	0.507
1037.499	602.448	80.006	19.993	103.177	20.068	2.210	0.496
