Repository: ulfsri/fsri_materials_database

# Materials and Products Database

## 01_Data

Raw data generated from each apparatus are included here in plain-text format. The data is organized first by material, next by the short name of test apparatus used, and where applicable additional filtering by test settings.

### material.json

Each material directory contains a json file of the same name as the material. This file links the data stored in the repository as well as data and graphs produced by the accompanying scripts (__02_Scripts__) to the respective landing page for the material on the front-end website.

File: 01_Data/Roof_Felt/Cone/Roof_Felt_Underlayment_Cone_HF75Scalar_220328_R2.csv
LABORATORY,FSRI 
TEST IDENT,Roof_Felt_HF75_2
OPERATOR,Dow
MATERIAL,Roof Felt Underlayment
ORIENTATION,Horizontal
HEAT FLUX,75
SURF AREA,0.00884
C FACTOR,0.03958353400230408
SPEC HOLDER DIFF,-566
SPECIMEN MASS,7.150000095367432
SCAN TIME,0.25
O2 DELAY TIME,11
CO DELAY TIME,11
CO2 DELAY TIME,8
FLOW FACTOR,1
SCAN COUNT,1187
TIME TO IGN,6.25
END OF TEST SCAN,707
END OF TEST TIME,176.75
TEST STATUS,1
PRE TEST CMT,Dimensions: 102.16 x 101.86 x 0.90 mm; with frame; with calcium silicate substrate
POST TEST CMT,See test pictures.

File: 01_Data/Roof_Felt/Cone/Roof_Felt_Underlayment_Cone_HF75Scan_220328_R1.csv (part 1 of 5)
Names,Time,Stack TC,Smoke TC,Exh Press,Smoke Comp,Smoke Meas,CO Meter,CO2 Meter,O2 Meter,Sample Mass,Ext Coeff,Start Test,Flame Verif
Chan Gain,,500,500,1,1,1,1,1,1,1,1,1.0,1.0
Offset,,0,0,0.1383010894060135,0,0,0,0,0,0,0,0.0,0.0
Gain,,1,1,25.01099967956543,13.206195831298828,13.86819839477539,1,1,1,1.000901699066162,1.0231729745864868,1.0,1.0
Units,sec,C,C,Pa,%,%,%,%,%,g,/m,,
Baseline,,39.106666564941406,41.05881881713867,142.23606872558594,98.71155548095703,95.58995056152344,0.0009416083921678364,0.0660766139626503,21.010704040527344,-835.3941650390625,0.28847602009773254,,
1,0,38.63602066040039,40.38104248046875,139.13754272460938,99.72434997558594,96.85816192626953,0.0007643945864401758,0.0700271800160408,21.004453659057617,192.14309692382812,0.2617364525794983,0.0,0.0
2,0.25,38.75347137451172,40.46697998046875,140.1366729736328,99.69976806640625,97.17134094238281,0.0007599423988722265,0.0700463354587555,21.004283905029297,192.40333557128906,0.23055067658424377,0.0,0.0
3,0.5,38.75553512573242,40.55137252807617,140.95108032226562,99.7082290649414,97.45194244384766,0.0007559354417026043,0.07006357610225677,21.004131317138672,192.35328674316406,0.20543219149112701,0.0,0.0
4,0.75,38.57828140258789,40.86372756958008,142.00364685058594,99.70500183105469,97.48918914794922,0.0007523291860707104,0.07007908821105957,21.00399398803711,192.15310668945312,0.20171181857585907,0.0,0.0
5,1,38.95655822753906,40.909908294677734,139.77410888671875,99.68727111816406,97.1434097290039,0.0007490835268981755,0.0700930505990982,21.00387191772461,192.1331024169922,0.23200629651546478,0.0,0.0
6,1.25,38.54222106933594,40.21693420410156,141.82504272460938,99.67437744140625,96.31474304199219,0.000746162433642894,0.07010561972856522,21.003761291503906,192.23318481445312,0.30773496627807617,0.0,0.0
7,1.5,38.99061965942383,40.18385696411133,142.3768768310547,99.68888092041016,96.51407623291016,0.0007638016249984503,0.07008834183216095,21.003662109375,192.25320434570312,0.2904849052429199,0.0,0.0
8,1.75,38.528892517089844,39.97263717651367,140.3671875,99.67517852783203,96.61819458007812,0.0007796768913976848,0.07007279247045517,21.00279426574707,192.24319458007812,0.27957382798194885,0.0,0.0
9,2,38.143943786621094,40.28360366821289,139.3031768798828,99.66590881347656,96.18099975585938,0.0007939646602608263,0.07005880028009415,21.00201416015625,192.19314575195312,0.31944406032562256,0.0,0.0
10,2.25,38.58523178100586,40.46847915649414,138.53990173339844,99.6566390991211,95.99986267089844,0.0008068236638791859,0.07004620879888535,21.001312255859375,192.11306762695312,0.335527628660202,0.0,0.0
11,2.5,38.34062194824219,40.43098449707031,143.28213500976562,99.65462493896484,96.54328155517578,0.0008837822824716568,0.07010634243488312,21.000680923461914,192.1331024169922,0.28468433022499084,0.0,0.0
12,2.75,38.407676696777344,40.580039978027344,144.7865447998047,99.65140533447266,96.34859466552734,0.0009530450333841145,0.07016046345233917,20.999650955200195,192.23318481445312,0.30251240730285645,0.0,0.0
13,3,38.11115646362305,40.016319274902344,141.45179748535156,99.64656829833984,97.1607666015625,0.001015381538309157,0.07020917534828186,20.99872398376465,192.21315002441406,0.22673740983009338,0.0,0.0
14,3.25,38.02794647216797,39.31989288330078,138.73452758789062,99.61754608154297,96.3037338256836,0.0010714844102039933,0.07025301456451416,20.997888565063477,192.09304809570312,0.3036419749259949,0.0,0.0
15,3.5,37.80551528930664,40.04015350341797,139.69549560546875,99.62923431396484,95.64773559570312,0.0012591847917065024,0.07029247283935547,20.99713706970215,192.0830535888672,0.3660411834716797,0.0,0.0
16,3.75,38.253482818603516,39.68683624267578,139.4329376220703,99.62923431396484,95.39803314208984,0.0014281150652095675,0.07186231762170792,20.992773056030273,192.15310668945312,0.3895028829574585,0.0,0.0
17,4,38.172969818115234,40.06830596923828,141.30372619628906,99.60989379882812,95.74846649169922,0.0015801523113623261,0.07327517867088318,20.988845825195312,192.09304809570312,0.3548514246940613,0.0,0.0
18,4.25,38.33525466918945,40.68756103515625,142.31887817382812,99.60384368896484,95.06961822509766,0.0017169858328998089,0.07454675436019897,20.98531150817871,192.19314575195312,0.41816630959510803,0.0,0.0
19,4.5,38.92449188232422,40.528839111328125,140.88009643554688,99.60707092285156,95.1208267211914,0.0018401360139250755,0.07569117099046707,20.98213005065918,191.9829559326172,0.4136238098144531,0.0,0.0
20,4.75,38.62442398071289,40.67729568481445,143.87596130371094,99.6066665649414,95.32270050048828,0.0019509712001308799,0.07672114670276642,20.979267120361328,192.0330047607422,0.394559383392334,0.0,0.0
21,5,38.149375915527344,40.172603607177734,143.56683349609375,99.58450317382812,95.0023193359375,0.0024113960098475218,0.08501412719488144,20.962858200073242,191.9729461669922,0.42277899384498596,0.0,0.0
22,5.25,38.26129913330078,40.05216979980469,138.46434020996094,99.5724105834961,92.47652435302734,0.002825778443366289,0.09247780591249466,20.948091506958008,192.16311645507812,0.663539707660675,0.0,0.0
23,5.5,37.77387619018555,40.102386474609375,136.72024536132812,99.57523345947266,89.72725677490234,0.0031987226102501154,0.09919511526823044,20.93480110168457,191.8728485107422,0.9346673488616943,0.0,0.0
24,5.75,37.88658905029297,40.62482452392578,132.46270751953125,99.57402038574219,84.99858093261719,0.003534372430294752,0.10524069517850876,20.922840118408203,191.9329071044922,1.4204758405685425,0.0,1.0
25,6,38.71611785888672,40.83873748779297,128.7257080078125,99.55467987060547,78.79412078857422,0.004288948141038418,0.1218535453081131,20.91207504272461,191.8528289794922,2.0990183353424072,0.0,1.0
26,6.25,38.71637725830078,40.87474060058594,128.51580810546875,99.54823303222656,76.84855651855469,0.004968066234141588,0.13680510222911835,20.88117790222168,191.9329071044922,2.322831869125366,0.0,1.0
27,6.5,38.69417190551758,40.37143325805664,136.59278869628906,99.54541015625,74.64567565917969,0.005579272285103798,0.1502615064382553,20.853370666503906,191.88287353515625,2.583613634109497,0.0,1.0
28,6.75,38.56059646606445,40.527244567871094,132.6939697265625,99.53412628173828,68.15512084960938,0.00612935796380043,0.16237227618694305,20.828344345092773,191.9228973388672,3.3990368843078613,0.0,1.0
29,7,39.074459075927734,40.32263946533203,123.76289367675781,99.52203369140625,64.8594741821289,0.007262278813868761,0.17327196896076202,20.80582046508789,191.72271728515625,3.8427867889404297,0.0,1.0
30,7.25,38.32279586791992,40.92802810668945,119.66181182861328,99.51558685302734,63.422630310058594,0.008281907066702843,0.2020774781703949,20.75926971435547,191.7427520751953,4.043270587921143,0.0,1.0
31,7.5,39.27482223510742,41.015357971191406,118.51232147216797,99.51437377929688,62.372188568115234,0.00919957272708416,0.2280024290084839,20.717374801635742,191.73272705078125,4.193058013916016,0.0,1.0
32,7.75,38.580726623535156,40.63172149658203,121.05403137207031,99.51195526123047,61.052154541015625,0.00919957272708416,0.25133487582206726,20.717374801635742,191.6626739501953,4.384828090667725,0.0,1.0
33,8,39.022850036621094,41.01664733886719,117.44908142089844,99.49382019042969,56.97904586791992,0.010025471448898315,0.27233409881591797,20.679670333862305,191.60260009765625,5.002884864807129,0.0,1.0
34,8.25,39.72614669799805,41.01247787475586,113.76551818847656,99.48253631591797,53.92379379272461,0.011432443745434284,0.2912333905696869,20.6042423248291,191.52255249023438,5.4965057373046875,0.0,1.0
35,8.5,39.68546676635742,41.43601989746094,108.7431640625,99.4881820678711,52.813255310058594,0.012698719277977943,0.3314400315284729,20.536357879638672,191.44247436523438,5.683785438537598,0.0,1.0
36,8.75,39.72749328613281,41.84239196777344,111.8199234008789,99.48173522949219,52.95757293701172,0.013838367536664009,0.36762601137161255,20.475261688232422,191.4524688720703,5.658711910247803,0.0,1.0
37,9,39.6077766418457,41.23408126831055,111.70848846435547,99.46641540527344,49.818946838378906,0.015684302896261215,0.40019339323043823,20.42027473449707,191.36239624023438,6.205676078796387,0.0,1.0
38,9.25,40.15289306640625,42.10590744018555,102.11106872558594,99.45795440673828,47.513221740722656,0.017345644533634186,0.42950403690338135,20.370786666870117,191.23226928710938,6.630223751068115,0.0,1.0
39,9.5,40.35165023803711,42.0245475769043,110.43611145019531,99.45755004882812,48.1582145690918,0.0188408512622118,0.4790736734867096,20.32624626159668,191.20225524902344,6.509167671203613,0.0,1.0
40,9.75,40.43295669555664,42.41969680786133,101.17529296875,99.45271301269531,43.72536849975586,0.020186537876725197,0.5236863493919373,20.251352310180664,191.19224548339844,7.375405788421631,0.0,1.0
41,10,40.9771842956543,42.65898132324219,101.56837463378906,99.43417358398438,44.44865798950195,0.021397655829787254,0.5638377666473389,20.183948516845703,191.11216735839844,7.226482391357422,0.0,1.0
42,10.25,42.11009979248047,43.58844757080078,101.3661117553711,99.42410278320312,45.56977844238281,0.022487662732601166,0.5999740362167358,20.1232852935791,191.01206970214844,7.002001762390137,0.0,1.0
43,10.5,42.351531982421875,44.021114349365234,103.04149627685547,99.42449951171875,44.197689056396484,0.02346866764128208,0.6559990048408508,20.068687438964844,190.9019775390625,7.276429176330566,0.0,1.0
44,10.75,42.17353820800781,44.05564880371094,93.41659545898438,99.40394592285156,44.86680603027344,0.02631964348256588,0.6559990048408508,20.019550323486328,190.9019775390625,7.13971471786499,0.0,1.0
45,11,42.732112884521484,44.37531280517578,101.14476013183594,99.39910888671875,45.981998443603516,0.028885522857308388,0.7064214944839478,19.941848754882812,190.80189514160156,6.918921947479248,0.0,1.0
46,11.25,42.696319580078125,45.44086456298828,96.78645324707031,99.39427947998047,45.256591796875,0.031194813549518585,0.7518017292022705,19.871917724609375,190.71180725097656,7.061205863952637,0.0,1.0
47,11.5,43.68768310546875,44.993194580078125,97.47034454345703,99.37895965576172,45.02381896972656,0.03327317535877228,0.7926439642906189,19.80898094177246,190.61172485351562,7.106104850769043,0.0,1.0
48,11.75,43.85934829711914,46.07722473144531,102.36981964111328,99.38017272949219,43.981842041015625,0.03514369949698448,0.8603172302246094,19.752336502075195,190.52163696289062,7.316367149353027,0.0,1.0
49,12,44.765621185302734,46.69070816040039,102.43622589111328,99.36566162109375,42.23265838623047,0.036827173084020615,0.9212231636047363,19.701356887817383,190.40151977539062,7.679296970367432,0.0,1.0
50,12.25,45.46302032470703,46.93387985229492,96.9711685180664,99.34671783447266,43.69532012939453,0.04020563140511513,0.9760385155677795,19.655475616455078,190.3815155029297,7.372004985809326,0.0,1.0
51,12.5,45.9416618347168,48.12552261352539,103.22850036621094,99.35639190673828,43.544654846191406,0.04324624314904213,1.0253723859786987,19.56500816345215,190.14129638671875,7.4038801193237305,0.0,1.0
52,12.75,46.687191009521484,48.8106803894043,101.90574645996094,99.3620376586914,36.7938117980957,0.04598279669880867,1.0697728395462036,19.48358726501465,190.0011749267578,8.916328430175781,0.0,1.0
53,13,46.948123931884766,49.064701080322266,83.41539764404297,99.33140563964844,35.15932083129883,0.0484456941485405,1.1097332239151,19.410308837890625,189.80099487304688,9.321393013000488,0.0,1.0
54,13.25,47.69266128540039,49.73579788208008,83.18641662597656,99.32575988769531,36.9453239440918,0.05157540738582611,1.207796573638916,19.344358444213867,189.8209991455078,8.876167297363281,0.0,0.0
55,13.5,47.4278450012207,49.683929443359375,82.33002471923828,99.32575988769531,34.75217819213867,0.05439215153455734,1.2960536479949951,19.2187442779541,189.66087341308594,9.425421714782715,0.0,0.0
56,13.75,48.944210052490234,51.21589279174805,88.73771667480469,99.32213592529297,34.56892395019531,0.05692721903324127,1.3754849433898926,19.10569190979004,189.54075622558594,9.47254753112793,0.0,0.0
57,14,50.564693450927734,52.88652420043945,81.1118392944336,99.30682373046875,33.8625602722168,0.05920878052711487,1.4469730854034424,19.003944396972656,189.37060546875,9.656457901000977,0.0,0.0
58,14.25,50.54579544067383,53.08890151977539,75.5269546508789,99.2898941040039,34.08306121826172,0.061663202941417694,1.511312484741211,18.912372589111328,189.27052307128906,9.596673965454102,0.0,0.0
59,14.5,51.411956787109375,54.21158981323242,81.39730072021484,99.29109954833984,35.36373519897461,0.06387218087911606,1.598174810409546,18.823261260986328,189.17042541503906,9.26572036743164,0.0,0.0
60,14.75,52.14216613769531,55.142669677734375,72.4593505859375,99.28424835205078,33.671688079833984,0.06586026400327682,1.6763509511947632,18.743061065673828,189.07032775878906,9.705150604248047,0.0,0.0
61,15,53.511837005615234,56.38648223876953,80.89201354980469,99.27336883544922,35.668880462646484,0.06764953583478928,1.7467094659805298,18.670881271362305,188.89016723632812,9.187004089355469,0.0,0.0
62,15.25,54.49263381958008,57.608306884765625,87.81262969970703,99.2620849609375,36.565269470214844,0.06920195370912552,1.8100321292877197,18.605920791625977,188.84011840820312,8.963217735290527,0.0,0.0
63,15.5,55.25166702270508,58.132568359375,92.4334945678711,99.25241088867188,34.593467712402344,0.07059913128614426,1.8670225143432617,18.547454833984375,188.6799774169922,9.459874153137207,0.0,0.0
64,15.75,56.39579772949219,59.92219161987305,77.7320556640625,99.2383041381836,35.942283630371094,0.07185658812522888,1.9183138608932495,18.494836807250977,188.5898895263672,9.115301132202148,0.0,0.0
65,16,57.38547897338867,61.02207565307617,89.98719787597656,99.22581481933594,35.783573150634766,0.07298830151557922,1.9589735269546509,18.447479248046875,188.51983642578125,9.153890609741211,0.0,0.0
66,16.25,59.2891960144043,62.987998962402344,86.12579345703125,99.21331787109375,34.41740798950195,0.073466457426548,1.9955672025680542,18.404857635498047,188.41973876953125,9.502134323120117,0.0,0.0
67,16.5,59.860347747802734,64.10167694091797,94.2363510131836,99.22339630126953,32.358001708984375,0.07389679551124573,2.028501510620117,18.366498947143555,188.3396759033203,10.056825637817383,0.0,0.0
68,16.75,61.20849609375,65.3936996459961,86.00443267822266,99.22460174560547,30.246959686279297,0.07428409904241562,2.0406172275543213,18.33197593688965,188.21957397460938,10.66245174407959,0.0,0.0
69,17,62.35878372192383,66.8127670288086,91.79234313964844,99.22218322753906,30.573688507080078,0.0746326744556427,2.0515213012695312,18.300905227661133,188.16952514648438,10.565803527832031,0.0,0.0
70,17.25,62.54351806640625,67.58277893066406,92.73957061767578,99.22057342529297,30.075132369995117,0.07407014071941376,2.0613350868225098,18.27294158935547,188.11947631835938,10.71321964263916,0.0,0.0
71,17.5,64.63037109375,69.57064056396484,93.41583251953125,99.22661590576172,29.504201889038086,0.07356386631727219,2.0701675415039062,18.285634994506836,187.99937438964844,10.885785102844238,0.0,0.0
72,17.75,65.32569122314453,70.50730895996094,96.58647918701172,99.22380065917969,30.341339111328125,0.07310821861028671,2.0535359382629395,18.297060012817383,187.89927673339844,10.634417533874512,0.0,0.0
73,18,65.80104064941406,71.35189056396484,95.63238525390625,99.22178649902344,30.55718421936035,0.07269813120365143,2.038567304611206,18.307342529296875,187.7991943359375,10.570612907409668,0.0,0.0
74,18.25,67.12998962402344,72.83541870117188,94.69202423095703,99.22178649902344,30.31890869140625,0.07232905179262161,2.0250957012176514,18.31659698486328,187.78916931152344,10.640873908996582,0.0,0.0
75,18.5,67.83734130859375,73.98817443847656,92.93191528320312,99.2383041381836,29.783531188964844,0.07199688255786896,2.0129711627960205,18.324926376342773,187.6890869140625,10.80226993560791,0.0,0.0
76,18.75,68.56259155273438,74.6896743774414,98.88240814208984,99.22419738769531,34.39794158935547,0.07018737494945526,1.9694792032241821,18.379980087280273,187.6590576171875,9.508195877075195,0.0,0.0
77,19,70.2903823852539,76.94064331054688,101.70423889160156,99.22581481933594,33.622169494628906,0.06855881959199905,1.930336356163025,18.429529190063477,187.6590576171875,9.713075637817383,0.0,0.0
78,19.25,70.16041564941406,76.75788879394531,108.96680450439453,99.23346710205078,33.53921890258789,0.06709311902523041,1.8951078653335571,18.474123001098633,187.57899475097656,9.73593807220459,0.0,0.0
79,19.5,70.48843383789062,77.38507080078125,108.56227111816406,99.23992156982422,37.77568817138672,0.06577398627996445,1.8634021282196045,18.514257431030273,187.52894592285156,8.668919563293457,0.0,0.0
80,19.75,71.45972442626953,78.09098815917969,112.98468780517578,99.22097778320312,42.41464614868164,0.06352044641971588,1.800999641418457,18.550378799438477,187.51893615722656,7.627626419067383,0.0,0.0
81,20,72.05184173583984,79.29490661621094,116.35607147216797,99.22500610351562,46.774696350097656,0.061492256820201874,1.7448374032974243,18.632291793823242,187.50892639160156,6.749779224395752,0.0,0.0
82,20.25,72.52679443359375,79.7114028930664,115.39663696289062,99.22782897949219,52.25967788696289,0.05966688692569733,1.694291353225708,18.70601463317871,187.46888732910156,5.75484037399292,0.0,0.0
83,20.5,72.96663665771484,80.43897247314453,115.84773254394531,99.23065185546875,57.39253616333008,0.05802405625581741,1.648800015449524,18.77236557006836,187.43885803222656,4.914216995239258,0.0,0.0
84,20.75,72.8353271484375,80.8534164428711,121.93866729736328,99.23387145996094,62.16269302368164,0.05555227771401405,1.6078577041625977,18.832080841064453,187.43885803222656,4.197920322418213,0.0,0.0
85,21,73.81964874267578,81.65350341796875,123.250732421875,99.2310562133789,66.05254364013672,0.05332767590880394,1.540016770362854,18.922992706298828,187.41883850097656,3.6529111862182617,0.0,0.0
86,21.25,73.55353546142578,82.01829528808594,123.22020721435547,99.22782897949219,69.78622436523438,0.05132553353905678,1.4789599180221558,19.00481414794922,187.38882446289062,3.1591084003448486,0.0,0.0
87,21.5,73.69430541992188,82.21199035644531,124.58646392822266,99.22782897949219,70.62928771972656,0.04952360689640045,1.4240087270736694,19.078453063964844,187.36878967285156,3.0513319969177246,0.0,0.0
88,21.75,74.4310531616211,82.31100463867188,123.11257934570312,99.22782897949219,71.17778015136719,0.047071631997823715,1.374552607536316,19.14472770690918,187.34877014160156,2.981901168823242,0.0,0.0
89,22,74.30226135253906,82.70600891113281,123.74381256103516,99.23548889160156,71.08551788330078,0.04486485570669174,1.3300421237945557,19.23969841003418,187.32876586914062,2.9942352771759033,0.0,0.0
90,22.25,74.72273254394531,82.6513900756836,127.98303985595703,99.2383041381836,72.48342895507812,0.042878758162260056,1.267991542816162,19.325172424316406,187.35879516601562,2.819704055786133,0.0,0.0
91,22.5,75.2547607421875,83.8268051147461,126.06722259521484,99.24112701416016,71.11895751953125,0.04109127074480057,1.2121460437774658,19.402097702026367,187.31874084472656,2.9905245304107666,0.0,0.0
92,22.75,74.7184066772461,83.49249267578125,125.64588928222656,99.2383041381836,71.80542755126953,0.03948253020644188,1.161885142326355,19.471330642700195,187.29873657226562,2.9040517807006836,0.0,0.0
93,23,75.18826293945312,83.55028533935547,126.32673645019531,99.23588562011719,73.38489532470703,0.037472065538167953,1.1166503429412842,19.533639907836914,187.28872680664062,2.7085506916046143,0.0,0.0
94,23.25,74.90682983398438,83.66783142089844,125.63139343261719,99.2471694946289,74.54368591308594,0.03566264733672142,1.0629503726959229,19.60795783996582,187.25869750976562,2.5689547061920166,0.0,0.0
95,23.5,74.65528869628906,83.6730728149414,127.67314910888672,99.25684356689453,75.60851287841797,0.03403417393565178,1.014620304107666,19.674842834472656,187.25869750976562,2.4425289630889893,0.0,0.0
96,23.75,74.91815185546875,83.55018615722656,126.20613861083984,99.2391128540039,73.27062225341797,0.0325685478746891,0.9711232781410217,19.73503875732422,187.25869750976562,2.7228288650512695,0.0,0.0
97,24,75.1388168334961,83.87367248535156,128.6814422607422,99.2391128540039,74.8111572265625,0.030891848728060722,0.9319759607315063,19.789215087890625,187.2386932373047,2.536078929901123,0.0,0.0
98,24.25,74.62190246582031,83.42666625976562,127.58003234863281,99.23750305175781,75.35881042480469,0.029382819309830666,0.8967433571815491,19.852750778198242,187.22866821289062,2.470470428466797,0.0,0.0
99,24.5,75.00434112548828,83.69062042236328,127.85633850097656,99.26007080078125,74.95209503173828,0.028024693951010704,0.8550416231155396,19.90993309020996,187.1886444091797,2.5210821628570557,0.0,0.0
100,24.75,74.9277114868164,83.35115051269531,130.582763671875,99.2366943359375,74.66429901123047,0.02680238150060177,0.8175100684165955,19.961397171020508,187.17861938476562,2.553496837615967,0.0,0.0
101,25,74.9520034790039,83.82046508789062,132.87411499023438,99.24555969238281,76.2564697265625,0.025702299550175667,0.7837316989898682,20.007713317871094,187.1686248779297,2.364919424057007,0.0,0.0
102,25.25,74.73515319824219,83.39923095703125,128.1959991455078,99.2431411743164,75.69442749023438,0.024712225422263145,0.7533311247825623,20.04939842224121,187.14859008789062,2.4310975074768066,0.0,0.0
103,25.5,74.66795349121094,83.39073944091797,129.2935791015625,99.2516098022461,77.00599670410156,0.023434560745954514,0.7187021970748901,20.086915969848633,187.1586151123047,2.2776801586151123,0.0,0.0
104,25.75,74.53321838378906,83.6564712524414,127.92350769042969,99.2342758178711,77.53121948242188,0.02228466235101223,0.6875361800193787,20.129915237426758,187.1285858154297,2.215104579925537,0.0,0.0
105,26,74.53982543945312,83.13624572753906,127.13427734375,99.24394989013672,79.79927825927734,0.02124975435435772,0.6594867706298828,20.168615341186523,187.1185760498047,1.9571906328201294,0.0,0.0
106,26.25,74.37014770507812,82.88848114013672,132.14671325683594,99.26974487304688,81.04609680175781,0.02031833678483963,0.6342422962188721,20.203445434570312,187.1085662841797,1.8203747272491455,0.0,0.0
107,26.5,74.18830871582031,82.72711181640625,132.27874755859375,99.25684356689453,81.16629028320312,0.019272824749350548,0.6072188019752502,20.234792709350586,187.1085662841797,1.805908203125,0.0,0.0
108,26.75,74.49969482421875,82.92284393310547,128.8966827392578,99.25523376464844,79.12211608886719,0.0183318629860878,0.5828976631164551,20.27062225341797,187.0685272216797,2.034698247909546,0.0,0.0
109,27,74.18415069580078,82.70381927490234,129.24855041503906,99.2516098022461,80.49251556396484,0.0174849983304739,0.561008632183075,20.30286979675293,187.0785369873047,1.880250334739685,0.0,0.0
110,27.25,74.23248291015625,82.78728485107422,133.82591247558594,99.25765228271484,81.92893981933594,0.016722818836569786,0.5413084626197815,20.331892013549805,187.0885467529297,1.7220430374145508,0.0,0.0
111,27.5,74.46916961669922,82.81578826904297,131.86581420898438,99.27135467529297,81.4477310180664,0.015875058248639107,0.5235783457756042,20.358013153076172,187.0685272216797,1.7761527299880981,0.0,0.0
112,27.75,73.92599487304688,82.45997619628906,135.33413696289062,99.25846099853516,82.22689056396484,0.015112074092030525,0.5076212286949158,20.386600494384766,187.0685272216797,1.6895352602005005,0.0,0.0
113,28,73.8531494140625,82.32113647460938,137.1736297607422,99.26289367675781,83.11396789550781,0.014425388537347317,0.48954665660858154,20.412328720092773,187.0485076904297,1.5936286449432373,0.0,0.0
114,28.25,73.82650756835938,82.41609191894531,138.18038940429688,99.26248931884766,84.29179382324219,0.013807371258735657,0.47327956557273865,20.435483932495117,187.0785369873047,1.4672950506210327,0.0,0.0
115,28.5,73.38216400146484,81.63090515136719,131.0468292236328,99.26651763916016,83.46185302734375,0.013251155614852905,0.4586391746997833,20.456323623657227,187.0485076904297,1.5564675331115723,0.0,0.0
116,28.75,73.11971282958984,81.72358703613281,132.37644958496094,99.26934051513672,84.155517578125,0.012627928517758846,0.44546282291412354,20.475080490112305,187.0485076904297,1.482436180114746,0.0,0.0
117,29,73.69584655761719,82.03893280029297,130.64610290527344,99.26409912109375,84.18683624267578,0.01206702459603548,0.43360409140586853,20.496809005737305,187.0485076904297,1.4786231517791748,0.0,0.0
118,29.25,73.33800506591797,81.69686126708984,133.90147399902344,99.27578735351562,84.2740249633789,0.011562210507690907,0.42002755403518677,20.51636505126953,187.0284881591797,1.4703891277313232,0.0,0.0
119,29.5,73.43861389160156,81.08739471435547,130.6415252685547,99.28223419189453,84.29730224609375,0.01110787782818079,0.40780869126319885,20.533966064453125,187.0284881591797,1.4684934616088867,0.0,0.0
120,29.75,72.94384002685547,81.12055206298828,134.34188842773438,99.27135467529297,85.1488265991211,0.010608305223286152,0.39681169390678406,20.549806594848633,187.0084686279297,1.3773021697998047,0.0,0.0
121,30,73.11752319335938,81.46312713623047,135.92568969726562,99.27175903320312,85.64865112304688,0.010158689692616463,0.3869144022464752,20.56729507446289,186.98846435546875,1.3248087167739868,0.0,0.0
122,30.25,73.09402465820312,81.33391571044922,131.09185791015625,99.2810287475586,84.54657745361328,0.00975403655320406,0.37631767988204956,20.58303451538086,186.98846435546875,1.4418829679489136,0.0,0.0
123,30.5,73.239990234375,81.14691162109375,132.71534729003906,99.28143310546875,86.2132339477539,0.009389848448336124,0.3667806088924408,20.597200393676758,186.9584197998047,1.266714096069336,0.0,0.0
124,30.75,72.82841491699219,80.90511322021484,135.60662841796875,99.26974487304688,86.1019287109375,0.009008781053125858,0.35819727182388306,20.609949111938477,186.9584197998047,1.277252197265625,0.0,0.0
125,31,72.61273193359375,80.69816589355469,132.08946228027344,99.27417755126953,86.65846252441406,0.008665820583701134,0.35047224164009094,20.62396240234375,186.9584197998047,1.2198268175125122,0.0,0.0
126,31.25,72.64334106445312,80.72008514404297,134.43270874023438,99.27497863769531,87.00846862792969,0.008357156068086624,0.34185758233070374,20.636573791503906,186.96844482421875,1.1837220191955566,0.0,0.0
127,31.5,71.83268737792969,80.20975494384766,132.99851989746094,99.29029846191406,86.73252868652344,0.008079358376562595,0.33410438895225525,20.647924423217773,186.93841552734375,1.2136164903640747,0.0,0.0
128,31.75,72.4153823852539,80.45233917236328,131.9329833984375,99.27739715576172,87.53284454345703,0.007829340174794197,0.32712653279304504,20.658140182495117,186.93841552734375,1.130011796951294,0.0,0.0
129,32,72.17949676513672,80.19136047363281,132.57872009277344,99.27417755126953,87.72921752929688,0.007604323793202639,0.32084643840789795,20.667335510253906,186.9283905029297,1.1096084117889404,0.0,0.0
130,32.25,72.01360321044922,79.97843933105469,138.59103393554688,99.2858657836914,87.81979370117188,0.007342785596847534,0.31382712721824646,20.675609588623047,186.91839599609375,1.1014033555984497,0.0,0.0
131,32.5,72.2560806274414,79.63133239746094,132.7916717529297,99.28707122802734,87.34451293945312,0.007107401266694069,0.30750975012779236,20.68305778503418,186.90838623046875,1.1502183675765991,0.0,0.0
132,32.75,72.14713287353516,80.09147644042969,133.8564453125,99.2890853881836,88.63111114501953,0.006895555183291435,0.3018241226673126,20.689760208129883,186.9283905029297,1.0191584825515747,0.0,0.0
133,33,71.60462188720703,79.59574890136719,138.4818878173828,99.2898941040039,89.84872436523438,0.00670489389449358,0.29670706391334534,20.698101043701172,186.94842529296875,0.8967692852020264,0.0,0.0
134,33.25,71.56103515625,79.50662994384766,138.07965087890625,99.30158233642578,89.58971405029297,0.0065332986414432526,0.29102930426597595,20.705608367919922,186.94842529296875,0.9237363934516907,0.0,0.0
135,33.5,71.98414611816406,79.42229461669922,133.57632446289062,99.30158233642578,89.63753509521484,0.0063788630068302155,0.28591933846473694,20.712364196777344,186.9283905029297,0.9189472794532776,0.0,0.0
136,33.75,71.6692886352539,79.54158020019531,134.68536376953125,99.30158233642578,89.53553771972656,0.006239870563149452,0.28132036328315735,20.71844482421875,186.93841552734375,0.9291654825210571,0.0,0.0
137,34,71.12660217285156,78.81684112548828,134.6525421142578,99.29755401611328,90.43700408935547,0.0060734013095498085,0.2771812975406647,20.72391700744629,186.89837646484375,0.8388884663581848,0.0,0.0
138,34.25,70.8447036743164,78.57009887695312,132.7199249267578,99.308837890625,90.33543395996094,0.005923578981310129,0.2734561264514923,20.72745704650879,186.89837646484375,0.8499943017959595,0.0,0.0
139,34.5,71.03279113769531,79.18063354492188,136.86756896972656,99.30682373046875,89.5990219116211,0.005788738839328289,0.26916342973709106,20.730642318725586,186.90838623046875,0.9232778549194336,0.0,0.0
140,34.75,70.78523254394531,78.48128509521484,132.0062713623047,99.30843353271484,89.6938247680664,0.005667382851243019,0.2653000056743622,20.733509063720703,186.90838623046875,0.9139323830604553,0.0,0.0
141,35,71.14193725585938,78.78520965576172,137.0545654296875,99.30601501464844,90.42134857177734,0.005558162461966276,0.2618229389190674,20.7360897064209,186.91839599609375,0.8412073850631714,0.0,0.0
142,35.25,70.80470275878906,78.82486724853516,137.88043212890625,99.32132720947266,89.9638442993164,0.005450178869068623,0.2586935758590698,20.738412857055664,186.9283905029297,0.8881182074546814,0.0,0.0
143,35.5,70.59585571289062,78.14517211914062,136.00506591796875,99.31689453125,90.69136810302734,0.0053529939614236355,0.25587713718414307,20.741886138916016,186.90838623046875,0.8154290318489075,0.0,0.0
144,35.75,70.6951904296875,78.36775207519531,134.3227996826172,99.3128662109375,90.84795379638672,0.005265527404844761,0.2533423602581024,20.745012283325195,186.88836669921875,0.7995816469192505,0.0,0.0
145,36,70.88304901123047,78.33264923095703,134.82199096679688,99.31327056884766,91.08157348632812,0.005186807364225388,0.2510610520839691,20.747825622558594,186.87835693359375,0.7765676975250244,0.0,0.0
146,36.25,70.4510726928711,77.79358673095703,135.55320739746094,99.32777404785156,90.8047866821289,0.005112732294946909,0.24900788068771362,20.75035858154297,186.89837646484375,0.8051939010620117,0.0,0.0
147,36.5,70.15977478027344,77.80585479736328,134.9708251953125,99.32294464111328,92.12821197509766,0.004986063577234745,0.24716001749038696,20.759069442749023,186.87835693359375,0.6748943328857422,0.0,0.0
148,36.75,70.3413314819336,77.7146224975586,136.28289794921875,99.31488037109375,91.77354431152344,0.004986063577234745,0.24388167262077332,20.759069442749023,186.87835693359375,0.7087840437889099,0.0,0.0
149,37,70.20856475830078,77.90451049804688,136.7538299560547,99.32536315917969,91.83745574951172,0.004881525877863169,0.24093115329742432,20.766124725341797,186.85833740234375,0.7034831643104553,0.0,0.0
150,37.25,69.84436798095703,77.28511810302734,136.7355194091797,99.32858276367188,92.01478576660156,0.004881525877863169,0.2382756918668747,20.766124725341797,186.84832763671875,0.6864604353904724,0.0,0.0
151,37.5,69.64208221435547,77.26762390136719,136.6790313720703,99.3358383178711,93.34624481201172,0.004836042877286673,0.23588578402996063,20.771207809448242,186.84832763671875,0.5581747889518738,0.0,0.0
152,37.75,70.07421112060547,77.21284484863281,132.05435180664062,99.3318099975586,93.08003997802734,0.004795107990503311,0.23302532732486725,20.77578353881836,186.82830810546875,0.5834425091743469,0.0,0.0
153,38,69.48844909667969,76.75762176513672,137.69418334960938,99.33301544189453,92.75077056884766,0.004758266732096672,0.23045092821121216,20.7799015045166,186.81829833984375,0.6153572201728821,0.0,0.0
154,38.25,69.77452087402344,76.8735580444336,138.96961975097656,99.35074615478516,92.78124237060547,0.00472704553976655,0.22813396155834198,20.783607482910156,186.82830810546875,0.6140114068984985,0.0,0.0
155,38.5,69.3863754272461,76.84182739257812,138.3933563232422,99.33301544189453,93.27853393554688,0.0046989466063678265,0.22604869306087494,20.786943435668945,186.7982940673828,0.5644323825836182,0.0,0.0
156,38.75,69.41110229492188,76.71111297607422,135.45016479492188,99.33261108398438,93.24171447753906,0.004673657473176718,0.2235421985387802,20.79086685180664,186.80828857421875,0.5679391026496887,0.0,0.0
157,39,69.2909927368164,76.77432250976562,136.21954345703125,99.3382568359375,93.00597381591797,0.004650897346436977,0.2212863564491272,20.794397354125977,186.7982940673828,0.5911701321601868,0.0,0.0
158,39.25,69.0819091796875,76.4068603515625,134.8922119140625,99.34429931640625,93.74873352050781,0.00463041290640831,0.21925610303878784,20.797574996948242,186.7682647705078,0.5203236937522888,0.0,0.0
159,39.5,69.22056579589844,75.88706970214844,137.22630310058594,99.34107971191406,93.41565704345703,0.004611976910382509,0.21520288288593292,20.80043601989746,186.75823974609375,0.5519763231277466,0.0,0.0
160,39.75,68.79022216796875,76.02435302734375,135.20973205566406,99.35518646240234,93.95992279052734,0.004607005510479212,0.21520288288593292,20.803010940551758,186.7682647705078,0.5011104345321655,0.0,0.0
161,40,68.98986053466797,76.41460418701172,136.49661254882812,99.33866119384766,94.28495788574219,0.004602530971169472,0.21139644086360931,20.806480407714844,186.77825927734375,0.46862369775772095,0.0,0.0
162,40.25,68.45975494384766,75.5282211303711,137.13699340820312,99.35800170898438,93.70767974853516,0.004598503932356834,0.21139644086360931,20.809602737426758,186.77825927734375,0.5254927277565002,0.0,0.0
163,40.5,68.80138397216797,76.05313110351562,138.18650817871094,99.35034942626953,94.36791229248047,0.004594879690557718,0.2097736895084381,20.81241226196289,186.75823974609375,0.46178680658340454,0.0,0.0
164,40.75,68.40182495117188,75.5187759399414,139.2650146484375,99.35155487060547,94.31838989257812,0.0046077691949903965,0.2083132117986679,20.81494140625,186.77825927734375,0.4666067063808441,0.0,0.0
165,41,67.90779876708984,75.11274719238281,136.70040893554688,99.35921478271484,93.5870590209961,0.004619369748979807,0.20642700791358948,20.817909240722656,186.7682647705078,0.5371622443199158,0.0,0.0
166,41.25,67.71375274658203,75.0859375,135.40130615234375,99.37371826171875,93.602294921875,0.004629809875041246,0.20472942292690277,20.820581436157227,186.75823974609375,0.5370110869407654,0.0,0.0
167,41.5,67.39350128173828,74.50324249267578,138.34144592285156,99.35437774658203,93.6755142211914,0.004639205988496542,0.20320159196853638,20.822986602783203,186.7682647705078,0.5282461047172546,0.0,0.0
168,41.75,67.80451202392578,75.037353515625,137.4453582763672,99.35437774658203,93.8232192993164,0.004647662863135338,0.2018265426158905,20.825151443481445,186.7482452392578,0.5141050815582275,0.0,0.0
169,42,67.74139404296875,74.87174987792969,141.62429809570312,99.3612289428711,94.12286376953125,0.0046740262769162655,0.20058900117874146,20.827098846435547,186.7482452392578,0.48610568046569824,0.0,0.0
170,42.25,67.89664459228516,74.83196258544922,137.33392333984375,99.37090301513672,94.7115707397461,0.004697753116488457,0.19898885488510132,20.829313278198242,186.7382354736328,0.43101733922958374,0.0,0.0
171,42.5,67.34605407714844,74.49268341064453,135.7547149658203,99.36445617675781,95.34471130371094,0.004719107411801815,0.1975487321615219,20.83130645751953,186.70819091796875,0.37063661217689514,0.0,0.0
172,42.75,67.71012878417969,74.68660736083984,136.7225341796875,99.36243438720703,94.5363540649414,0.00473832618445158,0.19625261425971985,20.833099365234375,186.70819091796875,0.446871817111969,0.0,0.0
173,43,67.34008026123047,74.36795043945312,138.0674285888672,99.36808013916016,94.5879898071289,0.00476278318092227,0.19508610665798187,20.834712982177734,186.70819091796875,0.44248130917549133,0.0,0.0
174,43.25,67.50636291503906,74.70875549316406,137.6384735107422,99.37936401367188,95.00909423828125,0.004784794524312019,0.19403624534606934,20.836626052856445,186.6881866455078,0.4036317467689514,0.0,0.0
175,43.5,66.6834487915039,74.01522827148438,136.66224670410156,99.36727142333984,94.29299926757812,0.004804604686796665,0.19272755086421967,20.838348388671875,186.6781768798828,0.4704432487487793,0.0,0.0
176,43.75,66.92969512939453,73.8303451538086,133.21910095214844,99.37130737304688,94.04837799072266,0.004822433926165104,0.19154971837997437,20.83989906311035,186.6681671142578,0.49412208795547485,0.0,0.0
177,44,67.2397232055664,74.46866607666016,139.68252563476562,99.37936401367188,94.18888854980469,0.004838480148464441,0.19048967957496643,20.841293334960938,186.6581573486328,0.4814504086971283,0.0,0.0
178,44.25,67.19801330566406,73.69963073730469,133.50152587890625,99.39024353027344,94.38018035888672,0.004845157731324434,0.18953563272953033,20.842548370361328,186.6681671142578,0.4642234742641449,0.0,0.0
179,44.5,66.76072692871094,73.84918212890625,137.67282104492188,99.38097381591797,94.80679321289062,0.004851167555898428,0.18842732906341553,20.844284057617188,186.6681671142578,0.42290759086608887,0.0,0.0
180,44.75,66.55486297607422,73.36334991455078,141.12510681152344,99.39508056640625,94.8508071899414,0.004856576211750507,0.18742984533309937,20.84584617614746,186.6681671142578,0.4200165867805481,0.0,0.0
181,45,66.4807357788086,73.58404541015625,137.64991760253906,99.3946762084961,95.15510559082031,0.004861443769186735,0.18653210997581482,20.847251892089844,186.6681671142578,0.39123204350471497,0.0,0.0
182,45.25,66.08517456054688,73.65211486816406,140.7587432861328,99.3866195678711,94.93926239013672,0.004856770392507315,0.1857241541147232,20.84851837158203,186.6681671142578,0.41088610887527466,0.0,0.0
183,45.5,66.56904602050781,73.70440673828125,137.0980682373047,99.38540649414062,94.93883514404297,0.004852564539760351,0.1848074495792389,20.84988784790039,186.6681671142578,0.41081663966178894,0.0,0.0
184,45.75,66.5739517211914,73.56424713134766,138.38113403320312,99.37976837158203,95.52542877197266,0.004848779179155827,0.18398241698741913,20.851119995117188,186.6681671142578,0.35502421855926514,0.0,0.0
185,46,66.1815185546875,72.67928314208984,137.71556091308594,99.38983917236328,95.22832489013672,0.004845372401177883,0.1832398921251297,20.852230072021484,186.6581573486328,0.3838910460472107,0.0,0.0
186,46.25,65.90507507324219,72.95745849609375,136.3279266357422,99.40515899658203,95.55293273925781,0.004842306487262249,0.1825716197490692,20.853229522705078,186.6481475830078,0.3547331690788269,0.0,0.0
187,46.5,66.20864868164062,72.94410705566406,136.0126953125,99.38983917236328,95.80602264404297,0.004839546978473663,0.18197016417980194,20.854127883911133,186.6481475830078,0.32960861921310425,0.0,0.0
188,46.75,65.60928344726562,72.54171752929688,136.77902221679688,99.38822937011719,96.04557037353516,0.004836416803300381,0.18129299581050873,20.854936599731445,186.6381378173828,0.3070494830608368,0.0,0.0
189,47,66.0447006225586,72.63511657714844,139.3909454345703,99.40113067626953,95.76920318603516,0.004833599552512169,0.18068353831768036,20.85589599609375,186.6481475830078,0.334077388048172,0.0,0.0
190,47.25,65.9176254272461,72.27641296386719,136.68896484375,99.40314483642578,96.1221694946289,0.004831064026802778,0.18013502657413483,20.85675811767578,186.62814331054688,0.30124202370643616,0.0,0.0
191,47.5,65.30170440673828,72.17430114746094,138.19032287597656,99.41522979736328,95.69132995605469,0.00482878228649497,0.17964136600494385,20.857534408569336,186.6081085205078,0.3426518738269806,0.0,0.0
192,47.75,65.45732116699219,71.87664031982422,135.09524536132812,99.3946762084961,96.38668823242188,0.004836429376155138,0.17910654842853546,20.858232498168945,186.6181182861328,0.2758124768733978,0.0,0.0
193,48,65.48057556152344,71.92620086669922,135.4768829345703,99.4144287109375,95.88558959960938,0.004843311849981546,0.1786252111196518,20.858861923217773,186.6081085205078,0.3243781626224518,0.0,0.0
194,48.25,65.29814910888672,71.88618469238281,135.78294372558594,99.42329406738281,96.12725067138672,0.004849506076425314,0.17819200456142426,20.85942840576172,186.5980987548828,0.3025858700275421,0.0,0.0
