Repository: ulfsri/fsri_materials_database

# Materials and Products Database

## 01_Data

Raw data generated from each apparatus are included here in plain-text format. The data is organized first by material, next by the short name of test apparatus used, and where applicable additional filtering by test settings.

### material.json

Each material directory contains a json file of the same name as the material. This file links the data stored in the repository as well as data and graphs produced by the accompanying scripts (__02_Scripts__) to the respective landing page for the material on the front-end website.

File: 01_Data/Roof_Felt/MCC/Roof_Felt_MCC_30K_min_210930_R3.txt (part 1 of 4)
Sample ID:	C:\MCC\MCC Cal\Test\Roof_Felt_MCC_30K_min_210930_R3.txt
Sample Weight (mg):	4.89
Heating Rate (C/s):	0.5
Combustor Temp (C):	900
N2 Flow Rate (cc/min):	80
O2 Flow Rate (cc/min):	20
Calibration File:	C:\MCC\MCC Cal\Coeff1 JN10440_30_210304.txt.txt
T Correction Coefficients:	0	1.024463	0
Time Shift (s):	14
*
Time (s)	Temperature (C)	N2 flow rate (cc/min)	O2 flow rate (cc/min)	Flow Rate (cc/min)	Oxygen (%)	HRR (W/g)	Heating rate (C/s)
0.000	107.025	80.000	19.995	100.573	20.195	0.108	-0.010
0.500	107.030	80.000	19.997	100.575	20.192	0.311	0.003
1.000	107.042	80.001	19.998	100.578	20.194	0.196	0.013
1.500	107.018	79.999	19.997	100.581	20.191	0.358	0.002
2.000	107.050	80.000	19.997	100.586	20.193	0.240	-0.002
2.500	107.027	80.001	19.995	100.589	20.192	0.334	0.009
3.000	107.045	80.000	19.996	100.594	20.193	0.265	0.002
3.500	107.054	79.999	19.995	100.599	20.189	0.493	0.011
4.000	107.028	80.000	19.996	100.598	20.191	0.380	0.005
4.500	107.022	80.000	19.996	100.594	20.194	0.201	-0.025
5.000	107.030	80.001	19.995	100.595	20.196	0.039	-0.015
5.500	107.045	80.000	19.996	100.588	20.193	0.244	0.013
6.000	107.054	80.000	19.996	100.583	20.193	0.258	0.024
6.500	107.018	80.001	19.995	100.585	20.197	-0.007	-0.001
7.000	107.039	80.001	19.995	100.584	20.194	0.182	-0.021
7.500	107.024	80.000	19.995	100.582	20.195	0.125	-0.004
8.000	107.034	80.000	19.995	100.584	20.194	0.196	0.000
8.500	107.013	80.000	19.995	100.589	20.192	0.321	-0.008
9.000	107.040	80.001	19.994	100.590	20.194	0.185	-0.002
9.500	107.042	80.001	19.995	100.598	20.190	0.450	0.017
10.000	107.009	80.001	19.995	100.605	20.193	0.235	-0.001
10.500	107.038	80.001	19.994	100.611	20.193	0.238	-0.017
11.000	107.018	80.001	19.994	100.612	20.191	0.376	0.002
11.500	107.043	80.001	19.995	100.614	20.190	0.458	0.007
12.000	107.045	80.000	19.996	100.614	20.192	0.307	0.016
12.500	107.036	80.000	19.995	100.614	20.188	0.580	0.010
13.000	107.017	80.001	19.995	100.615	20.193	0.237	-0.018
13.500	106.993	80.001	19.996	100.615	20.192	0.330	-0.035
14.001	107.031	80.001	19.995	100.615	20.193	0.265	-0.014
14.501	107.030	80.002	19.995	100.615	20.188	0.539	0.025
15.000	107.054	80.001	19.995	100.616	20.190	0.412	0.029
15.500	107.022	80.000	19.995	100.619	20.189	0.525	0.007
16.000	107.041	80.002	19.995	100.622	20.187	0.619	-0.010
16.500	107.011	80.000	19.995	100.626	20.187	0.642	-0.012
17.000	107.027	80.000	19.994	100.627	20.185	0.741	-0.013
17.500	107.030	80.001	19.996	100.630	20.184	0.806	0.003
18.000	107.059	80.001	19.996	100.633	20.185	0.750	0.025
18.500	107.061	80.001	19.995	100.638	20.185	0.730	0.031
19.000	107.082	80.001	19.995	100.642	20.184	0.817	0.027
19.500	107.069	80.001	19.995	100.649	20.185	0.762	0.015
20.000	107.103	80.001	19.996	100.653	20.182	0.921	0.014
20.500	107.138	80.001	19.995	100.653	20.181	1.035	0.045
21.000	107.135	80.000	19.994	100.656	20.182	0.937	0.051
21.500	107.155	80.001	19.996	100.664	20.180	1.074	0.024
22.000	107.131	80.001	19.996	100.672	20.178	1.173	0.006
22.500	107.182	80.001	19.995	100.680	20.179	1.130	0.012
23.000	107.232	79.999	19.995	100.689	20.178	1.220	0.064
23.500	107.190	79.999	19.996	100.696	20.176	1.332	0.054
24.000	107.224	80.002	19.996	100.698	20.176	1.357	0.000
24.500	107.238	79.999	19.996	100.706	20.178	1.217	0.021
25.000	107.281	80.001	19.996	100.714	20.175	1.387	0.053
25.500	107.286	80.000	19.996	100.721	20.171	1.686	0.052
26.000	107.321	79.999	19.996	100.729	20.172	1.617	0.044
26.500	107.344	79.999	19.996	100.739	20.169	1.772	0.049
27.000	107.396	80.000	19.996	100.745	20.167	1.891	0.067
27.500	107.416	80.000	19.995	100.753	20.168	1.825	0.074
28.000	107.449	80.000	19.996	100.760	20.166	1.949	0.063
28.500	107.488	80.001	19.997	100.766	20.168	1.822	0.062
29.000	107.504	80.000	19.996	100.769	20.165	2.030	0.064
29.500	107.589	80.000	19.996	100.770	20.164	2.101	0.078
30.000	107.603	80.000	19.996	100.770	20.165	2.037	0.100
30.500	107.655	80.000	19.997	100.771	20.163	2.175	0.083
31.000	107.709	80.001	19.997	100.778	20.161	2.274	0.086
31.500	107.743	79.999	19.997	100.786	20.162	2.264	0.097
32.000	107.844	80.000	19.997	100.793	20.161	2.303	0.112
32.500	107.852	80.000	19.997	100.796	20.161	2.317	0.122
33.000	107.939	80.000	19.996	100.797	20.158	2.472	0.102
33.500	107.972	80.000	19.997	100.791	20.159	2.423	0.108
34.000	108.041	80.001	19.996	100.790	20.158	2.497	0.111
34.500	108.107	80.001	19.996	100.789	20.162	2.232	0.119
35.000	108.186	80.001	19.997	100.792	20.158	2.505	0.140
35.501	108.249	80.000	19.996	100.796	20.160	2.367	0.143
36.001	108.317	80.001	19.997	100.801	20.155	2.668	0.136
36.500	108.343	80.002	19.996	100.798	20.159	2.399	0.113
37.000	108.475	80.001	19.997	100.793	20.161	2.307	0.126
37.500	108.527	80.002	19.997	100.788	20.157	2.549	0.172
38.000	108.582	80.002	19.995	100.783	20.156	2.650	0.146
38.500	108.683	79.999	19.996	100.780	20.158	2.499	0.131
39.000	108.739	80.001	19.997	100.783	20.156	2.625	0.156
39.500	108.839	80.002	19.996	100.788	20.157	2.541	0.157
40.001	108.886	80.001	19.996	100.788	20.154	2.775	0.151
40.501	108.971	80.000	19.996	100.788	20.155	2.653	0.139
41.000	109.083	80.001	19.996	100.784	20.155	2.681	0.165
41.500	109.130	80.000	19.996	100.778	20.158	2.520	0.178
42.000	109.229	80.001	19.996	100.774	20.156	2.649	0.153
42.500	109.383	80.001	19.997	100.777	20.156	2.615	0.199
43.000	109.412	80.002	19.996	100.782	20.158	2.497	0.218
43.500	109.537	80.001	19.996	100.783	20.155	2.651	0.169
44.001	109.651	80.001	19.995	100.782	20.155	2.711	0.196
44.501	109.717	80.000	19.995	100.782	20.156	2.617	0.209
45.000	109.799	80.002	19.996	100.782	20.153	2.801	0.164
45.500	109.897	80.002	19.995	100.783	20.155	2.661	0.164
46.000	110.000	80.001	19.995	100.789	20.153	2.789	0.191
46.500	110.091	80.002	19.996	100.796	20.156	2.631	0.197
47.000	110.168	80.002	19.997	100.802	20.154	2.759	0.181
47.500	110.300	80.002	19.996	100.805	20.157	2.566	0.189
48.000	110.389	80.001	19.996	100.802	20.154	2.750	0.215
48.500	110.458	80.002	19.997	100.801	20.157	2.545	0.190
49.000	110.580	80.003	19.997	100.799	20.157	2.542	0.174
49.500	110.740	80.001	19.997	100.791	20.160	2.393	0.236
50.001	110.820	80.000	19.996	100.786	20.156	2.599	0.261
50.501	110.946	80.002	19.996	100.783	20.157	2.567	0.223
51.000	111.046	80.001	19.998	100.777	20.155	2.671	0.216
51.500	111.117	80.002	19.997	100.774	20.158	2.500	0.199
52.000	111.267	80.002	19.998	100.773	20.155	2.677	0.196
52.500	111.332	80.002	19.997	100.770	20.155	2.664	0.218
53.000	111.467	80.002	19.998	100.769	20.157	2.525	0.207
53.500	111.556	80.001	19.997	100.768	20.157	2.574	0.212
54.000	111.658	80.002	19.997	100.766	20.159	2.433	0.208
54.500	111.779	80.002	19.997	100.766	20.157	2.534	0.207
55.001	111.907	80.002	19.997	100.766	20.158	2.500	0.236
55.501	112.022	80.003	19.997	100.765	20.157	2.578	0.246
56.001	112.136	80.002	19.996	100.765	20.154	2.731	0.236
56.500	112.271	80.001	19.997	100.765	20.157	2.581	0.239
57.000	112.375	80.001	19.997	100.765	20.154	2.725	0.244
57.500	112.528	80.001	19.996	100.765	20.155	2.691	0.247
58.000	112.607	80.001	19.997	100.768	20.156	2.612	0.244
58.500	112.737	80.001	19.996	100.772	20.154	2.752	0.221
59.000	112.831	79.999	19.996	100.778	20.154	2.773	0.216
59.500	112.975	80.001	19.997	100.786	20.156	2.630	0.231
60.000	113.061	80.002	19.996	100.793	20.157	2.580	0.234
60.500	113.192	80.002	19.996	100.800	20.155	2.653	0.224
61.000	113.366	80.000	19.996	100.803	20.153	2.785	0.261
61.500	113.479	80.001	19.997	100.805	20.154	2.757	0.296
62.000	113.621	80.000	19.997	100.806	20.153	2.830	0.271
62.500	113.756	80.001	19.996	100.807	20.153	2.787	0.267
63.001	113.904	80.001	19.996	100.807	20.151	2.973	0.280
63.501	114.005	80.002	19.997	100.808	20.150	2.989	0.265
64.001	114.154	80.002	19.997	100.815	20.151	2.962	0.249
64.500	114.279	80.002	19.997	100.819	20.151	2.913	0.262
65.000	114.414	80.002	19.997	100.819	20.151	2.971	0.267
65.501	114.516	80.002	19.996	100.820	20.151	2.911	0.249
66.001	114.657	80.003	19.996	100.819	20.151	2.957	0.240
66.500	114.813	80.002	19.995	100.813	20.150	3.023	0.270
67.000	114.951	80.002	19.995	100.811	20.152	2.847	0.296
67.501	115.090	80.003	19.996	100.813	20.147	3.198	0.285
68.001	115.259	80.002	19.995	100.819	20.150	3.024	0.292
68.501	115.396	80.003	19.996	100.825	20.151	2.962	0.307
69.001	115.555	80.002	19.995	100.830	20.152	2.902	0.301
69.500	115.715	80.003	19.995	100.836	20.151	2.969	0.307
70.000	115.815	80.004	19.995	100.840	20.148	3.113	0.289
70.501	115.984	80.002	19.995	100.842	20.150	3.030	0.264
71.001	116.101	80.003	19.994	100.843	20.152	2.899	0.277
71.500	116.225	80.003	19.994	100.844	20.148	3.109	0.264
72.001	116.440	80.002	19.995	100.843	20.150	3.016	0.290
72.501	116.584	80.004	19.994	100.840	20.149	3.090	0.349
73.001	116.744	80.003	19.996	100.840	20.151	2.973	0.331
73.501	116.837	80.003	19.995	100.841	20.145	3.352	0.279
74.000	117.052	80.003	19.994	100.838	20.145	3.341	0.281
74.500	117.207	80.003	19.995	100.838	20.146	3.274	0.339
75.000	117.366	80.003	19.994	100.840	20.148	3.146	0.342
75.500	117.506	80.002	19.995	100.840	20.147	3.221	0.307
76.001	117.680	80.001	19.995	100.840	20.146	3.253	0.306
76.501	117.858	80.001	19.994	100.843	20.144	3.403	0.333
77.000	118.012	80.003	19.995	100.846	20.146	3.239	0.342
77.501	118.141	80.003	19.994	100.843	20.145	3.311	0.308
78.001	118.336	80.002	19.996	100.839	20.146	3.283	0.304
78.501	118.470	80.001	19.995	100.837	20.145	3.313	0.326
79.000	118.623	80.000	19.995	100.837	20.144	3.400	0.308
79.500	118.831	80.001	19.996	100.834	20.144	3.403	0.325
80.000	118.975	80.001	19.994	100.837	20.142	3.524	0.357
80.500	119.175	80.000	19.996	100.841	20.146	3.269	0.348
81.000	119.340	80.000	19.996	100.842	20.146	3.295	0.354
81.500	119.519	79.998	19.996	100.843	20.143	3.430	0.354
82.000	119.670	79.999	19.996	100.846	20.145	3.338	0.338
82.500	119.865	80.001	19.995	100.848	20.145	3.308	0.338
83.000	120.062	80.000	19.994	100.848	20.143	3.455	0.369
83.500	120.228	80.001	19.996	100.849	20.144	3.407	0.378
84.000	120.409	80.000	19.995	100.848	20.144	3.396	0.355
84.500	120.603	80.001	19.996	100.846	20.144	3.410	0.361
85.000	120.794	80.000	19.994	100.845	20.143	3.460	0.380
85.500	120.987	80.000	19.995	100.844	20.144	3.378	0.384
86.000	121.119	80.000	19.996	100.844	20.143	3.474	0.354
86.500	121.303	80.001	19.995	100.845	20.146	3.279	0.321
87.000	121.493	79.999	19.996	100.846	20.146	3.288	0.345
87.500	121.671	80.000	19.996	100.848	20.146	3.286	0.371
88.000	121.864	79.999	19.995	100.848	20.143	3.463	0.369
88.500	122.031	80.000	19.996	100.847	20.144	3.403	0.366
89.000	122.206	80.000	19.997	100.847	20.145	3.352	0.351
89.500	122.405	80.000	19.995	100.848	20.145	3.325	0.359
90.000	122.585	80.000	19.995	100.847	20.143	3.451	0.377
90.500	122.775	80.000	19.996	100.848	20.144	3.370	0.374
91.000	122.981	79.999	19.996	100.848	20.147	3.226	0.383
91.500	123.150	80.000	19.995	100.847	20.145	3.306	0.386
92.000	123.346	80.001	19.995	100.846	20.143	3.462	0.370
92.501	123.501	79.999	19.997	100.847	20.145	3.352	0.358
93.001	123.720	79.999	19.997	100.847	20.145	3.308	0.363
93.500	123.926	79.999	19.996	100.847	20.144	3.409	0.399
94.000	124.114	80.000	19.996	100.848	20.142	3.538	0.409
94.500	124.280	80.000	19.997	100.848	20.142	3.502	0.374
95.000	124.505	80.002	19.996	100.847	20.145	3.347	0.373
95.500	124.697	80.002	19.995	100.848	20.142	3.552	0.404
96.000	124.893	80.001	19.996	100.849	20.143	3.483	0.402
96.500	125.069	80.001	19.996	100.848	20.142	3.502	0.380
97.000	125.289	80.003	19.996	100.848	20.143	3.458	0.384
97.500	125.526	80.002	19.996	100.848	20.142	3.531	0.426
98.000	125.696	80.001	19.997	100.847	20.143	3.446	0.432
98.500	125.909	80.001	19.996	100.846	20.142	3.543	0.395
99.000	126.073	80.001	19.996	100.847	20.141	3.554	0.380
99.500	126.272	80.001	19.995	100.846	20.142	3.502	0.370
100.000	126.483	80.001	19.995	100.846	20.141	3.566	0.386
100.500	126.750	80.000	19.996	100.847	20.144	3.396	0.444
101.000	126.910	80.002	19.995	100.847	20.142	3.531	0.453
101.500	127.112	80.001	19.996	100.847	20.140	3.648	0.395
102.000	127.296	80.000	19.995	100.850	20.139	3.688	0.374
102.500	127.507	80.001	19.996	100.852	20.142	3.510	0.390
103.000	127.722	80.001	19.995	100.852	20.143	3.463	0.410
103.500	127.946	80.001	19.996	100.853	20.139	3.743	0.432
104.000	128.148	80.000	19.996	100.853	20.141	3.559	0.433
104.500	128.377	80.001	19.997	100.851	20.141	3.570	0.429
105.000	128.579	80.001	19.996	100.848	20.141	3.585	0.431
105.500	128.789	80.001	19.995	100.847	20.144	3.396	0.421
106.000	128.981	80.001	19.996	100.847	20.143	3.454	0.407
106.500	129.202	80.001	19.996	100.846	20.141	3.600	0.408
107.000	129.401	80.001	19.996	100.846	20.140	3.642	0.416
107.500	129.593	80.001	19.997	100.846	20.140	3.661	0.405
108.000	129.829	80.001	19.997	100.847	20.140	3.654	0.409
108.500	130.024	80.001	19.997	100.848	20.139	3.713	0.429
109.000	130.218	80.001	19.996	100.847	20.141	3.571	0.410
109.500	130.430	80.000	19.996	100.848	20.139	3.716	0.398
110.000	130.649	80.000	19.997	100.849	20.137	3.874	0.419
110.500	130.870	80.001	19.996	100.849	20.140	3.623	0.435
111.000	131.090	80.000	19.998	100.848	20.142	3.518	0.440
111.500	131.337	79.999	19.996	100.854	20.139	3.690	0.454
112.000	131.503	79.999	19.997	100.854	20.144	3.384	0.440
112.500	131.730	79.999	19.998	100.852	20.143	3.463	0.403
113.000	131.945	80.000	19.996	100.853	20.143	3.454	0.417
113.500	132.165	79.999	19.997	100.852	20.139	3.707	0.438
114.000	132.387	79.999	19.997	100.847	20.140	3.647	0.439
114.500	132.616	80.000	19.997	100.847	20.140	3.628	0.447
115.000	132.814	79.999	19.996	100.847	20.140	3.667	0.439
115.500	133.014	80.001	19.997	100.847	20.140	3.651	0.412
116.000	133.244	79.999	19.996	100.847	20.141	3.614	0.414
116.500	133.518	80.000	19.997	100.846	20.138	3.771	0.467
117.001	133.721	79.999	19.996	100.845	20.140	3.647	0.491
117.501	133.935	80.000	19.996	100.844	20.145	3.338	0.447
118.001	134.184	80.000	19.996	100.842	20.142	3.546	0.440
118.501	134.368	80.000	19.996	100.841	20.147	3.208	0.448
119.000	134.610	79.999	19.997	100.840	20.142	3.511	0.430
119.500	134.795	80.000	19.997	100.840	20.145	3.318	0.427
120.000	135.055	80.000	19.998	100.841	20.142	3.500	0.436
120.500	135.264	80.000	19.996	100.844	20.143	3.472	0.457
121.000	135.491	79.999	19.996	100.845	20.142	3.515	0.452
121.500	135.711	80.000	19.997	100.846	20.142	3.548	0.441
122.000	135.943	80.001	19.997	100.846	20.141	3.607	0.450
122.500	136.156	80.001	19.997	100.841	20.143	3.442	0.449
123.000	136.344	80.002	19.996	100.840	20.143	3.463	0.423
123.500	136.586	80.001	19.997	100.840	20.144	3.393	0.416
124.000	136.792	80.002	19.997	100.840	20.143	3.430	0.439
124.500	137.064	80.001	19.996	100.840	20.140	3.660	0.462
125.000	137.260	80.001	19.996	100.844	20.142	3.522	0.473
125.501	137.546	80.003	19.996	100.844	20.143	3.483	0.476
126.001	137.749	80.003	19.996	100.844	20.143	3.430	0.485
126.500	138.009	80.002	19.997	100.844	20.143	3.444	0.476
127.000	138.242	80.002	19.997	100.844	20.145	3.311	0.478
127.500	138.453	80.003	19.996	100.845	20.143	3.481	0.469
128.000	138.697	80.002	19.996	100.844	20.142	3.527	0.449
128.500	138.906	80.002	19.995	100.845	20.145	3.357	0.454
129.000	139.144	80.001	19.995	100.845	20.145	3.348	0.450
129.500	139.374	80.003	19.995	100.845	20.143	3.439	0.457
130.000	139.563	80.002	19.995	100.845	20.143	3.462	0.443
130.500	139.861	80.003	19.995	100.845	20.143	3.465	0.453
131.000	140.060	80.002	19.996	100.845	20.142	3.539	0.492
131.500	140.294	80.003	19.997	100.845	20.141	3.589	0.465
132.000	140.513	80.003	19.995	100.845	20.139	3.683	0.443
132.500	140.790	80.001	19.996	100.846	20.143	3.437	0.475
133.000	141.011	80.001	19.995	100.847	20.143	3.424	0.497
133.500	141.232	80.003	19.996	100.847	20.141	3.577	0.470
134.000	141.487	80.000	19.996	100.847	20.141	3.600	0.459
134.500	141.731	80.000	19.995	100.846	20.142	3.522	0.488
135.000	141.911	80.001	19.996	100.846	20.143	3.442	0.462
135.500	142.139	80.001	19.996	100.845	20.143	3.431	0.416
136.000	142.406	80.000	19.996	100.845	20.144	3.393	0.452
136.500	142.620	80.000	19.996	100.845	20.146	3.255	0.488
137.000	142.838	80.000	19.997	100.846	20.145	3.325	0.456
137.500	143.110	80.002	19.995	100.846	20.145	3.357	0.461
138.000	143.349	80.000	19.996	100.848	20.145	3.306	0.500
138.500	143.579	80.001	19.995	100.848	20.145	3.338	0.490
139.000	143.824	79.999	19.996	100.848	20.146	3.272	0.472
139.500	144.066	80.001	19.997	100.849	20.140	3.621	0.481
140.000	144.311	80.000	19.996	100.850	20.146	3.233	0.487
140.500	144.556	80.001	19.996	100.850	20.143	3.458	0.489
141.000	144.798	80.001	19.997	100.849	20.142	3.495	0.489
141.500	145.068	80.001	19.996	100.847	20.144	3.410	0.499
142.000	145.252	80.001	19.996	100.847	20.141	3.570	0.483
142.500	145.480	80.000	19.996	100.844	20.145	3.324	0.433
143.000	145.711	80.000	19.995	100.844	20.140	3.628	0.436
143.500	145.944	80.001	19.995	100.844	20.144	3.368	0.462
144.000	146.234	80.001	19.997	100.846	20.142	3.495	0.493
144.500	146.464	80.001	19.996	100.845	20.145	3.309	0.521
145.000	146.675	80.000	19.996	100.845	20.143	3.454	0.481
145.500	146.921	80.000	19.997	100.846	20.143	3.470	0.449
146.000	147.161	80.001	19.996	100.846	20.143	3.440	0.471
146.500	147.377	80.000	19.996	100.846	20.145	3.320	0.471
147.000	147.649	80.001	19.996	100.847	20.145	3.311	0.472
147.500	147.874	80.001	19.997	100.847	20.147	3.216	0.493
148.000	148.138	80.001	19.997	100.847	20.144	3.389	0.493
148.500	148.356	80.001	19.996	100.847	20.145	3.341	0.485
149.000	148.632	80.000	19.997	100.846	20.143	3.440	0.488
149.500	148.848	80.001	19.997	100.846	20.145	3.329	0.493
150.000	149.075	80.000	19.996	100.846	20.144	3.375	0.468
150.500	149.356	80.002	19.996	100.846	20.143	3.437	0.476
151.000	149.577	80.002	19.997	100.846	20.147	3.175	0.504
151.500	149.872	80.001	19.996	100.846	20.144	3.400	0.508
152.000	150.100	80.001	19.996	100.846	20.145	3.332	0.520
152.500	150.331	80.001	19.997	100.847	20.144	3.394	0.492
153.000	150.579	80.001	19.996	100.846	20.145	3.309	0.469
153.500	150.794	80.003	19.996	100.847	20.144	3.371	0.471
154.000	151.059	80.003	19.996	100.846	20.141	3.564	0.471
154.500	151.309	80.002	19.996	100.847	20.147	3.228	0.498
155.000	151.529	80.002	19.996	100.846	20.143	3.431	0.493
155.500	151.775	80.003	19.996	100.846	20.143	3.456	0.468
156.000	152.069	80.003	19.996	100.846	20.144	3.406	0.503
156.500	152.299	80.003	19.996	100.846	20.146	3.236	0.532
157.000	152.514	80.004	19.996	100.846	20.145	3.321	0.484
157.500	152.752	80.002	19.996	100.847	20.144	3.376	0.449
158.000	153.036	80.003	19.995	100.847	20.144	3.376	0.488
158.500	153.258	80.003	19.996	100.847	20.144	3.376	0.514
159.000	153.490	80.003	19.995	100.847	20.142	3.509	0.480
159.500	153.733	80.002	19.995	100.846	20.140	3.644	0.464
160.000	154.007	80.002	19.996	100.846	20.142	3.534	0.496
160.500	154.223	80.001	19.995	100.846	20.147	3.212	0.503
161.000	154.478	80.003	19.995	100.846	20.144	3.408	0.481
161.500	154.752	80.002	19.996	100.846	20.142	3.504	0.500
162.000	154.962	80.002	19.996	100.845	20.140	3.617	0.506
162.500	155.207	80.000	19.996	100.845	20.144	3.369	0.470
163.000	155.435	80.002	19.997	100.844	20.144	3.378	0.464
163.500	155.683	80.001	19.996	100.843	20.144	3.375	0.475
164.000	155.935	80.001	19.996	100.842	20.143	3.468	0.488
164.500	156.184	80.002	19.995	100.841	20.143	3.465	0.500
165.000	156.455	80.001	19.996	100.841	20.144	3.403	0.510
165.500	156.657	80.000	19.996	100.841	20.141	3.583	0.497
166.001	156.897	80.001	19.995	100.842	20.142	3.516	0.458
166.500	157.174	80.000	19.994	100.840	20.142	3.544	0.480
167.000	157.430	80.003	19.995	100.838	20.143	3.440	0.525
167.500	157.686	80.000	19.995	100.835	20.142	3.530	0.523
168.000	157.929	80.001	19.996	100.835	20.141	3.557	0.506
168.500	158.182	79.999	19.997	100.835	20.144	3.371	0.498
169.000	158.389	80.001	19.995	100.836	20.145	3.353	0.478
169.500	158.629	80.000	19.995	100.837	20.146	3.279	0.453
170.000	158.900	80.001	19.995	100.839	20.139	3.728	0.479
170.500	159.145	79.999	19.995	100.839	20.144	3.369	0.514
171.000	159.397	80.001	19.996	100.839	20.141	3.586	0.506
171.500	159.652	80.001	19.996	100.838	20.140	3.652	0.502
172.000	159.853	80.001	19.996	100.837	20.140	3.631	0.481
172.501	160.109	80.000	19.996	100.835	20.140	3.626	0.456
173.001	160.337	80.001	19.995	100.836	20.142	3.527	0.471
173.500	160.617	80.001	19.996	100.834	20.146	3.289	0.497
174.000	160.821	79.999	19.996	100.835	20.143	3.445	0.496
174.500	161.113	80.000	19.997	100.836	20.144	3.381	0.489
175.000	161.357	80.000	19.995	100.837	20.142	3.493	0.516
175.500	161.587	80.000	19.995	100.835	20.143	3.454	0.505
176.000	161.844	79.999	19.997	100.834	20.145	3.358	0.481
176.500	162.124	80.001	19.996	100.836	20.140	3.641	0.512
177.000	162.342	80.000	19.996	100.837	20.142	3.528	0.517
177.500	162.607	80.000	19.995	100.833	20.139	3.706	0.490
178.000	162.872	80.000	19.996	100.836	20.142	3.533	0.506
178.500	163.090	80.001	19.996	100.837	20.144	3.406	0.507
179.000	163.324	80.000	19.997	100.837	20.146	3.273	0.468
179.500	163.591	80.001	19.996	100.834	20.146	3.282	0.477
180.000	163.827	79.999	19.997	100.832	20.144	3.365	0.502
180.500	164.083	80.000	19.995	100.828	20.142	3.538	0.497
181.001	164.316	80.000	19.996	100.823	20.143	3.434	0.490
181.500	164.583	80.001	19.995	100.820	20.143	3.423	0.494
182.000	164.846	80.000	19.996	100.823	20.145	3.296	0.515
182.500	165.097	80.001	19.996	100.823	20.143	3.452	0.522
183.000	165.360	80.001	19.996	100.823	20.141	3.613	0.514
183.500	165.585	80.000	19.996	100.829	20.143	3.459	0.501
184.000	165.833	80.000	19.995	100.831	20.145	3.301	0.480
184.500	166.048	80.001	19.996	100.825	20.143	3.452	0.467
185.000	166.322	80.001	19.996	100.822	20.145	3.312	0.476
185.501	166.612	80.001	19.996	100.823	20.144	3.413	0.527
186.000	166.815	80.001	19.995	100.823	20.142	3.514	0.529
186.500	167.066	80.000	19.995	100.823	20.144	3.411	0.474
187.000	167.348	80.000	19.996	100.824	20.144	3.407	0.494
187.500	167.581	80.001	19.996	100.824	20.144	3.400	0.524
188.000	167.834	80.002	19.996	100.821	20.141	3.615	0.500
188.500	168.082	80.001	19.996	100.817	20.141	3.574	0.494
189.000	168.327	80.001	19.996	100.814	20.142	3.540	0.497
189.500	168.559	80.001	19.996	100.815	20.140	3.634	0.485
190.000	168.818	80.002	19.995	100.819	20.145	3.321	0.484
190.500	169.056	80.001	19.996	100.821	20.146	3.261	0.494
191.000	169.284	80.001	19.995	100.819	20.148	3.146	0.481
191.500	169.542	80.000	19.996	100.817	20.145	3.314	0.476
192.000	169.775	80.001	19.996	100.818	20.144	3.370	0.488
192.500	170.055	80.001	19.997	100.819	20.142	3.515	0.502
193.000	170.300	80.001	19.996	100.821	20.147	3.195	0.520
193.500	170.568	80.001	19.996	100.822	20.143	3.469	0.519
194.000	170.765	80.000	19.996	100.821	20.145	3.303	0.488
194.500	171.051	80.000	19.996	100.820	20.146	3.234	0.474
195.000	171.296	80.000	19.996	100.819	20.144	3.370	0.507
195.500	171.540	79.999	19.995	100.815	20.144	3.381	0.510
196.000	171.797	80.001	19.997	100.816	20.141	3.604	0.495
196.500	172.020	80.000	19.995	100.818	20.143	3.427	0.490
197.000	172.281	80.001	19.995	100.817	20.142	3.489	0.481
197.500	172.501	80.000	19.996	100.815	20.143	3.438	0.483
198.000	172.759	79.999	19.996	100.816	20.146	3.291	0.480
198.500	173.059	80.000	19.996	100.817	20.146	3.271	0.518
199.000	173.272	79.999	19.996	100.818	20.146	3.250	0.536
199.500	173.469	79.999	19.995	100.821	20.145	3.300	0.462
200.000	173.765	80.000	19.996	100.823	20.144	3.372	0.451
200.500	173.997	79.999	19.998	100.823	20.147	3.225	0.510
201.000	174.259	79.999	19.996	100.822	20.143	3.434	0.511
201.500	174.508	80.001	19.995	100.820	20.148	3.162	0.503
202.000	174.771	80.001	19.995	100.818	20.147	3.204	0.512
202.500	174.985	80.001	19.996	100.815	20.144	3.397	0.494
203.000	175.224	80.000	19.998	100.815	20.147	3.186	0.465
203.500	175.478	80.001	19.996	100.815	20.146	3.264	0.473
204.000	175.720	80.001	19.995	100.814	20.146	3.292	0.494
204.500	175.995	80.000	19.995	100.814	20.146	3.294	0.506
205.000	176.236	80.001	19.995	100.815	20.143	3.476	0.516
205.500	176.516	80.001	19.996	100.816	20.145	3.299	0.519
206.000	176.780	80.002	19.996	100.817	20.146	3.237	0.533
206.500	176.980	80.000	19.995	100.819	20.145	3.303	0.504
207.000	177.237	80.001	19.997	100.821	20.146	3.273	0.460
207.500	177.467	80.002	19.994	100.820	20.145	3.329	0.472
208.000	177.764	80.000	19.995	100.821	20.145	3.299	0.507
208.500	177.960	80.001	19.996	100.824	20.143	3.480	0.510
209.000	178.199	80.002	19.996	100.826	20.147	3.227	0.464
209.500	178.448	80.002	19.996	100.822	20.147	3.195	0.461
210.000	178.695	80.002	19.997	100.822	20.149	3.059	0.492
210.500	178.962	80.002	19.996	100.820	20.149	3.098	0.506
211.000	179.200	80.001	19.996	100.819	20.147	3.192	0.510
211.500	179.420	80.001	19.998	100.819	20.147	3.183	0.481
212.000	179.702	80.001	19.995	100.820	20.148	3.158	0.480
212.500	179.937	80.002	19.997	100.820	20.146	3.248	0.509
213.000	180.221	80.002	19.996	100.819	20.146	3.271	0.518
213.500	180.464	80.001	19.995	100.814	20.144	3.368	0.523
214.000	180.710	80.002	19.996	100.811	20.147	3.206	0.508
214.500	180.954	80.001	19.996	100.811	20.147	3.181	0.489
215.000	181.217	80.002	19.997	100.811	20.144	3.391	0.499
215.500	181.459	80.003	19.997	100.811	20.146	3.234	0.507
216.000	181.725	80.001	19.995	100.811	20.143	3.474	0.507
216.500	181.958	80.001	19.996	100.811	20.145	3.310	0.503
217.000	182.204	80.002	19.997	100.809	20.142	3.533	0.489
217.500	182.454	80.000	19.995	100.809	20.144	3.381	0.488
218.000	182.691	80.002	19.996	100.810	20.142	3.542	0.491
218.500	182.991	80.002	19.996	100.811	20.141	3.586	0.512
219.000	183.195	80.001	19.995	100.811	20.140	3.676	0.521
219.500	183.464	80.001	19.997	100.810	20.145	3.352	0.488
220.000	183.677	80.002	19.996	100.810	20.144	3.389	0.477
220.500	183.968	80.002	19.995	100.811	20.141	3.572	0.493
221.000	184.162	80.001	19.997	100.812	20.143	3.473	0.495
221.500	184.466	79.999	19.996	100.813	20.140	3.642	0.491
222.000	184.729	80.000	19.997	100.814	20.142	3.545	0.533
222.500	184.959	80.000	19.996	100.814	20.141	3.557	0.530
223.000	185.206	79.998	19.996	100.813	20.141	3.563	0.485
223.500	185.478	80.000	19.995	100.812	20.140	3.657	0.498
224.000	185.710	80.000	19.996	100.811	20.142	3.526	0.511
224.500	185.985	80.002	19.995	100.810	20.139	3.724	0.505
225.000	186.265	80.001	19.996	100.810	20.140	3.649	0.531
225.500	186.530	80.000	19.995	100.809	20.141	3.575	0.550
226.000	186.745	80.001	19.997	100.809	20.140	3.656	0.512
226.500	187.003	80.000	19.995	100.809	20.140	3.678	0.476
227.000	187.237	80.002	19.996	100.809	20.140	3.641	0.482
227.500	187.496	80.001	19.996	100.809	20.141	3.582	0.492
228.000	187.728	80.000	19.995	100.809	20.142	3.545	0.493
228.500	188.016	80.002	19.996	100.809	20.138	3.798	0.506
229.000	188.242	80.001	19.996	100.808	20.140	3.660	0.517
229.500	188.487	80.002	19.995	100.807	20.139	3.738	0.493
230.000	188.734	80.002	19.996	100.807	20.136	3.908	0.481
230.500	188.963	80.001	19.996	100.806	20.137	3.844	0.484
231.000	189.218	80.002	19.997	100.806	20.137	3.825	0.480
231.500	189.451	80.002	19.995	100.806	20.136	3.936	0.486
232.000	189.698	80.002	19.997	100.806	20.136	3.886	0.484
232.500	189.965	80.002	19.996	100.805	20.138	3.780	0.497
233.000	190.246	80.002	19.996	100.805	20.137	3.835	0.531
233.500	190.446	80.002	19.996	100.805	20.138	3.800	0.514
234.000	190.703	80.003	19.996	100.805	20.137	3.837	0.469
234.500	190.913	80.002	19.997	100.805	20.136	3.883	0.462
235.000	191.219	80.001	19.997	100.804	20.137	3.816	0.491
235.500	191.434	80.003	19.997	100.804	20.138	3.750	0.519
236.000	191.652	80.003	19.995	100.804	20.140	3.623	0.477
236.500	191.931	80.003	19.997	100.804	20.138	3.775	0.465
237.000	192.160	80.002	19.998	100.804	20.138	3.745	0.502
237.500	192.430	80.002	19.995	100.804	20.135	3.996	0.504
238.000	192.678	80.003	19.997	100.804	20.138	3.803	0.509
238.500	192.956	80.002	19.997	100.804	20.139	3.711	0.522
239.000	193.153	80.002	19.997	100.804	20.142	3.527	0.500
239.500	193.436	80.003	19.997	100.804	20.139	3.697	0.477
240.000	193.692	80.002	19.997	100.804	20.139	3.706	0.509
240.500	193.946	80.002	19.996	100.804	20.141	3.600	0.525
241.000	194.172	80.002	19.996	100.804	20.137	3.821	0.495
241.500	194.405	80.002	19.997	100.804	20.138	3.796	0.469
242.000	194.649	80.002	19.996	100.804	20.137	3.854	0.468
242.500	194.902	80.002	19.996	100.804	20.138	3.798	0.487
243.000	195.182	80.001	19.997	100.803	20.138	3.803	0.515
243.500	195.418	80.000	19.997	100.803	20.139	3.720	0.524
244.000	195.690	80.000	19.996	100.801	20.137	3.851	0.512
244.500	195.881	80.001	19.997	100.801	20.139	3.734	0.486
245.000	196.124	80.000	19.998	100.800	20.137	3.846	0.449
245.500	196.376	80.000	19.996	100.801	20.138	3.773	0.464
246.000	196.649	80.000	19.998	100.801	20.139	3.715	0.510
246.500	196.868	79.998	19.997	100.801	20.141	3.598	0.509
247.000	197.119	79.999	19.997	100.800	20.138	3.773	0.481
247.500	197.372	80.000	19.996	100.801	20.138	3.791	0.487
248.000	197.663	80.000	19.997	100.799	20.136	3.918	0.524
248.500	197.897	80.000	19.996	100.799	20.138	3.769	0.534
249.000	198.124	80.000	19.996	100.800	20.135	3.948	0.493
249.500	198.435	80.000	19.997	100.800	20.137	3.845	0.500
250.000	198.673	79.998	19.996	100.800	20.139	3.709	0.543
250.500	198.881	80.000	19.996	100.803	20.136	3.909	0.497
251.000	199.136	80.000	19.997	100.801	20.133	4.087	0.455
251.500	199.414	80.001	19.997	100.801	20.136	3.882	0.498
252.000	199.643	80.001	19.996	100.802	20.137	3.847	0.520
252.500	199.909	80.001	19.997	100.802	20.133	4.077	0.501
253.000	200.125	80.000	19.995	100.800	20.133	4.111	0.488
253.500	200.387	80.000	19.995	100.802	20.136	3.907	0.480
254.000	200.634	80.002	19.997	100.803	20.138	3.760	0.494
254.500	200.887	80.001	19.996	100.803	20.138	3.746	0.505
255.000	201.128	80.000	19.995	100.803	20.135	3.981	0.497
255.500	201.376	80.001	19.995	100.801	20.136	3.893	0.491
256.000	201.600	80.000	19.996	100.798	20.136	3.925	0.480
256.500	201.875	80.000	19.996	100.795	20.135	3.990	0.486
257.000	202.112	80.001	19.997	100.795	20.136	3.914	0.506
257.500	202.364	80.002	19.995	100.794	20.137	3.871	0.500
258.000	202.642	79.999	19.994	100.795	20.135	3.971	0.509
258.500	202.869	80.000	19.995	100.793	20.136	3.928	0.517
259.000	203.113	80.000	19.996	100.792	20.133	4.082	0.488
259.500	203.366	80.000	19.994	100.790	20.133	4.088	0.484
260.000	203.629	80.002	19.996	100.786	20.137	3.840	0.507
260.500	203.886	80.000	19.996	100.789	20.137	3.838	0.518
261.000	204.112	80.002	19.996	100.790	20.136	3.886	0.501
261.500	204.337	80.001	19.995	100.787	20.138	3.792	0.467
262.000	204.587	80.001	19.995	100.785	20.134	4.001	0.463
262.500	204.879	80.000	19.997	100.788	20.136	3.893	0.508
263.000	205.120	80.001	19.996	100.786	20.135	3.987	0.537
263.500	205.352	80.001	19.996	100.791	20.137	3.861	0.503
264.000	205.605	80.000	19.996	100.795	20.135	3.946	0.479
264.500	205.824	80.001	19.995	100.794	20.135	3.981	0.478
265.000	206.070	80.001	19.995	100.792	20.134	4.006	0.469
265.500	206.312	80.000	19.996	100.789	20.134	4.029	0.477
266.000	206.580	80.000	19.996	100.786	20.137	3.849	0.499
266.500	206.814	80.000	19.995	100.784	20.136	3.923	0.506
267.000	207.074	80.001	19.995	100.787	20.136	3.877	0.498
267.500	207.320	80.000	19.997	100.785	20.135	3.990	0.500
268.000	207.608	80.000	19.995	100.784	20.135	3.967	0.520
268.500	207.831	80.001	19.995	100.781	20.132	4.151	0.522
269.000	208.082	80.001	19.995	100.784	20.133	4.114	0.492
269.500	208.323	80.002	19.996	100.788	20.134	4.059	0.483
270.000	208.590	80.000	19.996	100.789	20.133	4.100	0.500
270.500	208.777	79.999	19.997	100.790	20.133	4.077	0.481
271.000	209.084	80.000	19.996	100.789	20.134	4.019	0.474
271.500	209.304	80.002	19.997	100.783	20.135	3.968	0.510
272.000	209.564	80.000	19.998	100.781	20.131	4.206	0.503
272.500	209.802	80.000	19.995	100.784	20.130	4.275	0.489
273.000	210.081	80.000	19.996	100.788	20.134	4.015	0.508
273.500	210.295	80.000	19.997	100.792	20.131	4.197	0.505
274.000	210.541	80.000	19.996	100.793	20.132	4.169	0.476
274.500	210.798	80.000	19.995	100.793	20.131	4.253	0.481
275.000	211.065	80.001	19.995	100.793	20.130	4.280	0.513
275.500	211.299	80.000	19.995	100.791	20.132	4.185	0.513
276.000	211.539	80.000	19.994	100.789	20.131	4.239	0.488
276.500	211.785	80.000	19.996	100.789	20.129	4.374	0.480
277.000	212.048	80.000	19.996	100.785	20.131	4.213	0.497
277.500	212.259	79.998	19.996	100.780	20.129	4.356	0.491
278.000	212.536	79.999	19.996	100.779	20.129	4.351	0.481
278.500	212.771	79.999	19.996	100.780	20.130	4.287	0.500
279.000	213.004	79.998	19.997	100.779	20.128	4.436	0.490
279.500	213.279	79.998	19.996	100.779	20.125	4.625	0.489
280.000	213.532	79.998	19.996	100.779	20.127	4.480	0.518
280.500	213.819	79.999	19.996	100.780	20.129	4.347	0.534
281.000	214.026	79.998	19.995	100.782	20.127	4.500	0.516
281.500	214.291	79.998	19.995	100.784	20.131	4.215	0.483
282.000	214.491	80.000	19.995	100.792	20.128	4.430	0.469
282.500	214.735	79.999	19.995	100.796	20.128	4.416	0.455
283.000	215.006	79.999	19.996	100.793	20.127	4.497	0.480
283.500	215.225	80.000	19.995	100.789	20.125	4.600	0.502
284.000	215.489	79.999	19.995	100.788	20.125	4.643	0.486
284.500	215.727	80.000	19.996	100.785	20.128	4.446	0.492
285.000	215.950	79.999	19.995	100.781	20.128	4.402	0.482
285.500	216.207	80.000	19.995	100.781	20.124	4.668	0.470
286.000	216.451	80.001	19.996	100.782	20.127	4.498	0.490
286.500	216.734	80.001	19.996	100.786	20.126	4.535	0.514
287.000	216.935	80.001	19.995	100.784	20.126	4.523	0.506
287.500	217.204	80.002	19.995	100.784	20.125	4.606	0.477
288.000	217.435	80.001	19.995	100.789	20.127	4.494	0.485
288.500	217.653	80.001	19.994	100.792	20.127	4.462	0.474
289.000	217.959	80.001	19.995	100.792	20.125	4.613	0.486
289.500	218.158	80.003	19.995	100.790	20.125	4.581	0.515
290.000	218.403	80.001	19.994	100.790	20.125	4.630	0.475
290.500	218.653	80.002	19.994	100.787	20.124	4.651	0.469
291.000	218.919	80.002	19.995	100.787	20.123	4.720	0.505
291.500	219.176	80.004	19.996	100.785	20.126	4.563	0.520
292.000	219.415	80.003	19.995	100.788	20.124	4.661	0.510
292.500	219.656	80.002	19.996	100.786	20.125	4.642	0.488
293.000	219.864	80.001	19.996	100.785	20.122	4.778	0.464
293.500	220.123	80.002	19.994	100.778	20.124	4.676	0.458
294.000	220.356	80.002	19.996	100.780	20.120	4.918	0.480
294.500	220.605	80.003	19.996	100.778	20.124	4.698	0.487
295.000	220.861	80.001	19.995	100.782	20.122	4.791	0.493
295.500	221.104	80.003	19.996	100.782	20.122	4.819	0.502
296.000	221.368	80.002	19.997	100.789	20.119	5.001	0.503
296.500	221.615	80.002	19.995	100.790	20.120	4.927	0.509
297.000	221.862	80.001	19.995	100.792	20.117	5.116	0.503
297.500	222.105	80.002	19.995	100.787	20.123	4.708	0.492
298.000	222.342	80.002	19.996	100.788	20.120	4.943	0.485
298.500	222.617	80.003	19.996	100.787	20.123	4.766	0.496
299.000	222.868	80.002	19.997	100.786	20.120	4.939	0.519
299.500	223.115	80.002	19.996	100.786	20.115	5.229	0.512
300.000	223.359	80.002	19.996	100.790	20.121	4.899	0.495
300.500	223.633	80.002	19.996	100.791	20.118	5.067	0.504
301.000	223.843	80.002	19.997	100.787	20.115	5.256	0.500
301.500	224.071	80.002	19.996	100.782	20.114	5.343	0.461
302.000	224.326	80.003	19.997	100.778	20.118	5.042	0.461
302.500	224.587	80.001	19.997	100.774	20.118	5.088	0.500
303.000	224.834	80.000	19.996	100.770	20.118	5.051	0.512
303.500	225.137	80.001	19.996	100.771	20.116	5.197	0.529
304.000	225.334	80.000	19.995	100.773	20.114	5.289	0.525
304.500	225.587	80.000	19.996	100.780	20.114	5.289	0.475
305.000	225.842	80.000	19.997	100.782	20.113	5.373	0.478
305.500	226.111	80.001	19.997	100.785	20.114	5.346	0.516
306.000	226.371	80.000	19.996	100.783	20.112	5.421	0.527
306.500	226.595	79.999	19.996	100.781	20.114	5.341	0.506
307.000	226.863	80.001	19.997	100.777	20.114	5.330	0.488
307.500	227.056	80.001	19.995	100.777	20.115	5.263	0.476
308.000	227.304	80.001	19.996	100.775	20.114	5.330	0.451
308.500	227.582	80.001	19.996	100.775	20.115	5.248	0.484
309.000	227.807	80.001	19.995	100.774	20.114	5.298	0.515
309.500	228.062	80.001	19.996	100.770	20.114	5.294	0.492
310.000	228.303	80.002	19.996	100.769	20.116	5.217	0.488
310.500	228.567	80.002	19.996	100.769	20.112	5.434	0.500
311.000	228.805	80.003	19.998	100.773	20.114	5.297	0.504
311.500	229.121	80.003	19.994	100.778	20.112	5.430	0.528
312.000	229.307	80.003	19.996	100.780	20.112	5.451	0.528
312.500	229.577	80.004	19.995	100.781	20.110	5.585	0.479
313.000	229.797	80.003	19.996	100.782	20.111	5.530	0.473
313.500	230.054	80.002	19.995	100.779	20.112	5.477	0.483
314.000	230.302	80.003	19.995	100.774	20.113	5.366	0.491
314.500	230.563	80.004	19.995	100.772	20.111	5.505	0.507
315.000	230.806	80.004	19.996	100.771	20.112	5.465	0.507
315.500	231.072	80.005	19.996	100.772	20.110	5.603	0.507
316.000	231.321	80.002	19.995	100.774	20.111	5.507	0.512
316.500	231.556	80.005	19.995	100.776	20.108	5.691	0.499
317.000	231.792	80.003	19.996	100.780	20.109	5.670	0.477
317.500	232.070	80.004	19.995	100.780	20.106	5.844	0.493
318.000	232.297	80.003	19.995	100.777	20.110	5.579	0.510
318.500	232.546	80.005	19.995	100.773	20.109	5.634	0.491
319.000	232.772	80.003	19.995	100.771	20.108	5.710	0.475
319.500	233.015	80.005	19.996	100.767	20.107	5.788	0.472
320.000	233.282	80.001	19.995	100.766	20.105	5.923	0.489
320.500	233.542	80.002	19.996	100.767	20.103	5.997	0.518
321.000	233.805	80.004	19.995	100.770	20.101	6.126	0.525
321.500	234.039	80.004	19.995	100.774	20.104	5.962	0.510
322.000	234.302	80.003	19.996	100.780	20.103	6.003	0.497
322.500	234.541	80.003	19.995	100.782	20.101	6.178	0.500
323.000	234.830	80.003	19.996	100.782	20.102	6.102	0.516
323.500	235.053	80.002	19.995	100.779	20.104	5.994	0.520
324.000	235.284	80.002	19.995	100.775	20.103	6.037	0.483
324.500	235.524	80.002	19.995	100.773	20.104	5.945	0.462
325.000	235.778	80.003	19.996	100.774	20.099	6.258	0.482
325.500	236.057	80.001	19.996	100.778	20.100	6.190	0.514
326.000	236.254	80.001	19.997	100.781	20.100	6.240	0.505
326.500	236.524	80.000	19.995	100.781	20.102	6.101	0.472
327.000	236.758	80.000	19.996	100.777	20.099	6.262	0.485
327.500	237.065	80.000	19.996	100.775	20.101	6.158	0.522
328.000	237.295	80.000	19.996	100.771	20.098	6.356	0.539
328.500	237.527	80.000	19.997	100.768	20.101	6.154	0.500
329.000	237.758	80.001	19.997	100.769	20.099	6.262	0.463
329.500	238.078	79.999	19.994	100.774	20.099	6.306	0.507
330.000	238.295	80.000	19.997	100.776	20.097	6.442	0.544
330.500	238.521	80.000	19.997	100.778	20.097	6.411	0.490
331.000	238.796	79.999	19.997	100.779	20.095	6.526	0.471
331.500	239.004	79.999	19.995	100.780	20.095	6.523	0.492
332.000	239.288	80.000	19.995	100.779	20.095	6.546	0.488
332.500	239.530	80.001	19.997	100.781	20.092	6.705	0.510
333.000	239.736	79.999	19.996	100.785	20.094	6.575	0.487
333.500	239.999	79.999	19.997	100.787	20.091	6.812	0.458
334.000	240.233	79.998	19.996	100.787	20.096	6.474	0.483
334.500	240.498	79.999	19.997	100.790	20.091	6.768	0.498
335.000	240.716	79.999	19.996	100.793	20.096	6.490	0.491
335.500	241.008	80.000	19.997	100.788	20.092	6.714	0.496
336.000	241.241	79.999	19.997	100.788	20.090	6.857	0.517
336.500	241.478	80.000	19.996	100.787	20.093	6.640	0.498
337.000	241.732	80.000	19.996	100.781	20.089	6.904	0.481
337.500	241.970	80.001	19.997	100.777	20.092	6.716	0.492
338.000	242.265	79.999	19.996	100.776	20.088	6.976	0.512
338.500	242.490	80.000	19.997	100.775	20.091	6.820	0.526
339.000	242.725	80.001	19.996	100.774	20.088	6.959	0.490
339.500	242.993	79.999	19.996	100.775	20.089	6.933	0.482
340.000	243.259	80.000	19.997	100.772	20.090	6.830	0.519
340.500	243.478	80.000	19.998	100.772	20.090	6.883	0.510
341.000	243.725	79.999	19.996	100.774	20.087	7.078	0.475
341.500	243.982	79.999	19.995	100.782	20.086	7.109	0.485
342.000	244.219	80.002	19.997	100.785	20.085	7.202	0.499
342.500	244.502	80.002	19.996	100.786	20.086	7.138	0.507
343.000	244.752	80.000	19.996	100.786	20.085	7.181	0.526
343.500	244.976	80.000	19.996	100.782	20.082	7.367	0.503
344.000	245.224	80.001	19.996	100.775	20.082	7.399	0.473
344.500	245.461	80.000	19.996	100.771	20.082	7.356	0.479
345.000	245.710	79.999	19.996	100.773	20.085	7.202	0.485
345.500	245.985	80.001	19.994	100.774	20.079	7.579	0.505
346.000	246.204	79.999	19.994	100.778	20.082	7.377	0.509
346.500	246.494	80.000	19.996	100.782	20.080	7.498	0.502
347.000	246.710	79.999	19.995	100.789	20.081	7.466	0.508
347.500	246.968	80.001	19.995	100.794	20.081	7.426	0.490
348.000	247.210	80.001	19.995	100.793	20.081	7.433	0.487
