Repository: ulfsri/fsri_materials_database

# Materials and Products Database

## 01_Data

Raw data generated from each apparatus are included here in plain-text format. The data is organized first by material, next by the short name of test apparatus used, and where applicable additional filtering by test settings.

### material.json

Each material directory contains a json file of the same name as the material. This file links the data stored in the repository as well as data and graphs produced by the accompanying scripts (__02_Scripts__) to the respective landing page for the material on the front-end website.

File: 01_Data/Roof_Felt/MCC/Roof_Felt_MCC_30K_min_210930_R3.txt (part 2 of 4)
T Correction Coefficients:	0	1.024463	0
Time Shift (s):	14
*
Time (s)	Temperature (C)	N2 flow rate (cc/min)	O2 flow rate (cc/min)	Flow Rate (cc/min)	Oxygen (%)	HRR (W/g)	Heating rate (C/s)
348.500	247.505	80.000	19.994	100.791	20.078	7.603	0.519
349.000	247.736	80.001	19.995	100.786	20.077	7.682	0.532
349.500	247.959	80.000	19.995	100.785	20.077	7.678	0.490
350.000	248.202	79.999	19.996	100.779	20.076	7.726	0.460
350.500	248.465	80.000	19.995	100.780	20.074	7.910	0.486
351.000	248.730	80.000	19.995	100.781	20.074	7.893	0.517
351.500	248.991	79.999	19.996	100.783	20.076	7.750	0.527
352.000	249.246	80.000	19.996	100.778	20.076	7.779	0.521
352.500	249.520	80.001	19.995	100.778	20.072	8.033	0.523
353.000	249.714	80.000	19.995	100.780	20.073	7.945	0.499
353.500	250.017	80.001	19.996	100.782	20.070	8.152	0.482
354.000	250.279	80.000	19.996	100.785	20.070	8.167	0.531
354.500	250.531	80.000	19.996	100.789	20.073	7.973	0.539
355.000	250.754	80.001	19.996	100.794	20.066	8.399	0.494
355.500	251.018	80.003	19.994	100.794	20.067	8.372	0.481
356.000	251.262	79.998	19.996	100.790	20.066	8.384	0.498
356.500	251.521	80.000	19.996	100.784	20.066	8.416	0.506
357.000	251.769	80.000	19.996	100.781	20.069	8.180	0.505
357.500	251.997	80.000	19.996	100.775	20.064	8.516	0.491
358.000	252.237	80.000	19.996	100.772	20.062	8.637	0.472
358.500	252.542	80.000	19.996	100.772	20.063	8.576	0.507
359.000	252.779	80.000	19.996	100.772	20.064	8.547	0.544
359.500	252.997	80.000	19.996	100.785	20.062	8.685	0.499
360.000	253.251	80.000	19.995	100.771	20.061	8.744	0.463
360.500	253.520	80.000	19.996	100.743	20.058	8.905	0.498
361.000	253.754	79.999	19.996	100.728	20.060	8.766	0.513
361.500	254.001	80.001	19.996	100.722	20.062	8.681	0.491
362.000	254.276	79.999	19.996	100.707	20.058	8.917	0.501
362.500	254.547	79.999	19.997	100.737	20.057	8.998	0.534
363.000	254.769	79.999	19.995	100.796	20.055	9.119	0.520
363.501	255.004	80.001	19.997	100.823	20.058	8.930	0.475
364.000	255.306	80.000	19.995	100.836	20.057	8.980	0.497
364.500	255.540	80.001	19.996	100.837	20.054	9.181	0.536
365.000	255.793	80.000	19.996	100.821	20.054	9.199	0.511
365.500	256.013	79.998	19.996	100.789	20.053	9.236	0.480
366.000	256.268	80.001	19.996	100.777	20.054	9.162	0.474
366.500	256.519	80.000	19.996	100.771	20.052	9.300	0.490
367.000	256.790	80.001	19.997	100.769	20.051	9.364	0.514
367.500	257.009	80.000	19.996	100.768	20.050	9.436	0.506
368.000	257.247	80.000	19.996	100.768	20.050	9.422	0.473
368.500	257.547	80.001	19.997	100.768	20.051	9.346	0.498
369.000	257.786	80.001	19.996	100.772	20.049	9.520	0.539
369.500	258.003	80.002	19.997	100.778	20.049	9.470	0.498
370.000	258.281	80.002	19.996	100.778	20.047	9.635	0.475
370.500	258.507	80.000	19.995	100.778	20.046	9.714	0.500
371.000	258.797	80.002	19.994	100.782	20.040	10.093	0.510
371.500	259.043	80.001	19.994	100.778	20.045	9.772	0.525
372.000	259.310	80.002	19.995	100.774	20.045	9.747	0.524
372.500	259.566	80.003	19.995	100.774	20.043	9.891	0.518
373.000	259.798	80.002	19.996	100.774	20.040	10.096	0.506
373.500	260.056	80.003	19.995	100.770	20.042	9.918	0.489
374.000	260.318	80.005	19.996	100.769	20.039	10.130	0.505
374.500	260.526	80.003	19.995	100.767	20.037	10.240	0.495
375.000	260.786	80.001	19.995	100.767	20.037	10.259	0.469
375.500	260.998	80.001	19.996	100.767	20.035	10.383	0.470
376.000	261.313	80.004	19.995	100.767	20.037	10.300	0.499
376.500	261.534	80.002	19.996	100.768	20.036	10.305	0.532
377.000	261.753	80.002	19.996	100.768	20.033	10.514	0.488
377.500	262.068	80.002	19.994	100.770	20.032	10.601	0.487
378.000	262.296	80.001	19.994	100.770	20.032	10.618	0.539
378.500	262.557	80.002	19.996	100.771	20.029	10.791	0.516
379.000	262.784	80.002	19.994	100.770	20.028	10.816	0.488
379.500	263.042	80.002	19.995	100.770	20.033	10.537	0.486
380.000	263.297	80.005	19.995	100.773	20.029	10.803	0.499
380.500	263.543	80.004	19.995	100.775	20.025	11.068	0.507
381.000	263.780	80.004	19.994	100.775	20.026	10.994	0.492
381.500	264.065	80.003	19.995	100.776	20.024	11.109	0.503
382.000	264.286	80.001	19.994	100.776	20.023	11.173	0.514
382.500	264.548	80.004	19.995	100.770	20.021	11.327	0.494
383.000	264.801	80.001	19.995	100.770	20.025	11.026	0.499
383.500	265.068	80.003	19.996	100.772	20.020	11.374	0.518
384.000	265.352	80.003	19.996	100.773	20.020	11.376	0.535
384.500	265.551	80.004	19.996	100.775	20.018	11.480	0.517
385.000	265.784	80.003	19.996	100.776	20.017	11.580	0.457
385.500	266.027	80.002	19.997	100.776	20.019	11.424	0.454
386.000	266.264	80.002	19.997	100.775	20.015	11.665	0.478
386.500	266.540	80.004	19.996	100.776	20.013	11.813	0.497
387.000	266.808	80.002	19.995	100.776	20.013	11.792	0.529
387.500	267.061	80.002	19.995	100.776	20.014	11.723	0.532
388.000	267.274	80.002	19.994	100.778	20.012	11.877	0.493
388.500	267.531	80.004	19.994	100.778	20.013	11.835	0.468
389.000	267.792	80.003	19.996	100.776	20.010	12.021	0.494
389.500	268.045	80.001	19.995	100.774	20.011	11.947	0.516
390.000	268.282	80.001	19.997	100.777	20.006	12.248	0.502
390.500	268.511	80.002	19.997	100.779	20.007	12.223	0.478
391.000	268.777	80.001	19.996	100.781	20.004	12.377	0.480
391.500	268.987	80.002	19.996	100.786	20.003	12.440	0.486
392.000	269.268	80.002	19.996	100.787	20.006	12.293	0.484
392.500	269.514	80.002	19.997	100.783	20.004	12.393	0.509
393.000	269.802	80.001	19.995	100.777	20.001	12.558	0.530
393.500	270.049	80.002	19.995	100.773	20.001	12.573	0.534
394.000	270.269	80.002	19.994	100.770	19.999	12.727	0.501
394.500	270.546	80.001	19.996	100.771	19.997	12.871	0.482
395.000	270.845	80.003	19.996	100.771	19.998	12.798	0.536
395.500	271.073	80.003	19.996	100.771	19.996	12.927	0.551
396.000	271.317	80.002	19.996	100.772	19.994	13.031	0.500
396.500	271.566	80.001	19.994	100.774	19.990	13.308	0.482
397.000	271.821	80.005	19.995	100.774	19.989	13.341	0.498
397.500	272.072	80.003	19.996	100.774	19.988	13.441	0.505
398.000	272.340	80.003	19.996	100.776	19.985	13.637	0.513
398.500	272.579	80.003	19.994	100.775	19.986	13.525	0.513
399.000	272.797	80.004	19.996	100.773	19.986	13.553	0.482
399.500	273.070	80.001	19.995	100.776	19.984	13.661	0.474
400.001	273.335	80.004	19.997	100.779	19.983	13.732	0.515
400.500	273.608	80.003	19.996	100.780	19.982	13.812	0.539
401.000	273.806	80.003	19.996	100.785	19.981	13.886	0.505
401.500	274.075	80.003	19.994	100.785	19.979	14.012	0.469
402.000	274.318	80.002	19.996	100.782	19.980	13.958	0.489
402.500	274.566	80.002	19.996	100.778	19.980	13.964	0.501
403.000	274.848	80.003	19.997	100.777	19.976	14.183	0.511
403.500	275.091	80.005	19.995	100.773	19.973	14.362	0.527
404.000	275.326	80.000	19.995	100.773	19.975	14.245	0.501
404.500	275.578	80.001	19.995	100.780	19.974	14.330	0.482
405.000	275.840	80.004	19.997	100.786	19.973	14.415	0.501
405.501	276.066	80.002	19.994	100.788	19.972	14.476	0.501
406.000	276.333	80.002	19.995	100.788	19.968	14.704	0.490
406.500	276.572	80.001	19.996	100.787	19.964	14.944	0.499
407.000	276.830	80.000	19.997	100.782	19.965	14.915	0.502
407.500	277.071	80.001	19.996	100.776	19.964	14.942	0.498
408.000	277.307	80.000	19.995	100.773	19.963	15.024	0.488
408.500	277.569	79.998	19.995	100.778	19.962	15.067	0.487
409.000	277.822	80.002	19.998	100.779	19.959	15.277	0.506
409.500	278.032	80.001	19.995	100.783	19.957	15.401	0.489
410.000	278.307	80.001	19.996	100.785	19.958	15.364	0.474
410.500	278.585	79.998	19.994	100.786	19.955	15.576	0.519
411.000	278.821	80.001	19.996	100.784	19.954	15.626	0.534
411.500	279.066	80.000	19.996	100.788	19.950	15.850	0.498
412.000	279.289	80.000	19.996	100.787	19.950	15.849	0.474
412.500	279.534	79.999	19.994	100.792	19.951	15.828	0.468
413.000	279.819	80.000	19.996	100.799	19.948	15.966	0.499
413.500	280.060	80.002	19.997	100.799	19.947	16.058	0.528
414.000	280.304	79.999	19.997	100.800	19.944	16.257	0.506
414.500	280.540	80.000	19.995	100.800	19.945	16.165	0.483
415.000	280.803	79.999	19.995	100.796	19.942	16.378	0.490
415.500	281.071	79.999	19.997	100.790	19.940	16.480	0.515
416.000	281.324	80.000	19.996	100.789	19.937	16.721	0.525
416.500	281.564	80.001	19.996	100.783	19.935	16.822	0.507
417.000	281.825	80.001	19.996	100.779	19.935	16.816	0.497
417.500	282.063	80.000	19.996	100.776	19.935	16.840	0.500
418.000	282.286	80.001	19.997	100.776	19.936	16.773	0.480
418.500	282.558	80.000	19.997	100.777	19.929	17.214	0.478
419.000	282.814	80.001	19.996	100.782	19.934	16.911	0.512
419.500	283.045	80.001	19.997	100.786	19.930	17.169	0.508
420.000	283.297	80.000	19.997	100.791	19.925	17.484	0.485
420.500	283.565	79.999	19.996	100.795	19.931	17.119	0.502
421.000	283.790	80.001	19.997	100.796	19.924	17.542	0.506
421.500	284.044	80.001	19.996	100.796	19.922	17.648	0.486
422.000	284.303	80.002	19.997	100.795	19.925	17.503	0.496
422.501	284.535	80.002	19.995	100.792	19.922	17.657	0.502
423.001	284.772	80.001	19.996	100.795	19.921	17.750	0.480
423.500	285.032	80.001	19.997	100.798	19.918	17.905	0.482
424.000	285.280	80.001	19.997	100.799	19.919	17.884	0.502
424.500	285.544	80.000	19.997	100.800	19.915	18.110	0.510
425.000	285.765	80.002	19.996	100.804	19.910	18.439	0.499
425.500	286.022	80.002	19.997	100.802	19.913	18.274	0.482
426.000	286.261	80.001	19.997	100.799	19.913	18.274	0.487
426.500	286.507	80.002	19.997	100.795	19.909	18.483	0.490
427.000	286.747	80.002	19.997	100.795	19.907	18.624	0.486
427.500	287.021	80.001	19.997	100.795	19.906	18.695	0.500
428.000	287.270	80.002	19.999	100.795	19.903	18.897	0.518
428.501	287.492	80.000	19.997	100.798	19.902	18.957	0.497
429.000	287.749	80.000	19.997	100.801	19.900	19.109	0.475
429.500	288.055	80.002	19.997	100.803	19.894	19.468	0.521
430.000	288.243	80.002	19.996	100.801	19.893	19.543	0.528
430.500	288.495	80.002	19.996	100.801	19.891	19.646	0.467
431.000	288.720	80.003	19.998	100.799	19.889	19.783	0.458
431.500	288.993	80.000	19.996	100.796	19.889	19.813	0.487
432.000	289.232	80.003	19.998	100.795	19.889	19.776	0.505
432.500	289.482	80.002	19.996	100.795	19.886	19.956	0.501
433.000	289.719	80.002	19.998	100.797	19.885	20.074	0.488
433.500	289.997	80.003	19.997	100.798	19.882	20.237	0.501
434.000	290.231	80.003	19.998	100.801	19.880	20.395	0.514
434.500	290.531	79.999	19.997	100.801	19.883	20.207	0.523
435.000	290.735	80.000	19.995	100.801	19.879	20.444	0.519
435.500	290.978	80.001	19.996	100.800	19.874	20.784	0.476
436.000	291.261	80.002	19.997	100.797	19.877	20.584	0.486
436.500	291.502	80.002	19.997	100.797	19.872	20.893	0.525
437.000	291.817	80.001	19.998	100.798	19.869	21.056	0.540
437.500	292.038	80.001	19.997	100.800	19.872	20.877	0.546
438.000	292.267	79.999	19.996	100.803	19.867	21.197	0.493
438.500	292.496	80.003	19.996	100.806	19.865	21.316	0.455
439.000	292.765	80.002	19.997	100.806	19.866	21.287	0.478
439.500	293.004	80.001	19.996	100.805	19.867	21.228	0.502
440.000	293.283	80.000	19.995	100.805	19.861	21.597	0.513
440.500	293.502	80.001	19.995	100.803	19.858	21.792	0.508
441.000	293.746	80.002	19.995	100.803	19.858	21.789	0.481
441.500	294.020	80.001	19.996	100.801	19.856	21.930	0.491
442.000	294.250	79.999	19.996	100.800	19.852	22.146	0.511
442.500	294.524	80.001	19.996	100.797	19.851	22.245	0.504
443.000	294.768	79.999	19.995	100.797	19.850	22.279	0.511
443.500	295.025	80.000	19.996	100.798	19.847	22.463	0.509
444.000	295.231	80.000	19.995	100.801	19.843	22.719	0.482
444.500	295.496	79.999	19.995	100.803	19.844	22.656	0.467
445.000	295.761	80.000	19.996	100.805	19.841	22.875	0.501
445.500	296.002	80.002	19.996	100.804	19.840	22.971	0.518
446.000	296.252	79.998	19.996	100.803	19.837	23.113	0.498
446.500	296.516	79.999	19.995	100.803	19.836	23.185	0.502
447.000	296.729	80.000	19.996	100.803	19.836	23.190	0.495
447.500	296.988	80.001	19.995	100.804	19.832	23.447	0.475
448.000	297.251	80.002	19.996	100.802	19.830	23.557	0.497
448.500	297.514	80.001	19.996	100.795	19.829	23.678	0.524
449.000	297.751	80.000	19.995	100.794	19.825	23.908	0.513
449.500	297.972	80.000	19.995	100.793	19.826	23.874	0.479
450.000	298.257	80.002	19.995	100.792	19.824	23.942	0.483
450.500	298.520	80.001	19.995	100.796	19.822	24.113	0.527
451.000	298.759	80.002	19.995	100.803	19.818	24.377	0.525
451.500	299.003	80.001	19.995	100.804	19.819	24.297	0.492
452.000	299.252	80.001	19.995	100.804	19.815	24.529	0.488
452.500	299.501	80.003	19.995	100.804	19.814	24.619	0.495
453.000	299.756	80.001	19.996	100.804	19.814	24.603	0.501
453.500	300.000	80.000	19.995	100.805	19.809	24.928	0.501
454.000	300.247	80.003	19.996	100.805	19.804	25.279	0.495
454.500	300.484	80.002	19.996	100.806	19.804	25.284	0.488
455.000	300.743	80.003	19.996	100.806	19.804	25.238	0.490
455.500	301.002	80.002	19.995	100.807	19.801	25.475	0.507
456.000	301.250	80.003	19.996	100.807	19.800	25.520	0.513
456.500	301.484	80.001	19.996	100.807	19.798	25.667	0.494
457.000	301.752	80.001	19.995	100.807	19.796	25.778	0.492
457.500	301.971	80.002	19.995	100.808	19.796	25.771	0.495
458.000	302.236	80.002	19.995	100.808	19.793	25.957	0.486
458.501	302.489	80.001	19.996	100.808	19.791	26.115	0.501
459.000	302.720	80.002	19.995	100.810	19.791	26.108	0.500
459.500	302.969	80.003	19.995	100.811	19.790	26.143	0.482
460.000	303.244	80.002	19.996	100.811	19.786	26.406	0.502
460.500	303.493	80.001	19.995	100.812	19.784	26.569	0.524
461.000	303.736	80.004	19.995	100.812	19.782	26.700	0.508
461.500	303.968	80.001	19.995	100.812	19.780	26.808	0.484
462.000	304.204	80.001	19.995	100.812	19.777	27.000	0.472
462.500	304.452	80.003	19.995	100.812	19.776	27.060	0.476
463.000	304.719	80.003	19.995	100.813	19.776	27.084	0.499
463.500	304.968	80.002	19.995	100.812	19.774	27.216	0.516
464.000	305.224	80.001	19.996	100.811	19.774	27.163	0.510
464.500	305.471	80.002	19.995	100.809	19.771	27.356	0.503
465.000	305.732	80.003	19.996	100.814	19.769	27.541	0.505
465.500	305.942	80.002	19.997	100.818	19.767	27.649	0.490
466.000	306.229	80.000	19.996	100.818	19.764	27.814	0.484
466.500	306.480	80.002	19.995	100.818	19.763	27.921	0.518
467.000	306.718	80.001	19.997	100.819	19.762	27.954	0.513
467.500	306.970	80.002	19.995	100.815	19.757	28.279	0.489
468.000	307.245	80.001	19.995	100.812	19.755	28.399	0.508
468.500	307.460	80.003	19.996	100.813	19.754	28.485	0.508
469.000	307.758	80.002	19.996	100.815	19.754	28.461	0.502
469.500	307.962	79.999	19.994	100.814	19.751	28.676	0.508
470.000	308.247	80.003	19.996	100.814	19.746	28.996	0.496
470.501	308.465	80.002	19.995	100.813	19.746	28.983	0.496
471.001	308.741	80.002	19.996	100.812	19.744	29.125	0.498
471.500	308.976	80.003	19.994	100.813	19.745	29.086	0.502
472.000	309.237	80.002	19.997	100.815	19.737	29.586	0.503
472.500	309.479	80.003	19.995	100.815	19.732	29.892	0.500
473.000	309.726	80.001	19.995	100.816	19.736	29.651	0.496
473.500	310.017	80.002	19.995	100.816	19.733	29.859	0.514
474.000	310.200	80.000	19.995	100.813	19.734	29.787	0.506
474.500	310.489	80.002	19.996	100.812	19.727	30.223	0.473
475.000	310.769	80.003	19.995	100.816	19.726	30.277	0.521
475.500	310.973	80.002	19.995	100.817	19.722	30.536	0.526
476.000	311.259	80.004	19.995	100.817	19.725	30.365	0.487
476.500	311.503	80.003	19.995	100.817	19.721	30.610	0.510
477.000	311.761	80.004	19.996	100.818	19.719	30.713	0.516
477.500	312.036	80.003	19.995	100.813	19.718	30.789	0.517
478.000	312.272	80.003	19.995	100.813	19.716	30.940	0.522
478.500	312.508	80.002	19.996	100.815	19.713	31.145	0.492
479.000	312.761	80.003	19.994	100.815	19.710	31.340	0.480
479.500	313.040	80.003	19.994	100.814	19.711	31.256	0.510
480.000	313.294	80.004	19.996	100.814	19.707	31.475	0.533
480.500	313.546	80.004	19.995	100.814	19.706	31.568	0.520
481.000	313.826	80.005	19.996	100.811	19.704	31.701	0.519
481.500	314.058	80.002	19.996	100.811	19.701	31.862	0.522
482.000	314.281	80.002	19.995	100.813	19.697	32.162	0.484
482.500	314.541	80.003	19.996	100.817	19.694	32.342	0.469
483.000	314.808	80.002	19.996	100.816	19.693	32.387	0.505
483.500	315.015	80.001	19.997	100.821	19.692	32.493	0.501
484.000	315.307	80.002	19.995	100.827	19.692	32.496	0.486
484.500	315.536	80.003	19.995	100.830	19.688	32.745	0.509
485.000	315.756	80.004	19.994	100.831	19.686	32.882	0.485
485.500	316.047	80.003	19.996	100.834	19.684	32.969	0.480
486.000	316.289	80.003	19.995	100.831	19.679	33.329	0.522
486.500	316.492	80.003	19.996	100.827	19.679	33.326	0.489
487.000	316.770	80.002	19.995	100.829	19.674	33.645	0.463
487.500	317.012	80.002	19.996	100.825	19.671	33.832	0.501
488.000	317.260	80.001	19.996	100.822	19.669	33.961	0.505
488.500	317.528	80.001	19.996	100.827	19.668	34.033	0.503
489.000	317.783	80.003	19.996	100.830	19.667	34.100	0.520
489.500	318.050	80.001	19.995	100.829	19.665	34.208	0.523
490.000	318.286	80.001	19.997	100.834	19.662	34.392	0.512
490.500	318.568	80.001	19.997	100.839	19.656	34.768	0.510
491.000	318.811	80.004	19.996	100.836	19.658	34.641	0.521
491.500	319.020	80.000	19.997	100.835	19.653	34.973	0.488
492.000	319.307	80.001	19.998	100.836	19.654	34.918	0.474
492.500	319.534	80.001	19.997	100.834	19.648	35.280	0.505
493.000	319.797	79.999	19.996	100.833	19.650	35.181	0.502
493.500	320.059	80.001	19.997	100.835	19.645	35.502	0.508
494.000	320.316	80.002	19.996	100.838	19.641	35.750	0.522
494.500	320.528	80.001	19.998	100.837	19.641	35.754	0.494
495.000	320.767	80.000	19.996	100.836	19.640	35.846	0.460
495.500	321.031	80.000	19.996	100.835	19.632	36.332	0.477
496.000	321.310	79.998	19.996	100.836	19.634	36.233	0.523
496.500	321.552	80.001	19.996	100.837	19.629	36.514	0.532
497.000	321.781	80.001	19.996	100.839	19.631	36.374	0.496
497.500	322.028	80.002	19.998	100.841	19.629	36.532	0.473
498.000	322.311	80.001	19.997	100.844	19.625	36.814	0.503
498.500	322.545	80.000	19.995	100.846	19.623	36.910	0.524
499.000	322.775	80.000	19.994	100.845	19.619	37.186	0.490
499.500	323.063	80.000	19.996	100.845	19.617	37.296	0.491
500.000	323.308	80.001	19.995	100.845	19.613	37.531	0.525
500.500	323.538	80.000	19.996	100.845	19.609	37.786	0.504
501.000	323.810	79.998	19.996	100.843	19.609	37.837	0.489
501.500	324.063	80.000	19.997	100.842	19.603	38.170	0.514
502.000	324.268	80.002	19.996	100.841	19.604	38.129	0.491
502.500	324.532	79.998	19.996	100.841	19.598	38.493	0.463
503.000	324.790	80.003	19.997	100.841	19.599	38.452	0.495
503.500	325.061	80.001	19.996	100.843	19.593	38.853	0.526
504.000	325.348	80.004	19.996	100.844	19.590	39.069	0.544
504.500	325.570	79.999	19.996	100.845	19.585	39.338	0.534
505.000	325.853	79.999	19.997	100.845	19.583	39.506	0.507
505.500	326.107	79.999	19.996	100.846	19.579	39.731	0.521
506.000	326.370	80.000	19.997	100.846	19.582	39.552	0.527
506.500	326.593	80.003	19.997	100.846	19.574	40.037	0.501
507.000	326.824	80.000	19.997	100.846	19.579	39.734	0.470
507.500	327.077	80.000	19.997	100.845	19.566	40.569	0.469
508.000	327.341	80.002	19.996	100.845	19.567	40.545	0.500
508.500	327.615	80.002	19.997	100.846	19.570	40.298	0.527
509.000	327.809	80.002	19.996	100.847	19.561	40.906	0.502
509.500	328.152	80.001	19.998	100.847	19.556	41.254	0.502
510.000	328.373	80.000	19.996	100.847	19.562	40.842	0.551
510.500	328.615	80.002	19.996	100.847	19.549	41.656	0.514
511.000	328.907	80.002	19.997	100.847	19.550	41.612	0.499
511.500	329.168	80.001	19.997	100.847	19.545	41.949	0.543
512.000	329.383	80.001	19.996	100.846	19.548	41.732	0.514
512.500	329.722	80.001	19.997	100.847	19.544	42.005	0.515
513.000	329.894	80.003	19.997	100.847	19.540	42.282	0.533
513.500	330.186	80.000	19.996	100.846	19.536	42.498	0.487
514.000	330.414	80.001	19.997	100.846	19.532	42.803	0.491
514.500	330.655	80.001	19.997	100.846	19.529	42.947	0.495
515.000	330.936	80.000	19.996	100.847	19.527	43.133	0.496
515.500	331.175	80.000	19.997	100.848	19.523	43.361	0.521
516.000	331.435	80.000	19.997	100.848	19.518	43.666	0.510
516.500	331.699	80.000	19.997	100.849	19.516	43.815	0.511
517.000	332.005	80.001	19.997	100.848	19.517	43.740	0.547
517.500	332.152	79.999	19.998	100.848	19.511	44.143	0.512
518.000	332.428	79.999	19.996	100.847	19.503	44.649	0.438
518.500	332.708	80.000	19.997	100.850	19.502	44.713	0.489
519.000	332.959	80.001	19.997	100.853	19.500	44.868	0.543
519.501	333.204	80.000	19.997	100.853	19.491	45.414	0.514
520.000	333.533	79.998	19.997	100.853	19.492	45.350	0.535
520.500	333.816	79.999	19.997	100.855	19.486	45.725	0.593
521.000	334.210	79.999	19.998	100.856	19.481	46.039	0.644
521.500	334.022	79.998	19.997	100.855	19.479	46.219	0.442
522.000	334.597	80.000	19.997	100.855	19.478	46.279	0.296
522.500	335.089	79.998	19.998	100.857	19.474	46.534	0.727
523.000	335.202	80.000	19.996	100.856	19.468	46.879	0.836
523.500	335.060	80.000	19.996	100.852	19.467	46.976	0.288
524.000	335.662	79.998	19.998	100.853	19.461	47.346	0.215
524.500	335.998	79.999	19.996	100.859	19.457	47.635	0.699
525.000	335.912	79.999	19.999	100.863	19.455	47.747	0.594
525.500	336.334	79.999	19.998	100.870	19.452	47.914	0.293
526.000	336.573	79.999	19.996	100.875	19.448	48.199	0.498
526.500	336.879	79.997	19.996	100.874	19.442	48.592	0.603
527.000	337.070	79.999	19.997	100.869	19.435	49.021	0.521
527.500	337.372	80.000	19.997	100.870	19.437	48.930	0.494
528.000	337.530	79.999	19.996	100.870	19.430	49.350	0.476
528.500	337.884	79.999	19.997	100.872	19.428	49.483	0.486
529.000	338.160	80.000	19.995	100.875	19.426	49.640	0.571
529.500	338.388	80.000	19.996	100.881	19.418	50.125	0.567
530.000	338.584	79.997	19.996	100.879	19.415	50.311	0.464
530.500	338.828	80.002	19.993	100.876	19.412	50.493	0.432
531.000	339.149	80.003	19.997	100.877	19.408	50.742	0.502
531.500	339.421	80.002	19.996	100.879	19.404	51.003	0.579
532.000	339.576	79.999	19.995	100.880	19.400	51.290	0.510
532.500	339.874	80.000	19.997	100.884	19.394	51.663	0.440
533.000	340.165	80.001	19.995	100.886	19.392	51.805	0.521
533.500	340.358	79.999	19.995	100.887	19.387	52.115	0.537
534.000	340.616	80.002	19.996	100.886	19.385	52.286	0.468
534.500	340.841	80.002	19.996	100.886	19.381	52.492	0.467
535.000	341.124	80.004	19.996	100.886	19.376	52.821	0.495
535.500	341.385	80.002	19.998	100.886	19.372	53.098	0.526
536.000	341.672	80.002	19.997	100.887	19.368	53.354	0.547
536.500	341.885	80.002	19.997	100.888	19.365	53.564	0.524
537.000	342.150	80.002	19.997	100.889	19.360	53.850	0.488
537.500	342.388	80.001	19.995	100.889	19.356	54.145	0.490
538.000	342.643	80.003	19.995	100.888	19.350	54.515	0.498
538.500	342.880	80.001	19.996	100.888	19.346	54.798	0.493
539.000	343.161	80.004	19.996	100.888	19.344	54.922	0.505
539.500	343.410	80.001	19.996	100.890	19.336	55.422	0.524
540.000	343.655	80.002	19.994	100.892	19.334	55.529	0.512
540.501	343.892	80.001	19.994	100.894	19.327	55.987	0.488
541.000	344.140	80.002	19.995	100.895	19.325	56.124	0.484
541.500	344.442	80.004	19.995	100.895	19.320	56.414	0.518
542.000	344.674	80.003	19.995	100.893	19.314	56.842	0.542
542.500	344.936	80.003	19.995	100.894	19.309	57.168	0.514
543.000	345.146	80.004	19.996	100.895	19.306	57.338	0.482
543.500	345.437	80.002	19.995	100.897	19.303	57.532	0.486
544.000	345.678	79.999	19.994	100.898	19.297	57.950	0.517
544.500	345.944	80.001	19.995	100.898	19.293	58.173	0.520
545.000	346.215	80.002	19.995	100.896	19.288	58.494	0.522
545.500	346.463	80.002	19.996	100.895	19.287	58.585	0.528
546.000	346.698	80.003	19.996	100.893	19.279	59.106	0.501
546.500	346.967	80.002	19.995	100.893	19.275	59.329	0.494
547.000	347.245	80.001	19.996	100.894	19.269	59.709	0.525
547.500	347.441	80.000	19.995	100.895	19.264	60.027	0.511
548.000	347.729	80.003	19.996	100.894	19.261	60.271	0.479
548.500	348.043	80.002	19.995	100.896	19.258	60.431	0.543
549.000	348.243	80.002	19.995	100.899	19.251	60.869	0.558
549.500	348.515	80.001	19.996	100.899	19.243	61.420	0.493
550.000	348.781	80.000	19.996	100.901	19.240	61.577	0.505
550.500	348.985	80.001	19.996	100.904	19.237	61.778	0.504
551.000	349.321	80.003	19.995	100.902	19.233	62.076	0.505
551.500	349.540	80.004	19.996	100.903	19.228	62.335	0.547
552.000	349.783	80.001	19.996	100.905	19.223	62.674	0.509
552.500	350.056	80.002	19.997	100.905	19.222	62.763	0.489
553.000	350.291	80.003	19.997	100.906	19.213	63.322	0.512
553.500	350.563	80.002	19.996	100.906	19.214	63.237	0.507
554.000	350.842	80.002	19.995	100.903	19.208	63.633	0.529
554.500	351.106	80.002	19.995	100.902	19.204	63.889	0.547
555.000	351.279	80.002	19.995	100.899	19.197	64.328	0.490
555.500	351.555	80.003	19.997	100.895	19.194	64.548	0.443
556.000	351.831	80.002	19.995	100.897	19.189	64.869	0.500
556.500	352.058	80.003	19.996	100.898	19.187	65.002	0.528
557.000	352.340	80.002	19.996	100.900	19.183	65.224	0.507
557.500	352.565	80.002	19.995	100.899	19.178	65.604	0.508
558.000	352.846	80.003	19.997	100.901	19.175	65.750	0.506
558.500	353.114	80.003	19.995	100.902	19.168	66.192	0.527
559.000	353.383	80.003	19.996	100.904	19.164	66.469	0.543
559.500	353.632	80.006	19.997	100.905	19.160	66.733	0.527
560.000	353.911	80.006	19.997	100.910	19.158	66.890	0.523
560.500	354.117	80.005	19.996	100.913	19.154	67.090	0.507
561.000	354.388	80.003	19.996	100.914	19.152	67.263	0.481
561.500	354.652	80.005	19.994	100.911	19.148	67.524	0.506
562.000	354.893	80.003	19.995	100.905	19.141	67.934	0.520
562.500	355.137	80.005	19.995	100.900	19.141	67.952	0.495
563.000	355.377	80.004	19.995	100.899	19.138	68.122	0.484
563.500	355.585	80.006	19.995	100.894	19.135	68.311	0.466
564.000	355.855	80.004	19.995	100.893	19.133	68.457	0.464
564.500	356.163	80.004	19.995	100.895	19.132	68.545	0.529
565.000	356.381	80.004	19.995	100.895	19.129	68.738	0.552
565.500	356.624	80.003	19.995	100.891	19.126	68.880	0.494
566.000	356.877	80.005	19.994	100.889	19.124	69.012	0.479
566.500	357.139	80.004	19.994	100.886	19.118	69.381	0.505
567.000	357.378	80.004	19.995	100.885	19.122	69.123	0.508
567.500	357.679	80.005	19.994	100.885	19.121	69.230	0.520
568.000	357.911	80.005	19.995	100.885	19.117	69.451	0.537
568.500	358.161	80.005	19.996	100.885	19.111	69.849	0.508
569.000	358.391	80.004	19.995	100.886	19.114	69.676	0.481
569.500	358.651	80.002	19.995	100.885	19.113	69.762	0.485
570.000	358.889	80.004	19.995	100.886	19.111	69.843	0.494
570.500	359.153	80.004	19.996	100.886	19.110	69.902	0.500
571.000	359.387	80.003	19.995	100.886	19.106	70.168	0.500
571.500	359.686	80.003	19.996	100.886	19.111	69.841	0.516
572.000	359.917	80.002	19.994	100.885	19.107	70.140	0.532
572.500	360.125	80.001	19.995	100.884	19.107	70.077	0.484
573.000	360.392	80.002	19.996	100.883	19.104	70.297	0.457
573.500	360.622	80.002	19.995	100.882	19.107	70.084	0.486
574.000	360.872	80.003	19.995	100.882	19.108	70.001	0.489
574.500	361.136	80.003	19.995	100.883	19.105	70.205	0.497
575.000	361.368	80.001	19.996	100.881	19.108	70.055	0.505
575.500	361.606	80.001	19.996	100.878	19.107	70.090	0.484
576.000	361.894	80.003	19.994	100.873	19.110	69.927	0.498
576.500	362.113	80.002	19.996	100.866	19.110	69.917	0.516
577.000	362.368	80.003	19.996	100.858	19.115	69.564	0.490
577.500	362.641	80.002	19.996	100.853	19.113	69.717	0.501
578.000	362.894	80.002	19.996	100.850	19.117	69.410	0.527
578.500	363.137	80.002	19.996	100.849	19.117	69.458	0.511
579.000	363.389	80.001	19.995	100.849	19.120	69.265	0.496
579.500	363.637	80.001	19.995	100.849	19.125	68.938	0.498
580.000	363.910	80.001	19.997	100.848	19.127	68.798	0.510
580.500	364.157	80.001	19.996	100.848	19.127	68.782	0.521
581.000	364.394	80.002	19.997	100.848	19.129	68.652	0.502
581.500	364.668	80.002	19.996	100.846	19.134	68.346	0.497
582.000	364.909	80.001	19.995	100.844	19.138	68.088	0.513
582.500	365.140	80.000	19.996	100.844	19.139	67.991	0.493
583.000	365.395	79.999	19.996	100.842	19.146	67.580	0.479
583.500	365.659	80.002	19.996	100.835	19.147	67.484	0.503
584.000	365.926	80.001	19.996	100.828	19.150	67.282	0.525
584.500	366.181	80.000	19.997	100.823	19.158	66.786	0.526
585.000	366.404	80.001	19.997	100.815	19.163	66.452	0.500
585.500	366.629	80.002	19.997	100.810	19.165	66.308	0.463
586.000	366.920	80.001	19.996	100.809	19.171	65.965	0.482
586.500	367.165	80.000	19.998	100.811	19.177	65.580	0.526
587.000	367.420	80.003	19.996	100.811	19.181	65.295	0.518
587.500	367.641	80.001	19.998	100.811	19.186	64.973	0.489
588.000	367.922	80.004	19.997	100.810	19.190	64.692	0.489
588.500	368.186	80.002	19.997	100.809	19.201	63.972	0.523
589.000	368.419	80.000	19.996	100.800	19.201	64.019	0.520
589.500	368.668	80.002	19.996	100.792	19.206	63.668	0.489
590.000	368.900	80.000	19.996	100.789	19.215	63.097	0.482
590.500	369.169	80.000	19.995	100.784	19.221	62.695	0.492
591.000	369.403	80.002	19.996	100.777	19.225	62.470	0.502
591.500	369.654	80.002	19.998	100.776	19.238	61.639	0.494
592.000	369.915	80.004	19.996	100.777	19.239	61.521	0.498
592.500	370.206	80.002	19.995	100.772	19.245	61.143	0.532
593.000	370.396	80.001	19.997	100.769	19.251	60.759	0.516
593.500	370.698	80.003	19.996	100.770	19.256	60.436	0.487
594.001	370.941	80.001	19.996	100.769	19.267	59.730	0.519
594.500	371.210	80.001	19.996	100.769	19.270	59.522	0.528
595.000	371.450	80.002	19.996	100.770	19.277	59.101	0.510
595.501	371.683	80.002	19.997	100.770	19.285	58.563	0.491
596.000	371.975	80.000	19.996	100.769	19.291	58.215	0.499
596.500	372.235	80.001	19.996	100.769	19.300	57.636	0.539
597.000	372.516	80.003	19.997	100.768	19.308	57.093	0.547
597.500	372.762	80.001	19.995	100.767	19.314	56.712	0.534
598.000	373.014	80.003	19.995	100.766	19.322	56.223	0.512
598.500	373.272	80.002	19.996	100.760	19.331	55.634	0.504
599.000	373.528	80.002	19.996	100.752	19.334	55.425	0.512
599.500	373.779	80.000	19.996	100.746	19.343	54.851	0.511
600.000	374.056	80.002	19.997	100.739	19.347	54.559	0.518
600.500	374.316	80.002	19.996	100.733	19.356	53.994	0.532
601.000	374.556	80.001	19.996	100.732	19.363	53.588	0.518
601.500	374.816	80.001	19.997	100.731	19.370	53.130	0.500
602.000	375.090	80.000	19.996	100.730	19.372	53.001	0.517
602.500	375.330	80.000	19.996	100.727	19.380	52.479	0.524
603.000	375.614	80.002	19.996	100.724	19.389	51.864	0.519
603.500	375.837	80.000	19.995	100.722	19.395	51.537	0.516
604.000	376.115	79.998	19.996	100.718	19.402	51.073	0.504
604.500	376.327	80.002	19.995	100.713	19.405	50.887	0.495
605.000	376.607	80.002	19.996	100.710	19.413	50.350	0.491
605.500	376.849	80.003	19.997	100.707	19.417	50.085	0.508
606.000	377.133	80.002	19.998	100.704	19.429	49.350	0.524
606.500	377.379	80.001	19.997	100.707	19.434	49.016	0.528
607.000	377.619	79.998	19.996	100.705	19.440	48.626	0.508
607.500	377.874	79.998	19.997	100.704	19.446	48.259	0.490
608.000	378.140	80.003	19.998	100.703	19.448	48.071	0.507
608.500	378.371	80.002	19.997	100.700	19.455	47.622	0.509
609.000	378.626	80.000	19.998	100.695	19.459	47.374	0.492
609.500	378.888	79.999	19.998	100.695	19.467	46.900	0.501
610.000	379.159	80.001	19.997	100.694	19.471	46.645	0.525
610.500	379.434	79.998	19.997	100.693	19.476	46.301	0.540
611.000	379.719	80.002	19.999	100.692	19.481	45.963	0.553
611.500	379.960	80.001	19.998	100.691	19.486	45.648	0.543
612.000	380.213	80.001	19.998	100.691	19.492	45.255	0.510
612.501	380.478	80.000	19.998	100.691	19.497	44.954	0.506
613.000	380.748	80.000	19.998	100.691	19.498	44.908	0.527
613.500	381.017	80.001	19.997	100.692	19.505	44.451	0.537
614.000	381.240	80.000	19.997	100.693	19.510	44.138	0.516
614.500	381.499	80.000	19.998	100.693	19.512	43.984	0.487
615.000	381.751	80.002	19.998	100.693	19.518	43.612	0.496
615.500	382.024	80.000	19.998	100.693	19.520	43.475	0.518
616.000	382.293	80.001	19.997	100.694	19.522	43.354	0.534
616.500	382.550	80.002	19.997	100.694	19.526	43.057	0.534
617.000	382.804	80.003	19.997	100.694	19.532	42.681	0.518
617.500	383.070	80.002	19.997	100.694	19.531	42.766	0.516
618.000	383.314	80.002	19.997	100.694	19.534	42.561	0.515
618.500	383.538	80.004	19.997	100.692	19.535	42.539	0.489
619.000	383.815	80.001	19.996	100.691	19.539	42.268	0.485
619.500	384.058	80.004	19.997	100.690	19.544	41.921	0.510
620.000	384.346	80.007	19.997	100.689	19.546	41.773	0.526
620.500	384.591	80.004	19.995	100.688	19.547	41.718	0.532
621.000	384.867	80.004	19.997	100.687	19.547	41.723	0.526
621.500	385.130	80.003	19.997	100.687	19.552	41.430	0.530
622.000	385.350	80.001	19.997	100.686	19.551	41.452	0.512
622.500	385.621	80.004	19.996	100.687	19.555	41.238	0.487
623.000	385.898	80.002	19.996	100.687	19.560	40.881	0.519
623.500	386.162	80.002	19.996	100.687	19.557	41.128	0.545
624.000	386.417	80.002	19.996	100.687	19.562	40.780	0.530
624.500	386.642	80.005	19.996	100.688	19.560	40.881	0.500
625.000	386.927	80.003	19.996	100.688	19.563	40.711	0.495
625.500	387.178	80.003	19.997	100.688	19.563	40.685	0.523
626.000	387.412	80.002	19.995	100.688	19.564	40.648	0.511
626.500	387.685	80.003	19.995	100.687	19.565	40.609	0.496
627.000	387.923	80.003	19.996	100.687	19.565	40.594	0.509
627.500	388.196	80.002	19.996	100.688	19.563	40.707	0.511
628.000	388.461	80.006	19.996	100.689	19.561	40.856	0.524
628.500	388.683	80.002	19.996	100.689	19.565	40.603	0.512
629.000	388.956	80.003	19.996	100.690	19.565	40.607	0.491
629.500	389.190	80.003	19.996	100.691	19.567	40.473	0.501
630.000	389.452	80.004	19.996	100.690	19.566	40.510	0.501
630.500	389.740	80.002	19.996	100.689	19.563	40.685	0.523
631.000	390.010	80.003	19.997	100.690	19.564	40.615	0.554
631.500	390.252	80.003	19.996	100.690	19.563	40.680	0.535
632.001	390.522	80.002	19.995	100.689	19.566	40.542	0.512
632.501	390.787	80.000	19.996	100.689	19.565	40.599	0.524
633.000	391.012	80.002	19.997	100.690	19.563	40.734	0.512
633.500	391.275	80.001	19.994	100.690	19.561	40.824	0.489
634.000	391.536	80.001	19.995	100.689	19.564	40.632	0.506
634.500	391.789	80.002	19.996	100.689	19.564	40.679	0.519
635.000	392.014	80.001	19.997	100.689	19.562	40.785	0.496
635.500	392.279	80.000	19.996	100.689	19.563	40.702	0.484
636.000	392.563	80.001	19.996	100.690	19.559	40.957	0.520
636.500	392.821	80.004	19.996	100.690	19.558	41.033	0.545
637.000	393.088	80.003	19.996	100.690	19.558	41.054	0.534
637.500	393.324	80.002	19.995	100.690	19.554	41.316	0.514
638.000	393.606	80.003	19.996	100.689	19.553	41.388	0.510
638.500	393.867	80.004	19.995	100.689	19.558	41.037	0.530
639.000	394.142	80.000	19.995	100.689	19.556	41.185	0.540
639.500	394.394	80.003	19.996	100.689	19.554	41.297	0.532
640.000	394.663	80.004	19.995	100.690	19.551	41.500	0.524
640.500	394.886	80.002	19.995	100.690	19.552	41.432	0.506
641.000	395.148	80.003	19.996	100.690	19.553	41.342	0.488
641.500	395.427	80.005	19.995	100.689	19.550	41.554	0.513
642.000	395.694	80.003	19.995	100.688	19.554	41.320	0.544
642.500	395.900	80.004	19.995	100.687	19.547	41.748	0.510
643.000	396.182	80.004	19.996	100.687	19.548	41.681	0.481
643.500	396.445	80.003	19.995	100.688	19.546	41.810	0.517
644.000	396.705	80.006	19.996	100.689	19.543	41.990	0.534
644.500	396.916	80.004	19.995	100.689	19.543	42.001	0.497
645.000	397.183	80.005	19.996	100.690	19.542	42.074	0.474
645.500	397.463	80.005	19.996	100.690	19.540	42.221	0.512
646.000	397.682	80.004	19.996	100.689	19.538	42.325	0.523
646.500	397.966	80.005	19.995	100.688	19.541	42.149	0.501
647.000	398.226	80.003	19.995	100.687	19.537	42.361	0.524
647.500	398.456	80.005	19.995	100.687	19.531	42.737	0.517
648.000	398.717	80.005	19.995	100.687	19.533	42.642	0.490
648.500	398.990	80.004	19.996	100.691	19.533	42.667	0.513
649.000	399.208	80.003	19.998	100.693	19.530	42.838	0.513
649.500	399.464	80.004	19.996	100.695	19.529	42.914	0.482
650.000	399.758	80.003	19.995	100.696	19.530	42.803	0.512
650.500	399.993	80.003	19.995	100.696	19.526	43.066	0.539
651.000	400.238	80.003	19.995	100.692	19.525	43.142	0.504
651.500	400.524	80.004	19.995	100.689	19.522	43.319	0.506
652.000	400.775	80.003	19.995	100.689	19.520	43.488	0.534
652.500	401.026	80.003	19.995	100.689	19.517	43.677	0.520
653.000	401.272	80.002	19.995	100.689	19.513	43.914	0.500
653.500	401.529	80.001	19.996	100.689	19.517	43.658	0.500
654.000	401.777	80.001	19.996	100.689	19.514	43.847	0.503
654.500	402.066	80.001	19.996	100.689	19.511	44.031	0.520
655.000	402.304	80.002	19.996	100.690	19.506	44.359	0.532
655.500	402.554	80.004	19.995	100.690	19.504	44.489	0.508
656.000	402.792	80.002	19.996	100.690	19.509	44.211	0.488
656.500	403.059	80.001	19.995	100.691	19.499	44.818	0.497
657.000	403.306	80.000	19.995	100.691	19.501	44.701	0.510
657.500	403.571	80.002	19.996	100.692	19.497	44.923	0.513
658.000	403.837	80.001	19.995	100.692	19.497	44.924	0.522
658.500	404.055	80.001	19.996	100.693	19.497	44.959	0.507
659.000	404.322	80.001	19.995	100.693	19.494	45.122	0.484
659.500	404.610	80.002	19.994	100.693	19.493	45.230	0.520
660.000	404.829	80.001	19.996	100.693	19.494	45.139	0.531
660.500	405.100	80.002	19.994	100.693	19.490	45.398	0.498
661.000	405.362	80.003	19.995	100.692	19.485	45.704	0.511
661.500	405.616	80.001	19.995	100.692	19.481	45.950	0.525
662.000	405.851	80.001	19.995	100.693	19.483	45.826	0.503
662.500	406.129	80.001	19.994	100.692	19.481	45.997	0.501
663.000	406.355	80.001	19.995	100.692	19.481	45.967	0.508
663.500	406.615	80.004	19.995	100.692	19.478	46.152	0.494
664.000	406.853	80.003	19.995	100.692	19.480	46.058	0.492
664.500	407.122	80.002	19.996	100.692	19.476	46.296	0.503
665.000	407.380	80.002	19.996	100.692	19.473	46.471	0.517
665.500	407.629	80.001	19.995	100.692	19.468	46.842	0.517
666.000	407.887	80.002	19.996	100.693	19.469	46.774	0.507
666.500	408.117	80.002	19.996	100.693	19.466	46.939	0.497
667.000	408.367	80.000	19.995	100.692	19.465	47.006	0.484
667.500	408.607	80.000	19.995	100.691	19.463	47.122	0.485
668.000	408.850	80.002	19.996	100.685	19.460	47.296	0.486
668.500	409.080	80.002	19.997	100.683	19.460	47.336	0.478
669.000	409.361	80.002	19.996	100.682	19.455	47.614	0.492
669.501	409.607	80.002	19.995	100.682	19.456	47.598	0.519
670.000	409.878	80.000	19.996	100.683	19.454	47.710	0.522
670.500	410.095	80.002	19.997	100.688	19.451	47.885	0.503
671.000	410.414	80.000	19.996	100.686	19.451	47.912	0.512
671.500	410.653	80.001	19.997	100.688	19.449	48.013	0.547
672.000	410.884	80.001	19.995	100.688	19.444	48.350	0.514
672.500	411.111	80.000	19.996	100.689	19.443	48.389	0.464
673.000	411.389	80.002	19.996	100.689	19.441	48.521	0.481
673.500	411.617	80.003	19.996	100.692	19.438	48.756	0.506
674.000	411.878	80.002	19.996	100.692	19.438	48.713	0.498
674.500	412.150	80.002	19.997	100.691	19.434	48.979	0.511
675.000	412.398	80.001	19.995	100.689	19.431	49.156	0.526
675.500	412.655	80.003	19.997	100.689	19.432	49.136	0.512
676.000	412.895	80.003	19.996	100.688	19.429	49.327	0.501
676.500	413.127	80.003	19.995	100.688	19.424	49.621	0.484
677.000	413.415	80.001	19.997	100.686	19.422	49.781	0.496
677.500	413.676	80.000	19.996	100.681	19.421	49.847	0.535
678.000	413.919	80.001	19.997	100.676	19.419	49.974	0.527
678.500	414.173	80.001	19.995	100.671	19.416	50.125	0.500
679.000	414.380	80.001	19.996	100.670	19.412	50.391	0.478
679.500	414.649	80.001	19.995	100.672	19.408	50.674	0.468
680.000	414.879	80.001	19.996	100.677	19.405	50.833	0.487
680.500	415.144	80.001	19.996	100.681	19.407	50.714	0.497
681.000	415.372	80.000	19.996	100.682	19.402	51.061	0.495
681.500	415.617	80.002	19.996	100.676	19.402	51.045	0.483
682.000	415.857	80.001	19.996	100.673	19.405	50.855	0.479
682.500	416.098	80.003	19.996	100.672	19.396	51.458	0.483
683.000	416.343	80.001	19.997	100.669	19.394	51.588	0.484
683.500	416.577	80.002	19.996	100.671	19.396	51.411	0.482
684.000	416.862	80.000	19.998	100.676	19.395	51.491	0.499
684.500	417.137	80.003	19.996	100.672	19.386	52.044	0.539
685.000	417.366	80.000	19.996	100.671	19.385	52.159	0.532
685.500	417.610	80.003	19.996	100.675	19.383	52.264	0.488
686.000	417.887	80.002	19.996	100.677	19.377	52.667	0.497
686.500	418.092	80.001	19.996	100.679	19.381	52.373	0.502
687.000	418.350	80.000	19.995	100.682	19.379	52.529	0.472
687.500	418.596	80.000	19.996	100.683	19.372	52.972	0.483
688.000	418.819	80.001	19.996	100.683	19.378	52.565	0.487
688.500	419.056	80.001	19.995	100.681	19.374	52.854	0.465
689.000	419.303	80.000	19.996	100.680	19.371	53.022	0.472
689.500	419.578	80.002	19.997	100.681	19.368	53.243	0.503
690.000	419.854	80.002	19.997	100.679	19.364	53.474	0.536
690.500	420.077	80.001	19.995	100.677	19.363	53.560	0.525
691.000	420.320	80.001	19.996	100.673	19.358	53.850	0.483
691.500	420.601	80.002	19.996	100.672	19.363	53.551	0.495
692.000	420.807	80.001	19.996	100.671	19.357	53.921	0.505
692.500	421.051	80.002	19.996	100.672	19.352	54.230	0.469
693.000	421.325	80.001	19.996	100.672	19.352	54.234	0.485
