Repository: ulfsri/fsri_materials_database

# Materials and Products Database

## 01_Data

Raw data generated from each apparatus are included here in plain-text format. The data is organized first by material, next by the short name of test apparatus used, and where applicable additional filtering by test settings.

### material.json

Each material directory contains a json file of the same name as the material. This file links the data stored in the repository as well as data and graphs produced by the accompanying scripts (__02_Scripts__) to the respective landing page for the material on the front-end website.

File: 01_Data/Roof_Felt/MCC/Roof_Felt_MCC_30K_min_210929_R1.txt (part 3 of 4)
T Correction Coefficients:	0	1.024463	0
Time Shift (s):	14
*
Time (s)	Temperature (C)	N2 flow rate (cc/min)	O2 flow rate (cc/min)	Flow Rate (cc/min)	Oxygen (%)	HRR (W/g)	Heating rate (C/s)
693.500	420.235	80.006	19.995	100.763	19.194	58.200	0.534
694.000	420.497	80.007	19.994	100.763	19.188	58.542	0.546
694.500	420.767	80.004	19.995	100.763	19.190	58.409	0.529
695.000	421.029	80.005	19.996	100.762	19.184	58.824	0.532
695.500	421.296	80.004	19.996	100.762	19.182	58.967	0.531
696.000	421.561	80.005	19.995	100.764	19.178	59.214	0.531
696.500	421.852	80.000	19.997	100.764	19.176	59.359	0.544
697.000	422.080	80.004	19.995	100.763	19.174	59.509	0.537
697.500	422.334	80.001	19.995	100.764	19.170	59.751	0.500
698.000	422.589	80.008	19.996	100.764	19.165	60.096	0.496
698.500	422.879	80.004	19.996	100.765	19.164	60.216	0.527
699.000	423.142	80.004	19.995	100.767	19.161	60.359	0.549
699.500	423.391	80.002	19.996	100.767	19.159	60.531	0.533
700.000	423.653	80.004	19.995	100.767	19.157	60.685	0.512
700.500	423.899	80.005	19.995	100.767	19.152	61.020	0.510
701.000	424.159	80.003	19.996	100.765	19.152	61.014	0.507
701.500	424.458	80.004	19.996	100.762	19.148	61.249	0.532
702.000	424.718	80.004	19.996	100.761	19.145	61.483	0.559
702.500	424.971	80.006	19.994	100.761	19.140	61.813	0.536
703.000	425.211	80.004	19.994	100.761	19.139	61.854	0.503
703.500	425.451	80.004	19.995	100.762	19.137	61.990	0.486
704.000	425.748	80.003	19.996	100.763	19.130	62.459	0.508
704.500	425.978	80.002	19.995	100.764	19.129	62.513	0.532
705.000	426.256	80.000	19.995	100.765	19.127	62.659	0.518
705.500	426.532	80.005	19.995	100.764	19.124	62.851	0.531
706.000	426.781	80.007	19.995	100.765	19.122	62.996	0.539
706.500	427.020	80.004	19.996	100.764	19.120	63.130	0.506
707.000	427.308	80.008	19.995	100.763	19.114	63.511	0.508
707.500	427.536	80.009	19.996	100.762	19.115	63.457	0.522
708.000	427.809	80.006	19.996	100.762	19.108	63.923	0.508
708.500	428.038	80.005	19.995	100.763	19.108	63.917	0.501
709.000	428.312	80.005	19.996	100.762	19.107	64.030	0.502
709.500	428.559	80.004	19.996	100.763	19.102	64.378	0.512
710.000	428.818	80.006	19.994	100.762	19.098	64.650	0.514
710.500	429.107	80.003	19.995	100.762	19.099	64.541	0.527
711.000	429.335	80.007	19.995	100.762	19.096	64.768	0.532
711.500	429.603	80.004	19.997	100.763	19.092	65.021	0.506
712.000	429.844	80.006	19.996	100.762	19.092	65.037	0.503
712.500	430.143	80.005	19.996	100.762	19.085	65.481	0.525
713.000	430.327	80.005	19.996	100.761	19.087	65.356	0.512
713.500	430.606	80.005	19.995	100.760	19.085	65.518	0.473
714.000	430.863	80.007	19.994	100.755	19.078	65.965	0.500
714.501	431.114	80.006	19.994	100.754	19.077	66.012	0.523
715.000	431.391	80.006	19.995	100.754	19.072	66.334	0.518
715.500	431.650	80.007	19.994	100.751	19.073	66.260	0.532
716.000	431.850	80.005	19.994	100.749	19.067	66.665	0.497
716.500	432.115	80.005	19.994	100.753	19.070	66.486	0.462
717.000	432.366	80.005	19.995	100.755	19.065	66.812	0.490
717.500	432.653	80.007	19.994	100.755	19.063	66.955	0.527
718.000	432.883	80.005	19.997	100.758	19.061	67.101	0.528
718.500	433.152	80.006	19.995	100.762	19.058	67.273	0.508
719.000	433.401	80.006	19.995	100.762	19.058	67.315	0.508
719.500	433.663	80.003	19.995	100.763	19.056	67.410	0.514
720.000	433.914	80.003	19.995	100.763	19.051	67.754	0.512
720.500	434.161	80.007	19.994	100.763	19.052	67.678	0.506
721.000	434.440	80.006	19.996	100.763	19.048	67.977	0.512
721.501	434.642	80.006	19.993	100.762	19.046	68.080	0.504
722.000	434.953	80.004	19.995	100.759	19.045	68.173	0.497
722.500	435.194	80.006	19.995	100.756	19.042	68.389	0.532
723.000	435.455	80.003	19.995	100.753	19.040	68.506	0.527
723.500	435.677	80.005	19.995	100.751	19.038	68.665	0.492
724.000	435.917	80.004	19.994	100.752	19.036	68.756	0.472
724.500	436.185	80.008	19.995	100.752	19.037	68.667	0.485
725.000	436.429	80.007	19.996	100.753	19.033	68.951	0.510
725.500	436.714	80.007	19.994	100.751	19.034	68.928	0.520
726.000	436.938	80.008	19.995	100.746	19.031	69.090	0.520
726.500	437.204	80.006	19.994	100.740	19.030	69.192	0.500
727.000	437.442	80.007	19.994	100.742	19.028	69.311	0.497
727.500	437.735	80.006	19.994	100.741	19.024	69.588	0.517
728.001	437.979	80.005	19.995	100.739	19.023	69.652	0.534
728.501	438.214	80.006	19.994	100.744	19.020	69.830	0.508
729.000	438.465	80.005	19.995	100.747	19.021	69.782	0.482
729.500	438.711	80.007	19.995	100.741	19.022	69.686	0.491
730.000	438.955	80.004	19.995	100.735	19.019	69.903	0.493
730.500	439.207	80.011	19.996	100.734	19.019	69.918	0.493
731.000	439.451	80.007	19.995	100.729	19.016	70.096	0.496
731.500	439.721	80.008	19.993	100.724	19.013	70.270	0.505
732.000	439.968	80.006	19.994	100.728	19.013	70.294	0.515
732.500	440.244	80.006	19.995	100.734	19.014	70.251	0.520
733.000	440.478	80.010	19.994	100.735	19.012	70.341	0.517
733.500	440.700	80.008	19.997	100.737	19.012	70.356	0.483
734.000	440.973	80.006	19.995	100.741	19.009	70.585	0.475
734.500	441.214	80.008	19.996	100.740	19.006	70.778	0.504
735.000	441.455	80.009	19.995	100.737	19.006	70.756	0.498
735.500	441.699	80.009	19.996	100.737	19.007	70.684	0.484
736.000	441.938	80.010	19.994	100.735	19.006	70.772	0.484
736.500	442.201	80.006	19.996	100.730	19.001	71.099	0.492
737.000	442.422	80.007	19.994	100.726	19.004	70.936	0.494
737.500	442.666	80.005	19.996	100.725	19.000	71.215	0.475
738.000	442.955	80.011	19.995	100.730	19.001	71.114	0.499
738.500	443.169	80.008	19.995	100.733	18.999	71.230	0.518
739.000	443.440	80.007	19.995	100.734	18.998	71.301	0.494
739.501	443.668	80.007	19.996	100.733	18.999	71.212	0.492
740.001	443.923	80.008	19.996	100.730	18.999	71.268	0.491
740.500	444.151	80.005	19.995	100.725	18.999	71.222	0.483
741.000	444.367	80.004	19.996	100.721	18.999	71.236	0.464
741.500	444.658	80.006	19.996	100.721	19.000	71.153	0.476
742.000	444.889	80.006	19.995	100.720	19.001	71.090	0.515
742.500	445.135	80.001	19.995	100.721	18.995	71.516	0.500
743.000	445.406	80.003	19.995	100.723	18.999	71.277	0.497
743.500	445.656	80.006	19.996	100.722	18.998	71.311	0.518
744.000	445.836	80.002	19.997	100.723	18.998	71.344	0.475
744.500	446.099	80.004	19.995	100.723	18.999	71.289	0.437
745.000	446.350	80.005	19.997	100.724	18.998	71.330	0.479
745.500	446.587	80.005	19.996	100.721	18.998	71.291	0.501
746.000	446.814	80.004	19.996	100.722	19.000	71.191	0.476
746.500	447.076	80.004	19.997	100.723	19.003	70.999	0.476
747.000	447.298	80.003	19.996	100.729	18.999	71.251	0.487
747.500	447.511	80.003	19.995	100.731	19.002	71.057	0.460
748.000	447.788	80.003	19.995	100.734	19.003	70.976	0.462
748.500	448.041	80.003	19.996	100.736	19.004	70.885	0.510
749.000	448.245	80.004	19.995	100.735	19.004	70.934	0.494
749.500	448.494	80.002	19.997	100.728	19.005	70.850	0.455
750.000	448.730	80.004	19.996	100.726	19.008	70.672	0.469
750.500	448.996	80.004	19.995	100.723	19.005	70.840	0.493
751.000	449.244	80.005	19.995	100.720	19.008	70.683	0.508
751.500	449.467	80.004	19.996	100.720	19.008	70.655	0.492
752.000	449.725	80.002	19.996	100.721	19.008	70.632	0.476
752.500	449.962	80.004	19.996	100.722	19.013	70.328	0.489
753.000	450.184	80.004	19.994	100.726	19.013	70.316	0.477
753.500	450.424	80.005	19.995	100.732	19.014	70.249	0.460
754.000	450.716	80.002	19.996	100.738	19.015	70.204	0.497
754.500	450.925	80.004	19.996	100.741	19.019	69.922	0.516
755.000	451.185	80.004	19.994	100.746	19.017	70.015	0.485
755.500	451.409	80.004	19.997	100.744	19.024	69.592	0.476
756.000	451.666	80.004	19.995	100.739	19.021	69.762	0.482
756.500	451.903	80.005	19.995	100.734	19.024	69.545	0.488
757.000	452.124	80.003	19.996	100.732	19.027	69.400	0.476
757.500	452.361	80.005	19.995	100.726	19.028	69.309	0.458
758.000	452.590	80.004	19.996	100.725	19.033	68.991	0.462
758.500	452.825	80.004	19.996	100.727	19.031	69.135	0.465
759.000	453.106	80.005	19.996	100.729	19.036	68.785	0.490
759.500	453.371	80.005	19.995	100.731	19.037	68.738	0.531
760.000	453.626	80.005	19.996	100.732	19.037	68.678	0.533
760.500	453.868	80.005	19.996	100.736	19.042	68.405	0.508
761.000	454.090	80.003	19.996	100.741	19.044	68.262	0.480
761.500	454.340	80.005	19.995	100.745	19.046	68.137	0.468
762.001	454.592	80.005	19.996	100.749	19.048	67.959	0.487
762.500	454.844	80.004	19.996	100.753	19.051	67.739	0.503
763.000	455.097	80.004	19.997	100.752	19.052	67.734	0.504
763.500	455.375	80.005	19.996	100.751	19.056	67.410	0.518
764.000	455.640	80.004	19.996	100.750	19.062	67.052	0.538
764.500	455.827	80.006	19.994	100.748	19.063	66.962	0.497
765.000	456.073	80.003	19.996	100.750	19.068	66.635	0.442
765.500	456.377	80.004	19.995	100.748	19.074	66.256	0.491
766.000	456.620	80.003	19.997	100.743	19.075	66.170	0.549
766.500	456.858	80.004	19.996	100.742	19.078	65.948	0.514
767.000	457.106	80.003	19.995	100.741	19.084	65.546	0.483
767.500	457.362	80.005	19.996	100.740	19.086	65.407	0.494
768.000	457.596	80.003	19.996	100.746	19.087	65.315	0.497
768.500	457.878	80.003	19.997	100.750	19.094	64.883	0.503
769.000	458.098	80.004	19.996	100.752	19.095	64.792	0.510
769.500	458.347	80.004	19.996	100.752	19.098	64.610	0.485
770.000	458.613	80.003	19.997	100.750	19.103	64.274	0.491
770.500	458.869	80.002	19.996	100.750	19.106	64.046	0.519
771.000	459.111	80.002	19.996	100.750	19.111	63.769	0.511
771.500	459.394	80.003	19.995	100.747	19.112	63.688	0.511
772.000	459.648	80.003	19.997	100.749	19.119	63.207	0.531
772.500	459.893	80.003	19.997	100.752	19.122	63.021	0.518
773.000	460.137	80.003	19.997	100.750	19.126	62.726	0.494
773.500	460.374	80.003	19.997	100.747	19.133	62.296	0.485
774.000	460.604	80.003	19.998	100.751	19.136	62.070	0.474
774.500	460.844	80.002	19.996	100.752	19.140	61.786	0.468
775.000	461.126	80.001	19.996	100.752	19.146	61.425	0.496
775.500	461.384	80.003	19.997	100.755	19.149	61.179	0.531
776.000	461.621	80.002	19.998	100.758	19.157	60.651	0.518
776.500	461.867	80.003	19.996	100.756	19.159	60.537	0.489
777.000	462.150	80.001	19.996	100.753	19.165	60.095	0.506
777.500	462.382	80.001	19.997	100.748	19.169	59.856	0.522
778.000	462.654	80.003	19.995	100.745	19.177	59.309	0.509
778.500	462.902	80.001	19.996	100.743	19.179	59.160	0.512
779.000	463.160	80.003	19.995	100.744	19.184	58.818	0.513
779.500	463.438	80.004	19.998	100.745	19.190	58.412	0.521
780.000	463.661	80.004	19.996	100.745	19.194	58.164	0.518
780.500	463.959	80.002	19.996	100.746	19.197	57.945	0.511
781.000	464.188	80.005	19.995	100.748	19.206	57.387	0.524
781.500	464.437	80.003	19.995	100.750	19.211	57.002	0.503
782.000	464.732	80.003	19.995	100.753	19.214	56.848	0.511
782.500	464.943	80.002	19.996	100.756	19.221	56.353	0.525
783.000	465.223	80.004	19.996	100.759	19.227	55.975	0.498
783.500	465.440	80.005	19.996	100.760	19.233	55.538	0.494
784.000	465.737	80.003	19.994	100.760	19.240	55.095	0.506
784.500	465.972	80.003	19.995	100.761	19.244	54.814	0.523
785.000	466.226	80.002	19.994	100.763	19.250	54.390	0.510
785.500	466.502	80.005	19.996	100.763	19.255	54.039	0.509
786.000	466.757	80.005	19.995	100.762	19.260	53.741	0.531
786.500	467.050	80.005	19.994	100.758	19.266	53.317	0.540
787.000	467.289	80.004	19.995	100.755	19.271	52.961	0.540
787.500	467.561	80.003	19.994	100.754	19.279	52.440	0.521
788.000	467.817	80.004	19.996	100.754	19.285	52.026	0.520
788.500	468.100	80.004	19.995	100.754	19.291	51.640	0.534
789.000	468.331	80.005	19.994	100.758	19.295	51.417	0.527
789.500	468.599	80.005	19.996	100.761	19.305	50.732	0.506
790.000	468.876	80.005	19.994	100.761	19.309	50.436	0.522
790.500	469.139	80.006	19.995	100.760	19.314	50.140	0.543
791.000	469.396	80.004	19.997	100.755	19.320	49.688	0.530
791.500	469.613	80.004	19.994	100.754	19.327	49.240	0.497
792.000	469.918	80.005	19.997	100.754	19.332	48.896	0.498
792.500	470.178	80.007	19.993	100.752	19.340	48.327	0.543
793.000	470.455	80.006	19.994	100.753	19.346	47.978	0.551
793.500	470.730	80.005	19.996	100.759	19.352	47.584	0.544
794.000	470.937	80.006	19.996	100.759	19.358	47.144	0.517
794.500	471.211	80.003	19.994	100.759	19.365	46.655	0.482
795.000	471.483	80.004	19.996	100.760	19.374	46.097	0.513
795.500	471.713	80.005	19.996	100.758	19.378	45.842	0.524
796.000	471.977	80.005	19.995	100.752	19.384	45.433	0.498
796.500	472.287	80.004	19.995	100.744	19.390	45.026	0.534
797.000	472.517	80.005	19.995	100.741	19.397	44.542	0.557
797.500	472.776	80.003	19.996	100.742	19.404	44.048	0.515
798.000	473.081	80.004	19.996	100.746	19.409	43.694	0.527
798.500	473.320	80.004	19.996	100.751	19.414	43.368	0.554
799.000	473.581	80.005	19.995	100.759	19.420	42.971	0.522
799.500	473.861	80.007	19.994	100.762	19.427	42.509	0.521
800.000	474.124	80.006	19.996	100.762	19.436	41.941	0.542
800.500	474.415	80.005	19.996	100.761	19.439	41.719	0.548
801.000	474.656	80.005	19.996	100.761	19.445	41.299	0.543
801.500	474.903	80.005	19.995	100.758	19.451	40.909	0.510
802.000	475.194	80.006	19.997	100.757	19.459	40.363	0.513
802.500	475.468	80.005	19.995	100.756	19.466	39.899	0.552
803.000	475.751	80.006	19.996	100.755	19.472	39.528	0.561
803.500	475.965	80.005	19.996	100.756	19.482	38.824	0.527
804.000	476.248	80.005	19.995	100.756	19.487	38.481	0.497
804.500	476.504	80.003	19.996	100.757	19.492	38.168	0.518
805.000	476.761	80.004	19.994	100.758	19.500	37.628	0.526
805.500	477.011	80.005	19.997	100.759	19.502	37.499	0.510
806.000	477.286	80.004	19.996	100.759	19.510	36.915	0.516
806.500	477.565	80.005	19.996	100.762	19.515	36.583	0.540
807.000	477.804	80.004	19.995	100.761	19.522	36.119	0.536
807.500	478.047	80.003	19.996	100.760	19.527	35.811	0.500
808.000	478.305	80.003	19.996	100.758	19.536	35.212	0.491
808.500	478.591	80.004	19.996	100.757	19.540	34.911	0.522
809.000	478.837	80.006	19.994	100.757	19.548	34.400	0.538
809.500	479.140	80.007	19.995	100.758	19.556	33.856	0.541
810.000	479.361	80.007	19.994	100.761	19.561	33.501	0.537
810.500	479.634	80.004	19.995	100.763	19.565	33.222	0.509
811.000	479.875	80.007	19.996	100.763	19.575	32.578	0.504
811.500	480.177	80.007	19.994	100.763	19.578	32.400	0.529
812.000	480.398	80.006	19.997	100.762	19.587	31.790	0.533
812.500	480.664	80.006	19.995	100.760	19.589	31.639	0.505
813.000	480.946	80.006	19.997	100.759	19.595	31.250	0.518
813.500	481.187	80.006	19.996	100.759	19.600	30.917	0.536
814.000	481.431	80.007	19.996	100.760	19.608	30.389	0.504
814.500	481.696	80.003	19.995	100.760	19.613	30.009	0.497
815.000	481.957	80.005	19.996	100.760	19.618	29.692	0.518
815.500	482.170	80.008	19.995	100.760	19.625	29.238	0.500
816.000	482.440	80.009	19.993	100.761	19.629	28.932	0.478
816.500	482.717	80.009	19.995	100.760	19.636	28.505	0.515
817.000	482.964	80.008	19.995	100.757	19.638	28.324	0.536
817.501	483.262	80.011	19.992	100.748	19.644	27.921	0.535
818.000	483.492	80.005	19.996	100.743	19.652	27.416	0.536
818.500	483.752	80.005	19.997	100.746	19.653	27.337	0.508
819.000	484.010	80.007	19.995	100.749	19.660	26.870	0.504
819.500	484.292	80.008	19.994	100.756	19.665	26.521	0.529
820.000	484.540	80.009	19.994	100.766	19.668	26.309	0.536
820.500	484.813	80.008	19.996	100.771	19.675	25.854	0.526
821.000	485.049	80.007	19.996	100.772	19.680	25.507	0.515
821.500	485.301	80.006	19.994	100.767	19.683	25.339	0.498
822.000	485.543	80.006	19.994	100.753	19.690	24.834	0.491
822.500	485.830	80.007	19.995	100.742	19.696	24.421	0.512
823.000	486.134	80.008	19.995	100.733	19.698	24.306	0.560
823.500	486.382	80.006	19.994	100.726	19.705	23.861	0.572
824.000	486.658	80.008	19.994	100.726	19.707	23.717	0.538
824.500	486.921	80.006	19.996	100.738	19.709	23.552	0.532
825.000	487.162	80.003	19.998	100.752	19.713	23.285	0.522
825.500	487.411	80.002	19.993	100.759	19.719	22.900	0.497
826.000	487.650	80.005	19.997	100.770	19.725	22.497	0.489
826.500	487.941	80.001	19.993	100.778	19.726	22.406	0.509
827.000	488.212	80.005	19.994	100.783	19.729	22.239	0.546
827.501	488.483	80.004	19.995	100.785	19.734	21.916	0.552
828.000	488.747	80.004	19.996	100.794	19.738	21.647	0.539
828.500	488.994	80.003	19.996	100.793	19.741	21.399	0.523
829.000	489.268	80.003	19.996	100.790	19.745	21.176	0.516
829.500	489.539	80.006	19.996	100.786	19.749	20.919	0.533
830.000	489.813	80.002	19.996	100.788	19.753	20.616	0.545
830.500	490.090	80.003	19.995	100.788	19.759	20.232	0.548
831.000	490.326	80.002	19.996	100.790	19.759	20.188	0.532
831.500	490.593	80.003	19.997	100.791	19.766	19.775	0.508
832.000	490.898	80.002	19.997	100.784	19.770	19.507	0.537
832.500	491.158	80.001	20.000	100.770	19.770	19.497	0.569
833.000	491.411	80.003	19.993	100.764	19.773	19.255	0.539
833.500	491.633	79.998	20.003	100.762	19.778	18.952	0.494
834.000	491.938	80.006	19.991	100.762	19.786	18.416	0.501
834.500	492.220	80.004	19.999	100.766	19.783	18.602	0.557
835.000	492.483	80.003	19.995	100.763	19.790	18.143	0.566
835.500	492.786	80.003	19.997	100.756	19.792	17.996	0.555
836.000	493.017	80.003	19.997	100.743	19.794	17.873	0.550
836.500	493.299	80.004	19.999	100.736	19.797	17.642	0.524
837.000	493.567	80.002	19.996	100.733	19.801	17.425	0.531
837.500	493.875	80.002	19.993	100.740	19.804	17.187	0.562
838.000	494.121	80.004	19.995	100.743	19.808	16.945	0.565
838.500	494.387	80.009	19.999	100.751	19.809	16.883	0.533
839.000	494.684	80.005	19.994	100.752	19.810	16.793	0.538
839.500	494.969	80.003	19.993	100.759	19.812	16.639	0.573
840.000	495.210	80.004	19.998	100.761	19.819	16.201	0.554
840.500	495.469	80.005	19.992	100.761	19.822	15.995	0.513
841.000	495.761	80.002	19.999	100.762	19.825	15.774	0.526
841.500	496.043	80.006	19.992	100.763	19.829	15.487	0.563
842.000	496.309	80.003	19.998	100.762	19.831	15.380	0.561
842.500	496.596	80.005	19.995	100.762	19.833	15.266	0.550
843.000	496.830	80.003	19.997	100.759	19.837	14.974	0.537
843.501	497.122	80.004	19.995	100.751	19.837	14.965	0.523
844.000	497.376	80.003	19.995	100.749	19.840	14.789	0.536
844.500	497.649	80.002	19.998	100.748	19.841	14.699	0.537
845.000	497.943	80.005	19.995	100.747	19.842	14.616	0.547
845.500	498.207	80.005	19.995	100.751	19.844	14.490	0.562
846.000	498.498	80.004	19.994	100.757	19.849	14.192	0.556
846.500	498.750	80.004	19.995	100.760	19.851	14.019	0.549
847.000	499.024	80.006	19.994	100.761	19.849	14.177	0.534
847.500	499.321	80.003	20.000	100.762	19.854	13.857	0.549
848.000	499.560	80.006	19.996	100.760	19.855	13.784	0.554
848.500	499.859	80.005	19.995	100.761	19.857	13.649	0.537
849.000	500.079	80.004	19.995	100.760	19.861	13.342	0.529
849.500	500.384	80.005	19.995	100.756	19.861	13.361	0.522
850.000	500.623	80.004	19.994	100.755	19.863	13.197	0.534
850.500	500.925	80.003	19.995	100.757	19.865	13.079	0.543
851.000	501.183	80.001	19.997	100.757	19.866	13.015	0.550
851.500	501.437	80.000	19.998	100.758	19.866	13.056	0.536
852.000	501.749	80.006	19.994	100.762	19.873	12.589	0.539
852.500	501.983	80.004	19.996	100.763	19.876	12.325	0.556
853.000	502.254	80.005	19.992	100.762	19.871	12.663	0.526
853.500	502.570	80.003	19.995	100.758	19.878	12.230	0.546
854.000	502.844	80.005	19.996	100.752	19.881	12.043	0.588
854.500	503.107	80.003	19.994	100.752	19.881	12.043	0.563
855.000	503.360	80.004	19.996	100.752	19.883	11.870	0.527
855.500	503.636	80.004	19.996	100.751	19.886	11.681	0.522
856.000	503.889	80.003	19.995	100.755	19.882	11.930	0.529
856.500	504.209	80.005	19.992	100.760	19.890	11.427	0.551
857.000	504.453	80.002	19.995	100.761	19.891	11.335	0.569
857.500	504.706	80.012	19.993	100.760	19.893	11.227	0.530
858.000	504.959	80.003	19.999	100.763	19.894	11.151	0.501
858.500	505.273	80.004	19.996	100.762	19.891	11.328	0.536
859.000	505.527	80.005	19.994	100.762	19.895	11.092	0.568
859.500	505.749	79.997	19.996	100.759	19.894	11.173	0.522
860.000	506.067	80.007	19.994	100.755	19.897	10.966	0.508
860.500	506.328	80.006	19.995	100.751	19.897	10.952	0.560
861.000	506.616	80.007	19.993	100.749	19.901	10.680	0.564
861.500	506.868	80.005	19.994	100.750	19.901	10.662	0.544
862.000	507.163	80.001	19.997	100.751	19.904	10.479	0.544
862.500	507.405	80.005	19.994	100.753	19.904	10.477	0.542
863.000	507.694	80.004	19.997	100.755	19.902	10.631	0.534
863.500	507.927	80.004	19.996	100.756	19.907	10.287	0.527
864.000	508.220	80.002	19.997	100.754	19.905	10.380	0.524
864.500	508.508	80.005	19.997	100.753	19.908	10.237	0.553
865.000	508.731	80.005	19.996	100.754	19.907	10.278	0.546
865.500	509.020	80.004	19.997	100.752	19.910	10.085	0.512
866.000	509.300	80.004	19.995	100.753	19.910	10.094	0.540
866.500	509.569	80.004	19.997	100.754	19.911	10.029	0.559
867.000	509.849	80.004	19.997	100.753	19.915	9.725	0.550
867.500	510.138	80.005	19.998	100.747	19.914	9.773	0.559
868.000	510.370	80.003	19.997	100.748	19.915	9.720	0.545
868.500	510.629	80.004	19.996	100.747	19.917	9.597	0.505
869.000	510.922	80.006	19.996	100.746	19.916	9.659	0.521
869.500	511.195	80.003	19.996	100.748	19.915	9.754	0.559
870.000	511.436	80.004	19.995	100.753	19.917	9.631	0.540
870.500	511.711	80.004	19.998	100.752	19.917	9.609	0.515
871.000	512.005	80.001	19.999	100.752	19.918	9.502	0.543
871.500	512.249	79.998	20.004	100.752	19.919	9.457	0.553
872.000	512.488	80.003	20.005	100.751	19.921	9.365	0.511
872.500	512.750	80.005	19.991	100.748	19.920	9.393	0.492
873.000	513.051	80.009	19.993	100.751	19.925	9.098	0.532
873.500	513.265	80.003	19.997	100.750	19.926	9.027	0.539
874.000	513.555	80.006	19.996	100.747	19.923	9.215	0.509
874.500	513.845	80.006	19.997	100.745	19.925	9.083	0.542
875.000	514.157	80.006	19.997	100.742	19.925	9.070	0.591
875.500	514.407	80.005	19.994	100.734	19.925	9.033	0.582
876.000	514.693	80.005	19.997	100.730	19.924	9.101	0.549
876.500	514.938	80.009	19.995	100.726	19.926	8.997	0.534
877.000	515.228	80.004	19.997	100.727	19.931	8.679	0.533
877.500	515.473	80.004	19.995	100.727	19.930	8.726	0.535
878.000	515.735	80.008	19.996	100.728	19.932	8.607	0.521
878.500	515.995	80.007	19.996	100.728	19.929	8.809	0.514
879.000	516.256	80.008	19.993	100.733	19.931	8.658	0.521
879.500	516.556	80.005	19.996	100.735	19.933	8.502	0.541
880.000	516.777	80.007	19.994	100.736	19.934	8.472	0.542
880.500	517.086	80.007	19.996	100.743	19.933	8.494	0.526
881.000	517.347	80.004	19.995	100.748	19.934	8.429	0.550
881.500	517.614	80.004	19.992	100.751	19.935	8.363	0.549
882.000	517.851	80.005	19.987	100.749	19.936	8.296	0.516
882.500	518.138	80.007	19.995	100.751	19.936	8.351	0.514
883.000	518.360	80.006	19.995	100.747	19.937	8.232	0.517
883.500	518.625	80.005	19.994	100.749	19.941	8.019	0.498
884.000	518.870	80.007	19.995	100.749	19.939	8.157	0.498
884.500	519.171	80.005	19.994	100.752	19.938	8.165	0.528
885.000	519.451	80.007	19.994	100.756	19.939	8.153	0.563
885.500	519.671	80.005	19.995	100.760	19.940	8.060	0.540
886.000	519.934	80.005	19.995	100.759	19.940	8.037	0.492
886.500	520.182	80.007	19.993	100.758	19.942	7.907	0.497
887.000	520.487	80.005	19.996	100.758	19.942	7.905	0.532
887.501	520.776	80.005	19.995	100.757	19.941	7.969	0.574
888.000	521.011	80.007	19.999	100.755	19.941	7.972	0.559
888.500	521.300	80.007	19.994	100.753	19.942	7.917	0.523
889.000	521.549	80.004	19.993	100.753	19.945	7.708	0.530
889.500	521.794	80.003	19.995	100.752	19.942	7.953	0.516
890.000	522.029	80.004	19.997	100.752	19.943	7.826	0.487
890.500	522.331	80.004	19.996	100.750	19.941	7.966	0.508
891.000	522.594	80.002	19.995	100.748	19.941	7.959	0.551
891.500	522.861	80.004	19.993	100.747	19.945	7.753	0.548
892.000	523.089	80.004	19.995	100.748	19.944	7.756	0.512
892.500	523.389	80.006	19.990	100.748	19.945	7.703	0.511
893.000	523.648	80.007	19.991	100.751	19.944	7.792	0.543
893.500	523.918	80.007	19.996	100.750	19.948	7.523	0.544
894.000	524.183	80.006	19.993	100.744	19.943	7.836	0.532
894.500	524.392	80.005	19.996	100.738	19.945	7.725	0.504
895.000	524.685	80.007	19.996	100.733	19.943	7.828	0.489
895.500	524.944	80.005	19.996	100.727	19.944	7.781	0.528
896.000	525.238	80.008	19.992	100.730	19.943	7.834	0.552
896.500	525.496	80.006	19.992	100.736	19.946	7.643	0.552
897.000	525.761	80.009	19.995	100.742	19.944	7.794	0.537
897.500	526.023	80.009	19.995	100.746	19.946	7.670	0.525
898.000	526.240	80.007	19.998	100.751	19.947	7.608	0.503
898.500	526.520	80.013	19.995	100.751	19.946	7.663	0.488
899.000	526.731	80.009	19.993	100.748	19.949	7.478	0.494
899.500	527.022	80.006	19.994	100.742	19.949	7.445	0.497
900.000	527.269	80.008	19.994	100.738	19.949	7.462	0.520
900.500	527.528	80.008	19.995	100.735	19.949	7.473	0.522
901.000	527.834	80.008	19.993	100.735	19.949	7.429	0.535
901.500	528.054	80.007	19.996	100.738	19.949	7.475	0.545
902.000	528.328	80.007	19.995	100.741	19.950	7.395	0.510
902.500	528.551	80.007	19.996	100.739	19.951	7.297	0.495
903.000	528.841	80.006	19.995	100.743	19.952	7.246	0.505
903.500	529.058	80.007	19.993	100.745	19.949	7.444	0.510
904.000	529.323	80.007	19.995	100.744	19.952	7.220	0.495
904.500	529.576	80.007	19.995	100.744	19.949	7.474	0.500
905.000	529.856	80.006	19.995	100.746	19.952	7.269	0.526
905.500	530.097	80.005	19.994	100.741	19.949	7.451	0.527
906.000	530.360	80.007	19.993	100.741	19.953	7.213	0.512
906.500	530.611	80.005	19.995	100.743	19.950	7.400	0.509
907.000	530.836	80.005	19.997	100.741	19.950	7.402	0.495
907.500	531.132	80.007	19.995	100.741	19.953	7.217	0.498
908.001	531.389	80.007	19.996	100.745	19.953	7.170	0.537
908.501	531.639	80.007	19.997	100.741	19.954	7.117	0.530
909.001	531.895	80.005	19.995	100.739	19.953	7.170	0.507
909.500	532.124	80.006	19.995	100.743	19.953	7.206	0.496
910.000	532.398	80.006	19.993	100.747	19.951	7.349	0.494
910.501	532.636	80.003	19.996	100.749	19.954	7.140	0.508
911.001	532.894	80.004	19.995	100.754	19.954	7.117	0.504
911.501	533.129	80.005	19.994	100.755	19.954	7.151	0.495
912.000	533.404	80.004	19.995	100.756	19.952	7.273	0.501
912.500	533.686	80.002	19.996	100.757	19.955	7.057	0.533
913.000	533.919	80.001	19.994	100.757	19.954	7.139	0.536
913.500	534.207	80.005	19.993	100.757	19.953	7.186	0.518
914.000	534.452	80.005	19.994	100.757	19.953	7.219	0.527
914.500	534.715	80.002	19.996	100.757	19.957	6.924	0.520
915.000	534.947	80.003	19.997	100.756	19.955	7.046	0.502
915.500	535.236	80.005	19.994	100.753	19.954	7.108	0.508
916.000	535.486	80.003	19.994	100.751	19.956	6.987	0.530
916.500	535.721	80.004	19.995	100.753	19.956	6.980	0.512
917.000	535.999	80.004	19.993	100.754	19.955	7.056	0.499
917.500	536.263	80.005	19.994	100.756	19.954	7.085	0.527
918.000	536.496	80.005	19.995	100.759	19.956	6.953	0.520
918.500	536.754	80.004	19.994	100.764	19.955	7.062	0.494
919.000	536.996	80.004	19.995	100.764	19.955	7.022	0.496
919.500	537.271	80.003	19.994	100.763	19.952	7.224	0.508
920.000	537.522	80.003	19.996	100.762	19.955	7.018	0.521
920.500	537.770	80.003	19.996	100.761	19.956	6.982	0.512
921.000	538.017	80.005	19.993	100.760	19.955	7.066	0.497
921.500	538.256	80.005	19.995	100.759	19.954	7.131	0.491
922.000	538.539	80.004	19.993	100.760	19.956	6.991	0.504
922.500	538.801	80.006	19.995	100.761	19.957	6.918	0.533
923.000	539.024	80.006	19.995	100.762	19.955	7.045	0.515
923.500	539.282	80.004	19.993	100.763	19.957	6.917	0.483
924.000	539.532	80.001	19.997	100.763	19.960	6.734	0.495
924.500	539.834	80.006	19.993	100.763	19.956	6.954	0.530
925.000	540.052	80.007	19.992	100.763	19.959	6.787	0.536
925.500	540.350	80.005	19.998	100.763	19.956	6.987	0.518
926.000	540.548	80.005	19.994	100.762	19.957	6.945	0.506
926.500	540.842	80.006	19.993	100.760	19.953	7.191	0.494
927.000	541.088	80.005	19.995	100.759	19.956	6.974	0.516
927.500	541.337	80.005	19.995	100.758	19.954	7.121	0.517
928.000	541.558	80.006	19.996	100.755	19.956	6.972	0.483
928.500	541.860	80.004	19.995	100.755	19.955	7.059	0.497
929.001	542.094	80.006	19.995	100.755	19.956	7.001	0.529
929.500	542.329	80.004	19.996	100.757	19.955	7.057	0.502
930.000	542.615	80.007	19.995	100.757	19.954	7.127	0.495
930.500	542.839	80.008	19.994	100.758	19.957	6.937	0.515
931.000	543.115	80.006	19.996	100.758	19.957	6.905	0.505
931.500	543.353	80.005	19.997	100.759	19.955	7.061	0.507
932.000	543.622	80.005	20.001	100.758	19.954	7.115	0.511
932.500	543.830	80.005	19.994	100.756	19.953	7.159	0.492
933.000	544.121	80.007	19.995	100.757	19.951	7.292	0.488
933.501	544.321	80.005	19.996	100.754	19.955	7.045	0.494
934.000	544.598	80.005	19.996	100.748	19.954	7.112	0.484
934.500	544.845	80.004	19.996	100.745	19.954	7.103	0.501
935.000	545.091	80.007	19.996	100.745	19.955	7.081	0.509
935.500	545.337	80.005	19.996	100.743	19.956	6.972	0.493
936.000	545.582	80.006	19.997	100.746	19.955	7.060	0.492
936.501	545.821	80.004	19.995	100.749	19.956	6.969	0.487
937.000	546.093	80.004	19.995	100.752	19.956	6.968	0.497
937.500	546.344	80.006	19.996	100.752	19.957	6.924	0.517
938.000	546.585	80.003	19.996	100.753	19.956	6.954	0.507
938.500	546.859	80.003	19.997	100.746	19.958	6.879	0.504
939.000	547.114	80.004	19.996	100.745	19.961	6.634	0.522
939.500	547.341	80.006	19.997	100.743	19.958	6.861	0.506
940.000	547.589	80.004	19.995	100.743	19.957	6.905	0.478
940.500	547.836	80.005	19.997	100.743	19.958	6.816	0.485
941.000	548.123	80.004	19.994	100.745	19.958	6.816	0.515
941.500	548.360	80.004	19.996	100.743	19.959	6.792	0.529
942.000	548.585	80.005	19.993	100.743	19.961	6.672	0.493
942.500	548.843	80.002	20.000	100.744	19.959	6.796	0.472
943.000	549.076	80.002	19.999	100.742	19.961	6.659	0.487
943.500	549.364	80.008	19.994	100.746	19.959	6.776	0.506
944.000	549.564	80.004	19.995	100.751	19.960	6.687	0.505
944.500	549.860	80.004	19.993	100.749	19.958	6.863	0.492
945.000	550.103	80.010	19.995	100.748	19.957	6.927	0.518
945.500	550.368	80.003	19.997	100.749	19.958	6.872	0.523
946.000	550.594	80.005	19.997	100.749	19.958	6.874	0.500
946.500	550.839	80.004	19.995	100.747	19.961	6.659	0.481
947.000	551.075	80.004	19.997	100.749	19.960	6.738	0.476
947.500	551.331	80.004	19.996	100.750	19.963	6.542	0.487
948.000	551.549	80.004	19.996	100.746	19.959	6.783	0.483
948.500	551.814	80.005	19.997	100.741	19.961	6.650	0.478
949.000	552.093	80.007	19.995	100.742	19.958	6.869	0.514
949.500	552.316	80.005	19.996	100.742	19.958	6.865	0.523
950.000	552.555	80.005	19.995	100.742	19.959	6.787	0.482
950.500	552.813	80.007	19.996	100.745	19.960	6.702	0.479
951.000	553.083	80.004	19.994	100.750	19.959	6.758	0.512
951.500	553.301	80.005	19.996	100.749	19.956	6.953	0.508
952.000	553.552	80.003	19.996	100.749	19.958	6.833	0.479
952.500	553.844	80.005	19.997	100.747	19.957	6.882	0.506
953.000	554.083	80.003	19.995	100.750	19.960	6.717	0.537
953.500	554.346	80.004	19.994	100.750	19.958	6.861	0.516
954.000	554.568	80.006	19.995	100.749	19.956	6.997	0.493
954.500	554.837	80.007	19.996	100.750	19.958	6.877	0.488
955.000	555.082	80.006	19.996	100.749	19.956	6.955	0.503
955.500	555.332	80.005	19.996	100.749	19.960	6.684	0.505
956.000	555.598	80.005	19.995	100.749	19.960	6.696	0.506
956.500	555.831	80.003	19.999	100.745	19.960	6.684	0.507
957.000	556.050	80.008	19.996	100.741	19.961	6.658	0.475
957.500	556.334	80.005	19.996	100.736	19.963	6.536	0.477
958.000	556.545	80.008	19.997	100.729	19.957	6.896	0.499
958.500	556.820	80.006	19.995	100.725	19.956	6.985	0.490
959.000	557.088	80.007	19.996	100.724	19.959	6.802	0.515
959.500	557.260	80.005	19.994	100.723	19.958	6.847	0.491
960.000	557.552	80.006	19.996	100.728	19.956	6.964	0.452
960.500	557.784	80.006	19.995	100.730	19.955	7.016	0.494
961.000	558.060	80.004	19.996	100.730	19.957	6.936	0.516
961.500	558.307	80.006	19.995	100.732	19.957	6.894	0.515
962.000	558.562	80.006	19.997	100.731	19.956	6.980	0.512
962.500	558.774	80.005	19.994	100.733	19.957	6.894	0.484
963.000	559.013	80.004	19.995	100.735	19.954	7.086	0.459
963.500	559.275	80.003	19.996	100.739	19.954	7.131	0.476
964.000	559.523	80.005	19.995	100.741	19.956	6.968	0.506
964.500	559.744	80.007	19.996	100.743	19.957	6.919	0.490
965.000	560.009	80.005	19.995	100.740	19.956	6.959	0.478
965.500	560.239	80.005	19.997	100.740	19.957	6.939	0.490
966.000	560.512	80.004	19.997	100.736	19.955	7.018	0.499
966.500	560.745	80.005	19.997	100.733	19.953	7.162	0.504
967.000	560.964	80.003	19.995	100.731	19.959	6.782	0.479
967.500	561.274	80.004	19.996	100.729	19.955	7.053	0.491
968.000	561.508	80.004	19.995	100.729	19.957	6.907	0.537
968.500	561.747	80.004	19.997	100.729	19.955	7.023	0.508
969.000	561.957	80.007	19.994	100.729	19.955	7.081	0.461
969.500	562.217	80.006	19.993	100.729	19.958	6.877	0.460
970.000	562.433	80.005	19.996	100.730	19.956	6.996	0.473
970.500	562.733	80.006	19.995	100.728	19.956	6.982	0.496
971.000	562.974	80.010	19.995	100.728	19.957	6.905	0.528
971.500	563.217	80.006	19.998	100.727	19.959	6.749	0.512
972.000	563.454	80.003	19.994	100.727	19.958	6.837	0.482
972.500	563.672	80.004	19.995	100.727	19.960	6.737	0.468
973.000	563.913	80.003	19.997	100.726	19.959	6.795	0.457
973.500	564.134	80.005	19.997	100.726	19.956	6.998	0.460
974.000	564.391	80.007	19.996	100.731	19.957	6.927	0.470
974.500	564.628	80.004	19.997	100.733	19.956	6.958	0.486
975.000	564.881	80.008	19.997	100.736	19.958	6.846	0.492
975.500	565.109	80.007	19.993	100.741	19.955	7.056	0.485
976.000	565.369	80.011	19.991	100.745	19.955	7.060	0.484
976.500	565.601	80.006	19.993	100.748	19.956	6.976	0.491
977.000	565.824	80.006	19.993	100.752	19.957	6.885	0.474
977.500	566.096	80.007	19.995	100.754	19.957	6.884	0.475
978.000	566.340	80.004	20.000	100.754	19.957	6.923	0.506
978.500	566.575	80.006	19.999	100.754	19.958	6.860	0.498
979.000	566.844	80.009	19.992	100.750	19.956	6.958	0.491
979.501	567.110	80.010	19.992	100.751	19.956	7.007	0.519
980.000	567.334	80.005	19.995	100.748	19.957	6.942	0.512
980.500	567.571	80.007	19.990	100.746	19.956	6.985	0.475
981.000	567.806	80.008	19.994	100.748	19.955	7.025	0.467
981.500	568.062	80.008	19.992	100.752	19.956	7.010	0.482
982.000	568.321	80.004	19.993	100.753	19.956	6.995	0.503
982.500	568.544	80.003	19.992	100.757	19.957	6.899	0.498
983.000	568.818	80.008	19.996	100.761	19.958	6.828	0.489
983.500	569.076	80.009	19.994	100.759	19.955	7.032	0.514
984.000	569.295	80.008	19.994	100.758	19.957	6.887	0.505
984.500	569.586	80.007	19.992	100.755	19.954	7.096	0.494
985.000	569.805	80.007	19.991	100.756	19.957	6.925	0.510
985.500	570.064	80.013	19.993	100.757	19.956	6.963	0.494
986.000	570.274	80.006	19.998	100.759	19.954	7.096	0.473
986.500	570.543	80.001	20.003	100.755	19.957	6.890	0.474
987.000	570.782	80.010	19.994	100.751	19.955	7.046	0.494
987.500	571.023	80.004	19.993	100.749	19.956	7.006	0.494
988.000	571.268	80.005	19.998	100.745	19.960	6.717	0.483
988.500	571.515	80.008	19.993	100.742	19.957	6.886	0.489
989.000	571.771	80.007	19.993	100.747	19.956	6.986	0.498
989.500	572.006	80.007	19.994	100.754	19.956	6.955	0.497
990.000	572.242	80.005	19.995	100.754	19.954	7.116	0.481
990.500	572.474	80.007	19.995	100.755	19.960	6.718	0.469
991.000	572.755	80.010	19.998	100.757	19.956	7.002	0.491
991.500	572.990	80.008	19.995	100.752	19.958	6.823	0.514
992.000	573.249	80.005	19.997	100.748	19.957	6.908	0.505
992.500	573.483	80.005	19.998	100.743	19.954	7.094	0.493
993.000	573.721	80.004	19.993	100.741	19.955	7.021	0.482
993.500	574.007	80.005	19.994	100.740	19.954	7.116	0.498
994.000	574.237	80.006	19.995	100.743	19.957	6.936	0.521
994.501	574.511	80.003	19.997	100.744	19.956	7.004	0.510
995.000	574.729	80.003	19.995	100.750	19.955	7.024	0.497
995.500	575.014	80.004	19.995	100.751	19.956	6.989	0.497
996.000	575.247	80.004	19.992	100.751	19.954	7.129	0.511
996.500	575.501	80.004	19.992	100.751	19.956	6.978	0.503
997.000	575.767	80.007	19.991	100.750	19.954	7.107	0.504
997.500	575.972	80.002	20.000	100.749	19.959	6.807	0.496
998.000	576.278	80.000	20.001	100.743	19.957	6.920	0.491
998.500	576.482	80.005	19.995	100.736	19.955	7.040	0.511
999.000	576.743	80.003	19.997	100.734	19.958	6.858	0.487
999.500	576.958	79.998	19.997	100.733	19.958	6.871	0.470
1000.000	577.229	80.005	19.992	100.735	19.957	6.913	0.481
1000.500	577.447	80.004	20.000	100.742	19.957	6.933	0.487
1001.000	577.723	80.005	19.991	100.748	19.957	6.907	0.492
1001.500	577.970	80.001	19.996	100.749	19.958	6.858	0.509
1002.000	578.250	80.000	20.008	100.754	19.957	6.903	0.525
1002.500	578.491	80.005	19.996	100.749	19.957	6.901	0.524
1003.000	578.733	80.002	19.992	100.744	19.954	7.141	0.502
1003.500	578.968	80.003	20.001	100.745	19.956	6.972	0.480
1004.000	579.210	80.005	19.991	100.743	19.951	7.307	0.477
1004.500	579.477	80.005	19.995	100.743	19.955	7.061	0.493
1005.000	579.745	80.004	19.994	100.749	19.959	6.794	0.522
1005.500	579.993	80.005	19.995	100.755	19.956	6.954	0.525
1006.000	580.231	80.003	19.992	100.757	19.956	6.982	0.501
1006.500	580.479	80.006	19.995	100.760	19.955	7.020	0.486
1007.000	580.784	80.001	19.995	100.759	19.959	6.809	0.519
1007.500	580.981	80.006	19.995	100.758	19.955	7.077	0.527
1008.000	581.241	80.008	19.993	100.757	19.956	6.964	0.479
1008.500	581.449	80.007	19.998	100.756	19.955	7.079	0.462
1009.000	581.765	80.004	19.996	100.755	19.960	6.747	0.496
1009.500	581.980	80.009	19.994	100.756	19.960	6.709	0.528
1010.000	582.264	80.005	19.992	100.757	19.965	6.393	0.515
1010.500	582.496	80.002	19.996	100.757	19.957	6.886	0.508
1011.000	582.734	80.004	19.993	100.758	19.960	6.724	0.493
1011.500	583.034	80.007	19.998	100.757	19.957	6.938	0.504
1012.000	583.265	80.007	19.996	100.756	19.958	6.835	0.535
1012.500	583.508	80.005	19.993	100.752	19.958	6.835	0.502
1013.000	583.764	80.007	19.995	100.751	19.955	7.020	0.486
1013.500	584.018	80.003	19.996	100.748	19.957	6.947	0.505
1014.000	584.262	80.008	19.988	100.744	19.955	7.037	0.504
1014.500	584.548	80.006	19.996	100.742	19.956	7.015	0.514
1015.000	584.750	80.007	19.993	100.744	19.954	7.131	0.509
1015.500	585.016	80.007	19.992	100.743	19.961	6.618	0.478
1016.000	585.262	80.012	19.993	100.746	19.956	6.971	0.490
1016.500	585.497	80.005	19.996	100.750	19.955	7.084	0.497
1017.000	585.705	80.004	19.996	100.752	19.957	6.889	0.462
1017.500	585.986	80.004	19.992	100.755	19.958	6.869	0.466
1018.000	586.203	80.000	19.989	100.758	19.956	6.953	0.494
1018.500	586.502	80.003	19.992	100.760	19.958	6.826	0.507
1019.000	586.751	80.004	20.000	100.762	19.958	6.873	0.532
1019.500	586.986	80.004	19.994	100.762	19.958	6.833	0.516
1020.000	587.254	80.010	19.993	100.760	19.958	6.855	0.494
1020.500	587.498	80.002	19.997	100.759	19.958	6.828	0.507
1021.000	587.734	80.005	19.995	100.759	19.957	6.918	0.496
1021.500	587.997	80.004	19.993	100.758	19.955	7.028	0.489
1022.000	588.228	80.001	19.999	100.759	19.958	6.835	0.496
1022.500	588.509	80.001	19.989	100.759	19.953	7.155	0.502
1023.000	588.788	80.002	19.997	100.760	19.954	7.126	0.536
1023.500	589.038	80.000	19.999	100.759	19.958	6.879	0.545
1024.000	589.278	80.009	19.996	100.759	19.954	7.100	0.510
1024.500	589.521	80.005	19.990	100.758	19.955	7.082	0.486
1025.000	589.820	80.006	19.998	100.760	19.955	7.033	0.512
1025.500	590.015	80.003	19.994	100.758	19.957	6.940	0.518
1026.000	590.283	80.004	19.997	100.760	19.957	6.893	0.478
1026.500	590.561	80.001	19.996	100.761	19.953	7.195	0.505
1027.000	590.791	80.002	20.002	100.762	19.953	7.169	0.528
1027.500	591.058	80.005	19.994	100.759	19.952	7.233	0.502
1028.000	591.320	80.008	19.994	100.760	19.958	6.858	0.513
1028.500	591.582	80.008	19.992	100.760	19.952	7.227	0.526
1029.000	591.832	80.001	19.997	100.761	19.952	7.231	0.518
1029.500	592.088	80.011	19.995	100.759	19.955	7.075	0.509
1030.000	592.361	80.002	19.992	100.761	19.955	7.068	0.517
1030.500	592.599	79.999	19.998	100.762	19.954	7.124	0.520
1031.000	592.865	80.003	19.993	100.761	19.956	7.011	0.508
1031.501	593.130	80.001	20.002	100.760	19.954	7.097	0.517
1032.001	593.386	80.003	19.998	100.760	19.954	7.111	0.526
1032.500	593.653	80.001	20.001	100.759	19.954	7.106	0.523
1033.000	593.936	80.002	19.994	100.757	19.951	7.299	0.537
1033.500	594.197	80.004	19.997	100.758	19.955	7.062	0.547
1034.000	594.508	80.009	19.990	100.758	19.953	7.197	0.558
1034.501	594.721	80.003	19.994	100.762	19.955	7.035	0.548
1035.001	594.990	80.007	19.996	100.762	19.952	7.238	0.503
1035.500	595.254	80.003	19.994	100.763	19.955	7.060	0.508
1036.000	595.553	80.007	19.995	100.763	19.956	6.985	0.548
1036.501	595.778	80.006	19.991	100.762	19.955	7.080	0.544
1037.001	596.057	80.005	19.994	100.761	19.956	6.996	0.514
1037.501	596.297	80.007	19.994	100.761	19.955	7.051	0.511
1038.001	596.547	80.002	19.996	100.761	19.955	7.027	0.505
1038.500	596.835	80.004	19.994	100.758	19.956	6.982	0.514
1039.000	597.073	80.005	19.997	100.758	19.958	6.860	0.532
1039.500	597.361	80.006	19.993	100.757	19.956	6.951	0.526
1040.000	597.633	80.006	19.997	100.758	19.958	6.837	0.543
