Repository: ulfsri/fsri_materials_database

# Materials and Products Database

## 01_Data

Raw data generated from each apparatus are included here in plain-text format. The data is organized first by material, next by the short name of test apparatus used, and where applicable additional filtering by test settings.

### material.json

Each material directory contains a json file of the same name as the material. This file links the data stored in the repository as well as data and graphs produced by the accompanying scripts (__02_Scripts__) to the respective landing page for the material on the front-end website.

File: 01_Data/Roof_Felt/MCC/Roof_Felt_MCC_30K_min_210929_R2.txt (part 3 of 4)
T Correction Coefficients:	0	1.024463	0
Time Shift (s):	14
*
Time (s)	Temperature (C)	N2 flow rate (cc/min)	O2 flow rate (cc/min)	Flow Rate (cc/min)	Oxygen (%)	HRR (W/g)	Heating rate (C/s)
693.500	414.345	80.007	19.996	100.806	19.111	54.284	0.463
694.000	414.571	80.007	19.994	100.808	19.108	54.424	0.471
694.500	414.892	80.004	19.992	100.808	19.106	54.569	0.509
695.000	415.105	80.008	19.993	100.806	19.104	54.713	0.540
695.500	415.328	80.011	19.995	100.809	19.101	54.869	0.485
696.000	415.563	80.009	19.996	100.810	19.100	54.965	0.447
696.500	415.827	80.006	19.993	100.813	19.097	55.122	0.479
697.000	416.082	80.004	19.995	100.814	19.095	55.272	0.509
697.500	416.330	80.008	19.999	100.815	19.094	55.316	0.511
698.000	416.552	80.010	19.997	100.814	19.090	55.567	0.486
698.500	416.828	80.007	19.991	100.813	19.089	55.663	0.484
699.000	417.020	80.009	19.995	100.811	19.088	55.710	0.483
699.500	417.320	80.006	19.997	100.810	19.082	56.073	0.480
700.000	417.573	80.006	19.998	100.811	19.085	55.926	0.523
700.500	417.807	80.008	19.996	100.812	19.078	56.352	0.520
701.000	418.063	80.006	19.996	100.811	19.078	56.339	0.489
701.500	418.300	80.006	19.998	100.812	19.075	56.548	0.492
702.000	418.590	80.004	19.992	100.817	19.074	56.560	0.510
702.500	418.831	80.005	19.998	100.818	19.068	56.938	0.529
703.000	419.088	80.008	19.998	100.812	19.070	56.833	0.515
703.500	419.357	80.009	19.994	100.811	19.065	57.177	0.512
704.000	419.593	80.000	19.993	100.814	19.062	57.348	0.516
704.500	419.840	80.004	19.996	100.811	19.060	57.458	0.494
705.000	420.074	80.006	19.996	100.815	19.056	57.710	0.482
705.500	420.352	80.003	19.994	100.818	19.052	57.964	0.496
706.000	420.580	80.006	19.989	100.823	19.048	58.201	0.509
706.500	420.865	80.004	19.995	100.822	19.046	58.358	0.510
707.000	421.138	80.005	19.994	100.825	19.048	58.213	0.535
707.500	421.388	80.010	19.991	100.823	19.045	58.431	0.540
708.000	421.650	80.002	19.996	100.827	19.042	58.613	0.518
708.500	421.904	80.007	19.995	100.822	19.037	58.892	0.514
709.000	422.172	80.008	20.000	100.821	19.038	58.880	0.519
709.500	422.373	80.002	19.996	100.818	19.036	58.971	0.496
710.000	422.666	80.005	19.998	100.820	19.028	59.478	0.482
710.500	422.957	80.006	19.995	100.821	19.026	59.630	0.539
711.000	423.219	80.002	19.998	100.824	19.025	59.687	0.568
711.500	423.452	80.005	20.003	100.823	19.020	59.994	0.524
712.000	423.722	80.010	19.993	100.824	19.020	60.006	0.499
712.500	424.012	80.009	19.994	100.820	19.016	60.234	0.531
713.001	424.258	80.007	19.997	100.815	19.016	60.226	0.548
713.501	424.496	80.007	19.992	100.812	19.012	60.485	0.510
714.000	424.782	80.004	19.994	100.815	19.009	60.654	0.504
714.500	425.033	80.009	19.991	100.815	19.006	60.825	0.531
715.000	425.289	80.007	19.998	100.813	19.005	60.934	0.522
715.500	425.558	80.006	19.995	100.812	19.001	61.166	0.516
716.000	425.753	80.007	19.995	100.815	18.996	61.456	0.494
716.500	426.051	80.010	19.991	100.812	18.997	61.434	0.479
717.000	426.346	80.010	19.992	100.810	18.989	61.910	0.543
717.500	426.628	80.008	19.993	100.810	18.989	61.915	0.585
718.000	426.881	80.009	19.994	100.810	18.988	62.008	0.556
718.500	427.136	80.008	19.996	100.808	18.986	62.108	0.522
719.000	427.421	80.006	19.999	100.807	18.982	62.363	0.524
719.500	427.659	80.007	19.995	100.811	18.977	62.660	0.532
720.000	427.866	80.001	19.997	100.812	18.975	62.830	0.484
720.500	428.202	80.007	19.993	100.813	18.972	63.011	0.494
721.000	428.479	80.012	19.993	100.810	18.968	63.255	0.578
721.500	428.746	80.011	19.995	100.809	18.970	63.130	0.579
722.000	428.971	80.001	19.998	100.805	18.964	63.507	0.518
722.500	429.255	80.009	19.993	100.804	18.958	63.855	0.500
723.000	429.537	80.005	19.996	100.807	18.958	63.901	0.538
723.500	429.813	80.007	19.994	100.807	18.954	64.125	0.562
724.000	430.060	80.009	19.993	100.804	18.954	64.153	0.541
724.501	430.328	80.005	19.994	100.804	18.951	64.335	0.519
725.001	430.636	80.003	19.995	100.802	18.947	64.594	0.545
725.500	430.850	80.003	19.993	100.797	18.944	64.782	0.549
726.000	431.100	80.010	19.994	100.797	18.945	64.723	0.493
726.500	431.372	80.006	19.996	100.796	18.941	64.969	0.493
727.000	431.652	80.008	19.992	100.796	18.940	65.030	0.537
727.500	431.918	80.006	19.990	100.796	18.932	65.486	0.549
728.000	432.203	80.006	19.995	100.798	18.930	65.627	0.548
728.500	432.508	80.007	19.996	100.797	18.929	65.674	0.570
729.000	432.713	80.005	19.996	100.799	18.924	66.033	0.549
729.500	432.918	80.004	19.997	100.799	18.925	65.966	0.460
730.000	433.225	80.003	19.995	100.797	18.919	66.315	0.462
730.500	433.517	80.003	20.001	100.796	18.916	66.523	0.556
731.000	433.756	80.006	19.994	100.795	18.915	66.576	0.565
731.500	433.992	80.006	19.991	100.795	18.913	66.703	0.502
732.000	434.288	80.004	19.992	100.795	18.911	66.812	0.504
732.500	434.567	80.009	19.993	100.797	18.904	67.257	0.554
733.000	434.792	80.008	19.994	100.798	18.905	67.187	0.540
733.500	435.125	80.008	19.996	100.799	18.901	67.470	0.530
734.000	435.354	80.001	19.997	100.798	18.897	67.707	0.560
734.500	435.571	80.001	20.000	100.797	18.895	67.844	0.505
735.000	435.838	80.008	19.993	100.796	18.895	67.827	0.465
735.500	436.108	80.007	19.996	100.796	18.893	67.979	0.510
736.000	436.402	80.007	19.994	100.796	18.888	68.291	0.550
736.501	436.611	80.003	19.990	100.796	18.885	68.436	0.534
737.000	436.872	80.002	20.004	100.798	18.884	68.530	0.486
737.500	437.185	80.001	19.999	100.796	18.882	68.668	0.522
738.000	437.402	80.002	20.000	100.796	18.881	68.703	0.553
738.500	437.680	80.006	19.997	100.796	18.878	68.908	0.513
739.000	437.956	80.006	20.000	100.795	18.878	68.919	0.524
739.500	438.190	80.008	19.991	100.794	18.872	69.276	0.532
740.000	438.447	80.007	19.996	100.795	18.869	69.451	0.500
740.500	438.723	80.006	19.996	100.795	18.869	69.445	0.512
741.000	439.000	80.004	19.995	100.795	18.868	69.526	0.543
741.500	439.267	80.005	19.994	100.796	18.866	69.658	0.548
742.000	439.508	80.005	19.995	100.796	18.864	69.766	0.526
742.500	439.746	80.005	19.994	100.794	18.864	69.790	0.494
743.000	440.040	80.005	19.995	100.795	18.857	70.207	0.505
743.500	440.281	80.007	19.994	100.795	18.859	70.121	0.534
744.000	440.545	80.007	19.993	100.795	18.857	70.201	0.520
744.500	440.790	80.007	19.995	100.795	18.858	70.162	0.507
745.000	441.050	80.007	19.995	100.795	18.855	70.373	0.507
745.500	441.320	80.006	19.991	100.794	18.850	70.696	0.518
746.000	441.587	80.008	19.996	100.794	18.851	70.582	0.534
746.500	441.850	80.004	20.000	100.790	18.853	70.501	0.534
747.000	442.080	80.005	19.996	100.788	18.848	70.800	0.511
747.500	442.327	80.004	19.991	100.788	18.847	70.831	0.485
748.000	442.592	80.007	19.996	100.788	18.844	71.024	0.494
748.500	442.857	80.008	19.994	100.788	18.843	71.124	0.521
749.000	443.081	80.002	19.998	100.790	18.841	71.222	0.509
749.500	443.359	80.008	19.995	100.792	18.841	71.206	0.496
750.000	443.620	80.004	19.994	100.793	18.841	71.258	0.521
750.500	443.854	80.003	19.998	100.792	18.841	71.236	0.517
751.000	444.106	80.005	19.995	100.788	18.838	71.399	0.490
751.500	444.390	80.008	19.992	100.787	18.838	71.429	0.511
752.000	444.647	80.003	19.992	100.789	18.835	71.589	0.539
752.500	444.849	80.001	19.996	100.789	18.839	71.350	0.500
753.000	445.120	80.006	19.994	100.789	18.837	71.509	0.466
753.500	445.379	80.003	19.995	100.794	18.832	71.798	0.501
754.000	445.639	80.004	19.995	100.798	18.835	71.583	0.524
754.500	445.882	80.005	19.996	100.796	18.839	71.379	0.511
755.000	446.127	80.004	19.997	100.794	18.836	71.545	0.496
755.500	446.353	80.004	19.999	100.797	18.838	71.419	0.479
756.000	446.649	80.003	19.997	100.795	18.837	71.473	0.496
756.500	446.893	80.004	20.001	100.794	18.836	71.505	0.531
757.000	447.134	80.001	19.997	100.794	18.836	71.523	0.513
757.500	447.400	80.007	19.992	100.795	18.841	71.215	0.496
758.000	447.649	80.006	19.995	100.796	18.836	71.540	0.511
758.500	447.903	80.004	19.995	100.797	18.837	71.466	0.509
759.000	448.172	80.004	19.996	100.798	18.838	71.419	0.513
759.500	448.406	80.005	19.996	100.798	18.838	71.415	0.513
760.000	448.678	80.005	19.997	100.796	18.839	71.345	0.504
760.500	448.928	80.003	19.997	100.795	18.841	71.237	0.514
761.000	449.143	80.002	19.996	100.794	18.839	71.333	0.494
761.500	449.382	80.005	19.995	100.795	18.844	71.043	0.459
762.000	449.645	80.003	19.996	100.795	18.843	71.122	0.478
762.500	449.921	79.999	19.995	100.797	18.844	71.035	0.521
763.000	450.142	80.007	19.996	100.797	18.843	71.082	0.518
763.500	450.401	80.004	19.997	100.799	18.842	71.140	0.488
764.001	450.665	80.006	19.995	100.798	18.849	70.707	0.502
764.501	450.890	80.006	19.994	100.799	18.849	70.754	0.506
765.000	451.141	80.001	19.993	100.796	18.850	70.654	0.483
765.500	451.407	80.002	19.994	100.793	18.853	70.496	0.496
766.000	451.651	80.005	19.996	100.790	18.853	70.469	0.513
766.500	451.879	80.005	19.998	100.790	18.854	70.412	0.491
767.000	452.192	80.006	19.997	100.783	18.856	70.291	0.507
767.500	452.390	80.004	19.995	100.780	18.856	70.279	0.526
768.000	452.633	80.004	19.993	100.779	18.858	70.190	0.476
768.500	452.930	80.005	19.993	100.779	18.861	69.946	0.490
769.000	453.170	80.007	19.995	100.781	18.866	69.648	0.538
769.500	453.418	80.004	19.995	100.787	18.864	69.802	0.513
770.000	453.643	80.005	19.997	100.793	18.868	69.504	0.481
770.500	453.895	80.003	19.997	100.792	18.872	69.294	0.475
771.000	454.173	80.002	19.993	100.794	18.874	69.176	0.503
771.500	454.378	80.007	19.996	100.793	18.878	68.873	0.507
772.000	454.649	80.005	19.997	100.791	18.879	68.822	0.479
772.500	454.869	80.005	19.996	100.789	18.883	68.570	0.483
773.000	455.136	80.006	19.996	100.792	18.886	68.383	0.489
773.500	455.387	80.005	19.994	100.789	18.886	68.375	0.503
774.000	455.624	80.004	19.996	100.787	18.894	67.917	0.503
774.500	455.902	80.001	19.997	100.789	18.894	67.881	0.501
775.000	456.156	80.003	19.998	100.790	18.898	67.659	0.523
775.500	456.401	80.003	19.993	100.789	18.896	67.801	0.515
776.000	456.618	80.004	19.994	100.790	18.903	67.314	0.481
776.500	456.860	80.005	19.996	100.791	18.907	67.048	0.461
777.000	457.095	80.007	19.992	100.791	18.913	66.689	0.468
777.500	457.312	80.004	19.994	100.792	18.916	66.483	0.464
778.000	457.587	80.004	19.997	100.792	18.922	66.092	0.472
778.501	457.777	80.008	19.994	100.792	18.925	65.948	0.478
779.001	458.048	80.007	19.994	100.793	18.932	65.502	0.463
779.500	458.270	80.003	19.998	100.793	18.931	65.584	0.478
780.000	458.543	80.006	19.997	100.792	18.937	65.174	0.494
780.500	458.764	80.002	19.992	100.794	18.942	64.888	0.494
781.000	459.018	80.007	19.996	100.794	18.945	64.682	0.484
781.500	459.304	80.011	19.987	100.791	18.950	64.397	0.508
782.000	459.517	80.004	19.995	100.790	18.957	63.911	0.519
782.500	459.790	80.006	19.997	100.792	18.962	63.606	0.492
783.000	460.016	80.003	19.996	100.792	18.965	63.421	0.492
783.500	460.281	80.007	19.994	100.792	18.973	62.954	0.495
784.000	460.496	80.006	19.993	100.795	18.976	62.766	0.486
784.500	460.729	80.004	19.997	100.796	18.981	62.444	0.464
785.000	460.990	80.006	19.994	100.793	18.986	62.082	0.471
785.500	461.251	80.003	19.998	100.793	18.991	61.786	0.508
786.000	461.521	80.008	20.000	100.798	18.998	61.362	0.527
786.500	461.750	80.004	19.998	100.799	19.002	61.110	0.515
787.000	462.016	80.005	19.998	100.794	19.008	60.723	0.497
787.500	462.224	80.006	19.993	100.790	19.008	60.757	0.485
788.000	462.468	80.002	20.003	100.783	19.016	60.212	0.463
788.500	462.741	80.007	19.997	100.771	19.025	59.644	0.484
789.000	462.965	80.005	19.995	100.764	19.027	59.543	0.507
789.500	463.229	80.006	19.994	100.770	19.029	59.430	0.492
790.000	463.473	80.009	19.995	100.777	19.039	58.771	0.498
790.500	463.734	80.006	19.994	100.784	19.053	57.894	0.507
791.000	463.991	80.007	19.994	100.792	19.056	57.720	0.512
791.500	464.203	80.005	19.999	100.800	19.054	57.811	0.493
792.001	464.458	80.006	19.996	100.797	19.062	57.358	0.468
792.500	464.714	80.006	19.998	100.796	19.067	57.039	0.489
793.000	464.975	80.005	19.997	100.795	19.077	56.361	0.514
793.500	465.193	80.004	19.997	100.795	19.078	56.310	0.497
794.001	465.431	80.005	19.997	100.793	19.087	55.781	0.468
794.500	465.682	80.005	19.996	100.795	19.096	55.172	0.473
795.000	465.951	80.004	19.996	100.794	19.099	54.989	0.504
795.500	466.163	80.011	19.994	100.795	19.106	54.560	0.500
796.000	466.451	80.010	19.995	100.795	19.115	54.002	0.490
796.500	466.686	80.007	19.996	100.796	19.119	53.756	0.512
797.000	466.925	80.003	19.997	100.795	19.127	53.238	0.499
797.500	467.201	80.009	19.990	100.795	19.135	52.741	0.494
798.000	467.427	80.009	19.994	100.796	19.143	52.219	0.509
798.500	467.693	80.011	19.995	100.796	19.152	51.671	0.498
799.000	467.950	80.005	20.002	100.795	19.161	51.133	0.508
799.500	468.188	80.007	19.998	100.794	19.169	50.616	0.509
800.000	468.485	80.005	19.992	100.793	19.170	50.572	0.515
800.500	468.719	80.006	19.997	100.794	19.175	50.220	0.533
801.000	468.922	80.008	19.993	100.794	19.183	49.725	0.484
801.500	469.202	80.006	19.993	100.794	19.191	49.249	0.460
802.000	469.450	80.007	19.995	100.796	19.195	48.981	0.506
802.500	469.726	80.009	19.993	100.798	19.203	48.492	0.526
803.000	469.953	80.002	19.998	100.797	19.210	48.043	0.513
803.500	470.262	80.008	19.994	100.797	19.216	47.641	0.520
804.000	470.499	80.002	19.993	100.797	19.222	47.259	0.541
804.500	470.686	80.004	19.995	100.797	19.230	46.759	0.485
805.000	470.886	80.013	19.993	100.796	19.237	46.307	0.406
805.500	471.236	80.008	19.994	100.796	19.246	45.766	0.468
806.000	471.487	80.009	19.994	100.795	19.251	45.460	0.575
806.500	471.729	80.008	19.993	100.796	19.258	45.039	0.547
807.000	471.957	80.008	19.994	100.796	19.266	44.513	0.481
807.500	472.223	80.006	19.995	100.800	19.275	43.939	0.482
808.000	472.505	80.010	19.995	100.800	19.280	43.626	0.522
808.500	472.734	80.008	20.000	100.801	19.283	43.419	0.530
809.000	473.033	80.007	19.993	100.800	19.295	42.675	0.519
809.500	473.250	80.006	19.995	100.800	19.300	42.344	0.522
810.000	473.529	80.005	19.999	100.800	19.310	41.768	0.506
810.500	473.770	80.009	19.993	100.802	19.310	41.726	0.508
811.000	474.008	80.003	19.996	100.810	19.325	40.820	0.499
811.500	474.333	80.001	19.997	100.815	19.326	40.749	0.521
812.000	474.552	80.006	19.994	100.819	19.330	40.468	0.554
812.500	474.811	80.004	19.998	100.824	19.340	39.847	0.511
813.000	475.074	80.005	19.995	100.826	19.350	39.226	0.500
813.500	475.317	80.005	19.995	100.822	19.351	39.131	0.514
814.000	475.635	80.005	19.996	100.824	19.361	38.510	0.534
814.500	475.867	80.004	19.994	100.821	19.374	37.696	0.556
815.000	476.122	80.003	19.995	100.816	19.372	37.874	0.519
815.500	476.386	80.005	19.992	100.813	19.377	37.528	0.503
816.000	476.677	80.005	19.994	100.812	19.384	37.082	0.537
816.500	476.883	80.006	19.997	100.809	19.390	36.699	0.526
817.000	477.177	80.005	19.995	100.808	19.404	35.832	0.498
817.500	477.387	80.007	19.996	100.806	19.407	35.621	0.501
818.000	477.676	80.006	19.997	100.808	19.412	35.296	0.501
818.500	477.931	80.007	19.994	100.807	19.417	34.994	0.522
819.000	478.161	80.002	19.996	100.807	19.427	34.386	0.514
819.500	478.448	80.004	19.996	100.810	19.429	34.288	0.501
820.000	478.677	80.004	19.996	100.814	19.437	33.732	0.517
820.500	478.969	80.005	19.995	100.817	19.442	33.429	0.519
821.000	479.211	80.005	19.996	100.821	19.453	32.747	0.527
821.500	479.457	80.004	19.994	100.821	19.455	32.636	0.511
822.000	479.710	80.005	19.996	100.822	19.461	32.276	0.493
822.500	480.018	80.004	19.994	100.819	19.469	31.726	0.530
823.000	480.227	80.006	19.996	100.816	19.477	31.221	0.539
823.500	480.510	80.005	19.995	100.812	19.483	30.843	0.504
824.000	480.714	80.006	19.993	100.811	19.489	30.474	0.489
824.500	480.989	80.004	19.996	100.812	19.492	30.295	0.483
825.000	481.210	80.004	19.995	100.816	19.498	29.905	0.488
825.500	481.495	80.003	19.992	100.817	19.508	29.274	0.501
826.000	481.738	80.005	19.995	100.820	19.514	28.943	0.517
826.500	482.028	80.003	19.997	100.824	19.516	28.790	0.531
827.000	482.229	80.005	19.997	100.820	19.521	28.446	0.512
827.500	482.563	80.004	19.988	100.816	19.525	28.220	0.513
828.000	482.752	80.004	19.999	100.816	19.532	27.787	0.529
828.500	482.964	80.004	19.994	100.816	19.539	27.363	0.462
829.000	483.231	80.005	19.997	100.818	19.544	27.017	0.440
829.500	483.551	80.004	19.996	100.822	19.549	26.742	0.533
830.000	483.818	80.006	19.994	100.828	19.551	26.576	0.587
830.500	484.043	80.005	19.996	100.830	19.561	25.968	0.540
831.000	484.249	80.006	19.995	100.832	19.563	25.813	0.462
831.500	484.467	80.007	19.994	100.832	19.568	25.506	0.427
832.000	484.744	80.004	19.996	100.831	19.576	24.985	0.459
832.500	484.977	80.007	19.995	100.830	19.578	24.865	0.503
833.000	485.224	80.005	19.995	100.830	19.584	24.509	0.495
833.500	485.497	80.006	19.996	100.831	19.588	24.289	0.499
834.000	485.762	80.006	19.993	100.831	19.594	23.911	0.529
834.500	486.002	80.005	19.996	100.834	19.599	23.587	0.522
835.000	486.262	80.003	19.996	100.835	19.602	23.407	0.503
835.500	486.532	80.006	19.996	100.836	19.607	23.055	0.515
836.000	486.770	80.004	19.993	100.836	19.614	22.620	0.519
836.500	487.008	80.005	19.993	100.837	19.619	22.337	0.492
837.000	487.314	80.007	19.994	100.837	19.621	22.163	0.510
837.500	487.497	80.002	19.997	100.838	19.627	21.805	0.516
838.000	487.794	80.005	19.988	100.839	19.628	21.753	0.484
838.500	488.028	80.000	19.994	100.841	19.635	21.322	0.505
839.000	488.303	80.003	19.992	100.841	19.635	21.273	0.520
839.500	488.560	80.006	19.993	100.842	19.643	20.828	0.521
840.000	488.832	80.007	19.992	100.841	19.645	20.697	0.530
840.500	489.079	80.003	19.995	100.842	19.649	20.437	0.524
841.000	489.320	80.005	19.994	100.841	19.654	20.080	0.504
841.500	489.574	80.007	19.992	100.841	19.657	19.888	0.492
842.000	489.860	80.007	19.993	100.842	19.659	19.786	0.518
842.500	490.090	80.001	19.995	100.842	19.663	19.562	0.528
843.000	490.369	80.005	19.995	100.840	19.667	19.264	0.512
843.500	490.600	80.003	19.999	100.840	19.673	18.925	0.510
844.000	490.907	80.002	19.997	100.838	19.673	18.896	0.524
844.500	491.159	80.004	19.997	100.837	19.680	18.496	0.548
845.000	491.378	80.001	19.988	100.838	19.679	18.532	0.515
845.500	491.670	80.005	19.996	100.840	19.683	18.262	0.491
846.000	491.912	80.003	19.995	100.840	19.687	18.019	0.523
846.500	492.146	80.004	19.998	100.842	19.688	17.941	0.505
847.000	492.413	80.000	19.996	100.841	19.690	17.833	0.488
847.500	492.728	80.003	19.998	100.839	19.698	17.308	0.542
848.000	492.980	80.004	19.998	100.837	19.698	17.317	0.574
848.500	493.218	80.004	19.996	100.836	19.701	17.138	0.528
849.000	493.487	80.004	19.997	100.835	19.706	16.848	0.499
849.500	493.766	80.000	19.998	100.836	19.709	16.671	0.528
850.000	494.060	80.002	19.997	100.836	19.711	16.533	0.561
850.500	494.291	80.002	19.993	100.835	19.712	16.461	0.549
851.000	494.605	80.005	19.995	100.837	19.716	16.185	0.535
851.500	494.822	80.004	19.997	100.836	19.722	15.846	0.538
852.000	495.083	80.005	19.997	100.836	19.719	16.027	0.504
852.500	495.367	80.006	19.996	100.835	19.721	15.869	0.511
853.000	495.655	80.006	19.993	100.836	19.725	15.634	0.558
853.500	495.884	80.005	19.996	100.835	19.727	15.494	0.545
854.000	496.125	80.005	19.995	100.835	19.729	15.382	0.494
854.500	496.400	80.005	19.997	100.835	19.733	15.104	0.493
855.000	496.666	80.005	19.998	100.835	19.738	14.801	0.528
855.500	496.919	80.006	19.997	100.835	19.739	14.741	0.530
856.000	497.159	80.006	19.998	100.835	19.741	14.608	0.506
856.500	497.417	80.007	19.996	100.834	19.741	14.612	0.496
857.000	497.714	80.008	19.995	100.834	19.744	14.421	0.527
857.500	497.977	80.006	19.996	100.835	19.749	14.100	0.558
858.000	498.202	80.005	19.997	100.834	19.752	13.911	0.524
858.500	498.461	80.005	19.996	100.834	19.754	13.834	0.485
859.000	498.758	80.005	19.995	100.833	19.757	13.623	0.520
859.500	498.965	80.007	19.998	100.834	19.760	13.407	0.530
860.000	499.261	80.008	19.996	100.832	19.761	13.359	0.503
860.500	499.500	80.005	19.996	100.831	19.764	13.195	0.519
861.000	499.793	80.004	19.993	100.830	19.763	13.251	0.534
861.500	500.043	80.005	19.996	100.831	19.764	13.173	0.538
862.000	500.271	80.006	19.995	100.830	19.767	12.996	0.511
862.500	500.503	80.008	19.995	100.832	19.769	12.849	0.469
863.000	500.799	80.007	19.995	100.833	19.772	12.688	0.494
863.500	501.090	80.006	19.995	100.834	19.773	12.599	0.558
864.000	501.320	80.005	19.997	100.834	19.779	12.228	0.554
864.500	501.561	80.008	19.994	100.834	19.774	12.563	0.496
865.000	501.834	80.005	19.995	100.833	19.780	12.177	0.492
865.501	502.089	80.006	19.995	100.833	19.781	12.139	0.521
866.001	502.329	80.005	19.996	100.833	19.780	12.187	0.511
866.500	502.598	80.007	19.997	100.833	19.784	11.932	0.502
867.000	502.834	80.007	19.995	100.833	19.785	11.855	0.507
867.500	503.126	80.007	19.995	100.833	19.788	11.668	0.517
868.000	503.340	80.006	19.996	100.833	19.789	11.630	0.517
868.500	503.576	80.006	19.997	100.833	19.790	11.535	0.478
869.000	503.882	80.006	19.998	100.831	19.793	11.352	0.496
869.500	504.149	80.004	19.999	100.830	19.793	11.332	0.557
870.000	504.419	80.005	19.996	100.830	19.796	11.148	0.555
870.500	504.659	80.005	19.996	100.829	19.797	11.115	0.524
871.000	504.909	80.004	19.994	100.828	19.798	11.035	0.500
871.500	505.159	80.004	19.996	100.829	19.802	10.788	0.495
872.000	505.434	80.009	19.998	100.826	19.801	10.834	0.512
872.500	505.650	80.005	19.997	100.825	19.803	10.740	0.508
873.000	505.907	80.006	19.995	100.825	19.802	10.785	0.482
873.500	506.179	80.005	19.998	100.827	19.806	10.558	0.501
874.000	506.425	80.006	19.998	100.829	19.807	10.484	0.524
874.500	506.692	80.006	19.997	100.831	19.806	10.538	0.515
875.000	506.910	80.009	19.995	100.832	19.810	10.320	0.499
875.500	507.198	80.003	20.002	100.830	19.809	10.374	0.495
876.000	507.439	80.005	19.994	100.829	19.808	10.420	0.518
876.501	507.676	80.005	19.996	100.830	19.811	10.212	0.503
877.000	507.985	80.005	19.994	100.830	19.812	10.132	0.512
877.500	508.191	80.005	19.995	100.831	19.812	10.132	0.531
878.000	508.444	80.005	19.997	100.833	19.815	9.989	0.487
878.500	508.680	80.005	19.996	100.834	19.819	9.716	0.474
879.000	508.974	80.006	19.995	100.833	19.818	9.807	0.510
879.500	509.202	80.005	19.997	100.833	19.823	9.493	0.526
880.000	509.494	80.006	19.996	100.832	19.821	9.617	0.521
880.500	509.704	80.005	19.996	100.831	19.822	9.518	0.511
881.000	509.941	80.007	19.995	100.828	19.823	9.493	0.474
881.500	510.170	80.003	19.997	100.827	19.822	9.534	0.456
882.000	510.484	80.005	19.995	100.826	19.824	9.416	0.504
882.500	510.694	80.006	19.996	100.825	19.828	9.148	0.534
883.000	510.960	80.006	19.997	100.826	19.828	9.130	0.500
883.500	511.207	80.006	19.997	100.828	19.829	9.123	0.495
884.000	511.451	80.007	19.996	100.829	19.831	8.973	0.502
884.500	511.696	80.007	19.996	100.830	19.834	8.753	0.490
885.000	511.921	80.008	19.995	100.832	19.834	8.751	0.480
885.500	512.193	80.003	19.997	100.832	19.838	8.555	0.484
886.000	512.439	80.008	19.993	100.831	19.835	8.712	0.507
886.500	512.661	80.007	19.992	100.830	19.839	8.496	0.493
887.000	512.909	80.005	19.997	100.830	19.835	8.695	0.469
887.500	513.136	80.002	20.006	100.829	19.840	8.377	0.473
888.000	513.392	80.006	19.997	100.825	19.842	8.261	0.479
888.500	513.656	80.006	19.993	100.824	19.839	8.441	0.501
889.000	513.914	80.010	19.995	100.823	19.841	8.339	0.521
889.500	514.184	80.013	19.994	100.823	19.842	8.301	0.525
890.000	514.445	80.002	19.998	100.824	19.837	8.562	0.530
890.500	514.716	80.004	19.992	100.828	19.840	8.426	0.531
891.000	514.914	80.006	19.996	100.833	19.840	8.405	0.500
891.500	515.161	80.001	19.998	100.836	19.842	8.273	0.457
892.000	515.402	80.008	19.990	100.836	19.845	8.088	0.467
892.500	515.699	80.009	19.999	100.837	19.843	8.214	0.513
893.000	515.932	80.006	19.994	100.837	19.844	8.141	0.534
893.500	516.201	80.005	19.992	100.836	19.844	8.178	0.516
894.000	516.428	80.002	20.001	100.837	19.848	7.890	0.499
894.500	516.678	80.006	19.995	100.834	19.848	7.887	0.486
895.000	516.951	80.005	19.993	100.832	19.845	8.114	0.500
895.500	517.194	80.004	19.994	100.833	19.847	7.935	0.519
896.000	517.476	80.006	19.994	100.832	19.846	8.010	0.520
896.500	517.732	80.005	19.992	100.832	19.848	7.888	0.532
897.000	517.971	80.002	19.998	100.834	19.849	7.842	0.517
897.500	518.237	80.004	19.998	100.834	19.851	7.741	0.500
898.000	518.500	80.006	19.996	100.833	19.853	7.583	0.516
898.500	518.764	80.001	20.002	100.834	19.847	7.952	0.528
899.000	519.035	80.006	19.993	100.834	19.851	7.712	0.532
899.500	519.248	80.006	19.995	100.834	19.853	7.603	0.510
900.000	519.540	80.004	19.995	100.832	19.850	7.775	0.494
900.500	519.812	80.004	19.993	100.831	19.853	7.557	0.534
901.000	519.996	80.003	19.992	100.831	19.851	7.722	0.510
901.500	520.286	80.009	19.992	100.831	19.855	7.469	0.466
902.000	520.516	80.005	19.997	100.834	19.852	7.629	0.497
902.500	520.790	80.006	19.994	100.835	19.855	7.486	0.512
903.000	521.052	80.005	19.995	100.828	19.855	7.443	0.519
903.500	521.288	80.006	19.993	100.824	19.853	7.560	0.517
904.000	521.523	80.005	19.994	100.825	19.854	7.512	0.485
904.500	521.792	80.005	19.994	100.823	19.854	7.496	0.488
905.000	522.002	80.004	19.994	100.826	19.857	7.358	0.492
905.500	522.302	80.003	19.996	100.832	19.858	7.288	0.495
906.000	522.524	80.002	19.998	100.830	19.856	7.373	0.516
906.500	522.829	80.007	19.995	100.825	19.855	7.482	0.524
907.000	523.061	80.005	19.994	100.825	19.856	7.387	0.532
907.500	523.317	80.004	19.996	100.824	19.861	7.054	0.512
908.000	523.576	80.003	19.998	100.821	19.857	7.343	0.501
908.500	523.883	80.006	19.996	100.828	19.860	7.139	0.540
909.000	524.109	80.004	19.993	100.832	19.857	7.323	0.549
909.500	524.375	80.005	19.996	100.833	19.859	7.174	0.512
910.000	524.628	80.005	19.996	100.834	19.861	7.067	0.506
910.500	524.865	80.004	19.995	100.838	19.858	7.266	0.505
911.000	525.104	80.005	19.998	100.836	19.859	7.222	0.484
911.500	525.380	80.004	19.998	100.833	19.861	7.062	0.495
912.000	525.641	80.003	19.997	100.827	19.860	7.145	0.526
912.500	525.903	80.006	19.994	100.820	19.861	7.071	0.530
913.000	526.151	80.005	19.997	100.821	19.865	6.802	0.517
913.500	526.408	80.007	19.994	100.818	19.864	6.868	0.507
914.000	526.642	80.005	19.997	100.807	19.864	6.887	0.498
914.500	526.914	80.003	19.999	100.800	19.864	6.873	0.499
915.001	527.143	79.996	20.004	100.797	19.866	6.788	0.504
915.501	527.468	80.009	19.999	100.788	19.865	6.805	0.528
916.000	527.692	80.008	19.990	100.791	19.866	6.795	0.551
916.500	527.952	80.006	19.995	100.806	19.868	6.662	0.517
917.000	528.236	80.006	19.990	100.811	19.866	6.752	0.514
917.500	528.464	80.002	19.991	100.809	19.870	6.490	0.528
918.000	528.714	80.005	19.996	100.811	19.870	6.533	0.495
918.500	528.990	80.006	19.997	100.804	19.869	6.550	0.502
919.000	529.240	80.004	19.993	100.793	19.870	6.541	0.527
919.500	529.489	80.006	19.995	100.794	19.872	6.375	0.512
920.000	529.738	80.008	19.997	100.796	19.871	6.476	0.498
920.500	529.998	80.005	19.994	100.794	19.872	6.356	0.504
921.000	530.255	80.005	19.995	100.795	19.870	6.509	0.513
921.500	530.509	80.006	19.995	100.795	19.872	6.409	0.514
922.001	530.791	80.004	19.994	100.795	19.871	6.419	0.524
922.501	531.029	80.005	19.995	100.794	19.871	6.428	0.528
923.001	531.263	80.005	19.995	100.795	19.868	6.661	0.495
923.500	531.567	80.008	19.994	100.797	19.870	6.489	0.505
924.000	531.835	80.007	19.994	100.799	19.872	6.366	0.556
924.500	532.082	80.005	19.996	100.800	19.871	6.419	0.543
925.000	532.338	80.006	19.994	100.800	19.871	6.419	0.508
925.500	532.607	80.007	19.995	100.802	19.870	6.490	0.514
926.000	532.881	80.005	19.994	100.802	19.870	6.502	0.534
926.500	533.124	80.007	19.995	100.801	19.869	6.584	0.530
927.000	533.407	80.004	19.996	100.800	19.868	6.610	0.521
927.500	533.665	80.007	19.995	100.800	19.870	6.518	0.534
928.000	533.935	80.004	19.995	100.800	19.870	6.530	0.535
928.500	534.207	80.005	19.996	100.801	19.870	6.521	0.535
929.000	534.485	80.005	19.997	100.804	19.870	6.502	0.546
929.501	534.766	80.007	19.996	100.810	19.869	6.548	0.554
930.000	535.000	80.007	19.996	100.816	19.869	6.562	0.537
930.500	535.320	80.004	19.996	100.816	19.870	6.531	0.534
931.000	535.596	80.005	19.995	100.814	19.872	6.357	0.575
931.500	535.842	80.006	19.997	100.813	19.873	6.337	0.559
932.000	536.118	80.007	19.995	100.808	19.873	6.318	0.522
932.500	536.429	80.006	19.995	100.804	19.875	6.223	0.554
933.000	536.706	80.006	19.995	100.807	19.873	6.340	0.588
933.500	536.989	80.005	19.995	100.808	19.874	6.264	0.574
934.000	537.287	80.005	19.996	100.806	19.871	6.424	0.570
934.500	537.525	80.005	19.995	100.805	19.874	6.270	0.559
935.000	537.798	80.006	19.996	100.804	19.872	6.386	0.524
935.500	538.045	80.007	19.995	100.800	19.872	6.371	0.515
936.000	538.345	80.005	19.996	100.800	19.873	6.344	0.533
936.500	538.646	80.006	19.995	100.801	19.872	6.381	0.574
937.000	538.922	80.006	19.995	100.802	19.871	6.461	0.589
937.500	539.196	80.005	19.996	100.803	19.869	6.555	0.564
938.000	539.471	80.007	19.996	100.803	19.870	6.543	0.550
938.500	539.756	80.007	19.996	100.804	19.869	6.546	0.554
939.000	540.042	80.006	19.997	100.803	19.871	6.424	0.566
939.500	540.300	80.004	19.996	100.802	19.870	6.499	0.558
940.000	540.565	80.010	19.992	100.799	19.869	6.574	0.534
940.500	540.847	80.007	19.997	100.800	19.873	6.332	0.535
941.000	541.143	80.007	19.996	100.800	19.875	6.202	0.562
941.500	541.419	80.007	19.995	100.799	19.872	6.366	0.575
942.000	541.695	80.006	19.995	100.802	19.873	6.347	0.562
942.500	542.012	80.007	19.993	100.803	19.872	6.388	0.573
943.000	542.291	80.007	19.996	100.800	19.872	6.408	0.595
943.500	542.533	80.006	19.995	100.800	19.875	6.177	0.558
944.000	542.843	80.007	19.994	100.800	19.872	6.400	0.536
944.500	543.123	80.006	19.996	100.799	19.872	6.383	0.571
945.000	543.432	80.006	19.995	100.799	19.874	6.245	0.589
945.500	543.733	80.006	19.996	100.799	19.872	6.383	0.600
946.000	543.992	80.007	19.996	100.799	19.876	6.105	0.586
946.500	544.282	80.006	19.994	100.801	19.876	6.161	0.554
947.000	544.562	80.006	19.997	100.800	19.874	6.274	0.559
947.500	544.881	80.006	19.996	100.799	19.875	6.197	0.584
948.000	545.108	80.007	19.995	100.799	19.875	6.168	0.573
948.500	545.416	80.008	19.997	100.799	19.876	6.155	0.540
949.000	545.732	80.005	19.996	100.797	19.874	6.262	0.579
949.500	545.970	80.006	19.996	100.798	19.876	6.156	0.589
950.000	546.252	80.005	19.995	100.798	19.875	6.218	0.537
950.500	546.542	80.008	19.995	100.798	19.872	6.357	0.547
951.000	546.838	80.006	19.996	100.798	19.876	6.127	0.579
951.500	547.128	80.006	19.996	100.799	19.876	6.110	0.586
952.000	547.385	80.007	19.995	100.800	19.874	6.259	0.567
952.500	547.681	80.006	19.993	100.801	19.877	6.104	0.550
953.000	548.004	80.005	19.997	100.801	19.873	6.354	0.586
953.500	548.250	80.005	19.995	100.800	19.876	6.116	0.594
954.000	548.541	80.007	19.995	100.800	19.876	6.158	0.553
954.500	548.805	80.006	19.996	100.801	19.877	6.058	0.546
955.000	549.128	80.008	19.996	100.801	19.876	6.136	0.571
955.500	549.425	80.008	19.996	100.801	19.877	6.051	0.603
956.000	549.701	80.007	19.996	100.802	19.879	5.933	0.597
956.500	550.016	80.008	19.996	100.802	19.879	5.978	0.582
957.000	550.314	80.006	19.996	100.801	19.878	6.008	0.602
957.500	550.576	80.008	19.995	100.800	19.877	6.042	0.586
958.000	550.871	80.006	19.994	100.800	19.879	5.925	0.558
958.500	551.165	80.006	19.995	100.800	19.881	5.840	0.573
959.000	551.434	80.006	19.997	100.800	19.882	5.754	0.576
959.500	551.741	80.007	19.995	100.800	19.882	5.741	0.569
960.000	552.024	80.005	19.995	100.800	19.878	6.024	0.583
960.500	552.301	80.007	19.996	100.800	19.881	5.801	0.575
961.000	552.572	80.008	19.997	100.800	19.882	5.772	0.554
961.500	552.875	80.006	19.997	100.799	19.881	5.814	0.561
962.000	553.153	80.007	19.997	100.800	19.881	5.811	0.577
962.500	553.474	80.007	19.996	100.800	19.880	5.857	0.590
963.000	553.764	80.007	19.994	100.803	19.883	5.686	0.605
963.500	554.013	80.007	19.996	100.802	19.881	5.829	0.576
964.000	554.359	80.007	19.996	100.802	19.877	6.078	0.567
964.500	554.620	80.008	19.996	100.802	19.878	6.017	0.601
965.000	554.895	80.007	19.996	100.801	19.878	6.035	0.572
965.500	555.183	80.007	19.994	100.799	19.878	6.012	0.550
966.000	555.486	80.008	19.995	100.799	19.880	5.884	0.577
966.500	555.751	80.008	19.995	100.800	19.880	5.877	0.579
967.000	556.046	80.009	19.995	100.801	19.879	5.976	0.564
967.500	556.329	80.007	19.994	100.801	19.878	5.984	0.569
968.000	556.627	80.007	19.994	100.801	19.884	5.645	0.580
968.500	556.918	80.007	19.996	100.801	19.880	5.915	0.585
969.000	557.205	80.008	19.996	100.800	19.877	6.068	0.583
969.500	557.478	80.008	19.996	100.799	19.881	5.824	0.569
970.000	557.753	80.006	19.995	100.799	19.881	5.824	0.554
970.501	558.050	80.007	19.995	100.800	19.878	6.028	0.561
971.000	558.341	80.006	19.996	100.802	19.883	5.700	0.580
971.500	558.637	80.007	19.995	100.804	19.881	5.836	0.587
972.000	558.914	80.006	19.995	100.805	19.882	5.770	0.580
972.500	559.178	80.006	19.996	100.806	19.880	5.865	0.557
973.000	559.487	80.006	19.996	100.804	19.881	5.792	0.557
973.500	559.759	80.007	19.996	100.802	19.881	5.810	0.577
974.000	560.028	80.005	19.996	100.799	19.882	5.768	0.561
974.500	560.323	80.006	19.995	100.798	19.882	5.766	0.552
975.000	560.613	80.005	19.996	100.799	19.881	5.846	0.574
975.500	560.881	80.006	19.996	100.799	19.882	5.753	0.572
976.000	561.214	80.005	19.996	100.799	19.881	5.807	0.580
976.500	561.450	80.005	19.997	100.800	19.881	5.811	0.585
977.000	561.756	80.005	19.997	100.800	19.881	5.826	0.555
977.500	562.024	80.006	19.996	100.798	19.881	5.822	0.558
978.000	562.315	80.005	19.996	100.798	19.883	5.705	0.567
978.500	562.605	80.004	19.996	100.798	19.883	5.669	0.570
979.000	562.814	80.004	19.996	100.800	19.882	5.778	0.540
979.500	563.147	80.005	19.996	100.801	19.880	5.904	0.521
980.000	563.424	80.005	19.997	100.800	19.881	5.807	0.576
980.500	563.694	80.006	19.996	100.799	19.884	5.633	0.578
981.001	564.006	80.005	19.996	100.799	19.883	5.708	0.564
981.501	564.284	80.004	19.996	100.796	19.882	5.744	0.586
982.000	564.500	80.006	19.996	100.795	19.882	5.741	0.542
982.500	564.814	80.003	19.996	100.795	19.881	5.795	0.512
983.000	565.079	80.004	19.996	100.795	19.883	5.707	0.554
983.500	565.354	80.006	19.996	100.795	19.880	5.889	0.559
984.000	565.623	80.006	19.996	100.796	19.882	5.747	0.542
984.500	565.923	80.005	19.995	100.796	19.883	5.708	0.556
985.000	566.179	80.005	19.997	100.798	19.883	5.690	0.562
985.500	566.471	80.006	19.997	100.798	19.880	5.858	0.552
986.000	566.738	80.005	19.996	100.798	19.881	5.836	0.554
986.500	567.009	80.006	19.995	100.798	19.882	5.742	0.548
987.000	567.329	80.005	19.995	100.798	19.881	5.829	0.565
987.500	567.582	80.005	19.995	100.797	19.880	5.856	0.582
988.000	567.846	80.006	19.996	100.799	19.878	6.005	0.545
988.500	568.146	80.005	19.993	100.798	19.880	5.858	0.540
989.000	568.402	80.007	19.996	100.798	19.879	5.957	0.560
989.500	568.627	80.006	19.996	100.798	19.882	5.749	0.519
990.000	568.996	80.005	19.996	100.798	19.881	5.845	0.537
990.500	569.243	80.005	19.996	100.797	19.880	5.853	0.604
991.000	569.479	80.005	19.995	100.798	19.882	5.778	0.549
991.500	569.791	80.006	19.996	100.798	19.880	5.870	0.516
992.000	570.049	80.006	19.995	100.799	19.881	5.814	0.559
992.500	570.310	80.006	19.994	100.798	19.881	5.834	0.545
993.000	570.566	80.005	19.996	100.797	19.881	5.812	0.518
993.500	570.830	80.006	19.995	100.797	19.880	5.868	0.518
994.000	571.117	80.007	19.995	100.796	19.882	5.739	0.536
994.500	571.386	80.007	19.995	100.796	19.881	5.795	0.554
995.000	571.635	80.007	19.996	100.796	19.881	5.812	0.538
995.500	571.924	80.007	19.995	100.796	19.882	5.775	0.528
996.000	572.199	80.007	19.997	100.796	19.882	5.768	0.551
996.500	572.434	80.006	19.996	100.797	19.882	5.759	0.537
997.000	572.699	80.006	19.996	100.796	19.883	5.695	0.505
997.500	572.998	80.007	19.995	100.796	19.883	5.713	0.532
998.000	573.227	80.005	19.995	100.796	19.883	5.708	0.546
998.500	573.541	80.005	19.994	100.797	19.883	5.717	0.535
999.000	573.786	80.005	19.995	100.797	19.881	5.809	0.551
999.500	574.066	80.007	19.995	100.797	19.883	5.722	0.542
1000.000	574.335	80.007	19.995	100.798	19.882	5.732	0.537
1000.500	574.610	80.006	19.995	100.798	19.882	5.741	0.547
1001.000	574.850	80.006	19.996	100.797	19.884	5.642	0.529
1001.500	575.169	80.007	19.994	100.797	19.883	5.725	0.537
1002.000	575.409	80.006	19.996	100.797	19.882	5.773	0.559
1002.500	575.692	80.006	19.995	100.796	19.881	5.795	0.541
1003.000	575.943	80.007	19.995	100.796	19.881	5.806	0.529
1003.500	576.182	80.007	19.996	100.796	19.884	5.649	0.512
1004.000	576.449	80.005	19.996	100.797	19.882	5.729	0.498
1004.500	576.706	80.006	19.997	100.797	19.883	5.683	0.515
1005.000	576.938	80.004	19.996	100.798	19.882	5.751	0.507
1005.500	577.215	80.004	19.996	100.798	19.883	5.691	0.499
1006.000	577.478	80.005	19.996	100.798	19.884	5.633	0.524
1006.500	577.737	80.005	19.996	100.798	19.884	5.630	0.531
1007.000	577.991	80.005	19.996	100.797	19.881	5.819	0.518
1007.500	578.216	80.006	19.995	100.796	19.883	5.668	0.496
1008.000	578.513	80.007	19.995	100.796	19.881	5.790	0.500
1008.500	578.746	80.003	19.996	100.796	19.884	5.635	0.526
1009.000	579.035	80.005	19.995	100.797	19.881	5.812	0.526
1009.500	579.250	80.006	19.995	100.797	19.881	5.829	0.513
1010.000	579.553	80.006	19.995	100.797	19.881	5.817	0.511
1010.500	579.763	80.004	19.996	100.798	19.882	5.770	0.515
1011.000	580.059	80.005	19.996	100.798	19.883	5.681	0.510
1011.500	580.312	80.005	19.995	100.798	19.884	5.647	0.528
1012.000	580.568	80.004	19.995	100.798	19.881	5.811	0.529
1012.500	580.823	80.006	19.995	100.799	19.884	5.611	0.510
1013.000	581.038	80.006	19.995	100.798	19.884	5.657	0.491
1013.500	581.330	80.006	19.994	100.798	19.884	5.645	0.488
1014.000	581.540	80.005	19.996	100.801	19.882	5.788	0.504
1014.500	581.844	80.006	19.996	100.800	19.885	5.565	0.508
1015.000	582.104	80.007	19.995	100.800	19.882	5.746	0.539
1015.500	582.348	80.005	19.996	100.800	19.882	5.787	0.534
1016.000	582.586	80.005	19.995	100.799	19.882	5.739	0.493
1016.500	582.852	80.005	19.996	100.797	19.883	5.664	0.493
1017.000	583.098	80.007	19.996	100.797	19.884	5.601	0.508
1017.500	583.355	80.006	19.995	100.797	19.882	5.736	0.508
1018.000	583.563	80.005	19.996	100.798	19.881	5.809	0.484
1018.500	583.842	80.006	19.995	100.798	19.885	5.567	0.476
1019.000	584.049	80.005	19.995	100.798	19.885	5.596	0.487
1019.500	584.390	80.006	19.995	100.799	19.883	5.713	0.517
1020.000	584.579	80.006	19.995	100.798	19.879	5.950	0.539
1020.500	584.855	80.006	19.995	100.798	19.882	5.756	0.498
1021.000	585.113	80.006	19.995	100.798	19.884	5.618	0.499
1021.500	585.313	80.007	19.994	100.799	19.885	5.543	0.496
1022.000	585.585	80.006	19.995	100.799	19.883	5.709	0.465
1022.500	585.820	80.007	19.995	100.800	19.885	5.577	0.490
1023.000	586.082	80.006	19.994	100.800	19.881	5.792	0.502
1023.500	586.332	80.006	19.994	100.800	19.884	5.608	0.504
1024.000	586.613	80.007	19.995	100.799	19.884	5.647	0.522
1024.499	586.834	80.007	19.995	100.799	19.884	5.654	0.517
1024.999	587.109	80.007	19.994	100.798	19.884	5.606	0.499
1025.499	587.331	80.007	19.995	100.799	19.885	5.576	0.497
1025.999	587.554	80.007	19.994	100.799	19.886	5.526	0.471
1026.499	587.823	80.007	19.995	100.799	19.882	5.727	0.468
1026.999	588.088	80.006	19.995	100.799	19.883	5.724	0.513
1027.499	588.298	80.006	19.995	100.799	19.883	5.714	0.504
1027.999	588.556	80.007	19.994	100.798	19.883	5.681	0.471
1028.499	588.823	80.007	19.994	100.797	19.882	5.780	0.497
1029.000	589.079	80.007	19.995	100.797	19.881	5.790	0.524
1029.500	589.318	80.007	19.994	100.796	19.880	5.877	0.509
1029.999	589.586	80.006	19.996	100.796	19.884	5.647	0.501
1030.499	589.819	80.006	19.994	100.796	19.882	5.772	0.504
1030.999	590.059	80.007	19.996	100.796	19.882	5.770	0.487
1031.499	590.293	80.006	19.995	100.797	19.882	5.766	0.474
1031.999	590.559	80.007	19.995	100.799	19.885	5.582	0.487
1032.499	590.824	80.007	19.995	100.800	19.883	5.669	0.515
1032.999	591.022	80.006	19.996	100.800	19.884	5.623	0.497
1033.500	591.261	80.006	19.995	100.801	19.884	5.622	0.450
1034.000	591.514	80.005	19.995	100.801	19.884	5.637	0.465
1034.500	591.781	80.007	19.996	100.800	19.886	5.535	0.506
1035.000	592.042	80.007	19.996	100.800	19.884	5.659	0.524
1035.499	592.292	80.007	19.995	100.800	19.882	5.754	0.519
1035.999	592.525	80.007	19.995	100.800	19.881	5.797	0.497
1036.499	592.794	80.007	19.995	100.800	19.882	5.756	0.492
1036.999	593.012	80.006	19.996	100.800	19.885	5.570	0.495
1037.499	593.318	80.006	19.994	100.800	19.881	5.800	0.506
1038.000	593.528	80.005	19.995	100.802	19.884	5.660	0.520
1038.500	593.804	80.005	19.994	100.802	19.885	5.584	0.501
1038.999	594.044	80.006	19.996	100.803	19.883	5.671	0.501
1039.499	594.279	80.006	19.995	100.803	19.885	5.580	0.496
