Repository: ulfsri/fsri_materials_database

# Materials and Products Database

## 01_Data

Raw data generated from each apparatus are included here in plain-text format. The data is organized first by material, next by the short name of test apparatus used, and where applicable additional filtering by test settings.

### material.json

Each material directory contains a json file of the same name as the material. This file links the data stored in the repository as well as data and graphs produced by the accompanying scripts (__02_Scripts__) to the respective landing page for the material on the front-end website.

File: 01_Data/Rubber_Foam_Pipe_Insulation/Cone/Rubber_Foam_Pipe_Insulation_Cone_HF75Scalar_220307_R1.csv
LABORATORY,FSRI 
TEST IDENT,RFPI_HF75_1
OPERATOR,Dow
MATERIAL,Rubber Foam Pipe Insulation
ORIENTATION,Horizontal
HEAT FLUX,75
SURF AREA,0.009999999776482582
C FACTOR,0.03706778958439827
SPEC HOLDER DIFF,-82.97000122070312
SPECIMEN MASS,6.599999904632568
SCAN TIME,0.25
O2 DELAY TIME,11
CO DELAY TIME,11
CO2 DELAY TIME,8
FLOW FACTOR,1
SCAN COUNT,616
TIME TO IGN,0.25
END OF TEST SCAN,136
END OF TEST TIME,34
TEST STATUS,1
PRE TEST CMT,Dimensions: 101.5 x 101 x 12 mm
POST TEST CMT,"Sample warped after ignition, and corners became elevated. Sample shriveled horizontally, reducing surface area. "

File: 01_Data/Rubber_Foam_Pipe_Insulation/Cone/Rubber_Foam_Pipe_Insulation_Cone_HF75Scalar_220307_R2.csv
LABORATORY,FSRI 
TEST IDENT,RFPI_HF75_2
OPERATOR,Dow
MATERIAL,Rubber Foam Pipe Insulation
ORIENTATION,Horizontal
HEAT FLUX,75
SURF AREA,0.009999999776482582
C FACTOR,0.03706778958439827
SPEC HOLDER DIFF,-90.33999633789062
SPECIMEN MASS,6.699999809265137
SCAN TIME,0.25
O2 DELAY TIME,11
CO DELAY TIME,11
CO2 DELAY TIME,8
FLOW FACTOR,1
SCAN COUNT,648
TIME TO IGN,1
END OF TEST SCAN,168
END OF TEST TIME,42
TEST STATUS,1
PRE TEST CMT,Dimensions: 100 x 101 x 13 mm
POST TEST CMT,"Sample warped after ignition, and corners became elevated. Sample shriveled horizontally, reducing surface area. "

File: 01_Data/Rubber_Foam_Pipe_Insulation/Cone/Rubber_Foam_Pipe_Insulation_Cone_HF75Scalar_220307_R3.csv
LABORATORY,FSRI 
TEST IDENT,RFPI_HF75_3
OPERATOR,Dow
MATERIAL,Rubber Foam Pipe Insulation
ORIENTATION,Horizontal
HEAT FLUX,75
SURF AREA,0.009999999776482582
C FACTOR,0.03706778958439827
SPEC HOLDER DIFF,-91.1300048828125
SPECIMEN MASS,6.699999809265137
SCAN TIME,0.25
O2 DELAY TIME,11
CO DELAY TIME,11
CO2 DELAY TIME,8
FLOW FACTOR,1
SCAN COUNT,623
TIME TO IGN,0.25
END OF TEST SCAN,143
END OF TEST TIME,35.75
TEST STATUS,1
PRE TEST CMT,Dimensions: 100.5 x 100 x 12 mm
POST TEST CMT,"Sample warped after ignition, and corners became elevated. Sample shriveled horizontally, reducing surface area. "

File: 01_Data/Rubber_Foam_Pipe_Insulation/Cone/Rubber_Foam_Pipe_Insulation_HRRPUA_75.csv
Time after Ignition,Rubber_Foam_Pipe_Insulation_R1,Rubber_Foam_Pipe_Insulation_R2,Rubber_Foam_Pipe_Insulation_R3,Mean,Std. Dev.
0.0,79.1,77.8,79.1,78.7,0.8
0.25,92.6,90.1,97.3,93.3,3.7
0.5,105.3,99.4,115.7,106.8,8.2
0.75,120.7,117.9,132.6,123.7,7.8
1.0,134.4,133.5,127.7,131.9,3.7
1.25,148.5,143.4,139.3,143.8,4.6
1.5,164.4,159.8,152.8,159.0,5.8
1.75,172.1,170.6,164.8,169.2,3.9
2.0,183.6,173.6,176.6,177.9,5.1
2.25,199.7,190.3,183.2,191.1,8.3
2.5,197.6,192.8,199.0,196.5,3.2
2.75,207.7,203.4,208.3,206.5,2.7
3.0,213.3,209.8,208.3,210.5,2.6
3.25,219.4,216.1,216.0,217.2,1.9
3.5,223.1,221.1,220.9,221.7,1.2
3.75,229.7,226.2,227.0,227.6,1.9
4.0,235.4,229.1,232.2,232.2,3.1
4.25,241.6,232.2,235.9,236.6,4.8
4.5,242.5,233.2,245.6,240.5,6.5
4.75,242.6,244.8,245.6,244.3,1.6
5.0,253.9,242.7,245.8,247.4,5.8
5.25,246.8,244.2,245.4,245.5,1.3
5.5,255.0,247.1,247.5,249.9,4.4
5.75,255.2,245.6,248.3,249.7,4.9
6.0,260.5,247.6,251.1,253.1,6.7
6.25,260.7,248.4,255.9,255.0,6.2
6.5,261.7,244.0,253.4,253.0,8.8
6.75,266.2,244.3,250.8,253.8,11.3
7.0,265.6,243.8,255.3,254.9,10.9
7.25,271.3,244.1,256.6,257.3,13.6
7.5,272.0,243.8,258.5,258.1,14.1
7.75,267.9,244.0,253.3,255.0,12.1
8.0,273.7,241.8,259.4,258.3,16.0
8.25,273.1,241.5,260.9,258.5,15.9
8.5,273.2,239.7,254.1,255.7,16.8
8.75,272.4,236.6,257.7,255.5,18.0
9.0,263.5,235.7,256.2,251.8,14.4
9.25,272.6,232.4,254.4,253.1,20.1
9.5,268.1,236.9,255.7,253.6,15.7
9.75,277.5,237.1,258.4,257.7,20.3
10.0,273.7,235.6,253.1,254.1,19.1
10.25,270.6,236.8,253.8,253.7,16.9
10.5,273.1,236.6,259.2,256.3,18.4
10.75,270.6,237.4,257.6,255.2,16.7
11.0,269.5,229.9,263.4,254.3,21.3
11.25,276.7,233.6,266.8,259.0,22.5
11.5,277.2,230.2,262.7,256.7,24.1
11.75,276.5,232.1,268.0,258.9,23.6
12.0,277.8,227.6,266.3,257.2,26.3
12.25,282.2,230.1,267.6,260.0,26.9
12.5,283.8,231.7,268.5,261.3,26.8
12.75,291.1,229.7,272.2,264.3,31.4
13.0,290.6,231.5,273.8,265.3,30.4
13.25,287.3,227.7,276.4,263.8,31.7
13.5,286.4,225.4,276.4,262.7,32.7
13.75,290.3,225.2,280.0,265.2,35.0
14.0,293.7,227.5,279.0,266.7,34.8
14.25,296.0,226.6,283.6,268.7,37.0
14.5,291.7,224.2,283.9,266.6,36.9
14.75,299.7,225.5,283.0,269.4,39.0
15.0,294.0,224.5,282.3,266.9,37.2
15.25,295.9,225.4,280.0,267.1,37.0
15.5,297.1,218.8,278.9,264.9,41.0
15.75,295.3,221.5,268.9,261.9,37.4
16.0,299.9,214.2,270.6,261.6,43.6
16.25,298.7,216.6,276.2,263.8,42.4
16.5,295.5,219.2,277.5,264.1,39.9
16.75,295.5,214.0,282.5,264.0,43.8
17.0,291.1,216.7,280.5,262.8,40.2
17.25,293.8,217.1,280.2,263.7,40.9
17.5,289.2,220.4,277.5,262.3,36.8
17.75,287.1,216.5,276.4,260.0,38.1
18.0,287.3,215.0,275.8,259.3,38.8
18.25,281.2,214.4,272.6,256.0,36.3
18.5,280.0,217.0,270.5,255.8,34.0
18.75,275.5,218.3,269.3,254.4,31.4
19.0,272.7,217.4,265.9,252.0,30.2
19.25,272.9,217.1,264.1,251.4,30.0
19.5,269.1,212.5,266.0,249.2,31.8
19.75,267.2,215.6,262.4,248.4,28.5
20.0,261.1,213.7,255.5,243.4,25.9
20.25,257.2,208.3,255.5,240.3,27.7
20.5,256.8,215.2,251.6,241.2,22.7
20.75,254.9,212.9,248.0,238.6,22.5
21.0,247.2,208.2,247.6,234.3,22.6
21.25,244.8,211.9,241.5,232.7,18.1
21.5,242.3,207.4,241.8,230.5,20.0
21.75,239.6,207.5,243.2,230.1,19.6
22.0,234.2,207.6,239.5,227.1,17.1
22.25,230.8,202.7,232.8,222.1,16.9
22.5,227.6,204.1,232.3,221.3,15.1
22.75,224.5,200.2,229.2,217.9,15.5
23.0,219.0,199.5,226.9,215.2,14.1
23.25,217.4,202.0,222.5,214.0,10.7
23.5,211.3,199.1,216.4,208.9,8.9
23.75,207.4,199.4,218.4,208.4,9.5
24.0,207.1,194.4,210.7,204.1,8.6
24.25,201.2,193.3,207.4,200.6,7.1
24.5,196.9,194.9,205.7,199.2,5.7
24.75,191.2,191.8,202.1,195.0,6.1
25.0,184.4,193.2,202.1,193.2,8.9
25.25,179.2,192.5,198.6,190.1,9.9
25.5,176.5,189.5,195.4,187.1,9.6
25.75,171.3,186.2,192.1,183.2,10.7
26.0,163.6,189.6,194.9,182.7,16.7
26.25,162.6,185.2,187.7,178.5,13.8
26.5,157.1,185.8,185.2,176.0,16.4
26.75,154.7,180.4,178.4,171.2,14.3
27.0,149.5,182.3,176.4,169.4,17.5
27.25,145.7,177.4,173.1,165.4,17.2
27.5,142.7,171.6,170.3,161.6,16.3
27.75,140.8,172.1,166.5,159.8,16.7
28.0,138.9,168.8,162.7,156.8,15.8
28.25,135.8,167.7,158.6,154.0,16.4
28.5,130.9,165.5,154.0,150.2,17.6
28.75,128.5,165.3,152.8,148.9,18.7
29.0,124.8,166.3,147.8,146.3,20.8
29.25,119.3,161.5,146.7,142.5,21.4
29.5,115.3,160.2,140.6,138.7,22.5
29.75,113.3,157.7,139.5,136.8,22.3
30.0,109.9,154.1,137.1,133.7,22.3
30.25,105.6,151.4,136.3,131.1,23.3
30.5,104.1,147.3,131.7,127.7,21.9
30.75,100.8,145.5,129.1,125.1,22.7
31.0,97.8,141.7,125.3,121.6,22.2
31.25,94.5,144.0,124.5,121.0,24.9
31.5,90.9,136.9,121.3,116.4,23.4
31.75,88.9,134.0,120.8,114.6,23.2
32.0,86.5,132.9,117.3,112.2,23.6
32.25,84.3,129.1,113.7,109.0,22.7
32.5,81.0,126.8,112.4,106.7,23.4
32.75,79.3,123.9,108.2,103.8,22.6
33.0,77.4,123.8,106.9,102.7,23.5
33.25,74.5,121.6,102.7,99.6,23.7
33.5,71.2,120.1,103.3,98.2,24.8
33.75,71.3,119.5,100.9,97.2,24.3

File: 01_Data/Rubber_Foam_Pipe_Insulation/Cone/Rubber_Foam_Pipe_Insulation_Cone_HF50Scan_220307_R1.csv (part 2 of 4)
Chan Gain,,500,500,1,1,1,1,1,1,1,1,1.0,1.0
Offset,,0,0,0.13377991318702698,0,0,0,0,0,0,0,0.0,0.0
Gain,,1,1,25.01099967956543,14.495453834533691,14.629678726196289,1,1,1,1.000915765762329,1.008309006690979,1.0,1.0
Units,sec,C,C,Pa,%,%,%,%,%,g,/m,,
193,48,41.76638412475586,44.37236404418945,166.64990234375,110.67823791503906,102.75019073486328,0.003602830693125725,0.13736885786056519,20.9490966796875,-467.6078186035156,0.6574042439460754,0.0,0.0
194,48.25,41.28589630126953,43.877567291259766,166.10110473632812,110.67425537109375,102.9296646118164,0.0036213279236108065,0.1355447918176651,20.951353073120117,-467.6078186035156,0.6416502594947815,0.0,0.0
195,48.5,41.350685119628906,44.276451110839844,166.5552520751953,110.66895294189453,102.26979064941406,0.0036529579665511847,0.1339031308889389,20.955211639404297,-467.6078186035156,0.6981121897697449,0.0,0.0
196,48.75,41.1828498840332,44.08957290649414,171.77606201171875,110.68177795410156,102.41846466064453,0.0036529579665511847,0.13242563605308533,20.955211639404297,-467.6178283691406,0.6862891316413879,0.0,0.0
197,49,40.668663024902344,44.557682037353516,170.60748291015625,110.68930053710938,102.26131439208984,0.0036664423532783985,0.13109588623046875,20.95685577392578,-467.6178283691406,0.700471818447113,0.0,0.0
198,49.25,41.146366119384766,43.49334716796875,166.83155822753906,110.67779541015625,102.18585968017578,0.003690201323479414,0.12989911437034607,20.958335876464844,-467.62786865234375,0.7060808539390564,0.0,0.0
199,49.5,41.03144073486328,43.925270080566406,164.06393432617188,110.67646789550781,103.01850891113281,0.0037115844897925854,0.12829512357711792,20.960372924804688,-467.62786865234375,0.6341965198516846,0.0,0.0
200,49.75,41.360023498535156,43.82413101196289,171.4829559326172,110.68974304199219,102.78054809570312,0.0037308293394744396,0.12685154378414154,20.962207794189453,-467.6478576660156,0.6557106971740723,0.0,0.0
201,50,41.16111373901367,43.85848617553711,171.78903198242188,110.67646789550781,102.4943618774414,0.003748149611055851,0.12555231153964996,20.963857650756836,-467.6378479003906,0.6793123483657837,0.0,0.0
202,50.25,40.706504821777344,43.82688522338867,169.488525390625,110.67514038085938,102.51668548583984,0.0037766604218631983,0.12438300997018814,20.965343475341797,-467.6478576660156,0.6772801280021667,0.0,0.0
203,50.5,39.74134063720703,43.517906188964844,168.62754821777344,110.67735290527344,101.85771179199219,0.003802320221439004,0.1229436844587326,20.967151641845703,-467.6378479003906,0.7344949841499329,0.0,0.0
204,50.75,40.10633087158203,43.33995056152344,169.15802001953125,110.69682312011719,102.78858184814453,0.0038254139944911003,0.12164828926324844,20.968778610229492,-467.6378479003906,0.6555854082107544,0.0,0.0
205,51,39.710113525390625,42.68025588989258,168.12684631347656,110.68930053710938,102.62249755859375,0.003846198320388794,0.120482437312603,20.97024154663086,-467.6378479003906,0.6692874431610107,0.0,0.0
206,51.25,39.85051727294922,42.732444763183594,167.21548461914062,110.69239807128906,102.65286254882812,0.003864904399961233,0.11943317204713821,20.971559524536133,-467.65789794921875,0.666917622089386,0.0,0.0
207,51.5,40.312469482421875,43.20707702636719,167.21624755859375,110.68841552734375,102.26354217529297,0.0038907905109226704,0.11728184670209885,20.972745895385742,-467.6678771972656,0.7002087831497192,0.0,0.0
208,51.75,40.16912841796875,42.65830993652344,166.95750427246094,110.69549560546875,102.48677825927734,0.003914088010787964,0.11728184670209885,20.974048614501953,-467.6778869628906,0.6814876198768616,0.0,0.0
209,52,40.013938903808594,42.901763916015625,168.72982788085938,110.69725799560547,102.52740478515625,0.003935055807232857,0.11619555950164795,20.975221633911133,-467.6778869628906,0.6781229972839355,0.0,0.0
210,52.25,40.03990173339844,42.990169525146484,161.52603149414062,110.69593811035156,102.55821228027344,0.003954573534429073,0.1152179017663002,20.976276397705078,-467.6878967285156,0.675359845161438,0.0,0.0
211,52.5,39.88285827636719,42.74692153930664,165.84617614746094,110.69328308105469,102.28810119628906,0.003972139675170183,0.11433801054954529,20.97769546508789,-467.6878967285156,0.6984736323356628,0.0,0.0
212,52.75,40.05963897705078,42.623329162597656,168.2672882080078,110.71318817138672,102.06486511230469,0.003987948875874281,0.11314605176448822,20.978973388671875,-467.6878967285156,0.7193881273269653,0.0,0.0
213,53,39.93241882324219,42.4786262512207,166.85980224609375,110.71097564697266,102.43230438232422,0.004002177156507969,0.11207328736782074,20.98012351989746,-467.6878967285156,0.6874266862869263,0.0,0.0
214,53.25,40.42681884765625,42.57085037231445,159.2407989501953,110.70301055908203,102.16799926757812,0.0040072244592010975,0.11110779643058777,20.981159210205078,-467.6979064941406,0.7096420526504517,0.0,0.0
215,53.5,40.20282745361328,42.66252899169922,167.74978637695312,110.70478057861328,102.42382049560547,0.0040117669850587845,0.11023885756731033,20.98232650756836,-467.6979064941406,0.6876637935638428,0.0,0.0
216,53.75,39.88530731201172,42.8135871887207,165.01878356933594,110.72203063964844,102.57249450683594,0.0040158554911613464,0.10945681482553482,20.983375549316406,-467.6979064941406,0.6762126088142395,0.0,0.0
217,54,39.38991165161133,42.48289108276367,169.52516174316406,110.7092056274414,103.03279876708984,0.004019535146653652,0.10854234546422958,20.98431968688965,-467.7079162597656,0.6355851292610168,0.0,0.0
218,54.25,40.006961822509766,42.82211685180664,169.00537109375,110.7092056274414,102.75108337402344,0.0040228464640676975,0.10771932452917099,20.985170364379883,-467.7179260253906,0.6598021388053894,0.0,0.0
219,54.5,39.36810302734375,42.7149772644043,167.0987091064453,110.7087631225586,102.72250366210938,0.004016133025288582,0.10697861015796661,20.98593521118164,-467.7179260253906,0.6622267365455627,0.0,0.0
220,54.75,39.087745666503906,42.138145446777344,167.80931091308594,110.71451568603516,102.0604019165039,0.004010091070085764,0.10631196200847626,20.986858367919922,-467.6979064941406,0.7198808789253235,0.0,0.0
221,55,39.441219329833984,42.203704833984375,165.9148712158203,110.7158432006836,102.05950927734375,0.004004653077572584,0.10558861494064331,20.987689971923828,-467.7179260253906,0.7200645208358765,0.0,0.0
222,55.25,39.46603775024414,42.418922424316406,166.8582763671875,110.71009063720703,102.81046295166016,0.00399975897744298,0.1049375981092453,20.98843765258789,-467.7079162597656,0.6547629833221436,0.0,0.0
223,55.5,39.743385314941406,41.719417572021484,169.6396484375,110.71009063720703,102.91761016845703,0.003995354287326336,0.10435168445110321,20.989110946655273,-467.6979064941406,0.6455492377281189,0.0,0.0
224,55.75,39.27051544189453,42.190006256103516,169.3274688720703,110.71540069580078,102.10951232910156,0.003991390112787485,0.10382436215877533,20.989717483520508,-467.6979064941406,0.7156965136528015,0.0,0.0
225,56,39.42357635498047,42.3646125793457,163.74868774414062,110.71761322021484,102.45240020751953,0.003982008434832096,0.10323372483253479,20.990497589111328,-467.6979064941406,0.6862218379974365,0.0,0.0
226,56.25,39.36301040649414,42.079959869384766,165.037109375,110.7092056274414,102.45641326904297,0.003973565064370632,0.10270214825868607,20.991201400756836,-467.7079162597656,0.6852042078971863,0.0,0.0
227,56.5,39.62891387939453,42.27260208129883,163.52658081054688,110.7092056274414,103.15110778808594,0.003965965937823057,0.10222373157739639,20.99183464050293,-467.7079162597656,0.6254348754882812,0.0,0.0
228,56.75,38.9937858581543,42.26924514770508,169.40609741210938,110.71407318115234,102.46891784667969,0.003959126770496368,0.10179315507411957,20.992403030395508,-467.7079162597656,0.68451327085495,0.0,0.0
229,57,39.58067321777344,42.151397705078125,165.26226806640625,110.71540069580078,102.2947998046875,0.003956847358494997,0.10128965228796005,20.992916107177734,-467.7079162597656,0.6996612548828125,0.0,0.0
230,57.25,38.97693634033203,42.2119026184082,168.70616149902344,110.70787811279297,102.68187713623047,0.003954795654863119,0.10083650052547455,20.993377685546875,-467.7179260253906,0.6656551361083984,0.0,0.0
231,57.5,38.98487854003906,41.97309494018555,168.72906494140625,110.7127456665039,102.44659423828125,0.003952949307858944,0.10042866319417953,20.993793487548828,-467.7279357910156,0.6863340139389038,0.0,0.0
232,57.75,38.53947448730469,42.023597717285156,160.62155151367188,110.7092056274414,102.8577880859375,0.003951287362724543,0.10006161034107208,20.994401931762695,-467.7279357910156,0.6506211161613464,0.0,0.0
233,58,38.64446258544922,41.38881301879883,167.90472412109375,110.72247314453125,102.54660034179688,0.00394979165866971,0.09973125904798508,20.994949340820312,-467.7379455566406,0.6784813404083252,0.0,0.0
234,58.25,38.84871292114258,41.055763244628906,166.42015075683594,110.72911071777344,102.67562866210938,0.0039484454318881035,0.09927457571029663,20.995441436767578,-467.7279357910156,0.6678894758224487,0.0,0.0
235,58.5,38.60663604736328,41.30465316772461,168.03448486328125,110.71053314208984,103.71141815185547,0.003947234246879816,0.09886356443166733,20.99588394165039,-467.7479553222656,0.5776259899139404,0.0,0.0
236,58.75,38.428470611572266,41.53385543823242,164.0456085205078,110.71672821044922,103.16226959228516,0.003947234246879816,0.09849365055561066,20.99588394165039,-467.7479553222656,0.6250782012939453,0.0,0.0
237,59,39.17497634887695,41.83738327026367,164.32725524902344,110.72247314453125,102.6247329711914,0.003955190535634756,0.09816072881221771,20.995849609375,-467.7479553222656,0.671744704246521,0.0,0.0
238,59.25,38.62514877319336,41.74486541748047,166.9025421142578,110.70743560791016,102.79036712646484,0.003962351009249687,0.09786109626293182,20.995817184448242,-467.7579650878906,0.6562795042991638,0.0,0.0
239,59.5,39.166446685791016,41.61613082885742,166.927734375,110.72115325927734,102.7586669921875,0.003968795761466026,0.09743941575288773,20.99578857421875,-467.7579650878906,0.6601034998893738,0.0,0.0
240,59.75,38.6510009765625,41.84531784057617,164.41427612304688,110.72026824951172,102.65017700195312,0.003972010686993599,0.09705989807844162,20.995763778686523,-467.7679748535156,0.6693763732910156,0.0,0.0
241,60,39.465911865234375,41.35622024536133,162.9022216796875,110.7087631225586,102.37158966064453,0.003974904306232929,0.09671833366155624,20.995975494384766,-467.7679748535156,0.6924942135810852,0.0,0.0
242,60.25,38.68700408935547,41.686683654785156,167.24525451660156,110.71407318115234,102.4613265991211,0.003977508284151554,0.09641093015670776,20.996166229248047,-467.7679748535156,0.6851680874824524,0.0,0.0
243,60.5,38.3629035949707,41.91449737548828,163.3472137451172,110.71672821044922,102.61981964111328,0.003979851957410574,0.09613426774740219,20.996337890625,-467.7779846191406,0.6717094779014587,0.0,0.0
244,60.75,38.50259017944336,41.72691345214844,162.6045379638672,110.72866821289062,102.52740478515625,0.003974208142608404,0.095885269343853,20.996492385864258,-467.7779846191406,0.6806323528289795,0.0,0.0
245,61,39.06865310668945,41.26604461669922,164.20132446289062,110.72689819335938,102.81671142578125,0.003969128709286451,0.09566117078065872,20.996631622314453,-467.7779846191406,0.6555677056312561,0.0,0.0
246,61.25,38.65653610229492,40.900325775146484,163.2060089111328,110.72512817382812,102.70911407470703,0.003964557312428951,0.09530757367610931,20.99675750732422,-467.7879638671875,0.6646878719329834,0.0,0.0
247,61.5,38.4516716003418,41.51862716674805,163.4082794189453,110.72689819335938,102.6729507446289,0.0039604427292943,0.0949893370270729,20.996870040893555,-467.7779846191406,0.6679432392120361,0.0,0.0
248,61.75,38.202518463134766,40.82080078125,169.87779235839844,110.75122833251953,102.85420989990234,0.003947052638977766,0.0949893370270729,20.996971130371094,-467.7879638671875,0.6542860269546509,0.0,0.0
249,62,37.992801666259766,41.0683479309082,168.3489532470703,110.72866821289062,102.67205810546875,0.003935001324862242,0.09470292180776596,20.99706268310547,-467.7879638671875,0.6681622266769409,0.0,0.0
250,62.25,38.15662384033203,40.94464874267578,170.93341064453125,110.73751831054688,103.06896209716797,0.00392415514215827,0.09444514662027359,20.99714469909668,-467.7779846191406,0.6347430944442749,0.0,0.0
251,62.5,37.94460678100586,40.60392761230469,168.57489013671875,110.74327087402344,102.81135559082031,0.003914393484592438,0.09414085745811462,20.99721908569336,-467.7879638671875,0.6573367118835449,0.0,0.0
252,62.75,37.77201461791992,40.745948791503906,170.1579132080078,110.74415588378906,102.20996856689453,0.0039056080859154463,0.0938669964671135,20.997285842895508,-467.7879638671875,0.7092956304550171,0.0,0.0
253,63,38.461875915527344,41.7594108581543,170.47390747070312,110.741943359375,102.93502044677734,0.003886082675307989,0.09362051635980606,20.997346878051758,-467.7879638671875,0.6465979218482971,0.0,0.0
254,63.25,38.68071746826172,41.354854583740234,167.53912353515625,110.73043823242188,103.19129180908203,0.0038685097824782133,0.09339869022369385,20.997400283813477,-467.7980041503906,0.6236860156059265,0.0,0.0
255,63.5,38.29967498779297,41.014503479003906,167.1300048828125,110.74415588378906,102.98993682861328,0.003852694295346737,0.09317735582590103,20.99744987487793,-467.7980041503906,0.6420571208000183,0.0,0.0
256,63.75,38.2314453125,40.861839294433594,167.6627655029297,110.7534408569336,102.6247329711914,0.0038384604267776012,0.09297815710306168,20.997493743896484,-467.8080139160156,0.6742187738418579,0.0,0.0
257,64,38.28471755981445,40.547122955322266,171.0166015625,110.73309326171875,102.75822448730469,0.0038185531739145517,0.0927988812327385,20.997533798217773,-467.8280334472656,0.6610957980155945,0.0,0.0
258,64.25,38.2874641418457,40.58588409423828,167.65895080566406,110.73796081542969,102.34837341308594,0.003800636623054743,0.09261585026979446,20.997570037841797,-467.8280334472656,0.6968327164649963,0.0,0.0
259,64.5,37.97001266479492,40.40717315673828,163.4838409423828,110.7503433227539,102.71581268310547,0.0037845117039978504,0.09245111793279648,20.997602462768555,-467.8280334472656,0.6661245822906494,0.0,0.0
260,64.75,38.131404876708984,41.50593566894531,164.55471801757812,110.75078582763672,103.01583099365234,0.0037699993699789047,0.09230285882949829,20.997631072998047,-467.8380432128906,0.6403635740280151,0.0,0.0
261,65,38.046504974365234,40.88123321533203,172.25845336914062,110.74813079833984,103.40737915039062,0.0037569382693618536,0.09216942638158798,20.997655868530273,-467.8280334472656,0.6065969467163086,0.0,0.0
262,65.25,37.938621520996094,40.91010284423828,167.0093994140625,110.74238586425781,102.83814239501953,0.0037361548747867346,0.09204933792352676,20.997678756713867,-467.8180236816406,0.6549617648124695,0.0,0.0
263,65.5,38.265750885009766,40.53860855102539,163.80670166015625,110.75653839111328,102.71446990966797,0.00371744972653687,0.09182565659284592,20.997699737548828,-467.8280334472656,0.6667346954345703,0.0,0.0
264,65.75,37.761756896972656,40.42992401123047,166.59571838378906,110.75609588623047,102.61000061035156,0.0037006151396781206,0.09162434190511703,20.997718811035156,-467.8380432128906,0.675699770450592,0.0,0.0
265,66,38.142948150634766,40.09117126464844,169.422119140625,110.7534408569336,102.54883575439453,0.0036854639183729887,0.09144315868616104,20.99773597717285,-467.8380432128906,0.6807622909545898,0.0,0.0
266,66.25,37.13928985595703,39.959564208984375,164.59364318847656,110.75432586669922,102.53990173339844,0.0036640926264226437,0.09128009527921677,20.997751235961914,-467.8280334472656,0.6816037893295288,0.0,0.0
267,66.5,37.6139030456543,40.04472732543945,162.8045196533203,110.7538833618164,103.34666442871094,0.0036448584869503975,0.09113333374261856,20.99799919128418,-467.8280334472656,0.6122510433197021,0.0,0.0
268,66.75,36.8244743347168,39.862762451171875,162.50914001464844,110.77644348144531,102.69393157958984,0.003627547761425376,0.09087126702070236,20.99822235107422,-467.8480529785156,0.6700929403305054,0.0,0.0
269,67,38.16069412231445,40.463619232177734,169.0305633544922,110.75875091552734,103.05958557128906,0.003611968131735921,0.09063541144132614,20.998424530029297,-467.8480529785156,0.6372433304786682,0.0,0.0
270,67.25,37.55188751220703,40.25544738769531,167.88565063476562,110.75609588623047,102.27559661865234,0.003611968131735921,0.09042313694953918,20.998424530029297,-467.8480529785156,0.7045727372169495,0.0,0.0
271,67.5,37.4751091003418,40.42691421508789,168.7565460205078,110.77157592773438,102.60553741455078,0.0035788831301033497,0.09023208916187286,20.998769760131836,-467.8480529785156,0.677321195602417,0.0,0.0
272,67.75,37.682437896728516,41.159454345703125,166.4735870361328,110.78131103515625,102.49883270263672,0.0035788831301033497,0.08999518305063248,20.998769760131836,-467.8480529785156,0.6873009204864502,0.0,0.0
273,68,37.61774826049805,40.81757354736328,169.94190979003906,110.7569808959961,103.00556182861328,0.0035617260728031397,0.08978196978569031,20.998916625976562,-467.8680725097656,0.6417394876480103,0.0,0.0
274,68.25,37.861324310302734,40.47004318237305,171.0318603515625,110.7569808959961,103.17164611816406,0.003546284744516015,0.08959008008241653,20.999048233032227,-467.8580627441406,0.6274898648262024,0.0,0.0
275,68.5,37.76952362060547,40.7071418762207,169.8617706298828,110.76317596435547,102.80376434326172,0.003532387549057603,0.08941737562417984,20.99916648864746,-467.8480529785156,0.6595790982246399,0.0,0.0
276,68.75,37.37541961669922,40.98725509643555,160.38723754882812,110.77378845214844,102.45105743408203,0.0035173031501471996,0.08926194161176682,20.9992733001709,-467.8780822753906,0.6908238530158997,0.0,0.0
277,69,37.7138671875,40.51175308227539,162.4595184326172,110.7645034790039,102.43989562988281,0.00350372726097703,0.08908597379922867,20.999605178833008,-467.8680725097656,0.6910461783409119,0.0,0.0
278,69.25,37.56488037109375,40.57292938232422,164.42572021484375,110.76892852783203,102.5921401977539,0.0034915090072900057,0.08892760425806046,20.99990463256836,-467.8780822753906,0.6782644987106323,0.0,0.0
279,69.5,37.334083557128906,40.17772674560547,164.2478790283203,110.77113342285156,103.18147277832031,0.0034805124159902334,0.0887850672006607,21.000173568725586,-467.8580627441406,0.6277775764465332,0.0,0.0
280,69.75,37.44017028808594,40.400943756103516,169.34426879882812,110.77334594726562,102.97029113769531,0.0034706154838204384,0.08865679055452347,21.000415802001953,-467.8680725097656,0.6460755467414856,0.0,0.0
281,70,37.093318939208984,39.77839279174805,165.07069396972656,110.7724609375,103.177001953125,0.0034459629096090794,0.08854133635759354,21.000633239746094,-467.8680725097656,0.6282666921615601,0.0,0.0
282,70.25,37.195960998535156,39.82569122314453,163.53115844726562,110.77157592773438,102.4162368774414,0.0034459629096090794,0.08854133635759354,21.000829696655273,-467.8680725097656,0.6936542987823486,0.0,0.0
283,70.5,36.45158004760742,39.330108642578125,165.6515350341797,110.77688598632812,102.59705352783203,0.003431792138144374,0.08827537298202515,21.001005172729492,-467.8780822753906,0.6784765124320984,0.0,0.0
284,70.75,37.657798767089844,39.52782440185547,167.3162384033203,110.78352355957031,102.40730285644531,0.003419038373976946,0.08827537298202515,21.001163482666016,-467.8880615234375,0.6953796148300171,0.0,0.0
285,71,37.57830810546875,39.65153884887695,173.51785278320312,110.7609634399414,102.66312408447266,0.0034075600560754538,0.08816198259592056,21.001306533813477,-467.8780822753906,0.6715111136436462,0.0,0.0
286,71.25,37.463165283203125,39.82106399536133,169.56484985351562,110.77732849121094,102.30461883544922,0.0033843552228063345,0.08803107589483261,21.001434326171875,-467.8780822753906,0.7037577629089355,0.0,0.0
287,71.5,37.72978591918945,40.23767852783203,167.07275390625,110.78750610351562,103.04083251953125,0.0033634707797318697,0.08791325986385345,21.001550674438477,-467.8880615234375,0.6411491632461548,0.0,0.0
288,71.75,37.11145782470703,40.20269775390625,165.64772033691406,110.78219604492188,102.99395751953125,0.00334467482753098,0.08780723065137863,21.00165557861328,-467.8880615234375,0.6447494626045227,0.0,0.0
289,72,36.85957336425781,39.79204559326172,168.3611602783203,110.77511596679688,102.2050552368164,0.003327758517116308,0.08771180361509323,21.00174903869629,-467.8880615234375,0.7121931910514832,0.0,0.0
290,72.25,36.88275146484375,39.93438720703125,166.8262176513672,110.77334594726562,101.98137664794922,0.003295166650786996,0.08762592077255249,21.001832962036133,-467.8880615234375,0.7314310073852539,0.0,0.0
291,72.5,36.72779083251953,39.96720886230469,169.6045379638672,110.78971862792969,102.05683135986328,0.003265834180638194,0.0875125601887703,21.001909255981445,-467.8880615234375,0.7261963486671448,0.0,0.0
292,72.75,37.20746612548828,40.0692138671875,167.91770935058594,110.79723358154297,102.32559967041016,0.0032394349109381437,0.08741053193807602,21.001977920532227,-467.8880615234375,0.7035337686538696,0.0,0.0
293,73,36.93257141113281,39.81161117553711,166.11790466308594,110.79148864746094,102.74259948730469,0.003215675475075841,0.08731871098279953,21.002038955688477,-467.8981018066406,0.6671033501625061,0.0,0.0
294,73.25,37.00259017944336,39.71298599243164,164.5463104248047,110.77555847167969,102.58633422851562,0.0031762984581291676,0.08723606914281845,21.002094268798828,-467.8880615234375,0.679294764995575,0.0,0.0
295,73.5,37.23637390136719,39.65711212158203,162.40380859375,110.78662109375,103.08547973632812,0.0031408590730279684,0.08716168999671936,21.002378463745117,-467.8880615234375,0.6372461915016174,0.0,0.0
296,73.75,37.2672233581543,39.54665756225586,164.98443603515625,110.78573608398438,102.74349212646484,0.003108963603153825,0.08697938174009323,21.002634048461914,-467.8981018066406,0.6665675044059753,0.0,0.0
297,74,37.27363586425781,39.640769958496094,162.216796875,110.77821350097656,102.55195617675781,0.0030802576802670956,0.08681530505418777,21.002864837646484,-467.8880615234375,0.6824705600738525,0.0,0.0
298,74.25,36.84302520751953,39.37338638305664,166.43389892578125,110.80431365966797,102.96939849853516,0.0030338785145431757,0.08666763454675674,21.00307273864746,-467.8880615234375,0.6486244201660156,0.0,0.0
299,74.5,37.03834915161133,39.39421463012695,164.7745361328125,110.79590606689453,103.04261779785156,0.002992137335240841,0.08653473109006882,21.003259658813477,-467.8880615234375,0.6416659355163574,0.0,0.0
300,74.75,36.72150802612305,39.91781234741211,171.9630584716797,110.78839111328125,102.7693862915039,0.0029545703437179327,0.0864151194691658,21.003427505493164,-467.8880615234375,0.6645509004592896,0.0,0.0
301,75,37.177433013916016,39.867958068847656,167.70016479492188,110.7901611328125,103.1064682006836,0.002920759841799736,0.08621377497911453,21.003578186035156,-467.8880615234375,0.6357284188270569,0.0,0.0
302,75.25,37.00025939941406,40.097801208496094,168.76951599121094,110.79767608642578,102.89796447753906,0.002874295925721526,0.08603256940841675,21.003713607788086,-467.8981018066406,0.6542332172393799,0.0,0.0
303,75.5,37.05339813232422,39.95582962036133,165.54391479492188,110.80033111572266,102.47427368164062,0.002832478377968073,0.08586948364973068,21.003835678100586,-467.8981018066406,0.6909390091896057,0.0,0.0
304,75.75,37.09768295288086,39.12709426879883,169.08169555664062,110.8051986694336,102.45284271240234,0.002794842701405287,0.0857010930776596,21.004180908203125,-467.9081115722656,0.6931775808334351,0.0,0.0
305,76,37.352638244628906,39.03901290893555,167.8818359375,110.79900360107422,102.46802520751953,0.002760970499366522,0.08554954081773758,21.004491806030273,-467.9081115722656,0.6913728713989258,0.0,0.0
306,76.25,36.96711349487305,39.56732177734375,163.18539428710938,110.79900360107422,102.38319396972656,0.0027304855175316334,0.0854131430387497,21.004772186279297,-467.8981018066406,0.6986976861953735,0.0,0.0
307,76.5,36.99678039550781,39.379371643066406,167.20709228515625,110.82156372070312,102.82206726074219,0.002703048987314105,0.08529038727283478,21.005023956298828,-467.8981018066406,0.6626660823822021,0.0,0.0
308,76.75,36.7077751159668,39.99375915527344,167.72154235839844,110.80785369873047,102.55240631103516,0.002662975573912263,0.085179902613163,21.005250930786133,-467.9081115722656,0.6847982406616211,0.0,0.0
309,77,36.96907424926758,39.4306755065918,167.29945373535156,110.79237365722656,102.90689849853516,0.0026269094087183475,0.085066057741642,21.005455017089844,-467.9081115722656,0.653041422367096,0.0,0.0
310,77.25,36.89594650268555,40.126033782958984,169.367919921875,110.81050872802734,103.02699279785156,0.0025944497901946306,0.0849635973572731,21.005638122558594,-467.9081115722656,0.6441730260848999,0.0,0.0
311,77.5,37.069358825683594,39.37903594970703,167.02772521972656,110.81360626220703,102.6854476928711,0.002565236296504736,0.08487138152122498,21.00580406188965,-467.9081115722656,0.6737908720970154,0.0,0.0
312,77.75,36.41429138183594,39.57141876220703,171.4623565673828,110.82643127441406,102.72563171386719,0.0025389441289007664,0.08476677536964417,21.005952835083008,-467.9180908203125,0.6713537573814392,0.0,0.0
313,78,36.68583297729492,39.58315658569336,162.58470153808594,110.80741119384766,102.23542022705078,0.00251079723238945,0.08467262983322144,21.006086349487305,-467.9180908203125,0.7121444940567017,0.0,0.0
314,78.25,36.60641098022461,39.37570571899414,168.7504425048828,110.81758880615234,102.43096923828125,0.0024854650255292654,0.08458790183067322,21.006206512451172,-467.9381408691406,0.6960550546646118,0.0,0.0
315,78.5,36.553287506103516,39.663902282714844,167.14678955078125,110.8122787475586,102.95734405517578,0.002462666016072035,0.0845116451382637,21.006315231323242,-467.9281311035156,0.6502959728240967,0.0,0.0
316,78.75,36.67453384399414,39.69289779663086,168.58786010742188,110.8087387084961,102.54883575439453,0.002421758370473981,0.08444301038980484,21.006500244140625,-467.9281311035156,0.6851767897605896,0.0,0.0
317,79,36.74707794189453,39.09467315673828,168.94888305664062,110.81183624267578,103.29531860351562,0.002421758370473981,0.08438123762607574,21.006500244140625,-467.9381408691406,0.621273398399353,0.0,0.0
318,79.25,36.51652526855469,38.9300537109375,173.53541564941406,110.82023620605469,103.18950653076172,0.002403408521786332,0.08430403470993042,21.006580352783203,-467.9381408691406,0.6310092210769653,0.0,0.0
319,79.5,36.7253532409668,38.873252868652344,167.38951110839844,110.83306884765625,102.89037322998047,0.002386893844231963,0.08423455059528351,21.006650924682617,-467.9180908203125,0.6577106714248657,0.0,0.0
320,79.75,36.52344512939453,38.9755744934082,164.6608123779297,110.82554626464844,103.17298889160156,0.002372030634433031,0.08417201787233353,21.006715774536133,-467.9281311035156,0.632848858833313,0.0,0.0
321,80,36.67137145996094,39.52421569824219,166.93154907226562,110.82377624511719,103.13548278808594,0.002354811877012253,0.08411573618650436,21.006772994995117,-467.9281311035156,0.6359236836433411,0.0,0.0
322,80.25,36.64370346069336,39.48442459106445,170.9906463623047,110.82244873046875,102.921630859375,0.002339314902201295,0.08406508713960648,21.006824493408203,-467.9281311035156,0.6541764140129089,0.0,0.0
323,80.5,36.58964538574219,39.72712326049805,163.58306884765625,110.82466125488281,102.83679962158203,0.002325367648154497,0.0840194970369339,21.006872177124023,-467.9281311035156,0.6616456508636475,0.0,0.0
324,80.75,36.50819778442383,39.20174789428711,161.59091186523438,110.81890869140625,103.03592681884766,0.002312815049663186,0.08392085134983063,21.006914138793945,-467.9281311035156,0.644076943397522,0.0,0.0
325,81,36.5658073425293,39.204185485839844,173.73004150390625,110.82333374023438,102.48722076416016,0.002301517641171813,0.08383207023143768,21.0069522857666,-467.9381408691406,0.6916576027870178,0.0,0.0
326,81.25,36.0684814453125,39.432373046875,162.77474975585938,110.83749389648438,102.58633422851562,0.002291350159794092,0.08375217020511627,21.006986618041992,-467.9381408691406,0.684238076210022,0.0,0.0
327,81.5,36.28960037231445,38.91814041137695,167.96807861328125,110.83306884765625,102.71492004394531,0.002282199449837208,0.08368025720119476,21.007017135620117,-467.9381408691406,0.6728059649467468,0.0,0.0
328,81.75,36.79384994506836,39.49637985229492,167.3215789794922,110.83262634277344,102.4224853515625,0.00226564216427505,0.08347520232200623,21.007043838500977,-467.9581604003906,0.69798743724823,0.0,0.0
329,82,36.520538330078125,39.00011444091797,172.8606719970703,110.83395385742188,102.3653335571289,0.002250740537419915,0.08347520232200623,21.007436752319336,-467.9481201171875,0.7030303478240967,0.0,0.0
330,82.25,36.29222869873047,39.13090896606445,169.27023315429688,110.84147644042969,102.56311798095703,0.002237329026684165,0.08338778465986252,21.007789611816406,-467.9581604003906,0.6865584850311279,0.0,0.0
331,82.5,36.35025405883789,38.58524703979492,166.57662963867188,110.83837890625,102.53678131103516,0.002225258620455861,0.083309106528759,21.008108139038086,-467.9681701660156,0.6885826587677002,0.0,0.0
332,82.75,36.55142593383789,39.05272674560547,169.28244018554688,110.83572387695312,102.8890380859375,0.00221311510540545,0.08319510519504547,21.008394241333008,-467.9581604003906,0.6580366492271423,0.0,0.0
333,83,36.46882247924805,39.020965576171875,164.9012451171875,110.83306884765625,102.74571990966797,0.0022021860349923372,0.08309250324964523,21.008886337280273,-467.9481201171875,0.6701534986495972,0.0,0.0
334,83.25,36.355613708496094,38.83831787109375,164.89971923828125,110.83660888671875,102.24836730957031,0.002192349871620536,0.08300016075372696,21.00933074951172,-467.9581604003906,0.7133546471595764,0.0,0.0
335,83.5,35.875518798828125,38.98939895629883,162.43357849121094,110.84014892578125,102.9385986328125,0.0021834971848875284,0.08291705697774887,21.009729385375977,-467.9581604003906,0.6541303992271423,0.0,0.0
336,83.75,36.09907531738281,38.91469192504883,165.38821411132812,110.83439636230469,102.48811340332031,0.0021755299530923367,0.08284226059913635,21.010087966918945,-467.9481201171875,0.6924638748168945,0.0,0.0
337,84,35.899261474609375,39.211483001708984,169.409912109375,110.83837890625,102.46489715576172,0.0021683594677597284,0.08277494460344315,21.010412216186523,-467.9581604003906,0.6947850584983826,0.0,0.0
338,84.25,36.65238952636719,39.31772232055664,164.22726440429688,110.84236145019531,102.19746398925781,0.0021619058679789305,0.08262799680233002,21.010704040527344,-467.9681701660156,0.718217670917511,0.0,0.0
339,84.5,36.383060455322266,38.926727294921875,170.3311767578125,110.84766387939453,102.81135559082031,0.002156097674742341,0.08249574154615402,21.01096534729004,-467.9581604003906,0.6656697988510132,0.0,0.0
340,84.75,36.13358688354492,38.94608688354492,168.31155395507812,110.83970642089844,102.97654724121094,0.002150870393961668,0.08237671107053757,21.011201858520508,-467.9681701660156,0.6508356332778931,0.0,0.0
341,85,36.0843505859375,38.87586975097656,169.34579467773438,110.85120391845703,103.2667465209961,0.002146165817975998,0.082269586622715,21.01141357421875,-467.9681701660156,0.6268622279167175,0.0,0.0
342,85.25,35.65409851074219,38.813350677490234,169.66941833496094,110.8503189086914,102.84171295166016,0.0021380924154073,0.08210842311382294,21.01160430908203,-467.9781494140625,0.6632705926895142,0.0,0.0
343,85.5,35.700965881347656,38.61717987060547,166.18507385253906,110.84280395507812,102.90153503417969,0.0021308264695107937,0.08196337521076202,21.011775970458984,-467.9881591796875,0.6575276255607605,0.0,0.0
344,85.75,36.22666931152344,38.92127227783203,168.5596160888672,110.8432388305664,102.49346923828125,0.0021242869552224874,0.08183283358812332,21.011930465698242,-467.9781494140625,0.6927067041397095,0.0,0.0
345,86,36.32087326049805,38.442657470703125,168.07264709472656,110.83793640136719,103.13905334472656,0.002118401462212205,0.08171534538269043,21.012069702148438,-467.9881591796875,0.6367468237876892,0.0,0.0
346,86.25,35.80085754394531,38.50046157836914,168.0764617919922,110.85651397705078,102.3885498046875,0.0021131045650690794,0.08160960674285889,21.012195587158203,-467.9781494140625,0.7028248906135559,0.0,0.0
347,86.5,35.955623626708984,38.7105598449707,166.166748046875,110.84147644042969,102.91136169433594,0.0020974634680896997,0.08151444047689438,21.01230812072754,-467.9781494140625,0.6565771102905273,0.0,0.0
348,86.75,35.92709732055664,38.86234664916992,169.9518280029297,110.84412384033203,102.82162475585938,0.002083386294543743,0.08137844502925873,21.012409210205078,-467.9781494140625,0.6645040512084961,0.0,0.0
349,87,36.003238677978516,38.78937530517578,173.11407470703125,110.8538589477539,102.439453125,0.0020707170478999615,0.08125604689121246,21.012500762939453,-467.9781494140625,0.6982173919677734,0.0,0.0
350,87.25,35.618167877197266,38.45999526977539,168.93896484375,110.85120391845703,102.9930648803711,0.0020593146327883005,0.08114589005708694,21.012582778930664,-467.9681701660156,0.6503341197967529,0.0,0.0
351,87.5,36.0148811340332,38.234352111816406,162.8358154296875,110.85872650146484,102.7769775390625,0.0020343505311757326,0.08104675263166428,21.012657165527344,-467.9681701660156,0.6695113182067871,0.0,0.0
352,87.75,35.97779846191406,38.46992492675781,164.4967041015625,110.8534164428711,102.47561645507812,0.0020118828397244215,0.08095752447843552,21.012723922729492,-467.9681701660156,0.6950599551200867,0.0,0.0
353,88,36.12024688720703,38.54391860961914,168.88018798828125,110.85916900634766,102.9292221069336,0.0019734627567231655,0.08084126561880112,21.012836456298828,-467.9681701660156,0.6564537286758423,0.0,0.0
354,88.25,35.96539306640625,38.82136535644531,167.74673461914062,110.8573989868164,102.78858184814453,0.0019443085184320807,0.08073662966489792,21.01288414001465,-467.9681701660156,0.66840660572052,0.0,0.0
355,88.5,35.75611877441406,38.030982971191406,167.9947967529297,110.85164642333984,103.2029037475586,0.0019443085184320807,0.0806424617767334,21.01288414001465,-467.9681701660156,0.632366955280304,0.0,0.0
356,88.75,35.92667007446289,38.404415130615234,166.83689880371094,110.86492156982422,102.82831573486328,0.0019180697854608297,0.0805145651102066,21.012928009033203,-467.9681701660156,0.6655876636505127,0.0,0.0
357,89,35.71294021606445,38.541114807128906,171.5951690673828,110.85430145263672,103.0738754272461,0.0018944548210129142,0.08039946109056473,21.012968063354492,-467.9881591796875,0.6436435580253601,0.0,0.0
358,89.25,35.87897872924805,38.62967300415039,168.66876220703125,110.88571166992188,103.18236541748047,0.0018732014577835798,0.0802958682179451,21.013004302978516,-467.9881591796875,0.6368449926376343,0.0,0.0
359,89.5,35.46151351928711,38.93336868286133,167.82992553710938,110.86182403564453,102.60240936279297,0.0018464121967554092,0.0802026316523552,21.013036727905273,-467.9881591796875,0.6847933530807495,0.0,0.0
360,89.75,35.36057662963867,38.14054489135742,169.08016967773438,110.85916900634766,102.47248840332031,0.00182230188511312,0.08011872321367264,21.013065338134766,-467.9781494140625,0.6957889795303345,0.0,0.0
361,90,35.828651428222656,38.46318054199219,167.41546630859375,110.87199401855469,103.04619598388672,0.0018006026512011886,0.08001444488763809,21.01332664489746,-467.9781494140625,0.647430956363678,0.0,0.0
362,90.25,36.01730728149414,38.64547348022461,167.0406951904297,110.87110900878906,102.32917022705078,0.0017810732824727893,0.07992059737443924,21.013561248779297,-467.9781494140625,0.7091204524040222,0.0,0.0
363,90.5,36.049705505371094,38.04075622558594,166.4071807861328,110.87509155273438,102.70687866210938,0.0017634968971833587,0.07983613014221191,21.01377296447754,-467.9781494140625,0.6768513917922974,0.0,0.0
364,90.75,35.726802825927734,38.37205123901367,170.05868530273438,110.85828399658203,103.25826263427734,0.0017476781504228711,0.0797601118683815,21.01396369934082,-467.9881591796875,0.6281537413597107,0.0,0.0
365,91,35.656005859375,38.122215270996094,165.9209747314453,110.86359405517578,102.50999450683594,0.001724507543258369,0.07955106347799301,21.014135360717773,-468.0081787109375,0.6929055452346802,0.0,0.0
366,91.25,35.7982177734375,38.389617919921875,167.3101348876953,110.8724365234375,103.5078353881836,0.0017036539502441883,0.07942449301481247,21.01428985595703,-468.0282287597656,0.6079307794570923,0.0,0.0
367,91.5,35.75808334350586,38.260009765625,170.9753875732422,110.87730407714844,102.93368530273438,0.0016848857048898935,0.07942449301481247,21.014429092407227,-468.0181884765625,0.6575168371200562,0.0,0.0
368,91.75,35.82398986816406,37.87209701538086,172.88052368164062,110.86182403564453,102.65106964111328,0.0016679943073540926,0.0793105810880661,21.01455307006836,-467.9981994628906,0.6806001663208008,0.0,0.0
369,92,35.72374725341797,38.08850860595703,161.94737243652344,110.86624908447266,102.37962341308594,0.0016527920961380005,0.07920806109905243,21.014665603637695,-467.9981994628906,0.7043731212615967,0.0,0.0
370,92.25,35.97158432006836,38.0138053894043,170.00221252441406,110.88482666015625,102.50730895996094,0.0016391100361943245,0.07906549423933029,21.014766693115234,-467.9981994628906,0.6948308944702148,0.0,0.0
371,92.5,35.296791076660156,38.35277557373047,168.98399353027344,110.87553405761719,102.70732879638672,0.0016267962055280805,0.07893718779087067,21.01485824584961,-467.9981994628906,0.6768473982810974,0.0,0.0
372,92.75,35.48336410522461,37.92436981201172,166.72927856445312,110.87022399902344,103.32210540771484,0.0016157138161361217,0.07882171124219894,21.01494026184082,-468.0181884765625,0.6236388683319092,0.0,0.0
373,93,35.51617431640625,38.1452751159668,166.61326599121094,110.88040161132812,103.89759826660156,0.0016057395841926336,0.07871778309345245,21.015012741088867,-468.0282287597656,0.5753232836723328,0.0,0.0
374,93.25,35.66231918334961,38.25967025756836,164.33335876464844,110.87464904785156,103.32969665527344,0.0015980388270691037,0.07862424850463867,21.015079498291016,-468.0181884765625,0.6233420968055725,0.0,0.0
375,93.5,35.57929992675781,38.18156433105469,165.3050079345703,110.88084411621094,102.4474868774414,0.001591108157299459,0.07848259806632996,21.015138626098633,-468.0382080078125,0.6996757984161377,0.0,0.0
376,93.75,35.66450119018555,38.06681442260742,167.76657104492188,110.87199401855469,102.78009796142578,0.00158487050794065,0.07835511118173599,21.01519203186035,-468.0382080078125,0.670301079750061,0.0,0.0
377,94,35.792564392089844,37.908077239990234,169.22442626953125,110.87287902832031,102.70687866210938,0.0015722394455224276,0.07824037224054337,21.015239715576172,-468.0482177734375,0.6766745448112488,0.0,0.0
378,94.25,35.707820892333984,37.772972106933594,171.3295440673828,110.87509155273438,102.26979064941406,0.0015608714893460274,0.07813710719347,21.015283584594727,-468.0282287597656,0.7145723104476929,0.0,0.0
379,94.5,35.981407165527344,38.07740020751953,168.6298370361328,110.8724365234375,102.53276062011719,0.0015506403287872672,0.07804416865110397,21.01555824279785,-468.0382080078125,0.6916468143463135,0.0,0.0
380,94.75,35.38740158081055,37.564537048339844,168.88247680664062,110.8795166015625,103.12744903564453,0.001541432342492044,0.07785281538963318,21.015804290771484,-468.0382080078125,0.641059935092926,0.0,0.0
381,95,35.04823303222656,37.396942138671875,167.04833984375,110.89013671875,103.03592681884766,0.00153314508497715,0.07768059521913528,21.01602554321289,-468.0382080078125,0.6497600078582764,0.0,0.0
382,95.25,34.949893951416016,37.60560607910156,169.56256103515625,110.88394165039062,102.4224853515625,0.001513572409749031,0.07752559334039688,21.016225814819336,-468.0382080078125,0.7020817995071411,0.0,0.0
383,95.5,34.794532775878906,37.59601593017578,167.833740234375,110.87818908691406,102.87742614746094,0.0014959570253267884,0.07738609611988068,21.01640510559082,-468.0382080078125,0.6624233722686768,0.0,0.0
384,95.75,34.94319152832031,38.187164306640625,170.07472229003906,110.87774658203125,102.81269073486328,0.0014801031211391091,0.0772174745798111,21.01656723022461,-468.0382080078125,0.6679549813270569,0.0,0.0
385,96,35.338016510009766,38.061546325683594,165.9721221923828,110.88394165039062,102.62830352783203,0.001465834560804069,0.07706571370363235,21.016712188720703,-468.0382080078125,0.6843259334564209,0.0,0.0
