Repository: ulfsri/fsri_materials_database

#Database of Contemporary Material Properties for Fire Investigation Analysis
This project was supported by Award No. 2019-DU-BX-0018, awarded by the National Institute of Justice, Office of Justice Programs, U.S. Department of Justice. 

***
***

## Database Structure

## 01_Data/
Raw data generated from each apparatus are included here in plain-text format. The data is organized first by material, next by the short name of test apparatus used, and where applicable additional filtering by test settings.

### Test Apparatus and Data File Structure
- __Cone Calorimeter__ (Cone)
    + Data file structure is the material test, the short name for the apparatus, heat flux setting and scan/scalar, date of test, and replicate number. Scan is for the raw output data and scalar is for the initial conditions and high-level test parameters. 
        * Example: __MDF_Cone_HF25scalar_210323_R1__ stands for the first replicate of scalar data generated from a medium density fiber board test in cone calorimeter exposed to 25 kW/m<sup>2</sup> on March 23, 2021.
- __Heat Flow Meter__ (HFM)
    + Data file structure is the material test, the short name for the apparatus, whether test was dry or wet, whether test was for thermal conductivity or heat capacity, date of test, and replicate number. Scan is for the raw output data and scalar is for the initial conditions and high-level test parameters. 
        * Example: __OSB_HFM_Dry_Conductivity_210315_R3.tst__ stands for the third replicate of the data generated from an oriented strand board test in the heat flow meter tested dry for thermal conductivity on March 15, 2021.
- __Simultaneous Thermal Analyzer__ (STA)
    + Data file structure is the material test, the short name for the apparatus, the atmosphere tested in, the heating rate in Kelvin per minute and data/meta, date of test, and replicate number. Data is for the raw output data and meta is for the initial conditions and high-level test parameters. 
        * Example: __Polyester_Batting_STA_N2_3KData_210215_R1.csv__ stands for the first replicate of the data generated from a polyester batting board test in the simultaneous thermal analyzer tested in nitrogen with a heating rate of 3 Kelvin per minute on March 15, 2021.

# Materials and Products Database

## 01_Data

Raw data generated from each apparatus are included here in plain-text format. The data is organized first by material, next by the short name of test apparatus used, and where applicable additional filtering by test settings.

### material.json

Each material directory contains a json file of the same name as the material. This file links the data stored in the repository as well as data and graphs produced by the accompanying scripts (__02_Scripts__) to the respective landing page for the material on the front-end website.

File: 01_Data/Rubber_Foam_Pipe_Insulation/Cone/Rubber_Foam_Pipe_Insulation_HRRPUA_25.csv
Names,Rubber_Foam_Pipe_Insulation_R1,Rubber_Foam_Pipe_Insulation_R2,Rubber_Foam_Pipe_Insulation_R3,Mean,Std. Dev.
7,13.8,,,13.8,
8,16.3,,,16.3,
9,21.1,,,21.1,
10,25.1,,,25.1,
11,28.2,,,28.2,
12,32.3,,,32.3,
13,35.0,,,35.0,
14,38.0,,,38.0,
15,42.0,,,42.0,
16,45.2,13.5,,29.3,22.4
17,49.7,18.4,,34.1,22.1
18,52.4,22.6,,37.5,21.1
19,55.7,27.1,,41.4,20.3
20,60.7,34.2,19.6,38.2,20.8
21,64.2,40.7,25.2,43.4,19.6
22,68.6,46.8,29.2,48.2,19.7
23,71.8,51.7,33.2,52.3,19.3
24,75.5,57.0,37.3,56.6,19.1
25,80.2,63.4,44.1,62.6,18.1
26,82.5,69.4,49.9,67.3,16.4
27,85.6,74.8,55.8,72.1,15.1
28,91.1,78.6,63.9,77.9,13.6
29,93.6,83.9,71.1,82.8,11.3
30,98.0,90.3,76.8,88.4,10.7
31,99.6,93.9,82.3,91.9,8.8
32,103.9,98.4,88.1,96.8,8.0
33,106.8,102.3,94.1,101.1,6.4
34,110.9,108.1,98.9,105.9,6.3
35,112.8,111.3,105.1,109.7,4.1
36,117.7,118.3,110.6,115.5,4.3
37,120.4,118.5,114.5,117.8,3.0
38,122.2,124.6,119.8,122.2,2.4
39,125.8,128.8,121.2,125.3,3.8
40,129.1,130.5,125.8,128.4,2.4
41,128.6,133.7,129.4,130.6,2.7
42,134.9,136.4,136.7,136.0,1.0
43,135.7,135.4,140.1,137.1,2.6
44,139.1,142.4,141.5,141.0,1.7
45,140.9,145.1,141.4,142.5,2.3
46,143.4,148.3,146.9,146.2,2.5
47,147.4,151.4,147.8,148.8,2.2
48,149.4,152.7,151.7,151.3,1.7
49,150.1,154.2,150.5,151.6,2.3
50,151.2,158.8,156.9,155.6,4.0
51,153.0,150.9,158.7,154.2,4.1
52,157.9,157.9,159.9,158.6,1.1
53,157.7,159.6,162.4,159.9,2.4
54,162.2,160.5,165.1,162.6,2.3
55,158.6,163.7,163.9,162.1,3.0
56,164.9,168.2,165.6,166.2,1.7
57,163.0,165.2,168.5,165.6,2.7
58,169.7,163.6,166.6,166.6,3.1
59,168.1,167.6,170.9,168.9,1.8
60,169.7,167.5,170.0,169.1,1.3
61,173.2,164.7,170.0,169.3,4.3
62,173.3,167.2,170.8,170.4,3.1
63,173.1,168.2,170.4,170.6,2.4
64,176.3,169.7,174.8,173.6,3.4
65,176.8,172.3,173.7,174.2,2.3
66,177.6,170.0,172.5,173.3,3.9
67,177.6,170.3,174.8,174.2,3.7
68,178.2,167.3,175.1,173.6,5.6
69,180.0,171.1,176.9,176.0,4.5
70,179.4,166.4,176.7,174.2,6.9
71,182.6,167.4,176.4,175.5,7.7
72,183.6,168.3,175.7,175.9,7.7
73,183.4,163.2,178.1,174.9,10.5
74,182.0,164.7,176.4,174.3,8.8
75,183.0,169.0,177.4,176.5,7.1
76,182.7,170.0,177.7,176.8,6.4
77,185.0,170.4,176.4,177.3,7.3
78,187.3,170.7,176.9,178.3,8.4
79,185.0,168.8,181.4,178.4,8.5
80,186.7,169.9,181.5,179.4,8.6
81,186.5,169.6,180.9,179.0,8.6
82,185.1,168.7,180.6,178.1,8.5
83,185.8,168.2,178.5,177.5,8.8
84,185.1,168.1,179.2,177.5,8.6
85,189.2,168.1,177.6,178.3,10.6
86,189.7,167.7,180.9,179.4,11.1
87,187.2,170.9,180.2,179.4,8.2
88,189.5,168.5,180.0,179.3,10.5
89,189.9,166.5,185.7,180.7,12.5
90,195.3,166.5,182.8,181.5,14.5
91,192.9,168.0,183.1,181.3,12.6
92,192.2,170.1,182.4,181.6,11.1
93,196.1,177.1,183.0,185.4,9.7
94,192.5,170.6,183.7,182.3,11.0
95,195.5,169.9,184.2,183.2,12.9
96,195.4,173.4,181.6,183.5,11.1
97,199.9,176.5,186.0,187.5,11.8
98,197.4,175.5,181.9,184.9,11.3
99,196.6,176.8,183.1,185.5,10.1
100,199.2,181.7,180.1,187.0,10.6
101,198.3,180.8,184.2,187.8,9.3
102,197.4,182.4,180.7,186.9,9.2
103,201.2,182.5,186.8,190.2,9.8
104,202.1,183.2,182.5,189.3,11.1
105,198.3,188.4,185.9,190.9,6.5
106,199.9,189.3,182.5,190.6,8.8
107,199.7,188.6,185.1,191.1,7.6
108,201.1,190.2,181.7,191.0,9.7
109,200.5,190.0,184.2,191.5,8.3
110,203.3,196.3,181.8,193.8,11.0
111,202.2,195.5,183.6,193.8,9.4
112,202.8,195.4,181.5,193.2,10.8
113,203.2,198.8,177.4,193.1,13.8
114,201.9,202.2,180.5,194.9,12.4
115,201.6,201.6,178.2,193.8,13.5
116,200.0,202.6,179.3,194.0,12.8
117,203.0,202.5,177.7,194.4,14.5
118,198.6,201.4,178.3,192.8,12.6
119,196.1,206.0,175.6,192.6,15.5
120,200.3,208.6,176.2,195.0,16.8
121,200.3,207.6,171.8,193.2,19.0
122,201.4,211.8,174.0,195.8,19.5
123,196.7,204.6,176.1,192.5,14.7
124,199.8,209.7,173.2,194.3,18.9
125,197.1,213.5,176.9,195.9,18.3
126,194.1,206.7,174.2,191.7,16.4
127,194.3,209.7,174.5,192.8,17.7
128,191.6,211.6,176.9,193.4,17.4
129,191.1,205.8,178.6,191.8,13.6
130,189.6,209.0,174.9,191.2,17.1
131,189.2,213.8,176.2,193.1,19.1
132,186.3,212.8,176.8,192.0,18.7
133,188.4,215.1,174.6,192.7,20.6
134,182.6,215.7,177.5,191.9,20.7
135,180.5,212.8,173.8,189.0,20.8
136,182.8,218.3,173.9,191.7,23.5
137,181.3,211.6,174.2,189.0,19.9
138,173.6,215.9,171.8,187.1,24.9
139,177.7,215.2,172.2,188.3,23.4
140,178.3,214.8,173.2,188.8,22.7
141,175.1,215.8,170.5,187.1,25.0
142,175.8,213.0,174.5,187.7,21.9
143,175.3,213.1,171.2,186.5,23.1
144,177.8,211.6,173.8,187.7,20.7
145,173.4,215.8,172.6,187.3,24.7
146,171.5,211.1,170.1,184.2,23.3
147,171.4,212.8,169.5,184.6,24.5
148,169.2,214.8,165.5,183.1,27.5
149,171.4,207.8,169.0,182.7,21.8
150,168.8,210.9,168.4,182.7,24.4
151,168.1,209.2,168.0,181.8,23.7
152,168.1,208.2,167.3,181.2,23.4
153,165.5,206.1,163.1,178.3,24.2
154,167.6,208.5,165.0,180.4,24.4
155,167.2,208.1,164.5,180.0,24.4
156,166.9,204.9,162.7,178.2,23.3
157,166.2,202.7,166.1,178.3,21.1
158,165.0,202.8,163.8,177.2,22.2
159,163.6,199.9,164.1,175.9,20.8
160,165.7,199.4,159.1,174.7,21.6
161,165.1,197.3,159.9,174.1,20.2
162,162.4,197.1,159.0,172.8,21.1
163,164.1,197.3,159.7,173.7,20.6
164,162.7,197.2,157.5,172.5,21.5
165,159.5,196.1,156.6,170.7,22.0
166,159.3,196.7,155.8,170.6,22.7
167,159.1,193.8,156.1,169.7,21.0
168,158.0,189.8,154.8,167.5,19.4
169,154.8,189.0,153.3,165.7,20.2
170,159.4,190.7,154.6,168.2,19.6
171,157.5,191.6,150.0,166.4,22.2
172,155.7,189.6,147.5,164.3,22.3
173,153.5,189.2,150.2,164.3,21.6
174,152.3,188.5,152.4,164.4,20.9
175,152.0,187.4,149.2,162.9,21.3
176,153.5,186.9,147.9,162.8,21.1
177,151.8,186.9,147.6,162.1,21.5
178,151.3,182.2,145.6,159.7,19.7
179,151.8,181.1,145.7,159.5,18.9
180,148.9,180.6,142.8,157.4,20.3
181,147.4,179.8,138.1,155.1,21.9
182,144.7,176.3,139.1,153.4,20.1
183,144.6,170.8,141.4,152.3,16.1
184,141.1,169.0,139.4,149.8,16.6
185,139.2,170.1,139.3,149.6,17.8
186,137.8,167.6,137.0,147.5,17.5
187,135.4,160.0,133.9,143.1,14.6
188,133.5,158.8,133.3,141.9,14.6
189,133.2,154.1,132.1,139.8,12.4
190,129.5,150.3,131.0,136.9,11.6
191,127.8,147.5,128.8,134.7,11.1
192,126.4,147.2,123.8,132.5,12.8
193,125.5,143.8,124.1,131.1,11.0
194,122.4,139.9,122.6,128.3,10.0
195,117.2,135.5,119.8,124.1,9.9
196,118.0,132.7,119.8,123.5,8.0
197,116.0,130.8,116.9,121.2,8.3
198,114.1,126.8,116.7,119.2,6.7
199,112.4,123.5,113.0,116.3,6.3
200,110.2,121.4,112.2,114.6,6.0
201,109.7,117.2,109.6,112.2,4.4
202,106.9,115.4,107.5,109.9,4.8
203,105.5,114.2,106.9,108.9,4.7
204,101.3,110.2,104.7,105.4,4.5
205,101.2,107.2,103.0,103.8,3.1
206,98.4,104.0,101.4,101.3,2.8
207,96.9,103.5,100.8,100.4,3.3
208,95.7,99.2,99.2,98.1,2.0
209,93.9,96.9,98.7,96.5,2.4
210,92.8,92.3,97.0,94.0,2.6
211,90.5,89.6,95.4,91.8,3.1
212,89.4,86.6,92.8,89.6,3.1
213,86.4,82.6,92.4,87.1,5.0
214,85.3,80.9,90.6,85.6,4.9
215,82.9,78.9,90.1,84.0,5.6
216,81.1,76.7,88.0,81.9,5.7
217,78.0,72.2,87.6,79.2,7.8
218,76.6,72.2,86.2,78.3,7.2
219,74.9,71.0,84.8,76.9,7.1
220,72.4,67.6,81.9,74.0,7.3
221,71.2,,80.7,76.0,6.7
222,69.3,,79.8,74.5,7.4
223,67.5,,76.4,72.0,6.3
224,66.0,,75.9,71.0,7.0
225,64.3,,74.3,69.3,7.1
226,62.6,,72.4,67.5,6.9
