Repository: ulfsri/fsri_materials_database

# Materials and Products Database

## 01_Data

Raw data generated from each apparatus are included here in plain-text format. The data is organized first by material, next by the short name of test apparatus used, and where applicable additional filtering by test settings.

### material.json

Each material directory contains a json file of the same name as the material. This file links the data stored in the repository as well as data and graphs produced by the accompanying scripts (__02_Scripts__) to the respective landing page for the material on the front-end website.

File: 01_Data/Rubber_Foam_Pipe_Insulation/MCC/Rubber_Foam_Pipe_Insulation_MCC_30K_min_220127_R3.txt (part 2 of 4)
T Correction Coefficients:	0	1.024463	0
Time Shift (s):	14
*
Time (s)	Temperature (C)	N2 flow rate (cc/min)	O2 flow rate (cc/min)	Flow Rate (cc/min)	Oxygen (%)	HRR (W/g)	Heating rate (C/s)
347.000	253.688	80.012	19.995	104.076	19.756	19.033	0.476
347.500	253.906	80.012	19.994	104.077	19.751	19.364	0.484
348.000	254.126	80.010	19.994	104.077	19.749	19.540	0.452
348.500	254.336	80.010	19.994	104.080	19.749	19.492	0.434
349.000	254.596	80.010	19.995	104.087	19.744	19.834	0.450
349.500	254.837	80.011	19.994	104.091	19.740	20.146	0.486
350.000	255.100	80.009	19.993	104.091	19.738	20.221	0.503
350.500	255.327	80.010	19.994	104.092	19.736	20.357	0.497
351.000	255.605	80.007	19.995	104.093	19.732	20.663	0.498
351.500	255.816	80.009	19.995	104.093	19.726	21.038	0.497
352.000	256.045	80.009	19.995	104.093	19.722	21.347	0.464
352.500	256.288	80.010	19.995	104.094	19.716	21.711	0.456
353.000	256.572	80.010	19.993	104.094	19.713	21.921	0.499
353.500	256.830	80.009	19.994	104.094	19.710	22.097	0.535
354.000	257.043	80.009	19.995	104.094	19.707	22.349	0.507
354.500	257.327	80.008	19.994	104.095	19.699	22.835	0.484
355.000	257.547	80.010	19.994	104.095	19.700	22.829	0.501
355.500	257.819	80.009	19.994	104.095	19.691	23.380	0.498
356.000	258.073	80.009	19.993	104.096	19.686	23.736	0.509
356.500	258.349	80.009	19.994	104.096	19.683	23.909	0.528
357.000	258.558	80.010	19.995	104.093	19.677	24.344	0.508
357.500	258.845	80.010	19.993	104.091	19.669	24.844	0.490
358.000	259.106	80.011	19.994	104.091	19.664	25.209	0.522
358.500	259.364	80.010	19.994	104.091	19.659	25.536	0.533
359.000	259.564	80.009	19.994	104.090	19.657	25.688	0.488
359.500	259.846	80.010	19.993	104.090	19.649	26.225	0.470
360.000	260.095	80.011	19.993	104.089	19.641	26.760	0.507
360.500	260.342	80.009	19.992	104.086	19.634	27.201	0.514
361.000	260.627	80.010	19.993	104.081	19.628	27.590	0.514
361.500	260.877	80.008	19.993	104.076	19.622	27.970	0.534
362.000	261.123	80.011	19.993	104.071	19.616	28.370	0.515
362.500	261.416	80.009	19.994	104.067	19.610	28.834	0.517
363.001	261.667	80.011	19.994	104.063	19.604	29.195	0.542
363.500	261.927	80.010	19.992	104.060	19.599	29.557	0.528
364.000	262.182	80.010	19.995	104.056	19.590	30.154	0.513
364.500	262.435	80.010	19.994	104.051	19.585	30.491	0.512
365.000	262.713	80.010	19.993	104.045	19.579	30.880	0.520
365.500	263.004	80.010	19.995	104.038	19.571	31.417	0.550
366.000	263.262	80.011	19.994	104.028	19.567	31.687	0.559
366.500	263.512	80.009	19.993	104.018	19.561	32.086	0.529
367.000	263.791	80.009	19.993	104.007	19.560	32.167	0.518
367.500	264.050	80.009	19.993	103.996	19.552	32.678	0.533
368.000	264.322	80.010	19.994	103.987	19.545	33.113	0.534
368.500	264.595	80.011	19.993	103.980	19.540	33.476	0.538
369.000	264.843	80.010	19.993	103.971	19.538	33.583	0.533
369.500	265.164	80.011	19.993	103.964	19.533	33.954	0.545
370.000	265.391	80.010	19.993	103.955	19.530	34.108	0.559
370.500	265.640	80.010	19.993	103.943	19.528	34.262	0.512
371.000	265.902	80.010	19.993	103.929	19.523	34.624	0.493
371.500	266.159	80.009	19.994	103.919	19.521	34.724	0.515
372.000	266.444	80.010	19.994	103.909	19.521	34.770	0.531
372.500	266.714	80.010	19.992	103.895	19.516	35.077	0.549
373.000	267.006	80.011	19.992	103.885	19.514	35.197	0.558
373.500	267.196	80.011	19.993	103.876	19.514	35.211	0.522
374.000	267.491	80.011	19.993	103.868	19.515	35.167	0.484
374.500	267.793	80.009	19.994	103.861	19.512	35.373	0.541
375.000	268.011	80.010	19.994	103.854	19.516	35.075	0.558
375.500	268.312	80.009	19.993	103.845	19.515	35.144	0.520
376.000	268.568	80.009	19.993	103.839	19.515	35.153	0.538
376.501	268.826	80.010	19.993	103.831	19.518	34.982	0.535
377.000	269.070	80.010	19.992	103.821	19.518	34.973	0.508
377.500	269.307	80.011	19.992	103.816	19.520	34.800	0.492
378.000	269.642	80.011	19.993	103.812	19.520	34.845	0.527
378.500	269.893	80.011	19.993	103.805	19.523	34.642	0.579
379.000	270.170	80.010	19.993	103.799	19.527	34.383	0.557
379.500	270.419	80.010	19.994	103.796	19.527	34.372	0.527
380.000	270.725	80.009	19.992	103.792	19.533	33.977	0.540
380.500	270.996	80.010	19.993	103.789	19.535	33.827	0.566
381.000	271.274	80.010	19.994	103.788	19.543	33.314	0.563
381.500	271.534	80.010	19.993	103.788	19.547	33.024	0.543
382.000	271.820	80.009	19.993	103.789	19.548	32.938	0.542
382.500	272.046	80.009	19.993	103.792	19.556	32.420	0.529
383.000	272.337	80.008	19.994	103.793	19.559	32.237	0.515
383.500	272.634	80.010	19.993	103.794	19.565	31.815	0.552
384.000	272.853	80.009	19.993	103.798	19.571	31.435	0.552
384.500	273.152	80.010	19.993	103.803	19.576	31.074	0.517
385.000	273.414	80.010	19.994	103.807	19.580	30.826	0.540
385.500	273.643	80.010	19.994	103.813	19.587	30.375	0.526
386.000	273.939	80.010	19.994	103.816	19.593	29.929	0.508
386.500	274.187	80.010	19.994	103.819	19.598	29.584	0.535
387.000	274.464	80.009	19.993	103.820	19.604	29.214	0.534
387.500	274.768	80.011	19.994	103.823	19.610	28.817	0.553
388.000	275.037	80.010	19.994	103.829	19.615	28.448	0.577
388.500	275.295	80.010	19.995	103.832	19.622	27.981	0.550
389.000	275.609	80.011	19.995	103.837	19.627	27.625	0.550
389.500	275.845	80.011	19.994	103.844	19.635	27.118	0.561
390.000	276.139	80.012	19.994	103.843	19.641	26.715	0.540
390.500	276.380	80.011	19.995	103.843	19.646	26.414	0.533
391.000	276.631	80.011	19.993	103.846	19.653	25.900	0.513
391.500	276.864	80.010	19.994	103.842	19.659	25.516	0.488
392.000	277.134	80.011	19.995	103.839	19.665	25.089	0.494
392.500	277.435	80.010	19.995	103.844	19.669	24.836	0.537
393.000	277.646	80.011	19.994	103.845	19.677	24.341	0.541
393.500	277.912	80.012	19.994	103.849	19.680	24.109	0.495
394.000	278.212	80.010	19.993	103.856	19.684	23.827	0.522
394.500	278.484	80.013	19.993	103.860	19.691	23.342	0.569
395.000	278.772	80.011	19.993	103.862	19.698	22.909	0.566
395.500	279.005	80.011	19.992	103.862	19.701	22.714	0.540
396.000	279.285	80.013	19.994	103.862	19.710	22.116	0.517
396.500	279.545	80.013	19.994	103.862	19.712	21.993	0.527
397.000	279.815	80.013	19.994	103.861	19.717	21.637	0.536
397.500	280.063	80.012	19.993	103.861	19.721	21.349	0.524
398.000	280.290	80.013	19.993	103.861	19.724	21.140	0.496
398.500	280.580	80.013	19.993	103.861	19.732	20.615	0.496
399.000	280.833	80.012	19.993	103.861	19.736	20.322	0.530
399.500	281.095	80.014	19.994	103.861	19.741	20.034	0.529
400.000	281.364	80.013	19.993	103.862	19.744	19.833	0.522
400.500	281.634	80.013	19.993	103.862	19.748	19.518	0.535
401.000	281.844	80.012	19.993	103.863	19.749	19.460	0.510
401.500	282.125	80.011	19.992	103.863	19.754	19.144	0.486
402.000	282.408	80.013	19.994	103.863	19.761	18.692	0.527
402.500	282.653	80.012	19.993	103.865	19.764	18.478	0.546
403.000	282.892	80.012	19.993	103.868	19.767	18.261	0.506
403.500	283.158	80.012	19.994	103.875	19.774	17.824	0.494
404.000	283.422	80.013	19.992	103.879	19.776	17.672	0.517
404.500	283.702	80.012	19.993	103.884	19.777	17.574	0.537
405.000	283.954	80.012	19.994	103.887	19.782	17.230	0.538
405.500	284.226	80.011	19.994	103.885	19.784	17.161	0.528
406.000	284.469	80.012	19.993	103.884	19.787	16.928	0.520
406.500	284.751	80.012	19.993	103.883	19.790	16.713	0.520
407.000	284.989	80.012	19.993	103.882	19.794	16.471	0.523
407.500	285.235	80.009	19.994	103.882	19.797	16.229	0.502
408.000	285.497	80.011	19.993	103.884	19.800	16.067	0.496
408.500	285.733	80.011	19.994	103.882	19.803	15.871	0.503
409.001	286.000	80.011	19.994	103.882	19.807	15.589	0.501
409.500	286.307	80.010	19.994	103.880	19.813	15.187	0.539
410.000	286.501	80.011	19.993	103.879	19.814	15.137	0.537
410.500	286.781	80.011	19.993	103.876	19.815	15.020	0.487
411.000	287.014	80.009	19.995	103.873	19.819	14.812	0.493
411.500	287.274	80.011	19.993	103.874	19.819	14.789	0.503
412.000	287.546	80.011	19.994	103.879	19.822	14.558	0.512
412.500	287.787	80.011	19.995	103.879	19.827	14.248	0.523
413.000	288.025	80.010	19.994	103.884	19.828	14.151	0.497
413.500	288.281	80.011	19.995	103.889	19.831	13.979	0.487
414.000	288.536	80.010	19.994	103.887	19.832	13.913	0.502
414.500	288.779	80.011	19.995	103.883	19.836	13.650	0.504
415.000	289.032	80.009	19.994	103.883	19.836	13.671	0.496
415.500	289.252	80.011	19.995	103.880	19.836	13.647	0.485
416.000	289.549	80.011	19.995	103.876	19.837	13.540	0.495
416.500	289.805	80.011	19.994	103.878	19.842	13.210	0.535
417.000	290.058	80.011	19.995	103.877	19.843	13.188	0.531
417.500	290.289	80.012	19.994	103.879	19.844	13.098	0.497
418.001	290.556	80.010	19.995	103.882	19.844	13.073	0.491
418.501	290.783	80.012	19.994	103.880	19.845	13.010	0.496
419.000	291.059	80.011	19.993	103.879	19.849	12.761	0.499
419.500	291.283	80.011	19.996	103.883	19.845	13.065	0.502
420.000	291.563	80.011	19.993	103.884	19.849	12.780	0.502
420.500	291.794	80.012	19.994	103.881	19.850	12.683	0.507
421.000	292.043	80.012	19.994	103.880	19.853	12.473	0.495
421.500	292.264	80.011	19.994	103.881	19.853	12.473	0.475
422.000	292.541	80.013	19.993	103.879	19.858	12.150	0.484
422.500	292.778	80.011	19.992	103.875	19.859	12.117	0.506
423.000	293.096	80.012	19.993	103.876	19.859	12.099	0.534
423.500	293.297	80.013	19.994	103.877	19.860	12.061	0.537
424.000	293.554	80.014	19.995	103.878	19.861	11.991	0.489
424.500	293.778	80.013	19.995	103.881	19.863	11.843	0.469
425.000	294.040	80.012	19.994	103.883	19.860	12.004	0.484
425.500	294.294	80.012	19.993	103.888	19.862	11.887	0.501
426.000	294.554	80.013	19.991	103.893	19.862	11.907	0.515
426.500	294.802	80.013	19.993	103.891	19.864	11.777	0.511
427.000	295.049	80.012	19.992	103.891	19.867	11.553	0.501
427.500	295.289	80.013	19.994	103.893	19.866	11.628	0.491
428.000	295.540	80.012	19.994	103.893	19.866	11.612	0.489
428.500	295.813	80.013	19.992	103.893	19.868	11.471	0.508
429.000	296.028	80.011	19.993	103.897	19.870	11.359	0.506
429.500	296.253	80.012	19.993	103.897	19.871	11.300	0.464
430.000	296.527	80.012	19.992	103.894	19.873	11.172	0.469
430.500	296.766	80.012	19.994	103.892	19.873	11.152	0.506
431.000	297.019	80.012	19.994	103.891	19.877	10.920	0.503
431.500	297.284	80.012	19.993	103.890	19.876	10.926	0.505
432.000	297.500	80.011	19.993	103.886	19.878	10.847	0.499
432.500	297.749	80.012	19.994	103.884	19.875	11.051	0.473
433.000	297.967	80.010	19.994	103.884	19.879	10.744	0.466
433.500	298.234	80.011	19.992	103.887	19.879	10.746	0.476
434.000	298.473	80.011	19.993	103.888	19.881	10.594	0.495
434.500	298.735	80.009	19.993	103.893	19.880	10.702	0.504
435.000	298.983	80.010	19.994	103.894	19.879	10.742	0.506
435.500	299.184	80.011	19.992	103.894	19.881	10.621	0.479
436.000	299.488	80.010	19.995	103.893	19.881	10.590	0.477
436.500	299.703	80.009	19.993	103.893	19.884	10.419	0.512
437.000	299.954	80.010	19.993	103.892	19.882	10.531	0.493
437.500	300.209	80.009	19.994	103.892	19.884	10.424	0.486
438.000	300.443	80.009	19.994	103.893	19.886	10.281	0.497
438.500	300.673	80.009	19.994	103.894	19.887	10.203	0.476
439.000	300.909	80.010	19.994	103.893	19.887	10.214	0.465
439.500	301.112	80.009	19.994	103.896	19.887	10.201	0.453
440.000	301.386	80.009	19.993	103.900	19.888	10.164	0.458
440.500	301.620	80.009	19.993	103.899	19.888	10.140	0.492
441.000	301.902	80.009	19.993	103.899	19.885	10.351	0.512
441.500	302.173	80.009	19.993	103.899	19.887	10.208	0.534
442.000	302.368	80.008	19.996	103.901	19.886	10.252	0.510
442.500	302.614	80.007	19.994	103.900	19.886	10.261	0.454
443.000	302.852	80.008	19.995	103.900	19.892	9.907	0.463
443.500	303.121	80.008	19.995	103.900	19.890	10.006	0.495
444.000	303.365	80.010	19.995	103.900	19.892	9.887	0.510
444.500	303.557	80.009	19.995	103.898	19.891	9.923	0.475
445.000	303.829	80.009	19.991	103.899	19.893	9.848	0.450
445.500	304.089	80.010	19.995	103.900	19.895	9.676	0.498
446.000	304.312	80.009	19.994	103.900	19.894	9.722	0.508
446.501	304.582	80.008	19.995	103.900	19.892	9.878	0.488
447.001	304.801	80.009	19.993	103.897	19.896	9.617	0.491
447.500	305.069	80.010	19.995	103.896	19.894	9.723	0.488
448.000	305.272	80.009	19.995	103.896	19.892	9.887	0.479
448.500	305.535	80.009	19.994	103.895	19.896	9.582	0.468
449.000	305.759	80.009	19.995	103.895	19.897	9.580	0.476
449.500	305.997	80.011	19.995	103.898	19.895	9.694	0.475
450.000	306.253	80.009	19.994	103.897	19.896	9.643	0.478
450.500	306.494	80.010	19.994	103.897	19.899	9.437	0.495
451.000	306.746	80.010	19.996	103.897	19.896	9.632	0.495
451.500	307.017	80.010	19.995	103.897	19.897	9.555	0.508
452.000	307.268	80.010	19.995	103.897	19.900	9.362	0.523
452.500	307.482	80.010	19.994	103.897	19.898	9.481	0.494
453.000	307.709	80.011	19.994	103.897	19.899	9.391	0.453
453.500	307.966	80.010	19.993	103.897	19.901	9.285	0.462
454.000	308.208	80.011	19.993	103.896	19.901	9.246	0.492
454.500	308.420	80.010	19.995	103.896	19.899	9.434	0.476
455.000	308.642	80.011	19.994	103.896	19.902	9.245	0.444
455.500	308.912	80.011	19.993	103.896	19.900	9.344	0.463
456.000	309.169	80.011	19.992	103.897	19.900	9.338	0.510
456.500	309.376	80.011	19.993	103.898	19.902	9.188	0.495
457.000	309.646	80.009	19.995	103.898	19.904	9.089	0.471
457.500	309.864	80.010	19.994	103.897	19.903	9.173	0.483
458.000	310.130	80.011	19.994	103.897	19.901	9.250	0.486
458.500	310.359	80.010	19.993	103.897	19.902	9.206	0.489
459.000	310.645	80.010	19.992	103.897	19.902	9.220	0.505
459.501	310.865	80.010	19.993	103.897	19.903	9.146	0.511
460.000	311.104	80.010	19.993	103.899	19.903	9.147	0.482
460.500	311.367	80.010	19.994	103.898	19.901	9.275	0.480
461.000	311.589	80.010	19.994	103.899	19.902	9.189	0.493
461.500	311.857	80.011	19.993	103.898	19.901	9.248	0.488
462.001	312.055	80.010	19.993	103.898	19.904	9.106	0.478
462.500	312.350	80.010	19.993	103.898	19.906	8.943	0.480
463.000	312.537	80.009	19.993	103.898	19.904	9.093	0.488
463.500	312.832	80.010	19.993	103.898	19.904	9.067	0.482
464.000	313.095	80.009	19.993	103.899	19.902	9.183	0.520
464.500	313.325	80.010	19.994	103.899	19.903	9.144	0.525
465.000	313.566	80.010	19.992	103.899	19.902	9.196	0.482
465.500	313.807	80.011	19.991	103.900	19.905	9.014	0.476
466.000	314.090	80.011	19.993	103.899	19.902	9.208	0.503
466.500	314.326	80.010	19.993	103.899	19.906	8.937	0.521
467.000	314.538	80.011	19.994	103.898	19.905	9.009	0.483
467.500	314.814	80.010	19.992	103.899	19.907	8.844	0.468
468.000	315.050	80.011	19.993	103.899	19.905	9.004	0.501
468.500	315.274	80.009	19.993	103.901	19.907	8.850	0.486
469.000	315.524	80.010	19.993	103.901	19.906	8.912	0.467
469.500	315.785	80.010	19.992	103.903	19.905	9.000	0.492
470.000	315.996	80.010	19.994	103.906	19.906	8.915	0.492
470.500	316.254	80.010	19.994	103.910	19.904	9.047	0.471
471.000	316.464	80.011	19.994	103.911	19.906	8.975	0.468
471.500	316.747	80.010	19.992	103.915	19.907	8.893	0.481
472.001	317.020	80.011	19.994	103.917	19.905	9.016	0.525
472.500	317.224	80.011	19.992	103.914	19.907	8.884	0.516
473.000	317.469	80.011	19.993	103.911	19.905	9.022	0.463
473.500	317.740	80.011	19.993	103.909	19.906	8.965	0.483
474.000	317.965	80.009	19.993	103.907	19.906	8.971	0.506
474.500	318.235	80.010	19.994	103.905	19.905	8.991	0.496
475.000	318.416	80.011	19.992	103.904	19.908	8.839	0.473
475.500	318.666	80.011	19.993	103.904	19.905	9.007	0.441
476.000	318.943	80.012	19.994	103.904	19.907	8.851	0.479
476.501	319.220	80.010	19.995	103.902	19.909	8.757	0.541
477.000	319.444	80.011	19.993	103.903	19.909	8.772	0.528
477.500	319.704	80.011	19.994	103.910	19.909	8.771	0.492
478.000	319.919	80.012	19.994	103.912	19.908	8.807	0.480
478.500	320.187	80.011	19.993	103.913	19.908	8.837	0.479
479.000	320.393	80.013	19.994	103.916	19.906	8.931	0.478
479.500	320.671	80.012	19.994	103.916	19.908	8.799	0.479
480.000	320.917	80.011	19.993	103.912	19.908	8.820	0.504
480.500	321.178	80.013	19.994	103.910	19.904	9.101	0.515
481.000	321.421	80.011	19.993	103.909	19.908	8.832	0.506
481.500	321.679	80.012	19.993	103.909	19.907	8.881	0.503
482.000	321.941	80.012	19.993	103.907	19.905	9.006	0.511
482.500	322.159	80.012	19.994	103.907	19.909	8.765	0.500
483.000	322.421	80.012	19.993	103.912	19.908	8.815	0.480
483.500	322.659	80.012	19.994	103.912	19.904	9.064	0.490
484.000	322.939	80.012	19.994	103.915	19.909	8.730	0.509
484.500	323.152	80.013	19.993	103.917	19.912	8.557	0.505
485.000	323.387	80.012	19.993	103.917	19.906	8.933	0.470
485.500	323.649	80.010	19.994	103.916	19.908	8.816	0.473
486.000	323.946	80.011	19.994	103.916	19.910	8.654	0.528
486.500	324.109	80.012	19.993	103.912	19.911	8.633	0.509
487.000	324.366	80.011	19.993	103.911	19.910	8.683	0.440
487.500	324.617	80.012	19.994	103.910	19.911	8.619	0.464
488.000	324.930	80.012	19.995	103.910	19.911	8.637	0.536
488.500	325.165	80.011	19.995	103.914	19.910	8.679	0.556
489.000	325.425	80.012	19.995	103.917	19.910	8.695	0.521
489.500	325.642	80.011	19.993	103.922	19.915	8.319	0.486
490.000	325.895	80.012	19.993	103.922	19.910	8.704	0.474
490.500	326.178	80.013	19.993	103.920	19.914	8.384	0.503
491.000	326.438	80.011	19.995	103.917	19.906	8.952	0.539
491.500	326.687	80.011	19.994	103.919	19.909	8.713	0.525
492.000	326.887	80.012	19.993	103.920	19.910	8.645	0.479
492.500	327.200	80.012	19.992	103.919	19.911	8.601	0.481
493.000	327.401	80.011	19.992	103.920	19.912	8.526	0.513
493.500	327.668	80.012	19.991	103.919	19.905	9.012	0.491
494.000	327.908	80.012	19.994	103.914	19.912	8.539	0.488
494.501	328.137	80.012	19.994	103.909	19.912	8.559	0.488
495.000	328.459	80.011	19.993	103.908	19.910	8.653	0.510
495.500	328.664	80.011	19.994	103.905	19.908	8.812	0.539
496.000	328.854	80.012	19.992	103.906	19.908	8.820	0.461
496.500	329.197	80.012	19.992	103.906	19.911	8.629	0.464
497.000	329.414	80.011	19.993	103.909	19.909	8.721	0.546
497.500	329.691	80.010	19.992	103.917	19.908	8.822	0.527
498.000	329.953	80.012	19.993	103.920	19.912	8.569	0.517
498.500	330.199	80.011	19.992	103.920	19.908	8.800	0.523
499.000	330.425	80.012	19.993	103.920	19.908	8.817	0.490
499.500	330.681	80.013	19.992	103.917	19.907	8.848	0.477
500.000	330.935	80.012	19.993	103.911	19.908	8.813	0.496
500.500	331.179	80.011	19.994	103.909	19.908	8.833	0.504
501.000	331.481	80.013	19.993	103.907	19.908	8.824	0.522
501.500	331.784	80.012	19.993	103.907	19.909	8.743	0.575
502.000	331.954	80.012	19.993	103.908	19.904	9.053	0.539
502.500	332.191	80.012	19.992	103.908	19.906	8.912	0.440
503.000	332.474	80.013	19.991	103.906	19.907	8.898	0.464
503.500	332.809	80.012	19.992	103.907	19.909	8.763	0.569
504.000	332.760	80.012	19.990	103.909	19.907	8.843	0.452
504.500	333.469	80.013	19.992	103.909	19.907	8.871	0.473
505.000	333.282	80.012	19.991	103.908	19.906	8.922	0.591
505.500	333.965	80.013	19.991	103.910	19.910	8.708	0.509
506.000	334.192	80.013	19.991	103.910	19.907	8.885	0.703
506.501	334.467	80.013	19.992	103.908	19.909	8.737	0.706
507.000	334.714	80.011	19.991	103.909	19.910	8.698	0.512
507.500	334.753	80.014	19.993	103.910	19.908	8.803	0.404
508.000	334.792	80.012	19.994	103.913	19.910	8.684	0.182
508.500	335.246	80.013	19.993	103.917	19.906	8.945	0.285
509.000	335.648	80.013	19.994	103.917	19.913	8.506	0.674
509.500	335.591	80.011	19.993	103.916	19.909	8.751	0.601
510.000	336.229	80.012	19.993	103.917	19.910	8.672	0.463
510.500	336.261	80.013	19.994	103.915	19.908	8.819	0.626
511.000	336.490	80.013	19.993	103.914	19.909	8.721	0.465
511.500	336.788	80.011	19.994	103.919	19.909	8.776	0.394
512.000	337.159	80.012	19.993	103.920	19.910	8.697	0.598
512.500	337.255	80.012	19.993	103.917	19.910	8.688	0.568
513.000	337.620	80.012	19.993	103.917	19.907	8.862	0.464
513.500	337.836	80.012	19.995	103.913	19.911	8.618	0.521
514.000	338.053	80.013	19.994	103.908	19.909	8.749	0.507
514.500	338.347	80.012	19.994	103.908	19.910	8.701	0.472
515.000	338.569	80.010	19.994	103.909	19.910	8.655	0.514
515.500	338.809	80.012	19.993	103.906	19.908	8.827	0.489
516.000	339.119	80.011	19.993	103.906	19.909	8.770	0.506
516.500	339.347	80.010	19.993	103.909	19.909	8.741	0.544
517.000	339.633	80.010	19.992	103.906	19.908	8.797	0.526
517.500	339.836	80.011	19.994	103.903	19.907	8.891	0.502
518.000	340.116	80.010	19.994	103.904	19.909	8.758	0.486
518.500	340.346	80.010	19.994	103.904	19.909	8.720	0.496
519.000	340.658	80.011	19.993	103.906	19.910	8.671	0.526
519.500	340.911	80.011	19.994	103.910	19.905	8.996	0.554
520.000	341.145	80.010	19.994	103.914	19.909	8.742	0.526
520.500	341.412	80.010	19.992	103.920	19.908	8.840	0.494
521.000	341.647	80.010	19.993	103.924	19.904	9.047	0.502
521.500	341.948	80.011	19.993	103.920	19.908	8.799	0.519
522.000	342.203	80.010	19.992	103.917	19.908	8.797	0.546
522.500	342.416	80.010	19.992	103.916	19.911	8.575	0.512
523.000	342.686	80.010	19.993	103.914	19.910	8.651	0.475
523.500	342.943	80.012	19.993	103.913	19.911	8.597	0.505
524.000	343.213	80.010	19.994	103.913	19.907	8.851	0.527
524.500	343.443	80.010	19.993	103.914	19.907	8.869	0.514
525.000	343.699	80.009	19.993	103.914	19.908	8.808	0.493
525.500	343.933	80.010	19.993	103.916	19.906	8.968	0.487
526.000	344.240	80.009	19.993	103.915	19.905	9.010	0.515
526.500	344.401	80.011	19.993	103.914	19.908	8.796	0.505
527.000	344.707	80.010	19.994	103.912	19.905	9.024	0.468
527.500	344.936	80.011	19.994	103.910	19.906	8.977	0.502
528.000	345.235	80.011	19.993	103.903	19.910	8.666	0.532
528.500	345.463	80.013	19.993	103.901	19.907	8.857	0.528
529.000	345.752	80.011	19.993	103.900	19.907	8.902	0.522
529.500	345.993	80.011	19.993	103.902	19.906	8.913	0.523
530.000	346.260	80.011	19.994	103.905	19.906	8.920	0.519
530.500	346.522	80.011	19.993	103.907	19.907	8.872	0.519
531.000	346.743	80.011	19.994	103.907	19.907	8.865	0.506
531.500	346.984	80.011	19.993	103.909	19.905	9.003	0.472
532.000	347.275	80.011	19.994	103.908	19.910	8.706	0.497
532.500	347.528	80.011	19.993	103.906	19.902	9.180	0.538
533.001	347.794	80.010	19.994	103.907	19.906	8.971	0.532
533.500	348.010	80.011	19.993	103.906	19.907	8.907	0.501
534.000	348.317	80.011	19.993	103.907	19.904	9.101	0.503
534.500	348.544	80.011	19.995	103.907	19.905	9.007	0.528
535.000	348.775	80.011	19.995	103.907	19.902	9.200	0.496
535.500	349.069	80.010	19.995	103.905	19.905	9.015	0.491
536.000	349.306	80.011	19.992	103.905	19.906	8.945	0.528
536.500	349.585	80.010	19.995	103.906	19.905	9.035	0.524
537.000	349.808	80.011	19.992	103.908	19.907	8.889	0.509
537.500	350.059	80.012	19.993	103.910	19.904	9.102	0.488
538.000	350.316	80.011	19.992	103.916	19.904	9.085	0.491
538.500	350.582	80.010	19.996	103.920	19.904	9.062	0.515
539.000	350.861	80.011	19.995	103.916	19.903	9.155	0.534
539.500	351.097	80.011	19.994	103.912	19.904	9.078	0.530
540.000	351.316	80.011	19.994	103.908	19.905	8.998	0.485
540.500	351.591	80.011	19.994	103.902	19.906	8.977	0.474
541.000	351.832	80.010	19.994	103.901	19.907	8.855	0.505
541.500	352.116	80.010	19.995	103.902	19.908	8.823	0.521
542.000	352.385	80.010	19.994	103.905	19.906	8.941	0.540
542.500	352.653	80.011	19.994	103.910	19.905	8.995	0.545
543.000	352.876	80.010	19.995	103.914	19.907	8.869	0.514
543.500	353.145	80.011	19.994	103.916	19.905	8.999	0.492
544.000	353.440	80.011	19.994	103.918	19.906	8.917	0.528
544.500	353.674	80.010	19.994	103.917	19.905	8.987	0.547
545.000	353.924	80.011	19.994	103.914	19.907	8.861	0.506
545.500	354.183	80.010	19.995	103.915	19.903	9.121	0.496
546.000	354.434	80.010	19.994	103.917	19.906	8.971	0.510
546.500	354.691	80.011	19.994	103.915	19.908	8.822	0.509
547.000	354.933	80.010	19.994	103.914	19.904	9.071	0.503
547.500	355.181	80.010	19.993	103.914	19.902	9.206	0.494
548.000	355.430	80.010	19.993	103.909	19.903	9.157	0.493
548.500	355.710	80.010	19.994	103.905	19.903	9.129	0.513
549.000	355.929	80.009	19.993	103.904	19.905	9.041	0.514
549.500	356.210	80.009	19.994	103.904	19.901	9.305	0.500
550.001	356.432	80.009	19.993	103.905	19.904	9.065	0.501
550.500	356.682	80.010	19.994	103.906	19.902	9.207	0.487
551.000	356.942	80.010	19.994	103.908	19.902	9.187	0.491
551.500	357.151	80.010	19.993	103.908	19.901	9.288	0.489
552.000	357.463	80.008	19.994	103.909	19.903	9.132	0.495
552.500	357.709	80.009	19.992	103.907	19.899	9.403	0.540
553.000	358.004	80.009	19.994	103.906	19.900	9.349	0.550
553.500	358.207	80.010	19.995	103.903	19.902	9.244	0.519
554.000	358.452	80.010	19.994	103.905	19.902	9.198	0.473
554.500	358.704	80.010	19.994	103.908	19.903	9.130	0.472
555.000	359.008	80.011	19.994	103.911	19.899	9.391	0.527
555.500	359.237	80.011	19.993	103.913	19.901	9.303	0.545
556.000	359.498	80.010	19.993	103.916	19.900	9.378	0.512
556.500	359.713	80.010	19.993	103.917	19.902	9.186	0.482
557.001	359.978	80.010	19.993	103.915	19.902	9.230	0.478
557.500	360.248	80.011	19.993	103.919	19.901	9.303	0.508
558.000	360.530	80.011	19.991	103.925	19.901	9.292	0.544
558.500	360.775	80.013	19.993	103.924	19.899	9.391	0.540
559.000	361.008	80.011	19.992	103.922	19.898	9.469	0.502
559.500	361.309	80.012	19.992	103.923	19.899	9.413	0.506
560.000	361.525	80.011	19.993	103.923	19.898	9.509	0.526
560.500	361.792	80.011	19.992	103.922	19.900	9.382	0.500
561.000	362.023	80.011	19.994	103.927	19.900	9.355	0.490
561.500	362.261	80.013	19.993	103.928	19.896	9.616	0.483
562.000	362.530	80.012	19.992	103.931	19.896	9.606	0.488
562.500	362.775	80.012	19.993	103.931	19.900	9.349	0.510
563.000	363.025	80.013	19.992	103.931	19.897	9.584	0.504
563.500	363.318	80.012	19.994	103.930	19.896	9.592	0.519
564.000	363.568	80.011	19.992	103.934	19.896	9.588	0.543
564.500	363.784	80.013	19.992	103.934	19.897	9.575	0.505
565.000	364.025	80.014	19.993	103.932	19.898	9.480	0.462
565.500	364.284	80.013	19.993	103.932	19.898	9.489	0.478
566.000	364.516	80.013	19.992	103.933	19.893	9.810	0.496
566.500	364.799	80.012	19.992	103.933	19.895	9.671	0.503
567.000	365.037	80.011	19.992	103.935	19.895	9.708	0.518
567.500	365.305	80.013	19.993	103.939	19.892	9.864	0.513
568.000	365.552	80.013	19.993	103.939	19.894	9.756	0.510
568.500	365.797	80.013	19.993	103.940	19.893	9.810	0.504
569.000	366.035	80.012	19.994	103.940	19.892	9.856	0.488
569.500	366.296	80.011	19.993	103.939	19.898	9.509	0.491
570.000	366.563	80.012	19.993	103.939	19.894	9.737	0.514
570.500	366.830	80.012	19.992	103.940	19.892	9.894	0.531
571.000	367.071	80.011	19.992	103.940	19.893	9.843	0.521
571.500	367.335	80.011	19.992	103.940	19.891	9.963	0.507
572.000	367.564	80.011	19.993	103.940	19.889	10.114	0.499
572.500	367.817	80.012	19.995	103.940	19.887	10.228	0.487
573.000	368.091	80.012	19.992	103.941	19.889	10.065	0.505
573.500	368.321	80.012	19.992	103.941	19.889	10.072	0.516
574.000	368.532	80.010	19.993	103.941	19.888	10.149	0.473
574.500	368.869	80.012	19.992	103.942	19.890	10.019	0.495
575.000	369.107	80.011	19.995	103.942	19.890	10.039	0.561
575.500	369.345	80.011	19.993	103.943	19.891	9.947	0.525
576.000	369.555	80.012	19.993	103.943	19.889	10.105	0.462
576.500	369.826	80.012	19.995	103.942	19.886	10.273	0.465
577.000	370.051	80.010	19.994	103.942	19.886	10.272	0.488
577.500	370.337	80.011	19.993	103.943	19.885	10.358	0.503
578.000	370.598	80.010	19.992	103.943	19.885	10.366	0.529
578.500	370.828	80.011	19.993	103.943	19.885	10.371	0.519
579.000	371.077	80.011	19.993	103.949	19.884	10.453	0.485
579.500	371.335	80.011	19.992	103.956	19.884	10.443	0.493
580.000	371.560	80.011	19.991	103.957	19.882	10.530	0.495
580.500	371.852	80.010	19.993	103.958	19.880	10.697	0.500
581.000	372.085	80.012	19.993	103.960	19.880	10.680	0.521
581.500	372.336	80.013	19.993	103.957	19.879	10.792	0.504
582.000	372.608	80.012	19.993	103.957	19.881	10.603	0.503
582.500	372.837	80.012	19.993	103.961	19.874	11.114	0.512
583.000	373.065	80.013	19.994	103.965	19.877	10.866	0.479
583.500	373.361	80.011	19.992	103.967	19.877	10.930	0.491
584.000	373.636	80.013	19.992	103.971	19.875	11.013	0.547
584.500	373.851	80.012	19.994	103.970	19.875	11.020	0.530
585.000	374.089	80.013	19.993	103.970	19.875	11.003	0.472
585.500	374.354	80.012	19.994	103.970	19.875	11.044	0.479
586.000	374.614	80.013	19.992	103.971	19.873	11.191	0.514
586.500	374.842	80.012	19.992	103.968	19.873	11.154	0.506
587.000	375.099	80.013	19.991	103.967	19.873	11.147	0.486
587.500	375.360	80.013	19.993	103.964	19.873	11.191	0.501
588.000	375.596	80.014	19.992	103.965	19.874	11.121	0.507
588.500	375.852	80.013	19.991	103.968	19.869	11.406	0.494
589.000	376.102	80.012	19.992	103.970	19.871	11.268	0.499
589.500	376.336	80.013	19.992	103.972	19.872	11.229	0.495
590.000	376.613	80.013	19.994	103.975	19.870	11.380	0.498
590.500	376.853	80.013	19.991	103.976	19.869	11.457	0.514
591.000	377.077	80.012	19.993	103.975	19.870	11.336	0.491
591.500	377.345	80.015	19.991	103.975	19.870	11.363	0.478
592.000	377.563	80.014	19.992	103.976	19.868	11.521	0.489
592.500	377.797	80.013	19.993	103.976	19.868	11.510	0.469
593.000	378.064	80.012	19.993	103.975	19.866	11.666	0.476
593.500	378.299	80.012	19.993	103.975	19.867	11.556	0.502
594.000	378.563	80.012	19.995	103.975	19.865	11.714	0.501
594.500	378.785	80.012	19.992	103.972	19.867	11.564	0.492
595.000	379.032	80.013	19.993	103.973	19.868	11.473	0.478
595.500	379.269	80.012	19.994	103.973	19.864	11.743	0.477
596.000	379.560	80.012	19.991	103.973	19.862	11.874	0.506
596.500	379.783	80.012	19.991	103.972	19.862	11.879	0.521
597.000	380.053	80.013	19.992	103.975	19.861	11.950	0.503
597.500	380.260	80.012	19.994	103.974	19.863	11.864	0.485
598.000	380.541	80.013	19.995	103.974	19.861	11.985	0.483
598.500	380.742	80.011	19.994	103.974	19.860	12.039	0.485
599.000	381.016	80.010	19.990	103.975	19.859	12.073	0.479
599.500	381.246	80.009	19.993	103.974	19.861	11.976	0.490
600.000	381.487	80.010	19.994	103.975	19.860	12.028	0.487
600.500	381.798	80.012	19.994	103.975	19.858	12.149	0.511
601.000	382.018	80.009	19.994	103.974	19.862	11.871	0.541
601.500	382.239	80.012	19.994	103.974	19.860	12.064	0.486
602.000	382.509	80.012	19.993	103.973	19.856	12.284	0.466
602.500	382.723	80.011	19.992	103.973	19.858	12.182	0.488
603.000	383.012	80.011	19.994	103.974	19.858	12.173	0.493
603.500	383.231	80.010	19.996	103.974	19.859	12.081	0.505
604.000	383.501	80.010	19.993	103.974	19.857	12.209	0.499
604.500	383.757	80.011	19.992	103.975	19.855	12.370	0.507
605.001	383.981	80.009	19.994	103.975	19.857	12.265	0.503
605.500	384.260	80.010	19.995	103.974	19.853	12.509	0.491
606.000	384.484	80.011	19.993	103.972	19.855	12.346	0.503
606.500	384.723	80.011	19.994	103.972	19.853	12.529	0.483
607.000	384.981	80.011	19.994	103.970	19.854	12.417	0.480
607.500	385.220	80.008	19.995	103.968	19.852	12.545	0.497
608.000	385.523	80.012	19.993	103.968	19.852	12.584	0.520
608.500	385.698	80.011	19.996	103.970	19.854	12.461	0.510
609.000	385.989	80.010	19.995	103.968	19.851	12.611	0.472
609.500	386.235	80.008	19.993	103.967	19.852	12.601	0.501
610.000	386.455	80.010	19.994	103.967	19.853	12.516	0.502
610.500	386.709	80.011	19.993	103.966	19.851	12.672	0.470
611.000	386.958	80.012	19.994	103.959	19.850	12.714	0.488
611.500	387.205	80.009	19.994	103.953	19.850	12.708	0.500
612.000	387.456	80.011	19.994	103.949	19.847	12.891	0.497
612.500	387.706	80.010	19.994	103.951	19.847	12.897	0.499
613.000	387.947	80.009	19.992	103.950	19.846	12.959	0.496
613.500	388.215	80.012	19.992	103.954	19.842	13.226	0.500
614.000	388.507	80.010	19.995	103.954	19.850	12.728	0.534
614.500	388.729	80.012	19.995	103.952	19.845	13.034	0.537
615.000	388.969	80.011	19.995	103.946	19.846	12.984	0.488
615.500	389.270	80.008	19.993	103.942	19.841	13.299	0.501
616.000	389.510	80.010	19.994	103.938	19.840	13.352	0.541
616.500	389.728	80.013	19.994	103.939	19.839	13.451	0.500
617.000	389.995	80.012	19.994	103.939	19.840	13.362	0.472
617.500	390.229	80.011	19.993	103.939	19.840	13.395	0.493
618.000	390.502	80.011	19.993	103.935	19.839	13.449	0.504
618.500	390.710	80.012	19.993	103.935	19.833	13.845	0.494
619.000	390.982	80.012	19.995	103.935	19.838	13.481	0.481
619.500	391.265	80.011	19.994	103.935	19.836	13.646	0.518
620.000	391.477	80.012	19.994	103.934	19.836	13.634	0.525
620.500	391.753	80.011	19.994	103.938	19.836	13.655	0.491
621.000	392.019	80.010	19.993	103.939	19.834	13.744	0.515
621.500	392.280	80.011	19.994	103.938	19.833	13.836	0.534
622.000	392.488	80.010	19.994	103.933	19.833	13.841	0.498
622.500	392.747	80.011	19.992	103.929	19.831	13.962	0.468
623.000	393.029	80.010	19.994	103.928	19.827	14.237	0.504
623.501	393.269	80.010	19.993	103.927	19.828	14.157	0.532
624.000	393.530	80.011	19.993	103.926	19.829	14.131	0.512
624.500	393.824	80.012	19.992	103.928	19.826	14.322	0.528
625.000	394.054	80.012	19.993	103.930	19.825	14.377	0.540
625.500	394.328	80.010	19.994	103.924	19.822	14.561	0.514
626.000	394.578	80.011	19.993	103.921	19.824	14.463	0.514
626.500	394.789	80.010	19.993	103.916	19.824	14.432	0.493
627.000	395.107	80.009	19.992	103.911	19.822	14.555	0.495
627.500	395.345	80.011	19.994	103.911	19.822	14.601	0.542
628.000	395.620	80.011	19.996	103.918	19.819	14.788	0.534
628.500	395.866	80.010	19.993	103.921	19.819	14.755	0.517
629.000	396.140	80.010	19.994	103.922	19.818	14.875	0.520
629.500	396.344	80.009	19.993	103.921	19.816	14.992	0.499
630.000	396.586	80.009	19.993	103.918	19.818	14.869	0.463
630.500	396.867	80.010	19.992	103.914	19.814	15.139	0.484
631.000	397.107	80.011	19.992	103.909	19.810	15.384	0.521
631.500	397.345	80.012	19.993	103.910	19.813	15.206	0.499
632.000	397.600	80.010	19.993	103.910	19.812	15.230	0.486
632.500	397.857	80.010	19.995	103.907	19.807	15.556	0.503
633.000	398.135	80.009	19.994	103.904	19.806	15.657	0.524
633.500	398.349	80.011	19.993	103.903	19.805	15.743	0.514
634.000	398.630	80.007	19.993	103.901	19.805	15.751	0.494
634.500	398.894	80.010	19.994	103.903	19.805	15.751	0.520
635.000	399.156	80.008	19.995	103.906	19.801	15.967	0.535
635.500	399.416	80.010	19.993	103.906	19.804	15.817	0.524
636.000	399.627	80.008	19.994	103.906	19.799	16.100	0.497
636.500	399.915	80.009	19.996	103.905	19.801	15.973	0.485
637.000	400.148	80.007	19.993	103.904	19.798	16.212	0.510
637.500	400.420	80.007	19.993	103.902	19.796	16.296	0.513
638.000	400.651	80.007	19.995	103.902	19.793	16.505	0.504
638.500	400.918	80.007	19.995	103.904	19.793	16.518	0.501
639.000	401.186	80.009	19.995	103.906	19.791	16.690	0.516
639.500	401.407	80.008	19.993	103.906	19.788	16.868	0.512
640.000	401.689	80.009	19.995	103.907	19.789	16.767	0.496
640.500	401.957	80.010	19.993	103.906	19.786	17.006	0.526
641.000	402.219	80.010	19.994	103.905	19.784	17.140	0.540
641.500	402.458	80.010	19.993	103.904	19.783	17.178	0.515
642.000	402.752	80.009	19.994	103.903	19.783	17.225	0.517
642.500	402.998	80.012	19.996	103.903	19.780	17.381	0.537
643.000	403.244	80.012	19.993	103.901	19.778	17.564	0.517
643.500	403.475	80.011	19.995	103.900	19.779	17.487	0.485
644.000	403.760	80.010	19.993	103.899	19.775	17.749	0.497
644.500	403.959	80.010	19.994	103.898	19.773	17.856	0.500
645.000	404.219	80.012	19.994	103.897	19.774	17.814	0.471
645.500	404.489	80.011	19.994	103.898	19.772	17.934	0.494
646.000	404.758	80.010	19.992	103.898	19.767	18.262	0.535
646.500	405.049	80.012	19.993	103.899	19.766	18.345	0.550
647.000	405.288	80.013	19.992	103.900	19.763	18.549	0.545
647.500	405.516	80.011	19.993	103.900	19.766	18.330	0.499
648.000	405.800	80.015	19.993	103.899	19.762	18.577	0.490
648.500	406.068	80.013	19.995	103.898	19.758	18.895	0.532
649.000	406.317	80.012	19.992	103.897	19.753	19.191	0.534
649.500	406.573	80.012	19.992	103.896	19.753	19.193	0.511
650.000	406.812	80.014	19.992	103.896	19.750	19.404	0.500
650.500	407.070	80.013	19.994	103.895	19.748	19.556	0.496
651.000	407.318	80.013	19.993	103.896	19.746	19.666	0.501
651.500	407.569	80.015	19.995	103.896	19.740	20.121	0.502
652.000	407.868	80.012	19.994	103.896	19.742	19.949	0.525
652.500	408.107	80.012	19.993	103.895	19.740	20.058	0.544
653.000	408.356	80.012	19.992	103.891	19.736	20.375	0.513
653.500	408.591	80.011	19.994	103.889	19.736	20.331	0.486
654.000	408.909	80.012	19.993	103.889	19.734	20.504	0.519
654.500	409.178	80.013	19.992	103.887	19.731	20.684	0.570
655.000	409.373	80.012	19.992	103.886	19.729	20.853	0.525
655.500	409.673	80.012	19.993	103.887	19.726	21.048	0.479
656.000	409.901	80.011	19.992	103.887	19.724	21.130	0.512
656.500	410.155	80.012	19.993	103.895	19.722	21.304	0.506
657.000	410.417	80.011	19.994	103.888	19.716	21.719	0.499
657.500	410.675	80.012	19.995	103.873	19.715	21.732	0.518
658.000	410.914	80.011	19.994	103.862	19.716	21.684	0.509
658.500	411.202	80.011	19.995	103.851	19.713	21.886	0.512
659.000	411.442	80.012	19.996	103.835	19.711	22.007	0.528
659.500	411.680	80.012	19.994	103.839	19.708	22.255	0.503
660.000	411.945	80.012	19.992	103.863	19.704	22.494	0.490
660.500	412.188	80.013	19.993	103.904	19.702	22.605	0.506
661.000	412.446	80.012	19.991	103.925	19.700	22.738	0.505
661.501	412.725	80.012	19.993	103.933	19.697	22.967	0.519
662.000	412.961	80.011	19.992	103.938	19.695	23.073	0.526
662.500	413.233	80.012	19.992	103.930	19.692	23.326	0.512
663.000	413.477	80.011	19.995	103.905	19.692	23.288	0.512
663.500	413.716	80.012	19.993	103.896	19.686	23.674	0.499
664.000	413.971	80.011	19.993	103.893	19.685	23.790	0.489
664.500	414.225	80.012	19.994	103.892	19.680	24.104	0.502
665.000	414.469	80.012	19.996	103.890	19.682	23.977	0.504
665.500	414.663	80.012	19.993	103.889	19.673	24.555	0.468
666.000	414.947	80.011	19.993	103.888	19.673	24.612	0.458
666.500	415.186	80.012	19.992	103.891	19.671	24.729	0.501
667.000	415.434	80.012	19.994	103.888	19.668	24.920	0.505
667.500	415.692	80.012	19.993	103.889	19.666	25.047	0.496
668.000	415.969	80.012	19.992	103.890	19.663	25.224	0.520
668.500	416.199	80.012	19.992	103.889	19.661	25.366	0.521
669.000	416.458	80.013	19.992	103.890	19.660	25.435	0.498
669.500	416.728	80.012	19.993	103.895	19.657	25.670	0.509
670.000	416.971	80.013	19.993	103.896	19.654	25.870	0.520
670.501	417.211	80.012	19.993	103.896	19.651	26.050	0.498
671.000	417.473	80.013	19.992	103.897	19.645	26.474	0.493
671.500	417.735	80.013	19.993	103.896	19.644	26.553	0.513
672.000	417.955	80.013	19.993	103.893	19.640	26.809	0.503
672.500	418.218	80.013	19.993	103.889	19.640	26.798	0.482
673.000	418.452	80.015	19.991	103.887	19.636	27.037	0.489
673.500	418.744	80.012	19.991	103.887	19.633	27.279	0.511
674.000	418.993	80.013	19.995	103.887	19.633	27.266	0.534
674.500	419.218	80.014	19.992	103.889	19.627	27.667	0.508
675.000	419.493	80.013	19.994	103.893	19.628	27.629	0.487
675.500	419.728	80.015	19.993	103.894	19.623	27.928	0.505
676.000	419.972	80.016	19.992	103.892	19.617	28.358	0.495
676.500	420.226	80.015	19.992	103.893	19.618	28.283	0.489
677.000	420.512	80.014	19.992	103.892	19.614	28.531	0.519
677.500	420.738	80.011	19.992	103.891	19.608	28.931	0.526
678.000	420.979	80.013	19.993	103.892	19.606	29.071	0.489
678.500	421.224	80.013	19.991	103.894	19.603	29.300	0.477
679.000	421.517	80.013	19.995	103.894	19.600	29.459	0.512
679.500	421.740	80.012	19.992	103.892	19.592	30.046	0.527
680.000	421.992	80.013	19.991	103.889	19.593	29.938	0.496
680.500	422.240	80.013	19.993	103.887	19.589	30.184	0.488
681.000	422.482	80.011	19.992	103.887	19.585	30.474	0.495
681.500	422.733	80.013	19.991	103.888	19.584	30.569	0.492
682.000	422.969	80.013	19.992	103.890	19.579	30.917	0.490
682.500	423.234	80.012	19.994	103.889	19.576	31.080	0.494
683.000	423.477	80.011	19.990	103.886	19.573	31.307	0.505
683.500	423.720	80.013	19.992	103.878	19.569	31.572	0.497
684.000	423.989	80.012	19.993	103.872	19.566	31.732	0.499
684.500	424.248	80.011	19.990	103.873	19.564	31.899	0.519
685.000	424.507	80.010	19.991	103.878	19.559	32.226	0.523
685.500	424.740	80.011	19.993	103.883	19.559	32.212	0.505
686.000	425.023	80.012	19.993	103.891	19.554	32.592	0.504
686.500	425.271	80.010	19.991	103.897	19.550	32.827	0.524
687.000	425.486	80.010	19.993	103.894	19.548	32.962	0.497
687.500	425.767	80.012	19.996	103.895	19.544	33.227	0.480
688.000	426.026	80.011	19.993	103.895	19.543	33.297	0.518
688.500	426.252	80.011	19.995	103.896	19.539	33.546	0.512
689.000	426.515	80.011	19.995	103.897	19.535	33.830	0.487
689.500	426.762	80.011	19.993	103.901	19.533	33.994	0.500
690.000	427.016	80.009	19.993	103.899	19.531	34.125	0.506
690.500	427.270	80.011	19.994	103.896	19.524	34.572	0.504
691.000	427.498	80.011	19.993	103.894	19.520	34.848	0.495
691.500	427.751	80.009	19.993	103.892	19.519	34.917	0.482
692.000	428.041	80.011	19.996	103.891	19.516	35.104	0.513
692.500	428.277	80.011	19.995	103.892	19.511	35.428	0.535
693.000	428.498	80.011	19.992	103.895	19.510	35.528	0.491
693.500	428.755	80.011	19.992	103.895	19.505	35.877	0.467
