Repository: ulfsri/fsri_materials_database

# Materials and Products Database

## 01_Data

Raw data generated from each apparatus are included here in plain-text format. The data is organized first by material, next by the short name of test apparatus used, and where applicable additional filtering by test settings.

### material.json

Each material directory contains a json file of the same name as the material. This file links the data stored in the repository as well as data and graphs produced by the accompanying scripts (__02_Scripts__) to the respective landing page for the material on the front-end website.

File: 01_Data/Rubber_Foam_Pipe_Insulation/MCC/Rubber_Foam_Pipe_Insulation_MCC_30K_min_220127_R2.txt (part 3 of 4)
T Correction Coefficients:	0	1.024463	0
Time Shift (s):	14
*
Time (s)	Temperature (C)	N2 flow rate (cc/min)	O2 flow rate (cc/min)	Flow Rate (cc/min)	Oxygen (%)	HRR (W/g)	Heating rate (C/s)
693.500	423.070	80.011	19.994	103.883	19.576	30.523	0.522
694.000	423.359	80.010	19.993	103.879	19.575	30.617	0.531
694.500	423.639	80.011	19.994	103.880	19.572	30.801	0.562
695.000	423.858	80.010	19.994	103.881	19.566	31.216	0.534
695.500	424.158	80.011	19.993	103.885	19.565	31.327	0.509
696.000	424.436	80.010	19.993	103.883	19.560	31.652	0.549
696.500	424.675	80.010	19.994	103.886	19.555	31.989	0.548
697.000	424.943	80.009	19.993	103.885	19.550	32.344	0.512
697.500	425.222	80.010	19.994	103.883	19.546	32.606	0.527
698.000	425.455	80.011	19.993	103.882	19.545	32.681	0.530
698.500	425.768	80.010	19.993	103.880	19.540	33.059	0.529
699.001	426.007	80.010	19.994	103.875	19.539	33.132	0.549
699.500	426.319	80.010	19.995	103.873	19.540	33.042	0.551
700.000	426.548	80.009	19.994	103.874	19.532	33.612	0.546
700.500	426.848	80.011	19.994	103.877	19.533	33.509	0.536
701.000	427.100	80.009	19.992	103.879	19.523	34.210	0.540
701.500	427.358	80.009	19.994	103.881	19.519	34.511	0.530
702.000	427.664	80.011	19.993	103.879	19.523	34.194	0.537
702.500	427.979	80.009	19.994	103.877	19.515	34.751	0.593
703.000	428.188	80.010	19.994	103.874	19.504	35.526	0.573
703.500	428.395	80.009	19.994	103.878	19.501	35.754	0.470
704.000	428.741	80.009	19.994	103.885	19.497	35.981	0.485
704.500	428.965	80.008	19.994	103.886	19.490	36.470	0.562
705.000	429.240	80.009	19.995	103.893	19.496	36.058	0.534
705.500	429.500	80.008	19.994	103.896	19.491	36.428	0.517
706.000	429.792	80.010	19.994	103.895	19.487	36.698	0.543
706.500	430.104	80.010	19.994	103.890	19.485	36.828	0.578
707.000	430.316	80.009	19.994	103.890	19.480	37.147	0.564
707.500	430.598	80.010	19.994	103.887	19.472	37.713	0.509
708.000	430.797	80.008	19.993	103.884	19.473	37.671	0.488
708.500	431.182	80.010	19.994	103.883	19.465	38.232	0.533
709.000	431.327	80.011	19.993	103.887	19.464	38.260	0.557
709.500	431.649	80.010	19.994	103.890	19.454	38.984	0.498
710.000	431.871	80.008	19.994	103.890	19.454	38.968	0.505
710.500	432.131	80.009	19.995	103.886	19.447	39.448	0.513
711.000	432.480	80.009	19.994	103.882	19.448	39.406	0.546
711.500	432.613	80.009	19.993	103.882	19.443	39.712	0.545
712.000	432.962	80.009	19.995	103.876	19.436	40.192	0.482
712.500	433.283	80.008	19.995	103.874	19.433	40.391	0.576
713.000	433.474	80.008	19.994	103.878	19.429	40.657	0.590
713.500	433.812	80.007	19.995	103.881	19.423	41.079	0.520
714.000	434.086	80.009	19.995	103.880	19.422	41.201	0.571
714.500	434.556	80.009	19.995	103.878	19.418	41.443	0.678
715.000	434.595	80.008	19.996	103.877	19.417	41.526	0.626
715.500	434.807	80.008	19.994	103.877	19.410	41.972	0.380
716.000	435.263	80.008	19.995	103.881	19.407	42.185	0.460
716.500	435.259	80.009	19.994	103.881	19.403	42.481	0.560
717.000	435.475	80.009	19.993	103.882	19.403	42.466	0.332
717.500	436.054	80.009	19.995	103.882	19.394	43.086	0.504
718.000	436.012	80.009	19.995	103.879	19.390	43.367	0.666
718.500	436.037	80.008	19.994	103.873	19.384	43.791	0.260
719.000	436.779	80.008	19.994	103.867	19.385	43.715	0.375
719.500	436.970	80.009	19.995	103.871	19.378	44.231	0.850
720.000	437.244	80.009	19.995	103.874	19.376	44.377	0.699
720.500	437.510	80.008	19.995	103.875	19.371	44.709	0.503
721.000	437.841	80.008	19.994	103.876	19.371	44.699	0.569
721.500	437.971	80.010	19.995	103.879	19.363	45.265	0.529
722.000	438.331	80.008	19.994	103.877	19.359	45.537	0.476
722.500	438.549	80.009	19.994	103.874	19.351	46.065	0.534
723.000	438.872	80.009	19.994	103.873	19.352	45.978	0.559
723.500	439.095	80.011	19.994	103.875	19.346	46.442	0.543
724.000	439.293	80.009	19.993	103.874	19.344	46.552	0.483
724.500	439.573	80.010	19.994	103.873	19.340	46.796	0.450
725.000	439.885	80.010	19.994	103.878	19.337	47.057	0.535
725.500	440.190	80.010	19.994	103.879	19.331	47.452	0.604
726.000	440.344	80.011	19.994	103.879	19.328	47.672	0.538
726.500	440.706	80.010	19.993	103.877	19.324	47.903	0.488
727.000	440.928	80.011	19.993	103.876	19.324	47.897	0.551
727.500	441.160	80.009	19.993	103.872	19.320	48.228	0.519
728.000	441.412	80.010	19.996	103.873	19.313	48.679	0.469
728.500	441.711	80.009	19.996	103.876	19.313	48.714	0.517
729.000	442.002	80.011	19.995	103.880	19.307	49.122	0.570
729.500	442.197	80.010	19.995	103.885	19.303	49.393	0.538
730.000	442.509	80.011	19.994	103.886	19.300	49.574	0.497
730.500	442.802	80.011	19.994	103.885	19.297	49.789	0.556
731.000	443.047	80.011	19.994	103.879	19.292	50.103	0.572
731.500	443.303	80.012	19.995	103.874	19.288	50.380	0.520
732.000	443.511	80.011	19.995	103.869	19.287	50.487	0.483
732.501	443.810	80.011	19.994	103.869	19.281	50.871	0.485
733.000	444.090	80.009	19.995	103.869	19.276	51.219	0.543
733.500	444.305	80.011	19.994	103.870	19.276	51.252	0.537
734.000	444.609	80.010	19.995	103.871	19.274	51.387	0.507
734.500	444.875	80.010	19.995	103.871	19.271	51.554	0.544
735.000	445.086	80.011	19.994	103.868	19.269	51.715	0.524
735.500	445.384	80.010	19.994	103.866	19.266	51.904	0.493
736.000	445.630	80.010	19.994	103.867	19.264	52.072	0.527
736.500	445.861	80.012	19.995	103.873	19.261	52.303	0.510
737.000	446.183	80.009	19.993	103.872	19.259	52.430	0.515
737.500	446.406	80.010	19.994	103.873	19.256	52.579	0.549
738.000	446.621	80.011	19.995	103.873	19.255	52.661	0.492
738.500	446.928	80.010	19.995	103.870	19.255	52.677	0.480
739.000	447.243	80.010	19.995	103.864	19.251	52.930	0.572
739.500	447.465	80.010	19.996	103.866	19.250	53.011	0.579
740.000	447.746	80.010	19.994	103.865	19.248	53.137	0.520
740.500	447.985	80.010	19.995	103.865	19.244	53.413	0.512
741.000	448.245	80.010	19.995	103.867	19.243	53.509	0.510
741.500	448.505	80.009	19.996	103.866	19.246	53.324	0.509
742.000	448.754	80.010	19.995	103.864	19.241	53.669	0.514
742.500	449.031	80.009	19.996	103.864	19.241	53.640	0.518
743.000	449.294	80.010	19.995	103.863	19.238	53.872	0.533
743.500	449.523	80.009	19.995	103.865	19.240	53.746	0.516
744.000	449.807	80.010	19.997	103.867	19.237	53.933	0.502
744.500	450.042	80.009	19.996	103.867	19.234	54.129	0.516
745.000	450.342	80.009	19.995	103.869	19.231	54.307	0.527
745.500	450.590	80.010	19.995	103.871	19.232	54.284	0.541
746.000	450.838	80.010	19.996	103.869	19.232	54.267	0.522
746.500	451.139	80.011	19.995	103.869	19.233	54.194	0.523
747.000	451.343	80.010	19.995	103.869	19.229	54.471	0.527
747.500	451.639	80.010	19.996	103.867	19.229	54.487	0.502
748.000	451.926	80.010	19.996	103.865	19.228	54.550	0.542
748.500	452.162	80.010	19.996	103.865	19.226	54.670	0.553
749.000	452.428	80.010	19.995	103.867	19.229	54.484	0.512
749.500	452.721	80.011	19.995	103.866	19.229	54.492	0.531
750.000	452.912	80.011	19.995	103.866	19.229	54.446	0.521
750.500	453.215	80.010	19.994	103.865	19.227	54.599	0.489
751.000	453.490	80.012	19.995	103.865	19.226	54.657	0.536
751.500	453.746	80.011	19.994	103.859	19.230	54.417	0.554
752.000	453.977	80.012	19.994	103.859	19.228	54.514	0.509
752.500	454.270	80.012	19.994	103.859	19.227	54.594	0.506
753.000	454.556	80.012	19.994	103.863	19.228	54.573	0.552
753.500	454.800	80.013	19.994	103.865	19.229	54.491	0.554
754.000	455.058	80.011	19.994	103.867	19.226	54.677	0.516
754.500	455.370	80.012	19.993	103.869	19.226	54.708	0.536
755.000	455.584	80.013	19.993	103.870	19.226	54.707	0.548
755.500	455.858	80.013	19.993	103.869	19.229	54.479	0.507
756.000	456.140	80.013	19.994	103.867	19.232	54.272	0.522
756.500	456.415	80.012	19.992	103.866	19.231	54.356	0.557
757.000	456.671	80.013	19.994	103.866	19.233	54.209	0.544
757.500	456.904	80.013	19.994	103.867	19.232	54.263	0.510
758.000	457.147	80.012	19.994	103.871	19.234	54.141	0.482
758.500	457.400	80.012	19.994	103.872	19.232	54.272	0.486
759.000	457.698	80.012	19.994	103.870	19.240	53.721	0.524
759.500	457.931	80.012	19.994	103.869	19.236	53.997	0.541
760.000	458.202	80.011	19.993	103.867	19.240	53.708	0.517
760.500	458.485	80.012	19.994	103.863	19.242	53.612	0.529
761.000	458.773	80.010	19.994	103.863	19.243	53.479	0.562
761.500	459.020	80.011	19.993	103.863	19.243	53.477	0.553
762.000	459.264	80.010	19.993	103.867	19.245	53.365	0.513
762.500	459.529	80.010	19.993	103.869	19.248	53.131	0.501
763.000	459.764	80.009	19.994	103.866	19.255	52.705	0.504
763.500	460.024	80.010	19.993	103.867	19.257	52.533	0.497
764.000	460.290	80.009	19.993	103.870	19.259	52.441	0.510
764.500	460.544	80.009	19.994	103.869	19.261	52.277	0.523
765.000	460.790	80.008	19.994	103.868	19.265	52.019	0.510
765.500	461.062	80.009	19.996	103.873	19.265	52.002	0.509
766.000	461.316	80.008	19.995	103.879	19.266	51.924	0.522
766.500	461.580	80.010	19.995	103.883	19.269	51.685	0.522
767.000	461.857	80.010	19.996	103.886	19.275	51.334	0.529
767.500	462.083	80.008	19.994	103.886	19.276	51.203	0.522
768.000	462.360	80.009	19.996	103.882	19.283	50.751	0.503
768.500	462.616	80.009	19.994	103.876	19.282	50.840	0.518
769.000	462.885	80.010	19.994	103.870	19.286	50.553	0.530
769.500	463.150	80.009	19.994	103.866	19.292	50.106	0.529
770.000	463.375	80.010	19.994	103.868	19.294	49.965	0.511
770.500	463.630	80.009	19.993	103.869	19.296	49.821	0.485
771.000	463.870	80.009	19.994	103.872	19.301	49.544	0.488
771.500	464.148	80.008	19.994	103.872	19.305	49.207	0.506
772.000	464.394	80.009	19.995	103.871	19.309	48.930	0.521
772.500	464.648	80.010	19.994	103.870	19.316	48.513	0.512
773.000	464.879	80.009	19.993	103.869	19.315	48.583	0.493
773.500	465.158	80.010	19.993	103.865	19.321	48.156	0.497
774.000	465.400	80.009	19.994	103.865	19.326	47.805	0.515
774.500	465.650	80.010	19.994	103.871	19.330	47.539	0.507
775.000	465.924	80.009	19.995	103.875	19.335	47.170	0.508
775.500	466.191	80.009	19.994	103.876	19.339	46.862	0.532
776.000	466.428	80.009	19.993	103.877	19.342	46.713	0.522
776.500	466.684	80.008	19.993	103.877	19.349	46.198	0.499
777.000	466.978	80.009	19.994	103.871	19.353	45.931	0.522
777.500	467.244	80.011	19.993	103.865	19.357	45.647	0.555
778.000	467.471	80.009	19.994	103.864	19.360	45.445	0.527
778.500	467.708	80.009	19.994	103.863	19.364	45.201	0.478
779.000	467.992	80.010	19.994	103.863	19.370	44.760	0.493
779.500	468.214	80.010	19.995	103.864	19.376	44.383	0.514
780.000	468.493	80.009	19.994	103.866	19.382	43.907	0.503
780.500	468.723	80.010	19.994	103.868	19.387	43.560	0.505
781.000	468.972	80.010	19.994	103.868	19.392	43.254	0.494
781.500	469.283	80.010	19.995	103.867	19.393	43.154	0.519
782.000	469.481	80.010	19.994	103.868	19.400	42.692	0.534
782.500	469.770	80.010	19.994	103.869	19.407	42.237	0.498
783.000	470.058	80.011	19.992	103.872	19.411	41.920	0.532
783.500	470.305	80.010	19.994	103.876	19.415	41.638	0.556
784.000	470.557	80.010	19.994	103.877	19.424	41.021	0.517
784.500	470.781	80.010	19.994	103.875	19.426	40.910	0.488
785.000	471.034	80.009	19.994	103.874	19.435	40.263	0.476
785.500	471.329	80.010	19.994	103.869	19.437	40.117	0.512
786.000	471.574	80.011	19.994	103.866	19.442	39.784	0.544
786.500	471.851	80.009	19.994	103.865	19.448	39.389	0.532
787.000	472.122	80.010	19.994	103.866	19.454	38.944	0.535
787.500	472.369	80.008	19.993	103.865	19.457	38.735	0.533
788.000	472.619	80.009	19.996	103.865	19.465	38.210	0.508
788.500	472.883	80.010	19.996	103.872	19.470	37.845	0.506
789.000	473.148	80.009	19.994	103.879	19.477	37.371	0.521
789.500	473.429	80.009	19.995	103.887	19.485	36.846	0.537
790.000	473.632	80.009	19.994	103.892	19.490	36.494	0.515
790.500	473.930	80.009	19.994	103.892	19.495	36.168	0.493
791.000	474.228	80.009	19.994	103.885	19.497	35.988	0.548
791.500	474.468	80.010	19.994	103.879	19.507	35.322	0.567
792.000	474.693	80.010	19.994	103.871	19.509	35.145	0.502
792.500	474.972	80.010	19.993	103.866	19.514	34.853	0.484
793.000	475.221	80.009	19.993	103.866	19.520	34.418	0.516
793.500	475.508	80.009	19.994	103.871	19.529	33.814	0.533
794.000	475.751	80.009	19.994	103.878	19.531	33.690	0.533
794.500	476.017	80.009	19.993	103.885	19.536	33.298	0.519
795.000	476.251	80.008	19.994	103.891	19.545	32.668	0.504
795.500	476.517	80.009	19.994	103.891	19.551	32.273	0.500
796.000	476.758	80.010	19.993	103.889	19.556	31.951	0.504
796.500	477.003	80.008	19.993	103.888	19.555	31.980	0.496
797.000	477.326	80.009	19.994	103.886	19.564	31.374	0.527
797.500	477.550	80.008	19.995	103.884	19.569	31.062	0.558
798.000	477.804	80.009	19.994	103.888	19.576	30.538	0.513
798.500	478.070	80.010	19.993	103.890	19.581	30.191	0.500
799.000	478.329	80.008	19.994	103.888	19.584	30.024	0.523
799.500	478.592	80.010	19.994	103.884	19.595	29.255	0.523
800.000	478.852	80.009	19.993	103.881	19.598	29.040	0.522
800.500	479.088	80.008	19.994	103.876	19.602	28.758	0.510
801.000	479.336	80.008	19.994	103.877	19.606	28.454	0.490
801.500	479.576	80.009	19.995	103.878	19.612	28.080	0.486
802.000	479.862	80.009	19.993	103.885	19.620	27.533	0.507
802.500	480.123	80.009	19.994	103.891	19.624	27.274	0.536
803.000	480.421	80.010	19.995	103.896	19.627	27.020	0.553
803.500	480.625	80.010	19.994	103.897	19.634	26.565	0.531
804.000	480.896	80.010	19.995	103.895	19.641	26.085	0.489
804.500	481.128	80.010	19.994	103.891	19.645	25.832	0.489
805.000	481.403	80.010	19.995	103.890	19.650	25.479	0.505
805.500	481.656	80.010	19.995	103.889	19.657	24.964	0.517
806.000	481.893	80.011	19.995	103.888	19.658	24.930	0.509
806.500	482.164	80.011	19.994	103.887	19.664	24.466	0.499
807.000	482.415	80.011	19.994	103.887	19.670	24.085	0.515
807.500	482.683	80.011	19.993	103.889	19.675	23.738	0.521
808.000	482.903	80.011	19.995	103.887	19.681	23.293	0.504
808.500	483.173	80.009	19.994	103.884	19.688	22.867	0.488
809.000	483.425	80.011	19.995	103.885	19.690	22.705	0.506
809.500	483.671	80.012	19.994	103.888	19.694	22.386	0.510
810.000	483.907	80.011	19.994	103.884	19.697	22.180	0.490
810.500	484.169	80.013	19.993	103.886	19.703	21.828	0.490
811.000	484.434	80.010	19.994	103.890	19.713	21.131	0.512
811.500	484.684	80.011	19.995	103.892	19.716	20.877	0.521
812.000	484.922	80.012	19.994	103.894	19.719	20.673	0.501
812.500	485.146	80.011	19.995	103.896	19.724	20.371	0.475
813.000	485.437	80.011	19.995	103.896	19.730	19.954	0.489
813.500	485.694	80.011	19.994	103.897	19.735	19.620	0.531
814.000	485.931	80.013	19.995	103.897	19.739	19.331	0.521
814.500	486.153	80.012	19.994	103.896	19.745	18.906	0.477
815.000	486.437	80.011	19.995	103.898	19.745	18.916	0.482
815.501	486.658	80.012	19.995	103.898	19.752	18.410	0.505
816.000	486.945	80.011	19.994	103.897	19.755	18.186	0.507
816.500	487.202	80.011	19.994	103.897	19.759	17.910	0.526
817.000	487.437	80.010	19.995	103.898	19.762	17.754	0.518
817.500	487.675	80.011	19.994	103.898	19.768	17.309	0.482
818.001	487.933	80.011	19.995	103.898	19.771	17.126	0.484
818.500	488.162	80.011	19.994	103.899	19.775	16.854	0.491
819.000	488.441	80.011	19.994	103.899	19.779	16.581	0.498
819.500	488.665	80.009	19.994	103.899	19.782	16.369	0.506
820.000	488.874	80.011	19.995	103.898	19.788	15.934	0.468
820.500	489.125	80.011	19.995	103.898	19.791	15.722	0.446
821.000	489.429	80.012	19.994	103.898	19.795	15.478	0.507
821.500	489.671	80.010	19.994	103.900	19.801	15.046	0.550
822.000	489.904	80.010	19.995	103.902	19.805	14.796	0.511
822.500	490.199	80.010	19.994	103.906	19.804	14.853	0.502
823.000	490.393	80.010	19.995	103.906	19.807	14.608	0.509
823.500	490.625	80.010	19.995	103.907	19.812	14.281	0.458
824.000	490.885	80.011	19.995	103.905	19.818	13.844	0.459
824.500	491.102	80.009	19.994	103.901	19.818	13.873	0.485
825.000	491.342	80.011	19.994	103.899	19.821	13.656	0.467
825.500	491.601	80.011	19.994	103.898	19.825	13.417	0.478
826.000	491.877	80.010	19.995	103.899	19.826	13.290	0.517
826.500	492.115	80.012	19.994	103.899	19.830	13.054	0.524
827.000	492.336	80.009	19.996	103.901	19.829	13.094	0.486
827.500	492.604	80.011	19.994	103.905	19.831	12.962	0.474
828.000	492.886	80.010	19.994	103.910	19.835	12.713	0.519
828.500	493.102	80.011	19.993	103.913	19.840	12.328	0.524
829.000	493.335	80.010	19.993	103.913	19.843	12.137	0.474
829.500	493.602	80.012	19.993	103.912	19.845	12.031	0.474
830.000	493.840	80.011	19.994	103.911	19.848	11.830	0.502
830.500	494.095	80.011	19.994	103.907	19.849	11.743	0.499
831.000	494.371	80.011	19.993	103.903	19.852	11.556	0.513
831.500	494.589	80.010	19.996	103.907	19.854	11.407	0.513
832.000	494.822	80.011	19.994	103.905	19.856	11.219	0.472
832.500	495.071	80.009	19.994	103.906	19.861	10.874	0.466
833.000	495.345	80.011	19.995	103.909	19.861	10.892	0.502
833.500	495.585	80.011	19.995	103.912	19.864	10.683	0.519
834.001	495.861	80.011	19.993	103.910	19.864	10.711	0.516
834.500	496.132	80.011	19.994	103.911	19.865	10.593	0.532
835.000	496.348	80.010	19.994	103.912	19.867	10.470	0.517
835.500	496.581	80.011	19.993	103.908	19.872	10.140	0.468
836.000	496.804	80.011	19.995	103.906	19.873	10.074	0.452
836.500	497.078	80.012	19.994	103.904	19.875	9.908	0.477
837.000	497.317	80.011	19.995	103.903	19.877	9.811	0.505
837.501	497.592	80.010	19.995	103.902	19.878	9.762	0.513
838.000	497.841	80.012	19.994	103.903	19.882	9.472	0.519
838.500	498.092	80.011	19.994	103.903	19.880	9.617	0.512
839.000	498.310	80.010	19.995	103.902	19.879	9.649	0.484
839.500	498.560	80.012	19.994	103.902	19.886	9.193	0.469
840.000	498.781	80.012	19.994	103.900	19.889	8.954	0.469
840.500	499.049	80.012	19.993	103.898	19.887	9.114	0.480
841.000	499.294	80.011	19.995	103.898	19.887	9.085	0.501
841.500	499.544	80.011	19.995	103.898	19.887	9.112	0.504
842.000	499.751	80.010	19.995	103.899	19.890	8.914	0.476
842.500	500.030	80.011	19.995	103.898	19.891	8.831	0.472
843.000	500.296	80.011	19.993	103.899	19.891	8.842	0.516
843.500	500.513	80.010	19.994	103.901	19.894	8.627	0.514
844.000	500.745	80.009	19.994	103.901	19.894	8.654	0.466
844.500	501.012	80.011	19.994	103.901	19.895	8.584	0.474
845.000	501.263	80.010	19.994	103.901	19.898	8.329	0.508
845.500	501.521	80.010	19.993	103.902	19.899	8.302	0.513
846.000	501.706	80.011	19.993	103.901	19.900	8.193	0.476
846.500	501.984	80.008	19.993	103.901	19.902	8.050	0.453
847.000	502.227	80.010	19.993	103.901	19.904	7.950	0.492
847.500	502.470	80.008	19.994	103.900	19.905	7.867	0.504
848.000	502.694	80.011	19.995	103.898	19.908	7.652	0.477
848.500	502.978	80.009	19.997	103.898	19.909	7.592	0.487
849.000	503.206	80.011	19.994	103.899	19.909	7.579	0.510
849.500	503.430	80.009	19.994	103.900	19.908	7.694	0.482
850.000	503.690	80.009	19.994	103.901	19.912	7.388	0.468
850.500	503.907	80.009	19.994	103.901	19.915	7.148	0.480
851.000	504.149	80.008	19.995	103.901	19.916	7.127	0.468
851.500	504.399	80.010	19.995	103.900	19.917	7.038	0.476
852.000	504.643	80.008	19.993	103.899	19.915	7.146	0.494
852.500	504.890	80.009	19.993	103.899	19.918	6.976	0.492
853.000	505.097	80.009	19.993	103.900	19.920	6.827	0.472
853.500	505.374	80.009	19.993	103.900	19.921	6.774	0.469
854.000	505.583	80.009	19.994	103.901	19.919	6.891	0.485
854.500	505.835	80.008	19.994	103.901	19.920	6.841	0.474
855.000	506.081	80.007	19.993	103.901	19.921	6.733	0.479
855.500	506.293	80.009	19.992	103.900	19.924	6.559	0.478
856.000	506.538	80.009	19.993	103.896	19.922	6.723	0.457
856.500	506.809	80.007	19.995	103.896	19.925	6.467	0.487
857.000	507.017	80.008	19.994	103.897	19.927	6.365	0.498
857.500	507.246	80.008	19.992	103.898	19.927	6.344	0.458
858.000	507.506	80.008	19.993	103.896	19.928	6.250	0.463
858.500	507.760	80.008	19.993	103.899	19.930	6.162	0.502
859.000	507.989	80.009	19.993	103.901	19.929	6.220	0.499
859.500	508.241	80.008	19.993	103.901	19.930	6.167	0.482
860.000	508.512	80.010	19.994	103.901	19.930	6.129	0.501
860.500	508.715	80.009	19.994	103.903	19.928	6.252	0.498
861.000	509.002	80.009	19.994	103.900	19.933	5.937	0.482
861.500	509.233	80.008	19.994	103.893	19.931	6.060	0.504
862.000	509.469	80.009	19.994	103.892	19.930	6.139	0.492
862.500	509.706	80.009	19.993	103.890	19.933	5.949	0.470
863.000	509.984	80.010	19.993	103.885	19.934	5.843	0.494
863.500	510.242	80.010	19.993	103.887	19.934	5.884	0.526
864.000	510.462	80.010	19.993	103.892	19.937	5.663	0.507
864.500	510.721	80.010	19.994	103.891	19.937	5.675	0.478
865.000	510.956	80.010	19.993	103.891	19.937	5.684	0.487
865.500	511.165	80.010	19.994	103.896	19.938	5.624	0.469
866.000	511.427	80.009	19.995	103.897	19.936	5.756	0.457
866.500	511.691	80.010	19.993	103.893	19.936	5.702	0.499
867.000	511.883	80.010	19.993	103.890	19.939	5.490	0.491
867.500	512.167	80.010	19.993	103.891	19.940	5.454	0.466
868.000	512.410	80.009	19.993	103.891	19.939	5.505	0.502
868.500	512.642	80.011	19.994	103.889	19.940	5.439	0.501
869.000	512.908	80.010	19.994	103.893	19.941	5.384	0.487
869.500	513.157	80.009	19.993	103.895	19.942	5.331	0.506
870.000	513.402	80.009	19.995	103.890	19.943	5.277	0.504
870.500	513.649	80.010	19.993	103.883	19.943	5.261	0.493
871.000	513.902	80.010	19.994	103.884	19.946	5.031	0.496
871.501	514.157	80.011	19.994	103.884	19.947	4.975	0.504
872.000	514.435	80.010	19.993	103.884	19.944	5.160	0.520
872.500	514.682	80.011	19.993	103.889	19.946	5.013	0.529
873.000	514.944	80.010	19.994	103.896	19.944	5.154	0.517
873.500	515.183	80.008	19.994	103.896	19.949	4.846	0.504
874.000	515.425	80.008	19.994	103.896	19.948	4.933	0.491
874.500	515.669	80.012	19.993	103.892	19.944	5.152	0.484
875.000	515.931	80.008	19.995	103.887	19.946	5.063	0.496
875.500	516.187	80.011	19.994	103.885	19.946	5.028	0.512
876.000	516.439	80.010	19.994	103.886	19.945	5.122	0.513
876.500	516.705	80.009	19.993	103.887	19.948	4.873	0.513
877.000	516.973	80.008	19.994	103.891	19.947	4.982	0.526
877.500	517.206	80.010	19.994	103.896	19.947	4.971	0.517
878.000	517.481	80.010	19.993	103.896	19.954	4.506	0.504
878.500	517.736	80.010	19.993	103.892	19.949	4.836	0.519
879.000	517.976	80.009	19.994	103.891	19.951	4.689	0.513
879.500	518.246	80.010	19.994	103.888	19.948	4.867	0.503
880.000	518.541	80.008	19.994	103.886	19.952	4.646	0.537
880.500	518.739	80.009	19.994	103.882	19.952	4.646	0.529
881.000	518.992	80.009	19.994	103.884	19.950	4.791	0.472
881.500	519.296	80.008	19.994	103.883	19.951	4.722	0.504
882.000	519.545	80.009	19.994	103.885	19.950	4.752	0.555
882.500	519.765	80.008	19.994	103.887	19.951	4.675	0.511
883.000	520.055	80.009	19.995	103.891	19.952	4.622	0.490
883.500	520.300	80.008	19.994	103.888	19.953	4.583	0.523
884.000	520.586	80.010	19.993	103.884	19.951	4.681	0.533
884.500	520.855	80.007	19.994	103.878	19.953	4.526	0.543
885.000	521.099	80.008	19.995	103.874	19.953	4.586	0.534
885.500	521.377	80.009	19.993	103.876	19.954	4.505	0.518
886.001	521.638	80.010	19.994	103.882	19.952	4.626	0.531
886.500	521.873	80.010	19.994	103.888	19.956	4.348	0.518
887.000	522.133	80.010	19.993	103.890	19.956	4.354	0.495
887.500	522.414	80.010	19.993	103.886	19.954	4.467	0.518
888.000	522.651	80.010	19.994	103.880	19.956	4.318	0.529
888.500	522.904	80.010	19.994	103.873	19.955	4.392	0.504
889.000	523.178	80.011	19.993	103.866	19.956	4.332	0.509
889.500	523.439	80.011	19.994	103.866	19.954	4.473	0.531
890.000	523.652	80.011	19.993	103.866	19.956	4.378	0.504
890.500	523.951	80.011	19.995	103.869	19.958	4.186	0.493
891.000	524.193	80.010	19.994	103.873	19.956	4.331	0.526
891.500	524.452	80.012	19.993	103.875	19.956	4.327	0.521
892.000	524.741	80.011	19.991	103.874	19.960	4.065	0.525
892.500	524.991	80.011	19.993	103.874	19.961	4.035	0.543
893.000	525.272	80.012	19.994	103.878	19.957	4.284	0.535
893.500	525.518	80.011	19.995	103.881	19.957	4.282	0.529
894.000	525.808	80.012	19.992	103.884	19.959	4.174	0.532
894.500	526.045	80.012	19.993	103.887	19.958	4.244	0.531
895.000	526.321	80.010	19.995	103.891	19.961	4.030	0.519
895.500	526.594	80.012	19.994	103.887	19.964	3.826	0.531
896.000	526.841	80.010	19.994	103.881	19.962	3.924	0.535
896.500	527.118	80.011	19.993	103.878	19.962	3.962	0.522
897.000	527.377	80.011	19.993	103.874	19.961	3.981	0.531
897.500	527.607	80.010	19.993	103.868	19.961	3.977	0.513
898.000	527.927	80.011	19.994	103.871	19.963	3.845	0.519
898.500	528.149	80.011	19.994	103.877	19.962	3.921	0.546
899.000	528.451	80.009	19.994	103.882	19.960	4.096	0.533
899.500	528.707	80.010	19.993	103.885	19.963	3.855	0.541
900.000	529.029	80.012	19.993	103.887	19.962	3.954	0.568
900.500	529.296	80.011	19.993	103.881	19.962	3.969	0.583
901.000	529.540	80.010	19.993	103.873	19.965	3.751	0.550
901.500	529.822	80.011	19.994	103.869	19.963	3.886	0.519
902.000	530.091	80.011	19.993	103.867	19.963	3.873	0.539
902.500	530.361	80.010	19.993	103.865	19.961	3.981	0.545
903.000	530.631	80.009	19.993	103.867	19.961	3.975	0.539
903.500	530.903	80.011	19.994	103.867	19.962	3.911	0.541
904.000	531.144	80.010	19.993	103.865	19.960	4.043	0.527
904.500	531.471	80.010	19.994	103.865	19.959	4.114	0.541
905.000	531.723	80.009	19.994	103.865	19.961	4.020	0.574
905.500	531.996	80.010	19.993	103.867	19.958	4.209	0.552
906.000	532.264	80.010	19.993	103.872	19.959	4.158	0.533
906.500	532.565	80.010	19.994	103.879	19.964	3.807	0.555
907.000	532.821	80.009	19.993	103.882	19.965	3.752	0.563
907.501	533.070	80.009	19.994	103.881	19.963	3.899	0.531
908.000	533.357	80.009	19.995	103.880	19.963	3.881	0.520
908.500	533.635	80.009	19.994	103.878	19.964	3.813	0.550
909.000	533.909	80.011	19.994	103.877	19.966	3.652	0.558
909.500	534.203	80.011	19.994	103.880	19.964	3.807	0.560
910.000	534.497	80.010	19.994	103.881	19.964	3.782	0.578
910.500	534.777	80.010	19.994	103.882	19.966	3.641	0.581
911.000	535.056	80.009	19.995	103.879	19.965	3.730	0.567
911.500	535.316	80.010	19.994	103.876	19.967	3.601	0.549
912.000	535.588	80.010	19.994	103.876	19.969	3.486	0.536
912.500	535.850	80.009	19.994	103.876	19.966	3.652	0.533
913.000	536.149	80.011	19.993	103.879	19.969	3.420	0.548
913.500	536.454	80.011	19.994	103.881	19.966	3.643	0.583
914.000	536.698	80.010	19.995	103.879	19.966	3.672	0.576
914.500	536.967	80.012	19.993	103.872	19.967	3.572	0.531
915.000	537.241	80.011	19.993	103.873	19.966	3.672	0.528
915.500	537.509	80.011	19.993	103.873	19.964	3.806	0.543
916.000	537.773	80.011	19.993	103.871	19.965	3.719	0.537
916.500	538.054	80.011	19.993	103.871	19.970	3.388	0.538
917.000	538.340	80.011	19.994	103.873	19.966	3.675	0.556
917.500	538.568	80.011	19.994	103.874	19.965	3.741	0.540
918.000	538.850	80.011	19.993	103.869	19.965	3.711	0.512
918.500	539.152	80.011	19.994	103.871	19.965	3.726	0.547
919.000	539.398	80.011	19.993	103.870	19.969	3.455	0.566
919.500	539.699	80.012	19.994	103.869	19.965	3.728	0.548
920.000	540.022	80.012	19.992	103.869	19.965	3.700	0.586
920.500	540.269	80.012	19.994	103.870	19.967	3.570	0.597
921.000	540.537	80.011	19.994	103.868	19.968	3.517	0.542
921.500	540.824	80.012	19.993	103.867	19.968	3.494	0.535
922.000	541.099	80.011	19.995	103.868	19.969	3.479	0.559
922.500	541.362	80.011	19.994	103.865	19.965	3.698	0.550
923.000	541.664	80.012	19.993	103.865	19.968	3.506	0.551
923.500	541.933	80.012	19.994	103.869	19.970	3.402	0.568
924.000	542.218	80.010	19.994	103.871	19.967	3.577	0.563
924.500	542.488	80.011	19.994	103.875	19.965	3.697	0.555
925.000	542.768	80.011	19.993	103.883	19.967	3.577	0.552
925.501	543.046	80.010	19.994	103.886	19.966	3.650	0.553
926.000	543.266	80.010	19.993	103.887	19.966	3.643	0.528
926.500	543.581	80.011	19.992	103.885	19.969	3.450	0.516
927.000	543.849	80.009	19.995	103.879	19.968	3.528	0.559
927.500	544.135	80.010	19.993	103.871	19.968	3.526	0.569
928.000	544.406	80.009	19.994	103.867	19.971	3.335	0.556
928.500	544.649	80.009	19.994	103.864	19.968	3.492	0.536
929.000	544.942	80.009	19.995	103.864	19.969	3.464	0.525
929.500	545.211	80.009	19.994	103.872	19.967	3.594	0.548
930.000	545.473	80.009	19.994	103.875	19.969	3.432	0.547
930.500	545.753	80.008	19.994	103.879	19.972	3.241	0.537
931.000	546.005	80.009	19.995	103.878	19.971	3.349	0.538
931.500	546.280	80.008	19.994	103.880	19.969	3.453	0.529
932.000	546.552	80.008	19.996	103.876	19.969	3.471	0.536
932.500	546.848	80.009	19.994	103.876	19.972	3.279	0.557
933.000	547.118	80.009	19.995	103.877	19.969	3.468	0.568
933.500	547.372	80.008	19.995	103.881	19.973	3.151	0.545
934.000	547.665	80.009	19.995	103.879	19.970	3.373	0.535
934.500	547.976	80.009	19.994	103.877	19.969	3.426	0.575
935.000	548.229	80.008	19.995	103.871	19.971	3.330	0.584
935.500	548.510	80.008	19.995	103.865	19.971	3.290	0.549
936.000	548.785	80.009	19.996	103.863	19.971	3.345	0.545
936.500	549.036	80.008	19.995	103.862	19.968	3.539	0.541
937.000	549.323	80.010	19.996	103.862	19.968	3.513	0.532
937.500	549.587	80.008	19.994	103.863	19.971	3.347	0.544
938.000	549.833	80.009	19.995	103.865	19.971	3.349	0.530
938.500	550.105	80.009	19.995	103.863	19.971	3.304	0.514
939.000	550.387	80.008	19.996	103.863	19.970	3.398	0.536
939.500	550.665	80.010	19.995	103.863	19.970	3.403	0.557
940.000	550.935	80.009	19.995	103.864	19.972	3.224	0.554
940.501	551.282	80.009	19.994	103.867	19.971	3.341	0.582
941.000	551.503	80.009	19.995	103.871	19.968	3.537	0.593
941.500	551.768	80.009	19.995	103.870	19.970	3.392	0.527
942.000	552.055	80.009	19.993	103.872	19.970	3.407	0.519
942.500	552.320	80.008	19.995	103.874	19.970	3.371	0.552
943.000	552.564	80.008	19.994	103.872	19.969	3.420	0.531
943.500	552.839	80.009	19.995	103.874	19.970	3.362	0.514
944.001	553.154	80.009	19.994	103.876	19.973	3.179	0.554
944.500	553.409	80.009	19.995	103.875	19.970	3.381	0.580
945.000	553.676	80.010	19.994	103.871	19.967	3.620	0.546
945.500	553.935	80.009	19.994	103.872	19.970	3.375	0.524
946.000	554.236	80.010	19.994	103.871	19.969	3.455	0.543
946.500	554.490	80.009	19.994	103.871	19.966	3.638	0.558
947.000	554.767	80.010	19.994	103.871	19.971	3.342	0.543
947.500	555.028	80.009	19.993	103.874	19.971	3.283	0.534
948.000	555.324	80.010	19.993	103.877	19.969	3.419	0.548
948.500	555.569	80.009	19.995	103.873	19.971	3.328	0.549
949.000	555.852	80.010	19.994	103.873	19.969	3.420	0.535
949.500	556.105	80.009	19.993	103.874	19.970	3.417	0.532
950.000	556.348	80.009	19.994	103.872	19.969	3.470	0.516
950.500	556.655	80.010	19.994	103.870	19.971	3.281	0.522
951.000	556.889	80.009	19.993	103.871	19.971	3.315	0.546
951.500	557.153	80.010	19.993	103.871	19.972	3.264	0.520
952.000	557.424	80.010	19.994	103.874	19.970	3.379	0.517
952.500	557.720	80.010	19.994	103.877	19.971	3.326	0.551
953.000	557.980	80.009	19.994	103.874	19.968	3.511	0.561
953.500	558.211	80.011	19.994	103.871	19.973	3.181	0.523
954.000	558.474	80.010	19.994	103.870	19.971	3.337	0.492
954.501	558.803	80.010	19.994	103.867	19.975	3.019	0.543
955.000	559.026	80.010	19.994	103.865	19.971	3.289	0.572
955.500	559.270	80.010	19.994	103.869	19.973	3.177	0.510
956.000	559.581	80.009	19.994	103.872	19.974	3.115	0.511
956.500	559.828	80.010	19.994	103.876	19.974	3.085	0.556
957.000	560.074	80.010	19.993	103.880	19.972	3.221	0.525
957.500	560.358	80.010	19.993	103.883	19.972	3.238	0.512
958.000	560.626	80.010	19.994	103.880	19.973	3.197	0.541
958.500	560.870	80.009	19.994	103.878	19.971	3.293	0.532
959.000	561.151	80.010	19.994	103.876	19.972	3.232	0.519
959.500	561.407	80.010	19.993	103.873	19.973	3.170	0.531
960.000	561.663	80.009	19.993	103.872	19.974	3.110	0.524
960.500	561.970	80.010	19.993	103.873	19.974	3.125	0.538
961.000	562.187	80.009	19.994	103.872	19.973	3.168	0.544
961.500	562.466	80.009	19.993	103.871	19.971	3.289	0.510
962.000	562.737	80.010	19.995	103.870	19.973	3.202	0.523
962.500	563.005	80.009	19.994	103.868	19.972	3.225	0.545
963.000	563.266	80.008	19.995	103.868	19.971	3.319	0.534
963.500	563.534	80.009	19.995	103.869	19.971	3.345	0.528
964.000	563.804	80.008	19.995	103.869	19.973	3.174	0.533
964.500	564.013	80.010	19.994	103.869	19.975	3.010	0.508
965.000	564.285	80.008	19.995	103.871	19.973	3.209	0.480
965.500	564.561	80.009	19.994	103.875	19.970	3.402	0.515
966.000	564.775	80.007	19.993	103.874	19.969	3.432	0.519
966.500	565.063	80.008	19.994	103.876	19.967	3.557	0.496
967.000	565.336	80.008	19.993	103.877	19.972	3.276	0.531
967.500	565.597	80.009	19.993	103.878	19.971	3.295	0.547
968.000	565.892	80.010	19.996	103.879	19.971	3.308	0.545
968.500	566.170	80.009	19.995	103.885	19.972	3.219	0.564
969.000	566.404	80.009	19.994	103.887	19.971	3.308	0.543
969.500	566.673	80.009	19.994	103.886	19.972	3.275	0.508
970.000	566.925	80.010	19.994	103.885	19.975	3.049	0.512
970.500	567.205	80.009	19.994	103.883	19.975	3.043	0.526
971.000	567.446	80.009	19.994	103.881	19.974	3.111	0.527
971.500	567.684	80.009	19.995	103.882	19.976	2.996	0.500
972.000	567.955	80.009	19.994	103.885	19.974	3.123	0.493
972.500	568.208	80.009	19.994	103.884	19.975	3.047	0.516
973.000	568.476	80.010	19.994	103.881	19.970	3.351	0.523
973.500	568.739	80.010	19.994	103.877	19.972	3.215	0.526
974.000	569.024	80.012	19.994	103.873	19.973	3.153	0.539
974.500	569.282	80.012	19.993	103.872	19.973	3.144	0.545
975.000	569.520	80.010	19.994	103.873	19.972	3.238	0.520
975.500	569.789	80.011	19.993	103.874	19.970	3.353	0.502
976.000	570.064	80.010	19.994	103.875	19.973	3.164	0.526
976.500	570.312	80.010	19.993	103.876	19.974	3.083	0.533
977.000	570.584	80.010	19.994	103.879	19.977	2.906	0.521
977.500	570.815	80.010	19.994	103.881	19.973	3.172	0.511
978.000	571.089	80.011	19.993	103.883	19.973	3.208	0.504
978.500	571.293	80.011	19.993	103.888	19.969	3.449	0.492
979.000	571.613	80.011	19.993	103.887	19.971	3.323	0.501
979.500	571.871	80.010	19.994	103.882	19.973	3.166	0.551
980.000	572.098	80.012	19.994	103.878	19.975	3.021	0.531
980.500	572.359	80.011	19.994	103.873	19.969	3.484	0.486
981.000	572.632	80.011	19.993	103.871	19.973	3.194	0.511
981.500	572.923	80.011	19.993	103.873	19.973	3.155	0.549
982.000	573.183	80.011	19.994	103.874	19.972	3.247	0.557
982.500	573.428	80.011	19.992	103.879	19.974	3.130	0.528
983.000	573.707	80.010	19.994	103.882	19.971	3.298	0.515
983.500	573.967	80.011	19.994	103.878	19.972	3.221	0.532
984.000	574.229	80.011	19.993	103.879	19.969	3.440	0.530
984.500	574.511	80.011	19.993	103.881	19.972	3.260	0.533
985.000	574.788	80.010	19.994	103.877	19.970	3.369	0.552
985.500	575.052	80.011	19.993	103.880	19.971	3.324	0.550
986.000	575.321	80.010	19.993	103.883	19.972	3.228	0.537
986.500	575.543	80.010	19.993	103.883	19.972	3.262	0.512
987.000	575.829	80.010	19.993	103.880	19.974	3.085	0.499
987.500	576.062	80.011	19.994	103.878	19.973	3.154	0.513
988.000	576.331	80.010	19.993	103.874	19.972	3.228	0.511
988.500	576.635	80.011	19.992	103.874	19.972	3.211	0.537
989.000	576.840	80.010	19.994	103.875	19.973	3.145	0.541
989.500	577.097	80.010	19.993	103.873	19.974	3.105	0.486
990.000	577.358	80.010	19.994	103.874	19.973	3.168	0.490
990.500	577.614	80.010	19.993	103.873	19.972	3.264	0.517
991.000	577.856	80.010	19.993	103.869	19.972	3.273	0.508
991.500	578.095	80.009	19.992	103.868	19.970	3.415	0.490
992.000	578.379	80.011	19.994	103.871	19.973	3.183	0.502
992.500	578.627	80.010	19.993	103.875	19.971	3.322	0.527
993.000	578.903	80.010	19.992	103.878	19.969	3.454	0.528
993.500	579.170	80.011	19.993	103.884	19.970	3.392	0.533
994.000	579.453	80.012	19.993	103.882	19.971	3.283	0.546
994.500	579.665	80.011	19.993	103.880	19.969	3.449	0.522
995.001	579.951	80.010	19.993	103.877	19.969	3.471	0.496
995.500	580.188	80.010	19.993	103.874	19.968	3.501	0.510
996.000	580.417	80.011	19.993	103.868	19.968	3.501	0.495
996.500	580.681	80.011	19.993	103.868	19.969	3.458	0.480
997.000	580.934	80.011	19.993	103.866	19.969	3.484	0.505
997.500	581.192	80.011	19.993	103.863	19.971	3.311	0.514
998.000	581.476	80.011	19.994	103.862	19.972	3.262	0.527
998.500	581.714	80.013	19.993	103.861	19.970	3.405	0.532
999.000	581.956	80.011	19.993	103.861	19.971	3.307	0.501
999.500	582.220	80.012	19.994	103.861	19.972	3.220	0.493
1000.000	582.441	80.011	19.995	103.865	19.974	3.117	0.495
1000.500	582.723	80.012	19.994	103.865	19.971	3.324	0.494
1001.000	582.987	80.010	19.994	103.866	19.971	3.307	0.525
1001.500	583.246	80.011	19.993	103.865	19.969	3.435	0.534
1002.000	583.448	80.012	19.994	103.865	19.969	3.418	0.492
1002.500	583.768	80.011	19.994	103.862	19.971	3.316	0.492
1003.000	584.003	80.013	19.994	103.863	19.972	3.273	0.539
1003.500	584.266	80.012	19.993	103.865	19.972	3.239	0.526
1004.000	584.508	80.013	19.994	103.869	19.968	3.518	0.502
1004.500	584.742	80.011	19.994	103.874	19.970	3.373	0.491
1005.000	585.024	80.012	19.994	103.875	19.968	3.501	0.496
1005.500	585.216	80.012	19.995	103.874	19.967	3.580	0.495
1006.000	585.508	80.012	19.995	103.871	19.970	3.382	0.479
1006.500	585.727	80.011	19.994	103.868	19.970	3.386	0.497
1007.000	585.995	80.012	19.994	103.861	19.968	3.499	0.499
1007.500	586.231	80.012	19.994	103.859	19.968	3.511	0.496
1008.000	586.483	80.012	19.995	103.857	19.969	3.460	0.496
1008.500	586.759	80.011	19.994	103.858	19.972	3.271	0.508
1009.000	586.962	80.010	19.994	103.857	19.971	3.290	0.504
1009.500	587.227	80.012	19.994	103.862	19.969	3.422	0.474
1010.000	587.477	80.011	19.994	103.865	19.966	3.654	0.491
1010.500	587.736	80.010	19.995	103.865	19.965	3.741	0.512
1011.000	588.006	80.011	19.994	103.865	19.972	3.247	0.519
1011.500	588.271	80.010	19.994	103.865	19.971	3.337	0.532
1012.000	588.498	80.010	19.994	103.862	19.972	3.237	0.513
1012.500	588.781	80.009	19.993	103.860	19.971	3.341	0.501
1013.000	589.009	80.010	19.993	103.860	19.971	3.328	0.511
1013.500	589.283	80.009	19.994	103.860	19.970	3.409	0.507
1014.000	589.531	80.009	19.994	103.860	19.970	3.364	0.512
1014.500	589.803	80.011	19.995	103.859	19.974	3.132	0.521
1015.000	590.054	80.009	19.994	103.859	19.969	3.418	0.521
1015.500	590.289	80.010	19.993	103.859	19.970	3.373	0.504
1016.000	590.536	80.010	19.994	103.859	19.970	3.417	0.483
1016.500	590.769	80.010	19.993	103.860	19.975	3.011	0.481
1017.000	591.004	80.009	19.994	103.860	19.974	3.100	0.474
1017.500	591.291	80.010	19.995	103.861	19.971	3.291	0.495
1018.000	591.492	80.009	19.994	103.861	19.976	2.940	0.505
1018.500	591.755	80.010	19.994	103.861	19.972	3.261	0.476
1019.000	592.002	80.009	19.994	103.863	19.971	3.302	0.487
1019.500	592.264	80.010	19.994	103.863	19.974	3.095	0.510
1020.000	592.488	80.010	19.994	103.864	19.974	3.082	0.497
1020.500	592.746	80.008	19.994	103.863	19.970	3.410	0.484
1021.000	592.972	80.010	19.995	103.864	19.972	3.272	0.483
1021.500	593.250	80.009	19.994	103.862	19.974	3.081	0.494
1022.000	593.516	80.010	19.994	103.862	19.974	3.120	0.524
1022.500	593.772	80.009	19.995	103.860	19.973	3.153	0.533
1023.000	593.994	80.010	19.994	103.861	19.972	3.247	0.500
1023.500	594.289	80.010	19.994	103.860	19.972	3.280	0.497
1024.000	594.494	80.009	19.994	103.859	19.972	3.241	0.508
1024.501	594.758	80.009	19.995	103.858	19.971	3.298	0.484
1025.001	595.017	80.009	19.994	103.859	19.973	3.152	0.496
1025.500	595.292	80.010	19.995	103.862	19.971	3.341	0.529
1026.000	595.522	80.008	19.995	103.864	19.971	3.305	0.520
1026.500	595.779	80.008	19.996	103.864	19.970	3.352	0.496
1027.000	596.046	80.010	19.994	103.865	19.966	3.639	0.505
1027.500	596.256	80.008	19.993	103.869	19.973	3.173	0.500
1028.000	596.524	80.009	19.997	103.864	19.970	3.394	0.478
1028.500	596.735	80.009	19.995	103.847	19.970	3.396	0.479
1029.000	597.040	80.009	19.997	103.832	19.969	3.466	0.497
1029.501	597.271	80.009	19.995	103.824	19.969	3.443	0.526
1030.001	597.524	80.010	19.995	103.816	19.969	3.464	0.510
1030.501	597.791	80.010	19.995	103.818	19.968	3.545	0.502
1031.001	598.042	80.010	19.995	103.834	19.972	3.270	0.519
1031.500	598.280	80.009	19.995	103.850	19.973	3.158	0.504
1032.000	598.541	80.010	19.995	103.888	19.970	3.407	0.494
1032.500	598.776	80.010	19.994	103.916	19.971	3.345	0.497
1033.000	599.036	80.009	19.995	103.925	19.970	3.360	0.495
1033.500	599.279	80.009	19.995	103.928	19.967	3.573	0.500
1034.000	599.543	80.009	19.995	103.927	19.972	3.234	0.505
1034.500	599.755	80.010	19.995	103.897	19.969	3.486	0.492
1035.000	600.017	80.008	19.995	103.871	19.970	3.416	0.475
1035.500	600.232	80.009	19.994	103.861	19.973	3.194	0.475
1036.000	600.460	80.009	19.994	103.859	19.969	3.441	0.459
1036.500	600.761	80.008	19.994	103.859	19.972	3.258	0.486
1037.000	601.004	80.008	19.995	103.862	19.971	3.292	0.537
1037.500	601.267	80.008	19.994	103.867	19.969	3.462	0.525
1038.001	601.514	80.009	19.995	103.868	19.973	3.173	0.508
1038.501	601.742	80.009	19.995	103.870	19.966	3.634	0.493
1039.000	602.009	80.010	19.995	103.873	19.968	3.530	0.485
1039.500	602.255	80.008	19.993	103.878	19.969	3.422	0.504
1040.000	602.495	80.009	19.993	103.875	19.969	3.480	0.499
1040.500	602.723	80.008	19.995	103.874	19.969	3.427	0.477
