Repository: ulfsri/fsri_materials_database

# Materials and Products Database

## 01_Data

Raw data generated from each apparatus are included here in plain-text format. The data is organized first by material, next by the short name of test apparatus used, and where applicable additional filtering by test settings.

### material.json

Each material directory contains a json file of the same name as the material. This file links the data stored in the repository as well as data and graphs produced by the accompanying scripts (__02_Scripts__) to the respective landing page for the material on the front-end website.

File: 01_Data/Rug_Pad/MCC/Rug_Pad_MCC_30K_min_211013_R3.txt (part 1 of 4)
Sample ID:	C:\MCC\MCC Cal\Test\Rug_pad_MCC_30K_min_211013_R3.txt
Sample Weight (mg):	4.1
Heating Rate (C/s):	0.5
Combustor Temp (C):	900
N2 Flow Rate (cc/min):	80
O2 Flow Rate (cc/min):	20
Calibration File:	C:\MCC\MCC Cal\Coeff1 JN10440_30_210304.txt.txt
T Correction Coefficients:	0	1.024463	0
Time Shift (s):	14
*
Time (s)	Temperature (C)	N2 flow rate (cc/min)	O2 flow rate (cc/min)	Flow Rate (cc/min)	Oxygen (%)	HRR (W/g)	Heating rate (C/s)
0.000	108.931	79.991	19.995	103.299	20.077	-0.385	-0.001
0.500	108.952	79.989	19.996	103.293	20.077	-0.324	-0.011
1.000	108.921	79.991	19.997	103.294	20.076	-0.300	-0.007
1.500	108.917	79.991	19.997	103.299	20.080	-0.616	-0.022
2.000	108.909	79.989	19.997	103.299	20.077	-0.402	-0.023
2.500	108.922	79.989	19.995	103.300	20.075	-0.235	-0.003
3.000	108.911	79.990	19.997	103.302	20.074	-0.166	0.004
3.500	108.954	79.991	19.998	103.300	20.074	-0.127	0.017
4.000	108.948	79.988	19.996	103.298	20.078	-0.413	0.034
4.500	108.937	79.990	19.998	103.298	20.076	-0.246	0.010
5.000	108.965	79.990	19.996	103.301	20.079	-0.527	0.000
5.500	108.927	79.989	19.997	103.299	20.075	-0.171	0.004
6.000	108.904	79.989	19.997	103.296	20.074	-0.151	-0.035
6.500	108.890	79.989	19.996	103.291	20.073	-0.067	-0.049
7.000	108.914	79.990	19.998	103.286	20.076	-0.259	-0.013
7.500	108.922	79.989	19.996	103.283	20.075	-0.220	0.021
8.000	108.893	79.992	19.996	103.289	20.072	0.006	0.006
8.500	108.907	79.989	19.998	103.293	20.071	0.104	-0.018
9.001	108.916	79.989	19.997	103.300	20.074	-0.166	0.004
9.501	108.884	79.990	19.998	103.308	20.074	-0.121	-0.000
10.000	108.887	79.987	19.996	103.311	20.072	0.067	-0.026
10.500	108.890	79.989	19.998	103.313	20.076	-0.314	-0.012
11.000	108.906	79.987	19.996	103.313	20.078	-0.450	0.012
11.500	108.917	79.990	19.996	103.313	20.074	-0.160	0.023
12.000	108.907	79.989	19.998	103.314	20.072	-0.002	0.014
12.501	108.902	79.988	19.997	103.316	20.070	0.179	-0.007
13.001	108.904	79.990	19.996	103.315	20.071	0.112	-0.009
13.500	108.906	79.988	19.997	103.314	20.069	0.281	0.001
14.000	108.907	79.987	19.997	103.314	20.070	0.151	0.004
14.500	108.934	79.988	19.995	103.314	20.070	0.173	0.015
15.000	108.929	79.991	19.996	103.316	20.067	0.448	0.025
15.500	108.966	79.991	19.996	103.323	20.063	0.742	0.027
16.000	108.923	79.989	19.997	103.331	20.065	0.584	0.013
16.500	108.920	79.989	19.997	103.341	20.064	0.636	-0.026
17.000	108.908	79.989	19.997	103.350	20.061	0.898	-0.030
17.500	108.961	79.991	19.996	103.353	20.064	0.690	0.013
18.000	108.978	79.988	19.996	103.356	20.064	0.653	0.055
18.500	108.964	79.989	19.996	103.361	20.063	0.757	0.037
19.000	108.939	79.988	19.997	103.368	20.059	1.047	-0.018
19.500	108.995	79.988	19.998	103.375	20.060	0.969	-0.004
20.000	108.995	79.989	19.996	103.383	20.055	1.387	0.043
20.500	109.010	79.989	19.997	103.395	20.061	0.887	0.036
21.000	109.019	79.990	19.998	103.402	20.056	1.318	0.020
21.500	109.059	79.989	19.998	103.404	20.053	1.536	0.037
22.000	109.066	79.989	19.996	103.405	20.055	1.350	0.049
22.500	109.058	79.991	19.996	103.408	20.055	1.341	0.023
23.001	109.105	79.990	19.997	103.408	20.057	1.233	0.019
23.501	109.130	79.991	19.996	103.410	20.055	1.402	0.055
24.000	109.149	79.990	19.997	103.415	20.053	1.512	0.058
24.500	109.174	79.990	19.997	103.423	20.054	1.408	0.044
25.000	109.250	79.991	19.998	103.427	20.052	1.607	0.072
25.500	109.234	79.991	19.997	103.429	20.049	1.874	0.080
26.000	109.297	79.990	19.997	103.435	20.045	2.170	0.054
26.500	109.318	79.990	19.997	103.442	20.047	2.027	0.066
27.000	109.346	79.991	19.997	103.444	20.049	1.869	0.067
27.500	109.392	79.992	19.997	103.445	20.050	1.735	0.061
28.000	109.421	79.991	19.996	103.450	20.046	2.107	0.075
28.500	109.435	79.992	19.996	103.452	20.043	2.302	0.059
29.000	109.510	79.991	19.995	103.445	20.044	2.198	0.066
29.500	109.540	79.990	19.996	103.449	20.048	1.908	0.097
30.000	109.576	79.990	19.996	103.457	20.043	2.284	0.085
30.500	109.630	79.990	19.996	103.459	20.047	2.001	0.078
31.000	109.720	79.990	19.996	103.461	20.042	2.404	0.117
31.500	109.726	79.989	19.997	103.469	20.045	2.187	0.120
32.001	109.792	79.990	19.998	103.470	20.044	2.213	0.084
32.500	109.881	79.990	19.997	103.470	20.042	2.384	0.113
33.000	109.911	79.989	19.997	103.470	20.039	2.603	0.138
33.500	109.927	79.988	19.996	103.470	20.042	2.423	0.083
34.000	109.995	79.989	19.997	103.470	20.041	2.493	0.065
34.500	110.032	79.988	19.998	103.469	20.045	2.155	0.094
35.000	110.112	79.991	19.998	103.470	20.038	2.696	0.111
35.500	110.191	79.990	19.997	103.470	20.039	2.662	0.138
36.000	110.265	79.989	19.997	103.471	20.039	2.655	0.156
36.500	110.323	79.990	19.998	103.477	20.034	2.997	0.143
37.000	110.392	79.991	19.997	103.483	20.039	2.666	0.129
37.501	110.483	79.991	19.999	103.483	20.042	2.415	0.143
38.001	110.531	79.988	19.997	103.479	20.038	2.710	0.149
38.501	110.598	79.990	19.997	103.471	20.039	2.617	0.128
39.000	110.687	79.987	19.998	103.459	20.041	2.461	0.136
39.500	110.751	79.991	19.996	103.453	20.038	2.671	0.154
40.001	110.842	79.990	19.997	103.450	20.038	2.727	0.154
40.501	110.900	79.990	19.997	103.453	20.041	2.446	0.152
41.001	110.988	79.989	19.997	103.460	20.038	2.680	0.147
41.500	111.081	79.991	19.998	103.464	20.038	2.710	0.164
42.000	111.156	79.987	19.997	103.466	20.039	2.651	0.175
42.500	111.238	79.990	19.998	103.468	20.044	2.214	0.163
43.001	111.324	79.989	19.998	103.471	20.040	2.589	0.163
43.501	111.377	79.991	19.996	103.471	20.038	2.679	0.153
44.001	111.481	79.991	19.997	103.475	20.034	2.987	0.148
44.501	111.574	79.992	19.997	103.480	20.039	2.660	0.177
45.000	111.636	79.992	19.996	103.481	20.034	3.021	0.176
45.500	111.717	79.989	19.996	103.480	20.039	2.640	0.149
46.001	111.827	79.992	19.997	103.486	20.038	2.738	0.167
46.501	111.956	79.990	19.995	103.491	20.040	2.530	0.215
47.001	112.032	79.989	19.996	103.494	20.036	2.880	0.222
47.501	112.113	79.991	19.996	103.501	20.036	2.837	0.181
48.000	112.196	79.991	19.996	103.508	20.035	2.956	0.161
48.501	112.319	79.991	19.996	103.511	20.037	2.785	0.185
49.001	112.455	79.991	19.996	103.510	20.035	2.926	0.232
49.500	112.505	79.991	19.995	103.510	20.035	2.978	0.222
50.000	112.627	79.991	19.995	103.515	20.032	3.209	0.179
50.500	112.738	79.992	19.997	103.515	20.027	3.584	0.203
51.000	112.815	79.991	19.996	103.515	20.032	3.145	0.210
51.500	112.925	79.991	19.997	103.516	20.035	2.958	0.188
52.000	113.029	79.991	19.997	103.515	20.033	3.127	0.201
52.500	113.120	79.991	19.995	103.511	20.031	3.298	0.205
53.000	113.276	79.993	19.993	103.509	20.034	2.985	0.221
53.500	113.355	79.992	19.996	103.509	20.028	3.504	0.241
54.000	113.469	79.991	19.997	103.509	20.033	3.119	0.214
54.500	113.633	79.992	19.996	103.509	20.027	3.560	0.235
55.000	113.721	79.992	19.996	103.509	20.032	3.214	0.264
55.500	113.836	79.992	19.999	103.509	20.033	3.106	0.227
56.000	113.982	79.992	19.995	103.508	20.032	3.210	0.232
56.500	114.104	79.993	19.996	103.504	20.038	2.721	0.265
57.000	114.176	79.993	19.996	103.501	20.036	2.894	0.232
57.501	114.335	79.988	19.996	103.498	20.033	3.082	0.212
58.001	114.452	79.989	19.998	103.494	20.032	3.166	0.253
58.500	114.583	79.993	19.996	103.488	20.035	2.967	0.262
59.000	114.697	79.993	19.996	103.488	20.036	2.900	0.247
59.500	114.843	79.991	19.996	103.491	20.034	3.021	0.253
60.000	114.972	79.992	19.996	103.492	20.037	2.818	0.268
60.500	115.075	79.990	19.997	103.497	20.037	2.820	0.254
61.000	115.207	79.990	19.996	103.502	20.038	2.712	0.234
61.500	115.345	79.988	19.996	103.504	20.035	2.963	0.252
62.000	115.471	79.991	19.997	103.503	20.033	3.071	0.267
62.501	115.598	79.990	19.996	103.504	20.035	2.974	0.259
63.001	115.731	79.990	19.997	103.504	20.042	2.379	0.257
63.501	115.865	79.988	19.997	103.506	20.040	2.560	0.264
64.000	115.984	79.991	19.998	103.506	20.036	2.840	0.260
64.501	116.134	79.990	19.997	103.508	20.038	2.690	0.261
65.001	116.260	79.989	19.996	103.508	20.035	2.969	0.272
65.500	116.420	79.991	19.998	103.508	20.033	3.069	0.281
66.000	116.539	79.990	19.997	103.508	20.034	3.030	0.282
66.500	116.697	79.989	19.997	103.508	20.034	3.047	0.278
67.000	116.845	79.987	19.997	103.507	20.034	3.008	0.291
67.500	116.975	79.990	19.996	103.508	20.033	3.127	0.292
68.000	117.139	79.990	19.997	103.508	20.031	3.227	0.286
68.500	117.256	79.991	19.998	103.506	20.036	2.900	0.288
69.000	117.463	79.989	19.997	103.506	20.039	2.653	0.303
69.500	117.582	79.991	19.996	103.507	20.035	2.945	0.325
70.000	117.684	79.988	19.998	103.506	20.036	2.844	0.273
70.500	117.859	79.990	19.996	103.506	20.040	2.571	0.249
71.000	118.005	79.990	19.996	103.508	20.034	2.987	0.300
71.500	118.139	79.991	19.998	103.507	20.036	2.855	0.301
72.000	118.277	79.990	19.997	103.506	20.034	3.002	0.276
72.500	118.462	79.989	19.997	103.506	20.035	2.974	0.297
73.000	118.635	79.992	19.997	103.507	20.036	2.837	0.340
73.500	118.741	79.989	19.997	103.506	20.036	2.829	0.318
74.000	118.893	79.990	19.997	103.507	20.038	2.720	0.269
74.500	119.048	79.991	19.998	103.507	20.036	2.831	0.283
75.000	119.199	79.990	19.995	103.507	20.037	2.788	0.307
75.501	119.391	79.989	19.995	103.506	20.035	2.924	0.324
76.001	119.528	79.990	19.996	103.506	20.038	2.720	0.336
76.500	119.633	79.992	19.997	103.504	20.034	3.036	0.285
77.001	119.812	79.989	19.996	103.502	20.039	2.662	0.263
77.501	119.980	79.988	19.997	103.501	20.035	2.916	0.316
78.001	120.141	79.989	19.997	103.502	20.037	2.812	0.338
78.501	120.282	79.991	19.998	103.502	20.034	3.063	0.315
79.000	120.446	79.992	19.994	103.501	20.039	2.613	0.304
79.500	120.598	79.991	19.996	103.503	20.035	2.974	0.311
80.000	120.733	79.990	19.998	103.504	20.037	2.757	0.301
80.500	120.920	79.990	19.996	103.503	20.034	3.043	0.305
81.001	121.073	79.990	19.996	103.503	20.039	2.643	0.331
81.501	121.271	79.993	19.997	103.504	20.036	2.857	0.345
82.000	121.406	79.991	19.996	103.503	20.036	2.855	0.342
82.500	121.585	79.991	19.997	103.503	20.035	2.970	0.324
83.000	121.712	79.989	19.997	103.504	20.038	2.682	0.310
83.500	121.900	79.991	19.996	103.505	20.037	2.786	0.311
84.000	122.034	79.993	19.996	103.503	20.039	2.595	0.318
84.500	122.202	79.992	19.996	103.504	20.038	2.747	0.312
85.000	122.420	79.990	19.996	103.504	20.034	3.039	0.344
85.500	122.524	79.988	19.996	103.504	20.037	2.805	0.354
86.000	122.698	79.992	19.996	103.505	20.033	3.084	0.300
86.500	122.843	79.990	19.996	103.508	20.036	2.829	0.299
87.000	123.063	79.989	19.996	103.507	20.035	2.974	0.342
87.500	123.241	79.991	19.996	103.507	20.036	2.868	0.381
88.000	123.385	79.991	19.996	103.515	20.037	2.810	0.360
88.500	123.562	79.991	19.997	103.519	20.038	2.691	0.321
89.000	123.718	79.992	19.996	103.525	20.035	2.957	0.327
89.500	123.896	79.993	19.996	103.526	20.035	2.918	0.334
90.000	124.052	79.990	19.996	103.523	20.033	3.067	0.335
90.501	124.233	79.992	19.996	103.516	20.039	2.602	0.336
91.001	124.389	79.986	19.996	103.511	20.036	2.886	0.337
91.501	124.592	79.989	19.997	103.506	20.036	2.862	0.347
92.001	124.727	79.991	19.997	103.506	20.033	3.076	0.348
92.500	124.949	79.991	19.997	103.510	20.037	2.775	0.347
93.000	125.065	79.990	19.996	103.510	20.035	2.974	0.348
93.500	125.227	79.990	19.998	103.514	20.038	2.714	0.308
94.000	125.426	79.989	19.996	103.519	20.032	3.201	0.320
94.500	125.613	79.992	19.996	103.519	20.033	3.136	0.374
95.000	125.765	79.988	19.996	103.520	20.034	3.052	0.362
95.500	125.941	79.990	19.997	103.520	20.036	2.885	0.333
96.000	126.147	79.990	19.999	103.514	20.033	3.101	0.355
96.500	126.306	79.991	19.997	103.510	20.033	3.088	0.373
97.000	126.489	79.989	19.997	103.510	20.034	3.023	0.354
97.501	126.703	79.990	19.997	103.511	20.038	2.729	0.370
98.001	126.862	79.989	19.999	103.516	20.031	3.255	0.385
98.500	127.004	79.989	19.997	103.518	20.030	3.331	0.337
99.000	127.175	79.990	19.997	103.518	20.027	3.537	0.307
99.500	127.387	79.991	19.999	103.519	20.034	3.017	0.348
100.001	127.552	79.990	19.999	103.525	20.032	3.151	0.380
100.501	127.716	79.991	19.997	103.524	20.035	2.926	0.353
101.001	127.901	79.991	19.996	103.529	20.038	2.742	0.339
101.501	128.105	79.991	19.996	103.530	20.037	2.775	0.369
102.000	128.296	79.989	19.995	103.529	20.032	3.184	0.392
102.500	128.443	79.989	19.997	103.521	20.037	2.788	0.367
103.000	128.648	79.990	19.998	103.516	20.035	2.959	0.345
103.500	128.822	79.990	19.997	103.511	20.033	3.087	0.366
104.001	129.048	79.989	19.997	103.513	20.031	3.245	0.390
104.501	129.215	79.991	19.998	103.512	20.033	3.093	0.397
105.001	129.406	79.993	19.997	103.512	20.035	2.918	0.375
105.500	129.552	79.991	19.996	103.511	20.034	3.011	0.347
106.000	129.753	79.991	19.996	103.506	20.034	3.060	0.342
106.500	129.957	79.992	19.997	103.503	20.031	3.277	0.376
107.000	130.130	79.990	19.997	103.503	20.032	3.203	0.391
107.500	130.320	79.989	19.998	103.504	20.033	3.136	0.370
108.000	130.505	79.993	19.993	103.505	20.032	3.212	0.369
108.500	130.655	79.990	19.997	103.511	20.030	3.327	0.354
109.000	130.880	79.993	19.996	103.513	20.033	3.134	0.355
109.500	131.040	79.992	19.996	103.512	20.033	3.095	0.380
110.000	131.243	79.992	19.995	103.512	20.037	2.758	0.374
110.500	131.460	79.992	19.997	103.511	20.033	3.097	0.391
111.000	131.633	79.991	19.997	103.511	20.031	3.225	0.405
111.500	131.813	79.991	19.997	103.510	20.031	3.294	0.372
112.000	131.996	79.992	19.995	103.511	20.031	3.225	0.358
112.500	132.212	79.990	19.997	103.513	20.031	3.296	0.381
113.000	132.346	79.992	19.997	103.516	20.032	3.160	0.374
113.501	132.576	79.990	19.996	103.517	20.028	3.469	0.357
114.001	132.754	79.989	19.996	103.517	20.032	3.149	0.386
114.500	132.948	79.990	19.997	103.517	20.032	3.143	0.390
115.001	133.153	79.991	19.997	103.515	20.033	3.136	0.385
115.501	133.374	79.991	19.995	103.513	20.037	2.801	0.413
116.000	133.543	79.990	19.996	103.512	20.035	2.957	0.408
116.501	133.712	79.990	19.996	103.512	20.037	2.821	0.364
117.001	133.918	79.993	19.995	103.511	20.033	3.117	0.357
117.500	134.110	79.991	19.998	103.511	20.031	3.262	0.387
118.000	134.309	79.991	19.997	103.511	20.034	3.002	0.395
118.500	134.470	79.991	19.995	103.513	20.036	2.866	0.375
119.000	134.693	79.989	19.996	103.516	20.036	2.861	0.372
119.500	134.881	79.990	19.997	103.519	20.037	2.749	0.397
120.000	135.096	79.990	19.998	103.518	20.034	3.030	0.407
120.500	135.253	79.991	19.996	103.518	20.032	3.210	0.387
121.000	135.472	79.991	19.996	103.516	20.035	2.907	0.374
121.500	135.634	79.989	19.997	103.514	20.035	2.937	0.379
122.000	135.861	79.990	19.998	103.514	20.035	2.941	0.385
122.500	136.060	79.989	19.997	103.514	20.036	2.887	0.407
123.000	136.222	79.989	19.997	103.514	20.035	2.924	0.393
123.500	136.480	79.988	19.998	103.513	20.035	2.922	0.391
124.000	136.655	79.989	19.997	103.513	20.033	3.136	0.427
124.500	136.852	79.989	19.996	103.512	20.038	2.680	0.403
125.000	137.102	79.990	19.998	103.514	20.030	3.303	0.409
125.500	137.259	79.990	19.996	103.517	20.035	2.944	0.427
126.000	137.471	79.988	19.998	103.519	20.036	2.903	0.388
126.500	137.681	79.992	19.997	103.519	20.031	3.249	0.396
127.000	137.851	79.990	19.997	103.522	20.034	3.032	0.401
127.501	138.096	79.992	19.997	103.524	20.035	2.956	0.397
128.001	138.305	79.993	19.998	103.522	20.036	2.829	0.435
128.500	138.477	79.990	19.997	103.522	20.031	3.270	0.418
129.000	138.647	79.991	19.998	103.521	20.037	2.820	0.362
129.500	138.908	79.991	19.998	103.517	20.033	3.074	0.386
130.000	139.109	79.990	19.997	103.514	20.031	3.286	0.446
130.500	139.324	79.993	19.996	103.515	20.036	2.868	0.439
131.000	139.501	79.991	19.998	103.513	20.033	3.141	0.404
131.500	139.729	79.992	19.998	103.515	20.030	3.331	0.398
132.000	139.940	79.993	19.996	103.514	20.033	3.076	0.422
132.500	140.145	79.990	19.996	103.513	20.034	3.031	0.428
133.000	140.335	79.992	19.998	103.512	20.034	3.052	0.406
133.500	140.546	79.991	19.997	103.518	20.033	3.128	0.398
134.000	140.743	79.993	19.997	103.516	20.033	3.139	0.404
134.500	141.000	79.992	19.999	103.515	20.030	3.347	0.431
135.000	141.208	79.994	19.997	103.516	20.035	2.925	0.460
135.500	141.405	79.993	19.997	103.517	20.036	2.896	0.435
136.000	141.654	79.994	19.999	103.516	20.030	3.351	0.425
136.500	141.815	79.989	19.996	103.517	20.032	3.206	0.428
137.000	142.000	79.992	19.996	103.516	20.029	3.429	0.378
137.500	142.217	79.992	19.996	103.516	20.031	3.243	0.374
138.000	142.432	79.992	19.996	103.514	20.030	3.323	0.417
138.500	142.647	79.993	19.996	103.507	20.030	3.358	0.431
139.000	142.885	79.992	19.995	103.507	20.029	3.453	0.441
139.500	143.059	79.989	19.998	103.509	20.029	3.390	0.433
140.000	143.307	79.994	19.995	103.513	20.028	3.483	0.418
140.500	143.509	79.990	19.996	103.515	20.032	3.145	0.436
141.000	143.717	79.993	19.996	103.521	20.029	3.392	0.429
141.500	143.957	79.992	19.996	103.521	20.029	3.441	0.429
142.000	144.143	79.990	19.996	103.520	20.034	2.989	0.437
142.500	144.365	79.991	19.997	103.520	20.032	3.176	0.417
143.000	144.616	79.989	19.996	103.524	20.030	3.377	0.441
143.500	144.830	79.990	19.999	103.525	20.036	2.836	0.470
144.000	145.040	79.990	19.997	103.532	20.031	3.250	0.445
144.500	145.222	79.990	19.996	103.537	20.034	3.057	0.408
145.000	145.454	79.990	19.999	103.538	20.033	3.091	0.403
145.500	145.710	79.990	19.996	103.532	20.028	3.511	0.451
146.000	145.877	79.991	19.995	103.529	20.032	3.202	0.455
146.500	146.125	79.989	19.996	103.530	20.031	3.247	0.419
147.000	146.354	79.988	19.997	103.527	20.030	3.364	0.446
147.500	146.575	79.989	19.997	103.523	20.031	3.245	0.464
148.000	146.748	79.987	19.998	103.526	20.032	3.158	0.422
148.500	147.007	79.989	19.996	103.527	20.032	3.154	0.413
149.000	147.221	79.991	19.996	103.527	20.028	3.503	0.452
149.500	147.383	79.990	19.997	103.530	20.030	3.312	0.424
150.000	147.638	79.990	19.998	103.533	20.027	3.550	0.396
150.500	147.831	79.992	19.996	103.533	20.030	3.334	0.433
151.000	148.041	79.990	19.996	103.529	20.030	3.367	0.426
151.500	148.290	79.990	19.996	103.521	20.031	3.299	0.431
152.000	148.476	79.991	19.996	103.515	20.031	3.232	0.447
152.500	148.764	79.989	19.998	103.513	20.026	3.622	0.454
153.000	148.963	79.991	19.997	103.519	20.033	3.126	0.480
153.500	149.200	79.987	19.996	103.525	20.029	3.420	0.462
154.000	149.408	79.991	19.997	103.532	20.030	3.334	0.441
154.500	149.617	79.990	19.996	103.535	20.030	3.314	0.431
155.000	149.854	79.989	19.995	103.538	20.029	3.409	0.432
155.500	150.060	79.987	19.996	103.536	20.030	3.336	0.445
156.000	150.337	79.990	19.996	103.534	20.030	3.371	0.463
156.500	150.588	79.986	19.996	103.533	20.031	3.278	0.506
157.000	150.796	79.990	19.996	103.532	20.029	3.442	0.493
157.501	151.021	79.988	19.996	103.528	20.029	3.433	0.446
158.001	151.201	79.991	19.997	103.524	20.027	3.556	0.419
158.501	151.454	79.990	19.996	103.521	20.028	3.468	0.419
159.000	151.682	79.990	19.997	103.517	20.028	3.515	0.457
159.500	151.885	79.989	19.996	103.520	20.027	3.583	0.456
160.000	152.110	79.990	19.996	103.528	20.028	3.479	0.430
160.500	152.396	79.989	19.997	103.535	20.029	3.431	0.469
161.000	152.569	79.990	19.996	103.538	20.029	3.438	0.485
161.500	152.813	79.987	19.997	103.542	20.029	3.392	0.438
162.000	153.066	79.989	19.997	103.543	20.034	3.050	0.457
162.500	153.223	79.990	19.998	103.539	20.030	3.368	0.453
163.000	153.512	79.988	19.998	103.533	20.029	3.399	0.428
163.500	153.701	79.990	19.996	103.533	20.034	3.028	0.462
164.000	153.950	79.989	19.996	103.528	20.030	3.366	0.458
164.500	154.172	79.990	19.995	103.524	20.029	3.405	0.455
165.000	154.413	79.989	19.997	103.525	20.028	3.481	0.468
165.500	154.654	79.990	19.997	103.530	20.027	3.542	0.473
166.000	154.870	79.989	19.998	103.530	20.031	3.258	0.469
166.501	155.102	79.991	19.995	103.532	20.029	3.384	0.452
167.000	155.321	79.991	19.996	103.533	20.029	3.457	0.450
167.500	155.550	79.992	19.995	103.532	20.030	3.334	0.450
168.000	155.801	79.990	19.996	103.528	20.030	3.349	0.464
168.500	155.991	79.989	19.997	103.524	20.030	3.375	0.460
169.000	156.226	79.991	19.995	103.522	20.031	3.297	0.433
169.500	156.484	79.991	19.996	103.525	20.032	3.212	0.459
170.000	156.731	79.989	19.996	103.526	20.029	3.401	0.499
170.500	156.940	79.987	19.995	103.529	20.031	3.281	0.481
171.000	157.214	79.989	19.997	103.536	20.031	3.283	0.470
171.500	157.427	79.989	19.998	103.535	20.030	3.355	0.485
172.000	157.662	79.990	19.995	103.535	20.031	3.294	0.468
172.500	157.870	79.990	19.996	103.533	20.032	3.156	0.446
173.000	158.091	79.989	19.996	103.530	20.031	3.290	0.436
173.500	158.346	79.990	19.995	103.526	20.035	2.983	0.452
174.000	158.622	79.990	19.997	103.525	20.027	3.604	0.503
174.500	158.873	79.988	19.998	103.521	20.027	3.552	0.529
175.000	159.074	79.989	19.995	103.520	20.029	3.450	0.489
175.500	159.343	79.988	19.997	103.522	20.030	3.327	0.460
176.000	159.568	79.989	19.999	103.527	20.029	3.426	0.482
176.500	159.808	79.988	19.996	103.534	20.031	3.281	0.480
177.000	160.049	79.988	19.998	103.538	20.032	3.219	0.473
177.500	160.310	79.990	19.995	103.541	20.034	3.043	0.492
178.000	160.545	79.990	19.995	103.540	20.030	3.318	0.499
178.500	160.769	79.987	19.997	103.538	20.029	3.413	0.477
179.000	161.019	79.990	19.996	103.533	20.032	3.169	0.466
179.500	161.258	79.988	19.995	103.529	20.031	3.225	0.481
180.000	161.537	79.989	19.995	103.526	20.028	3.530	0.503
180.500	161.787	79.990	19.996	103.524	20.031	3.281	0.524
181.000	162.014	79.989	19.995	103.520	20.029	3.389	0.503
181.500	162.226	79.991	19.996	103.517	20.034	3.039	0.458
182.000	162.501	79.990	19.996	103.515	20.030	3.368	0.463
182.500	162.704	79.990	19.994	103.513	20.034	3.036	0.482
183.000	162.955	79.990	19.995	103.514	20.029	3.420	0.465
183.500	163.181	79.989	19.995	103.514	20.034	2.993	0.465
184.000	163.436	79.991	19.998	103.515	20.034	3.043	0.479
184.500	163.686	79.991	19.997	103.516	20.031	3.283	0.493
185.000	163.927	79.992	19.996	103.517	20.030	3.303	0.498
185.500	164.218	79.990	19.995	103.515	20.032	3.153	0.511
186.000	164.435	79.991	19.997	103.513	20.030	3.350	0.520
186.500	164.648	79.990	19.998	103.513	20.030	3.324	0.469
187.000	164.922	79.991	19.996	103.514	20.030	3.316	0.459
187.500	165.185	79.992	19.997	103.515	20.027	3.582	0.512
188.000	165.426	79.991	19.998	103.515	20.028	3.510	0.520
188.500	165.654	79.991	19.996	103.517	20.032	3.192	0.487
189.000	165.908	79.990	19.996	103.517	20.028	3.461	0.476
189.500	166.184	79.992	19.996	103.515	20.030	3.318	0.506
190.000	166.405	79.991	19.997	103.513	20.030	3.333	0.514
190.500	166.647	79.990	19.997	103.512	20.031	3.281	0.480
191.000	166.899	79.991	19.996	103.510	20.029	3.452	0.478
191.500	167.136	79.991	19.997	103.509	20.033	3.115	0.492
192.000	167.386	79.989	19.997	103.508	20.030	3.344	0.488
192.500	167.672	79.990	19.998	103.507	20.028	3.463	0.511
193.000	167.929	79.991	19.997	103.507	20.026	3.638	0.539
193.500	168.185	79.992	19.998	103.507	20.030	3.339	0.528
194.000	168.395	79.992	19.997	103.507	20.027	3.573	0.490
194.500	168.633	79.991	19.997	103.508	20.032	3.203	0.457
195.000	168.905	79.992	19.998	103.510	20.030	3.335	0.479
195.500	169.142	79.992	19.998	103.510	20.028	3.458	0.509
196.000	169.362	79.991	19.999	103.509	20.030	3.333	0.483
196.500	169.627	79.991	19.997	103.509	20.033	3.067	0.472
197.000	169.862	79.991	19.996	103.509	20.032	3.192	0.493
197.500	170.107	79.991	19.996	103.507	20.030	3.311	0.489
198.000	170.412	79.990	19.997	103.507	20.028	3.471	0.515
198.500	170.631	79.990	19.996	103.507	20.034	3.054	0.537
199.000	170.905	79.992	19.996	103.507	20.027	3.543	0.509
199.500	171.102	79.990	19.998	103.506	20.031	3.274	0.482
200.000	171.365	79.990	19.997	103.507	20.030	3.309	0.466
200.500	171.632	79.990	19.997	103.508	20.031	3.270	0.495
201.000	171.884	79.990	19.997	103.509	20.031	3.290	0.524
201.500	172.112	79.991	19.997	103.512	20.030	3.376	0.500
202.000	172.340	79.992	19.997	103.513	20.032	3.151	0.468
202.500	172.624	79.989	19.996	103.513	20.028	3.510	0.483
203.000	172.888	79.990	19.997	103.512	20.032	3.170	0.530
203.500	173.086	79.990	19.996	103.510	20.028	3.512	0.505
204.000	173.381	79.992	19.997	103.507	20.029	3.387	0.478
204.500	173.647	79.992	19.998	103.507	20.027	3.601	0.527
205.000	173.859	79.992	19.999	103.507	20.026	3.674	0.520
205.500	174.089	79.990	19.996	103.507	20.026	3.631	0.460
206.000	174.332	79.990	19.996	103.506	20.028	3.458	0.457
206.501	174.608	79.990	19.997	103.506	20.029	3.380	0.496
207.000	174.844	79.992	19.996	103.506	20.027	3.562	0.515
207.500	175.083	79.991	19.995	103.505	20.030	3.354	0.493
208.000	175.366	79.991	19.998	103.506	20.026	3.633	0.498
208.500	175.561	79.992	19.996	103.506	20.026	3.624	0.500
209.000	175.852	79.992	19.995	103.504	20.031	3.287	0.482
209.500	176.093	79.990	19.997	103.501	20.028	3.480	0.509
210.000	176.360	79.993	19.994	103.496	20.029	3.400	0.520
210.500	176.639	79.993	19.996	103.495	20.027	3.536	0.527
211.000	176.849	79.991	19.995	103.495	20.027	3.560	0.517
211.500	177.124	79.992	19.997	103.498	20.031	3.292	0.487
212.000	177.376	79.992	19.998	103.502	20.031	3.266	0.506
212.500	177.613	79.991	19.996	103.507	20.027	3.553	0.508
213.000	177.897	79.993	19.998	103.506	20.028	3.475	0.505
213.500	178.125	79.992	19.997	103.499	20.029	3.419	0.516
214.000	178.372	79.993	19.998	103.494	20.030	3.333	0.493
214.500	178.607	79.992	19.996	103.493	20.027	3.540	0.478
215.000	178.853	79.991	19.998	103.492	20.028	3.462	0.481
215.500	179.128	79.991	19.996	103.493	20.029	3.445	0.501
216.000	179.389	79.991	19.997	103.493	20.030	3.352	0.529
216.501	179.622	79.991	19.998	103.490	20.029	3.397	0.516
217.001	179.880	79.992	19.997	103.487	20.029	3.401	0.493
217.500	180.123	79.991	19.998	103.484	20.026	3.615	0.496
218.000	180.368	79.992	19.999	103.483	20.031	3.247	0.494
218.500	180.632	79.990	19.997	103.483	20.028	3.479	0.498
219.000	180.869	79.990	19.998	103.484	20.031	3.297	0.505
219.500	181.151	79.991	19.998	103.486	20.028	3.464	0.511
220.000	181.340	79.990	19.997	103.489	20.029	3.425	0.495
220.500	181.661	79.990	19.999	103.488	20.028	3.525	0.490
221.000	181.916	79.991	19.997	103.494	20.027	3.605	0.543
221.500	182.143	79.990	19.997	103.500	20.027	3.564	0.529
222.000	182.395	79.990	19.999	103.496	20.029	3.387	0.480
222.500	182.686	79.989	19.997	103.496	20.027	3.536	0.511
223.000	182.901	79.990	19.999	103.498	20.030	3.302	0.525
223.500	183.205	79.990	19.997	103.496	20.031	3.237	0.512
224.001	183.435	79.988	19.998	103.494	20.026	3.620	0.526
224.501	183.671	79.990	19.997	103.497	20.030	3.311	0.500
225.001	183.932	79.989	19.997	103.496	20.027	3.566	0.482
225.500	184.195	79.990	19.998	103.492	20.026	3.624	0.511
226.000	184.462	79.989	19.998	103.487	20.033	3.131	0.527
226.500	184.735	79.988	19.998	103.484	20.033	3.122	0.535
227.000	184.944	79.988	19.998	103.480	20.028	3.494	0.512
227.500	185.198	79.990	19.998	103.476	20.034	3.062	0.472
228.000	185.455	79.989	19.995	103.473	20.030	3.354	0.486
228.500	185.746	79.989	19.995	103.474	20.030	3.341	0.529
229.000	185.952	79.989	19.997	103.472	20.030	3.356	0.523
229.500	186.274	79.990	19.997	103.475	20.033	3.107	0.513
230.000	186.534	79.989	19.996	103.474	20.032	3.217	0.555
230.500	186.787	79.990	19.997	103.480	20.028	3.507	0.547
231.000	187.017	79.990	19.997	103.486	20.027	3.566	0.498
231.500	187.282	79.990	19.995	103.488	20.029	3.404	0.490
232.000	187.549	79.989	19.998	103.488	20.032	3.207	0.514
232.500	187.815	79.989	19.997	103.492	20.029	3.441	0.532
233.000	188.033	79.990	19.999	103.489	20.029	3.404	0.508
233.500	188.289	79.990	19.998	103.487	20.027	3.609	0.479
234.000	188.541	79.989	19.995	103.489	20.026	3.676	0.491
234.500	188.781	79.990	19.996	103.489	20.030	3.362	0.500
235.000	189.049	79.989	19.996	103.487	20.030	3.371	0.500
235.500	189.324	79.991	19.997	103.488	20.028	3.514	0.525
236.000	189.594	79.991	19.997	103.485	20.029	3.395	0.543
236.500	189.840	79.990	19.996	103.479	20.030	3.362	0.530
237.000	190.083	79.990	19.998	103.478	20.029	3.397	0.503
237.500	190.358	79.988	19.995	103.479	20.031	3.256	0.504
238.000	190.580	79.989	19.996	103.479	20.026	3.682	0.508
238.500	190.823	79.988	19.996	103.480	20.026	3.652	0.481
239.000	191.083	79.989	19.997	103.484	20.028	3.475	0.484
239.500	191.336	79.988	19.997	103.483	20.029	3.401	0.508
240.000	191.602	79.991	19.995	103.480	20.032	3.196	0.515
240.500	191.851	79.988	19.996	103.478	20.030	3.304	0.517
241.000	192.073	79.988	19.996	103.476	20.028	3.490	0.493
241.500	192.371	79.988	19.996	103.474	20.028	3.494	0.495
242.000	192.636	79.989	19.997	103.479	20.028	3.460	0.541
242.500	192.849	79.989	19.996	103.485	20.030	3.375	0.520
243.000	193.122	79.990	19.996	103.486	20.027	3.585	0.482
243.500	193.362	79.990	19.997	103.491	20.030	3.356	0.500
244.000	193.632	79.991	19.996	103.493	20.028	3.464	0.512
244.500	193.879	79.989	19.997	103.488	20.030	3.306	0.514
245.000	194.122	79.989	19.996	103.482	20.026	3.658	0.504
245.500	194.373	79.990	19.998	103.479	20.029	3.425	0.492
246.000	194.616	79.988	19.996	103.474	20.034	3.061	0.494
246.500	194.857	79.989	19.996	103.474	20.028	3.494	0.489
247.000	195.151	79.988	19.994	103.474	20.026	3.613	0.509
247.500	195.350	79.989	19.998	103.474	20.030	3.306	0.514
248.000	195.595	79.989	19.998	103.474	20.026	3.669	0.469
248.500	195.843	79.990	19.997	103.473	20.027	3.572	0.468
249.000	196.126	79.989	19.994	103.471	20.029	3.444	0.512
249.500	196.383	79.990	19.999	103.472	20.024	3.786	0.536
250.000	196.639	79.989	19.996	103.471	20.024	3.773	0.527
250.500	196.864	79.988	19.998	103.471	20.026	3.676	0.497
251.000	197.128	79.990	19.995	103.471	20.027	3.607	0.485
251.501	197.348	79.989	19.996	103.471	20.027	3.583	0.486
252.000	197.608	79.992	19.998	103.472	20.026	3.672	0.482
252.500	197.883	79.988	19.996	103.477	20.026	3.682	0.508
253.000	198.114	79.990	19.998	103.478	20.025	3.732	0.521
253.500	198.376	79.990	19.999	103.477	20.027	3.535	0.500
254.000	198.619	79.989	19.998	103.476	20.028	3.494	0.499
254.500	198.887	79.989	19.996	103.473	20.025	3.743	0.508
255.000	199.141	79.989	19.998	103.468	20.026	3.680	0.516
255.500	199.359	79.989	19.997	103.468	20.023	3.853	0.497
256.000	199.652	79.988	19.997	103.469	20.025	3.732	0.492
256.500	199.891	79.990	19.996	103.471	20.026	3.652	0.522
257.000	200.107	79.989	19.998	103.470	20.025	3.745	0.494
257.500	200.383	79.989	19.996	103.470	20.024	3.784	0.474
258.000	200.611	79.988	19.997	103.470	20.020	4.147	0.498
258.500	200.873	79.989	19.999	103.469	20.024	3.810	0.497
259.000	201.150	79.990	19.996	103.467	20.028	3.487	0.514
259.500	201.380	79.989	19.997	103.466	20.024	3.771	0.523
260.000	201.597	79.988	19.997	103.465	20.024	3.844	0.477
260.500	201.891	79.990	19.995	103.465	20.022	3.976	0.479
261.000	202.090	79.989	19.997	103.466	20.020	4.097	0.502
261.500	202.384	79.989	19.997	103.467	20.024	3.790	0.492
262.000	202.648	79.989	19.995	103.469	20.023	3.907	0.525
262.500	202.860	79.990	19.995	103.472	20.020	4.141	0.517
263.000	203.119	79.991	19.997	103.472	20.023	3.914	0.474
263.500	203.351	79.989	19.995	103.471	20.023	3.855	0.481
264.000	203.606	79.989	19.998	103.472	20.022	3.983	0.489
264.500	203.855	79.990	19.997	103.469	20.019	4.171	0.495
265.000	204.112	79.990	19.997	103.467	20.019	4.201	0.505
265.500	204.349	79.990	19.997	103.466	20.020	4.123	0.500
266.000	204.640	79.991	19.995	103.466	20.023	3.851	0.511
266.500	204.847	79.992	19.996	103.465	20.019	4.227	0.513
267.000	205.086	79.990	19.995	103.467	20.024	3.816	0.472
267.500	205.379	79.990	19.997	103.468	20.022	3.954	0.489
268.000	205.598	79.991	19.996	103.469	20.020	4.090	0.522
268.500	205.858	79.993	19.997	103.469	20.020	4.095	0.496
269.000	206.092	79.991	19.998	103.469	20.022	3.982	0.486
269.500	206.331	79.991	19.997	103.468	20.022	3.954	0.483
270.000	206.619	79.991	19.995	103.467	20.023	3.924	0.500
270.500	206.834	79.993	19.997	103.460	20.020	4.106	0.515
271.000	207.080	79.992	19.997	103.458	20.020	4.097	0.482
271.500	207.288	79.992	19.997	103.458	20.022	3.976	0.457
272.000	207.593	79.992	19.997	103.458	20.020	4.087	0.484
272.500	207.858	79.992	19.997	103.456	20.019	4.167	0.542
273.000	208.079	79.991	19.996	103.461	20.022	3.987	0.528
273.500	208.326	79.993	19.996	103.463	20.021	4.085	0.477
274.000	208.600	79.991	19.995	103.463	20.023	3.870	0.494
274.500	208.812	79.992	19.995	103.463	20.019	4.219	0.504
275.000	209.062	79.992	19.995	103.464	20.019	4.208	0.474
275.500	209.328	79.991	19.995	103.465	20.021	4.080	0.489
276.000	209.572	79.991	19.997	103.465	20.022	3.977	0.513
276.500	209.806	79.991	19.996	103.465	20.019	4.225	0.494
277.000	210.030	79.990	19.996	103.466	20.016	4.459	0.468
277.500	210.291	79.991	19.998	103.467	20.018	4.268	0.472
278.000	210.545	79.992	19.997	103.466	20.019	4.175	0.500
278.500	210.808	79.991	19.996	103.459	20.022	3.985	0.516
279.000	210.990	79.990	19.996	103.452	20.018	4.274	0.481
279.500	211.292	79.993	19.997	103.452	20.017	4.348	0.465
280.000	211.555	79.989	19.996	103.452	20.018	4.316	0.525
280.500	211.814	79.989	19.996	103.452	20.019	4.166	0.544
281.000	212.006	79.990	19.995	103.456	20.019	4.240	0.486
281.500	212.262	79.989	19.995	103.461	20.017	4.368	0.449
282.000	212.535	79.991	19.995	103.461	20.023	3.918	0.488
282.500	212.785	79.988	19.998	103.462	20.021	4.031	0.526
283.000	213.040	79.990	19.996	103.464	20.021	4.057	0.514
283.501	213.260	79.991	19.998	103.467	20.018	4.286	0.490
284.001	213.484	79.989	19.998	103.466	20.019	4.201	0.460
284.500	213.794	79.990	19.998	103.466	20.016	4.422	0.489
285.000	214.018	79.989	19.997	103.467	20.020	4.106	0.534
285.500	214.219	79.990	19.997	103.468	20.024	3.795	0.479
286.000	214.503	79.989	19.996	103.468	20.018	4.279	0.455
286.500	214.725	79.989	19.999	103.470	20.019	4.229	0.496
287.000	215.047	79.990	19.997	103.471	20.019	4.231	0.525
287.501	215.226	79.990	19.996	103.469	20.019	4.195	0.522
288.001	215.492	79.989	19.996	103.467	20.019	4.216	0.473
288.500	215.710	79.993	19.994	103.466	20.016	4.406	0.465
289.000	215.998	79.991	19.995	103.462	20.016	4.400	0.495
289.500	216.220	79.991	19.999	103.456	20.021	4.037	0.508
290.000	216.453	79.990	19.998	103.452	20.018	4.250	0.483
290.500	216.751	79.991	19.996	103.454	20.012	4.761	0.493
291.000	216.927	79.992	19.998	103.454	20.017	4.339	0.502
291.500	217.216	79.992	19.997	103.455	20.020	4.104	0.469
292.000	217.444	79.992	19.997	103.462	20.014	4.618	0.491
292.500	217.697	79.990	19.996	103.466	20.014	4.586	0.499
293.000	217.939	79.991	19.997	103.466	20.016	4.432	0.488
293.500	218.177	79.990	19.998	103.468	20.009	4.988	0.487
294.000	218.450	79.994	19.997	103.469	20.015	4.532	0.496
294.500	218.689	79.992	19.997	103.467	20.013	4.698	0.512
295.000	218.924	79.991	19.995	103.463	20.010	4.876	0.493
295.500	219.207	79.992	19.996	103.462	20.013	4.666	0.495
296.000	219.413	79.991	19.996	103.462	20.013	4.705	0.503
296.500	219.674	79.992	19.995	103.463	20.012	4.768	0.478
297.000	219.977	79.993	19.996	103.463	20.014	4.620	0.516
297.500	220.145	79.992	19.995	103.462	20.012	4.731	0.518
298.000	220.439	79.992	19.997	103.460	20.010	4.945	0.466
298.500	220.677	79.993	19.995	103.457	20.009	4.952	0.497
299.000	220.938	79.992	19.995	103.456	20.011	4.828	0.515
299.500	221.185	79.993	19.996	103.452	20.012	4.727	0.504
300.000	221.395	79.992	19.997	103.452	20.012	4.773	0.483
300.500	221.619	79.991	19.996	103.455	20.013	4.656	0.445
301.000	221.861	79.992	19.996	103.451	20.012	4.749	0.450
301.500	222.118	79.990	19.996	103.450	20.005	5.283	0.483
302.000	222.489	79.991	19.996	103.453	20.012	4.716	0.564
302.500	222.531	79.992	19.996	103.454	20.008	5.056	0.520
303.000	222.819	79.991	19.997	103.450	20.011	4.831	0.372
303.500	223.211	79.989	19.997	103.452	20.008	5.077	0.505
304.000	223.330	79.990	19.997	103.451	20.013	4.664	0.595
304.500	223.550	79.989	19.997	103.449	20.011	4.835	0.425
305.000	224.030	79.989	19.997	103.447	20.012	4.744	0.519
305.500	224.254	79.990	19.996	103.449	20.014	4.605	0.702
306.000	224.538	79.989	19.996	103.449	20.009	5.014	0.606
306.500	224.447	79.989	19.997	103.448	20.010	4.891	0.351
307.000	224.962	79.988	19.997	103.450	20.009	5.017	0.309
307.500	225.139	79.989	19.997	103.453	20.010	4.902	0.558
308.000	225.305	79.987	19.996	103.453	20.009	5.001	0.518
308.500	225.557	79.988	19.997	103.452	20.010	4.930	0.381
309.000	225.824	79.988	19.997	103.455	20.007	5.131	0.468
309.500	226.136	79.989	19.997	103.457	20.006	5.209	0.548
310.000	226.179	79.987	19.998	103.459	20.007	5.155	0.467
310.500	226.597	79.989	19.996	103.461	20.005	5.315	0.408
311.000	226.796	79.989	19.997	103.466	20.008	5.038	0.539
311.500	227.110	79.989	19.998	103.465	20.009	5.019	0.565
312.000	227.278	79.989	19.998	103.464	20.009	4.993	0.498
312.500	227.548	79.988	19.997	103.461	20.007	5.166	0.460
313.000	227.751	79.989	19.998	103.463	20.004	5.373	0.455
313.500	228.008	79.990	19.999	103.462	20.006	5.243	0.466
314.000	228.348	79.988	19.998	103.463	20.007	5.148	0.528
314.500	228.533	79.989	19.998	103.462	20.006	5.230	0.561
315.000	228.801	79.990	19.997	103.457	20.005	5.310	0.489
315.500	229.033	79.990	19.999	103.453	20.004	5.406	0.477
316.000	229.332	79.990	19.997	103.449	20.006	5.228	0.515
316.500	229.573	79.988	19.996	103.449	20.006	5.255	0.536
317.000	229.790	79.990	19.999	103.450	20.006	5.235	0.499
317.500	230.054	79.989	19.999	103.456	20.003	5.423	0.469
318.000	230.325	79.990	19.997	103.457	20.003	5.462	0.508
318.500	230.576	79.989	19.997	103.459	20.004	5.402	0.528
319.001	230.856	79.990	19.998	103.458	20.001	5.642	0.526
319.500	231.060	79.989	19.998	103.459	20.007	5.120	0.508
320.000	231.320	79.990	19.998	103.459	20.005	5.330	0.474
320.500	231.556	79.990	19.997	103.461	20.005	5.289	0.480
321.000	231.822	79.989	19.997	103.463	20.003	5.436	0.499
321.500	232.058	79.991	19.998	103.459	20.002	5.536	0.502
322.000	232.279	79.990	19.997	103.459	20.005	5.319	0.480
322.500	232.570	79.991	19.996	103.457	20.003	5.475	0.485
323.000	232.791	79.991	19.996	103.457	20.003	5.464	0.513
323.501	233.023	79.990	19.996	103.453	20.003	5.498	0.483
324.001	233.301	79.990	19.996	103.453	20.000	5.674	0.481
324.501	233.556	79.990	19.996	103.447	20.002	5.510	0.521
325.001	233.784	79.990	19.997	103.443	19.999	5.784	0.507
325.500	234.065	79.990	19.996	103.444	20.001	5.637	0.496
326.000	234.300	79.991	19.996	103.448	20.002	5.577	0.513
326.500	234.568	79.990	19.996	103.452	20.002	5.538	0.510
327.000	234.776	79.990	19.996	103.455	20.002	5.578	0.489
327.500	235.038	79.990	19.997	103.459	20.004	5.414	0.472
328.000	235.267	79.990	19.997	103.460	20.001	5.591	0.481
328.500	235.504	79.990	19.997	103.459	20.001	5.597	0.479
329.000	235.781	79.990	19.995	103.458	20.000	5.688	0.490
329.500	236.035	79.990	19.997	103.456	19.997	5.914	0.523
330.000	236.275	79.989	19.996	103.453	19.997	5.951	0.513
330.500	236.533	79.990	19.996	103.453	19.998	5.834	0.496
331.000	236.761	79.989	19.997	103.454	19.999	5.780	0.492
331.500	237.038	79.988	19.996	103.455	19.997	5.907	0.496
332.000	237.288	79.990	19.998	103.455	19.999	5.805	0.517
332.500	237.520	79.990	19.996	103.456	19.996	6.047	0.505
333.000	237.795	79.990	19.997	103.450	19.998	5.881	0.494
333.500	238.089	79.989	19.999	103.448	19.998	5.889	0.538
334.001	238.265	79.989	19.996	103.446	20.001	5.606	0.520
334.500	238.525	79.988	19.998	103.445	19.998	5.817	0.453
335.000	238.809	79.989	19.997	103.446	19.996	5.983	0.489
335.500	239.042	79.990	19.997	103.452	19.998	5.849	0.531
336.000	239.232	79.990	19.997	103.455	19.999	5.812	0.470
336.500	239.512	79.988	19.998	103.456	20.000	5.728	0.447
337.000	239.740	79.989	19.997	103.455	19.997	5.972	0.489
337.501	239.970	79.990	19.996	103.454	19.998	5.886	0.483
338.001	240.279	79.988	19.997	103.447	20.000	5.686	0.498
338.500	240.478	79.988	19.997	103.440	19.996	5.974	0.524
339.000	240.752	79.988	19.996	103.435	19.997	5.935	0.490
339.500	241.002	79.990	19.997	103.434	19.997	5.964	0.498
340.000	241.275	79.989	19.997	103.440	19.995	6.056	0.523
340.500	241.472	79.989	19.996	103.447	19.998	5.834	0.496
341.000	241.742	79.988	19.997	103.452	19.993	6.283	0.468
341.500	242.017	79.988	19.997	103.453	19.993	6.249	0.506
342.000	242.231	79.989	19.998	103.451	19.992	6.320	0.518
342.500	242.531	79.990	19.998	103.444	19.993	6.242	0.502
343.000	242.779	79.990	19.996	103.437	19.997	5.967	0.531
343.500	243.010	79.990	19.996	103.434	19.992	6.322	0.513
344.000	243.271	79.990	19.996	103.437	19.995	6.088	0.485
344.500	243.460	79.989	19.997	103.439	19.992	6.313	0.471
345.000	243.754	79.989	19.997	103.445	19.990	6.467	0.467
345.500	243.999	79.989	19.996	103.450	19.996	6.000	0.511
346.000	244.301	79.990	19.997	103.453	19.997	5.954	0.543
346.500	244.504	79.990	19.997	103.452	19.992	6.337	0.526
347.000	244.739	79.990	19.998	103.450	19.997	5.945	0.472
347.500	245.036	79.990	19.998	103.445	19.993	6.250	0.485
348.000	245.297	79.990	19.997	103.446	19.996	5.995	0.545
