Repository: ulfsri/fsri_materials_database

# Materials and Products Database

## 01_Data

Raw data generated from each apparatus are included here in plain-text format. The data is organized first by material, next by the short name of test apparatus used, and where applicable additional filtering by test settings.

### material.json

Each material directory contains a json file of the same name as the material. This file links the data stored in the repository as well as data and graphs produced by the accompanying scripts (__02_Scripts__) to the respective landing page for the material on the front-end website.

File: 01_Data/Rug_Pad/MCC/Rug_Pad_MCC_30K_min_211008_R1.txt (part 2 of 4)
T Correction Coefficients:	0	1.024463	0
Time Shift (s):	14
*
Time (s)	Temperature (C)	N2 flow rate (cc/min)	O2 flow rate (cc/min)	Flow Rate (cc/min)	Oxygen (%)	HRR (W/g)	Heating rate (C/s)
348.500	238.709	80.002	19.997	100.971	19.921	7.258	0.555
349.000	239.022	80.000	19.997	100.970	19.919	7.411	0.451
349.500	239.264	80.002	19.997	100.968	19.922	7.215	0.513
350.000	239.490	80.001	19.996	100.964	19.919	7.391	0.511
350.500	239.751	80.002	19.996	100.964	19.920	7.356	0.478
351.000	240.057	80.001	19.996	100.962	19.919	7.379	0.527
351.500	240.200	80.001	19.997	100.962	19.923	7.172	0.508
352.000	240.451	79.999	19.998	100.962	19.919	7.406	0.421
352.500	240.694	80.001	19.995	100.965	19.919	7.399	0.444
353.000	240.960	80.000	19.995	100.966	19.918	7.475	0.502
353.500	241.241	80.001	19.997	100.969	19.918	7.496	0.529
354.000	241.413	79.999	19.997	100.968	19.919	7.388	0.500
354.500	241.723	80.000	19.996	100.968	19.918	7.481	0.467
355.000	241.962	80.000	19.996	100.968	19.920	7.325	0.515
355.500	242.232	79.999	19.995	100.967	19.916	7.577	0.529
356.000	242.454	80.001	19.997	100.967	19.918	7.454	0.501
356.500	242.699	79.998	19.997	100.969	19.917	7.563	0.480
357.000	243.010	79.999	19.997	100.970	19.915	7.639	0.511
357.500	243.246	80.000	19.997	100.970	19.919	7.390	0.551
358.000	243.474	79.998	19.997	100.969	19.918	7.440	0.506
358.500	243.762	79.998	19.997	100.968	19.919	7.403	0.491
359.000	244.021	79.997	19.997	100.966	19.918	7.487	0.532
359.500	244.307	79.997	19.996	100.962	19.918	7.480	0.546
360.000	244.544	79.997	19.998	100.958	19.919	7.394	0.534
360.500	244.762	79.997	19.997	100.957	19.916	7.597	0.489
361.000	244.995	79.996	19.997	100.956	19.920	7.330	0.453
361.500	245.278	79.996	19.998	100.957	19.916	7.581	0.483
362.000	245.521	79.998	19.999	100.962	19.917	7.536	0.521
362.500	245.758	79.997	19.997	100.966	19.915	7.658	0.503
363.000	246.015	79.998	19.999	100.968	19.912	7.880	0.487
363.500	246.303	79.998	19.998	100.968	19.914	7.736	0.519
364.000	246.543	79.998	19.997	100.965	19.913	7.760	0.536
364.500	246.794	79.998	19.997	100.965	19.910	7.954	0.510
365.000	247.084	79.998	19.997	100.963	19.913	7.818	0.516
365.500	247.327	79.999	19.997	100.960	19.912	7.853	0.537
366.000	247.577	79.998	19.997	100.963	19.915	7.638	0.513
366.500	247.831	80.000	19.998	100.967	19.915	7.682	0.499
367.000	248.053	79.999	19.996	100.967	19.913	7.767	0.491
367.500	248.333	79.998	19.997	100.970	19.911	7.904	0.489
368.000	248.573	79.999	19.998	100.972	19.915	7.663	0.510
368.500	248.837	79.999	19.997	100.970	19.912	7.867	0.512
369.000	249.060	79.998	19.998	100.970	19.913	7.760	0.496
369.500	249.365	79.998	19.997	100.971	19.912	7.838	0.508
370.000	249.605	79.998	19.996	100.971	19.912	7.845	0.537
370.500	249.842	80.000	19.996	100.970	19.911	7.950	0.511
371.000	250.133	79.998	19.997	100.970	19.912	7.846	0.502
371.500	250.394	79.998	19.996	100.969	19.912	7.864	0.540
372.000	250.687	79.999	19.997	100.967	19.915	7.661	0.554
372.500	250.923	79.998	19.996	100.967	19.911	7.942	0.542
373.000	251.162	79.998	19.996	100.967	19.912	7.887	0.502
373.500	251.436	79.997	19.998	100.970	19.910	7.973	0.494
374.000	251.695	79.999	19.997	100.971	19.912	7.862	0.523
374.500	251.928	79.997	19.996	100.969	19.911	7.943	0.513
375.000	252.208	79.998	19.996	100.965	19.909	8.048	0.502
375.500	252.457	79.998	19.995	100.960	19.914	7.752	0.521
376.000	252.711	79.997	19.995	100.957	19.908	8.100	0.516
376.500	252.988	79.998	19.997	100.955	19.907	8.170	0.517
377.000	253.186	79.999	19.996	100.953	19.909	8.077	0.503
377.500	253.430	79.998	19.996	100.954	19.908	8.084	0.458
378.000	253.716	79.998	19.995	100.959	19.909	8.035	0.486
378.500	253.903	79.999	19.995	100.960	19.903	8.423	0.501
379.000	254.202	79.999	19.997	100.957	19.902	8.495	0.480
379.500	254.464	79.998	19.996	100.962	19.909	8.053	0.524
380.000	254.754	79.998	19.996	100.963	19.900	8.663	0.556
380.500	254.978	79.998	19.996	100.964	19.902	8.508	0.533
381.000	255.224	79.998	19.995	100.963	19.899	8.730	0.492
381.500	255.469	79.998	19.997	100.965	19.899	8.695	0.480
382.000	255.724	79.999	19.996	100.964	19.898	8.767	0.496
382.500	256.034	79.998	19.994	100.966	19.901	8.563	0.533
383.000	256.267	80.000	19.996	100.961	19.897	8.833	0.554
383.500	256.519	79.998	19.995	100.964	19.892	9.147	0.514
384.000	256.744	79.999	19.996	100.962	19.896	8.870	0.481
384.500	257.020	79.998	19.996	100.959	19.894	9.041	0.489
385.000	257.281	79.998	19.995	100.955	19.897	8.833	0.519
385.500	257.530	79.998	19.996	100.957	19.897	8.857	0.523
386.000	257.764	79.998	19.996	100.952	19.897	8.818	0.496
386.500	258.034	79.997	19.995	100.956	19.894	9.035	0.494
387.000	258.265	79.998	19.996	100.956	19.893	9.093	0.502
387.500	258.512	79.997	19.995	100.959	19.893	9.058	0.489
388.000	258.790	79.998	19.996	100.961	19.895	8.978	0.502
388.500	259.029	79.998	19.996	100.966	19.896	8.882	0.521
389.000	259.292	79.997	19.995	100.963	19.891	9.192	0.510
389.500	259.493	79.998	19.996	100.965	19.893	9.083	0.483
390.000	259.766	79.997	19.995	100.966	19.894	9.002	0.469
390.500	260.026	79.999	19.995	100.966	19.893	9.089	0.503
391.000	260.250	79.998	19.995	100.966	19.891	9.218	0.509
391.500	260.511	79.997	19.994	100.968	19.895	8.989	0.484
392.000	260.744	79.997	19.996	100.969	19.892	9.130	0.489
392.500	260.964	79.996	19.995	100.969	19.891	9.220	0.473
393.000	261.229	79.998	19.996	100.965	19.892	9.167	0.469
393.500	261.480	79.997	19.997	100.960	19.891	9.244	0.501
394.000	261.696	79.998	19.995	100.960	19.891	9.227	0.491
394.500	261.917	79.997	19.996	100.959	19.887	9.481	0.452
395.000	262.233	79.998	19.996	100.958	19.884	9.681	0.487
395.500	262.426	79.996	19.997	100.958	19.887	9.497	0.523
396.000	262.701	79.997	19.997	100.959	19.886	9.546	0.488
396.500	262.972	79.997	19.997	100.957	19.889	9.365	0.507
397.000	263.165	79.998	19.996	100.954	19.890	9.303	0.505
397.500	263.441	79.997	19.998	100.950	19.889	9.317	0.466
398.000	263.702	79.997	19.995	100.951	19.889	9.354	0.503
398.500	263.953	79.998	19.996	100.952	19.888	9.412	0.525
399.000	264.239	79.999	19.996	100.950	19.885	9.634	0.525
399.500	264.439	79.998	19.996	100.954	19.888	9.415	0.511
400.000	264.709	79.998	19.995	100.956	19.888	9.436	0.478
400.500	264.945	79.998	19.996	100.957	19.891	9.185	0.488
401.000	265.191	80.000	19.995	100.959	19.887	9.506	0.494
401.500	265.465	79.997	19.996	100.965	19.888	9.384	0.501
402.000	265.658	79.999	19.996	100.964	19.892	9.178	0.494
402.500	265.948	80.001	19.996	100.967	19.887	9.468	0.475
403.000	266.141	79.999	19.995	100.969	19.889	9.317	0.483
403.500	266.416	80.000	19.996	100.966	19.891	9.237	0.475
404.000	266.697	80.000	19.995	100.966	19.884	9.692	0.512
404.500	266.963	80.000	19.996	100.968	19.887	9.472	0.551
405.000	267.196	79.999	19.994	100.969	19.884	9.684	0.523
405.500	267.490	80.000	19.995	100.970	19.887	9.464	0.513
406.000	267.724	79.999	19.995	100.976	19.879	10.012	0.527
406.500	267.991	79.999	19.996	100.974	19.883	9.730	0.514
407.000	268.236	80.000	19.995	100.973	19.883	9.715	0.506
407.500	268.483	80.000	19.995	100.972	19.879	9.966	0.502
408.000	268.763	79.999	19.997	100.970	19.882	9.784	0.510
408.500	268.967	80.001	19.997	100.969	19.885	9.620	0.505
409.000	269.203	80.000	19.996	100.969	19.879	9.962	0.462
409.500	269.459	80.000	19.994	100.968	19.881	9.879	0.465
410.000	269.698	80.000	19.996	100.966	19.885	9.584	0.493
410.500	269.954	79.998	19.993	100.965	19.884	9.653	0.495
411.000	270.289	80.001	19.996	100.960	19.883	9.724	0.543
411.500	270.532	80.000	19.995	100.957	19.883	9.749	0.585
412.000	270.755	80.001	19.996	100.955	19.879	9.983	0.522
412.500	271.053	79.999	19.996	100.953	19.879	9.976	0.494
413.000	271.279	80.001	19.996	100.950	19.880	9.951	0.522
413.500	271.564	79.999	19.995	100.949	19.876	10.219	0.517
414.000	271.845	80.000	19.996	100.949	19.882	9.811	0.538
414.500	272.127	80.000	19.995	100.947	19.882	9.774	0.564
415.000	272.351	79.999	19.996	100.950	19.879	10.009	0.534
415.500	272.622	79.999	19.996	100.953	19.878	10.088	0.501
416.000	272.819	79.999	19.996	100.957	19.874	10.316	0.482
416.500	273.072	79.998	19.996	100.958	19.876	10.171	0.459
417.000	273.323	79.999	19.997	100.961	19.877	10.116	0.477
417.500	273.545	79.998	19.996	100.956	19.880	9.940	0.488
418.000	273.823	80.000	19.995	100.954	19.876	10.160	0.486
418.500	274.080	80.000	19.996	100.953	19.873	10.398	0.517
419.000	274.310	79.999	19.997	100.950	19.875	10.247	0.511
419.500	274.572	79.999	19.996	100.946	19.874	10.305	0.490
420.000	274.881	79.999	19.996	100.948	19.879	10.023	0.532
420.500	275.096	80.000	19.997	100.947	19.875	10.251	0.547
421.000	275.322	79.999	19.996	100.948	19.874	10.322	0.483
421.500	275.581	79.998	19.996	100.951	19.873	10.353	0.463
422.000	275.876	79.998	19.996	100.952	19.877	10.149	0.519
422.500	276.125	79.999	19.997	100.954	19.873	10.407	0.549
423.000	276.334	80.000	19.997	100.954	19.872	10.417	0.501
423.500	276.630	79.999	19.997	100.951	19.873	10.367	0.481
424.000	276.858	79.999	19.997	100.949	19.876	10.221	0.515
424.500	277.076	79.999	19.997	100.946	19.866	10.843	0.485
425.000	277.366	80.000	19.997	100.943	19.878	10.052	0.477
425.500	277.585	79.998	19.996	100.945	19.872	10.471	0.508
426.000	277.846	80.000	19.996	100.948	19.874	10.309	0.495
426.500	278.087	80.001	19.997	100.949	19.874	10.303	0.491
427.000	278.337	80.000	19.996	100.949	19.871	10.488	0.496
427.500	278.619	80.000	19.997	100.949	19.876	10.180	0.512
428.000	278.837	79.999	19.996	100.946	19.871	10.532	0.516
428.500	279.120	80.000	19.996	100.943	19.874	10.308	0.500
429.000	279.377	80.001	19.997	100.946	19.871	10.534	0.520
429.500	279.621	80.001	19.997	100.945	19.872	10.421	0.520
430.000	279.865	80.000	19.996	100.944	19.875	10.229	0.495
430.500	280.155	80.000	19.997	100.943	19.872	10.421	0.511
431.000	280.362	80.000	19.996	100.942	19.871	10.511	0.515
431.500	280.632	80.001	19.995	100.937	19.875	10.276	0.487
432.000	280.870	80.000	19.994	100.936	19.873	10.386	0.493
432.500	281.113	80.002	19.995	100.936	19.872	10.474	0.495
433.000	281.391	80.001	19.997	100.938	19.872	10.436	0.501
433.500	281.633	80.001	19.997	100.940	19.874	10.320	0.521
434.000	281.874	80.001	19.996	100.941	19.876	10.168	0.501
434.500	282.087	80.000	19.996	100.946	19.872	10.434	0.468
435.000	282.368	80.001	19.997	100.951	19.872	10.446	0.474
435.500	282.616	80.001	19.997	100.951	19.879	9.968	0.512
436.000	282.813	80.000	19.996	100.950	19.874	10.299	0.487
436.500	283.088	80.000	19.994	100.952	19.873	10.393	0.459
437.000	283.333	80.001	19.995	100.949	19.870	10.551	0.496
437.500	283.564	80.000	19.996	100.944	19.868	10.687	0.498
438.000	283.865	80.000	19.996	100.943	19.874	10.294	0.504
438.500	284.084	80.001	19.996	100.944	19.871	10.494	0.526
439.000	284.354	79.999	19.997	100.941	19.874	10.335	0.504
439.500	284.593	79.999	19.995	100.940	19.872	10.457	0.499
440.000	284.886	79.997	19.997	100.941	19.873	10.379	0.521
440.500	285.107	79.999	19.996	100.944	19.873	10.357	0.523
441.000	285.343	79.999	19.995	100.944	19.871	10.518	0.485
441.500	285.597	79.999	19.997	100.945	19.870	10.550	0.473
442.000	285.865	79.999	19.997	100.947	19.874	10.322	0.506
442.500	286.094	79.997	19.996	100.951	19.873	10.409	0.509
443.000	286.341	79.998	19.996	100.950	19.874	10.317	0.486
443.500	286.621	79.998	19.996	100.949	19.875	10.259	0.502
444.000	286.917	79.998	19.996	100.952	19.872	10.435	0.552
444.500	287.115	79.998	19.996	100.952	19.873	10.364	0.535
445.000	287.364	79.998	19.996	100.949	19.872	10.421	0.471
445.500	287.629	79.998	19.996	100.948	19.871	10.530	0.481
446.000	287.850	79.999	19.997	100.948	19.873	10.362	0.500
446.500	288.129	79.998	19.996	100.945	19.868	10.701	0.493
447.000	288.379	79.999	19.997	100.943	19.873	10.385	0.515
447.500	288.596	79.999	19.997	100.941	19.873	10.394	0.498
448.000	288.861	79.996	19.998	100.941	19.878	10.047	0.475
448.500	289.126	79.996	19.996	100.941	19.872	10.439	0.506
449.000	289.370	79.997	19.996	100.947	19.874	10.291	0.519
449.500	289.620	79.998	19.996	100.947	19.870	10.548	0.501
450.000	289.885	79.998	19.998	100.947	19.874	10.323	0.505
450.500	290.142	79.998	19.997	100.947	19.877	10.139	0.519
451.000	290.406	79.998	19.997	100.945	19.876	10.188	0.521
451.500	290.629	79.997	19.997	100.942	19.873	10.409	0.504
452.000	290.872	79.998	19.997	100.941	19.879	9.998	0.477
452.500	291.150	79.996	19.996	100.942	19.876	10.172	0.493
453.000	291.407	79.997	19.999	100.944	19.876	10.202	0.528
453.500	291.641	79.997	19.997	100.945	19.875	10.280	0.513
454.000	291.921	79.996	19.996	100.943	19.877	10.144	0.502
454.500	292.181	79.998	19.998	100.943	19.879	9.975	0.527
455.000	292.451	79.996	19.998	100.942	19.876	10.158	0.535
455.500	292.658	79.998	19.998	100.940	19.872	10.437	0.504
456.000	292.899	79.996	19.997	100.940	19.878	10.026	0.462
456.500	293.158	79.998	19.997	100.940	19.874	10.312	0.474
457.000	293.390	79.997	19.997	100.939	19.875	10.238	0.495
457.500	293.641	79.997	19.998	100.939	19.873	10.351	0.487
458.000	293.914	79.997	19.998	100.939	19.877	10.103	0.504
458.500	294.169	79.996	19.997	100.938	19.878	10.039	0.526
459.000	294.440	79.997	19.997	100.942	19.881	9.877	0.527
459.500	294.677	79.998	19.997	100.945	19.880	9.926	0.517
460.000	294.886	79.997	19.997	100.946	19.878	10.030	0.477
460.500	295.177	79.998	19.998	100.946	19.876	10.187	0.473
461.000	295.455	79.998	19.997	100.946	19.875	10.223	0.535
461.500	295.649	79.997	19.997	100.943	19.881	9.839	0.521
462.000	295.921	79.999	19.996	100.943	19.877	10.105	0.468
462.500	296.196	79.997	19.997	100.942	19.881	9.894	0.506
463.000	296.468	79.997	19.997	100.942	19.876	10.199	0.548
463.500	296.698	79.997	19.997	100.942	19.877	10.118	0.525
464.000	296.914	79.999	19.997	100.942	19.872	10.463	0.474
464.500	297.241	79.999	19.996	100.941	19.876	10.208	0.494
465.000	297.461	79.999	19.996	100.942	19.879	9.972	0.545
465.500	297.710	79.997	19.996	100.941	19.878	10.040	0.508
466.000	297.969	79.999	19.998	100.941	19.875	10.271	0.488
466.500	298.221	79.997	19.997	100.941	19.878	10.070	0.510
467.000	298.461	79.998	19.996	100.941	19.877	10.105	0.501
467.500	298.752	79.997	19.999	100.945	19.878	10.073	0.511
468.000	299.019	79.997	19.996	100.947	19.872	10.428	0.545
468.500	299.235	79.998	19.998	100.949	19.880	9.955	0.520
469.000	299.508	79.999	19.997	100.951	19.874	10.297	0.486
469.500	299.778	79.998	19.997	100.951	19.876	10.195	0.516
470.000	300.006	79.997	19.997	100.947	19.873	10.399	0.521
470.500	300.268	79.998	19.995	100.946	19.877	10.121	0.494
471.000	300.478	79.998	19.996	100.943	19.872	10.427	0.481
471.500	300.762	79.999	19.996	100.942	19.877	10.140	0.483
472.000	301.001	79.998	19.996	100.942	19.874	10.320	0.508
472.500	301.288	79.998	19.996	100.941	19.873	10.396	0.524
473.000	301.537	79.998	19.997	100.941	19.875	10.256	0.531
473.500	301.802	79.999	19.996	100.943	19.872	10.420	0.525
474.000	302.066	79.999	19.995	100.943	19.877	10.122	0.522
474.500	302.294	79.999	19.995	100.944	19.873	10.404	0.510
475.000	302.527	79.999	19.996	100.944	19.876	10.179	0.476
475.500	302.767	79.999	19.995	100.945	19.872	10.423	0.467
476.000	303.054	80.000	19.995	100.943	19.874	10.342	0.500
476.500	303.302	79.999	19.996	100.942	19.870	10.554	0.531
477.000	303.503	79.998	19.996	100.940	19.875	10.267	0.493
477.500	303.785	79.998	19.997	100.940	19.873	10.371	0.466
478.000	304.018	79.997	19.997	100.940	19.875	10.279	0.499
478.500	304.290	79.997	19.995	100.940	19.880	9.932	0.510
479.000	304.559	79.997	19.997	100.939	19.874	10.293	0.523
479.500	304.795	80.000	19.997	100.939	19.875	10.269	0.524
480.000	305.070	80.000	19.996	100.939	19.875	10.255	0.508
480.500	305.256	79.999	19.996	100.938	19.871	10.500	0.485
481.000	305.541	79.998	19.997	100.937	19.875	10.253	0.466
481.500	305.805	79.998	19.996	100.938	19.871	10.489	0.510
482.000	306.026	80.000	19.997	100.937	19.874	10.293	0.517
482.500	306.324	80.000	19.997	100.937	19.875	10.267	0.502
483.000	306.560	79.998	19.995	100.937	19.874	10.306	0.527
483.500	306.807	80.001	19.997	100.936	19.871	10.514	0.508
484.000	307.081	80.000	19.996	100.936	19.872	10.473	0.502
484.500	307.320	79.998	19.996	100.935	19.874	10.313	0.517
485.000	307.568	80.001	19.995	100.935	19.870	10.579	0.500
485.500	307.806	80.000	19.996	100.934	19.868	10.732	0.487
486.000	308.065	80.001	19.997	100.934	19.869	10.612	0.492
486.500	308.327	80.000	19.996	100.933	19.866	10.863	0.509
487.000	308.535	79.999	19.995	100.934	19.866	10.843	0.495
487.500	308.841	79.999	19.995	100.935	19.866	10.811	0.492
488.000	309.085	80.001	19.996	100.935	19.868	10.723	0.532
488.500	309.343	80.000	19.995	100.936	19.870	10.570	0.526
489.000	309.595	80.000	19.995	100.936	19.870	10.600	0.506
489.500	309.855	80.002	19.996	100.937	19.868	10.688	0.511
490.000	310.112	80.000	19.996	100.937	19.869	10.614	0.515
490.500	310.361	80.002	19.996	100.936	19.871	10.508	0.512
491.000	310.624	80.002	19.995	100.936	19.866	10.845	0.509
491.500	310.845	79.999	19.995	100.936	19.865	10.907	0.498
492.000	311.138	80.001	19.996	100.936	19.864	10.968	0.499
492.500	311.410	80.000	19.996	100.936	19.868	10.690	0.540
493.000	311.646	80.002	19.997	100.936	19.864	10.951	0.537
493.500	311.923	80.001	19.998	100.936	19.867	10.785	0.511
494.000	312.157	80.000	19.996	100.936	19.864	10.956	0.512
494.500	312.441	79.999	19.995	100.936	19.863	11.021	0.514
495.000	312.697	80.000	19.994	100.936	19.864	10.968	0.529
495.500	312.940	80.000	19.995	100.937	19.864	10.951	0.519
496.000	313.187	79.999	19.995	100.936	19.865	10.930	0.495
496.500	313.432	79.998	19.995	100.937	19.860	11.240	0.491
497.000	313.690	80.000	19.995	100.937	19.861	11.136	0.497
497.500	313.951	80.002	19.996	100.937	19.862	11.122	0.511
498.000	314.231	80.001	19.995	100.936	19.860	11.231	0.530
498.500	314.440	79.999	19.996	100.937	19.861	11.190	0.516
499.000	314.719	80.000	19.996	100.937	19.861	11.155	0.489
499.500	314.974	80.000	19.996	100.937	19.859	11.301	0.511
500.000	315.183	79.997	19.995	100.937	19.859	11.271	0.499
500.500	315.460	79.999	19.995	100.938	19.858	11.350	0.475
501.000	315.702	79.999	19.995	100.938	19.858	11.347	0.503
501.500	315.968	80.000	19.996	100.938	19.857	11.419	0.513
502.000	316.235	80.000	19.996	100.938	19.856	11.514	0.520
502.500	316.493	80.001	19.995	100.938	19.854	11.631	0.529
503.000	316.739	80.000	19.994	100.938	19.852	11.740	0.514
503.500	317.029	80.000	19.996	100.938	19.856	11.515	0.520
504.000	317.285	80.000	19.996	100.938	19.852	11.759	0.541
504.500	317.521	80.001	19.996	100.937	19.855	11.558	0.520
505.000	317.774	79.999	19.995	100.937	19.853	11.677	0.491
505.500	317.994	79.997	19.995	100.937	19.853	11.700	0.480
506.000	318.251	79.997	19.996	100.937	19.847	12.034	0.475
506.500	318.532	80.001	19.996	100.937	19.849	11.927	0.508
507.000	318.797	80.003	19.996	100.937	19.848	11.999	0.542
507.500	319.029	80.002	19.995	100.938	19.847	12.050	0.521
508.000	319.265	80.002	19.996	100.937	19.845	12.188	0.482
508.500	319.493	79.996	19.997	100.937	19.847	12.092	0.466
509.000	319.787	80.002	19.995	100.937	19.847	12.075	0.493
509.500	320.049	80.000	19.996	100.936	19.850	11.871	0.539
510.000	320.295	79.999	19.996	100.936	19.847	12.034	0.532
510.500	320.503	80.002	19.995	100.936	19.844	12.233	0.481
511.000	320.809	80.002	19.995	100.936	19.846	12.106	0.484
511.500	321.036	80.000	19.995	100.935	19.844	12.267	0.523
512.000	321.297	80.002	19.995	100.934	19.847	12.098	0.510
512.500	321.542	80.003	19.995	100.934	19.841	12.438	0.497
513.000	321.789	80.001	19.996	100.935	19.841	12.468	0.499
513.500	322.070	80.001	19.997	100.934	19.837	12.699	0.510
514.000	322.302	80.002	19.996	100.935	19.843	12.353	0.521
514.500	322.561	79.999	19.996	100.937	19.841	12.427	0.502
515.000	322.850	80.001	19.996	100.936	19.838	12.637	0.519
515.500	323.050	80.001	19.996	100.936	19.835	12.862	0.518
516.000	323.307	80.000	19.996	100.937	19.839	12.594	0.473
516.500	323.566	80.000	19.997	100.937	19.832	13.065	0.486
517.000	323.813	80.003	19.996	100.937	19.828	13.285	0.511
517.500	324.073	80.000	19.996	100.936	19.834	12.876	0.507
518.000	324.307	80.002	19.996	100.936	19.828	13.305	0.500
518.500	324.585	80.001	19.996	100.936	19.826	13.412	0.503
519.000	324.822	79.999	19.995	100.936	19.823	13.604	0.514
519.500	325.060	80.000	19.997	100.937	19.828	13.280	0.495
520.000	325.342	80.000	19.996	100.938	19.825	13.508	0.497
520.500	325.601	80.002	19.997	100.938	19.822	13.670	0.531
521.000	325.819	80.000	19.996	100.937	19.820	13.821	0.509
521.500	326.089	79.999	19.997	100.936	19.818	13.945	0.482
522.000	326.310	79.999	19.997	100.936	19.818	13.959	0.489
522.500	326.592	79.997	19.996	100.936	19.813	14.274	0.497
523.000	326.815	79.999	19.997	100.935	19.816	14.073	0.504
523.500	327.090	79.997	19.997	100.936	19.812	14.309	0.502
524.000	327.351	80.001	19.996	100.938	19.816	14.094	0.517
524.500	327.621	80.001	19.996	100.938	19.807	14.653	0.533
525.000	327.815	79.999	19.996	100.937	19.809	14.507	0.497
525.500	328.123	79.998	19.996	100.937	19.806	14.694	0.483
526.000	328.336	79.999	19.996	100.936	19.803	14.914	0.512
526.500	328.576	79.997	19.994	100.936	19.803	14.914	0.487
527.000	328.820	79.998	19.996	100.935	19.797	15.321	0.468
527.500	329.086	79.998	19.997	100.936	19.799	15.166	0.497
528.000	329.345	80.000	19.997	100.935	19.799	15.190	0.518
528.500	329.610	79.998	19.997	100.936	19.790	15.775	0.525
529.000	329.842	79.996	19.996	100.936	19.794	15.497	0.510
529.500	330.093	79.997	19.995	100.936	19.789	15.802	0.490
530.000	330.344	79.996	19.996	100.937	19.784	16.140	0.493
530.500	330.591	79.998	19.997	100.939	19.783	16.223	0.500
531.000	330.843	79.995	19.997	100.939	19.782	16.268	0.499
531.500	331.085	80.000	19.995	100.939	19.778	16.519	0.497
532.000	331.361	79.999	19.995	100.939	19.779	16.496	0.506
532.500	331.539	79.999	19.995	100.939	19.778	16.541	0.485
533.000	331.825	79.999	19.995	100.938	19.778	16.548	0.459
533.501	332.078	79.996	19.995	100.937	19.770	17.038	0.502
534.000	332.338	79.997	19.995	100.937	19.772	16.920	0.526
534.500	332.576	79.997	19.996	100.937	19.767	17.258	0.505
535.000	332.851	79.996	19.997	100.938	19.765	17.357	0.505
535.500	333.074	79.997	19.998	100.939	19.764	17.417	0.506
536.000	333.346	79.997	19.995	100.939	19.764	17.445	0.497
536.500	333.568	79.998	19.996	100.940	19.756	17.949	0.495
537.000	333.848	79.997	19.996	100.940	19.759	17.790	0.498
537.500	334.101	79.998	19.996	100.939	19.758	17.843	0.517
538.000	334.351	79.998	19.997	100.939	19.755	18.053	0.518
538.500	334.597	79.997	19.995	100.940	19.752	18.199	0.500
539.000	334.821	79.996	19.996	100.940	19.747	18.573	0.484
539.500	335.095	79.999	19.996	100.940	19.745	18.705	0.484
540.000	335.347	80.002	19.995	100.940	19.739	19.076	0.511
540.500	335.610	79.999	19.997	100.939	19.735	19.305	0.520
541.000	335.874	79.998	19.995	100.939	19.733	19.445	0.521
541.500	336.129	79.999	19.996	100.938	19.731	19.605	0.523
542.000	336.348	80.000	19.997	100.938	19.729	19.732	0.496
542.500	336.604	79.998	19.996	100.938	19.726	19.874	0.475
543.000	336.846	79.999	19.996	100.937	19.717	20.461	0.487
543.500	337.132	79.999	19.996	100.936	19.717	20.468	0.513
544.000	337.394	79.998	19.995	100.936	19.711	20.854	0.538
544.500	337.650	80.000	19.998	100.936	19.711	20.859	0.533
545.000	337.863	79.999	19.998	100.935	19.706	21.182	0.493
545.500	338.153	79.996	19.996	100.935	19.703	21.402	0.486
546.000	338.365	79.999	19.997	100.935	19.701	21.533	0.502
546.500	338.608	79.997	19.999	100.935	19.695	21.922	0.479
547.000	338.875	79.997	19.997	100.935	19.695	21.926	0.482
547.500	339.133	79.998	19.998	100.934	19.692	22.111	0.517
548.000	339.362	79.997	19.997	100.934	19.688	22.384	0.506
548.500	339.666	79.999	19.996	100.934	19.683	22.695	0.510
549.000	339.895	79.998	19.997	100.934	19.677	23.111	0.533
549.500	340.180	79.999	19.996	100.935	19.672	23.411	0.523
550.000	340.414	79.996	19.996	100.935	19.666	23.800	0.517
550.500	340.654	79.994	19.997	100.935	19.665	23.870	0.497
551.000	340.951	79.999	19.998	100.934	19.658	24.329	0.506
551.500	341.211	79.997	19.997	100.934	19.653	24.653	0.547
552.000	341.460	79.999	19.998	100.934	19.649	24.893	0.533
552.500	341.688	79.997	19.997	100.934	19.643	25.255	0.493
553.000	341.971	80.000	19.999	100.934	19.640	25.474	0.494
553.500	342.199	79.999	19.996	100.934	19.638	25.639	0.511
554.000	342.469	79.999	19.998	100.934	19.633	25.937	0.505
554.500	342.686	79.998	19.998	100.933	19.628	26.259	0.493
555.000	342.922	79.998	19.997	100.933	19.621	26.721	0.470
555.500	343.207	79.998	19.997	100.931	19.614	27.192	0.487
556.000	343.443	79.997	19.996	100.933	19.607	27.606	0.520
556.500	343.643	79.998	19.997	100.933	19.609	27.500	0.479
557.000	343.894	79.997	19.997	100.935	19.601	27.992	0.444
557.500	344.198	79.997	19.998	100.934	19.596	28.334	0.503
558.000	344.399	79.999	19.997	100.937	19.592	28.605	0.530
558.500	344.695	79.999	19.996	100.936	19.588	28.866	0.501
559.000	344.915	80.001	19.995	100.936	19.581	29.287	0.506
559.500	345.169	79.997	19.996	100.934	19.575	29.721	0.495
560.000	345.442	79.998	19.997	100.934	19.570	30.045	0.501
560.500	345.689	80.001	19.996	100.933	19.562	30.502	0.524
561.000	345.957	79.997	19.997	100.934	19.561	30.623	0.518
561.500	346.192	79.999	19.997	100.933	19.552	31.152	0.509
562.000	346.412	79.998	19.996	100.934	19.547	31.495	0.479
562.500	346.719	79.997	19.995	100.934	19.541	31.878	0.491
563.000	346.924	79.998	19.996	100.935	19.536	32.207	0.519
563.500	347.177	80.002	19.995	100.934	19.533	32.426	0.485
564.000	347.444	80.000	19.995	100.935	19.524	32.992	0.489
564.500	347.670	80.000	19.995	100.934	19.518	33.380	0.506
565.000	347.896	79.998	19.996	100.933	19.509	33.983	0.473
565.500	348.158	80.000	19.997	100.932	19.502	34.384	0.470
566.000	348.407	79.997	19.995	100.931	19.498	34.696	0.499
566.500	348.665	80.000	19.995	100.928	19.490	35.167	0.509
567.000	348.917	80.000	19.995	100.927	19.484	35.576	0.509
567.500	349.171	79.999	19.995	100.928	19.474	36.255	0.508
568.000	349.414	80.001	19.995	100.928	19.472	36.342	0.501
568.500	349.702	80.000	19.995	100.929	19.462	37.000	0.514
569.000	349.948	79.999	19.994	100.933	19.454	37.553	0.533
569.500	350.167	79.999	19.995	100.934	19.446	38.073	0.499
570.000	350.457	80.000	19.995	100.934	19.440	38.445	0.487
570.500	350.678	80.002	19.995	100.932	19.435	38.773	0.510
571.000	350.956	80.001	19.996	100.930	19.426	39.334	0.505
571.500	351.181	80.000	19.996	100.926	19.416	40.001	0.501
572.000	351.442	80.000	19.994	100.924	19.412	40.260	0.495
572.500	351.665	80.001	19.994	100.919	19.402	40.923	0.485
573.000	351.936	80.000	19.996	100.917	19.395	41.377	0.489
573.500	352.246	80.001	19.995	100.915	19.388	41.773	0.538
574.000	352.488	79.999	19.996	100.915	19.380	42.339	0.566
574.500	352.721	80.000	19.995	100.915	19.371	42.881	0.513
575.000	353.005	80.002	19.995	100.917	19.364	43.372	0.496
575.500	353.229	80.000	19.995	100.919	19.354	44.015	0.513
576.000	353.524	79.998	19.994	100.920	19.346	44.509	0.514
576.500	353.731	79.999	19.995	100.918	19.337	45.091	0.510
577.000	354.019	79.999	19.995	100.919	19.329	45.590	0.499
577.500	354.274	80.001	19.996	100.922	19.321	46.123	0.519
578.000	354.539	79.999	19.994	100.923	19.320	46.217	0.531
578.500	354.760	80.000	19.995	100.923	19.305	47.179	0.503
579.000	355.012	80.000	19.995	100.926	19.295	47.805	0.480
579.500	355.259	80.001	19.995	100.923	19.286	48.431	0.486
580.000	355.518	80.001	19.995	100.919	19.279	48.870	0.502
580.500	355.773	79.998	19.996	100.918	19.266	49.711	0.510
581.000	356.045	79.999	19.996	100.923	19.258	50.190	0.521
581.500	356.271	80.001	19.996	100.924	19.252	50.618	0.512
582.000	356.530	79.999	19.996	100.926	19.238	51.481	0.492
582.500	356.792	79.997	19.995	100.925	19.232	51.909	0.503
583.000	357.071	79.998	19.997	100.925	19.220	52.657	0.531
583.500	357.292	79.999	19.996	100.923	19.210	53.307	0.521
584.000	357.559	80.002	19.995	100.920	19.203	53.746	0.494
584.500	357.816	79.997	19.996	100.920	19.193	54.457	0.506
585.000	358.061	79.999	19.996	100.922	19.184	55.014	0.513
585.500	358.298	79.998	19.996	100.920	19.171	55.882	0.492
586.000	358.585	80.000	19.995	100.920	19.165	56.213	0.503
586.500	358.823	80.001	19.995	100.918	19.153	57.046	0.525
587.000	359.013	80.002	19.994	100.913	19.141	57.773	0.477
587.500	359.293	80.000	19.998	100.909	19.129	58.598	0.449
588.000	359.556	79.998	19.997	100.912	19.124	58.867	0.506
588.500	359.857	79.999	19.997	100.909	19.114	59.552	0.553
589.000	360.047	79.999	19.996	100.911	19.102	60.312	0.528
589.500	360.325	80.002	19.996	100.912	19.093	60.932	0.480
590.000	360.588	80.002	19.996	100.912	19.084	61.510	0.504
590.500	360.827	79.999	19.996	100.906	19.073	62.178	0.521
591.000	361.099	80.002	19.996	100.903	19.064	62.778	0.506
591.500	361.314	80.000	19.996	100.901	19.050	63.658	0.499
592.000	361.579	80.000	19.996	100.901	19.041	64.248	0.484
592.500	361.826	79.998	19.996	100.901	19.034	64.752	0.496
593.000	362.078	80.001	19.995	100.901	19.022	65.519	0.505
593.500	362.299	80.000	19.995	100.901	19.013	66.091	0.485
594.000	362.596	80.001	19.994	100.901	18.999	66.969	0.495
594.500	362.791	79.997	19.995	100.900	18.992	67.448	0.505
595.000	363.067	80.002	19.994	100.901	18.982	68.094	0.482
595.500	363.292	79.999	19.994	100.904	18.971	68.808	0.486
596.000	363.585	80.001	19.994	100.904	18.960	69.484	0.509
596.500	363.821	80.002	19.993	100.904	18.945	70.456	0.523
597.000	364.073	79.999	19.995	100.904	18.937	71.012	0.509
597.500	364.325	80.001	19.994	100.902	18.929	71.542	0.496
598.000	364.555	80.000	19.994	100.900	18.918	72.260	0.493
598.500	364.806	79.998	19.994	100.900	18.906	72.983	0.482
599.000	365.047	80.003	19.995	100.900	18.895	73.708	0.486
599.500	365.289	80.003	19.995	100.900	18.888	74.158	0.487
600.000	365.559	80.000	19.994	100.901	18.879	74.747	0.498
600.500	365.821	80.002	19.995	100.901	18.868	75.435	0.522
601.000	366.039	80.001	19.994	100.901	18.858	76.094	0.506
601.500	366.281	80.000	19.995	100.902	18.850	76.638	0.470
602.000	366.537	80.001	19.995	100.901	18.839	77.352	0.479
602.500	366.764	80.000	19.995	100.900	18.829	77.958	0.490
603.000	367.054	79.998	19.994	100.900	18.823	78.339	0.500
603.500	367.281	80.000	19.995	100.900	18.808	79.307	0.517
604.000	367.576	79.998	19.995	100.899	18.803	79.646	0.520
604.500	367.791	79.998	19.994	100.898	18.794	80.271	0.517
605.000	368.059	79.998	19.994	100.895	18.786	80.757	0.496
605.500	368.314	79.997	19.996	100.894	18.771	81.717	0.502
606.000	368.564	80.000	19.996	100.893	18.762	82.306	0.514
606.500	368.837	79.999	19.996	100.893	18.754	82.825	0.514
607.000	369.103	79.998	19.997	100.895	18.747	83.286	0.531
607.500	369.299	79.999	19.995	100.896	18.741	83.668	0.500
608.000	369.566	79.999	19.995	100.891	18.731	84.346	0.462
608.500	369.834	79.999	19.998	100.888	18.724	84.740	0.499
609.000	370.056	80.001	19.997	100.888	18.715	85.381	0.513
609.500	370.307	79.999	19.995	100.886	18.707	85.842	0.482
610.000	370.543	79.998	19.998	100.881	18.697	86.503	0.480
610.500	370.798	80.000	19.996	100.882	18.690	86.971	0.489
611.000	371.058	79.995	19.997	100.883	18.685	87.304	0.503
611.500	371.313	79.999	19.996	100.882	18.673	88.093	0.515
612.000	371.556	80.000	19.996	100.878	18.667	88.464	0.507
612.500	371.784	79.998	19.997	100.880	18.660	88.912	0.485
613.000	372.104	79.998	19.997	100.879	18.655	89.254	0.510
613.500	372.343	79.999	19.996	100.874	18.647	89.721	0.553
614.000	372.608	79.998	19.996	100.869	18.642	90.079	0.531
614.500	372.827	80.000	19.997	100.868	18.637	90.394	0.494
615.000	373.078	79.999	19.996	100.864	18.630	90.875	0.478
615.500	373.417	80.000	19.997	100.862	18.628	91.016	0.530
616.000	373.661	79.999	19.997	100.865	18.625	91.199	0.586
616.500	373.903	80.000	19.996	100.865	18.614	91.873	0.535
617.000	374.151	79.996	19.996	100.864	18.610	92.174	0.488
617.500	374.356	80.000	19.997	100.864	18.605	92.446	0.471
618.000	374.650	79.999	19.996	100.864	18.599	92.868	0.475
618.500	374.863	79.999	19.996	100.859	18.597	92.955	0.503
619.000	375.123	79.998	19.997	100.857	18.592	93.308	0.491
619.500	375.359	80.000	19.997	100.857	18.589	93.502	0.485
620.000	375.633	79.999	19.996	100.857	18.585	93.750	0.503
620.500	375.868	79.997	19.996	100.857	18.582	93.931	0.509
621.000	376.064	80.000	19.996	100.857	18.583	93.902	0.470
621.500	376.393	79.998	19.996	100.857	18.576	94.330	0.479
622.000	376.628	79.999	19.996	100.857	18.573	94.559	0.545
622.500	376.912	79.997	19.996	100.857	18.571	94.695	0.541
623.000	377.142	79.998	19.997	100.857	18.569	94.803	0.516
623.500	377.415	79.999	19.996	100.857	18.568	94.858	0.509
624.000	377.658	79.997	19.996	100.855	18.567	94.927	0.510
624.500	377.898	80.000	19.996	100.855	18.567	94.906	0.500
625.000	378.152	79.999	19.997	100.855	18.566	94.997	0.489
625.500	378.382	80.002	19.996	100.856	18.567	94.924	0.489
626.000	378.643	80.000	19.995	100.856	18.562	95.284	0.487
626.500	378.882	79.999	19.996	100.858	18.566	94.976	0.495
627.000	379.152	80.000	19.996	100.857	18.568	94.882	0.504
627.500	379.394	80.001	19.996	100.856	18.568	94.836	0.510
628.000	379.644	79.998	19.997	100.856	18.570	94.717	0.502
628.500	379.950	79.998	19.997	100.854	18.570	94.739	0.524
629.000	380.174	80.000	19.997	100.852	18.570	94.731	0.543
629.500	380.458	79.999	19.996	100.851	18.574	94.455	0.519
630.000	380.689	79.999	19.996	100.848	18.577	94.291	0.512
630.500	380.959	79.999	19.997	100.845	18.577	94.263	0.508
631.000	381.192	80.000	19.997	100.845	18.584	93.856	0.502
631.500	381.439	80.000	19.996	100.846	18.585	93.789	0.492
632.000	381.689	80.000	19.996	100.846	18.587	93.651	0.488
632.500	381.924	79.999	19.997	100.846	18.588	93.558	0.490
633.000	382.189	79.997	19.998	100.849	18.595	93.126	0.492
633.500	382.460	80.000	19.997	100.850	18.597	92.969	0.518
634.000	382.703	79.998	19.996	100.847	18.604	92.507	0.525
634.500	382.953	79.998	19.997	100.847	18.605	92.481	0.503
635.000	383.207	79.997	19.997	100.851	18.611	92.075	0.499
635.500	383.461	79.997	19.999	100.851	18.616	91.748	0.506
636.000	383.703	79.999	19.997	100.850	18.622	91.384	0.502
636.500	383.964	79.998	19.997	100.854	18.627	91.070	0.500
637.000	384.209	79.999	19.996	100.855	18.634	90.584	0.505
637.500	384.472	80.000	19.997	100.853	18.639	90.292	0.507
638.000	384.711	79.998	19.997	100.852	18.647	89.760	0.505
638.500	384.967	79.997	19.997	100.852	18.654	89.322	0.498
639.000	385.201	79.997	19.998	100.853	18.663	88.747	0.493
639.500	385.464	79.995	19.997	100.851	18.671	88.178	0.493
640.000	385.721	79.998	19.998	100.852	18.676	87.894	0.508
640.500	386.002	79.999	19.997	100.852	18.687	87.194	0.529
641.000	386.205	79.997	19.998	100.853	18.694	86.718	0.512
641.500	386.445	79.995	19.997	100.853	18.697	86.532	0.464
642.000	386.736	79.996	19.999	100.854	18.707	85.871	0.487
642.500	386.999	79.998	20.000	100.855	18.717	85.237	0.542
643.000	387.222	79.996	19.997	100.856	18.719	85.067	0.520
643.500	387.486	79.994	19.998	100.852	18.730	84.403	0.487
644.000	387.711	79.998	19.998	100.851	18.739	83.781	0.488
644.500	388.010	79.997	19.996	100.851	18.746	83.329	0.506
645.000	388.256	79.997	19.999	100.852	18.757	82.609	0.534
645.500	388.489	79.999	19.997	100.853	18.763	82.279	0.512
646.000	388.741	79.997	19.997	100.857	18.774	81.545	0.482
646.500	389.002	79.996	19.996	100.859	18.781	81.102	0.499
647.000	389.254	79.999	19.996	100.859	18.790	80.490	0.513
647.500	389.500	79.998	19.997	100.859	18.798	80.008	0.506
648.000	389.782	80.000	19.996	100.859	18.804	79.615	0.513
648.500	390.016	79.997	19.997	100.859	18.816	78.824	0.522
649.000	390.293	79.999	19.996	100.859	18.825	78.237	0.513
649.500	390.517	79.999	19.997	100.860	18.834	77.646	0.506
650.000	390.779	79.998	19.996	100.860	18.842	77.159	0.494
650.500	391.026	79.998	19.997	100.860	18.853	76.398	0.497
651.000	391.298	79.999	19.996	100.860	18.861	75.884	0.514
651.500	391.513	80.000	19.996	100.860	18.870	75.323	0.503
652.000	391.822	80.000	19.996	100.860	18.877	74.864	0.506
652.500	392.064	79.998	19.997	100.860	18.890	74.040	0.538
653.000	392.341	80.000	19.997	100.860	18.895	73.735	0.535
653.500	392.562	79.999	19.996	100.860	18.906	72.988	0.509
654.000	392.816	80.001	19.996	100.861	18.915	72.414	0.486
654.500	393.106	80.001	19.996	100.861	18.924	71.825	0.509
655.000	393.357	80.000	19.996	100.861	18.936	71.055	0.543
655.500	393.608	79.998	19.995	100.862	18.942	70.677	0.522
656.000	393.864	80.001	19.996	100.862	18.957	69.703	0.504
656.500	394.132	80.000	19.996	100.863	18.965	69.216	0.515
657.000	394.368	80.000	19.996	100.863	18.975	68.559	0.514
657.500	394.605	80.001	19.996	100.863	18.980	68.209	0.488
658.000	394.896	80.001	19.996	100.863	18.990	67.584	0.501
658.500	395.104	80.001	19.995	100.864	18.998	67.086	0.514
659.000	395.377	80.000	19.996	100.863	19.004	66.689	0.490
659.500	395.641	80.000	19.995	100.863	19.015	65.982	0.509
660.000	395.874	79.998	19.995	100.864	19.026	65.214	0.517
660.500	396.148	80.001	19.995	100.868	19.031	64.944	0.502
661.000	396.390	80.001	19.996	100.868	19.039	64.430	0.512
661.500	396.638	79.999	19.997	100.868	19.048	63.840	0.503
662.000	396.894	79.998	19.994	100.875	19.056	63.289	0.497
662.500	397.153	80.001	19.995	100.880	19.064	62.803	0.510
663.000	397.390	79.999	19.996	100.879	19.071	62.305	0.506
663.500	397.619	79.996	19.995	100.882	19.076	61.987	0.481
664.000	397.864	80.000	19.996	100.887	19.084	61.462	0.470
664.500	398.140	80.000	19.996	100.881	19.095	60.775	0.497
665.000	398.406	79.998	19.996	100.880	19.104	60.198	0.532
665.500	398.671	80.001	19.996	100.885	19.110	59.792	0.537
666.000	398.918	79.998	19.996	100.889	19.115	59.487	0.522
666.500	399.129	79.998	19.996	100.891	19.122	59.040	0.484
667.000	399.402	80.000	19.996	100.897	19.129	58.555	0.471
667.500	399.666	79.998	19.996	100.899	19.141	57.815	0.511
668.000	399.922	79.999	19.996	100.901	19.142	57.740	0.529
668.500	400.217	79.998	19.996	100.903	19.152	57.114	0.535
669.000	400.431	79.998	19.996	100.903	19.161	56.511	0.530
669.500	400.675	80.000	19.995	100.903	19.163	56.355	0.483
670.000	400.945	79.997	19.995	100.902	19.169	55.983	0.485
670.500	401.220	80.000	19.996	100.901	19.174	55.675	0.530
671.000	401.458	80.000	19.996	100.901	19.181	55.200	0.530
671.500	401.688	80.000	19.996	100.900	19.185	54.974	0.491
672.000	401.952	80.000	19.996	100.900	19.196	54.250	0.481
672.500	402.208	80.000	19.996	100.901	19.202	53.821	0.507
673.000	402.473	80.000	19.997	100.902	19.208	53.496	0.520
673.500	402.734	80.001	19.995	100.904	19.214	53.088	0.524
674.000	402.977	80.001	19.997	100.906	19.218	52.846	0.515
674.500	403.259	80.001	19.997	100.906	19.224	52.422	0.514
675.000	403.526	79.997	19.996	100.906	19.230	52.068	0.537
675.500	403.738	80.001	19.997	100.905	19.236	51.682	0.514
676.000	403.948	80.003	19.997	100.907	19.239	51.436	0.451
676.500	404.260	80.001	19.995	100.905	19.243	51.223	0.472
677.000	404.478	80.001	19.996	100.905	19.248	50.851	0.526
677.500	404.773	80.002	19.996	100.906	19.251	50.653	0.522
678.000	404.988	80.003	19.995	100.911	19.257	50.290	0.512
678.500	405.246	80.001	19.997	100.908	19.258	50.201	0.492
679.000	405.521	80.002	19.996	100.910	19.266	49.704	0.503
679.500	405.783	80.000	19.997	100.912	19.271	49.417	0.535
680.000	406.014	80.002	19.996	100.913	19.272	49.303	0.514
680.500	406.286	80.002	19.996	100.912	19.280	48.783	0.498
681.000	406.495	80.003	19.995	100.918	19.284	48.524	0.493
681.500	406.739	80.002	19.996	100.920	19.289	48.193	0.467
682.000	407.029	80.001	19.995	100.921	19.289	48.230	0.493
682.500	407.313	80.001	19.996	100.921	19.294	47.918	0.554
683.000	407.506	80.001	19.996	100.921	19.295	47.819	0.525
683.500	407.814	80.000	19.996	100.920	19.300	47.543	0.489
684.000	408.044	80.000	19.995	100.922	19.300	47.543	0.520
684.500	408.296	80.002	19.996	100.926	19.307	47.060	0.511
685.000	408.516	80.001	19.996	100.929	19.308	46.995	0.477
685.500	408.810	79.999	19.995	100.932	19.311	46.796	0.493
686.000	409.054	80.000	19.995	100.934	19.316	46.468	0.526
686.500	409.331	80.000	19.996	100.934	19.317	46.387	0.530
687.000	409.572	79.999	19.996	100.934	19.321	46.169	0.520
687.500	409.839	80.001	19.996	100.934	19.324	45.963	0.513
688.000	410.043	79.999	19.995	100.934	19.328	45.723	0.489
688.500	410.330	80.000	19.996	100.934	19.331	45.512	0.481
689.000	410.592	79.999	19.997	100.934	19.328	45.676	0.520
689.500	410.872	80.000	19.995	100.934	19.333	45.380	0.545
690.000	411.133	79.999	19.996	100.935	19.336	45.148	0.541
690.500	411.345	80.000	19.996	100.935	19.340	44.945	0.507
691.000	411.615	79.999	19.995	100.936	19.340	44.910	0.478
691.500	411.839	79.998	19.995	100.936	19.343	44.754	0.488
692.000	412.141	80.001	19.994	100.936	19.341	44.854	0.510
692.500	412.337	79.999	19.995	100.936	19.345	44.627	0.511
693.000	412.619	79.999	19.995	100.936	19.353	44.091	0.488
693.500	412.880	80.002	19.995	100.936	19.349	44.350	0.511
694.000	413.147	79.999	19.996	100.935	19.352	44.109	0.536
