Repository: ulfsri/fsri_materials_database

# Materials and Products Database

## 01_Data

Raw data generated from each apparatus are included here in plain-text format. The data is organized first by material, next by the short name of test apparatus used, and where applicable additional filtering by test settings.

### material.json

Each material directory contains a json file of the same name as the material. This file links the data stored in the repository as well as data and graphs produced by the accompanying scripts (__02_Scripts__) to the respective landing page for the material on the front-end website.

File: 01_Data/Rug_Pad/MCC/Rug_Pad_MCC_30K_min_211008_R1.txt (part 3 of 4)
T Correction Coefficients:	0	1.024463	0
Time Shift (s):	14
*
Time (s)	Temperature (C)	N2 flow rate (cc/min)	O2 flow rate (cc/min)	Flow Rate (cc/min)	Oxygen (%)	HRR (W/g)	Heating rate (C/s)
694.500	413.382	80.000	19.995	100.935	19.352	44.113	0.515
695.000	413.615	79.999	19.996	100.935	19.354	43.984	0.485
695.500	413.887	79.998	19.996	100.935	19.357	43.809	0.487
696.000	414.148	80.001	19.995	100.936	19.360	43.622	0.519
696.500	414.354	80.000	19.996	100.936	19.361	43.545	0.499
697.000	414.563	79.998	19.997	100.936	19.363	43.407	0.441
697.500	414.836	80.000	19.997	100.936	19.365	43.306	0.449
698.000	415.094	79.999	19.995	100.937	19.366	43.266	0.506
698.500	415.359	80.001	19.995	100.937	19.367	43.206	0.527
699.000	415.627	79.999	19.996	100.937	19.368	43.141	0.528
699.500	415.859	79.998	19.997	100.937	19.368	43.132	0.516
700.000	416.122	79.998	19.995	100.938	19.370	43.007	0.497
700.500	416.354	79.998	19.996	100.938	19.371	42.908	0.495
701.000	416.598	79.998	19.997	100.939	19.374	42.739	0.485
701.500	416.865	79.998	19.996	100.938	19.372	42.853	0.493
702.000	417.117	79.998	19.997	100.938	19.377	42.548	0.515
702.500	417.398	79.997	19.996	100.937	19.374	42.691	0.526
703.000	417.637	79.998	19.996	100.936	19.379	42.412	0.526
703.500	417.866	79.998	19.997	100.936	19.378	42.455	0.494
704.000	418.126	79.998	19.997	100.936	19.382	42.221	0.479
704.500	418.400	79.999	19.996	100.936	19.378	42.497	0.511
705.000	418.609	79.999	19.995	100.936	19.381	42.280	0.508
705.500	418.852	80.000	19.997	100.938	19.385	41.997	0.468
706.000	419.108	80.000	19.997	100.940	19.383	42.171	0.476
706.500	419.391	79.998	19.997	100.940	19.385	42.006	0.519
707.000	419.641	79.997	19.997	100.939	19.386	41.929	0.535
707.500	419.928	79.997	19.998	100.940	19.389	41.722	0.535
708.000	420.155	79.999	19.997	100.942	19.392	41.565	0.526
708.500	420.394	80.000	19.997	100.946	19.388	41.794	0.490
709.000	420.661	79.997	19.996	100.948	19.390	41.703	0.486
709.500	420.905	79.998	19.996	100.950	19.391	41.610	0.509
710.000	421.159	79.997	19.996	100.950	19.391	41.632	0.505
710.500	421.454	79.998	19.996	100.946	19.393	41.500	0.523
711.000	421.673	79.998	19.997	100.943	19.397	41.212	0.531
711.500	421.917	79.998	19.996	100.943	19.394	41.462	0.488
712.000	422.166	80.000	19.996	100.942	19.393	41.503	0.478
712.500	422.423	79.997	19.996	100.944	19.399	41.084	0.499
713.000	422.654	79.997	19.995	100.944	19.402	40.928	0.497
713.500	422.902	79.999	19.996	100.946	19.401	40.942	0.484
714.000	423.163	79.997	19.997	100.949	19.405	40.685	0.494
714.500	423.408	80.000	19.997	100.954	19.406	40.662	0.508
715.000	423.658	79.999	19.996	100.959	19.405	40.712	0.500
715.500	423.920	79.997	19.995	100.963	19.407	40.581	0.504
716.000	424.149	79.997	19.997	100.964	19.413	40.186	0.502
716.500	424.371	79.998	19.996	100.960	19.414	40.119	0.471
717.000	424.661	79.997	19.996	100.957	19.415	40.037	0.481
717.500	424.919	79.998	19.996	100.955	19.417	39.935	0.530
718.000	425.165	79.998	19.995	100.952	19.413	40.168	0.526
718.500	425.427	79.998	19.996	100.951	19.418	39.869	0.506
719.000	425.680	79.998	19.996	100.955	19.420	39.733	0.512
719.500	425.927	79.999	19.996	100.954	19.422	39.617	0.507
720.000	426.197	79.998	19.996	100.951	19.424	39.506	0.508
720.500	426.450	79.997	19.996	100.951	19.426	39.343	0.520
721.000	426.708	79.996	19.996	100.954	19.426	39.366	0.517
721.500	426.960	79.997	19.996	100.954	19.429	39.153	0.510
722.000	427.211	79.997	19.996	100.956	19.432	38.965	0.506
722.500	427.468	79.996	19.996	100.960	19.431	39.052	0.506
723.000	427.724	79.998	19.997	100.965	19.432	38.991	0.510
723.500	427.985	79.997	19.996	100.964	19.432	38.934	0.515
724.000	428.240	79.997	19.996	100.960	19.437	38.604	0.517
724.500	428.501	79.997	19.996	100.957	19.439	38.473	0.516
725.000	428.741	79.998	19.997	100.954	19.443	38.232	0.508
725.500	428.977	79.999	19.996	100.947	19.446	38.054	0.488
726.000	429.224	79.997	19.996	100.944	19.448	37.904	0.480
726.500	429.506	79.998	19.996	100.944	19.450	37.776	0.506
727.000	429.755	79.997	19.997	100.943	19.453	37.614	0.530
727.500	430.055	79.998	19.997	100.942	19.453	37.573	0.540
728.000	430.283	79.997	19.997	100.941	19.457	37.361	0.539
728.500	430.530	79.999	19.996	100.945	19.459	37.177	0.502
729.000	430.826	79.997	19.997	100.946	19.462	37.027	0.509
729.500	431.040	79.998	19.997	100.949	19.465	36.817	0.526
730.000	431.311	79.997	19.997	100.951	19.470	36.491	0.497
730.500	431.573	79.998	19.995	100.952	19.469	36.530	0.510
731.000	431.859	79.995	19.996	100.948	19.476	36.099	0.541
731.500	432.079	79.996	19.997	100.947	19.480	35.856	0.527
732.000	432.332	79.998	19.996	100.945	19.478	35.952	0.490
732.500	432.564	79.999	19.997	100.942	19.484	35.570	0.479
733.000	432.855	79.998	19.997	100.942	19.486	35.477	0.504
733.500	433.089	79.999	19.995	100.942	19.492	35.084	0.524
734.000	433.357	79.997	19.997	100.942	19.490	35.177	0.513
734.500	433.605	80.001	19.996	100.939	19.495	34.849	0.509
735.000	433.880	79.999	19.997	100.939	19.502	34.425	0.519
735.500	434.141	80.000	19.997	100.939	19.501	34.490	0.530
736.000	434.417	79.999	19.996	100.939	19.508	34.063	0.537
736.500	434.671	80.000	19.996	100.938	19.507	34.099	0.534
737.000	434.923	79.999	19.997	100.939	19.513	33.685	0.518
737.500	435.163	80.000	19.997	100.940	19.514	33.674	0.499
738.000	435.424	80.001	19.996	100.939	19.518	33.405	0.496
738.500	435.706	80.000	19.997	100.938	19.524	32.996	0.522
739.000	435.919	80.000	19.997	100.937	19.528	32.765	0.519
739.500	436.201	80.000	19.996	100.935	19.532	32.469	0.495
740.000	436.463	79.998	19.996	100.934	19.533	32.418	0.520
740.500	436.691	79.999	19.997	100.935	19.537	32.177	0.517
741.000	436.921	80.000	19.996	100.934	19.541	31.891	0.474
741.500	437.182	79.999	19.996	100.935	19.547	31.500	0.474
742.000	437.423	80.000	19.997	100.935	19.549	31.359	0.496
742.500	437.725	80.000	19.996	100.935	19.551	31.214	0.522
743.000	437.962	80.000	19.997	100.935	19.561	30.569	0.541
743.500	438.192	79.998	19.996	100.935	19.563	30.483	0.503
744.000	438.468	80.000	19.996	100.934	19.567	30.211	0.487
744.500	438.712	80.000	19.996	100.934	19.570	30.010	0.513
745.000	438.969	80.000	19.995	100.934	19.571	29.927	0.510
745.500	439.248	79.999	19.996	100.934	19.577	29.584	0.518
746.000	439.484	79.999	19.995	100.934	19.581	29.293	0.525
746.500	439.732	79.999	19.995	100.934	19.587	28.900	0.500
747.000	440.010	79.999	19.996	100.934	19.589	28.757	0.505
747.500	440.219	80.000	19.996	100.935	19.590	28.704	0.506
748.000	440.458	80.000	19.995	100.934	19.592	28.604	0.467
748.500	440.722	79.999	19.995	100.934	19.597	28.231	0.476
749.000	441.005	79.998	19.995	100.935	19.601	27.972	0.526
749.500	441.209	79.999	19.996	100.934	19.606	27.648	0.517
750.000	441.498	79.998	19.995	100.934	19.610	27.428	0.490
750.500	441.764	79.998	19.995	100.935	19.613	27.228	0.524
751.000	442.032	80.001	19.996	100.935	19.614	27.189	0.545
751.500	442.245	80.000	19.995	100.935	19.621	26.678	0.508
752.000	442.464	80.000	19.995	100.936	19.623	26.589	0.456
752.500	442.753	80.001	19.995	100.936	19.625	26.474	0.469
753.000	442.982	80.000	19.995	100.935	19.626	26.365	0.513
753.500	443.243	80.001	19.995	100.934	19.634	25.849	0.504
754.000	443.516	80.001	19.995	100.933	19.637	25.655	0.512
754.500	443.763	80.001	19.995	100.933	19.641	25.409	0.527
755.000	443.975	80.001	19.995	100.933	19.643	25.304	0.490
755.500	444.231	80.001	19.996	100.932	19.647	25.024	0.464
756.000	444.508	80.000	19.995	100.931	19.648	24.931	0.501
756.500	444.808	80.002	19.996	100.931	19.654	24.598	0.555
757.000	445.068	80.000	19.995	100.930	19.657	24.376	0.568
757.500	445.280	80.000	19.996	100.930	19.661	24.115	0.516
758.000	445.560	80.000	19.996	100.930	19.661	24.089	0.482
758.500	445.770	80.001	19.995	100.928	19.665	23.853	0.491
759.000	446.017	80.001	19.996	100.924	19.668	23.648	0.473
759.500	446.248	80.001	19.995	100.920	19.674	23.282	0.468
760.000	446.556	80.002	19.995	100.919	19.672	23.414	0.509
760.500	446.737	80.002	19.995	100.919	19.676	23.132	0.514
761.000	446.985	80.001	19.995	100.921	19.680	22.903	0.459
761.500	447.276	80.001	19.996	100.925	19.680	22.913	0.484
762.000	447.483	79.999	19.997	100.930	19.683	22.667	0.518
762.500	447.732	80.000	19.996	100.931	19.685	22.575	0.477
763.000	448.000	80.000	19.996	100.932	19.693	22.077	0.487
763.500	448.255	80.001	19.996	100.931	19.694	21.971	0.520
764.000	448.512	80.000	19.995	100.932	19.697	21.774	0.517
764.500	448.761	80.001	19.997	100.931	19.695	21.908	0.509
765.000	448.967	80.001	19.996	100.931	19.699	21.674	0.481
765.500	449.267	80.000	19.995	100.930	19.704	21.345	0.481
766.000	449.531	80.000	19.995	100.932	19.705	21.260	0.535
766.500	449.765	80.001	19.996	100.932	19.709	21.028	0.531
767.000	450.005	79.999	19.995	100.933	19.707	21.142	0.485
767.500	450.248	80.000	19.996	100.933	19.715	20.617	0.478
768.000	450.518	79.999	19.996	100.933	19.715	20.614	0.498
768.500	450.737	79.999	19.996	100.933	19.718	20.438	0.501
769.000	451.007	80.001	19.996	100.933	19.719	20.376	0.489
769.500	451.256	79.999	19.997	100.932	19.725	20.003	0.503
770.000	451.527	79.999	19.996	100.932	19.724	20.006	0.519
770.500	451.753	79.999	19.996	100.933	19.726	19.895	0.509
771.000	451.999	79.999	19.996	100.933	19.728	19.784	0.485
771.500	452.251	79.999	19.995	100.933	19.728	19.757	0.485
772.000	452.527	80.000	19.996	100.933	19.730	19.650	0.513
772.500	452.763	79.998	19.996	100.932	19.735	19.354	0.520
773.000	452.995	79.997	19.997	100.932	19.737	19.223	0.490
773.500	453.263	79.999	19.997	100.933	19.738	19.139	0.484
774.000	453.526	79.998	19.996	100.933	19.741	18.964	0.516
774.500	453.772	79.998	19.996	100.934	19.745	18.693	0.520
775.000	454.038	80.000	19.996	100.936	19.748	18.458	0.510
775.500	454.298	79.999	19.996	100.937	19.750	18.338	0.519
776.000	454.529	80.000	19.995	100.937	19.753	18.183	0.509
776.500	454.801	80.000	19.996	100.938	19.755	18.042	0.497
777.000	455.066	79.998	19.996	100.938	19.757	17.866	0.520
777.500	455.326	79.998	19.997	100.938	19.760	17.736	0.531
778.000	455.554	79.997	19.995	100.937	19.764	17.427	0.506
778.500	455.816	79.998	19.996	100.937	19.765	17.348	0.489
779.000	456.094	79.998	19.996	100.938	19.769	17.094	0.515
779.500	456.311	79.999	19.996	100.939	19.768	17.197	0.517
780.000	456.595	80.000	19.996	100.939	19.772	16.929	0.498
780.500	456.825	79.999	19.996	100.940	19.771	16.963	0.508
781.000	457.110	80.000	19.996	100.939	19.778	16.540	0.514
781.500	457.315	80.000	19.996	100.939	19.779	16.476	0.503
782.000	457.594	79.999	19.996	100.939	19.781	16.334	0.488
782.500	457.863	79.999	19.996	100.938	19.783	16.194	0.516
783.000	458.070	79.998	19.995	100.938	19.785	16.099	0.512
783.500	458.359	80.000	19.996	100.938	19.786	16.045	0.486
784.000	458.628	79.998	19.995	100.938	19.790	15.782	0.527
784.500	458.847	79.997	19.997	100.938	19.793	15.580	0.523
785.000	459.124	79.999	19.995	100.938	19.793	15.585	0.492
785.500	459.367	80.000	19.996	100.937	19.796	15.357	0.508
786.000	459.602	79.999	19.996	100.937	19.799	15.204	0.499
786.500	459.856	80.000	19.995	100.935	19.800	15.142	0.483
787.000	460.152	79.998	19.996	100.935	19.807	14.685	0.520
787.500	460.413	79.999	19.996	100.935	19.807	14.645	0.553
788.000	460.650	79.998	19.995	100.935	19.809	14.501	0.527
788.500	460.904	79.998	19.995	100.935	19.814	14.221	0.495
789.000	461.150	79.999	19.996	100.935	19.817	14.010	0.496
789.500	461.417	79.999	19.995	100.935	19.818	13.959	0.507
790.000	461.696	79.998	19.996	100.935	19.820	13.795	0.530
790.500	461.933	79.999	19.995	100.936	19.821	13.738	0.531
791.000	462.191	79.998	19.996	100.937	19.823	13.597	0.505
791.500	462.468	79.998	19.995	100.939	19.823	13.630	0.515
792.000	462.724	79.998	19.996	100.938	19.828	13.287	0.534
792.500	462.966	80.000	19.996	100.938	19.828	13.313	0.516
793.000	463.217	79.999	19.996	100.937	19.833	13.000	0.495
793.500	463.459	79.999	19.996	100.937	19.836	12.778	0.493
794.000	463.708	79.998	19.996	100.936	19.837	12.725	0.492
794.500	463.949	79.998	19.996	100.937	19.843	12.335	0.490
795.000	464.220	79.999	19.997	100.937	19.842	12.376	0.501
795.500	464.495	79.998	19.997	100.938	19.844	12.282	0.529
796.000	464.684	79.999	19.996	100.937	19.849	11.963	0.505
796.500	464.925	79.998	19.996	100.935	19.850	11.861	0.447
797.000	465.209	79.997	19.996	100.935	19.852	11.771	0.477
797.500	465.488	79.998	19.995	100.934	19.855	11.519	0.544
798.000	465.702	79.996	19.997	100.933	19.857	11.426	0.528
798.500	466.006	79.999	19.997	100.930	19.859	11.260	0.505
799.000	466.232	79.998	19.997	100.928	19.863	11.023	0.523
799.500	466.507	79.997	19.997	100.927	19.859	11.269	0.515
800.000	466.755	79.998	19.996	100.926	19.865	10.904	0.513
800.500	467.017	79.999	19.997	100.928	19.865	10.875	0.517
801.000	467.295	79.997	19.998	100.931	19.868	10.735	0.525
801.500	467.559	79.999	19.996	100.935	19.870	10.552	0.541
802.000	467.796	79.997	19.997	100.934	19.872	10.427	0.521
802.500	468.080	79.998	19.997	100.936	19.876	10.194	0.511
803.000	468.308	79.997	19.997	100.935	19.875	10.229	0.517
803.500	468.559	79.997	19.996	100.936	19.877	10.094	0.496
804.000	468.799	79.999	19.995	100.935	19.877	10.134	0.485
804.500	469.066	79.998	19.997	100.936	19.879	9.962	0.499
805.000	469.329	79.998	19.996	100.935	19.879	9.988	0.518
805.500	469.525	79.998	19.996	100.934	19.886	9.571	0.494
806.000	469.832	79.997	19.997	100.934	19.888	9.417	0.481
806.500	470.089	79.999	19.996	100.934	19.888	9.382	0.534
807.000	470.364	79.999	19.996	100.933	19.892	9.149	0.548
807.500	470.628	79.999	19.996	100.932	19.896	8.883	0.535
808.000	470.848	79.998	19.996	100.933	19.895	8.926	0.512
808.500	471.130	79.999	19.997	100.933	19.898	8.732	0.493
809.000	471.364	80.000	19.996	100.933	19.897	8.846	0.509
809.500	471.612	79.999	19.997	100.933	19.897	8.797	0.499
810.000	471.875	79.999	19.995	100.935	19.905	8.295	0.497
810.500	472.120	79.999	19.997	100.934	19.901	8.561	0.510
811.000	472.396	79.999	19.996	100.933	19.906	8.215	0.514
811.500	472.661	79.999	19.996	100.934	19.905	8.279	0.531
812.000	472.924	79.999	19.997	100.934	19.908	8.119	0.534
812.500	473.154	79.999	19.996	100.931	19.908	8.098	0.511
813.000	473.413	79.999	19.995	100.931	19.909	8.050	0.491
813.500	473.687	79.999	19.996	100.929	19.909	8.073	0.511
814.000	473.953	80.000	19.996	100.930	19.911	7.948	0.537
814.500	474.216	80.000	19.997	100.929	19.912	7.858	0.534
815.000	474.463	80.001	19.996	100.932	19.911	7.888	0.519
815.500	474.765	80.000	19.996	100.933	19.913	7.787	0.529
816.000	474.998	80.001	19.997	100.934	19.916	7.585	0.542
816.500	475.254	79.999	19.997	100.934	19.916	7.581	0.512
817.000	475.522	80.001	19.997	100.934	19.918	7.435	0.507
817.500	475.797	80.001	19.996	100.932	19.920	7.328	0.534
818.000	476.034	80.002	19.996	100.932	19.921	7.271	0.528
818.500	476.300	80.001	19.996	100.932	19.919	7.398	0.507
819.000	476.535	80.000	19.996	100.932	19.920	7.347	0.502
819.500	476.806	80.002	19.997	100.928	19.919	7.403	0.504
820.000	477.092	79.999	19.996	100.929	19.924	7.095	0.532
820.500	477.303	80.000	19.996	100.929	19.922	7.218	0.527
821.000	477.609	80.000	19.997	100.927	19.925	6.991	0.507
821.500	477.867	79.999	19.997	100.927	19.923	7.139	0.540
822.000	478.115	79.999	19.996	100.929	19.925	7.044	0.535
822.500	478.401	79.999	19.997	100.930	19.925	7.025	0.520
823.000	478.648	79.999	19.996	100.930	19.927	6.850	0.533
823.500	478.863	79.999	19.997	100.932	19.927	6.884	0.497
824.000	479.131	80.000	19.996	100.930	19.928	6.790	0.473
824.500	479.392	80.001	19.997	100.930	19.931	6.644	0.506
825.001	479.624	79.999	19.997	100.928	19.933	6.524	0.511
825.500	479.923	79.999	19.997	100.927	19.933	6.475	0.512
826.000	480.182	79.999	19.998	100.926	19.935	6.373	0.545
826.500	480.397	79.998	19.998	100.928	19.935	6.369	0.516
827.000	480.680	79.998	19.997	100.929	19.935	6.336	0.486
827.500	480.928	79.997	19.997	100.931	19.937	6.204	0.514
828.000	481.201	79.998	19.998	100.932	19.936	6.272	0.526
828.500	481.463	79.999	19.997	100.933	19.937	6.253	0.528
829.000	481.681	80.000	19.997	100.932	19.937	6.242	0.507
829.500	481.956	79.998	19.997	100.932	19.939	6.128	0.486
830.000	482.211	79.999	19.998	100.932	19.938	6.147	0.511
830.500	482.500	79.999	19.997	100.930	19.937	6.202	0.537
831.000	482.754	79.997	19.998	100.930	19.941	5.966	0.544
831.500	483.010	79.999	19.997	100.931	19.943	5.834	0.527
832.000	483.256	79.998	19.998	100.931	19.943	5.827	0.506
832.500	483.500	79.997	19.998	100.930	19.941	6.001	0.496
833.000	483.761	80.000	19.997	100.932	19.942	5.922	0.497
833.500	483.996	79.998	19.996	100.932	19.940	6.056	0.501
834.000	484.264	79.997	19.997	100.932	19.942	5.916	0.500
834.500	484.541	79.999	19.997	100.932	19.942	5.920	0.524
835.000	484.793	80.000	19.997	100.933	19.940	6.059	0.537
835.500	485.070	79.997	19.996	100.933	19.941	5.949	0.530
836.000	485.332	80.001	19.997	100.933	19.943	5.840	0.534
836.500	485.566	80.002	19.995	100.934	19.945	5.722	0.517
837.000	485.843	79.999	19.996	100.934	19.946	5.673	0.503
837.500	486.098	79.999	19.997	100.934	19.947	5.557	0.521
838.000	486.357	80.001	19.996	100.934	19.947	5.566	0.523
838.500	486.612	79.999	19.996	100.931	19.946	5.625	0.514
839.000	486.859	80.000	19.995	100.929	19.947	5.578	0.508
839.500	487.144	80.001	19.997	100.929	19.947	5.590	0.517
840.000	487.366	80.000	19.995	100.929	19.947	5.574	0.519
840.500	487.636	80.001	19.995	100.930	19.949	5.486	0.499
841.000	487.909	80.000	19.995	100.933	19.950	5.374	0.517
841.500	488.188	80.001	19.996	100.935	19.952	5.291	0.548
842.000	488.400	80.002	19.995	100.936	19.952	5.291	0.522
842.500	488.683	80.001	19.995	100.936	19.951	5.353	0.493
843.000	488.911	80.002	19.996	100.933	19.952	5.288	0.503
843.500	489.219	80.001	19.995	100.934	19.952	5.265	0.524
844.000	489.442	80.000	19.996	100.934	19.953	5.210	0.534
844.500	489.689	80.002	19.995	100.933	19.954	5.152	0.500
845.000	489.979	80.000	19.994	100.926	19.954	5.153	0.503
845.500	490.236	80.002	19.995	100.925	19.958	4.850	0.542
846.000	490.446	80.001	19.995	100.922	19.956	4.982	0.507
846.500	490.738	80.000	19.995	100.921	19.957	4.912	0.484
847.000	490.998	80.000	19.996	100.921	19.956	5.023	0.526
847.500	491.229	80.000	19.995	100.928	19.955	5.071	0.521
848.000	491.484	80.003	19.995	100.926	19.953	5.205	0.489
848.500	491.741	79.999	19.996	100.927	19.956	5.034	0.499
849.000	491.995	80.001	19.996	100.928	19.955	5.055	0.511
849.500	492.257	80.001	19.996	100.927	19.951	5.344	0.514
850.000	492.509	80.000	19.996	100.925	19.956	5.020	0.516
850.500	492.775	80.000	19.997	100.930	19.953	5.169	0.516
851.000	492.997	80.000	19.995	100.928	19.954	5.134	0.503
851.500	493.272	79.998	19.996	100.928	19.954	5.120	0.492
852.000	493.540	79.999	19.996	100.929	19.956	4.976	0.520
852.500	493.772	79.998	19.996	100.930	19.953	5.169	0.522
853.000	494.092	79.998	19.996	100.931	19.955	5.072	0.526
853.500	494.311	79.999	19.996	100.934	19.953	5.169	0.546
854.000	494.554	79.998	19.996	100.934	19.955	5.037	0.501
854.500	494.842	79.998	19.996	100.934	19.958	4.841	0.497
855.000	495.124	79.997	19.996	100.935	19.961	4.683	0.550
855.500	495.379	80.000	19.997	100.933	19.960	4.769	0.553
856.000	495.630	80.000	19.996	100.928	19.958	4.900	0.521
856.500	495.855	80.000	19.997	100.928	19.962	4.641	0.491
857.000	496.125	79.998	19.997	100.928	19.959	4.785	0.486
857.500	496.402	79.997	19.996	100.928	19.957	4.912	0.521
858.000	496.646	79.998	19.997	100.928	19.960	4.750	0.534
858.500	496.918	79.998	19.996	100.933	19.959	4.784	0.518
859.000	497.176	79.999	19.997	100.935	19.956	5.005	0.523
859.500	497.447	79.999	19.996	100.935	19.959	4.789	0.530
860.000	497.686	79.997	19.996	100.935	19.958	4.884	0.519
860.500	497.983	79.998	19.996	100.936	19.960	4.764	0.523
861.000	498.169	79.997	19.996	100.934	19.960	4.769	0.510
861.500	498.454	79.998	19.995	100.934	19.963	4.579	0.477
862.000	498.719	79.998	19.995	100.933	19.964	4.484	0.510
862.500	498.949	79.998	19.996	100.932	19.959	4.797	0.523
863.000	499.195	79.998	19.996	100.930	19.961	4.701	0.486
863.500	499.441	79.999	19.996	100.931	19.957	4.921	0.484
864.000	499.703	80.000	19.996	100.927	19.964	4.510	0.500
864.501	499.976	79.998	19.996	100.926	19.959	4.803	0.521
865.000	500.213	79.999	19.996	100.927	19.960	4.718	0.523
865.500	500.493	79.998	19.996	100.928	19.962	4.636	0.514
866.000	500.732	79.998	19.997	100.930	19.961	4.648	0.518
866.500	500.981	80.000	19.995	100.932	19.963	4.568	0.503
867.000	501.318	79.998	19.996	100.933	19.965	4.413	0.537
867.500	501.517	80.000	19.995	100.934	19.963	4.547	0.561
868.000	501.782	80.000	19.996	100.931	19.964	4.501	0.500
868.500	502.063	79.998	19.996	100.930	19.966	4.362	0.505
869.000	502.296	80.000	19.996	100.930	19.963	4.517	0.530
869.500	502.558	80.000	19.996	100.932	19.961	4.697	0.504
870.000	502.800	80.000	19.996	100.931	19.962	4.616	0.500
870.500	503.062	80.000	19.996	100.933	19.962	4.583	0.504
871.000	503.307	79.999	19.995	100.931	19.960	4.713	0.505
871.500	503.545	79.999	19.996	100.929	19.965	4.413	0.495
872.000	503.806	80.000	19.996	100.928	19.965	4.422	0.491
872.500	504.085	79.999	19.997	100.927	19.961	4.711	0.520
873.000	504.296	80.001	19.995	100.926	19.961	4.660	0.515
873.500	504.552	80.001	19.995	100.929	19.961	4.655	0.478
874.000	504.817	80.000	19.996	100.930	19.964	4.478	0.493
874.500	505.087	80.000	19.996	100.931	19.963	4.568	0.528
875.000	505.342	80.000	19.996	100.931	19.962	4.597	0.531
875.500	505.579	79.999	19.995	100.931	19.960	4.773	0.509
876.000	505.893	79.999	19.996	100.932	19.963	4.535	0.522
876.500	506.120	79.999	19.996	100.932	19.962	4.634	0.546
877.000	506.392	80.000	19.995	100.931	19.962	4.630	0.520
877.500	506.588	79.999	19.996	100.929	19.958	4.877	0.483
878.000	506.919	79.999	19.996	100.926	19.961	4.685	0.497
878.500	507.099	80.000	19.997	100.925	19.957	4.933	0.519
879.000	507.391	79.999	19.995	100.925	19.962	4.590	0.492
879.500	507.630	80.001	19.996	100.925	19.958	4.880	0.501
880.000	507.865	79.999	19.997	100.927	19.961	4.688	0.503
880.500	508.148	80.000	19.996	100.931	19.961	4.648	0.496
881.000	508.405	79.999	19.996	100.931	19.963	4.526	0.529
881.500	508.664	80.001	19.995	100.931	19.963	4.556	0.528
882.000	508.922	80.001	19.995	100.931	19.963	4.517	0.517
882.500	509.187	79.998	19.996	100.930	19.962	4.616	0.520
883.000	509.443	80.000	19.996	100.927	19.964	4.514	0.521
883.500	509.675	79.998	19.997	100.924	19.964	4.457	0.504
884.000	509.922	79.999	19.996	100.924	19.962	4.623	0.484
884.500	510.178	79.998	19.996	100.923	19.964	4.488	0.491
885.000	510.426	80.000	19.996	100.925	19.961	4.692	0.503
885.500	510.695	79.998	19.996	100.929	19.961	4.671	0.511
886.000	510.961	79.999	19.997	100.933	19.961	4.709	0.526
886.500	511.183	79.998	19.997	100.934	19.960	4.759	0.511
887.000	511.408	79.998	19.996	100.935	19.962	4.611	0.467
887.500	511.642	79.999	19.997	100.933	19.959	4.787	0.453
888.000	511.928	79.999	19.997	100.933	19.960	4.762	0.489
888.500	512.184	79.999	19.997	100.932	19.959	4.789	0.531
889.000	512.440	80.000	19.997	100.931	19.960	4.715	0.527
889.500	512.687	79.999	19.997	100.931	19.958	4.871	0.508
890.000	512.897	79.999	19.997	100.933	19.962	4.618	0.480
890.500	513.166	79.999	19.997	100.932	19.959	4.776	0.468
891.000	513.426	79.997	19.997	100.933	19.961	4.708	0.504
891.500	513.680	79.999	19.997	100.933	19.960	4.771	0.521
892.000	513.942	79.997	19.997	100.933	19.960	4.720	0.515
892.500	514.196	80.000	19.997	100.932	19.960	4.717	0.517
893.000	514.461	79.999	19.998	100.930	19.962	4.609	0.517
893.500	514.720	80.000	19.998	100.929	19.960	4.752	0.521
894.000	515.001	79.999	19.997	100.929	19.961	4.674	0.532
894.500	515.263	79.999	19.997	100.929	19.963	4.535	0.542
895.000	515.536	80.000	19.996	100.930	19.961	4.653	0.539
895.500	515.767	80.001	19.998	100.932	19.961	4.655	0.519
896.000	516.047	79.999	19.997	100.934	19.960	4.724	0.507
896.500	516.277	80.000	19.997	100.931	19.960	4.727	0.510
897.000	516.554	80.000	19.997	100.929	19.960	4.717	0.508
897.500	516.780	79.999	19.997	100.928	19.963	4.576	0.505
898.000	517.024	79.999	19.997	100.928	19.959	4.780	0.487
898.500	517.310	79.999	19.997	100.927	19.958	4.852	0.500
899.000	517.523	80.000	19.996	100.929	19.955	5.074	0.515
899.500	517.790	79.999	19.997	100.930	19.954	5.124	0.490
900.000	518.050	80.000	19.996	100.930	19.958	4.859	0.503
900.500	518.286	80.000	19.997	100.928	19.961	4.658	0.511
901.000	518.518	79.999	19.995	100.926	19.959	4.810	0.482
901.500	518.781	79.999	19.997	100.927	19.958	4.843	0.482
902.000	519.039	80.001	19.996	100.928	19.961	4.671	0.508
902.500	519.291	79.999	19.996	100.928	19.961	4.673	0.515
903.000	519.576	79.999	19.996	100.930	19.958	4.849	0.524
903.500	519.824	79.999	19.996	100.932	19.956	5.022	0.535
904.000	520.091	80.000	19.997	100.932	19.958	4.900	0.524
904.500	520.351	80.000	19.996	100.931	19.958	4.842	0.521
905.000	520.604	79.999	19.996	100.931	19.959	4.782	0.520
905.500	520.881	79.998	19.997	100.932	19.960	4.741	0.522
906.000	521.126	79.999	19.996	100.933	19.958	4.854	0.526
906.500	521.354	79.999	19.996	100.933	19.957	4.914	0.497
907.000	521.653	79.998	19.995	100.935	19.960	4.740	0.500
907.500	521.917	79.999	19.997	100.934	19.958	4.895	0.545
908.000	522.142	79.999	19.996	100.933	19.957	4.934	0.525
908.500	522.433	79.998	19.995	100.932	19.960	4.764	0.502
909.000	522.636	79.999	19.995	100.929	19.954	5.129	0.505
909.500	522.930	79.998	19.997	100.929	19.957	4.970	0.496
910.000	523.200	79.998	19.996	100.930	19.956	5.002	0.531
910.500	523.456	79.999	19.995	100.932	19.955	5.055	0.545
911.000	523.717	79.998	19.996	100.929	19.955	5.090	0.521
911.500	523.946	79.997	19.998	100.931	19.956	5.032	0.503
912.000	524.204	79.998	19.997	100.932	19.952	5.245	0.489
912.500	524.402	79.998	19.997	100.932	19.952	5.233	0.472
913.000	524.710	79.998	19.997	100.931	19.955	5.050	0.481
913.500	524.937	79.998	19.996	100.935	19.952	5.256	0.520
914.000	525.209	79.997	19.996	100.935	19.953	5.201	0.517
914.500	525.498	80.000	19.997	100.935	19.955	5.062	0.530
915.000	525.756	79.998	19.996	100.935	19.954	5.102	0.554
915.500	525.998	79.999	19.996	100.936	19.950	5.368	0.523
916.000	526.246	79.999	19.997	100.937	19.955	5.060	0.495
916.500	526.508	79.999	19.998	100.937	19.957	4.947	0.500
917.000	526.778	79.998	19.997	100.938	19.955	5.043	0.521
917.500	527.040	79.999	19.996	100.938	19.953	5.191	0.532
918.000	527.274	79.999	19.996	100.938	19.955	5.074	0.514
918.500	527.507	79.998	19.997	100.938	19.956	5.014	0.482
919.000	527.793	80.000	19.997	100.938	19.954	5.141	0.493
919.500	528.028	80.000	19.997	100.937	19.952	5.279	0.519
920.000	528.302	80.001	19.997	100.936	19.957	4.956	0.515
920.500	528.578	80.000	19.997	100.936	19.955	5.071	0.530
921.000	528.849	79.999	19.997	100.936	19.954	5.125	0.549
921.501	529.087	80.000	19.997	100.935	19.955	5.087	0.528
922.000	529.314	79.999	19.996	100.934	19.954	5.150	0.487
922.500	529.583	80.000	19.996	100.934	19.953	5.215	0.480
923.000	529.842	79.999	19.996	100.934	19.954	5.154	0.512
923.500	530.111	80.000	19.996	100.933	19.951	5.339	0.528
924.000	530.357	80.001	19.997	100.934	19.953	5.175	0.521
924.500	530.615	79.999	19.997	100.934	19.952	5.233	0.509
925.000	530.872	80.000	19.997	100.934	19.952	5.236	0.509
925.500	531.099	80.002	19.996	100.931	19.951	5.351	0.500
926.000	531.374	80.000	19.996	100.929	19.951	5.298	0.493
926.500	531.678	80.001	19.997	100.929	19.949	5.467	0.541
927.000	531.890	79.999	19.996	100.929	19.951	5.338	0.547
927.500	532.160	80.001	19.997	100.929	19.950	5.420	0.499
928.000	532.448	80.001	19.997	100.933	19.949	5.471	0.520
928.500	532.727	80.000	19.996	100.934	19.948	5.497	0.562
929.000	532.948	80.001	19.997	100.934	19.948	5.527	0.533
929.500	533.221	80.000	19.996	100.934	19.946	5.654	0.497
930.000	533.476	80.000	19.996	100.933	19.947	5.592	0.511
930.501	533.766	80.000	19.996	100.932	19.948	5.527	0.536
931.000	533.992	79.999	19.995	100.932	19.947	5.615	0.530
931.500	534.231	80.000	19.996	100.933	19.949	5.473	0.491
932.000	534.511	79.999	19.996	100.933	19.945	5.717	0.492
932.500	534.792	79.999	19.996	100.933	19.947	5.573	0.540
933.000	535.006	79.999	19.997	100.935	19.946	5.656	0.528
933.500	535.293	80.000	19.995	100.934	19.944	5.784	0.497
934.000	535.536	79.999	19.996	100.934	19.946	5.677	0.515
934.500	535.822	79.998	19.995	100.934	19.944	5.813	0.529
935.000	536.053	79.999	19.996	100.933	19.943	5.857	0.523
935.500	536.331	80.000	19.996	100.933	19.946	5.666	0.513
936.000	536.582	79.999	19.996	100.933	19.945	5.716	0.520
936.500	536.841	79.998	19.996	100.934	19.945	5.744	0.519
937.000	537.117	79.999	19.996	100.932	19.945	5.695	0.522
937.500	537.320	80.000	19.997	100.931	19.944	5.792	0.507
938.000	537.599	79.999	19.996	100.931	19.942	5.927	0.481
938.500	537.874	79.999	19.995	100.931	19.941	5.955	0.518
939.000	538.105	79.998	19.996	100.931	19.939	6.073	0.530
939.500	538.354	79.999	19.996	100.933	19.941	5.989	0.493
940.000	538.631	79.999	19.996	100.935	19.939	6.077	0.503
940.500	538.860	79.998	19.996	100.935	19.941	6.003	0.516
941.000	539.135	79.998	19.996	100.935	19.939	6.111	0.505
941.500	539.396	79.999	19.995	100.935	19.939	6.123	0.520
942.000	539.648	79.998	19.996	100.935	19.936	6.280	0.524
942.500	539.889	79.999	19.995	100.934	19.937	6.264	0.503
943.000	540.117	79.999	19.997	100.934	19.937	6.204	0.481
943.500	540.376	79.999	19.996	100.935	19.935	6.338	0.478
944.000	540.626	79.998	19.996	100.934	19.940	6.038	0.498
944.500	540.931	79.999	19.996	100.934	19.937	6.237	0.532
945.000	541.167	79.999	19.996	100.933	19.934	6.443	0.548
945.500	541.437	79.999	19.995	100.933	19.935	6.373	0.524
946.000	541.656	79.999	19.996	100.933	19.935	6.378	0.498
946.500	541.961	79.999	19.995	100.932	19.936	6.278	0.506
947.000	542.187	79.999	19.995	100.932	19.933	6.464	0.527
947.500	542.446	79.999	19.997	100.935	19.933	6.514	0.508
948.000	542.706	79.997	19.997	100.935	19.932	6.553	0.502
948.500	542.954	80.001	19.997	100.935	19.932	6.569	0.513
949.000	543.230	79.999	19.997	100.935	19.934	6.403	0.516
949.500	543.464	79.999	19.996	100.934	19.933	6.473	0.518
950.000	543.731	79.999	19.996	100.934	19.931	6.599	0.506
950.500	543.988	79.999	19.996	100.935	19.932	6.560	0.512
951.000	544.285	79.999	19.996	100.934	19.933	6.488	0.539
951.500	544.484	80.000	19.996	100.938	19.932	6.567	0.525
952.000	544.775	79.999	19.997	100.939	19.933	6.468	0.493
952.500	544.995	79.999	19.997	100.939	19.928	6.842	0.500
953.000	545.275	79.999	19.996	100.938	19.928	6.842	0.506
953.500	545.481	80.000	19.996	100.938	19.927	6.868	0.493
954.000	545.754	79.999	19.997	100.934	19.928	6.828	0.482
954.500	546.016	79.999	19.995	100.934	19.927	6.880	0.507
955.000	546.288	80.000	19.996	100.934	19.930	6.717	0.534
955.500	546.529	79.999	19.997	100.935	19.925	7.009	0.524
956.000	546.802	80.000	19.997	100.935	19.924	7.055	0.514
956.500	547.017	80.000	19.996	100.935	19.923	7.140	0.501
957.000	547.319	79.998	19.995	100.934	19.922	7.235	0.503
957.500	547.588	80.000	19.996	100.934	19.923	7.113	0.544
958.000	547.831	80.000	19.996	100.933	19.921	7.256	0.542
958.500	548.121	80.000	19.997	100.935	19.921	7.270	0.522
959.000	548.355	80.000	19.996	100.935	19.921	7.300	0.528
959.500	548.605	79.999	19.997	100.935	19.918	7.459	0.504
960.000	548.881	80.001	19.996	100.935	19.918	7.491	0.505
960.500	549.138	80.001	19.996	100.936	19.918	7.484	0.529
961.000	549.368	80.000	19.995	100.937	19.915	7.649	0.510
961.500	549.650	80.000	19.996	100.937	19.920	7.351	0.500
962.000	549.893	79.999	19.995	100.937	19.916	7.600	0.518
962.500	550.141	79.999	19.996	100.938	19.914	7.709	0.508
963.000	550.445	79.999	19.995	100.939	19.912	7.852	0.522
963.500	550.675	79.999	19.996	100.938	19.915	7.655	0.543
964.000	550.939	79.998	19.995	100.937	19.913	7.811	0.514
964.500	551.206	80.000	19.997	100.938	19.913	7.776	0.512
965.000	551.456	79.998	19.996	100.937	19.914	7.731	0.524
965.500	551.701	79.999	19.996	100.936	19.914	7.717	0.506
966.000	551.998	79.999	19.996	100.936	19.909	8.064	0.519
966.500	552.224	80.000	19.995	100.936	19.908	8.107	0.533
967.000	552.478	80.000	19.997	100.936	19.906	8.261	0.502
967.500	552.731	79.999	19.995	100.937	19.904	8.352	0.493
968.000	552.998	79.999	19.995	100.936	19.904	8.373	0.513
968.500	553.245	80.001	19.996	100.937	19.905	8.305	0.517
969.000	553.535	79.998	19.995	100.937	19.903	8.416	0.525
969.500	553.800	79.998	19.995	100.939	19.905	8.280	0.546
970.000	554.028	79.998	19.995	100.939	19.906	8.245	0.525
970.500	554.286	79.999	19.996	100.940	19.904	8.398	0.489
971.000	554.537	79.998	19.995	100.942	19.902	8.526	0.497
971.500	554.805	79.998	19.996	100.942	19.899	8.681	0.514
972.000	555.057	79.999	19.995	100.942	19.899	8.685	0.520
972.500	555.326	79.998	19.995	100.944	19.898	8.747	0.521
973.000	555.589	79.999	19.995	100.944	19.899	8.713	0.527
973.500	555.834	79.998	19.995	100.943	19.901	8.569	0.520
974.000	556.090	79.999	19.996	100.942	19.899	8.698	0.504
974.500	556.328	79.998	19.995	100.944	19.897	8.810	0.497
975.000	556.587	79.998	19.996	100.943	19.897	8.822	0.495
975.500	556.865	80.000	19.995	100.946	19.896	8.922	0.517
976.000	557.096	79.998	19.995	100.947	19.894	9.033	0.523
976.500	557.344	80.000	19.996	100.948	19.893	9.072	0.494
977.000	557.608	79.999	19.996	100.946	19.894	9.013	0.496
977.500	557.848	80.000	19.996	100.945	19.894	9.023	0.508
978.000	558.102	80.000	19.996	100.942	19.892	9.129	0.499
978.500	558.339	80.000	19.995	100.942	19.893	9.111	0.493
979.000	558.637	79.999	19.997	100.942	19.892	9.160	0.513
979.500	558.878	80.001	19.997	100.942	19.890	9.278	0.537
980.000	559.152	79.998	19.997	100.941	19.888	9.408	0.527
980.500	559.395	80.000	19.997	100.941	19.888	9.400	0.516
981.000	559.613	80.001	19.996	100.940	19.889	9.375	0.489
981.500	559.893	80.001	19.996	100.939	19.886	9.541	0.479
982.000	560.139	80.002	19.995	100.938	19.883	9.759	0.512
982.500	560.388	80.001	19.996	100.939	19.883	9.705	0.510
983.000	560.670	80.000	19.996	100.939	19.883	9.707	0.513
983.500	560.895	80.001	19.996	100.939	19.881	9.843	0.520
984.000	561.153	80.000	19.996	100.942	19.884	9.667	0.496
984.500	561.457	80.000	19.995	100.947	19.880	9.950	0.522
985.000	561.660	80.000	19.996	100.952	19.880	9.936	0.534
985.500	561.912	79.998	19.996	100.954	19.880	9.954	0.481
986.000	562.179	80.000	19.995	100.955	19.880	9.926	0.487
986.500	562.429	80.000	19.996	100.953	19.878	10.041	0.518
987.000	562.683	80.000	19.997	100.954	19.880	9.931	0.511
987.500	562.981	79.999	19.997	100.955	19.878	10.063	0.528
988.000	563.212	80.000	19.996	100.958	19.877	10.153	0.541
988.500	563.474	80.000	19.996	100.959	19.874	10.298	0.511
989.000	563.726	79.999	19.996	100.959	19.876	10.193	0.503
989.500	563.955	79.999	19.996	100.953	19.872	10.440	0.498
990.000	564.222	79.999	19.997	100.950	19.879	10.004	0.488
990.500	564.466	80.000	19.996	100.950	19.875	10.239	0.503
991.000	564.766	80.000	19.996	100.950	19.874	10.338	0.528
991.500	564.979	80.001	19.997	100.949	19.871	10.542	0.529
992.000	565.226	79.999	19.996	100.950	19.873	10.367	0.487
992.500	565.512	80.000	19.997	100.951	19.874	10.293	0.496
993.000	565.778	80.000	19.997	100.952	19.874	10.332	0.542
993.500	565.993	79.999	19.996	100.956	19.870	10.552	0.517
994.000	566.281	80.001	19.996	100.961	19.870	10.552	0.492
994.500	566.542	79.999	19.996	100.963	19.873	10.385	0.526
995.000	566.824	80.001	19.997	100.961	19.870	10.605	0.546
995.500	567.046	79.998	19.996	100.960	19.871	10.539	0.524
996.000	567.304	79.999	19.996	100.961	19.868	10.708	0.492
996.500	567.562	79.999	19.996	100.960	19.869	10.660	0.497
997.000	567.864	79.999	19.995	100.962	19.868	10.678	0.538
997.500	568.074	80.001	19.996	100.964	19.868	10.738	0.536
998.000	568.339	80.000	19.996	100.962	19.864	10.979	0.494
998.500	568.588	79.999	19.996	100.961	19.864	10.938	0.494
999.000	568.831	80.001	19.996	100.962	19.861	11.192	0.503
999.500	569.114	80.000	19.995	100.961	19.863	11.026	0.509
1000.001	569.363	80.000	19.997	100.958	19.865	10.920	0.529
1000.500	569.647	80.002	19.996	100.959	19.862	11.123	0.533
1001.000	569.932	80.000	19.996	100.954	19.860	11.225	0.551
1001.500	570.177	80.002	19.996	100.953	19.861	11.192	0.550
1002.000	570.438	80.001	19.996	100.954	19.859	11.316	0.518
1002.500	570.655	80.001	19.997	100.958	19.857	11.403	0.492
1003.000	570.941	80.001	19.996	100.963	19.860	11.204	0.491
1003.500	571.189	80.002	19.997	100.968	19.862	11.107	0.519
1004.000	571.456	80.001	19.996	100.969	19.860	11.241	0.524
1004.500	571.714	80.000	19.996	100.970	19.858	11.355	0.520
1005.000	571.965	80.001	19.995	100.968	19.856	11.495	0.517
1005.500	572.258	80.001	19.996	100.966	19.856	11.454	0.527
1006.000	572.499	80.001	19.996	100.965	19.856	11.500	0.539
1006.500	572.764	80.001	19.996	100.961	19.856	11.493	0.520
1007.000	573.040	80.002	19.994	100.956	19.855	11.523	0.523
1007.500	573.326	80.001	19.998	100.956	19.856	11.479	0.552
1008.000	573.589	80.002	19.998	100.957	19.854	11.620	0.555
1008.500	573.847	80.000	19.997	100.959	19.852	11.772	0.535
1009.000	574.126	80.002	19.997	100.959	19.854	11.617	0.529
1009.500	574.397	80.002	19.997	100.963	19.854	11.585	0.544
1010.000	574.634	80.001	19.997	100.965	19.853	11.675	0.529
1010.500	574.885	80.001	19.996	100.963	19.857	11.407	0.498
1011.000	575.178	79.999	19.997	100.960	19.854	11.625	0.516
1011.500	575.425	80.000	19.998	100.963	19.852	11.713	0.542
1012.000	575.672	80.000	19.997	100.964	19.853	11.653	0.517
1012.500	575.925	80.001	19.998	100.964	19.854	11.648	0.497
1013.000	576.210	80.000	19.997	100.962	19.851	11.821	0.519
1013.500	576.464	80.000	19.997	100.962	19.850	11.870	0.538
1014.000	576.698	80.000	19.997	100.962	19.852	11.747	0.513
1014.500	576.981	79.999	19.998	100.960	19.851	11.818	0.503
1015.000	577.224	79.999	19.997	100.961	19.848	11.994	0.522
1015.500	577.481	79.997	19.997	100.963	19.849	11.946	0.512
1016.000	577.732	79.997	19.997	100.966	19.852	11.732	0.504
1016.500	578.010	79.998	19.997	100.964	19.850	11.855	0.519
1017.000	578.291	79.998	19.997	100.966	19.852	11.727	0.544
1017.500	578.579	79.999	19.997	100.966	19.850	11.865	0.564
1018.000	578.833	79.997	19.998	100.966	19.849	11.939	0.556
1018.500	579.031	79.998	19.998	100.966	19.847	12.047	0.497
1019.000	579.291	79.998	19.998	100.968	19.849	11.969	0.455
1019.500	579.509	79.996	19.996	100.967	19.850	11.880	0.468
1020.000	579.786	79.998	19.997	100.968	19.847	12.060	0.486
1020.500	580.046	79.998	19.997	100.969	19.850	11.887	0.516
1021.000	580.328	79.997	19.997	100.968	19.849	11.932	0.540
1021.500	580.584	79.998	19.996	100.968	19.849	11.925	0.540
1022.000	580.836	79.998	19.996	100.966	19.849	11.927	0.523
1022.500	581.075	79.998	19.997	100.963	19.848	11.998	0.500
1023.000	581.316	79.997	19.997	100.963	19.852	11.713	0.485
1023.500	581.603	79.998	19.996	100.965	19.849	11.909	0.504
1024.000	581.873	79.999	19.996	100.965	19.849	11.921	0.542
1024.499	582.110	79.998	19.996	100.965	19.852	11.737	0.532
1024.999	582.353	79.998	19.996	100.963	19.850	11.905	0.494
1025.500	582.620	79.998	19.997	100.958	19.849	11.931	0.495
1026.000	582.879	79.999	19.995	100.953	19.848	12.013	0.518
1026.499	583.143	79.998	19.996	100.954	19.850	11.851	0.525
1026.999	583.373	79.998	19.995	100.955	19.852	11.773	0.508
1027.499	583.668	79.999	19.996	100.959	19.855	11.546	0.509
1027.999	583.897	79.999	19.996	100.962	19.853	11.680	0.524
1028.499	584.183	80.000	19.996	100.966	19.853	11.706	0.519
1028.999	584.393	79.999	19.995	100.966	19.854	11.645	0.506
1029.499	584.661	79.999	19.996	100.966	19.854	11.620	0.487
1029.999	584.912	80.000	19.997	100.967	19.854	11.622	0.498
1030.499	585.182	79.999	19.997	100.969	19.854	11.632	0.519
1030.999	585.409	79.999	19.997	100.971	19.853	11.662	0.509
1031.499	585.661	79.999	19.995	100.969	19.854	11.623	0.488
1031.999	585.925	79.999	19.996	100.967	19.855	11.526	0.498
1032.500	586.156	79.999	19.996	100.965	19.856	11.479	0.506
1033.001	586.430	80.000	19.997	100.964	19.857	11.406	0.500
1033.500	586.670	79.999	19.996	100.959	19.856	11.516	0.509
1033.999	586.952	79.999	19.995	100.960	19.856	11.493	0.518
1034.499	587.179	79.998	19.995	100.962	19.855	11.552	0.516
1034.999	587.438	79.999	19.995	100.961	19.860	11.196	0.498
1035.499	587.679	80.000	19.996	100.958	19.858	11.377	0.493
1035.999	587.941	80.000	19.997	100.960	19.862	11.069	0.501
1036.499	588.233	80.000	19.996	100.959	19.861	11.139	0.528
1036.999	588.459	79.999	19.997	100.954	19.863	11.039	0.536
1037.499	588.710	80.000	19.996	100.951	19.862	11.093	0.498
1037.999	588.950	80.000	19.996	100.950	19.864	10.998	0.484
1038.499	589.231	79.999	19.995	100.949	19.864	10.937	0.506
1038.999	589.492	79.999	19.996	100.948	19.863	11.023	0.531
1039.499	589.675	80.000	19.997	100.950	19.866	10.819	0.493
1039.999	589.975	79.999	19.996	100.952	19.868	10.699	0.464
1040.499	590.220	80.000	19.996	100.954	19.869	10.624	0.515
1040.999	590.497	79.999	19.995	100.955	19.872	10.416	0.534
