Repository: ulfsri/fsri_materials_database

#Database of Contemporary Material Properties for Fire Investigation Analysis
This project was supported by Award No. 2019-DU-BX-0018, awarded by the National Institute of Justice, Office of Justice Programs, U.S. Department of Justice. 

***
***

## Database Structure

## 01_Data/
Raw data generated from each apparatus are included here in plain-text format. The data is organized first by material, next by the short name of test apparatus used, and where applicable additional filtering by test settings.

### Test Apparatus and Data File Structure
- __Cone Calorimeter__ (Cone)
    + Data file structure is the material test, the short name for the apparatus, heat flux setting and scan/scalar, date of test, and replicate number. Scan is for the raw output data and scalar is for the initial conditions and high-level test parameters. 
        * Example: __MDF_Cone_HF25scalar_210323_R1__ stands for the first replicate of scalar data generated from a medium density fiber board test in cone calorimeter exposed to 25 kW/m<sup>2</sup> on March 23, 2021.
- __Heat Flow Meter__ (HFM)
    + Data file structure is the material test, the short name for the apparatus, whether test was dry or wet, whether test was for thermal conductivity or heat capacity, date of test, and replicate number. Scan is for the raw output data and scalar is for the initial conditions and high-level test parameters. 
        * Example: __OSB_HFM_Dry_Conductivity_210315_R3.tst__ stands for the third replicate of the data generated from an oriented strand board test in the heat flow meter tested dry for thermal conductivity on March 15, 2021.
- __Simultaneous Thermal Analyzer__ (STA)
    + Data file structure is the material test, the short name for the apparatus, the atmosphere tested in, the heating rate in Kelvin per minute and data/meta, date of test, and replicate number. Data is for the raw output data and meta is for the initial conditions and high-level test parameters. 
        * Example: __Polyester_Batting_STA_N2_3KData_210215_R1.csv__ stands for the first replicate of the data generated from a polyester batting board test in the simultaneous thermal analyzer tested in nitrogen with a heating rate of 3 Kelvin per minute on March 15, 2021.

# Materials and Products Database

## 01_Data

Raw data generated from each apparatus are included here in plain-text format. The data is organized first by material, next by the short name of test apparatus used, and where applicable additional filtering by test settings.

### material.json

Each material directory contains a json file of the same name as the material. This file links the data stored in the repository as well as data and graphs produced by the accompanying scripts (__02_Scripts__) to the respective landing page for the material on the front-end website.

File: 01_Data/Standard_Gypsum/Cone/Standard_Gypsum_Cone_HF50Scalar_220511_R1.csv
LABORATORY,FSRI 
TEST IDENT,Standard_Gypsum_50_1
OPERATOR,Dow
MATERIAL,Standard Gypsum
ORIENTATION,Horizontal
HEAT FLUX,50
SURF AREA,0.009999999776482582
C FACTOR,0.04185835272073746
SPEC HOLDER DIFF,-566
SPECIMEN MASS,79.05999755859375
SCAN TIME,0.25
O2 DELAY TIME,11
CO DELAY TIME,11
CO2 DELAY TIME,8
FLOW FACTOR,1
SCAN COUNT,722
TIME TO IGN,44.75
END OF TEST SCAN,242
END OF TEST TIME,60.5
TEST STATUS,1
PRE TEST CMT,Dimensions: 101.90 x 103.58 x 12.69 mm
POST TEST CMT,"The gypsum paper continued to have a glowing orange color after the flame self-extinguished, however the test was ended because there was no longer ignition."

File: 01_Data/Standard_Gypsum/Cone/Standard_Gypsum_Cone_HF50Scalar_220511_R2.csv
LABORATORY,FSRI 
TEST IDENT,Standard_Gypsum_50_2
OPERATOR,Dow
MATERIAL,Standard Gypsum
ORIENTATION,Horizontal
HEAT FLUX,50
SURF AREA,0.009999999776482582
C FACTOR,0.04185835272073746
SPEC HOLDER DIFF,-566
SPECIMEN MASS,76.5199966430664
SCAN TIME,0.25
O2 DELAY TIME,11
CO DELAY TIME,11
CO2 DELAY TIME,8
FLOW FACTOR,1
SCAN COUNT,724
TIME TO IGN,45.5
END OF TEST SCAN,244
END OF TEST TIME,61
TEST STATUS,1
PRE TEST CMT,Dimensions: 100.67 x 102.50 x 12.75 mm
POST TEST CMT,"The gypsum paper continued to have a glowing orange color after the flame self-extinguished, however the test was ended because there was no longer ignition."
