Repository: ulfsri/fsri_materials_database

# Materials and Products Database

## 01_Data

Raw data generated from each apparatus are included here in plain-text format. The data is organized first by material, next by the short name of test apparatus used, and where applicable additional filtering by test settings.

### material.json

Each material directory contains a json file of the same name as the material. This file links the data stored in the repository as well as data and graphs produced by the accompanying scripts (__02_Scripts__) to the respective landing page for the material on the front-end website.

File: 01_Data/Straw/Cone/Straw_HRRPUA_35.csv
Time after Ignition,Straw_R1,Straw_R2,Straw_R3,Mean,Std. Dev.
0.0,24.8,27.8,25.5,26.0,1.6
0.25,29.3,31.3,30.8,30.5,1.1
0.5,32.8,35.4,37.0,35.0,2.1
0.75,37.8,38.9,42.1,39.6,2.2
1.0,41.9,44.3,47.2,44.5,2.6
1.25,46.7,47.8,52.5,49.0,3.1
1.5,49.7,52.2,57.5,53.1,4.0
1.75,53.0,54.2,61.6,56.3,4.7
2.0,56.8,58.7,67.4,60.9,5.6
2.25,58.7,62.9,70.4,64.0,5.9
2.5,61.4,66.0,72.1,66.5,5.4
2.75,64.2,68.5,77.4,70.0,6.7
3.0,65.5,72.3,80.1,72.6,7.3
3.25,68.2,75.3,83.6,75.7,7.7
3.5,68.9,77.3,84.2,76.8,7.6
3.75,70.0,80.2,87.7,79.3,8.9
4.0,73.3,81.2,89.5,81.3,8.1
4.25,74.4,83.3,92.7,83.5,9.1
4.5,74.3,85.1,93.5,84.3,9.6
4.75,75.9,85.4,94.1,85.1,9.1
5.0,76.2,88.1,96.9,87.1,10.4
5.25,76.4,90.4,97.8,88.2,10.9
5.5,77.9,90.4,98.0,88.7,10.1
5.75,78.8,91.8,99.2,89.9,10.3
6.0,78.1,93.9,99.6,90.5,11.1
6.25,79.2,94.7,99.6,91.2,10.6
6.5,80.4,95.5,102.1,92.6,11.1
6.75,80.7,97.6,102.0,93.4,11.3
7.0,80.1,97.2,101.8,93.0,11.5
7.25,80.6,95.9,102.2,92.9,11.1
7.5,80.3,98.6,102.4,93.8,11.8
7.75,81.2,99.9,102.8,94.6,11.7
8.0,82.1,99.2,103.4,94.9,11.2
8.25,82.2,100.3,104.2,95.6,11.8
8.5,82.0,100.1,103.9,95.3,11.7
8.75,81.8,101.5,105.2,96.2,12.6
9.0,84.0,101.2,105.3,96.8,11.3
9.25,81.1,101.5,105.2,95.9,13.0
9.5,81.9,101.2,104.8,96.0,12.3
9.75,81.7,103.0,104.8,96.5,12.9
10.0,81.2,101.7,105.2,96.0,13.0
10.25,81.9,102.1,106.7,96.9,13.2
10.5,82.7,101.8,104.8,96.4,12.0
10.75,82.7,103.5,107.2,97.8,13.2
11.0,83.4,102.9,105.5,97.3,12.1
11.25,82.4,104.7,105.5,97.6,13.1
11.5,83.3,105.3,106.4,98.4,13.0
11.75,82.7,104.4,106.2,97.8,13.1
12.0,83.2,105.6,106.2,98.3,13.1
12.25,84.9,106.2,108.1,99.7,12.9
12.5,84.4,107.4,107.6,99.8,13.3
12.75,84.7,106.1,109.2,100.0,13.3
13.0,85.9,107.6,110.7,101.4,13.5
13.25,86.1,106.6,109.0,100.5,12.6
13.5,86.5,107.1,108.4,100.7,12.3
13.75,86.3,107.0,109.7,101.0,12.8
14.0,88.4,110.3,110.9,103.2,12.8
14.25,87.2,108.7,111.2,102.4,13.2
14.5,88.3,107.5,110.7,102.2,12.1
14.75,88.2,108.2,111.3,102.6,12.5
15.0,89.5,110.8,112.8,104.4,12.9
15.25,89.2,109.8,111.2,103.4,12.3
15.5,90.2,108.8,110.6,103.2,11.3
15.75,90.7,108.2,111.1,103.3,11.0
16.0,91.1,110.2,111.6,104.3,11.5
16.25,89.6,109.2,109.6,102.8,11.4
16.5,93.2,110.7,110.1,104.7,9.9
16.75,92.2,108.4,111.0,103.9,10.2
17.0,91.9,108.5,112.5,104.3,10.9
17.25,93.5,109.5,109.7,104.2,9.3
17.5,92.6,109.3,111.4,104.4,10.3
17.75,93.6,108.9,111.9,104.8,9.8
18.0,95.4,108.4,110.3,104.7,8.1
18.25,93.8,110.0,110.5,104.8,9.5
18.5,94.3,110.5,112.1,105.6,9.8
18.75,95.8,108.2,110.5,104.8,7.9
19.0,96.1,107.9,112.3,105.4,8.4
19.25,94.9,107.5,110.2,104.2,8.1
19.5,96.1,106.8,111.1,104.7,7.7
19.75,94.6,106.9,109.6,103.7,8.0
20.0,96.7,107.5,112.2,105.4,7.9
20.25,97.7,107.7,109.8,105.1,6.5
20.5,99.4,106.3,111.7,105.8,6.2
20.75,96.6,105.8,111.3,104.6,7.5
21.0,98.2,108.1,110.2,105.5,6.4
21.25,98.0,104.2,110.8,104.3,6.4
21.5,97.2,106.8,111.5,105.2,7.3
21.75,98.0,106.9,109.4,104.8,6.0
22.0,96.9,105.7,111.8,104.8,7.5
22.25,99.1,104.7,109.2,104.3,5.1
22.5,98.0,106.2,112.2,105.4,7.1
22.75,97.9,105.2,111.4,104.8,6.8
23.0,97.6,104.4,108.0,103.3,5.3
23.25,97.5,104.0,109.6,103.7,6.1
23.5,98.1,103.9,109.6,103.8,5.8
23.75,98.4,102.4,108.8,103.2,5.2
24.0,98.8,101.7,109.3,103.3,5.4
24.25,98.1,103.0,109.5,103.5,5.7
24.5,97.1,102.4,108.8,102.7,5.8
24.75,96.8,101.5,107.4,101.9,5.3
25.0,96.6,102.0,108.4,102.3,5.9
25.25,96.5,101.5,106.0,101.3,4.8
25.5,97.3,100.0,105.9,101.1,4.4
25.75,98.6,101.1,107.0,102.2,4.3
26.0,99.1,99.9,105.7,101.6,3.6
26.25,97.6,99.4,105.1,100.7,3.9
26.5,98.6,99.3,106.3,101.4,4.3
26.75,98.6,99.1,106.2,101.3,4.2
27.0,97.8,97.6,105.3,100.2,4.4
27.25,98.9,101.2,104.5,101.6,2.8
27.5,97.4,99.8,105.2,100.8,4.0
27.75,97.9,97.2,105.3,100.1,4.5
28.0,97.1,96.4,103.8,99.1,4.1
28.25,97.8,96.0,104.9,99.6,4.7
28.5,96.6,96.1,103.8,98.8,4.3
28.75,96.5,94.6,103.6,98.2,4.8
29.0,97.1,93.1,103.5,97.9,5.2
29.25,96.4,94.8,103.6,98.3,4.7
29.5,97.9,93.8,102.9,98.2,4.5
29.75,96.7,94.7,101.4,97.6,3.4
30.0,98.3,93.3,100.7,97.4,3.8
30.25,96.5,92.5,102.3,97.1,4.9
30.5,96.3,93.1,101.8,97.0,4.4
30.75,97.2,92.3,99.4,96.3,3.7
31.0,97.1,92.2,99.7,96.3,3.8
31.25,95.0,92.8,100.8,96.2,4.1
31.5,96.3,91.7,100.4,96.1,4.3
31.75,96.0,91.3,99.4,95.6,4.0
32.0,95.2,92.3,99.4,95.6,3.6
32.25,95.1,92.1,97.7,95.0,2.8
32.5,95.3,90.8,99.1,95.1,4.2
32.75,94.7,90.3,97.9,94.3,3.8
33.0,95.4,89.8,97.8,94.3,4.1
33.25,93.9,89.3,97.3,93.5,4.0
33.5,94.7,90.7,98.3,94.5,3.8
33.75,95.0,89.2,98.5,94.3,4.7
34.0,95.6,89.8,97.9,94.5,4.2
34.25,94.4,89.4,98.2,94.0,4.4
34.5,94.0,88.8,97.8,93.6,4.5
34.75,95.2,88.9,99.0,94.4,5.1
35.0,94.2,88.9,94.8,92.6,3.3
35.25,92.8,87.6,97.5,92.6,4.9
35.5,95.8,87.2,94.9,92.6,4.7
35.75,94.5,88.3,95.9,92.9,4.1
36.0,94.5,87.6,95.3,92.5,4.2
36.25,93.6,87.0,96.3,92.3,4.8
36.5,94.3,86.7,96.2,92.4,5.0
36.75,91.7,86.5,94.2,90.8,3.9
37.0,94.1,86.8,93.1,91.3,3.9
37.25,94.4,86.5,94.3,91.7,4.5
37.5,94.6,85.4,93.7,91.2,5.1
37.75,92.8,85.8,94.7,91.1,4.7
38.0,93.9,85.9,94.0,91.3,4.6
38.25,92.8,84.2,94.9,90.6,5.7
38.5,93.0,84.3,96.0,91.1,6.1
38.75,93.6,83.8,94.2,90.6,5.9
39.0,92.9,83.8,94.1,90.3,5.6
39.25,92.8,84.0,94.7,90.5,5.7
39.5,93.3,82.6,94.0,90.0,6.4
39.75,91.9,83.5,94.2,89.8,5.6
40.0,94.4,83.4,93.1,90.3,6.0
40.25,92.9,82.8,93.3,89.7,6.0
40.5,93.9,82.9,94.2,90.3,6.4
40.75,93.4,82.2,92.7,89.4,6.3
41.0,94.0,82.3,91.5,89.3,6.2
41.25,94.2,80.9,92.9,89.3,7.3
41.5,94.6,81.9,93.9,90.1,7.1
41.75,93.4,81.1,91.9,88.8,6.7
42.0,93.5,82.0,90.2,88.6,6.0
42.25,93.3,81.5,92.4,89.1,6.5
42.5,94.1,81.0,92.6,89.2,7.2
42.75,93.9,80.2,91.3,88.5,7.3
43.0,92.8,80.2,90.7,87.9,6.8
43.25,93.3,80.7,92.3,88.7,7.0
43.5,93.1,79.8,90.8,87.9,7.1
43.75,93.4,79.6,91.4,88.1,7.5
44.0,92.4,80.4,90.4,87.8,6.4
44.25,93.9,77.8,91.7,87.8,8.8
44.5,93.9,79.3,89.9,87.7,7.5
44.75,92.7,79.1,89.5,87.1,7.1
45.0,92.3,79.3,90.5,87.4,7.1
45.25,92.2,78.5,91.3,87.3,7.7
45.5,91.0,78.0,90.6,86.5,7.4
45.75,91.3,79.4,90.6,87.1,6.7
46.0,93.1,79.0,88.9,87.0,7.2
46.25,91.9,77.6,90.3,86.6,7.9
46.5,92.0,78.4,89.7,86.7,7.2
46.75,91.2,77.3,89.4,86.0,7.5
47.0,92.7,78.5,87.7,86.3,7.2
47.25,91.1,78.2,87.9,85.7,6.7
47.5,91.6,77.9,87.9,85.8,7.1
47.75,91.9,76.4,88.9,85.7,8.2
48.0,92.0,77.6,88.8,86.1,7.6
48.25,91.7,77.1,86.3,85.0,7.4
48.5,91.8,76.4,87.8,85.4,8.0
48.75,90.1,74.9,87.3,84.1,8.1
49.0,89.2,75.4,87.4,84.0,7.5
49.25,91.3,75.4,86.8,84.5,8.2
49.5,90.4,75.3,85.7,83.8,7.7
49.75,90.7,75.7,86.3,84.2,7.7
50.0,91.3,75.9,86.5,84.6,7.9
50.25,90.1,73.9,84.8,82.9,8.2
50.5,89.4,74.3,86.6,83.4,8.0
50.75,90.6,73.8,85.7,83.4,8.6
51.0,89.8,72.4,85.2,82.5,9.0
51.25,90.2,72.4,84.5,82.4,9.1
51.5,89.3,72.0,85.0,82.1,9.0
51.75,90.2,72.9,84.8,82.6,8.8
52.0,89.3,72.0,83.9,81.7,8.9
52.25,89.3,71.5,85.0,82.0,9.3
52.5,90.0,71.4,83.5,81.7,9.4
52.75,88.9,70.8,83.8,81.2,9.3
53.0,90.7,71.8,83.4,82.0,9.5
53.25,89.9,70.4,83.3,81.2,9.9
53.5,88.5,71.9,83.9,81.4,8.6
53.75,90.4,70.3,83.9,81.5,10.3
54.0,89.9,69.9,82.9,80.9,10.1
54.25,91.0,69.8,81.1,80.6,10.6
54.5,90.4,70.2,83.7,81.4,10.3
54.75,91.7,70.0,81.5,81.1,10.8
55.0,91.3,68.4,83.1,80.9,11.6
55.25,91.2,68.2,81.1,80.2,11.5
55.5,93.6,68.5,83.5,81.9,12.6
55.75,92.0,68.1,82.1,80.7,12.1
56.0,92.7,69.1,81.8,81.2,11.8
56.25,92.6,67.8,81.3,80.6,12.4
56.5,91.3,67.6,81.4,80.1,11.9
56.75,93.1,67.0,81.7,80.6,13.1
57.0,93.1,67.3,82.1,80.8,12.9
57.25,93.9,66.4,80.5,80.3,13.8
57.5,93.5,67.1,81.1,80.5,13.2
57.75,93.3,66.0,80.7,80.0,13.7
58.0,93.4,67.4,80.5,80.4,13.0
58.25,94.6,65.8,79.6,80.0,14.4
58.5,93.7,66.7,80.5,80.3,13.5
58.75,94.3,66.2,80.5,80.3,14.0
59.0,94.5,65.4,81.0,80.3,14.6
59.25,94.2,67.1,79.6,80.3,13.5
59.5,95.3,66.4,80.8,80.8,14.4
59.75,94.6,66.5,79.4,80.2,14.1
60.0,95.9,66.3,81.0,81.0,14.8
60.25,93.8,65.9,79.2,79.6,14.0
60.5,95.3,67.2,78.7,80.4,14.2
60.75,95.2,65.6,79.0,79.9,14.8
61.0,96.4,66.3,78.9,80.5,15.1
61.25,96.9,66.0,79.1,80.7,15.5
61.5,96.5,66.3,79.5,80.8,15.1
61.75,94.0,65.6,79.1,79.6,14.2
62.0,97.1,66.6,78.1,80.6,15.4
62.25,97.6,66.4,79.2,81.1,15.6
62.5,96.1,65.8,78.5,80.1,15.2
62.75,96.7,65.6,77.6,80.0,15.7
63.0,97.0,65.5,78.3,80.3,15.9
63.25,96.4,66.2,79.1,80.6,15.2
63.5,98.6,66.8,76.9,80.8,16.3
63.75,97.7,67.4,77.7,80.9,15.4
64.0,97.6,66.2,77.1,80.3,16.0
64.25,98.2,66.4,76.4,80.4,16.3
64.5,98.6,65.5,76.8,80.3,16.8
64.75,97.2,65.9,75.5,79.5,16.0
65.0,98.8,65.8,76.0,80.2,16.9
65.25,97.7,66.0,76.3,80.0,16.2
65.5,96.8,65.4,75.8,79.3,16.0
65.75,98.9,65.4,74.8,79.7,17.3
66.0,98.1,65.8,74.7,79.5,16.7
66.25,98.2,65.6,75.8,79.9,16.7
66.5,99.8,65.4,75.0,80.0,17.7
66.75,100.4,65.5,74.7,80.2,18.1
67.0,101.1,65.2,74.7,80.3,18.6
67.25,99.9,65.5,74.3,79.9,17.9
67.5,99.1,65.7,75.0,79.9,17.2
67.75,101.2,65.2,73.1,79.8,18.9
68.0,101.7,64.3,72.0,79.3,19.7
68.25,101.3,64.6,72.5,79.4,19.3
68.5,101.3,64.5,73.4,79.7,19.2
68.75,100.5,63.5,73.3,79.1,19.2
69.0,102.1,63.5,72.2,79.3,20.3
69.25,102.1,62.5,72.5,79.1,20.6
69.5,102.7,65.2,72.2,80.0,19.9
69.75,101.7,64.5,71.9,79.4,19.7
70.0,102.2,63.5,73.6,79.8,20.0
70.25,102.8,63.6,71.7,79.4,20.7
70.5,101.8,63.3,71.1,78.7,20.4
70.75,102.5,64.2,71.4,79.4,20.4
71.0,102.9,63.0,71.8,79.3,21.0
71.25,104.0,63.1,70.5,79.2,21.8
71.5,102.1,63.7,72.1,79.3,20.2
71.75,103.2,63.1,71.7,79.3,21.1
72.0,102.6,63.1,70.0,78.6,21.1
72.25,103.6,62.5,71.1,79.1,21.7
72.5,103.7,62.8,70.3,78.9,21.7
72.75,103.2,63.1,71.0,79.1,21.2
73.0,104.2,63.3,70.8,79.4,21.8
73.25,104.9,63.5,70.3,79.6,22.2
73.5,104.5,63.0,70.3,79.3,22.2
73.75,102.9,63.4,69.7,78.7,21.2
74.0,103.5,62.7,69.7,78.6,21.8
74.25,103.4,62.9,69.7,78.7,21.7
74.5,103.5,62.8,71.5,79.3,21.4
74.75,103.6,62.0,69.5,78.3,22.2
75.0,103.6,63.0,70.3,79.0,21.6
75.25,102.3,63.2,69.4,78.3,21.0
75.5,103.3,62.3,70.2,78.6,21.8
75.75,102.1,63.5,70.2,78.6,20.6
76.0,103.1,62.7,70.4,78.7,21.5
76.25,103.1,62.4,68.7,78.1,21.9
76.5,103.6,61.9,68.6,78.0,22.4
76.75,101.7,61.6,69.1,77.4,21.3
77.0,103.0,62.1,68.2,77.8,22.1
77.25,99.7,63.1,71.1,78.0,19.3
77.5,101.8,61.4,68.5,77.2,21.5
77.75,100.3,62.5,68.3,77.0,20.3
78.0,100.4,61.6,67.6,76.5,20.9
78.25,100.9,61.8,67.5,76.7,21.1
78.5,99.3,62.4,68.1,76.6,19.9
78.75,99.8,62.5,67.7,76.7,20.2
79.0,99.0,62.4,67.1,76.2,20.0
79.25,96.6,62.8,66.5,75.3,18.6
79.5,99.4,62.3,66.9,76.2,20.2
79.75,99.8,63.3,66.9,76.7,20.1
80.0,96.7,62.8,65.6,75.0,18.8
80.25,99.5,62.2,66.8,76.2,20.4
80.5,97.1,62.6,66.4,75.4,18.9
80.75,97.6,61.3,66.6,75.2,19.6
81.0,97.3,61.8,65.0,74.7,19.7
81.25,99.1,60.3,65.4,74.9,21.1
81.5,95.1,60.8,65.5,73.8,18.6
81.75,95.3,61.3,64.9,73.8,18.7
82.0,96.5,60.3,65.0,73.9,19.7
82.25,97.1,61.1,66.3,74.8,19.5
82.5,95.3,60.9,64.6,73.6,18.9
82.75,95.1,60.9,64.7,73.6,18.7
83.0,94.5,60.5,64.0,73.0,18.7
83.25,93.6,61.6,64.9,73.4,17.6
83.5,93.3,60.0,64.7,72.7,18.0
83.75,92.5,60.3,63.2,72.0,17.8
84.0,90.9,60.7,63.5,71.7,16.7
84.25,90.8,59.8,62.6,71.0,17.2
84.5,88.9,60.6,62.6,70.7,15.8
84.75,90.0,61.1,62.0,71.1,16.4
85.0,89.0,60.3,61.2,70.2,16.4
85.25,88.4,60.0,62.0,70.1,15.9
85.5,87.4,59.7,60.6,69.2,15.7
85.75,84.2,59.8,60.5,68.2,13.9
86.0,84.5,60.8,60.5,68.6,13.7
86.25,84.6,60.6,60.1,68.5,14.0
86.5,82.5,60.6,59.2,67.5,13.1
86.75,81.5,59.9,58.5,66.6,12.9
87.0,81.3,60.7,59.6,67.2,12.2
87.25,80.6,60.4,58.5,66.5,12.2
87.5,79.9,60.5,58.1,66.2,11.9
87.75,80.9,60.0,57.3,66.1,12.9
88.0,78.2,60.3,57.2,65.2,11.3
88.25,77.7,60.4,57.1,65.0,11.1
88.5,77.1,60.7,56.7,64.9,10.8
88.75,77.2,59.1,56.6,64.3,11.2
89.0,74.8,60.3,56.5,63.9,9.7
89.25,75.3,61.4,56.1,64.3,9.9
89.5,74.0,59.8,55.7,63.2,9.6
89.75,74.4,60.3,56.7,63.8,9.3
90.0,74.6,61.1,55.8,63.8,9.7
90.25,73.0,60.0,55.5,62.8,9.1
90.5,72.8,61.3,55.7,63.3,8.7
90.75,72.4,60.6,55.3,62.8,8.7
91.0,71.2,60.8,54.8,62.3,8.3
91.25,70.7,61.3,54.8,62.3,8.0
91.5,71.3,60.6,54.4,62.1,8.5
91.75,69.9,61.3,54.3,61.8,7.8
92.0,69.6,61.9,53.2,61.6,8.2
92.25,70.0,61.3,53.9,61.7,8.1
92.5,67.5,61.9,53.3,60.9,7.1
92.75,67.5,61.5,52.4,60.5,7.6
93.0,67.4,61.5,52.8,60.6,7.3
93.25,67.0,61.6,51.0,59.9,8.1
93.5,66.4,61.5,49.8,59.2,8.5
93.75,65.8,62.1,50.7,59.5,7.9
94.0,65.0,62.6,49.7,59.1,8.2
94.25,63.2,61.6,49.4,58.1,7.6
94.5,64.4,61.9,48.0,58.1,8.9
94.75,64.2,62.8,47.4,58.1,9.3
95.0,62.3,62.5,47.3,57.4,8.7
95.25,62.7,63.1,46.5,57.5,9.5
95.5,61.5,63.7,45.8,57.0,9.8
95.75,61.3,63.1,45.6,56.7,9.6
96.0,60.9,64.1,44.8,56.6,10.4
96.25,60.2,63.2,44.0,55.8,10.3
96.5,58.6,63.8,43.3,55.2,10.6
96.75,59.4,64.0,42.6,55.3,11.3
97.0,59.2,63.3,41.8,54.8,11.5
97.25,58.4,64.0,40.8,54.4,12.1
97.5,58.4,62.8,40.9,54.0,11.6
97.75,56.8,63.9,40.3,53.7,12.1
98.0,56.6,64.2,39.8,53.6,12.5
98.25,56.2,64.0,38.8,53.0,12.9
98.5,55.5,64.3,38.7,52.8,13.0
98.75,56.0,64.7,37.8,52.8,13.7
99.0,55.6,63.1,38.0,52.2,12.9
99.25,54.2,63.6,37.5,51.8,13.3
99.5,54.5,64.0,36.4,51.7,14.1
99.75,54.1,64.6,36.3,51.6,14.3
100.0,52.3,65.0,35.5,50.9,14.8
100.25,53.6,65.0,,59.3,8.1
100.5,52.3,64.8,,58.6,8.8
100.75,52.2,65.9,,59.1,9.7
101.0,52.1,65.0,,58.5,9.1
101.25,51.3,64.9,,58.1,9.6
101.5,50.6,65.1,,57.9,10.3
101.75,50.0,65.0,,57.5,10.6
102.0,50.1,65.7,,57.9,11.0
102.25,49.0,65.2,,57.1,11.5
102.5,48.7,66.3,,57.5,12.5
102.75,48.4,65.5,,57.0,12.1
103.0,47.3,66.5,,56.9,13.6
103.25,47.1,65.2,,56.1,12.8
103.5,46.4,65.1,,55.7,13.2
103.75,46.7,65.6,,56.2,13.3
104.0,45.3,65.9,,55.6,14.5
104.25,46.0,65.4,,55.7,13.7
104.5,44.9,65.0,,55.0,14.2
104.75,44.4,64.8,,54.6,14.5
105.0,43.9,65.5,,54.7,15.2
105.25,43.1,65.0,,54.0,15.5

File: 01_Data/Straw/Cone/Straw_Cone_HF35Scan_181018_R1.csv (part 2 of 3)
Chan Gain,,500,500,1,1,1,1,1,1,1,1,1,1
Offset,,0,0,0.143009946,0,0,0,0,0,0,0,0,0
Gain,,1,1,25.01099968,13.53116512,14.67832565,1,1,1,1.000993967,1.044241905,1,1
Units,sec,C,C,Pa,%,%,%,%,%,g,/m,,
301,75,50.87123871,57.74630356,166.0084076,98.42427826,98.34003448,0.008288363,0.225248307,20.77675819,921.4450073,0.007843459,0,0
302,75.25,50.96781921,57.31504059,172.5397491,98.42221069,97.79801941,0.008270469,0.225504965,20.77641678,921.4450073,0.058277708,0,0
303,75.5,51.31509399,57.32823181,169.2622528,98.41808319,97.52118683,0.008254365,0.225735947,20.7761097,921.4249878,0.0838596,0,0
304,75.75,50.96808624,57.92808533,169.1134033,98.41519165,97.30661774,0.008239871,0.226069197,20.77583313,921.3948975,0.103766382,0,0
305,76,51.1931076,57.47893524,173.5709381,98.41973877,97.62824249,0.008212812,0.226369128,20.77527046,921.3649292,0.073963627,0,0
306,76.25,51.36334229,57.66766357,175.0501709,98.41931915,97.99108124,0.00818846,0.226639062,20.77476501,921.3549194,0.039944001,0,0
307,76.5,51.17392731,57.84430313,176.5996094,98.41477966,97.38321686,0.008166542,0.226882011,20.77430916,921.3248291,0.096520074,0,0
308,76.75,50.96426392,57.6689682,171.5131531,98.40652466,97.35276031,0.008146817,0.227292597,20.77389908,921.3348389,0.098617122,0,0
309,77,51.43531799,57.69714355,168.1379395,98.41849518,97.4651947,0.008129064,0.227662116,20.77353096,921.2747803,0.089157745,0,0
310,77.25,51.42461395,58.1730423,174.7158508,98.42179871,97.6524353,0.008113086,0.227994695,20.77319908,921.2548218,0.071884774,0,0
311,77.5,51.10485458,57.61799622,175.7180328,98.41725922,97.68199921,0.008090223,0.228294015,20.77289963,921.244812,0.068690285,0,0
312,77.75,51.52241516,57.68906403,173.098465,98.42138672,95.83556366,0.008069646,0.228563398,20.7720871,921.2147217,0.243878484,0,0
313,78,51.32233047,57.95419693,171.678772,98.41849518,97.47728729,0.008051126,0.22880584,20.77135658,921.1947632,0.088022225,0,0
314,78.25,51.39346695,57.84617996,167.8753815,98.42138672,97.73127747,0.008034458,0.229319826,20.77069855,921.1847534,0.06445381,0,0
315,78.5,51.43351746,57.82450867,172.5115051,98.41024017,97.43742371,0.008020458,0.229782403,20.77010727,921.1446533,0.091000237,0,0
316,78.75,51.42987442,57.93501282,171.5207825,98.41725922,97.43965912,0.008007857,0.230198726,20.76957512,921.1446533,0.091443509,0,0
317,79,51.81018829,57.75601196,172.7099609,98.41519165,97.54089355,0.007996516,0.230573416,20.76909637,921.1446533,0.081738621,0,0
318,79.25,51.77621841,58.10057068,168.6142273,98.41684723,96.70636749,0.00798631,0.230910644,20.76866531,921.1046143,0.160600007,0,0
319,79.5,51.29818344,57.94680023,169.2530823,98.40652466,96.56884766,0.007977124,0.231214151,20.76827621,921.1046143,0.172674879,0,0
320,79.75,51.99338531,57.86163712,171.0429688,98.41147614,97.22688293,0.00798287,0.231642216,20.76792717,921.0946045,0.110929273,0,0
321,80,51.5220871,58.10623169,167.1647644,98.40858459,96.69875336,0.00798804,0.232027486,20.76761246,921.0646362,0.1605528,0,0
322,80.25,51.22695923,58.3098259,168.8500824,98.41477966,97.35276031,0.007992694,0.232374221,20.76733017,921.0345459,0.09938515,0,0
323,80.5,51.4781723,57.90041351,169.8148651,98.41106415,97.45578766,0.007996882,0.232686281,20.76707458,920.9744873,0.089350224,0,0
324,80.75,51.32646942,58.29458618,172.9519196,98.42138672,98.25895691,0.008020682,0.232967138,20.7668457,920.9644775,0.015129695,0,0
325,81,51.17086792,58.23160553,166.3388977,98.42179871,97.47325897,0.008042103,0.23324956,20.76663971,920.944519,0.088707887,0,0
326,81.25,51.83226013,58.12770844,169.7293701,98.42427826,98.16175079,0.008061381,0.233503729,20.7664547,920.8843994,0.024465401,0,0
327,81.5,51.45690918,58.41514587,167.521225,98.41519165,97.65288544,0.008078732,0.233732492,20.76628685,920.8744507,0.071228191,0,0
328,81.75,51.53085709,58.17044067,170.5674438,98.41725922,97.24301147,0.008094347,0.233938366,20.76613617,920.8944092,0.109948575,0,0
329,82,51.94446564,58.22885132,170.6376648,98.43418884,97.13371277,0.008141479,0.234123662,20.76600075,920.8644409,0.121825293,0,0
330,82.25,51.9017868,58.03474045,168.9783173,98.42592621,98.37362671,0.008183899,0.234290421,20.76587868,920.8543701,0.004868843,0,0
331,82.5,51.70016479,57.91986847,172.0375214,98.41477966,97.06607056,0.008222077,0.234440506,20.76576996,920.8243408,0.126400426,0,0
332,82.75,51.7093277,57.98155212,174.0823364,98.41560364,97.46608734,0.008256437,0.234575585,20.76567078,920.8343506,0.088805214,0,0
333,83,51.62849045,58.53011322,172.9038391,98.41560364,97.782341,0.008372395,0.234697148,20.7657299,920.8143921,0.059131589,0,0
334,83.25,51.72601318,58.56851196,167.725769,98.42262268,97.66900635,0.00842183,0.234806567,20.76586342,920.8043823,0.070407949,0,0
335,83.5,52.15859604,58.24056625,170.2224426,98.41890717,97.7877121,0.008466321,0.234897628,20.76598358,920.7843018,0.058935214,0,0
336,83.75,51.83201599,58.50721741,170.0278168,98.41477966,98.05513763,0.008466321,0.234979585,20.7660923,920.7543335,0.033534843,0,0
337,84,51.44285583,57.97943878,169.9652252,98.43047333,97.9261322,0.008506363,0.235053346,20.7660923,920.7242432,0.047054842,0,0
338,84.25,51.97144699,58.12504578,170.6582794,98.41560364,97.00828552,0.008542402,0.23511973,20.76618958,920.7142334,0.131931275,0,0
339,84.5,51.62342072,58.07784271,170.7140045,98.41065216,98.15055084,0.008616031,0.235090569,20.76627731,920.7042236,0.024242144,0,0
340,84.75,51.70515442,58.30467987,167.5067139,98.41973877,96.8102951,0.008682298,0.235064328,20.76681328,920.6942749,0.151030466,0,0
341,85,52.26534271,58.1920929,171.9588928,98.43170929,96.57019806,0.008741938,0.235040709,20.76729584,920.6641846,0.174890622,0,0
342,85.25,51.57149506,58.64608002,168.2654114,98.41065216,97.46743011,0.008795613,0.23501946,20.76773071,920.6541748,0.088217974,0,0
343,85.5,52.09620667,58.13949966,172.5534973,98.40238953,97.33842468,0.008862029,0.235000327,20.76812172,920.6341553,0.09958066,0,0
344,85.75,51.65245056,58.62899017,173.1885376,98.41890717,97.0821991,0.008921803,0.234864652,20.76870346,920.6541748,0.125261977,0,0
345,86,51.84011078,58.37125397,176.1324921,98.40652466,98.5169754,0.008975599,0.234632656,20.76922607,920.6341553,-0.010275637,0,0
346,86.25,52.31926727,58.4273262,170.6399536,98.41973877,97.76755524,0.009024016,0.234533757,20.76969719,920.5841064,0.060900949,0,0
347,86.5,51.72745514,58.16170502,175.675293,98.39826202,98.7682724,0.00906759,0.234444737,20.77012062,920.5740967,-0.034380343,0,0
348,86.75,51.79585266,58.05249786,165.361908,98.4135437,97.7375412,0.009112846,0.234444737,20.77050209,920.5540771,0.063137375,0,0
349,87,51.6030159,58.54378891,173.0267181,98.42634583,98.23297119,0.009153577,0.234231487,20.7710743,920.5340576,0.018013794,0,0
350,87.25,51.79852295,58.35690689,169.0164795,98.40610504,99.08183289,0.009190233,0.23403956,20.77158928,920.5040894,-0.062684424,0,0
351,87.5,51.59434128,58.37164307,170.2506866,98.40899658,98.17474365,0.009223225,0.233866826,20.77205276,920.4639893,0.021830618,0,0
352,87.75,51.68878174,58.13829803,172.7030945,98.41890717,98.63209534,0.009255935,0.233711362,20.77246857,920.4639893,-0.019820284,0,0
353,88,52.05719757,58.0421257,169.0378418,98.41436768,97.61525726,0.009285374,0.233357191,20.77330208,920.4440308,0.074681744,0,0
354,88.25,52.2260437,58.14395523,171.9085236,98.40899658,97.45399475,0.009311869,0.23303844,20.77405167,920.4239502,0.089326441,0,0
355,88.5,51.54649353,58.4322319,170.2545013,98.40486908,97.15745544,0.009335714,0.232751563,20.77472687,920.4239502,0.116857596,0,0
356,88.75,51.83653259,58.29260254,163.2774048,98.41560364,96.98544312,0.009367242,0.232493371,20.7753334,920.3939209,0.134089097,0,0
357,89,52.19947815,58.41026306,174.2647552,98.41477966,97.49520874,0.009395617,0.232261002,20.77610779,920.3839111,0.085991994,0,0
358,89.25,51.92744446,58.03772354,176.8446198,98.41931915,97.7303772,0.009421155,0.231874779,20.77680588,920.3638916,0.064346462,0,0
359,89.5,51.88072968,57.89373779,167.366272,98.41395569,97.25868988,0.009444139,0.231527179,20.7774334,920.3739624,0.108163849,0,0
360,89.75,52.08810425,57.86413193,178.387207,98.4135437,98.85293579,0.009464825,0.231214345,20.77799797,920.3139038,-0.040806089,0,0
361,90,51.52442169,58.45380402,170.3239594,98.41601563,97.96420288,0.009516685,0.230932787,20.77850533,920.3139038,0.04214859,0,0
362,90.25,51.82342911,57.89977264,173.7098541,98.41024017,98.05872345,0.009563359,0.230450973,20.77919197,920.2938232,0.032777585,0,0
363,90.5,51.95878601,58.05389404,173.7472534,98.40280151,97.84101868,0.009605367,0.230017349,20.77980995,920.2838135,0.052444879,0,0
364,90.75,51.68148804,58.01996231,181.210556,98.41849518,97.58972168,0.009643173,0.229627088,20.7803669,920.2838135,0.077462703,0,0
365,91,52.17521667,58.23304749,167.9127808,98.42221069,97.14446259,0.009677199,0.229275852,20.78086662,920.2637939,0.119696923,0,0
366,91.25,51.85703278,58.18840027,169.4752045,98.41519165,97.23763275,0.009707822,0.228694931,20.78131676,920.2437744,0.110262536,0,0
367,91.5,52.04470444,57.92609787,174.4883881,98.40817261,97.98705292,0.009781787,0.228172109,20.78172302,920.2037354,0.039282955,0,0
368,91.75,51.6020813,58.1377182,178.6528168,98.40899658,97.111763,0.009848356,0.22770156,20.78277397,920.2337646,0.121550523,0,0
369,92,51.83699036,58.022892,173.919754,98.40652466,98.30643463,0.009908269,0.227278069,20.78372002,920.2137451,0.009321677,0,0
370,92.25,52.0386734,57.6362381,174.963913,98.40899658,97.57135773,0.00996219,0.226896927,20.78457069,920.1636963,0.07830181,0,0
371,92.5,51.49251938,58.30651855,174.1533203,98.3999176,97.79891205,0.010044055,0.226157576,20.78533745,920.1636963,0.056119319,0,0
372,92.75,52.31390762,58.0887146,173.8739624,98.41849518,97.57628632,0.010117734,0.225492164,20.78671265,920.1636963,0.078722961,0,0
373,93,51.60881042,58.24938202,174.5738831,98.41560364,96.77177429,0.010184045,0.224893287,20.78795052,920.1036377,0.154290855,0,0
374,93.25,51.82868195,57.64818192,173.9556274,98.40776062,97.12923431,0.010243725,0.224354297,20.78906441,920.1036377,0.119787447,0,0
375,93.5,51.76526642,57.71431351,171.8703613,98.40486908,97.53820801,0.010324744,0.223869205,20.79098129,920.0836182,0.081030793,0,0
376,93.75,51.99087524,57.65329361,174.9898682,98.40858459,98.17429352,0.010397661,0.22288394,20.79270744,920.0836182,0.021833885,0,0
377,94,52.10923767,57.86413193,171.0605316,98.41436768,97.82892609,0.010463286,0.221997201,20.79426003,920.0636597,0.054652978,0,0
378,94.25,51.47629547,57.98260117,177.941452,98.40238953,97.5951004,0.010522349,0.221199125,20.79565811,920.0936279,0.075458288,0,0
379,94.5,51.54649353,57.44867325,176.6782227,98.40734863,97.49744415,0.010601822,0.220480859,20.79691696,920.0535889,0.085090838,0,0
380,94.75,52.01609421,57.56723785,178.415451,98.41230011,97.09070587,0.010673348,0.219834417,20.79873466,920.0535889,0.12384437,0,0
381,95,51.27786636,57.97306824,177.2140503,98.40982819,98.60700989,0.010737721,0.218662292,20.80037117,920.0335693,-0.018335408,0,0
382,95.25,51.58592224,57.37670135,167.9837646,98.3999176,97.65557098,0.010795657,0.217607379,20.80184364,920.0036011,0.069554031,0,0
383,95.5,51.61948395,57.82469177,171.6459503,98.40445709,97.02037811,0.010885291,0.216657951,20.80316925,920.0036011,0.129752502,0,0
384,95.75,51.46920013,57.34030914,176.940033,98.40940857,97.52207947,0.010965962,0.215803474,20.80527687,919.9935303,0.082967989,0,0
385,96,51.7942543,57.14831543,172.5534973,98.42138672,97.75770569,0.011038566,0.214489892,20.80717468,919.963501,0.061978012,0,0
386,96.25,51.2739563,57.56533813,171.6284027,98.40652466,97.74471283,0.011103909,0.213307664,20.80888176,919.9534912,0.061812069,0,0
387,96.5,51.59449768,56.94355011,174.6044159,98.41313171,97.5727005,0.011207369,0.212243661,20.81041908,919.9334717,0.078560561,0,0
388,96.75,51.53448486,57.30460358,174.6654663,98.41106415,97.22644043,0.011300483,0.211286068,20.81180191,919.9134521,0.110932507,0,0
389,97,51.00141144,57.07349014,175.2638855,98.41808319,97.3769455,0.011384285,0.209917754,20.81350517,919.8834229,0.097417943,0,0
390,97.25,51.26779175,56.52371979,183.5362549,98.40776062,97.49251556,0.011459707,0.208686262,20.81503677,919.8734131,0.085591741,0,0
391,97.5,51.08997345,56.81132507,174.4181671,98.40569305,96.61812592,0.011527588,0.207577929,20.81641579,919.8734131,0.167924479,0,0
392,97.75,51.1864624,57.01701355,175.2631226,98.40693665,97.56463623,0.01158868,0.20658043,20.81765747,919.8834229,0.078741357,0,0
393,98,50.96302032,56.7647934,175.2753296,98.41684723,97.88491821,0.011705152,0.205163464,20.81877518,919.833374,0.049643278,0,0
394,98.25,51.42822266,56.38864899,178.1811218,98.40486908,97.2922821,0.011809977,0.203888208,20.81978035,919.8233643,0.104155049,0,0
395,98.5,50.54391479,56.36598206,169.2927856,98.3999176,97.67483521,0.011904319,0.202740476,20.82068443,919.8033447,0.067747332,0,0
396,98.75,50.75598526,55.9933548,174.6753998,98.40982819,98.3212204,0.011989227,0.201707512,20.82195663,919.793335,0.008251493,0,0
397,99,51.31351471,56.20679855,171.6925201,98.41849518,96.20780945,0.012065643,0.200303435,20.82310104,919.8133545,0.208098739,0,0
398,99.25,50.58233643,56.32447433,175.7737427,98.41188812,97.7097702,0.012134419,0.199039772,20.82413101,919.7733154,0.065585747,0,0
399,99.5,50.43730927,55.81919098,179.0741577,98.40445709,97.58255768,0.012196316,0.197902471,20.82505798,919.7733154,0.076828182,0,0
400,99.75,51.06303787,56.0056076,173.6739807,98.41931915,97.38680267,0.012313155,0.196878895,20.8258934,919.7532959,0.096605442,0,0
401,100,50.38779068,56.3024559,175.437149,98.40982819,97.98794556,0.012418308,0.19595769,20.82699394,919.7633057,0.039353628,0,0
402,100.25,50.72438812,55.58274841,175.9737244,98.40652466,97.67393494,0.012512947,0.195128605,20.82798386,919.7633057,0.068447515,0,0
403,100.5,50.5382843,56.1272316,172.3840485,98.40817261,98.12232971,0.012598122,0.193831265,20.82887459,919.7633057,0.026645411,0,0
404,100.75,50.46977615,55.63479996,172.3275604,98.40776062,97.1552124,0.012712535,0.192663655,20.82967758,919.7532959,0.117338426,0,0
405,101,50.15931702,55.17077637,177.8124542,98.40982819,97.72455597,0.012815508,0.19161281,20.83085632,919.7332764,0.064008147,0,0
406,101.25,49.95691299,55.60610962,173.486969,98.3949585,97.70484161,0.012908184,0.190667048,20.83191872,919.7232666,0.064472243,0,0
407,101.5,50.10493088,55.7021637,174.62883,98.39537048,98.08783722,0.012991592,0.189815864,20.8328743,919.7132568,0.028674688,0,0
408,101.75,50.18245316,55.05230713,179.2161255,98.40734863,97.45040894,0.013096289,0.189049795,20.83373451,919.6932373,0.089510262,0,0
409,102,50.67512512,55.02341461,170.1132965,98.41106415,97.77203369,0.013190516,0.188360333,20.83496666,919.6732178,0.059674039,0,0
410,102.25,49.9434433,54.85957718,172.9580231,98.39743805,97.86252594,0.013275321,0.187076122,20.83607483,919.6932373,0.049932163,0,0
411,102.5,49.73568726,54.82290649,174.9562836,98.4040451,97.88895416,0.013351644,0.185920328,20.83707237,919.6932373,0.048073791,0,0
412,102.75,50.39070892,54.77172852,175.6867371,98.41313171,97.48087311,0.013439762,0.184880108,20.83797073,919.6932373,0.087185092,0,0
413,103,50.11161041,54.89898682,176.3362885,98.40610504,98.5017395,0.013519069,0.183943912,20.83946419,919.6732178,-0.008897781,0,0
414,103.25,49.59394073,54.85359192,176.7148743,98.41147614,97.16730499,0.013590445,0.183101341,20.84080887,919.663208,0.116543859,0,0
415,103.5,50.29187012,54.39765167,176.2454529,98.40652466,98.48203278,0.013654683,0.181894988,20.84201813,919.663208,-0.007025628,0,0
416,103.75,49.77648163,55.02017593,169.5996094,98.40445709,97.96151733,0.013724775,0.180809274,20.84310722,919.6531982,0.041324653,0,0
417,104,49.96575165,54.37115479,179.8954315,98.40940857,97.64123535,0.013787858,0.179832131,20.84431648,919.6431885,0.071782932,0,0
418,104.25,49.89227295,54.65047073,181.8112488,98.39785004,97.62600708,0.013844633,0.178952694,20.84540367,919.6331177,0.072135039,0,0
419,104.5,49.69544601,54.27522278,173.8808289,98.40280151,98.1411438,0.013895731,0.177785262,20.84638214,919.6131592,0.024389166,0,0
420,104.75,49.90281296,54.20148468,179.3695374,98.40899658,97.95121765,0.013941719,0.176734582,20.84726334,919.5931396,0.042709444,0,0
421,105,49.69497681,53.86484528,174.656311,98.40858459,97.24211884,0.013983108,0.175788969,20.84805679,919.5831299,0.109224588,0,0
422,105.25,49.2768898,54.08605194,176.8240204,98.40156555,98.22894287,0.014036736,0.174598187,20.84922791,919.5931396,0.016083531,0,0
423,105.5,49.64507675,53.7925148,177.8704681,98.40610504,97.84415436,0.014085001,0.173526481,20.85028267,919.5931396,0.05245791,0,0
424,105.75,49.78554916,54.02896118,177.1949615,98.39826202,97.59017181,0.01412844,0.172561958,20.85123062,919.5931396,0.075536266,0,0
425,106,49.37258911,54.05474854,170.372818,98.399086,97.89746094,0.014167535,0.171693876,20.85208511,919.6131592,0.046815835,0,0
426,106.25,49.66265106,53.67586136,177.3231964,98.40280151,97.16999817,0.014228327,0.170573592,20.85285378,919.5931396,0.115482897,0,0
427,106.5,49.54867554,53.62415695,179.3840332,98.41684723,96.40579987,0.014283041,0.16956535,20.85377502,919.5731201,0.189114034,0,0
428,106.75,49.11225128,53.98849487,176.6156464,98.41725922,97.08533478,0.014332282,0.168657929,20.85460281,919.5731201,0.124812804,0,0
429,107,48.92987061,53.30027008,178.9344635,98.40280151,97.48983002,0.0143766,0.167841241,20.85534859,919.5430908,0.085382938,0,0
430,107.25,49.32939529,53.53385925,171.7795258,98.38793945,97.2192688,0.014416486,0.167106226,20.85601997,919.5230713,0.109455496,0,0
431,107.5,48.9859848,53.57481384,174.0006561,98.40528107,97.2488327,0.014502639,0.16603601,20.85708046,919.493042,0.108284719,0,0
432,107.75,48.94313431,53.09931946,174.2670441,98.3949585,97.05756378,0.014580176,0.165072814,20.85803604,919.493042,0.125357836,0,0
433,108,49.41758728,53.20703125,172.9259644,98.41849518,97.35096741,0.01464996,0.164205939,20.85889626,919.5130615,0.099899299,0,0
434,108.25,48.67654419,53.43707275,178.8192139,98.39372253,97.21792603,0.014712766,0.163425758,20.85967064,919.4830322,0.110121205,0,0
435,108.5,48.96440125,52.80067062,178.3704071,98.41890717,97.28287506,0.014828886,0.162723586,20.86036682,919.4630127,0.106347486,0,0
436,108.75,49.09560776,53.14112091,173.6686401,98.40858459,96.87121582,0.014933393,0.161599725,20.8614502,919.4630127,0.144229934,0,0
437,109,48.84089661,53.10757828,178.8863831,98.41313171,96.95319366,0.01502745,0.16058825,20.86242485,919.4630127,0.136904791,0,0
438,109.25,49.3013382,52.93431091,179.2336731,98.39372253,96.92675781,0.015112102,0.159677923,20.86330223,919.4530029,0.137596488,0,0
439,109.5,48.66967773,53.00344849,169.660675,98.40734863,96.71577454,0.015242854,0.158858627,20.86409187,919.4630127,0.158825129,0,0
440,109.75,48.73807526,52.78189087,181.7288208,98.40693665,97.09294891,0.01536053,0.157749772,20.8650322,919.4530029,0.123134397,0,0
441,110,49.22993469,52.73638535,176.7041779,98.41684723,97.2259903,0.01546644,0.156751812,20.86587906,919.4429932,0.11151398,0,0
442,110.25,48.46518707,52.94911194,178.4093323,98.39619446,97.2622757,0.015561758,0.155853644,20.86664009,919.4329834,0.106172621,0,0
443,110.5,48.7243576,52.21282196,180.0427399,98.40776062,97.69812775,0.015647544,0.155045286,20.86732483,919.4229736,0.066293687,0,0
444,110.75,48.66509247,52.49187469,177.0835266,98.40569305,97.82579041,0.015777353,0.154317766,20.8679409,919.4229736,0.054139543,0,0
445,111,48.18276215,52.16825867,176.6018982,98.41106415,97.21524048,0.015894182,0.153201535,20.86918259,919.4029541,0.111987524,0,0
446,111.25,48.87449646,52.26586151,177.1033783,98.39165497,97.14849854,0.015999328,0.152196929,20.87030029,919.3929443,0.116471618,0,0
447,111.5,47.86598206,52.16213226,180.6243591,98.40528107,97.33708191,0.01609396,0.151292786,20.87130547,919.3929443,0.099975988,0,0
448,111.75,48.19990921,51.7156868,176.4858856,98.40569305,96.94736481,0.016179128,0.150479063,20.87220955,919.3828735,0.136762798,0,0
449,112,47.91449738,52.15608978,177.4315796,98.40817261,96.24050903,0.016255779,0.149390981,20.87302399,919.3729248,0.204025611,0,0
450,112.25,47.92739487,51.4651947,180.1854858,98.38381195,95.8660202,0.016368153,0.148411706,20.87421417,919.362915,0.237470031,0,0
451,112.5,48.10090256,51.61703873,176.4690857,98.40115356,96.8380661,0.016469289,0.147530362,20.8752861,919.362915,0.146673933,0,0
452,112.75,47.95518494,51.90827942,178.3093414,98.40445709,96.88689423,0.01656031,0.146737143,20.87624931,919.362915,0.142363727,0,0
453,113,48.14942169,51.44783783,176.8972931,98.40074158,96.87480164,0.016642231,0.146023259,20.87711716,919.3428955,0.143161431,0,0
454,113.25,48.04821014,51.82727814,182.9409027,98.40486908,97.47817993,0.016723197,0.145032719,20.87789726,919.3328857,0.086669147,0,0
455,113.5,48.1282959,51.15634918,175.6096497,98.40734863,96.46447754,0.016796065,0.144141227,20.87882805,919.3228149,0.182656452,0,0
456,113.75,48.00897598,51.24436951,184.6826935,98.40363312,96.73235321,0.016861647,0.143338889,20.87966728,919.3028564,0.156909287,0,0
457,114,47.52060699,51.27430725,178.8428802,98.39702606,97.17895508,0.016920671,0.142616794,20.88042259,919.3028564,0.114100449,0,0
458,114.25,47.70269394,50.84524536,177.7300262,98.40322113,96.8447876,0.016966555,0.141966894,20.88110161,919.2828369,0.146230102,0,0
459,114.5,47.67785645,50.63606262,177.9681702,98.39661407,97.46026611,0.017007852,0.141069353,20.88194084,919.2627563,0.087584198,0,0
460,114.75,47.73900604,50.84822845,174.4242706,98.40652466,97.66273499,0.017045019,0.140261561,20.88269615,919.2627563,0.069497675,0,0
461,115,47.6276741,50.68882751,177.9880066,98.39867401,97.07413483,0.017078469,0.139534548,20.88337708,919.2427979,0.124139532,0,0
462,115.25,47.727314,50.47520828,176.6789856,98.40115356,96.45372772,0.017089972,0.138880238,20.88398933,919.1627197,0.183100656,0,0
463,115.5,47.4512558,50.44635391,177.6979675,98.41684723,96.67456818,0.017100325,0.138291359,20.88454056,919.2026978,0.16361244,0,0
464,115.75,47.36721039,50.4638443,173.7388611,98.39743805,96.41072845,0.017109642,0.13747701,20.88503647,919.2528076,0.186839685,0,0
465,116,47.16008759,50.29964447,176.3301697,98.40322113,97.16820526,0.017118027,0.136744097,20.88548279,919.2528076,0.115690999,0,0
466,116.25,47.14024353,50.18913269,176.3217773,98.40817261,97.02575684,0.017098727,0.136084467,20.88588524,919.2728271,0.12958993,0,0
467,116.5,47.37199783,50.03761292,178.7970886,98.40197754,97.19239044,0.017081356,0.135490805,20.88624763,919.2627563,0.113295883,0,0
468,116.75,47.28814697,50.32756805,181.6769257,98.41643524,96.86405182,0.017065721,0.134721041,20.88657379,919.2427979,0.145637959,0,0
469,117,47.21255493,49.89063263,175.7661133,98.40032959,96.84792328,0.01705165,0.134028256,20.88686562,907.6212158,0.145664811,0,0
470,117.25,46.80670929,50.14849091,176.1431732,98.40610504,97.05129242,0.016983297,0.133404747,20.88712883,760.204895,0.126987368,0,0
471,117.5,46.78936005,50.00410461,175.7829132,98.41230011,96.75878143,0.016921777,0.132843599,20.88736534,390.227478,0.155214205,0,0
472,117.75,47.18575287,49.85329819,175.4111938,98.40322113,97.05352783,0.01686641,0.132186368,20.88757896,172.1409302,0.126508132,0,0
473,118,46.74090195,49.84384537,183.5690765,98.40156555,97.20762634,0.016816581,0.131594852,20.88777161,58.95854568,0.111821413,0,0
474,118.25,46.83382034,49.9969902,173.7228241,98.40776062,96.52360535,0.016771734,0.131062493,20.88817406,6.906858444,0.177082255,0,0
475,118.5,46.50872803,49.32016754,179.6840057,98.40322113,96.46089935,0.016731372,0.130583376,20.88853455,-0.38037771,0.182612568,0,0
476,118.75,47.11948395,49.35285568,179.2672577,98.41230011,96.6871109,0.016695047,0.129979372,20.8888607,-0.85084492,0.162001222,0,0
477,119,46.91516113,49.37903976,178.5955811,98.40652466,97.27616119,0.016491316,0.129435778,20.88915253,-0.960954189,0.105827212,0,0
478,119.25,46.67974854,49.29553223,175.0539856,98.41477966,96.93572235,0.016307959,0.128946543,20.88955879,-0.960954189,0.138708666,0,0
479,119.5,46.58613205,48.92353821,176.3095703,98.41024017,97.00112152,0.016142938,0.128506228,20.889925,126.0151291,0.132108867,0,0
480,119.75,46.57593536,49.11323166,178.3940735,98.40940857,96.88913727,0.015994418,0.127923518,20.89025497,56.69629669,0.14261207,0,0
481,120,46.49001312,49.61478424,174.1731567,98.40197754,98.48964691,0.015690183,0.127399072,20.89055252,139.3083344,-0.00815729,0,0
482,120.25,46.10494232,48.65234375,174.5425873,98.39785004,97.61256409,0.015416372,0.126927078,20.89081955,140.4694824,0.0733971,0,0
483,120.5,46.43527222,48.80476379,178.9474487,98.40899658,97.05756378,0.015169941,0.126502275,20.89174652,-0.800795197,0.126664296,0,0
484,120.75,46.33021164,49.4221344,176.2897186,98.40197754,97.8396759,0.014948153,0.126119956,20.89258003,-0.930924416,0.052493736,0,0
485,121,46.45393372,49.01721191,173.6632996,98.40238953,96.67591095,0.014748544,0.125775874,20.89332962,-0.920914471,0.162139609,0,0
486,121.25,46.7374382,49.02455902,178.5543671,98.40115356,96.88957977,0.014357843,0.124914609,20.89400482,-0.900894523,0.141802505,0,0
487,121.5,46.11172485,49.0921936,176.4874115,98.40776062,97.32319641,0.01400621,0.124139473,20.89461327,-0.830824971,0.101513937,0,0
488,121.75,46.16338348,48.82270813,186.1848145,98.40445709,97.68199921,0.013689741,0.123441853,20.89516068,-0.810805142,0.067498021,0,0
489,122,46.283535,48.38370895,182.0776367,98.39949799,97.44503784,0.01340492,0.122813992,20.89748192,-0.85084492,0.089284264,0,0
490,122.25,46.47496796,48.75958633,176.4713898,98.399086,97.27033997,0.01314858,0.122248918,20.89957237,-0.900894523,0.105682574,0,0
491,122.5,45.91083527,48.51019287,178.1612701,98.40363312,97.6295929,0.012917874,0.120902874,20.90145302,-0.910904527,0.072337635,0,0
492,122.75,45.82213974,48.18531036,180.0076294,98.40569305,97.79846954,0.012710239,0.119691439,20.90314674,-0.910904527,0.05669776,0,0
493,123,45.67236328,48.63884735,179.9045868,98.38587189,97.67797089,0.012279738,0.118601143,20.90567017,-0.870864749,0.066146255,0,0
494,123.25,45.5361557,48.43784332,182.5844574,98.40280151,97.60719299,0.011892287,0.11761988,20.90794182,-0.870864749,0.074362226,0,0
495,123.5,45.93931961,47.74456787,177.9803772,98.40817261,97.342453,0.011543581,0.11673674,20.9099865,-0.950944245,0.09974052,0,0
496,123.75,46.12645721,47.90262604,177.9368744,98.40940857,97.48490143,0.011118693,0.115265049,20.91182518,-0.910904527,0.086460382,0,0
497,124,45.33983612,48.28594971,179.3977814,98.39454651,97.17313385,0.010736294,0.11394053,20.91393852,-0.910904527,0.114418581,0,0
498,124.25,45.3330307,47.40763092,179.6275177,98.41024017,97.18611908,0.010392135,0.112748459,20.91584015,-0.900894523,0.114655823,0,0
499,124.5,45.82790375,47.23152924,180.5457458,98.40899658,96.98275757,0.010082392,0.111675598,20.91755104,-0.900894523,0.133727536,0,0
500,124.75,45.20528412,47.61064148,184.5292816,98.41106415,97.08757019,0.009803623,0.110710025,20.91909218,-0.900894523,0.124025352,0,0
501,125,44.94221497,46.9249649,182.8989258,98.39826202,96.76863861,0.009475949,0.109841004,20.92139435,-0.890884638,0.152974367,0,0
502,125.25,45.51931763,47.19784546,183.9613953,98.41147614,96.88957977,0.009181043,0.109058887,20.92346573,-0.880874693,0.142762572,0,0
503,125.5,44.85878372,47.35434341,182.0677185,98.41890717,97.36933136,0.008915627,0.107537694,20.92532921,-0.890884638,0.098210923,0,0
504,125.75,45.19060898,47.06377411,179.3145752,98.40982819,97.40158844,0.008676753,0.10616862,20.92700768,-0.900894523,0.094331779,0,0
505,126,45.25340271,46.80487823,180.7724304,98.40322113,97.77786255,0.008461767,0.104936451,20.9285183,-0.890884638,0.058398146,0,0
506,126.25,44.60964203,47.31499481,179.6259918,98.41684723,97.55254364,0.008268279,0.103827499,20.92987633,-0.890884638,0.08079917,0,0
507,126.5,44.81273651,46.65005875,181.6173859,98.42015076,97.23091888,0.0080275,0.102367796,20.93132782,-0.890884638,0.111356474,0,0
508,126.75,45.13469315,46.72576141,180.473999,98.40445709,98.39826965,0.007810798,0.101054065,20.93263435,-0.900894523,0.000575444,0,0
509,127,44.55577087,46.84415436,180.4312592,98.40445709,97.80518341,0.007615767,0.099871702,20.93380928,-0.890884638,0.055954352,0,0
510,127.25,44.8940773,46.62204742,178.5887146,98.41024017,97.27974701,0.00744024,0.098807581,20.93486786,-0.890884638,0.105834775,0,0
511,127.5,44.89758301,46.16722107,182.978302,98.40940857,97.63137817,0.007252476,0.097497553,20.93627739,-0.900894523,0.07270705,0,0
512,127.75,44.39775085,46.60296631,178.4597168,98.40858459,96.71712494,0.007083489,0.096318528,20.93754578,-0.900894523,0.15881224,0,0
513,128,44.7006073,46.08734894,180.0839691,98.40528107,96.64993286,0.006931401,0.095257401,20.93868828,-0.900894523,0.16487056,0,0
514,128.25,45.00033569,46.26836395,178.2986603,98.41313171,97.22285461,0.006794521,0.094302386,20.93971634,-0.900894523,0.111463264,0,0
515,128.5,44.14270782,46.61244965,179.0527802,98.41560364,96.97200012,0.006647991,0.093442872,20.9406414,-0.900894523,0.135358796,0,0
516,128.75,44.27708435,46.0590744,180.4442291,98.40238953,97.18836212,0.006516115,0.092256777,20.94147301,-0.900894523,0.113713272,0,0
517,129,44.63069153,46.10099792,177.995636,98.3895874,96.97290039,0.006397426,0.091189288,20.9422226,-0.910904527,0.132851511,0,0
518,129.25,44.90383148,46.23873138,179.8473511,98.40982819,97.4427948,0.006290605,0.09022855,20.9428978,-0.910904527,0.090457477,0,0
519,129.5,44.4855423,46.33399963,180.1847229,98.40445709,97.17671204,0.006185546,0.089363888,20.94350433,-0.910904527,0.11500413,0,0
520,129.75,44.45719147,45.84269714,175.6195679,98.40280151,97.34648895,0.006090992,0.08858569,20.94436455,-0.910904527,0.098860174,0,0
521,130,44.62515259,45.84041595,179.1039124,98.39578247,97.97271729,0.006005894,0.087547764,20.94513893,-0.900894523,0.039469965,0,0
522,130.25,44.34169006,45.70149994,182.7226105,98.40610504,97.57404327,0.005929306,0.086613633,20.94583702,-0.890884638,0.077781029,0,0
523,130.5,44.03243256,46.21858215,175.8661041,98.41188812,97.5431366,0.005851453,0.085772917,20.94646454,-0.890884638,0.08122129,0,0
524,130.75,44.27611542,45.59501648,176.5492401,98.40445709,97.90104675,0.005781386,0.085016273,20.94702911,-0.890884638,0.046979878,0,0
525,131,44.48749161,45.56318665,184.4903564,98.39661407,97.58390045,0.005718326,0.084079109,20.94776535,-0.880874693,0.075971618,0,0
526,131.25,43.88534164,45.90020752,178.7924957,98.4040451,97.36216736,0.005661571,0.083235666,20.94842911,-0.890884638,0.097501136,0,0
527,131.5,44.13624573,45.79240417,175.589035,98.41725922,96.87210846,0.005610493,0.082476564,20.94902611,-0.890884638,0.14495331,0,0
528,131.75,44.21958923,45.24995422,177.969696,98.39578247,97.45265198,0.005552634,0.081793375,20.94956398,-0.900894523,0.088223383,0,0
529,132,44.16807938,45.0860672,178.3772736,98.39867401,97.34469604,0.005500561,0.080929607,20.95004654,-0.910904527,0.098645203,0,0
530,132.25,43.50941467,45.66915131,180.6373444,98.41188812,97.07144928,0.005453696,0.080152221,20.95048141,-0.920914471,0.125622809,0,0
531,132.5,43.95955658,45.0721817,182.3997345,98.40940857,97.56060791,0.005411516,0.079452567,20.95087242,-0.920914471,0.079349764,0,0
532,132.75,44.39171219,45.56317902,177.5460663,98.40032959,96.99843597,0.005373555,0.078822881,20.95122528,-0.930924416,0.131439373,0,0
533,133,43.48933029,45.36510086,176.8026428,98.399086,97.1776123,0.00533939,0.07808125,20.9515419,-0.930924416,0.114419654,0,0
534,133.25,43.84978104,45.19799805,180.4549103,98.40445709,97.03964233,0.005287849,0.077413782,20.951828,-0.920914471,0.127933949,0,0
535,133.5,44.40424728,45.36155701,178.9146271,98.4040451,97.38500977,0.005241462,0.076813065,20.95231247,-0.880874693,0.095351972,0,0
536,133.75,43.4437561,45.3591156,177.1919098,98.39372253,97.71201324,0.005199714,0.076272413,20.95274925,-0.890884638,0.063685007,0,0
537,134,43.6385498,44.96116638,179.5893555,98.39124298,97.37739563,0.00516214,0.075785831,20.95314217,-0.890884638,0.094876468,0,0
538,134.25,44.15835571,45.19636154,174.8501892,98.40610504,97.68916321,0.005119417,0.075119384,20.95349693,-0.900894523,0.066979885,0,0
539,134.5,44.11006165,45.08430481,182.0463409,98.40693665,97.62107849,0.005080966,0.074519582,20.95381546,-0.890884638,0.073443681,0,0
540,134.75,43.60370636,45.48387527,178.526123,98.40569305,97.47594452,0.00504636,0.073979758,20.95410156,-0.890884638,0.086956859,0,0
541,135,43.38415527,44.76324844,177.3071747,98.39743805,97.42801666,0.005015214,0.07349392,20.95435905,-0.900894523,0.090693183,0,0
542,135.25,43.88845062,44.85678864,174.1678162,98.3949585,96.95722198,0.004977293,0.073056668,20.95459175,-0.900894523,0.13483265,0,0
543,135.5,43.27666092,45.31529617,177.9170227,98.41024017,97.74246979,0.004943163,0.072468407,20.95480156,-0.890884638,0.062367376,0,0
544,135.75,43.27099609,44.67757416,181.6524963,98.40363312,97.28825378,0.004912446,0.071938969,20.95499039,-0.890884638,0.104419544,0,0
545,136,43.95568848,44.85102844,177.8704681,98.39785004,97.43293762,0.004884801,0.071462475,20.95516014,-0.890884638,0.090268262,0,0
546,136.25,43.38399887,44.84819794,176.8491974,98.38752747,97.50998688,0.004859921,0.071033634,20.95531273,-0.900894523,0.082066543,0,0
547,136.5,43.47187805,44.6761322,178.6642761,98.40528107,97.73530579,0.004823685,0.070647672,20.95545006,-0.900894523,0.062577769,0,0
548,136.75,43.70755386,44.65779495,179.7206421,98.39289093,97.71738434,0.004791072,0.070132568,20.95580292,-0.910904527,0.06310375,0,0
549,137,43.52241135,44.62935257,187.723587,98.38587189,97.94315338,0.004761721,0.069668978,20.95611954,-0.900894523,0.041311603,0,0
550,137.25,43.83022308,44.66943359,182.1043549,98.39702606,97.08802032,0.004735305,0.069251746,20.95640373,-0.900894523,0.122676499,0,0
551,137.5,43.13912964,44.87565613,175.3287659,98.40528107,97.76755524,0.004695716,0.068876237,20.95666122,-0.920914471,0.059555788,0,0
552,137.75,42.98058319,44.38597107,179.9542084,98.39041901,97.48445129,0.004660086,0.068538278,20.95689201,-0.930924416,0.084734902,0,0
553,138,43.67591858,44.58666229,178.2780609,98.38917542,97.06383514,0.004628019,0.068120122,20.95709991,-0.920914471,0.124227874,0,0
554,138.25,43.00170517,44.73841858,179.1313934,98.39331055,96.92272949,0.004583355,0.067743786,20.95728683,-0.930924416,0.137938544,0,0
555,138.5,43.25402832,44.5329628,181.2158966,98.40776062,97.72634888,0.004543156,0.067405082,20.95745468,-0.930924416,0.063648134,0,0
556,138.75,43.18506622,44.35311127,178.0177765,98.39619446,97.0750351,0.004506977,0.067100249,20.95760536,-0.930924416,0.123823904,0,0
557,139,43.23040771,44.35281372,182.3715057,98.39867401,98.026474,0.004474416,0.066685162,20.95774269,-0.9409343,0.034714129,0,0
558,139.25,43.07655716,44.72959518,180.9663086,98.40528107,97.14356995,0.004445112,0.066311583,20.95786476,-0.9409343,0.118205152,0,0
559,139.5,43.05532837,44.07752991,178.788681,98.39743805,97.55254364,0.004418738,0.065975361,20.95797539,-0.950944245,0.078992523,0,0
560,139.75,43.14638519,44.16547394,174.8959808,98.39165497,97.37336731,0.004395001,0.065672763,20.95807457,-0.950944245,0.095293611,0,0
561,140,42.90332794,44.41673279,178.9741669,98.39454651,96.84299469,0.004351923,0.065299951,20.95816422,-0.950944245,0.145592809,0,0
562,140.25,42.8312149,44.3340683,175.8783112,98.40486908,97.78547668,0.004313152,0.064964421,20.95824432,-0.950944245,0.057838257,0,0
563,140.5,43.12479401,43.84128952,176.6255646,98.39000702,97.88088989,0.004278259,0.064662442,20.9583168,-0.950944245,0.04752088,0,0
564,140.75,43.19172668,44.14996338,180.9212799,98.39331055,97.68244934,0.004246855,0.064390659,20.95838165,-0.950944245,0.066418357,0,0
565,141,42.85316467,44.34231186,179.9633636,98.3949585,97.16372681,0.004211685,0.0640724,20.95844078,-0.950944245,0.115343802,0,0
566,141.25,43.09076691,44.0657959,184.6834564,98.4135437,97.49655151,0.004180032,0.06378597,20.95849419,-0.950944245,0.085750759,0,0
567,141.5,43.56895065,44.16357422,183.6278534,98.41188812,96.93930054,0.004151545,0.06352818,20.95854187,-0.9409343,0.138102025,0,0
568,141.75,42.98905182,44.13750458,176.6927338,98.40156555,96.92720795,0.004125906,0.063296169,20.95858383,-0.9409343,0.138283804,0,0
569,142,42.85584259,44.40579987,176.6820526,98.39785004,97.38948822,0.004102831,0.063087359,20.95862198,-0.9409343,0.094354481,0,0
570,142.25,42.80070496,43.83831024,176.0218201,98.399086,97.4150238,0.004085021,0.062799037,20.95865631,-0.9409343,0.092068367,0,0
571,142.5,43.10400391,43.81899261,184.2835083,98.40528107,97.20806885,0.004068993,0.06253954,20.95891571,-0.9409343,0.112125605,0,0
572,142.75,42.89015198,44.08127594,175.5562134,98.39702606,97.43920898,0.004054567,0.062305998,20.95915031,-0.930924416,0.089602187,0,0
573,143,42.78113556,43.75184631,177.831543,98.40776062,97.5359726,0.004041584,0.06209581,20.95936012,-0.930924416,0.08150918,0,0
574,143.25,42.883461,43.7932663,178.8375397,98.41147614,97.23808289,0.004034835,0.061906639,20.95954895,-0.9409343,0.109874137,0,0
575,143.5,42.91475677,43.72415161,183.0454712,98.40197754,97.52970123,0.004028762,0.061649408,20.9597187,-0.9409343,0.081560045,0,0
576,143.75,42.52570343,43.93462753,177.4934082,98.39165497,97.13146973,0.004023295,0.0614179,20.9598732,-0.9409343,0.118077941,0,0
577,144,42.81803894,43.66095734,185.0078583,98.40032959,97.43831635,0.004018376,0.061209545,20.96001053,-0.9409343,0.089993611,0,0
578,144.25,43.00130463,43.68135834,181.8333893,98.39867401,97.37828827,0.004017891,0.061022025,20.96013451,-0.9409343,0.09548489,0,0
579,144.5,42.54504395,43.85814285,181.4685516,98.39743805,97.21255493,0.004017455,0.060853254,20.96024704,-0.9409343,0.110972419,0,0
580,144.75,42.6794281,43.47832489,178.9535522,98.40197754,97.51088715,0.004017062,0.060621101,20.96034813,-0.930924416,0.083327249,0,0
581,145,42.9973526,43.68502045,180.3106537,98.40817261,97.07368469,0.004016708,0.060412165,20.96043968,-0.930924416,0.125067011,0,0
582,145.25,42.47678375,43.96485519,175.0776367,98.40899658,96.94736481,0.00401639,0.06022412,20.9605217,-0.9409343,0.137070447,0,0
583,145.5,42.57225037,43.65719604,174.7601166,98.40445709,97.66811371,0.004016104,0.06005488,20.96059418,-0.9409343,0.068800829,0,0
584,145.75,42.8093338,43.54122162,175.3631134,98.39124298,97.76845551,0.004023743,0.059862446,20.96066093,-0.930924416,0.058164861,0,0
585,146,42.5965271,43.9034996,180.4365997,98.4040451,97.94763184,0.004030619,0.059689257,20.96076393,-0.920914471,0.042584449,0,0
586,146.25,42.50194168,43.71775818,175.298233,98.40776062,98.0251236,0.004036807,0.059533387,20.96085739,-0.920914471,0.035686594,0,0
587,146.5,43.08322144,43.60961914,175.102066,98.40115356,97.64034271,0.004042377,0.059393104,20.96094131,-0.930924416,0.071098171,0,0
588,146.75,42.89476776,43.69200516,183.2599487,98.39619446,96.7650528,0.004047389,0.059240106,20.9610157,-0.930924416,0.153120413,0,0
589,147,42.56988525,43.42818451,178.9352417,98.40445709,97.38769531,0.0040519,0.059102409,20.96108246,-0.930924416,0.095137998,0,0
590,147.25,42.50750732,43.61988449,174.4425964,98.40982819,97.18074799,0.004056947,0.058978479,20.96114349,-0.930924416,0.115123823,0,0
591,147.5,42.22772217,43.9229126,176.6103058,98.40074158,96.8671875,0.004061489,0.058866944,20.96119881,-0.930924416,0.143880591,0,0
592,147.75,42.42947388,43.94042206,176.4820709,98.40032959,97.70305634,0.004065577,0.058766562,20.9612484,-0.930924416,0.065140143,0,0
593,148,42.62641144,43.43903351,179.8870392,98.3999176,97.38591003,0.004069257,0.058676217,20.96129227,-0.930924416,0.09488295,0,0
594,148.25,42.6717186,43.55428696,181.227356,98.40817261,98.1272583,0.004067635,0.058594909,20.96133232,-0.9409343,0.026185932,0,0
595,148.5,42.64964294,43.43182373,180.486969,98.40652466,98.13084412,0.004066176,0.05844152,20.96136856,-0.9409343,0.02569703,0,0
596,148.75,42.38837051,43.47953796,183.8560638,98.39454651,97.79084778,0.004064863,0.058303472,20.96140099,-0.9409343,0.056374364,0,0
597,149,43.07319641,43.68781662,183.285141,98.3949585,97.90463257,0.004063681,0.058179226,20.9614296,-0.950944245,0.045760892,0,0
598,149.25,42.53197479,43.92720795,178.90242,98.39826202,96.71712494,0.004062617,0.058067404,20.9614563,-0.9409343,0.157851681,0,0
599,149.5,42.64878464,43.5404892,183.4469604,98.40445709,97.66452789,0.004045871,0.057966765,20.96147919,-0.920914471,0.069136798,0,0
600,149.75,42.76880646,43.50984192,184.495697,98.40569305,97.08264923,0.004030799,0.057836097,20.96150017,-0.920914471,0.123989806,0,0
601,150,42.29955292,43.69960785,182.5317841,98.39949799,97.01589966,0.004017235,0.057718493,20.96151924,-0.920914471,0.129713744,0,0
