Repository: ulfsri/fsri_materials_database

#Database of Contemporary Material Properties for Fire Investigation Analysis
This project was supported by Award No. 2019-DU-BX-0018, awarded by the National Institute of Justice, Office of Justice Programs, U.S. Department of Justice. 

***
***

## Database Structure

## 01_Data/
Raw data generated from each apparatus are included here in plain-text format. The data is organized first by material, next by the short name of test apparatus used, and where applicable additional filtering by test settings.

### Test Apparatus and Data File Structure
- __Cone Calorimeter__ (Cone)
    + Data file structure is the material test, the short name for the apparatus, heat flux setting and scan/scalar, date of test, and replicate number. Scan is for the raw output data and scalar is for the initial conditions and high-level test parameters. 
        * Example: __MDF_Cone_HF25scalar_210323_R1__ stands for the first replicate of scalar data generated from a medium density fiber board test in cone calorimeter exposed to 25 kW/m<sup>2</sup> on March 23, 2021.
- __Heat Flow Meter__ (HFM)
    + Data file structure is the material test, the short name for the apparatus, whether test was dry or wet, whether test was for thermal conductivity or heat capacity, date of test, and replicate number. Scan is for the raw output data and scalar is for the initial conditions and high-level test parameters. 
        * Example: __OSB_HFM_Dry_Conductivity_210315_R3.tst__ stands for the third replicate of the data generated from an oriented strand board test in the heat flow meter tested dry for thermal conductivity on March 15, 2021.
- __Simultaneous Thermal Analyzer__ (STA)
    + Data file structure is the material test, the short name for the apparatus, the atmosphere tested in, the heating rate in Kelvin per minute and data/meta, date of test, and replicate number. Data is for the raw output data and meta is for the initial conditions and high-level test parameters. 
        * Example: __Polyester_Batting_STA_N2_3KData_210215_R1.csv__ stands for the first replicate of the data generated from a polyester batting board test in the simultaneous thermal analyzer tested in nitrogen with a heating rate of 3 Kelvin per minute on March 15, 2021.

# Materials and Products Database

## 01_Data

Raw data generated from each apparatus are included here in plain-text format. The data is organized first by material, next by the short name of test apparatus used, and where applicable additional filtering by test settings.

### material.json

Each material directory contains a json file of the same name as the material. This file links the data stored in the repository as well as data and graphs produced by the accompanying scripts (__02_Scripts__) to the respective landing page for the material on the front-end website.

File: 01_Data/TREX_Board/MCC/TREX_Board_30K_min_210609_R3.txt (part 1 of 4)
Sample ID:	C:\MCC\MCC Cal\Test\TREX_Board\TREX_Board_30_3.txt
Sample Weight (mg):	4.32
Heating Rate (C/s):	0.5
Combustor Temp (C):	900
N2 Flow Rate (cc/min):	80
O2 Flow Rate (cc/min):	20
Calibration File:	C:\MCC\MCC Cal\Coeff1 JN10440_30_210304.txt.txt
T Correction Coefficients:	0	1.024463	0
Time Shift (s):	14
*
Time (s)	Temperature (C)	N2 flow rate (cc/min)	O2 flow rate (cc/min)	Flow Rate (cc/min)	Oxygen (%)	HRR (W/g)	Heating rate (C/s)
0.000	113.566	79.982	19.993	99.850	20.141	-0.004	-0.002
0.500	113.562	79.981	19.993	99.852	20.140	0.067	-0.013
1.000	113.577	79.983	19.993	99.853	20.143	-0.116	-0.005
1.500	113.553	79.982	19.992	99.852	20.143	-0.110	0.001
2.000	113.541	79.983	19.992	99.856	20.142	-0.094	-0.023
2.500	113.573	79.984	19.992	99.860	20.144	-0.178	-0.009
3.000	113.591	79.984	19.993	99.861	20.143	-0.145	0.035
3.500	113.620	79.983	19.993	99.863	20.142	-0.070	0.049
4.000	113.594	79.984	19.994	99.865	20.139	0.164	0.025
4.500	113.555	79.983	19.993	99.867	20.140	0.106	-0.031
5.001	113.562	79.984	19.994	99.869	20.137	0.270	-0.048
5.500	113.574	79.983	19.993	99.869	20.138	0.204	-0.007
6.000	113.574	79.984	19.993	99.863	20.137	0.282	0.015
6.500	113.558	79.982	19.993	99.856	20.139	0.159	-0.002
7.000	113.550	79.983	19.993	99.850	20.140	0.102	-0.020
7.500	113.556	79.985	19.993	99.847	20.141	0.027	-0.013
8.000	113.549	79.984	19.994	99.845	20.141	-0.020	-0.001
8.500	113.558	79.983	19.993	99.845	20.141	0.004	0.000
9.000	113.517	79.984	19.993	99.846	20.141	0.006	-0.015
9.500	113.559	79.984	19.992	99.849	20.139	0.163	-0.016
10.001	113.506	79.984	19.993	99.851	20.142	-0.067	-0.005
10.501	113.506	79.983	19.994	99.853	20.142	-0.041	-0.032
11.001	113.499	79.984	19.994	99.858	20.141	0.020	-0.030
11.501	113.503	79.984	19.993	99.864	20.140	0.112	-0.005
12.000	113.477	79.985	19.992	99.864	20.140	0.076	-0.013
12.501	113.481	79.982	19.992	99.864	20.140	0.106	-0.022
13.001	113.442	79.984	19.993	99.864	20.142	-0.041	-0.029
13.500	113.488	79.983	19.992	99.864	20.142	-0.065	-0.014
14.000	113.489	79.983	19.993	99.863	20.140	0.063	0.027
14.500	113.516	79.982	19.991	99.867	20.141	0.041	0.037
15.000	113.491	79.983	19.993	99.867	20.141	-0.018	0.015
15.500	113.461	79.984	19.993	99.868	20.138	0.247	-0.026
16.000	113.495	79.982	19.992	99.868	20.143	-0.157	-0.026
16.500	113.451	79.982	19.993	99.870	20.139	0.184	-0.003
17.000	113.464	79.981	19.992	99.870	20.141	0.022	-0.020
17.500	113.442	79.984	19.992	99.870	20.141	0.043	-0.020
18.000	113.449	79.984	19.991	99.872	20.138	0.202	-0.012
18.500	113.438	79.982	19.992	99.880	20.137	0.316	-0.010
19.000	113.443	79.983	19.993	99.887	20.137	0.296	-0.005
19.500	113.425	79.984	19.992	99.891	20.135	0.470	-0.010
20.000	113.427	79.983	19.992	99.897	20.136	0.349	-0.014
20.500	113.437	79.982	19.992	99.903	20.133	0.586	-0.002
21.000	113.430	79.982	19.992	99.903	20.137	0.335	0.008
21.500	113.446	79.984	19.993	99.908	20.132	0.690	0.006
22.000	113.451	79.984	19.993	99.919	20.130	0.775	0.015
22.500	113.407	79.983	19.992	99.924	20.130	0.814	-0.009
23.000	113.476	79.985	19.993	99.926	20.130	0.790	-0.007
23.500	113.446	79.984	19.993	99.928	20.130	0.796	0.032
24.000	113.476	79.985	19.992	99.930	20.125	1.151	0.019
24.500	113.479	79.985	19.992	99.930	20.125	1.151	0.016
25.000	113.478	79.984	19.992	99.935	20.128	0.930	0.017
25.500	113.502	79.985	19.991	99.941	20.126	1.083	0.012
26.000	113.486	79.985	19.993	99.947	20.120	1.538	0.016
26.500	113.516	79.985	19.993	99.948	20.127	1.014	0.011
27.000	113.546	79.985	19.993	99.948	20.123	1.334	0.037
27.500	113.557	79.984	19.992	99.948	20.122	1.420	0.050
28.000	113.576	79.985	19.992	99.948	20.120	1.534	0.036
28.500	113.574	79.987	19.992	99.952	20.120	1.505	0.023
29.000	113.637	79.985	19.993	99.960	20.116	1.832	0.039
29.500	113.654	79.985	19.992	99.968	20.115	1.899	0.071
30.000	113.667	79.985	19.993	99.980	20.110	2.248	0.055
30.500	113.692	79.983	19.992	99.994	20.115	1.858	0.035
31.000	113.730	79.983	19.992	100.004	20.111	2.180	0.051
31.500	113.752	79.986	19.992	100.011	20.107	2.454	0.061
32.000	113.793	79.985	19.993	100.019	20.109	2.358	0.061
32.500	113.835	79.985	19.993	100.023	20.107	2.442	0.073
33.000	113.854	79.985	19.992	100.029	20.106	2.513	0.072
33.501	113.899	79.985	19.992	100.035	20.104	2.692	0.063
34.001	113.943	79.984	19.992	100.038	20.105	2.603	0.076
34.500	113.985	79.983	19.992	100.040	20.102	2.863	0.087
35.000	114.016	79.984	19.992	100.046	20.104	2.710	0.079
35.500	114.092	79.983	19.992	100.049	20.097	3.157	0.089
36.000	114.126	79.983	19.992	100.052	20.100	2.989	0.109
36.500	114.189	79.982	19.993	100.057	20.099	3.048	0.104
37.000	114.250	79.983	19.992	100.063	20.097	3.191	0.110
37.500	114.251	79.982	19.993	100.065	20.095	3.328	0.093
38.000	114.319	79.983	19.992	100.066	20.095	3.318	0.066
38.500	114.353	79.984	19.992	100.065	20.097	3.159	0.085
39.000	114.423	79.983	19.993	100.066	20.094	3.441	0.103
39.500	114.519	79.982	19.991	100.066	20.095	3.322	0.135
40.000	114.595	79.981	19.993	100.066	20.094	3.443	0.169
40.500	114.640	79.981	19.993	100.066	20.090	3.667	0.147
41.000	114.725	79.982	19.993	100.066	20.093	3.449	0.126
41.501	114.807	79.983	19.993	100.067	20.095	3.306	0.148
42.001	114.919	79.982	19.993	100.067	20.093	3.449	0.181
42.500	114.960	79.984	19.992	100.068	20.094	3.428	0.174
43.000	115.031	79.981	19.991	100.068	20.093	3.471	0.133
43.500	115.118	79.982	19.992	100.068	20.090	3.692	0.135
44.000	115.189	79.982	19.991	100.069	20.091	3.649	0.158
44.500	115.311	79.982	19.992	100.071	20.090	3.730	0.175
45.000	115.369	79.981	19.991	100.073	20.091	3.614	0.186
45.500	115.471	79.983	19.991	100.077	20.091	3.606	0.170
46.000	115.558	79.983	19.992	100.081	20.087	3.888	0.175
46.500	115.660	79.983	19.991	100.083	20.089	3.806	0.189
47.000	115.757	79.981	19.991	100.089	20.085	4.059	0.194
47.500	115.842	79.983	19.992	100.094	20.087	3.883	0.191
48.000	115.917	79.983	19.992	100.095	20.092	3.586	0.171
48.500	116.015	79.982	19.991	100.094	20.091	3.647	0.167
49.000	116.134	79.983	19.992	100.090	20.091	3.610	0.195
49.500	116.260	79.984	19.993	100.083	20.092	3.547	0.231
50.000	116.333	79.984	19.992	100.080	20.087	3.924	0.222
50.500	116.455	79.984	19.992	100.079	20.087	3.893	0.197
51.001	116.594	79.982	19.991	100.077	20.087	3.916	0.228
51.501	116.670	79.984	19.992	100.077	20.085	4.030	0.238
52.001	116.805	79.982	19.992	100.077	20.087	3.936	0.213
52.500	116.914	79.983	19.992	100.077	20.088	3.848	0.227
53.000	117.033	79.983	19.994	100.076	20.089	3.798	0.235
53.500	117.160	79.982	19.992	100.075	20.089	3.785	0.237
54.000	117.268	79.983	19.991	100.076	20.088	3.814	0.241
54.500	117.381	79.982	19.992	100.076	20.088	3.859	0.228
55.001	117.512	79.981	19.992	100.071	20.092	3.530	0.233
55.501	117.636	79.980	19.991	100.070	20.090	3.696	0.250
56.000	117.764	79.983	19.992	100.070	20.087	3.902	0.254
56.500	117.908	79.982	19.993	100.070	20.087	3.904	0.261
57.000	117.991	79.983	19.993	100.069	20.090	3.695	0.249
57.500	118.161	79.982	19.992	100.071	20.091	3.598	0.241
58.000	118.244	79.982	19.992	100.071	20.090	3.730	0.253
58.500	118.368	79.982	19.992	100.071	20.090	3.722	0.230
59.000	118.489	79.982	19.993	100.071	20.091	3.605	0.226
59.500	118.631	79.982	19.993	100.072	20.089	3.800	0.254
60.001	118.757	79.982	19.993	100.071	20.088	3.856	0.265
60.501	118.904	79.979	19.993	100.072	20.087	3.941	0.270
61.000	119.046	79.982	19.993	100.074	20.087	3.916	0.281
61.500	119.195	79.980	19.993	100.078	20.087	3.888	0.290
62.001	119.335	79.983	19.993	100.081	20.091	3.645	0.290
62.501	119.457	79.981	19.993	100.081	20.092	3.558	0.276
63.001	119.610	79.981	19.993	100.081	20.090	3.691	0.269
63.501	119.729	79.982	19.991	100.078	20.088	3.868	0.274
64.000	119.869	79.982	19.993	100.076	20.092	3.577	0.265
64.500	120.041	79.982	19.993	100.076	20.089	3.782	0.286
65.000	120.176	79.981	19.993	100.075	20.092	3.554	0.309
65.500	120.335	79.982	19.994	100.075	20.089	3.742	0.300
66.000	120.487	79.981	19.993	100.075	20.090	3.682	0.302
66.500	120.618	79.981	19.993	100.075	20.092	3.574	0.297
67.001	120.721	79.982	19.993	100.071	20.090	3.686	0.259
67.501	120.901	79.983	19.993	100.070	20.089	3.776	0.259
68.000	121.086	79.980	19.993	100.042	20.088	3.843	0.324
68.500	121.222	79.982	19.991	100.025	20.089	3.780	0.343
69.000	121.349	79.982	19.993	100.022	20.088	3.833	0.292
69.500	121.539	79.982	19.993	100.026	20.090	3.700	0.290
70.000	121.710	79.981	19.994	100.037	20.090	3.676	0.339
70.500	121.850	79.981	19.993	100.109	20.089	3.776	0.336
71.000	122.009	79.982	19.991	100.151	20.089	3.755	0.305
71.500	122.176	79.981	19.991	100.162	20.090	3.723	0.313
72.001	122.320	79.982	19.992	100.162	20.090	3.731	0.318
72.501	122.489	79.982	19.993	100.158	20.088	3.863	0.312
73.000	122.666	79.980	19.992	100.122	20.088	3.845	0.330
73.500	122.796	79.982	19.992	100.103	20.089	3.798	0.326
74.000	122.971	79.983	19.992	100.099	20.087	3.902	0.306
74.500	123.109	79.983	19.992	100.097	20.085	4.079	0.309
75.001	123.277	79.983	19.991	100.098	20.089	3.769	0.309
75.501	123.465	79.983	19.992	100.098	20.089	3.792	0.331
76.001	123.641	79.982	19.992	100.099	20.085	4.094	0.360
76.501	123.792	79.982	19.993	100.102	20.088	3.811	0.345
77.001	123.992	79.983	19.992	100.106	20.086	4.004	0.340
77.501	124.171	79.982	19.992	100.107	20.087	3.937	0.366
78.000	124.324	79.982	19.992	100.107	20.089	3.761	0.356
78.500	124.499	79.982	19.993	100.106	20.085	4.039	0.330
79.000	124.674	79.983	19.992	100.105	20.085	4.045	0.338
79.501	124.869	79.983	19.992	100.105	20.085	4.071	0.360
80.001	125.037	79.982	19.993	100.108	20.085	4.055	0.367
80.500	125.255	79.982	19.992	100.108	20.086	3.998	0.375
81.000	125.409	79.984	19.994	100.109	20.084	4.126	0.379
81.500	125.593	79.984	19.992	100.109	20.080	4.395	0.355
82.000	125.791	79.983	19.993	100.110	20.085	4.063	0.360
82.500	125.942	79.984	19.993	100.108	20.082	4.261	0.366
83.000	126.128	79.984	19.993	100.110	20.084	4.124	0.343
83.500	126.303	79.983	19.994	100.113	20.085	4.075	0.349
84.000	126.507	79.984	19.993	100.117	20.086	4.016	0.370
84.500	126.660	79.984	19.992	100.121	20.082	4.289	0.367
85.000	126.866	79.984	19.993	100.126	20.083	4.216	0.358
85.501	127.044	79.983	19.993	100.125	20.084	4.104	0.372
86.001	127.253	79.983	19.993	100.121	20.082	4.243	0.386
86.500	127.413	79.983	19.992	100.117	20.082	4.310	0.378
87.000	127.587	79.983	19.994	100.114	20.081	4.383	0.351
87.500	127.814	79.982	19.993	100.109	20.080	4.412	0.367
88.000	128.011	79.982	19.992	100.108	20.083	4.208	0.412
88.500	128.194	79.984	19.993	100.110	20.081	4.322	0.402
89.001	128.428	79.983	19.992	100.113	20.083	4.222	0.399
89.501	128.586	79.984	19.994	100.113	20.079	4.479	0.405
90.001	128.793	79.983	19.995	100.114	20.081	4.351	0.378
90.501	129.025	79.983	19.994	100.118	20.081	4.359	0.402
91.000	129.209	79.983	19.994	100.117	20.079	4.489	0.427
91.500	129.418	79.983	19.994	100.115	20.080	4.455	0.404
92.000	129.633	79.982	19.995	100.118	20.081	4.359	0.409
92.500	129.825	79.981	19.993	100.123	20.079	4.512	0.415
93.000	129.982	79.982	19.994	100.120	20.080	4.441	0.378
93.500	130.183	79.982	19.993	100.123	20.078	4.567	0.354
94.000	130.382	79.983	19.993	100.124	20.078	4.583	0.379
94.500	130.593	79.981	19.994	100.121	20.080	4.428	0.404
95.000	130.829	79.982	19.993	100.116	20.083	4.202	0.429
95.500	131.021	79.983	19.993	100.114	20.080	4.395	0.438
96.000	131.245	79.982	19.993	100.110	20.079	4.479	0.422
96.500	131.484	79.983	19.993	100.109	20.078	4.553	0.439
97.000	131.664	79.983	19.994	100.107	20.081	4.316	0.441
97.500	131.891	79.983	19.993	100.109	20.080	4.455	0.413
98.000	132.082	79.983	19.993	100.109	20.078	4.595	0.412
98.500	132.273	79.984	19.993	100.110	20.079	4.497	0.400
99.000	132.520	79.982	19.993	100.109	20.082	4.298	0.410
99.500	132.703	79.983	19.992	100.109	20.080	4.396	0.434
100.000	132.929	79.983	19.992	100.108	20.084	4.110	0.420
100.500	133.166	79.983	19.992	100.109	20.082	4.245	0.436
101.000	133.348	79.983	19.992	100.109	20.082	4.255	0.441
101.500	133.593	79.982	19.992	100.110	20.081	4.357	0.423
102.000	133.797	79.984	19.993	100.109	20.082	4.294	0.438
102.500	134.011	79.983	19.992	100.108	20.082	4.312	0.433
103.000	134.229	79.984	19.991	100.107	20.079	4.467	0.425
103.500	134.434	79.982	19.991	100.106	20.082	4.253	0.428
104.001	134.665	79.984	19.992	100.106	20.079	4.463	0.429
104.501	134.851	79.984	19.991	100.111	20.079	4.471	0.426
105.000	135.077	79.983	19.991	100.114	20.080	4.400	0.415
105.500	135.277	79.984	19.993	100.115	20.079	4.467	0.419
106.000	135.518	79.984	19.991	100.116	20.079	4.479	0.434
106.500	135.752	79.985	19.992	100.115	20.080	4.406	0.458
107.000	135.984	79.986	19.991	100.111	20.077	4.622	0.470
107.500	136.191	79.986	19.992	100.109	20.079	4.483	0.452
108.000	136.411	79.984	19.991	100.109	20.080	4.391	0.433
108.500	136.627	79.985	19.991	100.111	20.080	4.430	0.432
109.000	136.862	79.984	19.991	100.112	20.078	4.569	0.444
109.500	137.091	79.984	19.992	100.112	20.077	4.642	0.457
110.000	137.299	79.985	19.991	100.112	20.077	4.624	0.450
110.500	137.513	79.984	19.992	100.112	20.078	4.544	0.430
111.000	137.774	79.986	19.990	100.110	20.073	4.899	0.449
111.500	138.002	79.984	19.990	100.109	20.077	4.642	0.482
112.000	138.225	79.984	19.993	100.111	20.079	4.499	0.470
112.500	138.448	79.983	19.993	100.114	20.077	4.667	0.449
113.000	138.693	79.984	19.991	100.115	20.077	4.644	0.457
113.500	138.914	79.984	19.992	100.117	20.077	4.650	0.467
114.000	139.168	79.983	19.991	100.117	20.075	4.764	0.470
114.500	139.406	79.983	19.992	100.114	20.075	4.813	0.483
115.000	139.609	79.982	19.991	100.112	20.078	4.550	0.466
115.500	139.813	79.984	19.993	100.110	20.076	4.691	0.424
116.000	140.062	79.985	19.992	100.108	20.078	4.601	0.430
116.500	140.318	79.982	19.992	100.109	20.074	4.850	0.479
117.000	140.524	79.984	19.992	100.110	20.079	4.526	0.483
117.500	140.755	79.982	19.990	100.112	20.076	4.736	0.449
118.000	140.984	79.982	19.992	100.112	20.078	4.598	0.449
118.500	141.240	79.980	19.992	100.111	20.078	4.559	0.473
119.000	141.440	79.982	19.992	100.112	20.079	4.520	0.470
119.500	141.681	79.982	19.993	100.113	20.076	4.693	0.449
120.000	141.880	79.983	19.993	100.111	20.078	4.595	0.441
120.500	142.143	79.982	19.991	100.112	20.081	4.355	0.451
121.000	142.381	79.982	19.992	100.118	20.081	4.367	0.481
121.500	142.606	79.981	19.992	100.118	20.079	4.483	0.482
122.001	142.842	79.981	19.992	100.116	20.078	4.553	0.462
122.501	143.103	79.983	19.992	100.117	20.083	4.216	0.479
123.001	143.338	79.980	19.991	100.116	20.079	4.473	0.496
123.500	143.598	79.982	19.992	100.111	20.083	4.204	0.495
124.000	143.800	79.982	19.991	100.110	20.086	4.017	0.478
124.501	144.011	79.982	19.991	100.111	20.082	4.294	0.438
125.001	144.276	79.982	19.993	100.113	20.082	4.308	0.445
125.501	144.513	79.981	19.992	100.115	20.080	4.404	0.489
126.001	144.779	79.983	19.992	100.115	20.081	4.343	0.502
126.500	145.011	79.982	19.993	100.115	20.081	4.320	0.500
127.000	145.231	79.982	19.991	100.113	20.079	4.463	0.475
127.500	145.465	79.980	19.992	100.111	20.082	4.253	0.453
128.000	145.698	79.983	19.993	100.109	20.080	4.426	0.460
128.500	145.917	79.983	19.991	100.110	20.081	4.330	0.459
129.000	146.157	79.982	19.992	100.109	20.082	4.253	0.455
129.500	146.410	79.982	19.992	100.110	20.081	4.330	0.476
130.000	146.662	79.982	19.992	100.113	20.081	4.365	0.499
130.500	146.911	79.985	19.992	100.113	20.080	4.453	0.503
131.000	147.194	79.983	19.992	100.113	20.080	4.412	0.517
131.500	147.424	79.982	19.991	100.113	20.077	4.657	0.523
132.000	147.663	79.982	19.991	100.111	20.079	4.530	0.491
132.500	147.872	79.983	19.991	100.109	20.081	4.345	0.458
133.000	148.133	79.983	19.993	100.108	20.080	4.402	0.459
133.500	148.359	79.983	19.992	100.109	20.082	4.274	0.479
134.000	148.654	79.983	19.992	100.109	20.083	4.186	0.503
134.500	148.912	79.983	19.991	100.108	20.080	4.418	0.537
135.000	149.103	79.983	19.991	100.107	20.080	4.416	0.501
135.500	149.373	79.983	19.992	100.107	20.078	4.602	0.455
136.000	149.626	79.982	19.992	100.107	20.081	4.363	0.492
136.500	149.886	79.983	19.992	100.107	20.081	4.365	0.518
137.000	150.111	79.985	19.992	100.107	20.084	4.143	0.499
137.500	150.372	79.981	19.992	100.107	20.079	4.496	0.486
138.000	150.632	79.982	19.992	100.106	20.079	4.461	0.504
138.500	150.859	79.982	19.992	100.106	20.081	4.373	0.504
139.000	151.080	79.982	19.993	100.109	20.081	4.355	0.468
139.500	151.362	79.984	19.992	100.109	20.077	4.667	0.476
140.000	151.593	79.983	19.992	100.109	20.079	4.465	0.508
140.500	151.831	79.985	19.993	100.109	20.081	4.353	0.491
141.000	152.071	79.982	19.992	100.109	20.080	4.430	0.473
141.500	152.351	79.983	19.993	100.106	20.079	4.508	0.499
142.000	152.590	79.981	19.991	100.110	20.079	4.526	0.520
142.500	152.825	79.982	19.993	100.111	20.080	4.398	0.496
143.000	153.074	79.982	19.993	100.111	20.077	4.620	0.479
143.500	153.331	79.984	19.993	100.111	20.081	4.345	0.495
144.000	153.590	79.982	19.992	100.110	20.083	4.235	0.511
144.500	153.787	79.984	19.992	100.105	20.080	4.410	0.486
145.000	154.030	79.982	19.991	100.104	20.079	4.528	0.449
145.500	154.282	79.982	19.992	100.105	20.082	4.294	0.468
146.000	154.505	79.986	19.993	100.106	20.080	4.402	0.485
146.500	154.785	79.983	19.992	100.104	20.083	4.223	0.489
147.000	155.014	79.982	19.993	100.104	20.082	4.272	0.506
147.500	155.240	79.982	19.993	100.103	20.083	4.237	0.482
148.000	155.500	79.982	19.993	100.103	20.082	4.284	0.471
148.500	155.746	79.982	19.992	100.103	20.080	4.390	0.496
149.000	155.994	79.980	19.993	100.105	20.080	4.400	0.500
149.500	156.280	79.982	19.994	100.105	20.082	4.247	0.514
150.000	156.491	79.983	19.993	100.106	20.081	4.363	0.516
150.500	156.727	79.979	19.993	100.106	20.080	4.439	0.472
151.000	157.007	79.983	19.993	100.106	20.080	4.425	0.482
151.500	157.260	79.984	19.993	100.106	20.078	4.539	0.525
152.000	157.480	79.982	19.992	100.106	20.078	4.557	0.503
152.500	157.733	79.982	19.994	100.106	20.079	4.508	0.473
153.000	157.964	79.983	19.994	100.105	20.080	4.443	0.479
153.500	158.217	79.981	19.993	100.105	20.077	4.637	0.484
154.000	158.452	79.981	19.992	100.106	20.074	4.855	0.486
154.500	158.718	79.983	19.993	100.107	20.075	4.790	0.494
155.000	158.928	79.983	19.993	100.107	20.076	4.682	0.488
155.500	159.214	79.981	19.993	100.107	20.079	4.501	0.486
156.000	159.464	79.983	19.993	100.105	20.080	4.427	0.516
156.500	159.708	79.984	19.993	100.105	20.081	4.357	0.515
157.000	159.956	79.983	19.993	100.103	20.078	4.543	0.493
157.500	160.209	79.984	19.993	100.103	20.079	4.502	0.497
158.000	160.497	79.983	19.992	100.103	20.079	4.460	0.521
158.500	160.747	79.984	19.993	100.103	20.082	4.305	0.539
159.000	160.972	79.984	19.993	100.103	20.078	4.592	0.507
159.500	161.234	79.985	19.993	100.102	20.079	4.523	0.481
160.000	161.470	79.981	19.993	100.103	20.079	4.493	0.493
160.500	161.744	79.983	19.992	100.103	20.079	4.466	0.504
161.000	161.977	79.982	19.993	100.105	20.081	4.374	0.508
161.500	162.242	79.985	19.993	100.103	20.079	4.474	0.502
162.000	162.543	79.985	19.992	100.103	20.079	4.506	0.532
162.500	162.725	79.984	19.992	100.103	20.078	4.569	0.524
163.000	163.007	79.986	19.992	100.103	20.080	4.412	0.474
163.500	163.267	79.985	19.992	100.103	20.078	4.574	0.503
164.000	163.487	79.984	19.992	100.101	20.082	4.303	0.511
164.500	163.717	79.984	19.993	100.096	20.080	4.390	0.465
165.000	164.002	79.983	19.993	100.092	20.079	4.497	0.483
165.500	164.269	79.986	19.992	100.090	20.079	4.517	0.534
166.000	164.462	79.985	19.992	100.086	20.078	4.595	0.506
166.500	164.747	79.982	19.992	100.088	20.078	4.538	0.469
167.000	165.023	79.983	19.993	100.093	20.079	4.513	0.520
167.500	165.243	79.984	19.993	100.096	20.078	4.535	0.528
168.000	165.470	79.983	19.992	100.096	20.080	4.439	0.471
168.500	165.762	79.984	19.992	100.098	20.080	4.406	0.483
169.000	166.034	79.985	19.993	100.095	20.078	4.568	0.541
169.500	166.320	79.984	19.992	100.091	20.081	4.347	0.561
170.000	166.569	79.983	19.992	100.087	20.078	4.582	0.547
170.500	166.814	79.983	19.992	100.087	20.080	4.392	0.514
171.000	167.051	79.984	19.993	100.087	20.077	4.653	0.488
171.500	167.311	79.983	19.993	100.090	20.077	4.616	0.490
172.000	167.532	79.983	19.993	100.094	20.078	4.551	0.489
172.500	167.772	79.983	19.993	100.099	20.080	4.449	0.471
173.000	168.031	79.981	19.993	100.099	20.079	4.482	0.480
173.500	168.252	79.983	19.993	100.099	20.079	4.482	0.490
174.000	168.568	79.982	19.994	100.100	20.080	4.410	0.509
174.500	168.823	79.982	19.993	100.097	20.078	4.551	0.554
175.000	169.059	79.982	19.993	100.091	20.079	4.517	0.531
175.500	169.312	79.980	19.993	100.089	20.077	4.623	0.490
176.000	169.558	79.985	19.993	100.085	20.078	4.539	0.494
176.500	169.820	79.982	19.993	100.080	20.076	4.702	0.504
177.000	170.102	79.982	19.994	100.078	20.078	4.531	0.526
177.500	170.306	79.981	19.994	100.083	20.078	4.546	0.515
178.000	170.570	79.983	19.993	100.083	20.079	4.489	0.477
178.500	170.825	79.982	19.993	100.089	20.077	4.643	0.493
179.000	171.085	79.981	19.993	100.093	20.077	4.648	0.517
179.500	171.304	79.984	19.992	100.097	20.081	4.344	0.497
180.000	171.539	79.983	19.993	100.096	20.079	4.490	0.467
180.500	171.792	79.982	19.993	100.097	20.075	4.764	0.471
181.000	172.031	79.983	19.993	100.097	20.077	4.621	0.490
181.500	172.306	79.985	19.993	100.098	20.077	4.668	0.503
182.000	172.569	79.983	19.992	100.097	20.080	4.438	0.526
182.500	172.781	79.982	19.993	100.096	20.079	4.524	0.506
183.000	173.045	79.983	19.992	100.098	20.078	4.556	0.475
183.500	173.324	79.981	19.993	100.098	20.075	4.778	0.509
184.000	173.567	79.983	19.992	100.096	20.077	4.617	0.532
184.500	173.823	79.984	19.992	100.096	20.077	4.607	0.510
185.000	174.023	79.982	19.992	100.098	20.076	4.741	0.478
185.500	174.264	79.985	19.993	100.098	20.076	4.691	0.449
186.000	174.557	79.984	19.994	100.096	20.077	4.619	0.487
186.500	174.763	79.985	19.992	100.093	20.077	4.634	0.516
187.000	175.040	79.986	19.992	100.090	20.075	4.750	0.491
187.500	175.324	79.984	19.992	100.089	20.074	4.852	0.522
188.000	175.532	79.984	19.992	100.088	20.077	4.665	0.527
188.500	175.825	79.982	19.991	100.086	20.079	4.485	0.497
189.000	176.032	79.984	19.991	100.084	20.075	4.773	0.500
189.500	176.297	79.985	19.991	100.085	20.076	4.724	0.486
190.000	176.511	79.984	19.992	100.087	20.075	4.748	0.476
190.500	176.765	79.984	19.992	100.087	20.075	4.801	0.474
191.000	177.011	79.983	19.992	100.089	20.076	4.707	0.484
191.500	177.257	79.986	19.992	100.089	20.075	4.758	0.496
192.001	177.549	79.983	19.992	100.085	20.078	4.567	0.515
192.500	177.800	79.985	19.992	100.079	20.080	4.397	0.540
193.000	178.028	79.982	19.992	100.075	20.079	4.503	0.511
193.500	178.302	79.981	19.992	100.076	20.078	4.581	0.491
194.000	178.527	79.984	19.991	100.081	20.077	4.646	0.500
194.500	178.768	79.985	19.992	100.083	20.079	4.479	0.482
195.001	179.043	79.985	19.993	100.085	20.078	4.544	0.491
195.500	179.249	79.980	19.992	100.087	20.078	4.554	0.498
196.000	179.530	79.984	19.991	100.085	20.077	4.640	0.484
196.500	179.766	79.981	19.992	100.079	20.081	4.371	0.502
197.000	180.014	79.982	19.993	100.077	20.078	4.540	0.500
197.500	180.225	79.983	19.992	100.074	20.079	4.524	0.471
198.000	180.509	79.980	19.992	100.071	20.075	4.773	0.477
198.500	180.715	79.981	19.992	100.069	20.078	4.534	0.493
199.000	180.991	79.982	19.991	100.069	20.078	4.555	0.486
199.500	181.253	79.982	19.991	100.072	20.077	4.606	0.510
200.000	181.491	79.982	19.992	100.073	20.077	4.618	0.519
200.500	181.707	79.982	19.992	100.075	20.076	4.697	0.477
201.000	182.027	79.983	19.992	100.075	20.079	4.518	0.495
201.500	182.238	79.983	19.992	100.076	20.076	4.722	0.533
202.000	182.503	79.983	19.992	100.077	20.079	4.477	0.503
202.500	182.770	79.982	19.992	100.075	20.076	4.679	0.504
203.000	182.984	79.981	19.993	100.076	20.074	4.840	0.506
203.500	183.272	79.982	19.992	100.075	20.078	4.583	0.491
204.000	183.457	79.984	19.992	100.074	20.077	4.657	0.487
204.500	183.713	79.980	19.992	100.070	20.072	4.985	0.457
205.000	183.972	79.981	19.993	100.070	20.075	4.804	0.478
205.500	184.250	79.981	19.992	100.070	20.078	4.593	0.526
206.000	184.499	79.980	19.992	100.073	20.079	4.526	0.532
206.500	184.728	79.982	19.992	100.074	20.078	4.536	0.503
207.000	184.981	79.983	19.992	100.074	20.075	4.781	0.480
207.500	185.244	79.983	19.992	100.074	20.077	4.618	0.499
208.000	185.520	79.982	19.992	100.072	20.077	4.608	0.528
208.500	185.818	79.983	19.992	100.069	20.075	4.775	0.556
209.000	186.016	79.984	19.992	100.069	20.079	4.514	0.535
209.500	186.300	79.982	19.992	100.070	20.077	4.638	0.489
210.001	186.518	79.981	19.992	100.068	20.076	4.726	0.492
210.500	186.791	79.983	19.993	100.068	20.078	4.581	0.497
211.000	187.027	79.983	19.992	100.068	20.077	4.614	0.500
211.500	187.266	79.982	19.993	100.068	20.078	4.585	0.492
212.000	187.509	79.985	19.992	100.066	20.077	4.673	0.479
212.500	187.752	79.984	19.991	100.066	20.078	4.530	0.484
213.000	187.972	79.983	19.992	100.069	20.075	4.791	0.474
213.500	188.266	79.982	19.993	100.068	20.072	5.020	0.488
214.000	188.487	79.982	19.992	100.068	20.077	4.614	0.515
214.500	188.734	79.982	19.992	100.069	20.076	4.724	0.492
215.000	188.976	79.983	19.993	100.069	20.076	4.746	0.478
215.500	189.261	79.983	19.992	100.066	20.078	4.540	0.508
216.000	189.508	79.982	19.992	100.066	20.077	4.663	0.529
216.500	189.714	79.985	19.991	100.066	20.078	4.559	0.492
217.000	189.965	79.984	19.992	100.065	20.078	4.579	0.455
217.500	190.199	79.982	19.992	100.065	20.074	4.822	0.471
218.000	190.475	79.982	19.993	100.065	20.078	4.573	0.497
218.500	190.689	79.985	19.992	100.067	20.076	4.693	0.500
219.000	190.978	79.985	19.992	100.067	20.076	4.683	0.497
219.500	191.195	79.984	19.992	100.066	20.075	4.816	0.504
220.000	191.452	79.980	19.992	100.066	20.076	4.710	0.490
220.500	191.682	79.985	19.992	100.066	20.077	4.648	0.481
221.000	191.929	79.982	19.992	100.065	20.073	4.928	0.482
221.500	192.192	79.985	19.991	100.065	20.078	4.555	0.493
222.000	192.432	79.984	19.992	100.065	20.075	4.748	0.506
222.500	192.692	79.981	19.992	100.065	20.076	4.695	0.502
223.000	192.948	79.985	19.991	100.065	20.073	4.934	0.508
223.500	193.210	79.983	19.992	100.066	20.071	5.046	0.517
224.000	193.403	79.983	19.992	100.066	20.075	4.799	0.487
224.500	193.655	79.983	19.991	100.066	20.073	4.893	0.450
225.000	193.934	79.981	19.992	100.067	20.076	4.675	0.488
225.500	194.143	79.983	19.992	100.070	20.075	4.793	0.510
226.000	194.421	79.982	19.993	100.070	20.075	4.769	0.487
226.500	194.636	79.982	19.992	100.070	20.076	4.742	0.489
227.000	194.860	79.982	19.992	100.070	20.072	4.977	0.466
227.500	195.111	79.981	19.992	100.070	20.075	4.787	0.458
228.000	195.375	79.982	19.992	100.068	20.074	4.834	0.496
228.500	195.586	79.982	19.991	100.068	20.076	4.720	0.495
229.000	195.848	79.984	19.993	100.068	20.073	4.914	0.474
229.500	196.110	79.982	19.992	100.068	20.075	4.787	0.498
230.000	196.336	79.982	19.992	100.068	20.074	4.854	0.506
230.500	196.552	79.980	19.992	100.068	20.076	4.681	0.465
231.000	196.809	79.982	19.992	100.069	20.071	5.046	0.458
231.500	197.070	79.983	19.992	100.069	20.073	4.924	0.496
232.000	197.322	79.982	19.992	100.069	20.074	4.877	0.516
232.500	197.579	79.982	19.992	100.069	20.071	5.040	0.511
233.001	197.758	79.980	19.992	100.069	20.071	5.042	0.472
233.500	198.056	79.981	19.991	100.069	20.072	5.005	0.456
234.000	198.281	79.980	19.992	100.070	20.071	5.057	0.500
234.500	198.505	79.982	19.993	100.070	20.072	5.001	0.486
235.000	198.768	79.983	19.992	100.070	20.070	5.118	0.468
235.500	199.042	79.982	19.992	100.070	20.070	5.138	0.512
236.000	199.275	79.981	19.993	100.070	20.072	5.022	0.522
236.500	199.535	79.983	19.992	100.069	20.071	5.044	0.500
237.000	199.709	79.983	19.992	100.068	20.068	5.321	0.464
237.500	199.969	79.982	19.992	100.068	20.067	5.332	0.434
238.000	200.211	79.983	19.993	100.068	20.072	5.024	0.468
238.500	200.496	79.982	19.992	100.068	20.070	5.132	0.514
239.000	200.718	79.982	19.992	100.068	20.069	5.219	0.517
239.500	200.939	79.983	19.993	100.068	20.068	5.258	0.475
240.000	201.203	79.982	19.992	100.068	20.069	5.185	0.464
240.500	201.439	79.982	19.992	100.068	20.069	5.213	0.492
241.000	201.677	79.983	19.992	100.069	20.068	5.299	0.487
241.500	201.936	79.983	19.993	100.070	20.065	5.507	0.486
242.000	202.161	79.983	19.992	100.071	20.068	5.299	0.490
242.500	202.412	79.983	19.992	100.071	20.067	5.338	0.480
243.000	202.644	79.983	19.993	100.071	20.066	5.427	0.479
243.500	202.907	79.981	19.992	100.069	20.067	5.340	0.488
244.000	203.175	79.984	19.992	100.067	20.068	5.307	0.513
244.500	203.396	79.983	19.992	100.066	20.065	5.491	0.510
245.000	203.586	79.982	19.992	100.065	20.066	5.425	0.450
245.500	203.888	79.983	19.992	100.065	20.067	5.376	0.452
246.000	204.132	79.986	19.993	100.066	20.066	5.440	0.519
246.500	204.334	79.983	19.993	100.066	20.067	5.350	0.496
247.000	204.607	79.985	19.991	100.066	20.064	5.574	0.460
247.500	204.869	79.984	19.992	100.067	20.067	5.375	0.505
248.000	205.096	79.983	19.992	100.068	20.064	5.609	0.512
248.500	205.327	79.983	19.992	100.069	20.064	5.613	0.473
249.000	205.568	79.982	19.991	100.070	20.063	5.638	0.465
249.500	205.768	79.984	19.993	100.069	20.066	5.466	0.457
250.000	206.066	79.983	19.992	100.068	20.063	5.658	0.469
250.500	206.335	79.984	19.992	100.068	20.067	5.360	0.532
251.000	206.538	79.983	19.993	100.068	20.063	5.670	0.519
251.500	206.789	79.984	19.992	100.068	20.068	5.309	0.463
252.000	207.040	79.982	19.992	100.068	20.060	5.842	0.478
252.500	207.303	79.983	19.992	100.069	20.065	5.522	0.508
253.000	207.537	79.984	19.992	100.070	20.067	5.354	0.506
253.500	207.775	79.983	19.992	100.070	20.064	5.560	0.484
254.000	208.008	79.982	19.993	100.070	20.064	5.556	0.471
254.500	208.258	79.983	19.992	100.070	20.063	5.662	0.477
255.000	208.504	79.982	19.993	100.070	20.063	5.677	0.490
255.500	208.749	79.982	19.992	100.070	20.063	5.683	0.494
256.000	209.010	79.981	19.992	100.070	20.063	5.668	0.498
256.500	209.241	79.984	19.992	100.070	20.061	5.787	0.499
257.000	209.498	79.984	19.992	100.069	20.065	5.528	0.491
257.500	209.741	79.982	19.991	100.070	20.062	5.744	0.494
258.000	209.941	79.982	19.992	100.069	20.065	5.532	0.471
258.500	210.190	79.985	19.992	100.068	20.062	5.738	0.446
259.000	210.458	79.984	19.992	100.068	20.062	5.746	0.483
259.500	210.693	79.981	19.992	100.067	20.057	6.052	0.510
260.000	210.949	79.983	19.993	100.067	20.065	5.530	0.497
260.500	211.173	79.983	19.992	100.067	20.062	5.724	0.486
261.000	211.398	79.984	19.993	100.067	20.064	5.567	0.465
261.500	211.684	79.985	19.993	100.068	20.059	5.956	0.480
262.000	211.893	79.986	19.992	100.068	20.061	5.820	0.503
262.500	212.139	79.985	19.993	100.066	20.062	5.744	0.475
263.000	212.357	79.984	19.992	100.066	20.060	5.887	0.460
263.500	212.673	79.984	19.992	100.066	20.060	5.834	0.499
264.000	212.876	79.984	19.992	100.065	20.060	5.854	0.526
264.500	213.151	79.983	19.993	100.065	20.061	5.777	0.499
265.000	213.400	79.983	19.993	100.067	20.062	5.734	0.501
265.500	213.633	79.987	19.993	100.067	20.060	5.832	0.503
266.000	213.852	79.984	19.992	100.067	20.058	6.042	0.467
266.500	214.108	79.985	19.992	100.065	20.056	6.119	0.463
267.000	214.359	79.986	19.992	100.065	20.058	5.993	0.491
267.500	214.612	79.986	19.993	100.064	20.057	6.115	0.506
268.000	214.848	79.983	19.993	100.063	20.057	6.107	0.497
268.501	215.082	79.985	19.992	100.062	20.059	5.919	0.479
269.000	215.387	79.986	19.992	100.062	20.057	6.115	0.504
269.500	215.593	79.985	19.992	100.061	20.058	6.033	0.525
270.000	215.822	79.984	19.993	100.062	20.058	6.001	0.473
270.500	216.121	79.986	19.993	100.062	20.058	6.007	0.482
271.000	216.341	79.986	19.993	100.062	20.058	6.025	0.524
271.500	216.612	79.986	19.993	100.062	20.055	6.254	0.505
272.000	216.834	79.983	19.992	100.062	20.056	6.123	0.492
272.500	217.079	79.986	19.993	100.062	20.056	6.172	0.480
273.000	217.284	79.984	19.993	100.062	20.055	6.233	0.458
273.500	217.557	79.985	19.992	100.062	20.051	6.509	0.464
274.000	217.823	79.983	19.993	100.062	20.053	6.388	0.508
274.500	218.073	79.984	19.992	100.062	20.053	6.397	0.527
275.000	218.293	79.979	19.991	100.062	20.054	6.325	0.493
275.500	218.557	79.983	19.992	100.062	20.053	6.397	0.477
276.000	218.798	79.984	19.992	100.061	20.052	6.415	0.495
276.500	219.045	79.982	19.992	100.062	20.055	6.240	0.497
277.000	219.316	79.982	19.992	100.063	20.052	6.440	0.503
277.500	219.538	79.984	19.993	100.063	20.055	6.209	0.505
278.000	219.792	79.984	19.991	100.063	20.053	6.397	0.484
278.500	220.062	79.985	19.992	100.065	20.051	6.484	0.500
279.000	220.331	79.982	19.993	100.064	20.049	6.696	0.531
279.500	220.565	79.982	19.992	100.065	20.049	6.654	0.521
280.000	220.784	79.982	19.992	100.067	20.050	6.601	0.478
280.500	221.033	79.982	19.991	100.068	20.051	6.507	0.460
281.000	221.243	79.982	19.992	100.068	20.053	6.391	0.464
281.500	221.504	79.985	19.992	100.068	20.050	6.623	0.465
282.000	221.773	79.983	19.993	100.067	20.052	6.476	0.501
282.500	221.988	79.982	19.991	100.065	20.053	6.382	0.507
283.000	222.310	79.984	19.992	100.065	20.047	6.841	0.510
283.500	222.554	79.983	19.992	100.064	20.049	6.649	0.551
284.000	222.760	79.980	19.992	100.065	20.050	6.563	0.508
284.500	223.010	79.981	19.992	100.065	20.048	6.704	0.453
285.000	223.275	79.982	19.992	100.065	20.046	6.890	0.485
285.500	223.525	79.981	19.992	100.066	20.050	6.607	0.515
286.000	223.738	79.983	19.992	100.067	20.050	6.611	0.489
286.500	223.988	79.984	19.993	100.066	20.048	6.727	0.463
287.000	224.261	79.982	19.992	100.065	20.049	6.668	0.493
287.500	224.504	79.982	19.991	100.065	20.047	6.808	0.519
288.000	224.729	79.981	19.992	100.065	20.048	6.737	0.492
288.500	224.985	79.982	19.992	100.064	20.044	7.034	0.475
289.000	225.269	79.984	19.992	100.065	20.047	6.802	0.511
289.500	225.485	79.982	19.993	100.066	20.048	6.747	0.520
290.000	225.749	79.981	19.992	100.065	20.046	6.851	0.490
290.500	226.010	79.982	19.992	100.065	20.045	6.941	0.502
291.000	226.261	79.983	19.992	100.065	20.046	6.882	0.518
291.500	226.509	79.981	19.992	100.065	20.043	7.081	0.506
292.000	226.749	79.982	19.992	100.065	20.045	6.944	0.494
292.500	226.969	79.983	19.992	100.068	20.044	7.006	0.474
293.000	227.219	79.982	19.992	100.071	20.043	7.059	0.465
293.500	227.498	79.983	19.992	100.071	20.043	7.112	0.500
294.000	227.750	79.983	19.991	100.074	20.043	7.119	0.530
294.500	227.973	79.982	19.992	100.074	20.042	7.135	0.503
295.000	228.269	79.981	19.991	100.073	20.043	7.123	0.497
295.500	228.483	79.981	19.992	100.070	20.042	7.200	0.514
296.000	228.751	79.983	19.992	100.070	20.045	6.963	0.496
296.500	229.010	79.984	19.991	100.068	20.044	7.028	0.505
297.000	229.300	79.982	19.991	100.068	20.044	7.014	0.539
297.500	229.526	79.981	19.991	100.067	20.043	7.099	0.533
298.000	229.784	79.983	19.992	100.069	20.042	7.201	0.500
298.500	230.045	79.982	19.992	100.070	20.044	7.050	0.502
299.000	230.307	79.982	19.993	100.074	20.040	7.295	0.521
299.500	230.513	79.983	19.992	100.078	20.040	7.294	0.495
300.000	230.764	79.982	19.991	100.079	20.042	7.179	0.462
300.500	231.044	79.982	19.991	100.077	20.040	7.283	0.494
301.000	231.284	79.984	19.992	100.076	20.041	7.267	0.525
301.500	231.533	79.983	19.991	100.073	20.040	7.277	0.505
302.000	231.763	79.982	19.992	100.072	20.040	7.283	0.484
302.500	232.011	79.983	19.991	100.076	20.039	7.371	0.478
303.000	232.269	79.982	19.992	100.078	20.037	7.518	0.492
303.500	232.520	79.982	19.992	100.078	20.036	7.607	0.508
304.000	232.797	79.981	19.991	100.078	20.036	7.634	0.518
304.500	233.014	79.983	19.992	100.073	20.035	7.694	0.511
305.000	233.302	79.982	19.992	100.068	20.034	7.744	0.500
305.500	233.545	79.982	19.991	100.066	20.035	7.689	0.518
306.000	233.810	79.981	19.991	100.066	20.034	7.734	0.519
306.501	234.027	79.981	19.991	100.068	20.034	7.771	0.495
307.001	234.263	79.981	19.992	100.073	20.030	8.060	0.468
307.500	234.494	79.982	19.992	100.077	20.031	7.940	0.460
308.000	234.720	79.981	19.991	100.081	20.030	8.009	0.462
308.500	235.008	79.982	19.992	100.082	20.029	8.091	0.486
309.000	235.250	79.981	19.992	100.080	20.030	8.059	0.522
309.500	235.527	79.984	19.991	100.079	20.031	7.981	0.524
310.000	235.748	79.982	19.992	100.076	20.028	8.150	0.508
310.500	235.991	79.982	19.992	100.072	20.030	8.065	0.482
311.000	236.294	79.983	19.991	100.071	20.026	8.355	0.506
311.500	236.512	79.983	19.992	100.074	20.025	8.383	0.534
312.000	236.781	79.983	19.991	100.075	20.023	8.556	0.504
312.500	237.042	79.983	19.992	100.077	20.025	8.408	0.508
313.000	237.293	79.981	19.993	100.079	20.026	8.308	0.521
313.500	237.559	79.982	19.991	100.080	20.025	8.402	0.514
314.000	237.804	79.983	19.991	100.078	20.026	8.334	0.514
314.500	238.044	79.983	19.991	100.076	20.023	8.528	0.498
315.000	238.277	79.981	19.991	100.072	20.020	8.748	0.479
315.500	238.524	79.982	19.991	100.070	20.023	8.567	0.476
316.000	238.794	79.981	19.991	100.070	20.023	8.524	0.499
316.500	239.031	79.983	19.992	100.073	20.024	8.436	0.512
317.000	239.290	79.982	19.991	100.074	20.021	8.697	0.501
317.501	239.510	79.983	19.992	100.076	20.019	8.805	0.487
318.000	239.742	79.982	19.991	100.076	20.020	8.791	0.466
318.500	240.020	79.983	19.991	100.075	20.020	8.770	0.481
319.000	240.278	79.982	19.991	100.073	20.017	8.944	0.523
319.500	240.527	79.984	19.991	100.071	20.021	8.719	0.522
320.000	240.780	79.983	19.992	100.070	20.020	8.758	0.504
320.500	241.022	79.983	19.991	100.070	20.017	8.980	0.499
321.000	241.265	79.984	19.992	100.070	20.017	9.000	0.490
321.500	241.522	79.984	19.991	100.069	20.018	8.927	0.492
322.000	241.756	79.984	19.993	100.068	20.016	9.011	0.495
322.500	242.006	79.985	19.992	100.068	20.015	9.152	0.488
323.000	242.230	79.985	19.992	100.068	20.012	9.315	0.479
323.500	242.489	79.984	19.993	100.067	20.009	9.558	0.478
324.000	242.729	79.984	19.991	100.067	20.012	9.360	0.491
324.500	243.007	79.984	19.992	100.067	20.009	9.559	0.509
325.000	243.280	79.983	19.993	100.066	20.012	9.363	0.535
325.500	243.492	79.985	19.992	100.066	20.009	9.575	0.518
326.000	243.726	79.983	19.992	100.065	20.008	9.622	0.465
326.500	243.973	79.984	19.992	100.065	20.006	9.765	0.463
327.000	244.241	79.983	19.992	100.066	20.003	9.951	0.498
327.500	244.491	79.983	19.992	100.068	20.002	10.037	0.516
328.000	244.750	79.983	19.992	100.073	20.003	9.997	0.513
328.500	245.011	79.983	19.992	100.073	20.003	9.968	0.514
329.000	245.247	79.984	19.993	100.073	20.006	9.802	0.508
329.500	245.516	79.983	19.993	100.073	20.004	9.888	0.501
330.000	245.742	79.984	19.992	100.073	20.002	10.071	0.500
330.500	246.019	79.985	19.992	100.070	19.999	10.294	0.499
331.000	246.240	79.982	19.992	100.072	20.000	10.202	0.500
331.500	246.523	79.983	19.992	100.072	19.998	10.365	0.501
332.000	246.732	79.983	19.993	100.075	19.998	10.355	0.498
332.500	246.991	79.984	19.992	100.073	19.996	10.522	0.480
333.000	247.241	79.983	19.992	100.072	19.995	10.540	0.489
333.500	247.467	79.983	19.992	100.070	19.995	10.585	0.493
334.000	247.755	79.983	19.992	100.071	19.994	10.646	0.495
334.500	247.969	79.984	19.992	100.069	19.994	10.613	0.508
335.000	248.215	79.984	19.992	100.068	19.992	10.762	0.481
335.500	248.494	79.984	19.992	100.073	19.992	10.779	0.493
336.000	248.732	79.984	19.992	100.078	19.992	10.783	0.521
336.500	249.003	79.984	19.992	100.080	19.991	10.865	0.513
337.000	249.247	79.982	19.992	100.079	19.992	10.807	0.512
337.500	249.500	79.984	19.993	100.080	19.991	10.842	0.506
338.000	249.742	79.984	19.992	100.074	19.990	10.896	0.496
338.500	249.976	79.982	19.992	100.070	19.990	10.907	0.485
339.000	250.230	79.986	19.992	100.068	19.988	11.061	0.482
339.500	250.457	79.984	19.993	100.069	19.984	11.376	0.484
340.000	250.739	79.983	19.992	100.070	19.982	11.480	0.495
340.500	250.994	79.984	19.992	100.071	19.979	11.714	0.523
341.000	251.242	79.986	19.992	100.073	19.983	11.430	0.520
341.501	251.459	79.984	19.991	100.074	19.982	11.484	0.484
342.000	251.721	79.985	19.992	100.073	19.980	11.627	0.472
342.500	251.983	79.985	19.992	100.072	19.981	11.569	0.501
343.000	252.235	79.983	19.991	100.071	19.978	11.827	0.519
343.500	252.467	79.985	19.991	100.071	19.976	11.943	0.499
344.000	252.730	79.987	19.992	100.073	19.974	12.116	0.489
344.500	252.969	79.984	19.993	100.078	19.977	11.888	0.498
345.000	253.222	79.984	19.992	100.078	19.975	12.018	0.497
345.500	253.464	79.984	19.992	100.080	19.975	12.031	0.494
346.000	253.710	79.986	19.992	100.080	19.973	12.167	0.492
346.500	253.974	79.985	19.992	100.078	19.971	12.293	0.499
347.000	254.227	79.986	19.992	100.075	19.972	12.261	0.513
347.500	254.437	79.985	19.992	100.074	19.967	12.555	0.490
348.000	254.711	79.984	19.992	100.075	19.969	12.475	0.473
