Repository: ulfsri/fsri_materials_database

# Materials and Products Database

## 01_Data

Raw data generated from each apparatus are included here in plain-text format. The data is organized first by material, next by the short name of test apparatus used, and where applicable additional filtering by test settings.

### material.json

Each material directory contains a json file of the same name as the material. This file links the data stored in the repository as well as data and graphs produced by the accompanying scripts (__02_Scripts__) to the respective landing page for the material on the front-end website.

File: 01_Data/TREX_Board/MCC/TREX_Board_30K_min_210609_R3.txt (part 2 of 4)
T Correction Coefficients:	0	1.024463	0
Time Shift (s):	14
*
Time (s)	Temperature (C)	N2 flow rate (cc/min)	O2 flow rate (cc/min)	Flow Rate (cc/min)	Oxygen (%)	HRR (W/g)	Heating rate (C/s)
348.500	254.987	79.985	19.992	100.079	19.966	12.687	0.517
349.000	255.218	79.983	19.992	100.082	19.963	12.869	0.529
349.500	255.508	79.985	19.992	100.080	19.964	12.806	0.514
350.000	255.719	79.984	19.992	100.083	19.959	13.191	0.511
350.500	255.946	79.983	19.992	100.083	19.958	13.214	0.470
351.000	256.214	79.983	19.993	100.080	19.955	13.462	0.466
351.500	256.450	79.983	19.993	100.082	19.958	13.231	0.499
352.000	256.732	79.983	19.992	100.089	19.958	13.258	0.512
352.500	256.976	79.984	19.992	100.094	19.954	13.531	0.523
353.000	257.167	79.983	19.993	100.096	19.950	13.808	0.481
353.500	257.428	79.983	19.993	100.098	19.948	13.990	0.444
354.000	257.729	79.983	19.993	100.098	19.947	14.053	0.507
354.500	257.989	79.983	19.992	100.097	19.948	13.959	0.561
355.000	258.205	79.982	19.993	100.095	19.944	14.250	0.519
355.500	258.467	79.981	19.993	100.096	19.946	14.078	0.477
356.001	258.748	79.982	19.994	100.096	19.944	14.276	0.510
356.500	258.959	79.982	19.993	100.096	19.944	14.235	0.517
357.000	259.205	79.982	19.992	100.096	19.942	14.386	0.475
357.500	259.442	79.981	19.992	100.098	19.943	14.305	0.470
358.000	259.691	79.982	19.992	100.097	19.936	14.806	0.485
358.500	259.934	79.981	19.994	100.097	19.937	14.784	0.489
359.000	260.167	79.983	19.994	100.100	19.937	14.792	0.483
359.500	260.441	79.981	19.992	100.100	19.932	15.112	0.491
360.000	260.647	79.981	19.993	100.095	19.931	15.163	0.494
360.500	260.922	79.982	19.991	100.093	19.929	15.349	0.481
361.000	261.173	79.981	19.992	100.093	19.931	15.222	0.504
361.500	261.415	79.982	19.992	100.091	19.929	15.320	0.510
362.000	261.674	79.981	19.993	100.093	19.926	15.534	0.497
362.500	261.947	79.982	19.991	100.100	19.926	15.520	0.516
363.000	262.155	79.982	19.991	100.101	19.926	15.564	0.506
363.500	262.396	79.982	19.992	100.100	19.925	15.642	0.465
364.000	262.631	79.983	19.991	100.101	19.923	15.768	0.462
364.500	262.891	79.983	19.991	100.101	19.921	15.929	0.485
365.000	263.133	79.982	19.992	100.100	19.922	15.880	0.499
365.500	263.377	79.982	19.992	100.103	19.917	16.229	0.494
366.000	263.623	79.983	19.991	100.106	19.917	16.172	0.488
366.500	263.879	79.983	19.991	100.107	19.915	16.362	0.496
367.000	264.098	79.983	19.991	100.107	19.912	16.557	0.489
367.500	264.357	79.982	19.992	100.107	19.909	16.761	0.476
368.001	264.592	79.983	19.991	100.107	19.913	16.470	0.486
368.501	264.885	79.983	19.991	100.106	19.905	17.049	0.511
369.000	265.078	79.984	19.992	100.105	19.906	17.037	0.507
369.500	265.361	79.984	19.992	100.105	19.901	17.359	0.481
370.000	265.618	79.983	19.992	100.105	19.899	17.479	0.508
370.500	265.870	79.982	19.992	100.105	19.899	17.507	0.524
371.000	266.100	79.983	19.991	100.105	19.899	17.527	0.496
371.500	266.347	79.984	19.991	100.106	19.900	17.425	0.479
372.000	266.602	79.982	19.992	100.106	19.893	17.957	0.489
372.500	266.837	79.983	19.992	100.107	19.898	17.602	0.496
373.000	267.112	79.982	19.992	100.109	19.894	17.884	0.500
373.500	267.305	79.982	19.991	100.109	19.892	18.019	0.489
374.000	267.597	79.983	19.991	100.108	19.891	18.109	0.477
374.500	267.821	79.981	19.992	100.109	19.891	18.098	0.501
375.000	268.108	79.982	19.991	100.109	19.887	18.376	0.513
375.500	268.321	79.983	19.992	100.109	19.885	18.513	0.505
376.000	268.573	79.983	19.991	100.110	19.886	18.468	0.483
376.500	268.847	79.982	19.992	100.110	19.886	18.466	0.495
377.000	269.121	79.983	19.991	100.109	19.883	18.676	0.537
377.500	269.350	79.983	19.992	100.109	19.878	18.998	0.525
378.000	269.617	79.983	19.993	100.108	19.881	18.812	0.500
378.500	269.883	79.984	19.991	100.108	19.879	18.991	0.515
379.000	270.093	79.983	19.991	100.108	19.876	19.179	0.504
379.500	270.359	79.982	19.993	100.108	19.874	19.323	0.476
380.000	270.593	79.983	19.991	100.108	19.875	19.244	0.488
380.500	270.864	79.984	19.992	100.108	19.871	19.505	0.502
381.000	271.122	79.982	19.991	100.108	19.875	19.238	0.517
381.500	271.354	79.983	19.992	100.109	19.873	19.400	0.510
382.000	271.616	79.984	19.991	100.112	19.869	19.679	0.492
382.500	271.856	79.983	19.992	100.112	19.867	19.797	0.498
383.000	272.091	79.982	19.992	100.112	19.865	19.963	0.489
383.500	272.350	79.983	19.992	100.114	19.865	19.977	0.485
384.000	272.598	79.981	19.992	100.113	19.862	20.187	0.500
384.500	272.841	79.983	19.991	100.111	19.856	20.587	0.499
385.000	273.111	79.982	19.993	100.110	19.859	20.434	0.502
385.500	273.371	79.983	19.992	100.110	19.857	20.562	0.522
386.000	273.603	79.981	19.993	100.108	19.859	20.393	0.511
386.500	273.820	79.984	19.992	100.108	19.853	20.807	0.470
387.000	274.096	79.985	19.992	100.107	19.855	20.711	0.471
387.500	274.347	79.983	19.993	100.107	19.855	20.723	0.510
388.000	274.621	79.982	19.993	100.106	19.852	20.896	0.526
388.500	274.851	79.982	19.992	100.108	19.850	21.049	0.515
389.000	275.106	79.983	19.992	100.108	19.851	20.978	0.495
389.500	275.383	79.983	19.992	100.110	19.846	21.351	0.508
390.000	275.633	79.981	19.992	100.111	19.851	20.990	0.529
390.500	275.861	79.984	19.993	100.111	19.851	20.992	0.502
391.000	276.120	79.983	19.992	100.110	19.846	21.312	0.482
391.500	276.389	79.983	19.993	100.110	19.848	21.231	0.508
392.000	276.615	79.982	19.993	100.108	19.843	21.525	0.512
392.500	276.884	79.982	19.992	100.107	19.846	21.362	0.495
393.000	277.150	79.983	19.991	100.107	19.844	21.474	0.515
393.500	277.412	79.985	19.993	100.107	19.841	21.716	0.531
394.000	277.653	79.984	19.992	100.106	19.839	21.814	0.515
394.500	277.869	79.984	19.992	100.105	19.841	21.724	0.480
395.000	278.168	79.984	19.991	100.105	19.840	21.751	0.486
395.500	278.429	79.983	19.992	100.105	19.840	21.771	0.538
396.000	278.680	79.985	19.991	100.105	19.836	22.085	0.536
396.500	278.926	79.984	19.992	100.105	19.834	22.183	0.504
397.000	279.172	79.984	19.991	100.106	19.833	22.309	0.495
397.500	279.401	79.984	19.992	100.106	19.832	22.352	0.484
398.000	279.665	79.985	19.992	100.106	19.832	22.349	0.484
398.500	279.945	79.985	19.991	100.107	19.829	22.561	0.518
399.000	280.165	79.983	19.991	100.107	19.830	22.477	0.522
399.500	280.438	79.984	19.992	100.106	19.830	22.526	0.496
400.000	280.677	79.985	19.991	100.106	19.826	22.788	0.503
400.500	280.924	79.985	19.992	100.107	19.824	22.915	0.499
401.000	281.175	79.985	19.991	100.106	19.827	22.725	0.492
401.500	281.402	79.985	19.991	100.106	19.825	22.823	0.488
402.000	281.686	79.986	19.991	100.106	19.822	23.066	0.494
402.500	281.899	79.986	19.992	100.105	19.824	22.917	0.504
403.000	282.198	79.987	19.992	100.104	19.823	23.002	0.504
403.500	282.460	79.987	19.991	100.104	19.824	22.914	0.536
404.000	282.711	79.984	19.992	100.104	19.822	23.047	0.537
404.500	282.970	79.984	19.992	100.105	19.823	22.972	0.512
405.000	283.205	79.985	19.991	100.106	19.822	23.100	0.502
405.500	283.485	79.985	19.992	100.106	19.816	23.524	0.505
406.000	283.756	79.985	19.992	100.105	19.818	23.343	0.533
406.500	283.976	79.984	19.991	100.107	19.817	23.473	0.521
407.000	284.226	79.986	19.992	100.107	19.814	23.675	0.481
407.500	284.468	79.984	19.991	100.107	19.816	23.531	0.481
408.000	284.724	79.985	19.992	100.107	19.814	23.633	0.495
408.500	284.961	79.985	19.992	100.109	19.812	23.786	0.495
409.000	285.221	79.985	19.992	100.112	19.813	23.727	0.495
409.500	285.461	79.985	19.992	100.111	19.811	23.875	0.498
410.000	285.732	79.983	19.992	100.111	19.811	23.855	0.506
410.500	286.012	79.983	19.993	100.111	19.811	23.878	0.531
411.000	286.289	79.984	19.992	100.110	19.808	24.117	0.554
411.500	286.524	79.982	19.992	100.106	19.808	24.074	0.534
412.000	286.776	79.985	19.993	100.105	19.808	24.090	0.499
412.500	287.022	79.984	19.992	100.107	19.805	24.322	0.492
413.000	287.302	79.982	19.992	100.107	19.809	24.036	0.512
413.500	287.494	79.985	19.993	100.107	19.805	24.282	0.499
414.000	287.751	79.984	19.992	100.107	19.804	24.364	0.460
414.500	288.026	79.982	19.992	100.108	19.807	24.189	0.491
415.000	288.237	79.984	19.993	100.107	19.805	24.340	0.509
415.500	288.512	79.983	19.994	100.106	19.806	24.236	0.486
416.000	288.762	79.982	19.993	100.107	19.803	24.462	0.506
416.500	289.066	79.984	19.993	100.108	19.803	24.450	0.539
417.000	289.306	79.982	19.993	100.107	19.804	24.409	0.549
417.500	289.555	79.984	19.993	100.107	19.803	24.417	0.516
418.000	289.866	79.984	19.993	100.107	19.803	24.484	0.525
418.500	290.129	79.984	19.993	100.106	19.800	24.643	0.567
419.000	290.355	79.985	19.994	100.105	19.801	24.617	0.531
419.500	290.579	79.984	19.992	100.105	19.802	24.498	0.470
420.000	290.862	79.984	19.992	100.105	19.800	24.692	0.479
420.500	291.099	79.983	19.992	100.105	19.800	24.652	0.513
421.000	291.363	79.985	19.992	100.106	19.802	24.529	0.511
421.500	291.611	79.984	19.993	100.109	19.799	24.768	0.507
422.000	291.850	79.985	19.991	100.116	19.798	24.788	0.500
422.501	292.130	79.986	19.992	100.119	19.798	24.786	0.503
423.000	292.376	79.985	19.992	100.120	19.795	24.994	0.522
423.500	292.608	79.984	19.992	100.120	19.795	25.053	0.502
424.000	292.882	79.987	19.992	100.117	19.795	24.994	0.492
424.500	293.128	79.985	19.992	100.111	19.796	24.943	0.513
425.000	293.385	79.986	19.993	100.108	19.795	24.994	0.512
425.500	293.612	79.986	19.992	100.107	19.798	24.800	0.494
426.000	293.880	79.984	19.992	100.107	19.798	24.785	0.489
426.500	294.126	79.987	19.992	100.107	19.793	25.164	0.504
427.000	294.426	79.986	19.991	100.106	19.796	24.988	0.529
427.500	294.639	79.985	19.993	100.107	19.794	25.098	0.529
428.000	294.930	79.986	19.991	100.107	19.792	25.220	0.509
428.500	295.180	79.985	19.992	100.109	19.792	25.235	0.523
429.000	295.438	79.985	19.991	100.109	19.793	25.188	0.525
429.500	295.677	79.985	19.992	100.110	19.794	25.073	0.503
430.000	295.940	79.984	19.991	100.109	19.794	25.118	0.500
430.500	296.187	79.984	19.992	100.109	19.793	25.165	0.506
431.000	296.439	79.985	19.992	100.107	19.791	25.322	0.504
431.500	296.674	79.984	19.992	100.107	19.791	25.306	0.493
432.000	296.950	79.984	19.993	100.107	19.790	25.357	0.499
432.500	297.202	79.984	19.993	100.108	19.790	25.371	0.519
433.000	297.458	79.981	19.992	100.108	19.790	25.388	0.518
433.500	297.730	79.984	19.991	100.108	19.786	25.659	0.518
434.000	297.963	79.983	19.992	100.109	19.786	25.693	0.517
434.500	298.218	79.983	19.993	100.108	19.787	25.636	0.497
435.000	298.459	79.982	19.993	100.108	19.786	25.644	0.492
435.500	298.738	79.983	19.993	100.108	19.787	25.608	0.507
436.000	298.966	79.980	19.992	100.108	19.785	25.773	0.513
436.500	299.214	79.982	19.993	100.110	19.783	25.873	0.492
437.000	299.503	79.982	19.993	100.111	19.784	25.838	0.507
437.500	299.726	79.983	19.993	100.114	19.783	25.888	0.524
438.000	299.988	79.983	19.993	100.116	19.784	25.849	0.498
438.500	300.251	79.982	19.993	100.118	19.779	26.185	0.505
439.000	300.445	79.982	19.993	100.117	19.782	25.992	0.491
439.500	300.754	79.981	19.993	100.116	19.784	25.831	0.480
440.000	301.003	79.982	19.993	100.113	19.781	26.025	0.531
440.500	301.244	79.981	19.992	100.111	19.780	26.110	0.524
441.000	301.492	79.982	19.993	100.110	19.781	26.016	0.490
441.500	301.734	79.982	19.992	100.109	19.781	26.053	0.490
442.000	301.998	79.983	19.993	100.108	19.780	26.145	0.498
442.500	302.256	79.982	19.992	100.108	19.778	26.222	0.514
443.000	302.473	79.981	19.994	100.107	19.782	25.977	0.499
443.500	302.734	79.982	19.993	100.107	19.780	26.102	0.477
444.001	303.027	79.982	19.993	100.108	19.784	25.837	0.516
444.500	303.268	79.982	19.993	100.109	19.784	25.790	0.544
445.000	303.493	79.982	19.993	100.108	19.783	25.904	0.500
445.500	303.774	79.982	19.993	100.108	19.775	26.451	0.486
446.000	304.029	79.982	19.993	100.108	19.780	26.110	0.521
446.500	304.262	79.982	19.993	100.108	19.779	26.218	0.512
447.000	304.502	79.983	19.993	100.107	19.778	26.247	0.480
447.500	304.729	79.983	19.992	100.107	19.773	26.650	0.470
448.000	305.013	79.983	19.992	100.107	19.774	26.563	0.489
448.500	305.241	79.984	19.993	100.106	19.775	26.503	0.511
449.000	305.512	79.983	19.994	100.106	19.771	26.744	0.505
449.500	305.724	79.983	19.992	100.106	19.777	26.312	0.491
450.000	306.044	79.984	19.993	100.106	19.773	26.644	0.507
450.500	306.262	79.983	19.992	100.104	19.773	26.648	0.535
451.000	306.482	79.983	19.992	100.104	19.774	26.542	0.488
451.500	306.784	79.983	19.993	100.104	19.775	26.509	0.480
452.000	306.947	79.982	19.992	100.105	19.772	26.703	0.493
452.500	307.288	79.983	19.991	100.104	19.770	26.831	0.485
453.000	307.429	79.984	19.991	100.106	19.771	26.785	0.493
453.500	307.708	79.983	19.992	100.106	19.770	26.836	0.451
454.000	307.978	79.983	19.991	100.106	19.770	26.838	0.484
454.500	308.300	79.985	19.991	100.105	19.773	26.647	0.570
455.000	308.474	79.984	19.992	100.105	19.771	26.779	0.544
455.500	308.709	79.984	19.992	100.104	19.771	26.783	0.453
456.000	308.999	79.984	19.992	100.104	19.769	26.874	0.467
456.500	309.212	79.984	19.992	100.105	19.768	26.976	0.514
457.000	309.524	79.984	19.992	100.105	19.770	26.854	0.514
457.500	309.930	79.983	19.992	100.105	19.766	27.116	0.622
458.000	310.024	79.983	19.992	100.105	19.767	27.086	0.609
458.500	310.145	79.982	19.992	100.105	19.764	27.264	0.357
459.000	310.356	79.984	19.991	100.106	19.765	27.234	0.274
459.500	310.569	79.983	19.992	100.106	19.765	27.232	0.378
460.000	311.047	79.982	19.991	100.106	19.765	27.199	0.557
460.500	311.381	79.983	19.991	100.106	19.762	27.425	0.752
461.000	311.453	79.984	19.992	100.106	19.761	27.456	0.609
461.500	311.758	79.983	19.991	100.106	19.760	27.547	0.391
462.000	312.014	79.983	19.992	100.106	19.760	27.592	0.469
462.500	312.297	79.981	19.991	100.106	19.758	27.701	0.550
463.000	312.547	79.982	19.992	100.107	19.762	27.426	0.536
463.500	312.862	79.983	19.992	100.107	19.758	27.675	0.549
464.000	313.036	79.983	19.992	100.106	19.758	27.737	0.527
464.500	313.260	79.983	19.993	100.106	19.760	27.561	0.443
465.000	313.603	79.983	19.992	100.105	19.756	27.815	0.482
465.500	313.754	79.983	19.992	100.104	19.757	27.788	0.530
466.000	314.031	79.981	19.991	100.104	19.754	27.984	0.461
466.500	314.289	79.983	19.993	100.106	19.756	27.878	0.482
467.000	314.541	79.983	19.992	100.106	19.756	27.834	0.522
467.500	314.771	79.982	19.992	100.107	19.753	28.073	0.496
468.000	315.030	79.982	19.993	100.107	19.752	28.104	0.486
468.500	315.281	79.983	19.993	100.108	19.751	28.206	0.500
469.000	315.487	79.981	19.993	100.109	19.751	28.237	0.483
469.500	315.804	79.981	19.993	100.113	19.753	28.096	0.490
470.000	316.047	79.982	19.992	100.118	19.753	28.078	0.542
470.500	316.260	79.982	19.992	100.118	19.750	28.308	0.507
471.000	316.554	79.983	19.992	100.118	19.748	28.426	0.481
471.500	316.787	79.982	19.992	100.120	19.746	28.544	0.517
472.000	317.031	79.983	19.993	100.117	19.749	28.380	0.502
472.500	317.276	79.982	19.992	100.112	19.746	28.594	0.483
473.000	317.569	79.983	19.992	100.112	19.745	28.634	0.513
473.500	317.734	79.984	19.992	100.111	19.745	28.677	0.498
474.000	318.024	79.983	19.993	100.110	19.743	28.792	0.457
474.500	318.228	79.983	19.992	100.110	19.742	28.896	0.474
475.000	318.545	79.983	19.992	100.111	19.742	28.899	0.507
475.500	318.773	79.984	19.992	100.116	19.738	29.146	0.534
476.000	319.000	79.983	19.992	100.117	19.742	28.843	0.500
476.500	319.235	79.984	19.992	100.118	19.739	29.053	0.458
477.000	319.507	79.984	19.993	100.119	19.739	29.098	0.484
477.500	319.774	79.985	19.993	100.117	19.737	29.244	0.523
478.000	320.012	79.984	19.992	100.115	19.737	29.246	0.522
478.500	320.269	79.984	19.992	100.116	19.733	29.519	0.500
479.000	320.531	79.985	19.991	100.113	19.733	29.506	0.506
479.501	320.768	79.985	19.991	100.112	19.734	29.432	0.509
480.000	321.018	79.984	19.992	100.113	19.730	29.767	0.494
480.500	321.264	79.985	19.992	100.112	19.730	29.714	0.491
481.000	321.525	79.983	19.992	100.110	19.732	29.625	0.501
481.500	321.791	79.985	19.991	100.113	19.727	29.927	0.517
482.000	322.021	79.986	19.992	100.114	19.729	29.782	0.512
482.500	322.254	79.985	19.990	100.114	19.725	30.092	0.479
483.000	322.493	79.985	19.992	100.115	19.723	30.222	0.467
483.500	322.748	79.985	19.992	100.116	19.722	30.308	0.483
484.000	323.012	79.984	19.992	100.118	19.723	30.251	0.507
484.500	323.267	79.985	19.991	100.124	19.724	30.168	0.519
485.001	323.496	79.984	19.991	100.128	19.720	30.459	0.501
485.500	323.745	79.983	19.991	100.130	19.719	30.533	0.481
486.000	324.008	79.984	19.991	100.133	19.718	30.611	0.495
486.500	324.216	79.983	19.991	100.132	19.719	30.551	0.492
487.000	324.465	79.984	19.991	100.129	19.714	30.928	0.464
487.500	324.701	79.984	19.992	100.129	19.715	30.820	0.471
488.000	324.971	79.984	19.991	100.129	19.714	30.920	0.495
488.500	325.235	79.984	19.991	100.130	19.707	31.414	0.520
489.000	325.460	79.984	19.992	100.132	19.711	31.147	0.512
489.500	325.755	79.984	19.991	100.132	19.707	31.377	0.505
490.000	325.954	79.983	19.991	100.134	19.707	31.386	0.507
490.500	326.269	79.984	19.992	100.138	19.707	31.379	0.504
491.000	326.468	79.984	19.991	100.136	19.706	31.467	0.514
491.500	326.784	79.982	19.992	100.136	19.702	31.746	0.514
492.000	327.001	79.983	19.992	100.139	19.703	31.716	0.524
492.500	327.249	79.983	19.992	100.136	19.700	31.938	0.499
493.000	327.436	79.983	19.992	100.133	19.697	32.115	0.450
493.500	327.735	79.983	19.992	100.136	19.697	32.109	0.461
494.000	327.986	79.983	19.991	100.138	19.695	32.254	0.518
494.500	328.226	79.983	19.993	100.139	19.693	32.411	0.520
495.000	328.492	79.983	19.993	100.139	19.692	32.506	0.498
495.500	328.712	79.983	19.992	100.143	19.692	32.500	0.497
496.000	328.982	79.983	19.992	100.144	19.688	32.749	0.488
496.500	329.241	79.984	19.991	100.143	19.687	32.815	0.509
497.000	329.485	79.983	19.992	100.140	19.685	33.028	0.516
497.500	329.756	79.982	19.992	100.142	19.685	32.997	0.509
498.000	329.975	79.983	19.991	100.142	19.681	33.286	0.503
498.500	330.212	79.984	19.991	100.143	19.679	33.396	0.473
499.000	330.467	79.983	19.992	100.144	19.677	33.591	0.474
499.500	330.722	79.983	19.991	100.146	19.677	33.608	0.501
500.000	330.965	79.984	19.992	100.146	19.675	33.682	0.504
500.500	331.220	79.983	19.991	100.147	19.673	33.884	0.498
501.000	331.476	79.983	19.993	100.146	19.675	33.731	0.504
501.500	331.748	79.985	19.992	100.146	19.671	34.006	0.520
502.000	332.000	79.983	19.992	100.147	19.669	34.123	0.527
502.500	332.235	79.985	19.992	100.147	19.665	34.433	0.505
503.000	332.500	79.985	19.992	100.147	19.665	34.466	0.493
503.500	332.751	79.984	19.992	100.147	19.666	34.385	0.508
504.000	333.005	79.985	19.992	100.147	19.662	34.672	0.511
504.500	333.269	79.984	19.992	100.146	19.656	35.058	0.512
505.000	333.523	79.984	19.992	100.147	19.656	35.062	0.518
505.500	333.748	79.984	19.992	100.147	19.656	35.083	0.498
506.000	334.030	79.986	19.992	100.147	19.652	35.382	0.493
506.500	334.274	79.985	19.992	100.147	19.651	35.453	0.517
507.000	334.505	79.985	19.992	100.148	19.648	35.682	0.500
507.500	334.753	79.986	19.993	100.151	19.647	35.744	0.477
508.000	335.032	79.985	19.991	100.153	19.646	35.845	0.504
508.500	335.244	79.984	19.991	100.155	19.640	36.248	0.509
509.000	335.492	79.986	19.991	100.156	19.641	36.168	0.475
509.500	335.772	79.984	19.992	100.155	19.640	36.229	0.494
510.000	336.013	79.985	19.992	100.151	19.637	36.494	0.525
510.500	336.229	79.985	19.992	100.149	19.635	36.598	0.489
511.000	336.504	79.985	19.992	100.147	19.635	36.588	0.474
511.500	336.764	79.984	19.992	100.146	19.631	36.892	0.513
512.000	336.989	79.986	19.992	100.146	19.630	37.003	0.511
512.500	337.263	79.983	19.992	100.146	19.630	36.994	0.492
513.000	337.507	79.983	19.992	100.146	19.626	37.272	0.508
513.500	337.775	79.985	19.991	100.146	19.619	37.756	0.515
514.000	338.003	79.985	19.992	100.148	19.616	37.988	0.505
514.500	338.250	79.983	19.992	100.153	19.615	38.032	0.485
515.000	338.502	79.983	19.993	100.153	19.613	38.239	0.487
515.500	338.774	79.983	19.992	100.153	19.617	37.931	0.512
516.000	338.987	79.983	19.993	100.153	19.609	38.467	0.504
516.500	339.226	79.983	19.992	100.150	19.611	38.385	0.468
517.000	339.518	79.982	19.992	100.147	19.608	38.605	0.492
517.500	339.745	79.984	19.992	100.149	19.603	38.900	0.525
518.000	340.008	79.983	19.992	100.152	19.601	39.050	0.505
518.500	340.254	79.983	19.992	100.160	19.599	39.205	0.499
519.000	340.466	79.982	19.993	100.162	19.595	39.550	0.484
519.500	340.752	79.983	19.993	100.163	19.597	39.352	0.478
520.000	340.987	79.984	19.993	100.160	19.591	39.835	0.509
520.500	341.257	79.984	19.993	100.161	19.590	39.847	0.513
521.000	341.489	79.983	19.993	100.160	19.587	40.064	0.504
521.500	341.767	79.982	19.992	100.165	19.582	40.444	0.506
522.000	342.011	79.983	19.992	100.169	19.580	40.625	0.516
522.500	342.246	79.984	19.993	100.174	19.579	40.689	0.501
523.000	342.484	79.984	19.992	100.170	19.578	40.775	0.476
523.500	342.736	79.982	19.993	100.164	19.571	41.266	0.482
524.000	342.992	79.981	19.993	100.161	19.574	41.013	0.499
524.500	343.230	79.983	19.993	100.162	19.568	41.443	0.501
525.000	343.483	79.983	19.994	100.164	19.567	41.574	0.492
525.500	343.767	79.983	19.993	100.170	19.566	41.609	0.514
526.000	343.990	79.984	19.993	100.177	19.562	41.888	0.522
526.500	344.267	79.982	19.993	100.180	19.559	42.148	0.504
527.000	344.479	79.982	19.993	100.179	19.557	42.301	0.494
527.500	344.724	79.982	19.994	100.176	19.555	42.435	0.473
528.000	344.945	79.984	19.994	100.175	19.552	42.641	0.461
528.500	345.280	79.983	19.993	100.176	19.550	42.810	0.511
529.000	345.500	79.984	19.993	100.177	19.548	42.925	0.556
529.500	345.771	79.983	19.993	100.178	19.545	43.120	0.523
530.000	346.033	79.983	19.993	100.181	19.540	43.462	0.511
530.500	346.284	79.982	19.993	100.182	19.538	43.667	0.523
531.000	346.525	79.985	19.995	100.181	19.534	43.936	0.503
531.500	346.770	79.984	19.994	100.181	19.534	43.969	0.489
532.000	347.016	79.984	19.993	100.180	19.530	44.244	0.488
532.500	347.255	79.982	19.993	100.181	19.527	44.474	0.488
533.000	347.527	79.983	19.993	100.181	19.527	44.419	0.498
533.500	347.790	79.985	19.992	100.186	19.522	44.790	0.523
534.000	348.037	79.984	19.993	100.188	19.519	44.999	0.522
534.500	348.292	79.982	19.993	100.189	19.517	45.178	0.506
535.000	348.557	79.984	19.993	100.189	19.514	45.359	0.511
535.500	348.810	79.985	19.993	100.189	19.510	45.640	0.519
536.000	349.067	79.984	19.993	100.184	19.507	45.851	0.514
536.500	349.346	79.985	19.993	100.183	19.505	45.999	0.523
537.000	349.593	79.986	19.992	100.182	19.506	45.963	0.531
537.500	349.831	79.986	19.993	100.184	19.502	46.228	0.506
538.001	350.095	79.983	19.993	100.184	19.499	46.456	0.493
538.500	350.322	79.986	19.993	100.184	19.498	46.529	0.496
539.000	350.609	79.984	19.993	100.184	19.496	46.669	0.503
539.500	350.861	79.984	19.992	100.184	19.494	46.842	0.526
540.000	351.106	79.984	19.992	100.183	19.493	46.929	0.518
540.500	351.333	79.985	19.993	100.183	19.490	47.139	0.485
541.000	351.582	79.983	19.993	100.184	19.487	47.304	0.474
541.500	351.851	79.985	19.992	100.186	19.487	47.347	0.497
542.000	352.104	79.985	19.992	100.187	19.485	47.451	0.520
542.500	352.388	79.984	19.992	100.189	19.483	47.631	0.529
543.000	352.636	79.984	19.992	100.190	19.481	47.782	0.535
543.500	352.893	79.984	19.992	100.190	19.479	47.880	0.519
544.000	353.141	79.982	19.993	100.189	19.475	48.199	0.505
544.500	353.385	79.983	19.992	100.189	19.474	48.261	0.498
545.000	353.629	79.982	19.992	100.187	19.472	48.418	0.490
545.500	353.882	79.983	19.991	100.187	19.469	48.635	0.492
546.000	354.141	79.983	19.992	100.188	19.470	48.536	0.504
546.500	354.402	79.983	19.992	100.188	19.467	48.748	0.516
547.000	354.658	79.982	19.993	100.187	19.465	48.928	0.519
547.500	354.891	79.983	19.993	100.187	19.464	49.020	0.503
548.000	355.169	79.983	19.992	100.186	19.465	48.936	0.500
548.500	355.377	79.983	19.992	100.186	19.462	49.128	0.499
549.000	355.644	79.982	19.992	100.187	19.459	49.328	0.480
549.500	355.913	79.983	19.992	100.187	19.462	49.107	0.505
550.000	356.125	79.983	19.993	100.187	19.460	49.264	0.508
550.500	356.412	79.983	19.992	100.188	19.459	49.349	0.490
551.000	356.658	79.982	19.991	100.189	19.459	49.361	0.516
551.500	356.900	79.984	19.992	100.189	19.456	49.529	0.511
552.000	357.170	79.983	19.992	100.189	19.458	49.408	0.500
552.500	357.420	79.984	19.992	100.189	19.459	49.319	0.516
553.000	357.701	79.985	19.992	100.188	19.456	49.547	0.525
553.500	357.913	79.983	19.991	100.186	19.457	49.451	0.512
554.000	358.188	79.982	19.992	100.186	19.455	49.600	0.490
554.500	358.432	79.984	19.992	100.186	19.455	49.631	0.503
555.000	358.682	79.984	19.992	100.187	19.455	49.637	0.507
555.500	358.944	79.982	19.991	100.185	19.458	49.416	0.503
556.000	359.180	79.985	19.992	100.182	19.460	49.271	0.505
556.500	359.416	79.985	19.991	100.179	19.463	49.029	0.485
557.000	359.697	79.985	19.993	100.178	19.460	49.244	0.494
557.500	359.942	79.984	19.992	100.177	19.461	49.181	0.521
558.000	360.177	79.985	19.992	100.175	19.467	48.773	0.503
558.500	360.411	79.985	19.991	100.179	19.462	49.093	0.475
559.000	360.683	79.985	19.991	100.180	19.467	48.792	0.487
559.500	360.946	79.984	19.992	100.176	19.466	48.822	0.521
560.000	361.182	79.986	19.991	100.174	19.467	48.735	0.517
560.500	361.450	79.984	19.993	100.173	19.470	48.518	0.502
561.000	361.716	79.986	19.992	100.168	19.469	48.587	0.519
561.500	361.952	79.986	19.992	100.166	19.475	48.191	0.518
562.001	362.183	79.985	19.992	100.166	19.473	48.327	0.484
562.500	362.446	79.985	19.990	100.161	19.478	47.963	0.481
563.000	362.660	79.986	19.991	100.158	19.476	48.073	0.486
563.500	362.924	79.986	19.992	100.157	19.480	47.769	0.478
564.000	363.191	79.984	19.992	100.153	19.483	47.572	0.504
564.500	363.452	79.984	19.992	100.149	19.483	47.566	0.530
565.000	363.673	79.983	19.990	100.149	19.485	47.460	0.505
565.500	363.962	79.984	19.992	100.148	19.489	47.126	0.496
566.000	364.212	79.984	19.990	100.147	19.494	46.799	0.525
566.500	364.492	79.984	19.991	100.146	19.499	46.419	0.535
567.000	364.733	79.984	19.992	100.147	19.502	46.195	0.525
567.501	364.974	79.984	19.991	100.146	19.506	45.933	0.501
568.001	365.242	79.984	19.992	100.145	19.508	45.777	0.495
568.500	365.514	79.984	19.992	100.144	19.514	45.368	0.525
569.000	365.680	79.985	19.992	100.143	19.515	45.286	0.489
569.500	365.946	79.985	19.991	100.143	19.518	45.063	0.435
570.000	366.250	79.983	19.992	100.144	19.526	44.438	0.501
570.500	366.483	79.983	19.992	100.145	19.530	44.184	0.554
571.000	366.745	79.984	19.990	100.139	19.531	44.128	0.516
571.500	367.013	79.984	19.992	100.136	19.537	43.637	0.512
572.000	367.283	79.984	19.992	100.129	19.545	43.074	0.535
572.500	367.545	79.985	19.991	100.122	19.548	42.880	0.535
573.000	367.781	79.983	19.992	100.115	19.552	42.554	0.514
573.500	368.017	79.985	19.990	100.114	19.555	42.334	0.485
574.000	368.280	79.983	19.991	100.110	19.562	41.881	0.485
574.500	368.547	79.984	19.991	100.109	19.566	41.576	0.515
575.000	368.814	79.984	19.992	100.108	19.571	41.200	0.533
575.500	369.060	79.984	19.991	100.108	19.579	40.624	0.523
576.000	369.308	79.985	19.992	100.108	19.579	40.602	0.503
576.500	369.551	79.984	19.991	100.107	19.586	40.108	0.493
577.000	369.807	79.983	19.991	100.105	19.594	39.557	0.495
577.500	370.069	79.986	19.992	100.102	19.598	39.261	0.509
578.000	370.319	79.985	19.992	100.093	19.606	38.657	0.515
578.500	370.569	79.985	19.992	100.087	19.613	38.137	0.506
579.000	370.775	79.984	19.990	100.084	19.618	37.807	0.478
579.500	371.075	79.985	19.991	100.083	19.625	37.320	0.481
580.000	371.329	79.986	19.992	100.083	19.630	36.910	0.530
580.500	371.607	79.986	19.992	100.084	19.638	36.374	0.543
581.000	371.854	79.986	19.992	100.083	19.645	35.851	0.529
581.500	372.114	79.986	19.992	100.080	19.648	35.643	0.516
582.000	372.369	79.986	19.992	100.073	19.655	35.124	0.510
582.500	372.667	79.985	19.991	100.069	19.661	34.704	0.534
583.000	372.911	79.986	19.991	100.068	19.668	34.186	0.548
583.500	373.177	79.987	19.991	100.068	19.674	33.766	0.527
584.000	373.443	79.985	19.992	100.067	19.679	33.412	0.521
584.500	373.698	79.985	19.992	100.067	19.688	32.749	0.526
585.000	373.935	79.986	19.992	100.067	19.692	32.445	0.507
585.500	374.176	79.986	19.992	100.065	19.699	31.965	0.486
586.000	374.432	79.986	19.992	100.063	19.705	31.507	0.488
586.500	374.686	79.986	19.991	100.058	19.711	31.087	0.503
587.000	374.960	79.987	19.993	100.053	19.717	30.643	0.519
587.500	375.200	79.987	19.993	100.049	19.725	30.088	0.520
588.000	375.464	79.986	19.992	100.043	19.730	29.736	0.509
588.500	375.735	79.987	19.992	100.041	19.733	29.451	0.520
589.000	375.979	79.987	19.992	100.041	19.739	29.058	0.525
589.500	376.230	79.987	19.993	100.040	19.745	28.591	0.505
590.000	376.476	79.985	19.993	100.037	19.758	27.711	0.496
590.500	376.711	79.986	19.992	100.035	19.760	27.527	0.489
591.000	376.968	79.985	19.992	100.032	19.766	27.079	0.486
591.500	377.268	79.986	19.993	100.028	19.771	26.742	0.525
592.000	377.511	79.984	19.992	100.027	19.778	26.248	0.550
592.500	377.760	79.986	19.993	100.026	19.783	25.887	0.517
593.000	378.036	79.985	19.994	100.026	19.791	25.267	0.509
593.500	378.251	79.984	19.992	100.026	19.795	24.986	0.508
594.000	378.538	79.984	19.993	100.025	19.802	24.507	0.497
594.500	378.775	79.983	19.992	100.026	19.807	24.125	0.513
595.000	379.052	79.984	19.993	100.026	19.809	23.973	0.519
595.500	379.334	79.984	19.992	100.026	19.817	23.413	0.536
596.000	379.561	79.983	19.993	100.026	19.821	23.114	0.533
596.500	379.836	79.983	19.993	100.028	19.825	22.866	0.505
597.000	380.040	79.982	19.992	100.029	19.832	22.359	0.490
597.500	380.326	79.983	19.993	100.028	19.838	21.930	0.485
598.000	380.574	79.984	19.992	100.025	19.843	21.545	0.512
598.500	380.839	79.984	19.993	100.019	19.848	21.168	0.523
599.001	381.071	79.983	19.993	100.016	19.850	21.006	0.505
599.500	381.373	79.983	19.993	100.015	19.856	20.570	0.516
600.000	381.581	79.984	19.992	100.013	19.863	20.102	0.522
600.500	381.852	79.983	19.993	100.016	19.866	19.849	0.494
601.000	382.084	79.984	19.992	100.017	19.872	19.439	0.491
601.500	382.352	79.984	19.992	100.012	19.880	18.892	0.501
602.000	382.621	79.984	19.993	100.008	19.882	18.714	0.518
602.500	382.854	79.984	19.992	100.004	19.884	18.594	0.520
603.000	383.108	79.983	19.992	99.997	19.889	18.235	0.495
603.500	383.347	79.982	19.992	100.001	19.894	17.870	0.490
604.000	383.609	79.982	19.992	100.002	19.899	17.520	0.497
604.500	383.876	79.984	19.993	100.006	19.901	17.371	0.514
605.000	384.111	79.982	19.992	100.010	19.900	17.418	0.515
605.500	384.416	79.983	19.991	100.012	19.906	16.995	0.521
606.000	384.648	79.982	19.992	100.008	19.910	16.667	0.538
606.500	384.904	79.984	19.993	100.005	19.915	16.368	0.512
607.000	385.165	79.984	19.993	100.001	19.916	16.235	0.503
607.500	385.408	79.984	19.992	100.003	19.923	15.735	0.511
608.000	385.679	79.983	19.992	100.005	19.924	15.715	0.509
608.500	385.917	79.984	19.993	100.008	19.925	15.635	0.512
609.000	386.137	79.983	19.993	100.014	19.928	15.374	0.484
609.500	386.433	79.983	19.992	100.013	19.934	14.973	0.487
610.000	386.670	79.984	19.993	100.007	19.932	15.073	0.524
610.500	386.881	79.984	19.993	100.001	19.935	14.886	0.491
611.000	387.157	79.983	19.992	99.997	19.939	14.574	0.468
611.500	387.429	79.983	19.993	99.995	19.938	14.663	0.518
612.000	387.673	79.983	19.992	99.995	19.944	14.236	0.532
612.500	387.915	79.983	19.992	100.001	19.946	14.097	0.501
613.000	388.182	79.984	19.993	100.006	19.946	14.093	0.497
613.500	388.441	79.983	19.993	100.012	19.949	13.844	0.518
614.000	388.680	79.983	19.993	100.013	19.949	13.866	0.512
614.500	388.951	79.981	19.993	100.012	19.952	13.681	0.504
615.000	389.229	79.982	19.992	100.007	19.954	13.502	0.529
615.500	389.481	79.983	19.993	100.003	19.953	13.593	0.539
616.000	389.737	79.984	19.993	100.003	19.958	13.198	0.519
616.500	389.951	79.983	19.993	100.006	19.960	13.069	0.489
617.000	390.206	79.982	19.993	100.007	19.962	12.928	0.470
617.500	390.486	79.982	19.993	100.010	19.959	13.187	0.502
618.000	390.714	79.982	19.993	100.012	19.966	12.655	0.522
618.500	390.981	79.982	19.993	100.013	19.965	12.756	0.501
619.000	391.198	79.983	19.994	100.012	19.964	12.789	0.490
619.500	391.467	79.983	19.993	100.014	19.965	12.738	0.485
620.000	391.745	79.983	19.994	100.011	19.970	12.364	0.516
620.500	391.966	79.982	19.993	100.007	19.967	12.555	0.523
621.000	392.216	79.983	19.994	100.004	19.968	12.477	0.485
621.500	392.486	79.982	19.993	100.001	19.970	12.356	0.496
622.000	392.764	79.982	19.993	99.999	19.967	12.558	0.534
622.501	392.999	79.982	19.992	100.000	19.969	12.435	0.530
623.001	393.267	79.981	19.993	100.003	19.968	12.498	0.508
623.500	393.514	79.983	19.993	100.005	19.973	12.157	0.509
624.000	393.811	79.983	19.992	100.006	19.971	12.260	0.530
624.500	394.034	79.984	19.994	100.008	19.972	12.232	0.533
625.000	394.251	79.983	19.993	100.008	19.974	12.079	0.480
625.500	394.518	79.982	19.993	100.005	19.974	12.075	0.462
626.000	394.784	79.982	19.993	100.000	19.976	11.907	0.509
626.500	395.014	79.983	19.991	100.003	19.974	12.051	0.514
627.000	395.292	79.982	19.992	100.003	19.974	12.107	0.502
627.500	395.561	79.981	19.993	100.003	19.973	12.146	0.528
628.000	395.767	79.983	19.992	100.003	19.972	12.222	0.511
628.500	396.036	79.983	19.992	100.004	19.972	12.221	0.475
629.000	396.280	79.981	19.992	99.998	19.973	12.169	0.494
629.500	396.528	79.982	19.991	99.994	19.974	12.093	0.503
630.000	396.760	79.983	19.992	99.993	19.974	12.089	0.486
630.500	397.061	79.982	19.992	99.993	19.972	12.215	0.506
631.000	397.327	79.983	19.992	99.995	19.970	12.355	0.550
631.500	397.605	79.983	19.991	99.999	19.970	12.351	0.555
632.000	397.813	79.983	19.992	100.002	19.970	12.392	0.515
632.500	398.098	79.983	19.992	100.007	19.971	12.260	0.490
633.000	398.330	79.983	19.991	100.011	19.970	12.354	0.505
633.500	398.576	79.983	19.992	100.014	19.971	12.271	0.497
634.000	398.806	79.983	19.992	100.011	19.969	12.418	0.477
634.500	399.078	79.983	19.990	100.014	19.970	12.363	0.489
635.000	399.370	79.983	19.991	100.009	19.969	12.444	0.533
635.500	399.585	79.983	19.991	100.006	19.968	12.481	0.536
636.000	399.832	79.984	19.992	100.000	19.967	12.596	0.485
636.500	400.072	79.984	19.993	99.999	19.967	12.581	0.474
637.000	400.321	79.984	19.991	99.995	19.968	12.497	0.488
637.500	400.567	79.984	19.991	100.000	19.965	12.728	0.492
638.000	400.869	79.984	19.993	100.003	19.967	12.599	0.521
638.500	401.110	79.984	19.992	100.004	19.966	12.679	0.546
639.000	401.376	79.986	19.993	100.005	19.966	12.652	0.525
639.500	401.625	79.985	19.993	100.006	19.964	12.828	0.511
640.000	401.888	79.984	19.991	100.005	19.962	12.924	0.513
640.500	402.104	79.985	19.992	100.004	19.966	12.667	0.496
641.000	402.338	79.984	19.993	100.006	19.962	12.912	0.464
641.500	402.634	79.984	19.991	100.006	19.961	13.036	0.489
642.000	402.864	79.986	19.992	100.003	19.960	13.079	0.528
642.500	403.134	79.984	19.992	99.998	19.958	13.244	0.513
643.000	403.355	79.985	19.991	99.995	19.958	13.201	0.495
643.500	403.636	79.984	19.993	99.991	19.957	13.312	0.497
644.000	403.861	79.985	19.992	99.990	19.957	13.332	0.504
644.500	404.111	79.986	19.993	99.990	19.956	13.395	0.490
645.000	404.354	79.985	19.992	99.989	19.956	13.387	0.484
645.500	404.612	79.986	19.992	99.987	19.955	13.461	0.498
646.000	404.850	79.986	19.992	99.987	19.954	13.532	0.499
646.500	405.126	79.985	19.991	99.987	19.953	13.618	0.505
647.000	405.353	79.985	19.992	99.986	19.952	13.626	0.508
647.500	405.636	79.985	19.993	99.987	19.951	13.746	0.506
648.000	405.857	79.985	19.993	99.988	19.950	13.814	0.507
648.500	406.135	79.984	19.990	99.988	19.951	13.743	0.502
649.000	406.349	79.984	19.991	99.988	19.950	13.826	0.495
649.500	406.657	79.983	19.992	99.989	19.948	13.951	0.507
650.000	406.854	79.985	19.992	99.990	19.947	14.010	0.514
650.500	407.136	79.985	19.992	99.990	19.947	14.020	0.492
651.000	407.360	79.984	19.993	99.990	19.942	14.418	0.492
651.500	407.625	79.984	19.993	99.990	19.943	14.312	0.497
652.000	407.921	79.984	19.993	99.989	19.940	14.520	0.525
652.500	408.129	79.984	19.992	99.989	19.940	14.522	0.533
653.000	408.383	79.984	19.992	99.988	19.940	14.555	0.483
653.500	408.634	79.984	19.992	99.991	19.942	14.404	0.483
654.000	408.906	79.986	19.993	99.991	19.936	14.784	0.514
654.500	409.147	79.984	19.992	99.990	19.934	14.963	0.518
655.000	409.395	79.985	19.991	99.989	19.932	15.074	0.501
655.500	409.634	79.984	19.993	99.989	19.931	15.165	0.488
656.000	409.880	79.984	19.992	99.987	19.932	15.112	0.486
656.500	410.159	79.986	19.992	99.989	19.928	15.382	0.505
657.000	410.388	79.985	19.991	99.990	19.926	15.535	0.517
657.500	410.648	79.984	19.991	99.990	19.925	15.641	0.499
658.000	410.921	79.985	19.992	99.990	19.924	15.664	0.511
658.500	411.155	79.985	19.992	99.990	19.922	15.796	0.520
659.000	411.429	79.985	19.991	99.989	19.919	16.049	0.507
659.500	411.675	79.985	19.991	99.989	19.919	16.039	0.514
660.000	411.925	79.986	19.991	99.989	19.917	16.194	0.508
660.500	412.169	79.985	19.991	99.988	19.914	16.390	0.495
661.000	412.449	79.987	19.992	99.988	19.916	16.230	0.509
661.500	412.698	79.986	19.992	99.987	19.910	16.685	0.526
662.000	412.925	79.987	19.992	99.988	19.908	16.804	0.503
662.500	413.154	79.985	19.992	99.989	19.908	16.871	0.466
663.000	413.430	79.987	19.992	99.989	19.904	17.155	0.481
663.500	413.681	79.985	19.991	99.990	19.901	17.341	0.516
664.000	413.922	79.986	19.992	99.990	19.900	17.425	0.509
664.500	414.136	79.986	19.991	99.989	19.895	17.764	0.473
665.000	414.378	79.985	19.991	99.987	19.897	17.637	0.455
665.500	414.661	79.987	19.991	99.987	19.892	17.964	0.491
666.001	414.904	79.986	19.990	99.987	19.892	18.021	0.526
666.500	415.112	79.986	19.991	99.989	19.885	18.521	0.489
667.000	415.404	79.986	19.991	99.989	19.884	18.558	0.476
667.500	415.658	79.985	19.992	99.988	19.885	18.465	0.523
668.000	415.934	79.986	19.992	99.989	19.882	18.751	0.538
668.500	416.143	79.987	19.992	99.989	19.878	19.014	0.507
669.000	416.404	79.985	19.990	99.987	19.877	19.096	0.478
669.500	416.652	79.986	19.991	99.987	19.874	19.273	0.490
670.000	416.908	79.986	19.992	99.987	19.870	19.553	0.507
670.500	417.182	79.984	19.991	99.989	19.867	19.782	0.517
671.000	417.427	79.985	19.992	99.989	19.866	19.868	0.524
671.500	417.638	79.985	19.993	99.992	19.862	20.193	0.487
672.000	417.934	79.986	19.992	99.996	19.857	20.524	0.482
672.500	418.181	79.985	19.991	99.996	19.854	20.711	0.525
673.000	418.427	79.984	19.991	99.994	19.856	20.572	0.518
673.500	418.685	79.984	19.993	99.994	19.851	20.925	0.499
674.000	418.869	79.982	19.992	99.992	19.849	21.087	0.473
674.500	419.143	79.983	19.992	99.989	19.843	21.558	0.450
675.000	419.417	79.983	19.993	99.988	19.844	21.448	0.503
675.500	419.644	79.984	19.993	99.989	19.841	21.704	0.524
676.000	419.924	79.983	19.993	99.989	19.836	22.022	0.504
676.500	420.173	79.983	19.994	99.990	19.833	22.259	0.518
677.000	420.384	79.984	19.992	99.991	19.831	22.404	0.494
677.500	420.682	79.983	19.993	99.991	19.825	22.836	0.485
678.000	420.891	79.983	19.993	99.991	19.824	22.924	0.508
678.500	421.150	79.983	19.992	99.992	19.818	23.361	0.487
679.000	421.416	79.984	19.994	99.993	19.817	23.445	0.497
679.500	421.641	79.983	19.992	99.994	19.814	23.626	0.508
680.000	421.887	79.983	19.993	99.994	19.809	23.974	0.481
680.500	422.151	79.983	19.992	99.994	19.807	24.144	0.490
681.000	422.426	79.984	19.992	99.993	19.801	24.530	0.525
681.500	422.661	79.984	19.994	99.991	19.797	24.830	0.524
682.000	422.899	79.982	19.993	99.989	19.792	25.179	0.491
682.500	423.143	79.983	19.993	99.990	19.788	25.487	0.477
683.000	423.403	79.982	19.993	99.990	19.787	25.572	0.493
683.500	423.629	79.983	19.994	99.990	19.783	25.867	0.495
684.000	423.894	79.984	19.991	99.991	19.781	26.035	0.489
684.500	424.147	79.983	19.993	99.991	19.776	26.404	0.505
685.000	424.409	79.983	19.993	99.991	19.772	26.625	0.517
685.500	424.657	79.982	19.992	99.991	19.765	27.172	0.512
686.000	424.893	79.984	19.994	99.991	19.758	27.705	0.497
686.500	425.162	79.982	19.992	99.990	19.756	27.848	0.495
687.000	425.403	79.983	19.995	99.990	19.754	27.962	0.508
687.500	425.644	79.983	19.994	99.990	19.747	28.465	0.496
688.001	425.902	79.984	19.992	99.990	19.743	28.747	0.490
688.500	426.141	79.982	19.992	99.990	19.740	28.984	0.498
689.000	426.436	79.985	19.993	99.990	19.732	29.537	0.516
689.500	426.651	79.983	19.991	99.990	19.726	30.009	0.522
690.000	426.910	79.984	19.993	99.990	19.722	30.232	0.492
690.500	427.162	79.984	19.992	99.990	19.715	30.807	0.493
691.000	427.410	79.983	19.993	99.987	19.712	31.021	0.505
691.501	427.654	79.985	19.993	99.985	19.705	31.526	0.495
692.001	427.905	79.984	19.992	99.983	19.699	31.906	0.493
692.501	428.170	79.982	19.992	99.983	19.695	32.194	0.506
693.000	428.388	79.983	19.992	99.985	19.690	32.563	0.499
693.500	428.662	79.982	19.992	99.988	19.683	33.078	0.488
