Repository: ulfsri/fsri_materials_database

# Materials and Products Database

## 01_Data

Raw data generated from each apparatus are included here in plain-text format. The data is organized first by material, next by the short name of test apparatus used, and where applicable additional filtering by test settings.

### material.json

Each material directory contains a json file of the same name as the material. This file links the data stored in the repository as well as data and graphs produced by the accompanying scripts (__02_Scripts__) to the respective landing page for the material on the front-end website.

File: 01_Data/TREX_Board/MCC/TREX_Board_30K_min_210609_R3.txt (part 3 of 4)
T Correction Coefficients:	0	1.024463	0
Time Shift (s):	14
*
Time (s)	Temperature (C)	N2 flow rate (cc/min)	O2 flow rate (cc/min)	Flow Rate (cc/min)	Oxygen (%)	HRR (W/g)	Heating rate (C/s)
694.000	428.903	79.984	19.991	99.990	19.678	33.450	0.504
694.500	429.210	79.983	19.993	99.991	19.670	34.001	0.532
695.000	429.449	79.984	19.992	99.991	19.667	34.222	0.547
695.500	429.682	79.983	19.992	99.992	19.658	34.851	0.509
696.000	429.932	79.982	19.992	99.991	19.653	35.233	0.477
696.500	430.196	79.984	19.992	99.991	19.648	35.597	0.498
697.000	430.408	79.983	19.993	99.991	19.642	36.001	0.495
697.501	430.706	79.983	19.992	99.991	19.634	36.616	0.494
698.000	430.938	79.983	19.992	99.990	19.630	36.912	0.520
698.500	431.220	79.982	19.992	99.990	19.625	37.278	0.522
699.000	431.467	79.983	19.993	99.987	19.618	37.792	0.521
699.500	431.688	79.982	19.993	99.986	19.610	38.361	0.499
700.000	431.943	79.983	19.992	99.981	19.603	38.845	0.472
700.500	432.191	79.982	19.993	99.981	19.594	39.515	0.489
701.000	432.474	79.983	19.992	99.979	19.588	39.961	0.517
701.500	432.710	79.983	19.992	99.981	19.583	40.315	0.525
702.000	432.990	79.982	19.994	99.980	19.574	40.911	0.518
702.500	433.251	79.982	19.993	99.979	19.565	41.600	0.528
703.000	433.480	79.982	19.992	99.972	19.555	42.277	0.516
703.500	433.739	79.983	19.993	99.966	19.551	42.604	0.489
704.000	433.980	79.981	19.994	99.962	19.543	43.145	0.494
704.501	434.243	79.981	19.994	99.959	19.536	43.659	0.502
705.001	434.531	79.983	19.993	99.959	19.529	44.213	0.528
705.500	434.778	79.982	19.993	99.958	19.521	44.803	0.543
706.000	435.021	79.982	19.993	99.959	19.511	45.486	0.512
706.500	435.252	79.981	19.993	99.959	19.503	46.087	0.482
707.000	435.529	79.983	19.994	99.957	19.495	46.665	0.491
707.500	435.769	79.982	19.994	99.957	19.489	47.111	0.513
708.000	435.979	79.983	19.993	99.957	19.477	47.922	0.483
708.500	436.293	79.982	19.993	99.956	19.471	48.394	0.487
709.000	436.509	79.982	19.994	99.952	19.463	48.981	0.527
709.500	436.782	79.983	19.993	99.949	19.453	49.701	0.510
710.000	437.011	79.983	19.993	99.948	19.445	50.251	0.495
710.500	437.296	79.983	19.993	99.948	19.431	51.249	0.508
711.000	437.524	79.983	19.994	99.949	19.426	51.633	0.514
711.500	437.773	79.982	19.993	99.952	19.416	52.363	0.495
712.000	438.044	79.982	19.993	99.956	19.405	53.109	0.498
712.500	438.296	79.983	19.995	99.955	19.400	53.489	0.522
713.000	438.546	79.984	19.994	99.955	19.386	54.512	0.513
713.500	438.800	79.984	19.993	99.952	19.378	55.069	0.503
714.000	439.084	79.984	19.993	99.947	19.367	55.901	0.521
714.500	439.299	79.984	19.993	99.942	19.352	56.973	0.518
715.000	439.585	79.986	19.993	99.943	19.347	57.290	0.500
715.500	439.835	79.984	19.993	99.943	19.340	57.834	0.519
716.000	440.027	79.985	19.992	99.946	19.327	58.724	0.489
716.500	440.299	79.986	19.994	99.951	19.314	59.701	0.453
717.000	440.574	79.986	19.992	99.953	19.304	60.441	0.505
717.500	440.818	79.986	19.992	99.953	19.294	61.133	0.533
718.000	441.072	79.985	19.992	99.953	19.281	62.072	0.508
718.500	441.302	79.986	19.993	99.950	19.270	62.856	0.491
719.000	441.576	79.985	19.992	99.946	19.261	63.521	0.494
719.500	441.827	79.986	19.992	99.945	19.247	64.514	0.514
720.000	442.066	79.986	19.993	99.944	19.235	65.377	0.508
720.500	442.332	79.987	19.992	99.941	19.223	66.236	0.498
721.000	442.593	79.986	19.992	99.940	19.213	66.953	0.516
721.500	442.835	79.986	19.991	99.941	19.200	67.896	0.514
722.000	443.111	79.986	19.992	99.941	19.187	68.842	0.510
722.500	443.351	79.986	19.993	99.937	19.174	69.799	0.517
723.000	443.595	79.985	19.992	99.936	19.159	70.900	0.501
723.500	443.856	79.985	19.992	99.932	19.149	71.585	0.494
724.000	444.089	79.986	19.992	99.926	19.135	72.612	0.499
724.500	444.359	79.985	19.992	99.925	19.125	73.320	0.499
725.000	444.585	79.985	19.992	99.929	19.110	74.420	0.499
725.500	444.870	79.984	19.991	99.929	19.098	75.232	0.503
726.000	445.122	79.985	19.991	99.929	19.086	76.092	0.524
726.500	445.348	79.987	19.992	99.927	19.066	77.553	0.508
727.000	445.598	79.985	19.993	99.923	19.057	78.180	0.478
727.500	445.862	79.985	19.992	99.917	19.043	79.229	0.495
728.000	446.104	79.984	19.992	99.913	19.030	80.173	0.510
728.500	446.340	79.986	19.993	99.912	19.012	81.435	0.492
729.000	446.611	79.985	19.992	99.913	19.001	82.266	0.492
729.500	446.853	79.985	19.992	99.913	18.987	83.279	0.510
730.000	447.133	79.985	19.993	99.912	18.971	84.422	0.518
730.500	447.363	79.985	19.993	99.915	18.956	85.512	0.517
731.000	447.616	79.985	19.993	99.914	18.938	86.807	0.496
731.500	447.826	79.985	19.993	99.912	18.924	87.807	0.473
732.000	448.099	79.985	19.992	99.912	18.909	88.908	0.473
732.500	448.365	79.986	19.993	99.911	18.890	90.215	0.511
733.000	448.610	79.985	19.992	99.908	18.878	91.139	0.525
733.500	448.886	79.985	19.992	99.909	18.862	92.259	0.516
734.000	449.115	79.984	19.991	99.909	18.847	93.374	0.513
734.500	449.386	79.985	19.993	99.906	18.829	94.616	0.502
735.000	449.648	79.986	19.992	99.899	18.812	95.841	0.516
735.500	449.903	79.984	19.992	99.895	18.798	96.884	0.525
736.000	450.124	79.985	19.991	99.892	18.778	98.283	0.497
736.500	450.391	79.985	19.992	99.890	18.765	99.237	0.482
737.000	450.643	79.985	19.991	99.888	18.748	100.478	0.503
737.500	450.883	79.984	19.993	99.890	18.729	101.811	0.506
738.000	451.141	79.985	19.992	99.891	18.716	102.784	0.495
738.500	451.396	79.984	19.991	99.890	18.700	103.952	0.505
739.000	451.658	79.986	19.992	99.890	18.681	105.306	0.515
739.500	451.928	79.985	19.992	99.889	18.660	106.817	0.524
740.000	452.152	79.986	19.993	99.887	18.641	108.152	0.513
740.500	452.397	79.986	19.992	99.884	18.626	109.218	0.482
741.000	452.652	79.985	19.992	99.881	18.606	110.684	0.485
741.500	452.908	79.986	19.991	99.875	18.587	112.036	0.506
742.000	453.173	79.987	19.992	99.874	18.572	113.114	0.516
742.500	453.411	79.985	19.993	99.873	18.551	114.635	0.512
743.000	453.652	79.986	19.992	99.873	18.531	116.066	0.491
743.500	453.921	79.986	19.992	99.872	18.511	117.562	0.495
744.000	454.173	79.988	19.991	99.873	18.497	118.542	0.515
744.500	454.421	79.987	19.991	99.872	18.475	120.118	0.510
745.000	454.723	79.986	19.992	99.872	18.452	121.742	0.525
745.500	454.959	79.987	19.992	99.870	18.430	123.319	0.544
746.000	455.210	79.986	19.992	99.867	18.412	124.636	0.513
746.500	455.475	79.986	19.990	99.861	18.393	125.996	0.502
747.000	455.658	79.987	19.990	99.854	18.372	127.516	0.482
747.500	455.942	79.987	19.992	99.849	18.353	128.874	0.457
748.000	456.216	79.985	19.993	99.846	18.330	130.517	0.512
748.500	456.489	79.986	19.992	99.844	18.313	131.777	0.553
749.000	456.753	79.986	19.991	99.844	18.293	133.167	0.542
749.500	456.975	79.985	19.991	99.844	18.272	134.691	0.512
750.000	457.257	79.984	19.990	99.842	18.253	136.062	0.496
750.500	457.480	79.986	19.993	99.837	18.233	137.498	0.505
751.000	457.749	79.985	19.992	99.833	18.215	138.796	0.498
751.500	458.012	79.985	19.992	99.830	18.192	140.463	0.512
752.000	458.258	79.985	19.991	99.828	18.171	141.988	0.520
752.500	458.541	79.986	19.993	99.827	18.150	143.485	0.519
753.000	458.802	79.984	19.993	99.828	18.129	144.996	0.537
753.500	459.065	79.984	19.993	99.828	18.105	146.667	0.534
754.000	459.271	79.984	19.991	99.827	18.086	148.052	0.497
754.500	459.564	79.983	19.991	99.824	18.065	149.588	0.484
755.000	459.788	79.984	19.992	99.819	18.041	151.289	0.508
755.500	460.040	79.985	19.991	99.811	18.024	152.536	0.496
756.000	460.304	79.984	19.992	99.804	18.003	154.046	0.496
756.500	460.568	79.984	19.993	99.800	17.984	155.405	0.522
757.000	460.807	79.984	19.992	99.797	17.962	156.986	0.515
757.500	461.058	79.985	19.991	99.795	17.938	158.710	0.497
758.000	461.309	79.984	19.992	99.795	17.922	159.861	0.496
758.500	461.582	79.983	19.992	99.795	17.900	161.373	0.513
759.000	461.830	79.985	19.992	99.795	17.881	162.797	0.523
759.501	462.088	79.983	19.992	99.795	17.857	164.495	0.514
760.000	462.361	79.983	19.992	99.792	17.837	165.908	0.518
760.500	462.597	79.984	19.992	99.790	17.815	167.536	0.520
761.000	462.850	79.984	19.992	99.787	17.795	168.974	0.499
761.500	463.093	79.983	19.992	99.781	17.774	170.441	0.493
762.000	463.316	79.984	19.993	99.774	17.751	172.081	0.481
762.500	463.590	79.984	19.993	99.772	17.729	173.646	0.482
763.000	463.859	79.984	19.993	99.766	17.713	174.837	0.521
763.500	464.106	79.985	19.993	99.762	17.690	176.498	0.530
764.000	464.349	79.984	19.992	99.759	17.667	178.130	0.502
764.500	464.621	79.984	19.992	99.757	17.649	179.415	0.503
765.000	464.898	79.984	19.994	99.755	17.629	180.845	0.532
765.500	465.112	79.984	19.993	99.754	17.612	182.065	0.520
766.000	465.366	79.984	19.993	99.751	17.593	183.376	0.479
766.500	465.614	79.984	19.993	99.749	17.570	185.019	0.485
767.000	465.879	79.984	19.991	99.744	17.550	186.460	0.508
767.500	466.142	79.985	19.994	99.740	17.534	187.643	0.520
768.001	466.401	79.983	19.993	99.734	17.516	188.947	0.525
768.500	466.658	79.984	19.993	99.729	17.499	190.149	0.519
769.000	466.907	79.984	19.993	99.724	17.481	191.389	0.511
769.500	467.167	79.983	19.993	99.719	17.462	192.783	0.508
770.000	467.434	79.984	19.993	99.716	17.443	194.127	0.518
770.500	467.706	79.984	19.993	99.713	17.430	195.058	0.533
771.000	467.936	79.984	19.993	99.712	17.411	196.455	0.521
771.500	468.210	79.984	19.993	99.710	17.394	197.625	0.503
772.000	468.476	79.983	19.993	99.704	17.378	198.777	0.522
772.500	468.713	79.984	19.993	99.700	17.362	199.908	0.521
773.000	468.996	79.984	19.993	99.693	17.346	201.064	0.511
773.500	469.230	79.984	19.992	99.688	17.333	201.964	0.518
774.000	469.505	79.984	19.993	99.683	17.317	203.132	0.514
774.500	469.756	79.985	19.992	99.681	17.305	203.969	0.518
775.000	470.042	79.985	19.992	99.677	17.291	204.997	0.531
775.500	470.266	79.984	19.993	99.673	17.279	205.899	0.523
776.000	470.514	79.983	19.993	99.668	17.267	206.692	0.491
776.500	470.776	79.984	19.992	99.660	17.254	207.651	0.491
777.000	471.047	79.984	19.992	99.653	17.246	208.201	0.521
777.500	471.294	79.983	19.992	99.649	17.234	209.073	0.525
778.000	471.539	79.985	19.992	99.647	17.225	209.680	0.505
778.500	471.788	79.984	19.992	99.642	17.214	210.487	0.493
779.000	472.022	79.984	19.993	99.641	17.207	210.975	0.488
779.501	472.333	79.983	19.992	99.640	17.199	211.568	0.514
780.001	472.586	79.984	19.993	99.637	17.190	212.158	0.555
780.501	472.850	79.985	19.992	99.634	17.182	212.749	0.541
781.000	473.119	79.983	19.993	99.633	17.178	213.061	0.525
781.500	473.372	79.984	19.993	99.630	17.171	213.569	0.527
782.000	473.619	79.984	19.992	99.626	17.169	213.693	0.511
782.500	473.861	79.983	19.992	99.620	17.165	213.991	0.494
783.000	474.131	79.984	19.994	99.613	17.162	214.209	0.500
783.500	474.422	79.983	19.993	99.605	17.161	214.277	0.537
784.000	474.694	79.982	19.993	99.600	17.162	214.199	0.562
784.500	474.938	79.984	19.993	99.597	17.163	214.158	0.539
785.000	475.203	79.984	19.993	99.595	17.165	213.979	0.512
785.500	475.473	79.983	19.992	99.594	17.164	214.066	0.522
786.000	475.699	79.982	19.992	99.591	17.170	213.621	0.516
786.500	475.940	79.983	19.993	99.591	17.172	213.501	0.481
787.000	476.190	79.983	19.993	99.587	17.179	212.993	0.479
787.500	476.463	79.983	19.993	99.587	17.184	212.595	0.507
788.000	476.729	79.982	19.993	99.581	17.196	211.764	0.531
788.500	476.993	79.982	19.993	99.576	17.204	211.189	0.534
789.000	477.228	79.983	19.993	99.569	17.214	210.454	0.514
789.500	477.496	79.982	19.993	99.565	17.225	209.651	0.501
790.000	477.743	79.983	19.994	99.558	17.234	209.016	0.510
790.500	478.020	79.983	19.993	99.556	17.252	207.756	0.520
791.000	478.263	79.983	19.993	99.557	17.267	206.669	0.522
791.500	478.511	79.982	19.993	99.556	17.282	205.622	0.505
792.000	478.769	79.982	19.993	99.553	17.296	204.589	0.498
792.500	479.040	79.983	19.993	99.550	17.313	203.383	0.517
793.000	479.299	79.983	19.994	99.548	17.335	201.847	0.529
793.500	479.512	79.983	19.994	99.548	17.356	200.292	0.501
794.000	479.787	79.982	19.993	99.548	17.375	198.993	0.480
794.500	480.022	79.983	19.994	99.551	17.397	197.359	0.499
795.000	480.294	79.984	19.994	99.553	17.420	195.706	0.509
795.500	480.562	79.983	19.994	99.555	17.441	194.238	0.524
796.000	480.798	79.984	19.992	99.554	17.470	192.186	0.522
796.500	481.054	79.983	19.993	99.553	17.496	190.330	0.498
797.000	481.310	79.984	19.993	99.553	17.525	188.205	0.502
797.500	481.557	79.983	19.994	99.553	17.553	186.262	0.508
798.000	481.831	79.984	19.994	99.553	17.580	184.269	0.512
798.500	482.085	79.984	19.992	99.553	17.608	182.307	0.524
799.000	482.324	79.984	19.994	99.553	17.641	179.964	0.510
799.500	482.608	79.986	19.993	99.554	17.672	177.672	0.508
800.000	482.833	79.984	19.992	99.555	17.705	175.347	0.516
800.500	483.082	79.984	19.993	99.555	17.737	173.080	0.492
801.000	483.353	79.986	19.992	99.558	17.774	170.431	0.497
801.500	483.608	79.985	19.992	99.560	17.807	168.062	0.523
802.000	483.861	79.983	19.992	99.565	17.846	165.263	0.517
802.500	484.132	79.984	19.992	99.566	17.881	162.733	0.516
803.000	484.376	79.985	19.992	99.573	17.917	160.113	0.520
803.500	484.616	79.983	19.993	99.575	17.954	157.517	0.499
804.000	484.843	79.984	19.992	99.580	17.989	154.957	0.476
804.500	485.126	79.983	19.992	99.583	18.031	151.995	0.489
805.000	485.411	79.986	19.992	99.590	18.066	149.432	0.539
805.500	485.657	79.985	19.992	99.593	18.107	146.483	0.549
806.000	485.889	79.984	19.991	99.600	18.146	143.697	0.504
806.500	486.144	79.984	19.992	99.603	18.184	141.015	0.482
807.000	486.437	79.984	19.991	99.611	18.225	138.036	0.518
807.500	486.634	79.983	19.991	99.619	18.262	135.370	0.519
808.000	486.916	79.983	19.991	99.626	18.303	132.405	0.485
808.500	487.181	79.984	19.991	99.631	18.343	129.546	0.513
809.000	487.434	79.984	19.993	99.637	18.384	126.653	0.533
809.500	487.678	79.984	19.992	99.642	18.422	123.887	0.508
810.000	487.931	79.984	19.992	99.647	18.465	120.812	0.497
810.500	488.164	79.983	19.991	99.652	18.506	117.845	0.492
811.000	488.451	79.983	19.992	99.660	18.546	114.987	0.503
811.500	488.693	79.983	19.992	99.668	18.583	112.317	0.524
812.000	488.960	79.983	19.992	99.672	18.624	109.394	0.519
812.501	489.232	79.984	19.992	99.678	18.660	106.809	0.524
813.000	489.478	79.984	19.992	99.682	18.700	103.873	0.529
813.500	489.736	79.985	19.991	99.688	18.739	101.117	0.511
814.000	490.001	79.984	19.992	99.694	18.777	98.365	0.514
814.500	490.241	79.985	19.991	99.700	18.814	95.736	0.514
815.000	490.480	79.985	19.992	99.705	18.851	93.022	0.492
815.500	490.744	79.983	19.992	99.712	18.886	90.510	0.491
816.000	491.013	79.984	19.992	99.717	18.923	87.861	0.518
816.500	491.253	79.984	19.992	99.722	18.959	85.252	0.521
817.000	491.528	79.984	19.992	99.730	18.995	82.703	0.512
817.500	491.751	79.983	19.991	99.738	19.029	80.185	0.507
818.000	492.036	79.985	19.992	99.746	19.062	77.851	0.503
818.500	492.294	79.986	19.992	99.754	19.097	75.345	0.525
819.000	492.557	79.986	19.992	99.763	19.126	73.250	0.532
819.500	492.799	79.985	19.992	99.770	19.159	70.872	0.513
820.000	493.055	79.985	19.993	99.778	19.190	68.639	0.501
820.500	493.341	79.984	19.992	99.786	19.221	66.388	0.520
821.000	493.572	79.986	19.991	99.791	19.250	64.272	0.530
821.500	493.843	79.985	19.992	99.795	19.278	62.274	0.510
822.000	494.087	79.986	19.992	99.802	19.308	60.107	0.509
822.500	494.366	79.985	19.991	99.810	19.336	58.120	0.519
823.000	494.639	79.986	19.991	99.817	19.358	56.534	0.537
823.500	494.883	79.986	19.991	99.825	19.385	54.589	0.534
824.000	495.150	79.987	19.991	99.832	19.413	52.565	0.514
824.500	495.361	79.986	19.991	99.833	19.438	50.761	0.495
825.000	495.651	79.987	19.992	99.836	19.459	49.203	0.490
825.500	495.931	79.985	19.991	99.844	19.485	47.352	0.536
826.000	496.159	79.986	19.991	99.851	19.507	45.755	0.539
826.500	496.404	79.987	19.992	99.858	19.531	44.033	0.490
827.000	496.673	79.987	19.992	99.866	19.550	42.695	0.493
827.500	496.904	79.988	19.992	99.871	19.573	40.977	0.507
828.000	497.203	79.986	19.992	99.871	19.593	39.590	0.515
828.500	497.433	79.987	19.991	99.872	19.614	38.055	0.529
829.000	497.727	79.987	19.992	99.872	19.633	36.647	0.526
829.500	497.984	79.985	19.991	99.875	19.651	35.412	0.538
830.000	498.237	79.985	19.991	99.882	19.670	34.004	0.531
830.500	498.503	79.986	19.992	99.887	19.687	32.793	0.514
831.000	498.759	79.985	19.991	99.892	19.704	31.578	0.520
831.500	499.014	79.985	19.991	99.899	19.718	30.561	0.516
832.000	499.261	79.984	19.992	99.904	19.733	29.467	0.507
832.500	499.542	79.985	19.992	99.904	19.749	28.322	0.515
833.000	499.777	79.984	19.992	99.906	19.765	27.174	0.522
833.500	500.066	79.984	19.991	99.908	19.781	25.968	0.520
834.000	500.290	79.984	19.992	99.908	19.790	25.378	0.519
834.500	500.514	79.984	19.992	99.909	19.802	24.458	0.480
835.000	500.817	79.984	19.992	99.912	19.820	23.151	0.487
835.500	501.080	79.984	19.992	99.918	19.829	22.520	0.546
836.000	501.323	79.985	19.991	99.925	19.842	21.566	0.535
836.500	501.564	79.983	19.991	99.933	19.851	20.929	0.495
837.000	501.825	79.983	19.992	99.942	19.862	20.130	0.493
837.500	502.087	79.984	19.993	99.946	19.871	19.477	0.513
838.000	502.345	79.984	19.992	99.947	19.882	18.703	0.522
838.500	502.623	79.984	19.992	99.949	19.887	18.325	0.528
839.000	502.859	79.984	19.992	99.949	19.901	17.335	0.525
839.500	503.080	79.984	19.991	99.949	19.909	16.788	0.486
840.000	503.316	79.984	19.993	99.950	19.915	16.361	0.457
840.500	503.609	79.983	19.992	99.954	19.927	15.448	0.493
841.000	503.892	79.984	19.993	99.956	19.929	15.351	0.552
841.500	504.128	79.985	19.992	99.956	19.937	14.745	0.547
842.000	504.400	79.984	19.992	99.959	19.941	14.422	0.514
842.500	504.658	79.985	19.991	99.963	19.950	13.771	0.520
843.000	504.895	79.984	19.992	99.964	19.953	13.557	0.513
843.500	505.155	79.984	19.992	99.966	19.962	12.924	0.496
844.000	505.395	79.983	19.992	99.970	19.963	12.847	0.498
844.500	505.666	79.983	19.992	99.968	19.969	12.416	0.505
845.000	505.934	79.985	19.992	99.965	19.973	12.128	0.525
845.500	506.212	79.984	19.992	99.963	19.979	11.732	0.543
846.000	506.463	79.983	19.994	99.963	19.980	11.648	0.538
846.500	506.718	79.983	19.993	99.965	19.983	11.450	0.517
847.000	506.935	79.985	19.992	99.967	19.987	11.126	0.489
847.500	507.202	79.984	19.992	99.973	19.991	10.842	0.478
848.000	507.467	79.984	19.993	99.977	19.995	10.524	0.508
848.500	507.706	79.984	19.993	99.978	19.998	10.374	0.518
849.000	507.989	79.985	19.993	99.978	19.996	10.497	0.513
849.500	508.273	79.983	19.993	99.979	20.001	10.133	0.544
850.000	508.513	79.983	19.993	99.980	20.003	9.960	0.545
850.500	508.746	79.985	19.993	99.980	20.008	9.619	0.499
851.000	508.974	79.985	19.993	99.982	20.009	9.560	0.467
851.500	509.248	79.983	19.993	99.983	20.009	9.549	0.482
852.000	509.536	79.985	19.993	99.986	20.014	9.160	0.532
852.500	509.785	79.984	19.993	99.988	20.012	9.360	0.549
853.000	510.030	79.984	19.993	99.988	20.013	9.286	0.516
853.500	510.266	79.985	19.993	99.988	20.013	9.255	0.487
854.000	510.534	79.985	19.993	99.988	20.017	8.986	0.492
854.500	510.791	79.984	19.993	99.988	20.017	8.982	0.514
855.000	511.046	79.984	19.993	99.987	20.017	8.962	0.519
855.500	511.310	79.985	19.993	99.987	20.018	8.900	0.516
856.000	511.572	79.984	19.993	99.987	20.020	8.727	0.523
856.500	511.840	79.984	19.994	99.987	20.018	8.864	0.528
857.000	512.071	79.984	19.993	99.987	20.022	8.588	0.514
857.500	512.310	79.983	19.994	99.987	20.023	8.498	0.484
858.000	512.582	79.984	19.993	99.986	20.023	8.565	0.491
858.500	512.808	79.984	19.994	99.986	20.025	8.392	0.505
859.000	513.077	79.984	19.994	99.986	20.023	8.500	0.496
859.500	513.356	79.984	19.993	99.987	20.023	8.516	0.522
860.000	513.607	79.983	19.993	99.987	20.024	8.433	0.539
860.500	513.862	79.982	19.994	99.987	20.023	8.498	0.518
861.000	514.154	79.983	19.993	99.988	20.026	8.351	0.527
861.500	514.399	79.985	19.992	99.988	20.025	8.369	0.543
862.000	514.642	79.984	19.993	99.988	20.024	8.445	0.513
862.500	514.916	79.982	19.993	99.989	20.028	8.200	0.502
863.000	515.171	79.982	19.993	99.990	20.025	8.410	0.523
863.500	515.422	79.984	19.993	99.990	20.027	8.218	0.518
864.000	515.677	79.983	19.993	99.990	20.029	8.094	0.506
864.500	515.966	79.984	19.992	99.990	20.026	8.309	0.525
865.000	516.220	79.983	19.992	99.990	20.029	8.129	0.543
865.500	516.443	79.983	19.993	99.988	20.028	8.170	0.510
866.000	516.740	79.984	19.992	99.988	20.029	8.102	0.499
866.500	516.959	79.983	19.992	99.988	20.031	7.959	0.518
867.001	517.210	79.984	19.993	99.989	20.032	7.859	0.493
867.501	517.460	79.985	19.992	99.989	20.029	8.069	0.485
868.000	517.722	79.985	19.992	99.991	20.030	8.045	0.506
868.500	517.981	79.984	19.992	99.991	20.028	8.155	0.517
869.000	518.242	79.984	19.993	99.991	20.028	8.192	0.521
869.500	518.499	79.983	19.992	99.991	20.030	8.010	0.519
870.000	518.744	79.984	19.993	99.991	20.030	8.025	0.510
870.500	518.996	79.984	19.993	99.991	20.030	7.994	0.499
871.000	519.286	79.984	19.992	99.991	20.031	7.945	0.520
871.500	519.538	79.983	19.993	99.991	20.030	8.027	0.542
872.000	519.813	79.984	19.993	99.991	20.031	7.968	0.534
872.500	520.071	79.983	19.992	99.992	20.031	7.931	0.530
873.000	520.307	79.985	19.993	99.991	20.030	8.037	0.514
873.500	520.551	79.983	19.992	99.991	20.030	8.051	0.487
874.000	520.830	79.982	19.993	99.991	20.033	7.776	0.501
874.500	521.081	79.983	19.993	99.990	20.029	8.127	0.526
875.000	521.335	79.983	19.992	99.988	20.033	7.819	0.518
875.500	521.573	79.984	19.993	99.987	20.033	7.835	0.499
876.000	521.818	79.984	19.993	99.987	20.030	8.023	0.487
876.500	522.116	79.984	19.993	99.987	20.028	8.166	0.512
877.000	522.369	79.983	19.993	99.987	20.032	7.874	0.547
877.500	522.615	79.984	19.992	99.988	20.028	8.186	0.525
878.000	522.885	79.983	19.993	99.990	20.029	8.070	0.508
878.500	523.148	79.983	19.994	99.989	20.029	8.117	0.525
879.000	523.426	79.983	19.993	99.989	20.029	8.068	0.537
879.500	523.662	79.984	19.994	99.989	20.032	7.904	0.528
880.000	523.909	79.982	19.993	99.988	20.030	8.008	0.499
880.500	524.137	79.983	19.993	99.989	20.029	8.102	0.479
881.000	524.438	79.983	19.993	99.989	20.029	8.092	0.502
881.500	524.705	79.985	19.992	99.987	20.029	8.101	0.548
882.000	524.944	79.983	19.993	99.987	20.030	8.000	0.537
882.500	525.174	79.984	19.994	99.987	20.029	8.088	0.487
883.000	525.457	79.984	19.993	99.986	20.033	7.833	0.491
883.500	525.710	79.983	19.993	99.986	20.027	8.215	0.525
884.000	525.979	79.984	19.993	99.988	20.030	8.015	0.529
884.500	526.200	79.983	19.993	99.988	20.029	8.096	0.506
885.000	526.453	79.984	19.993	99.989	20.028	8.145	0.482
885.500	526.721	79.984	19.992	99.988	20.029	8.103	0.498
886.000	527.013	79.982	19.994	99.987	20.033	7.815	0.541
886.500	527.265	79.984	19.993	99.987	20.031	7.921	0.552
887.000	527.504	79.983	19.993	99.987	20.033	7.833	0.517
887.500	527.808	79.984	19.992	99.987	20.032	7.911	0.517
888.000	528.036	79.983	19.993	99.986	20.028	8.172	0.538
888.500	528.314	79.984	19.993	99.988	20.028	8.150	0.519
889.000	528.545	79.984	19.993	99.988	20.027	8.209	0.507
889.500	528.822	79.985	19.993	99.988	20.030	8.046	0.508
890.000	529.054	79.984	19.993	99.989	20.032	7.895	0.509
890.500	529.315	79.985	19.992	99.989	20.032	7.871	0.501
891.000	529.560	79.985	19.993	99.989	20.034	7.738	0.499
891.500	529.830	79.985	19.992	99.989	20.031	7.985	0.511
892.000	530.048	79.985	19.993	99.989	20.030	8.007	0.501
892.500	530.329	79.984	19.993	99.984	20.033	7.783	0.493
893.000	530.583	79.985	19.992	99.985	20.030	8.007	0.517
893.500	530.830	79.984	19.992	99.983	20.033	7.800	0.518
894.000	531.103	79.984	19.992	99.982	20.034	7.749	0.511
894.500	531.374	79.984	19.993	99.983	20.032	7.874	0.532
895.000	531.650	79.985	19.993	99.986	20.036	7.584	0.545
895.500	531.870	79.985	19.992	99.985	20.033	7.833	0.521
896.000	532.140	79.985	19.992	99.985	20.037	7.531	0.493
896.500	532.413	79.984	19.991	99.985	20.033	7.825	0.517
897.000	532.607	79.986	19.992	99.983	20.033	7.776	0.505
897.500	532.882	79.985	19.992	99.981	20.034	7.760	0.468
898.000	533.178	79.985	19.991	99.980	20.033	7.794	0.520
898.500	533.403	79.984	19.992	99.979	20.034	7.729	0.546
899.000	533.685	79.985	19.992	99.978	20.033	7.802	0.514
899.500	533.944	79.986	19.991	99.979	20.034	7.709	0.524
900.000	534.213	79.985	19.991	99.980	20.035	7.652	0.534
900.500	534.466	79.986	19.992	99.980	20.032	7.914	0.525
901.000	534.755	79.987	19.993	99.980	20.033	7.838	0.533
901.500	535.002	79.986	19.992	99.976	20.032	7.890	0.539
902.000	535.224	79.987	19.992	99.977	20.035	7.673	0.502
902.500	535.518	79.987	19.991	99.975	20.037	7.501	0.492
903.000	535.744	79.984	19.992	99.977	20.035	7.674	0.518
903.500	536.038	79.988	19.992	99.979	20.032	7.862	0.520
904.000	536.265	79.985	19.993	99.985	20.035	7.637	0.521
904.500	536.534	79.987	19.991	99.985	20.033	7.837	0.508
905.001	536.778	79.986	19.992	99.986	20.036	7.629	0.504
905.501	537.058	79.986	19.991	99.986	20.035	7.686	0.519
906.000	537.327	79.986	19.991	99.985	20.034	7.749	0.536
906.500	537.578	79.986	19.992	99.983	20.035	7.684	0.535
907.000	537.834	79.989	19.992	99.983	20.037	7.507	0.514
907.500	538.107	79.984	19.992	99.981	20.035	7.660	0.518
908.000	538.363	79.989	19.991	99.981	20.035	7.700	0.529
908.500	538.648	79.987	19.992	99.982	20.036	7.598	0.535
909.000	538.892	79.987	19.992	99.983	20.038	7.464	0.535
909.500	539.136	79.986	19.992	99.984	20.036	7.629	0.508
910.000	539.388	79.986	19.992	99.984	20.037	7.549	0.492
910.500	539.654	79.987	19.992	99.982	20.036	7.611	0.507
911.000	539.900	79.985	19.992	99.981	20.039	7.365	0.515
911.500	540.176	79.983	19.992	99.974	20.037	7.531	0.517
912.000	540.404	79.984	19.992	99.970	20.038	7.472	0.513
912.500	540.657	79.985	19.992	99.969	20.035	7.700	0.492
913.000	540.903	79.982	19.993	99.969	20.036	7.625	0.490
913.500	541.210	79.982	19.992	99.970	20.037	7.547	0.526
914.000	541.431	79.983	19.992	99.980	20.033	7.776	0.541
914.500	541.712	79.985	19.993	99.984	20.034	7.733	0.515
915.000	541.954	79.984	19.991	99.988	20.034	7.743	0.512
915.500	542.238	79.985	19.992	99.990	20.035	7.678	0.525
916.000	542.476	79.984	19.992	99.990	20.032	7.892	0.524
916.500	542.747	79.984	19.992	99.986	20.036	7.573	0.516
917.000	542.975	79.983	19.993	99.984	20.039	7.396	0.504
917.500	543.237	79.984	19.992	99.983	20.035	7.657	0.494
918.000	543.482	79.984	19.993	99.983	20.034	7.759	0.498
918.500	543.708	79.984	19.992	99.982	20.037	7.514	0.489
919.000	543.994	79.983	19.992	99.983	20.035	7.692	0.492
919.500	544.266	79.984	19.993	99.982	20.033	7.810	0.536
920.000	544.504	79.984	19.993	99.983	20.034	7.728	0.534
920.500	544.784	79.983	19.993	99.982	20.036	7.588	0.514
921.000	545.003	79.983	19.993	99.983	20.035	7.653	0.508
921.500	545.266	79.984	19.992	99.984	20.038	7.473	0.490
922.000	545.518	79.986	19.992	99.986	20.038	7.449	0.499
922.500	545.754	79.983	19.991	99.986	20.034	7.763	0.502
923.000	546.014	79.983	19.992	99.986	20.038	7.472	0.491
923.500	546.304	79.984	19.993	99.986	20.037	7.510	0.523
924.000	546.560	79.983	19.993	99.987	20.040	7.288	0.548
924.501	546.800	79.983	19.992	99.987	20.038	7.423	0.521
925.000	547.068	79.983	19.992	99.988	20.039	7.345	0.502
925.500	547.301	79.982	19.992	99.988	20.039	7.357	0.504
926.000	547.562	79.985	19.992	99.988	20.037	7.537	0.498
926.500	547.777	79.986	19.993	99.988	20.040	7.331	0.486
927.000	548.102	79.984	19.991	99.988	20.037	7.527	0.508
927.500	548.337	79.985	19.992	99.988	20.037	7.551	0.550
928.000	548.556	79.985	19.992	99.988	20.035	7.682	0.507
928.500	548.819	79.985	19.993	99.988	20.038	7.430	0.468
929.000	549.088	79.984	19.991	99.989	20.040	7.329	0.507
929.500	549.310	79.984	19.992	99.990	20.039	7.401	0.511
930.000	549.568	79.983	19.992	99.989	20.037	7.503	0.486
930.500	549.849	79.984	19.992	99.990	20.038	7.417	0.510
931.000	550.092	79.982	19.992	99.990	20.039	7.405	0.532
931.500	550.370	79.984	19.992	99.991	20.038	7.464	0.522
932.000	550.594	79.984	19.993	99.991	20.037	7.508	0.511
932.500	550.806	79.983	19.992	99.991	20.035	7.647	0.469
933.000	551.096	79.985	19.992	99.991	20.035	7.667	0.469
933.500	551.341	79.983	19.992	99.987	20.039	7.375	0.519
934.000	551.615	79.984	19.993	99.985	20.035	7.631	0.527
934.500	551.861	79.985	19.992	99.985	20.035	7.653	0.520
935.000	552.121	79.984	19.992	99.985	20.035	7.688	0.513
935.500	552.338	79.985	19.993	99.983	20.036	7.574	0.491
936.000	552.615	79.983	19.992	99.985	20.035	7.660	0.485
936.500	552.837	79.985	19.992	99.987	20.034	7.774	0.496
937.000	553.119	79.985	19.993	99.987	20.033	7.798	0.502
937.500	553.353	79.983	19.993	99.987	20.032	7.859	0.511
938.001	553.618	79.982	19.993	99.988	20.036	7.623	0.508
938.500	553.908	79.982	19.992	99.990	20.034	7.708	0.527
939.000	554.143	79.982	19.992	99.990	20.031	7.959	0.540
939.500	554.405	79.983	19.992	99.989	20.036	7.623	0.511
940.000	554.677	79.982	19.993	99.986	20.035	7.633	0.515
940.500	554.916	79.984	19.993	99.982	20.030	8.033	0.522
941.000	555.139	79.984	19.992	99.977	20.032	7.882	0.487
941.500	555.407	79.982	19.993	99.977	20.033	7.776	0.477
942.000	555.645	79.983	19.993	99.978	20.037	7.545	0.498
942.500	555.920	79.983	19.993	99.981	20.034	7.753	0.509
943.000	556.156	79.982	19.993	99.986	20.033	7.837	0.512
943.500	556.398	79.982	19.992	99.990	20.033	7.792	0.495
944.000	556.650	79.982	19.993	99.990	20.036	7.600	0.486
944.500	556.904	79.982	19.992	99.990	20.037	7.545	0.500
945.000	557.165	79.983	19.994	99.990	20.038	7.431	0.510
945.500	557.420	79.983	19.992	99.986	20.037	7.504	0.516
946.000	557.696	79.982	19.993	99.984	20.035	7.674	0.524
946.500	557.935	79.980	19.993	99.983	20.038	7.470	0.523
947.000	558.163	79.981	19.993	99.983	20.034	7.737	0.491
947.500	558.431	79.982	19.993	99.983	20.036	7.603	0.481
948.000	558.669	79.982	19.994	99.984	20.036	7.609	0.501
948.500	558.940	79.983	19.993	99.986	20.036	7.576	0.508
949.000	559.180	79.984	19.994	99.987	20.039	7.394	0.510
949.500	559.426	79.985	19.993	99.987	20.037	7.525	0.498
950.000	559.679	79.981	19.993	99.987	20.039	7.400	0.492
950.500	559.920	79.984	19.992	99.985	20.040	7.270	0.497
951.000	560.157	79.982	19.992	99.982	20.038	7.472	0.486
951.500	560.442	79.982	19.992	99.981	20.039	7.400	0.500
952.000	560.694	79.984	19.992	99.981	20.037	7.550	0.529
952.500	560.973	79.983	19.994	99.982	20.039	7.409	0.534
953.000	561.216	79.983	19.993	99.987	20.036	7.564	0.527
953.500	561.466	79.983	19.992	99.990	20.038	7.474	0.508
954.000	561.727	79.983	19.992	99.991	20.040	7.282	0.502
954.500	561.973	79.982	19.993	99.990	20.040	7.305	0.509
955.000	562.225	79.985	19.992	99.990	20.037	7.552	0.502
955.500	562.454	79.985	19.993	99.989	20.038	7.454	0.489
956.000	562.724	79.985	19.992	99.987	20.036	7.564	0.490
956.500	562.976	79.984	19.992	99.986	20.037	7.487	0.511
957.000	563.222	79.985	19.993	99.982	20.037	7.540	0.510
957.500	563.466	79.985	19.992	99.981	20.038	7.478	0.494
958.000	563.718	79.985	19.992	99.980	20.038	7.427	0.494
958.500	564.008	79.988	19.993	99.978	20.035	7.668	0.519
959.000	564.226	79.985	19.992	99.979	20.039	7.386	0.524
959.500	564.503	79.983	19.992	99.982	20.035	7.660	0.501
960.000	564.770	79.986	19.992	99.981	20.035	7.644	0.520
960.500	564.959	79.986	19.992	99.982	20.034	7.770	0.500
961.000	565.227	79.986	19.992	99.984	20.034	7.764	0.457
961.500	565.481	79.985	19.993	99.984	20.035	7.677	0.489
962.000	565.742	79.986	19.993	99.983	20.034	7.734	0.519
962.500	566.024	79.986	19.993	99.982	20.030	7.995	0.529
963.000	566.293	79.986	19.994	99.980	20.034	7.756	0.546
963.500	566.530	79.985	19.993	99.978	20.035	7.684	0.528
964.000	566.778	79.984	19.993	99.977	20.034	7.766	0.496
964.500	567.053	79.985	19.993	99.977	20.034	7.729	0.504
965.000	567.339	79.986	19.993	99.978	20.034	7.770	0.542
965.500	567.519	79.984	19.993	99.979	20.034	7.732	0.513
966.000	567.799	79.983	19.992	99.980	20.032	7.881	0.463
966.500	568.036	79.983	19.993	99.981	20.030	8.048	0.489
967.000	568.280	79.983	19.993	99.978	20.033	7.795	0.499
967.500	568.570	79.983	19.994	99.975	20.034	7.767	0.507
968.000	568.836	79.984	19.993	99.976	20.032	7.847	0.545
968.500	569.102	79.984	19.994	99.977	20.034	7.706	0.544
969.000	569.329	79.984	19.994	99.977	20.033	7.824	0.513
969.500	569.563	79.980	19.994	99.981	20.035	7.696	0.477
970.000	569.815	79.981	19.994	99.985	20.030	8.059	0.474
970.500	570.073	79.982	19.994	99.980	20.034	7.754	0.498
971.000	570.338	79.982	19.993	99.977	20.032	7.858	0.516
971.500	570.593	79.984	19.994	99.976	20.033	7.826	0.522
972.000	570.851	79.985	19.994	99.974	20.029	8.091	0.517
972.500	571.130	79.981	19.994	99.975	20.036	7.624	0.525
973.000	571.356	79.985	19.994	99.978	20.034	7.752	0.521
973.500	571.605	79.982	19.994	99.981	20.032	7.887	0.490
974.000	571.867	79.982	19.994	99.981	20.035	7.666	0.493
974.500	572.100	79.982	19.994	99.982	20.031	7.952	0.503
975.000	572.344	79.984	19.993	99.978	20.032	7.862	0.486
975.500	572.591	79.986	19.994	99.978	20.033	7.789	0.484
976.001	572.872	79.982	19.993	99.976	20.033	7.793	0.510
976.500	573.131	79.986	19.993	99.976	20.030	7.993	0.534
977.000	573.404	79.982	19.993	99.975	20.030	8.009	0.536
977.500	573.649	79.985	19.993	99.977	20.032	7.875	0.525
978.000	573.932	79.985	19.992	99.975	20.032	7.849	0.523
978.500	574.235	79.985	19.994	99.974	20.034	7.755	0.557
979.000	574.444	79.984	19.993	99.969	20.034	7.704	0.549
979.500	574.716	79.988	19.993	99.966	20.034	7.761	0.496
980.000	574.964	79.987	19.993	99.965	20.034	7.730	0.501
980.500	575.244	79.986	19.992	99.966	20.034	7.706	0.525
981.000	575.490	79.986	19.992	99.969	20.035	7.639	0.527
981.500	575.754	79.986	19.993	99.975	20.036	7.578	0.517
982.000	575.967	79.987	19.992	99.977	20.036	7.610	0.493
982.500	576.226	79.986	19.992	99.976	20.036	7.615	0.474
983.000	576.451	79.986	19.993	99.978	20.037	7.551	0.478
983.500	576.726	79.985	19.992	99.976	20.036	7.574	0.492
984.000	576.983	79.986	19.993	99.977	20.036	7.563	0.517
984.500	577.264	79.987	19.992	99.978	20.035	7.651	0.535
985.000	577.500	79.986	19.992	99.981	20.034	7.773	0.527
985.500	577.793	79.986	19.992	99.979	20.032	7.857	0.523
986.000	578.017	79.988	19.992	99.980	20.036	7.623	0.524
986.500	578.306	79.986	19.993	99.979	20.034	7.714	0.515
987.000	578.567	79.987	19.993	99.977	20.034	7.751	0.531
987.500	578.814	79.985	19.992	99.976	20.036	7.598	0.528
988.000	579.047	79.985	19.992	99.977	20.036	7.619	0.494
988.500	579.283	79.986	19.992	99.974	20.034	7.704	0.475
989.000	579.563	79.986	19.992	99.967	20.036	7.627	0.493
989.500	579.752	79.985	19.992	99.969	20.033	7.812	0.493
990.000	580.032	79.984	19.993	99.970	20.038	7.420	0.469
990.500	580.287	79.985	19.992	99.972	20.041	7.269	0.502
991.000	580.558	79.983	19.992	99.977	20.038	7.479	0.530
991.500	580.816	79.984	19.992	99.985	20.038	7.427	0.527
992.000	581.090	79.983	19.992	99.985	20.038	7.476	0.531
992.500	581.332	79.982	19.992	99.985	20.034	7.761	0.524
993.000	581.624	79.981	19.993	99.985	20.038	7.465	0.525
993.500	581.860	79.983	19.992	99.986	20.035	7.631	0.531
994.000	582.123	79.985	19.992	99.986	20.035	7.686	0.514
994.500	582.388	79.982	19.993	99.988	20.036	7.598	0.514
995.000	582.626	79.980	19.992	99.990	20.034	7.761	0.515
995.500	582.907	79.983	19.993	99.990	20.035	7.702	0.511
996.000	583.152	79.983	19.993	99.990	20.036	7.571	0.522
996.500	583.413	79.983	19.992	99.988	20.038	7.465	0.516
997.000	583.676	79.983	19.993	99.988	20.037	7.510	0.515
997.500	583.920	79.984	19.993	99.987	20.039	7.404	0.516
998.000	584.172	79.982	19.993	99.985	20.038	7.466	0.502
998.500	584.432	79.982	19.994	99.985	20.037	7.535	0.504
999.000	584.648	79.982	19.993	99.987	20.039	7.348	0.494
999.500	584.932	79.985	19.992	99.987	20.038	7.456	0.488
1000.000	585.174	79.983	19.992	99.988	20.039	7.376	0.513
1000.500	585.434	79.981	19.993	99.990	20.038	7.458	0.514
1001.000	585.724	79.985	19.994	99.989	20.037	7.521	0.526
1001.500	585.975	79.984	19.993	99.989	20.039	7.406	0.546
1002.000	586.242	79.981	19.992	99.989	20.036	7.602	0.529
1002.500	586.473	79.983	19.993	99.987	20.036	7.575	0.508
1003.001	586.726	79.983	19.992	99.986	20.038	7.457	0.491
1003.500	587.033	79.984	19.992	99.987	20.038	7.475	0.522
1004.000	587.262	79.984	19.992	99.987	20.038	7.451	0.549
1004.500	587.522	79.982	19.992	99.986	20.037	7.500	0.512
1005.000	587.740	79.982	19.993	99.989	20.036	7.620	0.483
1005.500	588.034	79.981	19.993	99.988	20.035	7.696	0.495
1006.000	588.284	79.983	19.992	99.988	20.036	7.624	0.528
1006.500	588.566	79.984	19.992	99.986	20.037	7.490	0.538
1007.000	588.801	79.984	19.993	99.987	20.040	7.324	0.525
1007.500	589.020	79.984	19.992	99.987	20.038	7.453	0.486
1008.000	589.300	79.985	19.992	99.987	20.037	7.520	0.476
1008.500	589.540	79.985	19.992	99.987	20.035	7.694	0.509
1009.000	589.812	79.984	19.992	99.986	20.039	7.388	0.516
1009.500	590.067	79.984	19.992	99.981	20.036	7.624	0.519
1010.000	590.341	79.984	19.992	99.980	20.037	7.533	0.528
1010.500	590.590	79.985	19.991	99.979	20.039	7.380	0.526
1011.000	590.817	79.982	19.991	99.979	20.038	7.424	0.499
1011.500	591.075	79.985	19.991	99.982	20.037	7.535	0.480
1012.000	591.308	79.984	19.992	99.986	20.037	7.500	0.488
1012.500	591.586	79.983	19.991	99.986	20.038	7.435	0.501
1013.000	591.834	79.982	19.992	99.988	20.037	7.500	0.518
1013.500	592.094	79.984	19.992	99.989	20.039	7.359	0.517
1014.000	592.375	79.982	19.992	99.989	20.037	7.555	0.525
1014.500	592.596	79.983	19.992	99.990	20.037	7.529	0.522
1015.000	592.846	79.983	19.992	99.992	20.036	7.611	0.486
1015.500	593.129	79.984	19.993	99.991	20.038	7.466	0.502
1016.000	593.397	79.982	19.993	99.991	20.036	7.574	0.542
1016.500	593.627	79.982	19.992	99.992	20.037	7.556	0.524
1017.000	593.911	79.982	19.992	99.992	20.035	7.694	0.506
1017.500	594.151	79.984	19.993	99.991	20.035	7.686	0.519
1018.000	594.415	79.984	19.992	99.990	20.036	7.609	0.514
1018.500	594.666	79.983	19.993	99.989	20.037	7.533	0.510
1019.000	594.913	79.981	19.992	99.988	20.037	7.529	0.507
1019.500	595.185	79.983	19.992	99.988	20.037	7.507	0.508
1020.000	595.427	79.982	19.992	99.988	20.038	7.421	0.516
1020.500	595.677	79.983	19.993	99.988	20.039	7.352	0.503
1021.000	596.002	79.983	19.991	99.989	20.039	7.381	0.533
1021.500	596.213	79.983	19.993	99.988	20.036	7.581	0.556
1022.000	596.409	79.982	19.992	99.988	20.038	7.430	0.472
1022.500	596.657	79.984	19.993	99.988	20.035	7.645	0.426
1023.000	596.945	79.983	19.993	99.987	20.034	7.719	0.490
1023.500	597.229	79.981	19.992	99.986	20.037	7.527	0.554
1024.000	597.447	79.981	19.992	99.986	20.038	7.443	0.537
1024.500	597.732	79.983	19.993	99.985	20.038	7.447	0.503
1025.000	597.994	79.983	19.993	99.984	20.034	7.723	0.525
1025.500	598.235	79.982	19.993	99.982	20.038	7.462	0.525
1026.000	598.511	79.983	19.993	99.982	20.039	7.374	0.510
1026.500	598.714	79.981	19.994	99.981	20.037	7.499	0.498
1027.000	599.020	79.981	19.993	99.981	20.035	7.660	0.494
1027.501	599.250	79.981	19.993	99.981	20.035	7.687	0.523
1028.001	599.504	79.983	19.993	99.982	20.036	7.599	0.510
1028.500	599.748	79.984	19.993	99.981	20.035	7.691	0.491
1029.000	600.000	79.982	19.994	99.982	20.035	7.651	0.496
1029.500	600.277	79.982	19.993	99.981	20.034	7.757	0.513
1030.000	600.503	79.983	19.994	99.980	20.035	7.645	0.517
1030.501	600.780	79.986	19.994	99.979	20.034	7.767	0.503
1031.001	601.038	79.984	19.993	99.975	20.035	7.693	0.518
1031.500	601.266	79.983	19.993	99.971	20.033	7.780	0.510
1032.000	601.512	79.983	19.993	99.972	20.036	7.576	0.480
1032.500	601.740	79.984	19.993	99.973	20.036	7.592	0.474
1033.000	602.024	79.983	19.993	99.975	20.037	7.504	0.493
1033.500	602.270	79.984	19.993	99.981	20.039	7.413	0.521
1034.000	602.541	79.985	19.992	99.985	20.037	7.500	0.524
1034.500	602.792	79.984	19.993	99.983	20.035	7.676	0.520
1035.001	603.066	79.985	19.993	99.982	20.033	7.809	0.523
1035.501	603.308	79.984	19.993	99.981	20.035	7.651	0.521
1036.000	603.560	79.983	19.993	99.980	20.034	7.704	0.505
1036.500	603.802	79.986	19.992	99.980	20.033	7.819	0.494
1037.000	604.068	79.985	19.993	99.982	20.034	7.774	0.501
1037.500	604.304	79.985	19.993	99.980	20.036	7.619	0.505
1038.001	604.550	79.985	19.992	99.978	20.033	7.777	0.492
1038.501	604.831	79.983	19.993	99.978	20.033	7.826	0.504
1039.000	605.077	79.983	19.994	99.975	20.037	7.532	0.527
1039.500	605.309	79.982	19.992	99.969	20.035	7.660	0.503
1040.000	605.588	79.984	19.992	99.967	20.034	7.727	0.494
1040.500	605.820	79.985	19.992	99.967	20.036	7.596	0.511
1041.000	606.099	79.984	19.993	99.968	20.036	7.560	0.512
1041.501	606.361	79.985	19.992	99.971	20.036	7.562	0.526
1042.001	606.579	79.983	19.993	99.976	20.033	7.844	0.510
1042.501	606.842	79.983	19.992	99.982	20.038	7.462	0.481
1043.000	607.079	79.981	19.993	99.986	20.034	7.727	0.491
1043.500	607.316	79.985	19.993	99.986	20.036	7.601	0.487
1044.000	607.630	79.983	19.993	99.984	20.033	7.794	0.512
1044.500	607.869	79.985	19.992	99.984	20.033	7.815	0.552
1045.000	608.115	79.983	19.992	99.984	20.034	7.758	0.519
1045.500	608.372	79.984	19.993	99.984	20.034	7.744	0.495
