Repository: ulfsri/fsri_materials_database

# Materials and Products Database

## 01_Data

Raw data generated from each apparatus are included here in plain-text format. The data is organized first by material, next by the short name of test apparatus used, and where applicable additional filtering by test settings.

### material.json

Each material directory contains a json file of the same name as the material. This file links the data stored in the repository as well as data and graphs produced by the accompanying scripts (__02_Scripts__) to the respective landing page for the material on the front-end website.

File: 01_Data/Triexta_Carpet_HighPile/MCC/Triexta_Carpet_HighPile_MCC_30K_min_211117_R1.txt (part 2 of 4)
T Correction Coefficients:	0	1.024463	0
Time Shift (s):	14
*
Time (s)	Temperature (C)	N2 flow rate (cc/min)	O2 flow rate (cc/min)	Flow Rate (cc/min)	Oxygen (%)	HRR (W/g)	Heating rate (C/s)
348.500	254.030	80.004	19.996	103.222	19.844	3.871	0.498
349.000	254.305	80.004	19.995	103.221	19.842	4.033	0.504
349.500	254.581	80.002	19.995	103.220	19.842	4.031	0.533
350.000	254.795	80.005	19.995	103.220	19.844	3.887	0.521
350.500	255.024	80.004	19.994	103.219	19.843	3.968	0.466
351.000	255.285	80.006	19.995	103.219	19.845	3.835	0.467
351.500	255.526	80.004	19.995	103.218	19.846	3.734	0.496
352.000	255.762	80.004	19.996	103.218	19.844	3.920	0.489
352.500	256.035	80.004	19.995	103.218	19.841	4.095	0.493
353.000	256.272	80.003	19.995	103.219	19.846	3.725	0.510
353.500	256.547	80.004	19.996	103.219	19.842	4.069	0.511
354.000	256.764	80.003	19.996	103.219	19.842	4.039	0.502
354.500	257.035	80.004	19.996	103.219	19.841	4.112	0.489
355.000	257.278	80.003	19.995	103.218	19.843	3.988	0.501
355.500	257.531	80.003	19.996	103.218	19.847	3.690	0.505
356.000	257.806	80.004	19.996	103.218	19.844	3.876	0.512
356.500	258.031	80.004	19.995	103.218	19.844	3.898	0.514
357.000	258.296	80.004	19.995	103.218	19.841	4.090	0.495
357.500	258.563	80.004	19.995	103.215	19.841	4.124	0.511
358.000	258.787	80.004	19.995	103.212	19.841	4.108	0.512
358.500	259.071	80.003	19.995	103.211	19.841	4.112	0.500
359.000	259.329	80.003	19.996	103.210	19.843	3.974	0.525
359.500	259.594	80.002	19.995	103.208	19.841	4.097	0.532
360.000	259.827	80.003	19.995	103.209	19.844	3.863	0.511
360.500	260.072	80.003	19.994	103.211	19.843	3.980	0.488
361.000	260.316	80.003	19.995	103.210	19.841	4.076	0.483
361.500	260.555	80.004	19.994	103.207	19.843	3.957	0.486
362.000	260.815	80.002	19.996	103.206	19.843	3.995	0.491
362.500	261.054	80.003	19.996	103.208	19.843	3.940	0.499
363.000	261.302	80.002	19.996	103.210	19.844	3.880	0.493
363.500	261.539	80.004	19.995	103.212	19.844	3.894	0.486
364.000	261.820	80.004	19.995	103.215	19.841	4.070	0.502
364.500	262.071	80.003	19.994	103.214	19.845	3.837	0.525
365.000	262.354	80.003	19.995	103.211	19.842	4.009	0.533
365.500	262.588	80.005	19.995	103.208	19.844	3.910	0.526
366.000	262.820	80.004	19.996	103.205	19.846	3.716	0.491
366.500	263.089	80.004	19.996	103.200	19.845	3.799	0.483
367.000	263.362	80.004	19.994	103.198	19.847	3.677	0.521
367.500	263.566	80.003	19.995	103.195	19.845	3.823	0.510
368.000	263.857	80.005	19.996	103.195	19.842	4.039	0.486
368.500	264.090	80.004	19.995	103.194	19.842	4.039	0.510
369.000	264.360	80.005	19.995	103.201	19.844	3.861	0.513
369.500	264.596	80.005	19.995	103.207	19.842	4.043	0.504
370.000	264.886	80.005	19.995	103.213	19.843	3.962	0.516
370.500	265.160	80.005	19.995	103.213	19.843	3.964	0.545
371.000	265.366	80.005	19.994	103.210	19.846	3.728	0.522
371.500	265.634	80.006	19.995	103.203	19.847	3.657	0.477
372.000	265.884	80.004	19.995	103.196	19.844	3.905	0.496
372.500	266.141	80.006	19.995	103.191	19.847	3.691	0.513
373.000	266.379	80.004	19.994	103.193	19.844	3.905	0.501
373.500	266.613	80.006	19.994	103.197	19.843	3.930	0.484
374.000	266.915	80.004	19.995	103.197	19.845	3.806	0.504
374.500	267.162	80.004	19.995	103.198	19.845	3.810	0.543
375.000	267.439	80.005	19.996	103.197	19.845	3.790	0.536
375.500	267.684	80.004	19.995	103.192	19.842	4.027	0.523
376.000	267.943	80.005	19.995	103.191	19.844	3.885	0.513
376.500	268.219	80.004	19.994	103.194	19.844	3.873	0.520
377.000	268.449	80.005	19.995	103.197	19.842	4.003	0.521
377.500	268.690	80.004	19.995	103.198	19.843	3.934	0.488
378.000	268.937	80.003	19.994	103.200	19.846	3.712	0.480
378.500	269.246	80.003	19.994	103.200	19.842	4.052	0.522
379.000	269.482	80.004	19.995	103.199	19.844	3.851	0.550
379.500	269.746	80.003	19.994	103.202	19.843	3.924	0.522
380.000	270.048	80.004	19.995	103.204	19.843	3.932	0.533
380.500	270.289	80.002	19.995	103.209	19.845	3.839	0.555
381.000	270.551	80.001	19.994	103.210	19.843	3.932	0.523
381.500	270.823	80.003	19.995	103.211	19.845	3.835	0.518
382.000	271.088	80.000	19.994	103.211	19.846	3.732	0.535
382.500	271.319	80.001	19.994	103.213	19.846	3.722	0.517
383.000	271.552	80.001	19.995	103.212	19.845	3.827	0.480
383.500	271.828	80.001	19.995	103.211	19.844	3.880	0.486
384.000	272.107	80.001	19.996	103.213	19.844	3.884	0.532
384.500	272.391	80.001	19.995	103.214	19.844	3.851	0.559
385.000	272.620	80.003	19.996	103.214	19.845	3.817	0.538
385.500	272.891	80.001	19.995	103.214	19.844	3.870	0.507
386.000	273.130	80.001	19.996	103.211	19.843	3.937	0.505
386.500	273.404	80.000	19.995	103.211	19.844	3.856	0.511
387.000	273.677	80.001	19.996	103.213	19.845	3.848	0.530
387.500	273.887	80.001	19.996	103.212	19.843	3.941	0.515
388.000	274.147	80.002	19.996	103.207	19.844	3.878	0.477
388.500	274.440	80.002	19.996	103.206	19.848	3.627	0.511
389.000	274.670	80.001	19.996	103.200	19.845	3.807	0.537
389.500	274.960	80.001	19.996	103.194	19.845	3.839	0.521
390.000	275.219	80.001	19.995	103.194	19.849	3.536	0.534
390.500	275.453	80.001	19.997	103.198	19.843	3.937	0.521
391.000	275.682	80.001	19.996	103.204	19.845	3.805	0.479
391.500	275.973	80.001	19.995	103.206	19.846	3.763	0.492
392.000	276.214	80.001	19.996	103.206	19.846	3.771	0.525
392.500	276.476	80.001	19.996	103.202	19.847	3.698	0.517
393.000	276.706	80.003	19.995	103.198	19.846	3.718	0.498
393.500	276.951	80.001	19.995	103.192	19.847	3.639	0.484
394.000	277.212	80.001	19.996	103.194	19.846	3.722	0.491
394.500	277.515	80.001	19.995	103.199	19.846	3.760	0.535
395.000	277.775	80.001	19.995	103.197	19.847	3.690	0.563
395.500	278.018	80.001	19.996	103.196	19.845	3.811	0.533
396.000	278.283	80.001	19.996	103.196	19.846	3.730	0.505
396.500	278.579	80.002	19.994	103.192	19.845	3.821	0.534
397.000	278.810	80.002	19.996	103.188	19.846	3.710	0.544
397.500	279.059	80.001	19.995	103.188	19.844	3.876	0.504
398.000	279.286	80.002	19.995	103.188	19.843	3.928	0.478
398.500	279.498	80.002	19.995	103.190	19.845	3.833	0.457
399.000	279.781	80.002	19.995	103.196	19.843	3.946	0.467
399.500	280.028	80.001	19.995	103.198	19.847	3.659	0.513
400.000	280.309	80.002	19.995	103.197	19.843	3.973	0.529
400.500	280.567	80.002	19.995	103.195	19.843	3.941	0.533
401.000	280.800	80.002	19.995	103.191	19.841	4.078	0.515
401.500	281.025	80.001	19.995	103.185	19.843	3.995	0.475
402.000	281.316	80.001	19.995	103.180	19.845	3.836	0.487
402.500	281.545	80.003	19.995	103.180	19.844	3.868	0.518
403.000	281.806	80.003	19.995	103.180	19.842	4.003	0.505
403.500	282.051	80.002	19.996	103.187	19.844	3.896	0.498
404.000	282.312	80.003	19.996	103.193	19.845	3.793	0.506
404.500	282.584	80.002	19.996	103.197	19.844	3.853	0.520
405.000	282.844	80.002	19.996	103.198	19.845	3.797	0.532
405.500	283.089	80.003	19.995	103.203	19.843	3.926	0.518
406.000	283.365	80.002	19.996	103.200	19.844	3.873	0.513
406.500	283.615	80.001	19.995	103.198	19.845	3.786	0.523
407.000	283.823	80.002	19.996	103.197	19.842	4.000	0.492
407.500	284.076	80.002	19.995	103.203	19.843	3.994	0.459
408.000	284.315	80.002	19.996	103.201	19.845	3.808	0.476
408.500	284.614	80.003	19.996	103.199	19.843	3.934	0.515
409.000	284.853	80.002	19.996	103.198	19.843	3.952	0.538
409.500	285.103	80.003	19.996	103.200	19.842	4.055	0.513
410.000	285.360	80.002	19.996	103.197	19.842	4.035	0.498
410.500	285.567	80.003	19.995	103.194	19.841	4.088	0.486
411.000	285.807	80.001	19.996	103.193	19.839	4.276	0.455
411.500	286.074	80.001	19.995	103.191	19.841	4.100	0.477
412.000	286.294	80.003	19.995	103.186	19.839	4.262	0.497
412.500	286.563	80.000	19.996	103.184	19.843	3.990	0.488
413.000	286.806	80.002	19.997	103.184	19.840	4.197	0.501
413.500	287.091	80.001	19.996	103.188	19.842	4.009	0.520
414.000	287.329	80.002	19.996	103.189	19.844	3.904	0.525
414.500	287.565	80.002	19.996	103.192	19.842	4.051	0.498
415.000	287.827	80.001	19.997	103.190	19.840	4.150	0.486
415.500	288.056	79.999	19.996	103.194	19.841	4.094	0.494
416.000	288.271	80.001	19.997	103.195	19.840	4.169	0.467
416.500	288.551	80.001	19.996	103.200	19.842	4.058	0.470
417.000	288.829	80.000	19.997	103.205	19.843	3.938	0.527
417.500	289.061	80.002	19.996	103.212	19.844	3.912	0.534
418.000	289.312	80.001	19.997	103.212	19.845	3.837	0.496
418.500	289.535	80.002	19.997	103.213	19.840	4.195	0.478
419.000	289.807	80.001	19.996	103.209	19.841	4.134	0.484
419.500	290.017	80.001	19.996	103.206	19.841	4.096	0.489
420.000	290.280	80.003	19.997	103.202	19.842	4.066	0.478
420.500	290.536	80.002	19.996	103.201	19.841	4.078	0.496
421.000	290.747	80.002	19.995	103.199	19.840	4.146	0.493
421.500	291.043	80.002	19.996	103.197	19.842	4.043	0.487
422.000	291.303	80.002	19.996	103.199	19.841	4.077	0.531
422.500	291.553	80.003	19.996	103.201	19.842	4.009	0.533
423.000	291.764	80.003	19.996	103.203	19.843	3.984	0.485
423.500	292.024	80.003	19.995	103.206	19.842	4.069	0.466
424.000	292.238	80.002	19.996	103.209	19.840	4.176	0.473
424.500	292.519	80.002	19.994	103.208	19.841	4.079	0.485
425.000	292.790	80.003	19.995	103.205	19.841	4.110	0.524
425.500	293.008	80.004	19.994	103.204	19.839	4.277	0.520
426.000	293.265	80.003	19.995	103.199	19.844	3.895	0.481
426.500	293.496	80.004	19.995	103.200	19.842	4.057	0.481
427.000	293.746	80.002	19.993	103.196	19.842	4.067	0.485
427.500	294.008	80.003	19.996	103.194	19.844	3.914	0.497
428.000	294.263	80.003	19.996	103.193	19.844	3.922	0.515
428.500	294.491	80.003	19.996	103.199	19.843	3.989	0.500
429.000	294.736	80.004	19.995	103.200	19.844	3.862	0.478
429.500	294.990	80.004	19.995	103.202	19.842	4.009	0.486
430.000	295.209	80.004	19.995	103.204	19.840	4.185	0.486
430.500	295.486	80.004	19.995	103.201	19.840	4.167	0.484
431.000	295.729	80.003	19.995	103.196	19.844	3.898	0.508
431.500	295.967	80.004	19.994	103.197	19.842	4.021	0.501
432.000	296.221	80.003	19.995	103.199	19.840	4.172	0.486
432.500	296.444	80.004	19.995	103.202	19.841	4.075	0.484
433.000	296.653	80.003	19.994	103.206	19.842	4.023	0.454
433.500	296.941	80.003	19.995	103.206	19.842	4.003	0.464
434.000	297.204	80.002	19.996	103.207	19.840	4.169	0.524
434.500	297.396	80.004	19.995	103.207	19.838	4.353	0.503
435.000	297.634	80.002	19.994	103.208	19.840	4.213	0.443
435.500	297.912	80.003	19.995	103.208	19.838	4.298	0.473
436.000	298.174	80.003	19.995	103.212	19.836	4.502	0.528
436.500	298.417	80.002	19.994	103.212	19.841	4.092	0.522
437.000	298.677	80.003	19.994	103.209	19.839	4.280	0.504
437.500	298.883	80.003	19.996	103.207	19.839	4.244	0.485
438.000	299.169	80.002	19.995	103.204	19.839	4.238	0.479
438.500	299.387	80.003	19.996	103.200	19.839	4.270	0.498
439.000	299.675	80.002	19.995	103.196	19.836	4.492	0.505
439.500	299.906	80.002	19.995	103.197	19.842	4.011	0.512
440.000	300.105	80.002	19.995	103.196	19.840	4.203	0.474
440.500	300.382	80.002	19.995	103.197	19.840	4.194	0.454
441.000	300.635	80.003	19.995	103.199	19.837	4.392	0.503
441.500	300.870	80.002	19.995	103.199	19.837	4.420	0.509
442.000	301.124	80.002	19.994	103.199	19.838	4.295	0.489
442.500	301.369	80.002	19.995	103.200	19.835	4.513	0.494
443.000	301.591	80.002	19.995	103.205	19.837	4.376	0.483
443.500	301.827	80.003	19.995	103.207	19.838	4.326	0.463
444.000	302.080	80.003	19.995	103.206	19.835	4.548	0.474
444.500	302.342	80.004	19.996	103.206	19.839	4.285	0.502
445.000	302.611	80.003	19.995	103.202	19.838	4.346	0.523
445.500	302.828	80.004	19.997	103.198	19.837	4.431	0.508
446.000	303.082	80.002	19.995	103.197	19.838	4.338	0.478
446.500	303.309	80.003	19.995	103.200	19.835	4.516	0.476
447.000	303.572	80.003	19.995	103.198	19.838	4.364	0.486
447.500	303.827	80.003	19.994	103.199	19.837	4.435	0.504
448.000	304.014	80.004	19.995	103.198	19.833	4.722	0.480
448.500	304.259	80.004	19.994	103.193	19.836	4.447	0.437
449.000	304.520	80.004	19.994	103.189	19.838	4.360	0.469
449.500	304.768	80.004	19.994	103.194	19.837	4.393	0.508
450.000	304.994	80.003	19.994	103.197	19.832	4.759	0.492
450.500	305.266	80.005	19.995	103.203	19.835	4.553	0.486
451.000	305.483	80.004	19.994	103.209	19.833	4.666	0.493
451.500	305.768	80.003	19.994	103.216	19.834	4.585	0.496
452.000	305.988	80.005	19.994	103.217	19.832	4.749	0.504
452.500	306.210	80.004	19.994	103.220	19.831	4.848	0.473
453.000	306.476	80.004	19.994	103.220	19.835	4.577	0.465
453.500	306.756	80.004	19.994	103.221	19.835	4.548	0.517
454.000	306.974	80.003	19.994	103.218	19.830	4.880	0.522
454.500	307.219	80.004	19.994	103.216	19.831	4.866	0.480
455.000	307.459	80.004	19.995	103.216	19.830	4.882	0.474
455.500	307.728	80.005	19.994	103.215	19.832	4.751	0.497
456.000	307.967	80.004	19.994	103.214	19.834	4.595	0.508
456.500	308.232	80.005	19.994	103.214	19.830	4.918	0.506
457.000	308.477	80.006	19.994	103.213	19.834	4.617	0.507
457.500	308.731	80.005	19.996	103.210	19.829	4.957	0.504
458.000	308.922	80.005	19.994	103.207	19.834	4.611	0.472
458.500	309.191	80.004	19.994	103.208	19.835	4.567	0.453
459.000	309.474	80.005	19.995	103.210	19.830	4.918	0.507
459.500	309.724	80.004	19.994	103.212	19.833	4.674	0.543
460.000	309.949	80.005	19.994	103.211	19.829	4.995	0.504
460.500	310.220	80.005	19.995	103.209	19.832	4.734	0.486
461.000	310.466	80.004	19.995	103.204	19.830	4.882	0.507
461.500	310.709	80.003	19.995	103.200	19.831	4.849	0.503
462.000	310.938	80.003	19.995	103.196	19.829	4.975	0.481
462.500	311.216	80.002	19.995	103.200	19.831	4.858	0.489
463.000	311.455	80.003	19.995	103.204	19.828	5.056	0.512
463.500	311.726	80.002	19.994	103.205	19.831	4.868	0.513
464.000	311.962	80.003	19.995	103.206	19.829	4.991	0.509
464.500	312.195	80.002	19.994	103.205	19.830	4.882	0.488
465.000	312.458	80.002	19.994	103.200	19.828	5.032	0.483
465.500	312.725	80.003	19.995	103.198	19.831	4.864	0.513
466.000	312.986	80.003	19.995	103.200	19.829	5.007	0.529
466.500	313.193	80.002	19.995	103.203	19.829	4.971	0.498
467.000	313.505	80.002	19.996	103.205	19.830	4.886	0.494
467.500	313.716	80.002	19.994	103.208	19.831	4.840	0.521
468.000	313.961	80.001	19.995	103.212	19.829	4.979	0.489
468.500	314.241	80.001	19.996	103.210	19.828	5.066	0.490
469.000	314.489	80.002	19.994	103.210	19.831	4.866	0.527
469.500	314.725	80.002	19.995	103.208	19.832	4.789	0.506
470.000	314.999	80.002	19.995	103.212	19.830	4.925	0.497
470.500	315.246	80.001	19.995	103.211	19.832	4.778	0.516
471.000	315.473	80.001	19.995	103.212	19.828	5.059	0.497
471.500	315.765	80.001	19.995	103.210	19.832	4.765	0.496
472.000	315.951	80.002	19.995	103.213	19.831	4.876	0.499
472.500	316.228	80.001	19.994	103.211	19.829	4.959	0.471
473.000	316.474	80.002	19.995	103.208	19.828	5.052	0.493
473.500	316.752	80.002	19.996	103.208	19.827	5.146	0.523
474.000	316.963	80.002	19.995	103.208	19.828	5.066	0.506
474.500	317.263	80.002	19.995	103.208	19.829	4.957	0.500
475.000	317.499	80.002	19.995	103.206	19.830	4.896	0.523
475.500	317.720	80.001	19.995	103.208	19.827	5.113	0.497
476.000	317.985	80.001	19.995	103.207	19.826	5.186	0.472
476.500	318.244	80.002	19.996	103.208	19.828	5.045	0.505
477.000	318.459	80.001	19.995	103.204	19.826	5.184	0.499
477.500	318.733	80.002	19.996	103.203	19.827	5.166	0.482
478.000	319.007	80.001	19.996	103.203	19.824	5.384	0.519
478.500	319.267	80.003	19.996	103.201	19.822	5.501	0.541
479.000	319.505	80.002	19.996	103.202	19.824	5.323	0.516
479.500	319.768	80.003	19.996	103.205	19.827	5.153	0.500
480.000	320.018	80.003	19.996	103.202	19.825	5.266	0.507
480.500	320.259	80.002	19.996	103.199	19.821	5.547	0.502
481.000	320.509	80.001	19.995	103.196	19.823	5.409	0.491
481.500	320.749	80.004	19.996	103.192	19.825	5.299	0.490
482.000	321.033	80.003	19.996	103.191	19.822	5.485	0.507
482.500	321.273	80.002	19.997	103.197	19.822	5.485	0.524
483.000	321.513	80.003	19.996	103.202	19.822	5.527	0.502
483.500	321.755	80.002	19.996	103.207	19.824	5.383	0.481
484.000	322.033	80.003	19.996	103.210	19.826	5.242	0.501
484.500	322.268	80.003	19.996	103.213	19.821	5.553	0.517
485.000	322.551	80.002	19.995	103.213	19.823	5.424	0.515
485.500	322.754	80.003	19.997	103.209	19.821	5.562	0.502
486.000	323.018	80.002	19.995	103.205	19.821	5.600	0.477
486.500	323.262	80.003	19.995	103.201	19.820	5.657	0.488
487.000	323.500	80.001	19.995	103.195	19.820	5.622	0.495
487.500	323.748	80.002	19.996	103.190	19.822	5.493	0.484
488.000	323.981	80.001	19.997	103.187	19.821	5.577	0.484
488.500	324.281	80.002	19.996	103.187	19.818	5.774	0.507
489.000	324.526	80.002	19.997	103.186	19.822	5.520	0.539
489.500	324.769	80.002	19.996	103.190	19.819	5.702	0.516
490.000	324.995	80.002	19.995	103.195	19.820	5.619	0.478
490.500	325.274	80.002	19.995	103.201	19.819	5.753	0.487
491.000	325.523	80.002	19.997	103.206	19.820	5.617	0.516
491.500	325.746	80.001	19.995	103.213	19.820	5.650	0.500
492.000	326.005	80.002	19.996	103.212	19.818	5.764	0.477
492.500	326.249	80.002	19.995	103.205	19.818	5.772	0.492
493.000	326.477	80.001	19.995	103.201	19.814	6.051	0.488
493.500	326.742	80.002	19.995	103.202	19.818	5.829	0.483
494.000	326.997	80.001	19.996	103.202	19.817	5.896	0.507
494.500	327.228	80.001	19.996	103.203	19.818	5.804	0.503
495.000	327.513	80.001	19.995	103.209	19.817	5.875	0.501
495.500	327.797	80.002	19.995	103.209	19.815	6.014	0.543
496.000	328.000	80.002	19.995	103.203	19.816	5.907	0.528
496.500	328.263	80.002	19.996	103.199	19.815	6.028	0.476
497.000	328.538	80.001	19.995	103.198	19.815	6.030	0.502
497.500	328.798	80.001	19.996	103.194	19.814	6.063	0.537
498.000	328.999	80.001	19.995	103.195	19.814	6.077	0.498
498.500	329.254	80.001	19.995	103.202	19.817	5.883	0.458
499.000	329.523	80.001	19.995	103.206	19.813	6.159	0.490
499.500	329.804	80.002	19.995	103.206	19.813	6.181	0.538
500.000	330.029	80.002	19.995	103.211	19.816	5.959	0.528
500.500	330.266	80.000	19.995	103.214	19.811	6.336	0.484
501.000	330.500	80.001	19.996	103.212	19.813	6.187	0.467
501.500	330.771	80.001	19.996	103.212	19.814	6.095	0.488
502.000	331.039	80.002	19.996	103.214	19.813	6.154	0.522
502.500	331.278	80.002	19.996	103.208	19.814	6.123	0.523
503.000	331.512	80.002	19.995	103.202	19.813	6.130	0.490
503.500	331.756	80.002	19.995	103.197	19.817	5.873	0.475
504.000	332.018	80.002	19.996	103.190	19.812	6.221	0.491
504.500	332.266	80.001	19.996	103.186	19.812	6.209	0.508
505.000	332.561	80.003	19.996	103.193	19.808	6.509	0.527
505.500	332.813	80.002	19.996	103.198	19.810	6.373	0.545
506.000	333.080	80.002	19.996	103.200	19.812	6.215	0.533
506.500	333.293	80.002	19.996	103.204	19.810	6.407	0.500
507.000	333.540	80.002	19.996	103.207	19.808	6.544	0.470
507.500	333.820	80.003	19.995	103.204	19.809	6.425	0.493
508.000	334.035	80.002	19.996	103.203	19.805	6.730	0.511
508.500	334.351	80.002	19.996	103.203	19.805	6.743	0.513
509.000	334.567	80.002	19.996	103.199	19.810	6.379	0.532
509.500	334.830	80.003	19.996	103.195	19.809	6.479	0.506
510.000	335.089	80.002	19.996	103.191	19.805	6.760	0.500
510.500	335.355	80.003	19.996	103.187	19.807	6.580	0.524
511.000	335.621	80.002	19.996	103.186	19.804	6.837	0.529
511.500	335.842	80.003	19.996	103.191	19.804	6.817	0.510
512.000	336.114	80.002	19.996	103.194	19.804	6.849	0.490
512.500	336.338	80.002	19.995	103.199	19.804	6.817	0.494
513.000	336.603	80.004	19.995	103.202	19.803	6.928	0.492
513.500	336.881	80.003	19.996	103.202	19.806	6.693	0.516
514.000	337.157	80.003	19.995	103.199	19.803	6.894	0.548
514.500	337.383	80.002	19.995	103.196	19.804	6.799	0.528
515.000	337.614	80.002	19.996	103.191	19.802	6.978	0.480
515.500	337.903	80.003	19.995	103.186	19.803	6.913	0.489
516.000	338.142	80.003	19.994	103.185	19.803	6.909	0.524
516.500	338.403	80.001	19.993	103.185	19.799	7.188	0.514
517.000	338.672	80.002	19.995	103.186	19.799	7.176	0.515
517.500	338.918	80.003	19.995	103.189	19.798	7.292	0.523
518.000	339.224	80.002	19.994	103.195	19.797	7.334	0.534
518.500	339.422	80.004	19.995	103.201	19.798	7.277	0.528
519.000	339.648	80.002	19.995	103.206	19.798	7.283	0.464
519.500	339.911	80.002	19.995	103.213	19.795	7.483	0.456
520.000	340.159	80.002	19.994	103.215	19.798	7.279	0.500
520.500	340.444	80.001	19.996	103.212	19.795	7.499	0.522
521.000	340.662	80.002	19.996	103.209	19.796	7.384	0.518
521.500	340.942	80.002	19.995	103.208	19.794	7.522	0.500
522.000	341.157	80.002	19.995	103.202	19.796	7.426	0.496
522.500	341.468	80.002	19.995	103.202	19.789	7.938	0.511
523.000	341.694	80.003	19.994	103.207	19.792	7.720	0.532
523.500	341.983	80.002	19.995	103.206	19.792	7.726	0.526
524.000	342.229	80.004	19.995	103.201	19.792	7.687	0.525
524.500	342.453	80.003	19.996	103.205	19.791	7.758	0.503
525.000	342.723	80.003	19.995	103.204	19.792	7.669	0.482
525.500	342.987	80.003	19.995	103.203	19.788	8.005	0.514
526.000	343.228	80.004	19.995	103.207	19.786	8.108	0.519
526.500	343.469	80.005	19.995	103.211	19.786	8.140	0.494
527.000	343.729	80.004	19.995	103.211	19.786	8.170	0.492
527.500	344.007	80.003	19.995	103.209	19.788	8.021	0.520
528.000	344.247	80.004	19.995	103.208	19.785	8.219	0.528
528.500	344.525	80.003	19.996	103.206	19.784	8.312	0.517
529.000	344.769	80.004	19.996	103.205	19.781	8.524	0.519
529.500	345.019	80.004	19.995	103.207	19.781	8.488	0.508
530.000	345.283	80.004	19.996	103.211	19.781	8.527	0.505
530.500	345.538	80.005	19.996	103.209	19.782	8.428	0.516
531.000	345.748	80.004	19.995	103.210	19.781	8.499	0.492
531.500	346.012	80.005	19.995	103.212	19.779	8.618	0.470
532.000	346.310	80.004	19.995	103.213	19.782	8.454	0.518
532.500	346.534	80.005	19.994	103.213	19.779	8.651	0.542
533.000	346.837	80.005	19.995	103.215	19.776	8.854	0.524
533.500	347.077	80.004	19.995	103.215	19.777	8.826	0.535
534.000	347.325	80.005	19.994	103.215	19.772	9.147	0.516
534.500	347.561	80.005	19.994	103.212	19.775	8.933	0.486
535.000	347.820	80.004	19.995	103.211	19.774	8.987	0.490
535.500	348.066	80.003	19.995	103.212	19.773	9.117	0.500
536.000	348.349	80.005	19.995	103.212	19.770	9.349	0.517
536.500	348.597	80.004	19.995	103.213	19.772	9.179	0.530
537.000	348.845	80.004	19.995	103.214	19.768	9.466	0.514
537.500	349.109	80.004	19.995	103.213	19.770	9.291	0.504
538.000	349.361	80.003	19.996	103.213	19.766	9.626	0.514
538.500	349.641	80.004	19.995	103.213	19.766	9.585	0.524
539.000	349.880	80.003	19.996	103.214	19.762	9.925	0.525
539.500	350.154	80.004	19.995	103.216	19.764	9.743	0.516
540.000	350.366	80.002	19.995	103.215	19.763	9.828	0.500
540.500	350.605	80.002	19.994	103.212	19.762	9.882	0.469
541.000	350.879	80.002	19.996	103.207	19.762	9.921	0.482
541.500	351.162	80.002	19.995	103.206	19.758	10.212	0.535
542.000	351.401	80.002	19.995	103.206	19.758	10.198	0.540
542.500	351.636	80.001	19.995	103.208	19.756	10.336	0.498
543.000	351.937	80.002	19.995	103.212	19.755	10.447	0.505
543.500	352.187	80.002	19.995	103.217	19.751	10.744	0.543
544.000	352.515	80.002	19.996	103.214	19.754	10.524	0.564
544.500	352.714	80.002	19.996	103.211	19.752	10.654	0.553
545.000	352.974	80.004	19.995	103.209	19.751	10.731	0.493
545.500	353.230	80.001	19.996	103.208	19.748	10.923	0.488
546.000	353.532	80.001	19.995	103.208	19.748	10.925	0.537
546.500	353.756	80.002	19.996	103.210	19.748	10.943	0.542
547.000	354.021	80.002	19.994	103.211	19.746	11.054	0.507
547.500	354.265	80.002	19.996	103.209	19.746	11.095	0.499
548.000	354.544	80.002	19.996	103.210	19.744	11.226	0.516
548.500	354.777	80.003	19.995	103.211	19.740	11.501	0.517
549.000	355.020	80.002	19.995	103.212	19.742	11.366	0.494
549.500	355.302	80.002	19.995	103.213	19.741	11.418	0.501
550.000	355.558	80.003	19.995	103.217	19.741	11.442	0.532
550.500	355.765	80.002	19.995	103.217	19.737	11.754	0.500
551.000	356.019	80.003	19.995	103.217	19.738	11.691	0.462
551.500	356.289	80.002	19.995	103.217	19.736	11.842	0.492
552.000	356.538	80.002	19.994	103.216	19.734	11.954	0.521
552.500	356.786	80.003	19.995	103.215	19.733	12.063	0.508
553.000	357.068	80.002	19.994	103.209	19.729	12.358	0.514
553.500	357.283	80.003	19.995	103.205	19.727	12.445	0.514
554.000	357.561	80.001	19.995	103.206	19.726	12.521	0.495
554.500	357.832	80.003	19.996	103.208	19.725	12.598	0.521
555.000	358.061	80.002	19.994	103.209	19.723	12.738	0.525
555.500	358.295	80.002	19.994	103.215	19.719	13.049	0.481
556.000	358.531	80.003	19.995	103.219	19.718	13.139	0.466
556.500	358.821	80.003	19.995	103.219	19.713	13.527	0.498
557.000	359.077	80.003	19.994	103.219	19.713	13.479	0.536
557.500	359.313	80.002	19.995	103.220	19.714	13.440	0.519
558.000	359.568	80.002	19.996	103.220	19.708	13.849	0.492
558.500	359.834	80.003	19.995	103.220	19.708	13.845	0.506
559.000	360.089	80.003	19.995	103.220	19.706	14.041	0.521
559.500	360.300	80.003	19.995	103.220	19.704	14.135	0.493
560.000	360.580	80.002	19.995	103.219	19.700	14.426	0.478
560.500	360.825	80.001	19.995	103.219	19.699	14.507	0.508
561.000	361.068	80.002	19.995	103.219	19.693	14.990	0.507
561.500	361.318	80.001	19.994	103.219	19.691	15.095	0.491
562.000	361.594	80.002	19.996	103.220	19.692	15.059	0.509
562.500	361.829	80.002	19.995	103.220	19.687	15.408	0.518
563.000	362.089	80.004	19.995	103.221	19.686	15.474	0.503
563.500	362.330	80.003	19.996	103.222	19.683	15.690	0.498
564.000	362.614	80.002	19.995	103.221	19.682	15.782	0.513
564.500	362.856	80.002	19.995	103.221	19.678	16.067	0.526
565.000	363.079	80.002	19.995	103.221	19.676	16.220	0.495
565.500	363.334	80.002	19.995	103.221	19.673	16.418	0.471
566.000	363.589	80.002	19.995	103.221	19.671	16.607	0.494
566.500	363.826	80.001	19.994	103.223	19.670	16.641	0.501
567.000	364.072	80.003	19.996	103.226	19.666	16.964	0.487
567.500	364.295	80.002	19.996	103.226	19.661	17.313	0.476
568.000	364.594	80.001	19.995	103.226	19.661	17.352	0.496
568.500	364.833	80.001	19.995	103.226	19.654	17.835	0.530
569.000	365.089	80.002	19.996	103.225	19.653	17.907	0.517
569.500	365.297	80.002	19.996	103.222	19.649	18.164	0.480
570.000	365.577	80.001	19.996	103.226	19.645	18.459	0.476
570.500	365.818	80.002	19.996	103.229	19.641	18.752	0.504
571.000	366.074	80.000	19.996	103.232	19.638	19.006	0.509
571.500	366.309	80.002	19.996	103.233	19.635	19.249	0.494
572.000	366.547	80.001	19.996	103.233	19.632	19.422	0.482
572.500	366.796	80.001	19.996	103.231	19.628	19.735	0.479
573.000	367.040	80.002	19.995	103.232	19.628	19.748	0.490
573.500	367.309	80.001	19.995	103.233	19.622	20.168	0.503
574.000	367.568	80.001	19.995	103.236	19.616	20.596	0.521
574.500	367.798	80.001	19.996	103.239	19.615	20.713	0.509
575.000	368.058	80.000	19.995	103.242	19.615	20.695	0.489
575.500	368.253	80.000	19.996	103.244	19.612	20.931	0.472
576.000	368.549	79.999	19.996	103.246	19.608	21.196	0.473
576.500	368.791	80.001	19.996	103.248	19.600	21.767	0.514
577.000	369.054	80.001	19.996	103.253	19.596	22.055	0.522
577.500	369.280	80.001	19.995	103.256	19.594	22.202	0.497
578.000	369.554	80.001	19.995	103.257	19.590	22.509	0.495
578.500	369.784	80.001	19.996	103.258	19.583	23.077	0.502
579.000	370.060	80.000	19.995	103.259	19.581	23.220	0.504
579.500	370.307	80.002	19.995	103.259	19.579	23.359	0.514
580.000	370.522	80.002	19.995	103.260	19.574	23.670	0.493
580.500	370.819	80.001	19.995	103.260	19.570	23.963	0.487
581.000	371.040	80.001	19.995	103.260	19.564	24.428	0.515
581.500	371.267	80.001	19.995	103.261	19.560	24.768	0.483
582.000	371.535	80.001	19.995	103.260	19.556	25.064	0.472
582.500	371.764	80.002	19.995	103.260	19.551	25.386	0.496
583.000	372.041	80.002	19.995	103.261	19.544	25.931	0.501
583.500	372.270	80.003	19.995	103.261	19.542	26.054	0.506
584.000	372.536	80.002	19.996	103.261	19.537	26.442	0.500
584.500	372.766	80.002	19.994	103.261	19.529	27.005	0.495
585.000	373.031	80.004	19.995	103.262	19.527	27.159	0.496
585.500	373.306	80.003	19.996	103.261	19.519	27.718	0.518
586.000	373.544	80.004	19.994	103.262	19.515	28.017	0.526
586.500	373.799	80.003	19.995	103.262	19.510	28.410	0.503
587.000	374.058	80.003	19.995	103.262	19.507	28.642	0.503
587.500	374.269	80.003	19.996	103.268	19.501	29.035	0.492
588.000	374.546	80.002	19.995	103.270	19.495	29.512	0.479
588.500	374.812	80.004	19.996	103.271	19.491	29.812	0.516
589.000	375.049	80.004	19.995	103.271	19.485	30.263	0.523
589.500	375.308	80.004	19.996	103.271	19.478	30.787	0.499
590.000	375.582	80.004	19.995	103.266	19.470	31.356	0.515
590.500	375.783	80.004	19.995	103.266	19.465	31.696	0.504
591.000	376.061	80.003	19.997	103.265	19.457	32.307	0.476
591.500	376.296	80.003	19.995	103.267	19.453	32.581	0.496
592.000	376.563	80.003	19.995	103.273	19.448	32.983	0.508
592.500	376.854	80.002	19.996	103.278	19.442	33.403	0.530
593.000	377.068	80.003	19.996	103.281	19.436	33.816	0.532
593.500	377.324	80.002	19.995	103.286	19.427	34.506	0.488
594.000	377.563	80.003	19.996	103.289	19.421	34.930	0.482
594.500	377.821	80.003	19.995	103.290	19.414	35.452	0.495
595.000	378.074	80.004	19.996	103.291	19.409	35.805	0.503
595.500	378.315	80.001	19.996	103.292	19.402	36.346	0.502
596.000	378.586	80.002	19.996	103.291	19.398	36.665	0.503
596.500	378.817	80.002	19.996	103.291	19.390	37.228	0.508
597.000	379.069	80.002	19.996	103.292	19.382	37.848	0.493
597.500	379.297	80.001	19.996	103.293	19.375	38.305	0.482
598.000	379.589	80.002	19.996	103.295	19.370	38.717	0.500
598.500	379.832	80.002	19.996	103.297	19.364	39.156	0.527
599.000	380.073	80.001	19.997	103.297	19.351	40.067	0.509
599.500	380.375	80.002	19.997	103.301	19.345	40.564	0.514
600.000	380.610	80.001	19.996	103.304	19.340	40.925	0.540
600.500	380.853	80.002	19.996	103.308	19.331	41.577	0.507
601.000	381.114	80.002	19.996	103.309	19.321	42.271	0.492
601.500	381.371	80.001	19.996	103.313	19.314	42.846	0.511
602.000	381.617	80.003	19.996	103.311	19.308	43.291	0.510
602.500	381.845	80.002	19.997	103.312	19.301	43.756	0.488
603.000	382.127	80.002	19.996	103.314	19.289	44.667	0.492
603.500	382.373	80.002	19.996	103.319	19.282	45.211	0.519
604.000	382.603	80.002	19.996	103.321	19.277	45.530	0.502
604.500	382.879	80.003	19.996	103.328	19.267	46.310	0.491
605.000	383.112	80.003	19.996	103.329	19.258	46.911	0.508
605.500	383.351	80.001	19.996	103.331	19.248	47.644	0.491
606.000	383.596	80.003	19.995	103.332	19.242	48.134	0.478
606.500	383.884	80.002	19.996	103.332	19.235	48.606	0.508
607.000	384.125	80.002	19.995	103.333	19.227	49.233	0.531
607.500	384.401	80.004	19.996	103.333	19.217	49.946	0.523
608.000	384.614	80.003	19.996	103.334	19.207	50.661	0.503
608.500	384.893	80.005	19.995	103.335	19.199	51.268	0.491
609.000	385.143	80.003	19.995	103.337	19.190	51.964	0.510
609.500	385.409	80.004	19.994	103.338	19.180	52.672	0.522
610.000	385.623	80.004	19.995	103.339	19.175	53.062	0.499
610.500	385.928	80.004	19.996	103.338	19.166	53.705	0.500
611.000	386.150	80.003	19.995	103.338	19.156	54.424	0.523
611.500	386.398	80.004	19.995	103.338	19.144	55.320	0.498
612.000	386.634	80.004	19.996	103.340	19.138	55.736	0.477
612.500	386.900	80.005	19.994	103.346	19.127	56.599	0.493
613.000	387.173	80.005	19.994	103.354	19.118	57.261	0.521
613.500	387.401	80.004	19.995	103.361	19.108	57.981	0.521
614.000	387.640	80.005	19.994	103.367	19.096	58.888	0.484
614.500	387.894	80.004	19.994	103.369	19.086	59.594	0.480
615.000	388.131	80.005	19.994	103.365	19.078	60.195	0.492
615.500	388.402	80.004	19.994	103.364	19.067	61.016	0.499
616.000	388.640	80.003	19.995	103.363	19.059	61.564	0.508
616.500	388.886	80.005	19.993	103.363	19.044	62.662	0.496
617.000	389.158	80.005	19.995	103.365	19.035	63.352	0.501
617.500	389.389	80.004	19.995	103.370	19.024	64.150	0.511
618.000	389.658	80.003	19.995	103.371	19.017	64.679	0.501
618.500	389.915	80.003	19.995	103.373	19.005	65.536	0.513
619.000	390.116	80.004	19.995	103.377	18.991	66.585	0.492
619.500	390.370	80.004	19.995	103.381	18.987	66.931	0.457
620.000	390.632	80.003	19.995	103.383	18.972	68.025	0.485
620.500	390.902	80.003	19.995	103.383	18.963	68.700	0.524
621.000	391.158	80.002	19.995	103.385	18.954	69.327	0.529
621.500	391.386	80.003	19.994	103.384	18.942	70.200	0.505
622.000	391.659	80.001	19.995	103.382	18.932	70.982	0.493
622.500	391.872	80.001	19.995	103.386	18.921	71.784	0.493
623.000	392.180	80.002	19.995	103.393	18.906	72.878	0.503
623.500	392.407	80.001	19.995	103.397	18.898	73.429	0.528
624.000	392.637	80.001	19.995	103.404	18.888	74.196	0.496
624.500	392.905	80.000	19.996	103.409	18.875	75.177	0.477
625.000	393.211	80.001	19.995	103.410	18.865	75.861	0.536
625.500	393.446	80.001	19.994	103.410	18.855	76.583	0.558
626.000	393.653	80.002	19.996	103.410	18.843	77.467	0.492
626.500	393.928	80.001	19.994	103.411	18.832	78.321	0.462
627.000	394.195	80.001	19.996	103.417	18.823	78.963	0.511
627.500	394.425	80.001	19.995	103.421	18.810	79.908	0.519
628.000	394.693	79.999	19.994	103.424	18.800	80.680	0.498
628.500	394.951	80.002	19.995	103.425	18.790	81.404	0.512
629.000	395.204	80.003	19.995	103.430	18.779	82.220	0.518
629.500	395.461	80.002	19.996	103.428	18.769	82.971	0.511
630.000	395.738	80.002	19.996	103.431	18.761	83.538	0.522
630.500	395.993	80.001	19.995	103.435	18.751	84.270	0.533
631.000	396.221	80.002	19.996	103.442	18.736	85.358	0.508
631.500	396.484	80.000	19.996	103.443	18.726	86.104	0.487
632.000	396.710	80.001	19.995	103.447	18.716	86.873	0.490
632.500	396.962	80.001	19.995	103.451	18.703	87.803	0.483
633.000	397.229	80.000	19.997	103.451	18.694	88.466	0.499
633.500	397.451	80.001	19.996	103.452	18.687	88.951	0.504
634.000	397.703	80.002	19.995	103.451	18.673	89.982	0.481
634.500	397.933	80.001	19.996	103.452	18.663	90.746	0.478
635.000	398.202	80.002	19.996	103.452	18.653	91.468	0.491
635.500	398.422	80.002	19.996	103.453	18.645	92.058	0.494
636.000	398.656	80.001	19.995	103.452	18.632	93.023	0.471
636.500	398.950	80.000	19.995	103.455	18.623	93.695	0.491
637.000	399.204	80.002	19.995	103.455	18.609	94.767	0.538
637.500	399.441	80.001	19.995	103.455	18.601	95.294	0.519
638.000	399.688	80.001	19.996	103.455	18.593	95.929	0.487
638.500	399.942	80.002	19.995	103.456	18.583	96.648	0.492
639.000	400.198	80.002	19.995	103.456	18.574	97.313	0.506
639.500	400.432	80.002	19.995	103.459	18.562	98.185	0.500
640.000	400.707	80.002	19.996	103.459	18.553	98.836	0.499
640.500	400.942	80.004	19.995	103.464	18.544	99.535	0.510
641.000	401.217	80.003	19.994	103.466	18.534	100.261	0.511
641.500	401.426	80.003	19.994	103.466	18.525	100.922	0.497
642.000	401.684	80.002	19.994	103.464	18.521	101.227	0.476
642.500	401.930	80.002	19.996	103.466	18.510	101.990	0.485
643.000	402.200	80.002	19.995	103.466	18.498	102.889	0.509
643.500	402.449	80.003	19.995	103.465	18.494	103.171	0.517
644.000	402.715	80.003	19.995	103.465	18.489	103.579	0.517
644.500	402.973	80.002	19.995	103.466	18.480	104.232	0.519
645.000	403.219	80.002	19.994	103.465	18.468	105.080	0.514
645.500	403.506	80.002	19.996	103.465	18.463	105.508	0.519
646.000	403.689	80.002	19.994	103.470	18.452	106.314	0.502
646.500	403.991	80.002	19.996	103.478	18.445	106.796	0.477
647.000	404.206	80.001	19.994	103.485	18.439	107.231	0.501
647.500	404.463	80.003	19.994	103.491	18.430	107.912	0.495
648.000	404.710	80.002	19.995	103.495	18.424	108.339	0.487
648.500	404.941	80.002	19.994	103.497	18.418	108.789	0.491
649.000	405.184	80.003	19.995	103.496	18.413	109.125	0.476
649.500	405.453	80.002	19.994	103.496	18.404	109.823	0.493
650.000	405.688	80.003	19.995	103.495	18.399	110.155	0.508
650.500	405.937	80.002	19.995	103.495	18.391	110.766	0.494
651.000	406.183	80.001	19.995	103.495	18.387	111.060	0.490
651.500	406.433	80.002	19.995	103.495	18.382	111.468	0.495
652.000	406.689	80.001	19.995	103.495	18.376	111.853	0.501
652.500	406.939	80.003	19.996	103.495	18.373	112.070	0.507
653.000	407.214	80.002	19.995	103.495	18.368	112.485	0.516
653.500	407.430	80.002	19.995	103.495	18.362	112.885	0.508
654.000	407.673	80.002	19.995	103.498	18.357	113.276	0.475
654.500	407.957	80.003	19.994	103.497	18.353	113.537	0.493
655.000	408.172	80.001	19.996	103.497	18.347	114.037	0.513
655.500	408.447	80.001	19.995	103.497	18.345	114.159	0.495
656.000	408.711	80.001	19.995	103.496	18.341	114.436	0.514
656.500	408.969	80.001	19.995	103.493	18.340	114.509	0.530
657.000	409.220	80.003	19.996	103.493	18.334	114.996	0.516
657.500	409.466	80.002	19.995	103.493	18.334	114.991	0.503
658.000	409.681	80.001	19.996	103.497	18.328	115.373	0.479
658.500	409.938	80.002	19.995	103.497	18.328	115.425	0.466
659.000	410.208	80.002	19.996	103.497	18.328	115.393	0.499
659.500	410.438	80.002	19.995	103.497	18.323	115.782	0.513
660.000	410.696	80.001	19.995	103.498	18.325	115.643	0.494
660.500	410.967	80.000	19.997	103.493	18.321	115.926	0.508
661.000	411.210	80.002	19.995	103.494	18.323	115.771	0.521
661.500	411.478	80.003	19.996	103.496	18.323	115.737	0.512
662.000	411.716	80.001	19.995	103.497	18.322	115.844	0.509
662.500	411.974	80.003	19.995	103.497	18.320	115.982	0.501
663.000	412.232	80.002	19.995	103.497	18.319	116.067	0.506
663.500	412.459	80.002	19.995	103.498	18.318	116.112	0.501
664.000	412.708	80.001	19.995	103.496	18.320	115.967	0.480
664.500	412.966	80.002	19.996	103.496	18.324	115.723	0.491
665.000	413.201	80.004	19.994	103.495	18.322	115.821	0.500
665.500	413.473	80.003	19.996	103.496	18.323	115.740	0.500
666.000	413.689	80.003	19.996	103.494	18.324	115.725	0.497
666.500	413.961	80.005	19.995	103.494	18.325	115.607	0.488
667.000	414.208	80.003	19.995	103.495	18.327	115.495	0.503
667.500	414.434	80.004	19.996	103.495	18.330	115.282	0.496
668.000	414.686	80.003	19.995	103.493	18.335	114.840	0.475
668.500	414.900	80.003	19.995	103.494	18.339	114.581	0.472
669.000	415.175	80.004	19.996	103.495	18.338	114.651	0.478
669.500	415.403	80.003	19.995	103.494	18.344	114.178	0.496
670.000	415.667	80.004	19.996	103.494	18.345	114.146	0.497
670.500	415.910	80.004	19.995	103.494	18.351	113.683	0.499
671.000	416.164	80.004	19.996	103.493	18.352	113.575	0.502
671.500	416.432	80.004	19.995	103.492	18.354	113.434	0.509
672.000	416.673	80.003	19.995	103.492	18.361	112.917	0.515
672.500	416.947	80.003	19.995	103.492	18.368	112.448	0.512
673.000	417.186	80.003	19.995	103.492	18.370	112.259	0.514
673.500	417.459	80.004	19.996	103.493	18.376	111.806	0.512
674.000	417.710	80.003	19.995	103.492	18.382	111.361	0.518
674.500	417.959	80.003	19.995	103.492	18.388	110.979	0.512
675.000	418.228	80.004	19.995	103.492	18.391	110.755	0.509
675.500	418.472	80.005	19.996	103.492	18.397	110.260	0.515
676.000	418.731	80.003	19.996	103.491	18.402	109.908	0.508
676.500	418.943	80.003	19.995	103.491	18.408	109.443	0.487
677.000	419.226	80.003	19.996	103.492	18.418	108.715	0.483
677.500	419.461	80.002	19.995	103.490	18.424	108.266	0.506
678.000	419.743	80.003	19.996	103.488	18.429	107.944	0.517
678.500	419.923	80.003	19.996	103.485	18.437	107.338	0.490
679.000	420.205	80.003	19.996	103.478	18.446	106.696	0.462
679.500	420.449	80.002	19.996	103.474	18.451	106.314	0.494
680.000	420.711	80.004	19.996	103.472	18.460	105.643	0.516
680.500	420.998	80.002	19.996	103.469	18.468	105.020	0.527
681.000	421.215	80.000	19.997	103.470	18.478	104.308	0.526
681.500	421.449	80.001	19.997	103.469	18.483	103.922	0.477
682.000	421.714	80.003	19.995	103.466	18.493	103.203	0.475
682.500	421.955	80.003	19.995	103.462	18.502	102.553	0.503
683.000	422.228	80.002	19.995	103.460	18.510	101.945	0.510
683.500	422.447	80.003	19.995	103.457	18.516	101.486	0.503
684.000	422.695	80.001	19.995	103.456	18.526	100.755	0.480
684.500	422.955	80.002	19.995	103.457	18.536	100.062	0.488
685.000	423.212	80.002	19.995	103.457	18.543	99.538	0.512
685.500	423.424	80.003	19.996	103.455	18.551	98.917	0.493
686.000	423.675	80.002	19.996	103.456	18.561	98.154	0.467
686.500	423.957	80.003	19.995	103.455	18.574	97.212	0.498
687.000	424.184	80.003	19.996	103.454	18.582	96.619	0.521
687.500	424.428	80.001	19.995	103.454	18.594	95.758	0.490
688.000	424.679	80.002	19.995	103.455	18.600	95.315	0.483
688.500	424.949	80.001	19.995	103.455	18.614	94.279	0.508
689.000	425.184	80.002	19.996	103.455	18.622	93.669	0.512
689.500	425.442	80.003	19.996	103.455	18.635	92.741	0.499
690.000	425.682	80.003	19.996	103.454	18.639	92.399	0.496
690.500	425.941	80.003	19.995	103.447	18.650	91.649	0.499
691.000	426.186	80.003	19.994	103.441	18.661	90.847	0.501
691.500	426.451	80.004	19.996	103.434	18.671	90.064	0.506
692.000	426.685	80.004	19.996	103.427	18.681	89.335	0.504
692.500	426.979	80.003	19.996	103.423	18.694	88.418	0.514
693.000	427.181	80.003	19.996	103.422	18.702	87.813	0.512
693.500	427.459	80.003	19.996	103.421	18.712	87.078	0.488
694.000	427.725	80.003	19.995	103.419	18.721	86.423	0.511
694.500	427.946	80.002	19.996	103.418	18.732	85.586	0.515
695.000	428.218	80.003	19.996	103.416	18.744	84.670	0.490
