Repository: ulfsri/fsri_materials_database

# Materials and Products Database

## 01_Data

Raw data generated from each apparatus are included here in plain-text format. The data is organized first by material, next by the short name of test apparatus used, and where applicable additional filtering by test settings.

### material.json

Each material directory contains a json file of the same name as the material. This file links the data stored in the repository as well as data and graphs produced by the accompanying scripts (__02_Scripts__) to the respective landing page for the material on the front-end website.

File: 01_Data/Triexta_Carpet_HighPile/MCC/Triexta_Carpet_HighPile_MCC_30K_min_211117_R1.txt (part 3 of 4)
T Correction Coefficients:	0	1.024463	0
Time Shift (s):	14
*
Time (s)	Temperature (C)	N2 flow rate (cc/min)	O2 flow rate (cc/min)	Flow Rate (cc/min)	Oxygen (%)	HRR (W/g)	Heating rate (C/s)
695.500	428.490	80.003	19.995	103.414	18.756	83.814	0.519
696.000	428.757	80.002	19.996	103.413	18.767	83.011	0.542
696.500	428.997	80.002	19.996	103.413	18.778	82.163	0.524
697.000	429.239	80.003	19.995	103.414	18.787	81.563	0.494
697.500	429.468	80.002	19.996	103.414	18.794	80.980	0.476
698.000	429.783	80.003	19.995	103.414	18.808	79.963	0.508
698.500	429.982	80.004	19.995	103.411	18.816	79.410	0.529
699.000	430.202	80.003	19.995	103.408	18.830	78.359	0.467
699.500	430.516	80.004	19.995	103.402	18.840	77.616	0.476
700.000	430.734	80.004	19.995	103.399	18.850	76.880	0.533
700.500	430.997	80.002	19.994	103.392	18.861	76.049	0.507
701.000	431.215	80.002	19.995	103.389	18.874	75.102	0.481
701.500	431.496	80.003	19.995	103.385	18.882	74.509	0.490
702.000	431.768	80.002	19.994	103.385	18.892	73.773	0.526
702.500	432.016	80.002	19.995	103.380	18.902	73.032	0.537
703.000	432.276	80.003	19.994	103.378	18.910	72.493	0.514
703.500	432.554	80.003	19.994	103.375	18.920	71.716	0.523
704.000	432.802	80.001	19.994	103.374	18.932	70.873	0.532
704.500	433.043	80.001	19.995	103.370	18.943	70.050	0.508
705.000	433.328	80.000	19.995	103.364	18.952	69.410	0.507
705.500	433.559	80.001	19.996	103.359	18.960	68.831	0.521
706.000	433.831	80.002	19.994	103.353	18.971	67.984	0.510
706.500	434.087	80.001	19.994	103.348	18.979	67.417	0.516
707.000	434.338	80.001	19.995	103.345	18.988	66.713	0.518
707.500	434.574	80.001	19.996	103.346	18.999	65.903	0.497
708.000	434.872	80.001	19.995	103.346	19.007	65.330	0.510
708.500	435.102	80.001	19.995	103.346	19.013	64.896	0.531
709.000	435.390	80.001	19.995	103.344	19.026	63.965	0.523
709.500	435.586	80.002	19.995	103.342	19.032	63.482	0.501
710.000	435.893	80.002	19.994	103.340	19.042	62.785	0.493
710.500	436.166	80.000	19.995	103.339	19.049	62.275	0.542
711.000	436.359	80.001	19.994	103.337	19.059	61.541	0.524
711.500	436.652	80.000	19.994	103.336	19.067	60.910	0.476
712.000	436.897	80.002	19.995	103.334	19.080	60.003	0.512
712.500	437.168	80.002	19.996	103.333	19.088	59.380	0.526
713.000	437.429	80.002	19.994	103.331	19.095	58.850	0.524
713.500	437.668	80.002	19.994	103.329	19.106	58.040	0.516
714.000	437.956	80.002	19.994	103.326	19.114	57.465	0.514
714.500	438.148	80.002	19.995	103.326	19.126	56.592	0.503
715.000	438.475	80.003	19.995	103.321	19.134	55.961	0.499
715.500	438.749	80.002	19.995	103.317	19.142	55.391	0.560
716.000	438.950	80.002	19.994	103.316	19.153	54.591	0.538
716.500	439.191	80.002	19.995	103.312	19.165	53.707	0.459
717.000	439.478	80.002	19.995	103.305	19.175	52.977	0.485
717.500	439.753	80.001	19.996	103.301	19.183	52.408	0.544
718.000	439.977	80.002	19.995	103.298	19.192	51.729	0.531
718.500	440.273	80.002	19.995	103.291	19.205	50.766	0.510
719.000	440.514	80.002	19.995	103.287	19.217	49.916	0.529
719.500	440.778	80.002	19.994	103.286	19.230	48.978	0.521
720.000	441.045	80.003	19.995	103.286	19.237	48.416	0.518
720.500	441.239	80.003	19.995	103.283	19.245	47.844	0.496
721.000	441.544	80.002	19.996	103.284	19.255	47.136	0.480
721.500	441.811	80.003	19.995	103.285	19.265	46.380	0.535
722.000	442.040	80.003	19.994	103.287	19.275	45.630	0.534
722.500	442.309	80.002	19.996	103.287	19.282	45.130	0.497
723.000	442.567	80.002	19.995	103.290	19.290	44.557	0.512
723.500	442.859	80.002	19.995	103.289	19.300	43.830	0.538
724.000	443.078	80.002	19.996	103.283	19.310	43.066	0.531
724.500	443.354	80.001	19.995	103.277	19.319	42.421	0.503
725.000	443.589	80.002	19.995	103.272	19.328	41.739	0.504
725.500	443.862	80.001	19.996	103.266	19.338	41.035	0.509
726.000	444.114	80.002	19.996	103.263	19.341	40.791	0.517
726.500	444.377	80.002	19.996	103.263	19.350	40.161	0.520
727.000	444.597	80.001	19.994	103.263	19.356	39.712	0.499
727.500	444.859	80.002	19.995	103.261	19.367	38.884	0.482
728.000	445.144	80.002	19.995	103.262	19.373	38.429	0.515
728.500	445.422	80.002	19.995	103.260	19.382	37.806	0.555
729.000	445.659	80.002	19.996	103.260	19.385	37.544	0.539
729.500	445.909	80.002	19.995	103.260	19.391	37.150	0.501
730.000	446.179	80.002	19.994	103.258	19.397	36.659	0.504
730.500	446.427	80.002	19.995	103.255	19.402	36.285	0.519
731.000	446.708	80.003	19.995	103.250	19.410	35.703	0.524
731.500	446.951	80.003	19.994	103.243	19.413	35.536	0.527
732.000	447.220	80.001	19.994	103.237	19.418	35.154	0.518
732.500	447.462	80.003	19.994	103.232	19.422	34.832	0.511
733.000	447.761	80.001	19.995	103.229	19.425	34.643	0.526
733.500	448.025	80.002	19.996	103.229	19.431	34.191	0.552
734.000	448.268	80.002	19.994	103.231	19.435	33.893	0.535
734.500	448.545	80.003	19.995	103.231	19.441	33.442	0.514
735.000	448.770	80.001	19.995	103.230	19.442	33.365	0.511
735.500	449.038	80.001	19.996	103.227	19.446	33.056	0.498
736.000	449.300	80.002	19.993	103.225	19.449	32.823	0.512
736.500	449.559	80.002	19.995	103.221	19.450	32.766	0.526
737.000	449.801	80.002	19.995	103.220	19.454	32.495	0.511
737.500	450.058	80.003	19.995	103.219	19.459	32.133	0.500
738.000	450.329	80.002	19.995	103.219	19.460	32.018	0.513
738.500	450.614	80.003	19.994	103.218	19.461	31.987	0.542
739.000	450.857	80.002	19.994	103.218	19.460	32.019	0.542
739.500	451.164	80.001	19.996	103.218	19.465	31.705	0.539
740.000	451.380	80.001	19.996	103.218	19.463	31.829	0.537
740.500	451.602	80.002	19.995	103.217	19.469	31.365	0.481
741.000	451.927	80.002	19.996	103.215	19.469	31.398	0.492
741.500	452.191	80.002	19.995	103.215	19.469	31.381	0.568
742.000	452.448	80.002	19.995	103.214	19.468	31.467	0.556
742.500	452.688	80.002	19.994	103.214	19.474	31.051	0.509
743.000	452.936	80.003	19.994	103.214	19.473	31.071	0.492
743.500	453.244	80.004	19.994	103.210	19.472	31.177	0.522
744.000	453.494	80.003	19.995	103.206	19.469	31.389	0.557
744.500	453.742	80.002	19.996	103.202	19.475	30.945	0.528
745.000	453.964	80.002	19.996	103.199	19.476	30.864	0.484
745.500	454.293	80.003	19.995	103.194	19.476	30.848	0.511
746.000	454.525	80.003	19.995	103.196	19.478	30.760	0.556
746.500	454.776	80.003	19.996	103.193	19.477	30.821	0.521
747.000	455.022	80.002	19.996	103.190	19.478	30.714	0.490
747.500	455.337	80.002	19.996	103.190	19.479	30.642	0.529
748.000	455.589	80.003	19.996	103.191	19.475	30.964	0.564
748.500	455.831	80.002	19.995	103.191	19.475	30.972	0.530
749.000	456.080	80.002	19.997	103.191	19.475	30.910	0.493
749.500	456.336	80.004	19.995	103.191	19.475	30.911	0.498
750.000	456.605	80.004	19.995	103.188	19.476	30.892	0.515
750.500	456.863	80.003	19.995	103.184	19.474	30.988	0.526
751.000	457.079	80.003	19.995	103.181	19.476	30.842	0.500
751.500	457.397	80.002	19.996	103.182	19.473	31.089	0.504
752.000	457.678	80.003	19.995	103.183	19.471	31.191	0.566
752.500	457.901	80.002	19.995	103.184	19.472	31.176	0.552
753.000	458.116	80.002	19.995	103.187	19.477	30.811	0.471
753.500	458.365	80.002	19.997	103.186	19.468	31.438	0.451
754.000	458.650	80.002	19.995	103.185	19.474	30.999	0.499
754.500	458.971	80.002	19.996	103.184	19.472	31.135	0.570
755.000	459.217	80.002	19.997	103.183	19.472	31.130	0.586
755.500	459.466	80.003	19.996	103.180	19.469	31.363	0.531
756.000	459.725	80.002	19.997	103.181	19.470	31.292	0.502
756.500	459.979	80.003	19.997	103.181	19.470	31.288	0.510
757.000	460.207	80.002	19.996	103.179	19.465	31.675	0.497
757.500	460.544	80.002	19.995	103.177	19.463	31.782	0.524
758.000	460.742	80.004	19.995	103.175	19.467	31.557	0.550
758.500	461.016	80.002	19.995	103.174	19.465	31.689	0.504
759.000	461.282	80.005	19.996	103.173	19.455	32.369	0.507
759.500	461.519	80.004	19.995	103.174	19.471	31.240	0.522
760.000	461.860	80.003	19.995	103.176	19.458	32.187	0.541
760.500	462.031	80.003	19.996	103.173	19.472	31.117	0.545
761.000	462.309	80.002	19.995	103.168	19.456	32.308	0.480
761.500	462.626	80.003	19.995	103.161	19.470	31.291	0.522
762.000	462.860	80.004	19.995	103.155	19.457	32.269	0.572
762.500	463.072	80.002	19.996	103.147	19.456	32.327	0.498
763.000	463.445	80.003	19.995	103.144	19.468	31.479	0.516
763.500	463.611	80.002	19.994	103.141	19.459	32.086	0.562
764.000	463.827	80.002	19.994	103.142	19.462	31.872	0.461
764.500	464.186	80.004	19.995	103.142	19.466	31.629	0.478
765.000	464.384	80.003	19.996	103.142	19.474	31.022	0.566
765.500	464.658	80.002	19.995	103.144	19.466	31.623	0.515
766.000	464.911	80.003	19.995	103.145	19.472	31.135	0.500
766.500	465.107	80.003	19.994	103.144	19.475	30.929	0.487
767.000	465.511	80.004	19.993	103.145	19.475	30.952	0.524
767.500	465.603	80.004	19.995	103.144	19.482	30.402	0.549
768.000	465.880	80.003	19.996	103.143	19.485	30.165	0.432
768.500	466.236	80.003	19.995	103.143	19.485	30.213	0.501
769.000	466.510	80.004	19.996	103.144	19.492	29.683	0.632
769.500	466.623	80.004	19.995	103.144	19.493	29.593	0.509
770.000	467.063	80.003	19.995	103.143	19.498	29.269	0.470
770.500	467.280	80.004	19.996	103.143	19.500	29.111	0.605
771.000	467.447	80.004	19.995	103.142	19.509	28.470	0.520
771.500	467.794	80.004	19.995	103.142	19.512	28.185	0.449
772.000	467.954	80.002	19.994	103.142	19.515	28.026	0.511
772.500	468.462	80.004	19.995	103.142	19.521	27.583	0.588
773.000	468.461	80.004	19.995	103.140	19.523	27.427	0.588
773.500	468.728	80.004	19.994	103.140	19.528	27.036	0.386
774.000	469.167	80.005	19.995	103.140	19.538	26.322	0.486
774.500	469.423	80.003	19.995	103.140	19.538	26.312	0.700
775.000	469.286	80.003	19.995	103.140	19.546	25.753	0.407
775.500	469.904	80.003	19.995	103.142	19.551	25.346	0.300
776.000	469.664	80.003	19.995	103.140	19.554	25.138	0.429
776.500	470.339	80.004	19.995	103.140	19.558	24.838	0.406
777.000	471.042	80.003	19.995	103.137	19.563	24.507	0.906
777.500	470.986	80.003	19.996	103.136	19.573	23.766	1.012
778.000	470.932	80.002	19.996	103.131	19.575	23.580	0.269
778.500	471.347	80.005	19.994	103.131	19.585	22.888	0.126
779.000	471.718	80.003	19.996	103.131	19.590	22.517	0.573
779.500	471.614	80.004	19.995	103.134	19.594	22.220	0.527
780.000	472.511	80.003	19.996	103.134	19.598	21.912	0.530
780.500	472.183	80.001	19.996	103.138	19.605	21.424	0.681
781.000	472.667	80.002	19.996	103.139	19.614	20.757	0.362
781.500	472.971	80.002	19.996	103.138	19.614	20.728	0.472
782.000	473.172	80.000	19.996	103.137	19.620	20.279	0.647
782.500	473.367	80.001	19.996	103.136	19.625	19.940	0.450
783.000	473.776	80.001	19.996	103.137	19.632	19.411	0.500
783.500	473.844	80.000	19.996	103.136	19.635	19.197	0.540
784.000	474.292	80.001	19.995	103.137	19.639	18.910	0.496
784.500	474.491	80.001	19.996	103.138	19.643	18.618	0.582
785.000	474.725	80.001	19.997	103.139	19.647	18.303	0.540
785.500	474.969	80.001	19.995	103.136	19.656	17.696	0.455
786.000	475.284	79.999	19.996	103.134	19.662	17.259	0.518
786.500	475.530	80.003	19.996	103.132	19.664	17.087	0.559
787.000	475.641	80.001	19.995	103.130	19.667	16.850	0.459
787.500	476.074	80.002	19.997	103.127	19.668	16.760	0.451
788.000	476.279	80.001	19.997	103.129	19.673	16.438	0.591
788.500	476.531	80.001	19.997	103.131	19.681	15.832	0.547
789.000	476.809	80.001	19.996	103.132	19.684	15.607	0.494
789.500	476.995	80.002	19.996	103.134	19.690	15.210	0.497
790.000	477.274	80.001	19.997	103.136	19.692	14.997	0.464
790.500	477.457	80.001	19.996	103.137	19.698	14.584	0.463
791.000	477.800	80.002	19.995	103.137	19.700	14.404	0.494
791.500	478.035	80.000	19.996	103.138	19.705	14.039	0.552
792.000	478.234	80.002	19.995	103.139	19.709	13.786	0.506
792.500	478.606	80.002	19.995	103.139	19.715	13.340	0.503
793.000	478.787	80.002	19.995	103.139	19.718	13.120	0.562
793.500	479.088	80.001	19.995	103.139	19.721	12.887	0.518
794.000	479.334	80.001	19.994	103.139	19.726	12.561	0.514
794.500	479.561	80.002	19.996	103.139	19.730	12.274	0.510
795.000	479.838	80.002	19.994	103.140	19.729	12.302	0.488
795.500	480.087	80.001	19.996	103.141	19.741	11.438	0.515
796.000	480.340	80.001	19.996	103.141	19.741	11.451	0.514
796.500	480.538	80.002	19.996	103.141	19.742	11.391	0.476
797.000	480.801	80.002	19.995	103.141	19.748	10.957	0.456
797.500	481.081	80.002	19.995	103.141	19.752	10.595	0.502
798.000	481.306	80.002	19.995	103.142	19.755	10.393	0.524
798.500	481.604	80.002	19.994	103.146	19.758	10.194	0.514
799.000	481.808	80.002	19.995	103.149	19.760	10.010	0.512
799.500	482.062	80.002	19.995	103.148	19.761	9.994	0.479
800.000	482.339	80.002	19.995	103.148	19.769	9.417	0.495
800.500	482.573	80.003	19.995	103.149	19.770	9.289	0.521
801.000	482.779	80.003	19.993	103.146	19.773	9.085	0.475
801.500	483.011	80.003	19.994	103.145	19.776	8.838	0.439
802.000	483.317	80.002	19.995	103.145	19.775	8.948	0.488
802.500	483.537	80.001	19.994	103.150	19.780	8.605	0.532
803.000	483.846	80.002	19.995	103.155	19.784	8.261	0.528
803.500	484.052	80.002	19.996	103.158	19.784	8.277	0.523
804.000	484.312	80.002	19.995	103.158	19.788	7.972	0.491
804.500	484.571	80.002	19.995	103.164	19.791	7.735	0.493
805.000	484.781	80.001	19.995	103.166	19.792	7.674	0.494
805.500	485.044	80.001	19.994	103.166	19.796	7.437	0.471
806.000	485.303	80.003	19.993	103.166	19.797	7.356	0.497
806.500	485.563	80.002	19.994	103.165	19.800	7.111	0.521
807.000	485.850	80.000	19.996	103.160	19.800	7.125	0.533
807.500	486.040	80.001	19.994	103.155	19.801	7.070	0.512
808.000	486.307	80.002	19.995	103.149	19.804	6.817	0.467
808.500	486.551	80.001	19.996	103.147	19.804	6.789	0.484
809.000	486.825	80.000	19.995	103.148	19.804	6.795	0.514
809.500	487.064	80.001	19.996	103.148	19.807	6.625	0.515
810.000	487.333	80.001	19.995	103.148	19.808	6.552	0.510
810.500	487.590	80.001	19.995	103.151	19.810	6.344	0.517
811.000	487.849	80.001	19.995	103.153	19.814	6.076	0.521
811.500	488.092	80.001	19.996	103.156	19.814	6.114	0.509
812.000	488.285	80.001	19.995	103.156	19.816	5.902	0.469
812.500	488.576	80.002	19.995	103.156	19.813	6.147	0.460
813.000	488.805	80.001	19.996	103.152	19.818	5.784	0.502
813.500	489.054	80.001	19.995	103.148	19.816	5.907	0.498
814.000	489.351	80.001	19.995	103.145	19.817	5.856	0.512
814.500	489.612	80.000	19.995	103.145	19.819	5.705	0.553
815.000	489.837	80.000	19.995	103.145	19.821	5.561	0.522
815.500	490.117	80.000	19.995	103.147	19.821	5.589	0.495
816.000	490.336	80.001	19.996	103.148	19.823	5.458	0.502
816.500	490.566	80.001	19.995	103.151	19.826	5.238	0.474
817.000	490.863	80.001	19.994	103.152	19.822	5.501	0.488
817.500	491.101	80.002	19.994	103.153	19.826	5.203	0.531
818.000	491.360	79.999	19.995	103.157	19.826	5.175	0.516
818.500	491.569	80.000	19.995	103.160	19.825	5.245	0.482
819.000	491.839	80.000	19.995	103.164	19.827	5.135	0.474
819.500	492.109	80.001	19.995	103.167	19.827	5.140	0.510
820.000	492.367	79.999	19.996	103.173	19.829	5.000	0.534
820.500	492.619	80.000	19.996	103.170	19.827	5.156	0.519
821.000	492.868	80.000	19.995	103.169	19.830	4.905	0.505
821.500	493.157	80.001	19.995	103.161	19.829	5.000	0.520
822.000	493.374	80.002	19.996	103.157	19.827	5.111	0.523
822.500	493.658	80.002	19.995	103.151	19.831	4.803	0.504
823.000	493.914	80.002	19.994	103.150	19.829	4.981	0.521
823.500	494.175	80.001	19.994	103.155	19.832	4.793	0.529
824.000	494.415	80.002	19.994	103.160	19.828	5.052	0.509
824.500	494.673	80.001	19.994	103.165	19.830	4.914	0.499
825.000	494.897	80.002	19.994	103.170	19.832	4.785	0.489
825.500	495.201	80.003	19.994	103.173	19.834	4.654	0.505
826.000	495.433	80.003	19.994	103.173	19.832	4.779	0.532
826.500	495.686	80.003	19.995	103.175	19.832	4.797	0.511
827.000	495.936	80.003	19.995	103.177	19.833	4.688	0.494
827.500	496.195	80.002	19.995	103.172	19.831	4.813	0.506
828.000	496.443	80.002	19.995	103.170	19.832	4.739	0.508
828.500	496.676	80.002	19.994	103.165	19.833	4.696	0.494
829.000	496.968	80.001	19.995	103.160	19.831	4.818	0.503
829.500	497.177	80.002	19.994	103.154	19.832	4.753	0.513
830.000	497.454	80.002	19.994	103.154	19.832	4.771	0.494
830.500	497.698	80.003	19.994	103.151	19.832	4.781	0.503
831.000	497.945	80.003	19.995	103.149	19.830	4.918	0.506
831.500	498.230	80.003	19.993	103.149	19.832	4.785	0.511
832.000	498.502	80.001	19.994	103.151	19.832	4.781	0.544
832.500	498.751	80.002	19.995	103.157	19.830	4.940	0.539
833.000	499.015	80.002	19.995	103.161	19.834	4.587	0.518
833.500	499.284	80.002	19.995	103.167	19.834	4.635	0.523
834.000	499.501	80.003	19.993	103.173	19.831	4.840	0.509
834.500	499.769	80.002	19.995	103.174	19.835	4.552	0.486
835.000	499.998	80.002	19.995	103.169	19.835	4.548	0.491
835.500	500.257	80.002	19.994	103.164	19.837	4.429	0.492
836.000	500.530	80.003	19.994	103.161	19.836	4.477	0.510
836.500	500.794	80.002	19.994	103.160	19.840	4.207	0.535
837.000	501.055	80.003	19.995	103.161	19.837	4.383	0.531
837.500	501.287	80.000	19.994	103.160	19.836	4.468	0.508
838.000	501.570	80.003	19.995	103.159	19.836	4.484	0.504
838.500	501.862	80.002	19.995	103.159	19.838	4.315	0.546
839.000	502.074	80.001	19.995	103.155	19.837	4.415	0.539
839.500	502.351	80.003	19.996	103.154	19.836	4.466	0.496
840.000	502.564	80.000	19.995	103.155	19.835	4.567	0.490
840.500	502.841	80.001	19.997	103.163	19.837	4.391	0.491
841.000	503.105	80.002	19.996	103.168	19.837	4.417	0.516
841.500	503.355	80.001	19.995	103.169	19.840	4.203	0.527
842.000	503.604	80.000	19.995	103.170	19.837	4.411	0.507
842.500	503.903	80.001	19.996	103.173	19.836	4.445	0.523
843.000	504.142	80.001	19.996	103.170	19.839	4.273	0.543
843.500	504.396	80.001	19.996	103.167	19.840	4.209	0.516
844.000	504.637	80.001	19.995	103.169	19.838	4.352	0.494
844.500	504.834	80.001	19.995	103.168	19.840	4.197	0.467
845.000	505.143	80.002	19.996	103.164	19.838	4.310	0.472
845.500	505.381	80.001	19.995	103.162	19.840	4.179	0.526
846.000	505.646	80.001	19.995	103.165	19.841	4.128	0.525
846.500	505.898	80.002	19.996	103.166	19.839	4.260	0.510
847.000	506.174	80.001	19.995	103.164	19.839	4.264	0.523
847.500	506.425	80.002	19.997	103.163	19.840	4.168	0.528
848.000	506.665	80.003	19.996	103.158	19.838	4.361	0.509
848.500	506.926	80.002	19.996	103.151	19.837	4.381	0.496
849.000	507.224	80.003	19.995	103.147	19.837	4.381	0.530
849.500	507.478	80.003	19.995	103.146	19.841	4.102	0.555
850.000	507.731	80.003	19.995	103.150	19.838	4.312	0.530
850.500	507.980	80.003	19.997	103.153	19.841	4.134	0.505
851.000	508.274	80.004	19.995	103.156	19.838	4.302	0.522
851.500	508.494	80.002	19.995	103.160	19.839	4.266	0.528
852.000	508.762	80.003	19.995	103.162	19.839	4.234	0.501
852.500	509.002	80.003	19.994	103.161	19.841	4.120	0.498
853.000	509.279	80.003	19.995	103.164	19.843	3.993	0.512
853.500	509.494	80.003	19.994	103.166	19.840	4.169	0.505
854.000	509.759	80.004	19.994	103.163	19.840	4.142	0.486
854.500	510.024	80.004	19.995	103.162	19.840	4.160	0.505
855.000	510.310	80.004	19.995	103.162	19.836	4.447	0.540
855.500	510.555	80.003	19.995	103.158	19.838	4.317	0.541
856.000	510.816	80.004	19.994	103.154	19.838	4.297	0.518
856.500	511.073	80.004	19.994	103.154	19.839	4.287	0.512
857.000	511.294	80.003	19.995	103.155	19.839	4.263	0.498
857.500	511.587	80.004	19.994	103.155	19.837	4.366	0.496
858.000	511.811	80.003	19.995	103.153	19.841	4.128	0.516
858.500	512.079	80.003	19.996	103.155	19.838	4.306	0.504
859.000	512.319	80.003	19.995	103.153	19.840	4.175	0.500
859.500	512.610	80.002	19.995	103.151	19.838	4.362	0.520
860.000	512.855	80.003	19.995	103.151	19.841	4.104	0.534
860.500	513.070	80.003	19.995	103.153	19.841	4.122	0.498
861.000	513.356	80.001	19.994	103.153	19.838	4.360	0.480
861.500	513.589	80.002	19.995	103.152	19.838	4.336	0.510
862.000	513.845	80.001	19.994	103.150	19.839	4.227	0.504
862.500	514.119	80.001	19.995	103.148	19.837	4.421	0.510
863.000	514.363	80.002	19.996	103.146	19.839	4.235	0.524
863.500	514.651	80.000	19.997	103.145	19.840	4.192	0.525
864.000	514.916	80.000	19.996	103.145	19.840	4.150	0.543
864.500	515.160	80.001	19.994	103.146	19.838	4.292	0.531
865.000	515.411	80.002	19.995	103.150	19.841	4.122	0.502
865.500	515.711	80.001	19.995	103.157	19.838	4.324	0.523
866.000	515.927	80.003	19.995	103.164	19.838	4.298	0.534
866.500	516.205	80.002	19.996	103.170	19.838	4.298	0.505
867.000	516.455	80.001	19.996	103.176	19.838	4.308	0.511
867.500	516.735	80.001	19.996	103.172	19.840	4.162	0.529
868.000	516.993	80.000	19.996	103.168	19.839	4.259	0.535
868.500	517.246	80.001	19.996	103.163	19.838	4.304	0.525
869.000	517.497	80.002	19.996	103.156	19.840	4.164	0.507
869.500	517.720	80.001	19.996	103.150	19.840	4.201	0.489
870.000	517.981	80.001	19.996	103.155	19.841	4.105	0.479
870.500	518.251	80.001	19.995	103.158	19.841	4.134	0.508
871.000	518.514	80.000	19.995	103.159	19.841	4.129	0.532
871.500	518.741	80.001	19.995	103.160	19.837	4.376	0.511
872.000	519.027	80.002	19.995	103.164	19.841	4.093	0.501
872.500	519.284	80.000	19.996	103.163	19.843	3.959	0.528
873.000	519.553	80.000	19.996	103.160	19.835	4.534	0.535
873.500	519.827	80.001	19.997	103.161	19.840	4.170	0.535
874.000	520.074	80.002	19.997	103.165	19.840	4.192	0.532
874.500	520.342	80.001	19.996	103.164	19.838	4.344	0.517
875.000	520.626	80.000	19.995	103.163	19.836	4.480	0.533
875.500	520.823	80.000	19.997	103.161	19.838	4.330	0.516
876.000	521.117	80.002	19.996	103.161	19.837	4.399	0.486
876.500	521.340	80.001	19.997	103.159	19.839	4.223	0.505
877.000	521.605	80.001	19.996	103.159	19.838	4.354	0.503
877.500	521.878	80.001	19.995	103.157	19.839	4.273	0.512
878.000	522.124	80.002	19.996	103.157	19.837	4.429	0.528
878.500	522.390	80.002	19.995	103.154	19.837	4.364	0.516
879.000	522.647	80.001	19.995	103.155	19.835	4.550	0.517
879.500	522.907	80.001	19.996	103.154	19.839	4.271	0.520
880.000	523.181	80.001	19.996	103.156	19.838	4.340	0.526
880.500	523.432	80.001	19.996	103.160	19.838	4.313	0.530
881.000	523.714	80.002	19.995	103.165	19.840	4.212	0.529
881.500	523.958	80.000	19.995	103.167	19.837	4.423	0.529
882.000	524.235	80.002	19.995	103.172	19.835	4.568	0.523
882.500	524.485	80.002	19.995	103.176	19.836	4.453	0.524
883.000	524.732	80.001	19.996	103.176	19.836	4.437	0.512
883.500	525.018	80.002	19.995	103.176	19.838	4.296	0.515
884.000	525.265	80.002	19.996	103.176	19.838	4.340	0.533
884.500	525.487	80.002	19.995	103.175	19.836	4.508	0.501
885.000	525.748	80.001	19.995	103.170	19.837	4.372	0.476
885.500	526.024	80.002	19.996	103.167	19.840	4.148	0.510
886.000	526.308	80.001	19.995	103.163	19.839	4.257	0.549
886.500	526.570	80.002	19.994	103.160	19.836	4.489	0.553
887.000	526.804	80.002	19.994	103.156	19.837	4.378	0.521
887.500	527.036	80.001	19.996	103.159	19.836	4.477	0.482
888.000	527.329	80.002	19.996	103.165	19.836	4.445	0.495
888.500	527.569	80.000	19.995	103.163	19.837	4.427	0.529
889.000	527.836	80.001	19.996	103.160	19.836	4.479	0.520
889.500	528.107	80.001	19.996	103.163	19.835	4.581	0.522
890.000	528.365	80.001	19.996	103.165	19.836	4.441	0.533
890.500	528.609	80.001	19.995	103.165	19.833	4.708	0.515
891.000	528.889	80.001	19.995	103.171	19.836	4.481	0.513
891.500	529.143	80.000	19.996	103.177	19.834	4.633	0.529
892.000	529.392	80.001	19.995	103.176	19.833	4.698	0.519
892.500	529.689	80.001	19.995	103.171	19.835	4.572	0.524
893.000	529.925	80.000	19.996	103.166	19.833	4.700	0.540
893.500	530.189	80.001	19.995	103.165	19.833	4.660	0.517
894.000	530.444	80.000	19.995	103.163	19.834	4.652	0.510
894.500	530.698	80.000	19.994	103.162	19.830	4.927	0.514
895.000	530.987	80.001	19.995	103.164	19.832	4.745	0.526
895.500	531.245	80.000	19.995	103.170	19.833	4.710	0.545
896.000	531.503	80.002	19.995	103.171	19.831	4.829	0.531
896.500	531.770	80.000	19.995	103.173	19.832	4.795	0.520
897.000	532.027	80.001	19.995	103.174	19.830	4.902	0.525
897.500	532.318	80.002	19.994	103.177	19.829	4.975	0.536
898.000	532.561	80.001	19.994	103.177	19.831	4.819	0.541
898.500	532.819	80.001	19.994	103.179	19.829	4.957	0.517
899.000	533.096	80.000	19.996	103.174	19.830	4.932	0.518
899.500	533.340	80.002	19.994	103.171	19.830	4.908	0.529
900.000	533.602	80.000	19.995	103.169	19.827	5.133	0.513
900.500	533.879	80.001	19.995	103.166	19.830	4.905	0.522
901.000	534.117	80.001	19.994	103.161	19.830	4.897	0.527
901.500	534.394	80.002	19.995	103.162	19.829	4.949	0.515
902.000	534.619	80.001	19.995	103.166	19.831	4.862	0.508
902.500	534.931	80.001	19.996	103.166	19.832	4.800	0.519
903.000	535.186	80.003	19.995	103.165	19.830	4.937	0.552
903.500	535.450	80.002	19.996	103.168	19.830	4.943	0.543
904.000	535.721	80.002	19.995	103.166	19.828	5.038	0.527
904.500	535.970	80.002	19.996	103.161	19.831	4.825	0.528
905.000	536.273	80.002	19.996	103.159	19.835	4.570	0.536
905.500	536.473	80.002	19.996	103.161	19.830	4.945	0.528
906.000	536.751	80.003	19.995	103.158	19.828	5.048	0.491
906.500	537.010	80.004	19.994	103.161	19.829	4.971	0.507
907.000	537.256	80.003	19.993	103.167	19.830	4.921	0.521
907.500	537.528	80.003	19.996	103.166	19.830	4.911	0.511
908.000	537.762	80.002	19.994	103.164	19.831	4.820	0.512
908.500	538.042	80.004	19.995	103.169	19.830	4.947	0.510
909.000	538.280	80.003	19.995	103.169	19.833	4.696	0.516
909.500	538.570	80.003	19.995	103.163	19.832	4.745	0.523
910.000	538.796	80.004	19.995	103.166	19.829	5.016	0.522
910.500	539.078	80.004	19.994	103.163	19.832	4.761	0.512
911.000	539.324	80.003	19.995	103.158	19.831	4.836	0.518
911.500	539.588	80.003	19.994	103.154	19.831	4.812	0.519
912.000	539.850	80.004	19.994	103.152	19.831	4.815	0.518
912.500	540.088	80.003	19.995	103.149	19.828	5.050	0.513
913.000	540.340	80.002	19.995	103.151	19.830	4.939	0.495
913.500	540.574	80.003	19.995	103.153	19.830	4.892	0.489
914.000	540.872	80.001	19.995	103.152	19.831	4.872	0.509
914.500	541.112	80.003	19.996	103.154	19.829	5.016	0.535
915.000	541.379	80.002	19.996	103.158	19.828	5.041	0.522
915.500	541.623	80.002	19.994	103.163	19.829	4.970	0.509
916.000	541.872	80.003	19.995	103.165	19.831	4.847	0.502
916.500	542.160	80.002	19.995	103.165	19.829	4.982	0.515
917.000	542.439	80.003	19.996	103.163	19.833	4.725	0.552
917.500	542.694	80.003	19.996	103.156	19.829	4.986	0.551
918.000	542.942	80.004	19.994	103.153	19.832	4.800	0.519
918.500	543.241	80.003	19.996	103.152	19.829	4.994	0.525
919.000	543.467	80.003	19.994	103.152	19.831	4.852	0.535
919.500	543.703	80.003	19.995	103.154	19.830	4.886	0.493
920.000	543.952	80.003	19.995	103.154	19.829	4.951	0.474
920.500	544.207	80.002	19.996	103.152	19.831	4.840	0.494
921.000	544.472	80.003	19.995	103.146	19.831	4.824	0.512
921.500	544.746	80.003	19.994	103.147	19.829	4.994	0.530
922.000	544.974	80.003	19.995	103.150	19.831	4.846	0.521
922.500	545.220	80.003	19.995	103.158	19.830	4.895	0.488
923.000	545.510	80.003	19.995	103.161	19.832	4.779	0.505
923.500	545.759	80.002	19.994	103.164	19.832	4.792	0.537
924.000	545.994	80.002	19.994	103.164	19.831	4.836	0.511
924.500	546.257	80.003	19.995	103.161	19.833	4.725	0.491
925.000	546.516	80.001	19.995	103.154	19.832	4.743	0.510
925.500	546.817	80.004	19.995	103.150	19.832	4.763	0.540
926.000	547.038	80.003	19.994	103.146	19.829	4.965	0.541
926.500	547.248	80.003	19.995	103.144	19.833	4.668	0.477
927.000	547.580	80.003	19.995	103.142	19.830	4.894	0.487
927.500	547.818	80.004	19.994	103.142	19.830	4.922	0.556
928.000	548.069	80.004	19.994	103.142	19.832	4.759	0.529
928.500	548.344	80.004	19.994	103.143	19.832	4.737	0.507
929.000	548.582	80.003	19.994	103.148	19.833	4.721	0.520
929.500	548.828	80.003	19.995	103.153	19.834	4.587	0.499
930.000	549.088	80.004	19.994	103.157	19.831	4.822	0.495
930.500	549.322	80.003	19.995	103.159	19.831	4.822	0.500
931.000	549.608	80.004	19.994	103.158	19.832	4.739	0.507
931.500	549.846	80.005	19.995	103.153	19.833	4.715	0.522
932.000	550.075	80.003	19.995	103.148	19.830	4.876	0.496
932.500	550.361	80.004	19.995	103.145	19.830	4.897	0.491
933.000	550.581	80.004	19.996	103.151	19.832	4.733	0.510
933.500	550.857	80.003	19.995	103.155	19.832	4.729	0.501
934.000	551.120	80.004	19.995	103.154	19.832	4.757	0.518
934.500	551.365	80.004	19.995	103.153	19.832	4.779	0.523
935.000	551.639	80.003	19.996	103.151	19.830	4.907	0.513
935.500	551.874	80.004	19.995	103.145	19.834	4.644	0.515
936.000	552.113	80.004	19.995	103.142	19.833	4.656	0.492
936.500	552.372	80.004	19.996	103.147	19.835	4.514	0.486
937.000	552.626	80.003	19.994	103.152	19.830	4.882	0.505
937.500	552.877	80.004	19.994	103.158	19.834	4.645	0.509
938.000	553.169	80.003	19.994	103.162	19.835	4.520	0.524
938.500	553.424	80.003	19.994	103.166	19.836	4.497	0.545
939.000	553.665	80.002	19.996	103.161	19.831	4.827	0.522
939.500	553.933	80.002	19.995	103.159	19.834	4.651	0.502
940.000	554.154	80.002	19.995	103.155	19.831	4.809	0.499
940.500	554.439	80.004	19.995	103.151	19.835	4.561	0.498
941.000	554.677	80.002	19.996	103.149	19.828	5.042	0.514
941.500	554.953	80.001	19.996	103.150	19.831	4.826	0.518
942.000	555.198	80.000	19.996	103.151	19.831	4.868	0.517
942.500	555.422	80.000	19.994	103.152	19.832	4.791	0.495
943.000	555.674	80.001	19.996	103.154	19.829	5.020	0.473
943.500	555.978	80.000	19.996	103.152	19.826	5.212	0.517
944.000	556.207	80.000	19.995	103.152	19.832	4.799	0.545
944.500	556.470	80.001	19.997	103.153	19.829	4.961	0.512
945.000	556.730	80.001	19.996	103.151	19.830	4.915	0.507
945.500	556.961	80.001	19.995	103.151	19.830	4.923	0.507
946.000	557.233	80.000	19.995	103.157	19.832	4.796	0.497
946.500	557.487	80.000	19.996	103.161	19.831	4.854	0.515
947.000	557.730	80.000	19.996	103.157	19.828	5.052	0.511
947.500	558.018	80.002	19.994	103.163	19.831	4.870	0.514
948.000	558.228	79.999	19.996	103.162	19.830	4.902	0.515
948.500	558.481	80.001	19.995	103.161	19.827	5.097	0.481
949.000	558.771	80.000	19.996	103.165	19.830	4.892	0.503
949.500	559.037	80.001	19.996	103.170	19.829	4.983	0.549
950.000	559.279	80.000	19.994	103.168	19.829	5.009	0.532
950.500	559.513	80.002	19.995	103.169	19.830	4.941	0.492
951.000	559.754	80.000	19.996	103.165	19.828	5.088	0.475
951.500	560.026	80.001	19.994	103.161	19.828	5.027	0.494
952.000	560.299	80.001	19.994	103.158	19.828	5.049	0.529
952.500	560.541	80.001	19.995	103.157	19.830	4.902	0.530
953.000	560.784	80.001	19.996	103.158	19.828	5.041	0.500
953.500	561.067	80.001	19.996	103.161	19.827	5.100	0.506
954.000	561.311	80.002	19.996	103.163	19.828	5.080	0.527
954.500	561.559	80.002	19.995	103.165	19.829	4.957	0.510
955.000	561.828	80.000	19.995	103.166	19.827	5.163	0.504
955.500	562.091	80.002	19.997	103.164	19.829	4.977	0.524
956.000	562.343	80.000	19.996	103.161	19.830	4.888	0.523
956.500	562.580	80.000	19.996	103.157	19.834	4.654	0.502
957.000	562.828	80.000	19.997	103.153	19.831	4.819	0.487
957.500	563.118	80.000	19.995	103.151	19.829	5.011	0.512
958.000	563.355	80.001	19.995	103.153	19.829	4.971	0.532
958.500	563.611	80.002	19.996	103.158	19.831	4.867	0.510
959.000	563.837	80.000	19.995	103.159	19.831	4.821	0.487
959.500	564.119	80.001	19.996	103.161	19.829	4.985	0.495
960.000	564.386	80.000	19.997	103.162	19.828	5.038	0.529
960.500	564.649	80.001	19.996	103.162	19.830	4.945	0.540
961.000	564.870	80.001	19.995	103.163	19.829	4.981	0.506
961.500	565.146	80.000	19.994	103.167	19.830	4.939	0.490
962.000	565.424	80.000	19.995	103.171	19.827	5.164	0.526
962.500	565.656	79.999	19.996	103.174	19.827	5.105	0.533
963.000	565.931	80.001	19.995	103.173	19.828	5.062	0.509
963.500	566.196	80.000	19.997	103.172	19.828	5.087	0.523
964.000	566.464	80.000	19.996	103.172	19.826	5.240	0.536
964.500	566.681	79.999	19.995	103.173	19.824	5.386	0.509
965.000	566.952	80.000	19.997	103.173	19.824	5.338	0.487
965.500	567.218	80.000	19.996	103.171	19.827	5.141	0.512
966.000	567.478	79.999	19.996	103.166	19.826	5.230	0.531
966.500	567.755	80.000	19.995	103.162	19.827	5.133	0.532
967.000	567.989	79.999	19.995	103.158	19.827	5.167	0.524
967.500	568.272	80.001	19.996	103.159	19.827	5.121	0.514
968.000	568.499	80.000	19.997	103.166	19.825	5.297	0.513
968.500	568.753	80.000	19.996	103.171	19.824	5.333	0.496
969.000	569.031	80.000	19.996	103.171	19.825	5.265	0.507
969.500	569.302	80.000	19.996	103.171	19.827	5.163	0.540
970.000	569.584	80.000	19.995	103.168	19.824	5.357	0.551
970.500	569.839	80.002	19.996	103.168	19.826	5.230	0.545
971.000	570.103	80.001	19.995	103.165	19.826	5.210	0.528
971.500	570.358	80.000	19.997	103.162	19.822	5.469	0.519
972.000	570.645	80.000	19.995	103.159	19.825	5.275	0.531
972.500	570.890	80.000	19.996	103.158	19.827	5.119	0.537
973.000	571.138	80.001	19.996	103.156	19.825	5.247	0.512
973.500	571.384	80.000	19.995	103.157	19.823	5.394	0.493
974.000	571.662	80.000	19.994	103.158	19.827	5.164	0.509
974.500	571.919	80.001	19.995	103.159	19.825	5.295	0.530
975.000	572.179	80.001	19.995	103.157	19.823	5.455	0.526
975.500	572.448	79.999	19.995	103.155	19.824	5.354	0.523
976.000	572.728	80.001	19.995	103.151	19.824	5.374	0.539
976.500	572.960	80.000	19.995	103.151	19.822	5.479	0.530
977.000	573.223	79.999	19.995	103.156	19.825	5.303	0.503
977.500	573.473	80.002	19.995	103.161	19.821	5.576	0.504
978.000	573.788	80.000	19.995	103.160	19.822	5.505	0.539
978.500	574.044	80.000	19.995	103.159	19.819	5.693	0.568
979.000	574.301	80.002	19.994	103.160	19.821	5.596	0.542
979.500	574.590	80.001	19.995	103.157	19.817	5.843	0.530
980.000	574.874	80.000	19.994	103.158	19.820	5.610	0.559
980.500	575.110	80.002	19.995	103.163	19.818	5.762	0.546
981.000	575.407	80.001	19.995	103.166	19.817	5.831	0.527
981.500	575.668	80.002	19.994	103.165	19.816	5.956	0.546
982.000	575.922	80.002	19.995	103.161	19.815	5.999	0.537
982.500	576.198	80.000	19.995	103.155	19.816	5.964	0.522
983.000	576.441	80.002	19.996	103.153	19.813	6.140	0.524
983.500	576.764	80.002	19.995	103.152	19.814	6.053	0.542
984.000	576.969	80.002	19.995	103.150	19.818	5.800	0.547
984.500	577.243	80.002	19.997	103.154	19.817	5.856	0.504
985.000	577.522	80.002	19.996	103.156	19.813	6.176	0.516
985.500	577.749	80.002	19.995	103.155	19.815	6.045	0.529
986.000	578.065	80.002	19.995	103.153	19.813	6.168	0.524
986.500	578.292	80.003	19.996	103.157	19.815	6.027	0.543
987.000	578.577	80.003	19.995	103.157	19.813	6.135	0.528
987.500	578.845	80.002	19.994	103.160	19.809	6.448	0.532
988.000	579.078	80.002	19.995	103.157	19.812	6.260	0.527
988.500	579.328	80.004	19.997	103.159	19.813	6.167	0.492
989.000	579.604	80.004	19.994	103.161	19.812	6.243	0.505
989.500	579.833	80.004	19.995	103.164	19.805	6.718	0.516
990.000	580.108	80.004	19.995	103.164	19.808	6.513	0.504
990.500	580.365	80.004	19.996	103.164	19.808	6.542	0.518
991.000	580.615	80.002	19.996	103.163	19.807	6.590	0.520
991.500	580.902	80.004	19.996	103.156	19.808	6.546	0.522
992.000	581.150	80.003	19.995	103.155	19.805	6.759	0.536
992.500	581.425	80.002	19.995	103.154	19.806	6.636	0.529
993.000	581.667	80.003	19.996	103.156	19.807	6.580	0.519
993.500	581.967	80.003	19.996	103.158	19.805	6.778	0.529
994.000	582.201	80.003	19.994	103.164	19.806	6.695	0.538
994.500	582.475	80.001	19.995	103.164	19.802	6.950	0.521
995.000	582.729	80.003	19.995	103.168	19.803	6.883	0.518
995.500	583.014	80.003	19.994	103.172	19.804	6.808	0.534
996.000	583.250	80.003	19.995	103.175	19.800	7.144	0.530
996.500	583.509	80.002	19.996	103.169	19.805	6.757	0.508
997.000	583.781	80.002	19.996	103.163	19.805	6.778	0.513
997.500	584.056	80.002	19.995	103.156	19.801	7.067	0.539
998.000	584.285	80.002	19.994	103.149	19.799	7.156	0.525
998.500	584.569	80.002	19.994	103.145	19.804	6.832	0.508
999.000	584.818	80.002	19.996	103.153	19.800	7.129	0.523
999.500	585.075	80.002	19.995	103.159	19.801	7.064	0.520
1000.000	585.388	80.002	19.995	103.167	19.801	7.051	0.538
1000.500	585.599	80.002	19.995	103.173	19.797	7.310	0.547
1001.000	585.883	80.002	19.994	103.177	19.799	7.201	0.509
1001.500	586.127	80.001	19.994	103.175	19.797	7.356	0.511
1002.000	586.369	80.002	19.995	103.171	19.796	7.439	0.507
1002.500	586.633	80.002	19.995	103.164	19.795	7.454	0.496
1003.000	586.895	80.001	19.996	103.161	19.795	7.513	0.516
1003.500	587.168	80.003	19.994	103.156	19.793	7.657	0.531
1004.000	587.370	80.003	19.995	103.152	19.796	7.370	0.505
1004.500	587.661	80.002	19.994	103.149	19.792	7.677	0.484
1005.000	587.935	80.003	19.995	103.150	19.792	7.703	0.529
1005.500	588.223	80.003	19.995	103.150	19.794	7.555	0.564
1006.000	588.453	80.004	19.995	103.151	19.791	7.759	0.540
1006.500	588.694	80.003	19.994	103.154	19.789	7.902	0.494
1007.000	588.963	80.003	19.993	103.156	19.787	8.102	0.490
1007.500	589.245	80.003	19.993	103.153	19.788	7.969	0.531
1008.000	589.469	80.005	19.994	103.153	19.787	8.030	0.528
1008.500	589.749	80.004	19.994	103.151	19.787	8.050	0.505
1009.000	590.015	80.004	19.994	103.151	19.785	8.242	0.525
1009.500	590.276	80.004	19.994	103.156	19.784	8.261	0.537
1010.000	590.499	80.004	19.995	103.163	19.779	8.681	0.506
1010.500	590.802	80.005	19.994	103.166	19.783	8.381	0.504
1011.000	591.037	80.004	19.994	103.172	19.782	8.428	0.532
1011.500	591.258	80.004	19.994	103.174	19.779	8.632	0.498
1012.000	591.511	80.005	19.994	103.176	19.780	8.606	0.466
1012.500	591.804	80.005	19.993	103.176	19.776	8.901	0.510
1013.000	592.050	80.005	19.993	103.175	19.775	8.945	0.542
1013.500	592.320	80.004	19.994	103.171	19.773	9.067	0.527
1014.000	592.586	80.004	19.993	103.165	19.775	8.927	0.526
1014.500	592.822	80.005	19.994	103.162	19.772	9.166	0.519
1015.000	593.085	80.004	19.994	103.162	19.771	9.218	0.500
1015.500	593.316	80.005	19.993	103.165	19.769	9.378	0.497
1016.000	593.597	80.004	19.993	103.171	19.768	9.441	0.503
1016.500	593.853	80.004	19.994	103.177	19.765	9.708	0.524
1017.000	594.122	80.005	19.993	103.180	19.769	9.390	0.531
1017.500	594.364	80.003	19.993	103.182	19.765	9.687	0.518
1018.000	594.626	80.004	19.994	103.181	19.763	9.837	0.507
1018.500	594.921	80.004	19.993	103.176	19.759	10.153	0.531
1019.000	595.182	80.003	19.995	103.175	19.758	10.205	0.557
1019.500	595.423	80.003	19.994	103.174	19.756	10.351	0.529
1020.000	595.654	80.002	19.994	103.174	19.752	10.666	0.487
1020.500	595.906	80.002	19.995	103.175	19.750	10.743	0.477
1021.000	596.140	80.003	19.995	103.180	19.749	10.883	0.484
1021.500	596.431	80.001	19.994	103.180	19.746	11.061	0.505
1022.000	596.678	80.001	19.994	103.181	19.745	11.130	0.531
1022.500	596.942	80.002	19.995	103.181	19.741	11.453	0.525
1023.000	597.160	80.001	19.993	103.181	19.737	11.761	0.497
1023.500	597.413	80.001	19.995	103.180	19.736	11.770	0.477
1024.000	597.680	80.000	19.995	103.181	19.732	12.118	0.495
1024.499	597.938	80.000	19.995	103.181	19.729	12.302	0.522
1024.999	598.198	80.000	19.996	103.182	19.727	12.444	0.521
1025.499	598.426	79.999	19.995	103.183	19.726	12.517	0.503
1025.999	598.702	80.000	19.995	103.184	19.723	12.751	0.496
1026.500	598.960	80.000	19.996	103.184	19.720	12.967	0.519
1027.001	599.180	79.999	19.995	103.185	19.719	13.050	0.506
1027.500	599.461	80.000	19.996	103.183	19.718	13.127	0.490
1027.999	599.686	80.003	19.996	103.183	19.717	13.222	0.504
1028.499	599.981	80.000	19.997	103.183	19.710	13.722	0.513
1028.999	600.215	80.001	19.996	103.182	19.709	13.813	0.524
1029.499	600.461	80.001	19.996	103.180	19.710	13.728	0.504
1029.999	600.709	80.000	19.996	103.181	19.707	13.934	0.487
1030.500	600.947	80.002	19.995	103.181	19.703	14.255	0.490
1031.001	601.215	80.001	19.996	103.180	19.699	14.500	0.496
1031.500	601.482	80.000	19.997	103.180	19.700	14.413	0.521
1031.999	601.759	80.000	19.995	103.178	19.696	14.763	0.540
1032.499	601.972	80.000	19.994	103.178	19.694	14.850	0.517
1032.999	602.223	80.000	19.995	103.177	19.691	15.089	0.477
1033.499	602.481	80.001	19.995	103.177	19.692	15.058	0.487
1033.999	602.701	80.001	19.996	103.178	19.691	15.099	0.493
1034.499	602.986	80.001	19.996	103.180	19.688	15.347	0.491
1034.999	603.178	80.000	19.995	103.178	19.685	15.543	0.491
1035.499	603.472	80.001	19.995	103.178	19.684	15.656	0.481
1035.999	603.732	80.002	19.995	103.178	19.682	15.802	0.520
1036.499	603.938	80.001	19.996	103.178	19.679	15.970	0.510
1036.999	604.200	80.001	19.996	103.179	19.680	15.883	0.467
1037.499	604.424	80.002	19.995	103.180	19.678	16.045	0.477
1037.999	604.700	80.001	19.995	103.179	19.673	16.401	0.493
1038.499	604.909	80.003	19.994	103.179	19.674	16.328	0.493
1038.999	605.178	80.002	19.995	103.179	19.672	16.526	0.482
1039.499	605.421	80.001	19.995	103.179	19.673	16.439	0.495
1039.999	605.673	80.002	19.995	103.179	19.670	16.610	0.503
1040.500	605.941	80.003	19.995	103.179	19.666	16.926	0.507
1041.000	606.146	80.002	19.994	103.180	19.665	17.039	0.496
1041.499	606.422	80.002	19.995	103.181	19.663	17.187	0.477
1041.999	606.668	80.003	19.995	103.181	19.662	17.226	0.501
1042.499	606.953	80.002	19.996	103.181	19.660	17.404	0.526
