Repository: ulfsri/fsri_materials_database

# Materials and Products Database

## 01_Data

Raw data generated from each apparatus are included here in plain-text format. The data is organized first by material, next by the short name of test apparatus used, and where applicable additional filtering by test settings.

### material.json

Each material directory contains a json file of the same name as the material. This file links the data stored in the repository as well as data and graphs produced by the accompanying scripts (__02_Scripts__) to the respective landing page for the material on the front-end website.

File: 01_Data/Triexta_Carpet_HighPile/MCC/Triexta_Carpet_HighPile_MCC_30K_min_211117_R3.txt (part 3 of 4)
T Correction Coefficients:	0	1.024463	0
Time Shift (s):	14
*
Time (s)	Temperature (C)	N2 flow rate (cc/min)	O2 flow rate (cc/min)	Flow Rate (cc/min)	Oxygen (%)	HRR (W/g)	Heating rate (C/s)
695.500	420.579	80.004	19.994	103.455	18.559	109.943	0.515
696.000	420.826	80.002	19.995	103.456	18.568	109.251	0.492
696.500	421.043	80.001	19.996	103.456	18.580	108.382	0.470
697.000	421.275	80.002	19.995	103.455	18.586	107.925	0.457
697.500	421.518	80.002	19.995	103.456	18.594	107.394	0.462
698.000	421.742	80.003	19.995	103.454	18.606	106.473	0.471
698.500	421.993	80.002	19.995	103.452	18.614	105.918	0.471
699.000	422.212	80.003	19.996	103.452	18.620	105.462	0.472
699.500	422.508	80.001	19.995	103.451	18.629	104.779	0.493
700.000	422.725	80.002	19.995	103.447	18.637	104.154	0.515
700.500	422.975	80.002	19.996	103.445	18.646	103.541	0.490
701.000	423.199	80.001	19.995	103.439	18.656	102.772	0.470
701.500	423.454	80.002	19.994	103.432	18.667	101.967	0.476
702.000	423.703	80.002	19.996	103.428	18.674	101.412	0.492
702.500	423.955	80.000	19.995	103.425	18.683	100.787	0.502
703.000	424.185	80.002	19.995	103.423	18.693	100.011	0.491
703.500	424.434	80.001	19.995	103.423	18.703	99.295	0.481
704.000	424.692	80.001	19.995	103.422	18.715	98.394	0.493
704.500	424.910	80.001	19.994	103.420	18.725	97.700	0.491
705.000	425.198	80.001	19.995	103.419	18.733	97.062	0.491
705.500	425.425	80.001	19.995	103.417	18.743	96.352	0.511
706.000	425.658	80.002	19.995	103.417	18.754	95.512	0.488
706.500	425.907	80.003	19.996	103.417	18.764	94.810	0.471
707.000	426.162	80.002	19.995	103.417	18.774	94.022	0.493
707.500	426.418	80.001	19.995	103.414	18.787	93.090	0.507
708.000	426.633	80.003	19.995	103.411	18.799	92.237	0.492
708.500	426.884	80.001	19.994	103.409	18.808	91.537	0.469
709.000	427.116	80.003	19.994	103.406	18.817	90.857	0.474
709.500	427.385	80.000	19.995	103.405	18.829	90.013	0.492
710.000	427.604	80.002	19.995	103.403	18.836	89.498	0.494
710.500	427.869	80.003	19.995	103.400	18.845	88.811	0.486
711.000	428.145	80.003	19.996	103.395	18.857	87.962	0.513
711.500	428.388	80.003	19.994	103.390	18.868	87.084	0.530
712.000	428.652	80.003	19.994	103.383	18.881	86.145	0.513
712.500	428.927	80.004	19.995	103.379	18.886	85.790	0.523
713.000	429.150	80.003	19.995	103.379	18.899	84.809	0.519
713.500	429.411	80.003	19.994	103.378	18.911	83.952	0.491
714.000	429.631	80.004	19.994	103.378	18.918	83.402	0.483
714.500	429.872	80.005	19.995	103.377	18.929	82.615	0.471
715.000	430.126	80.003	19.996	103.376	18.940	81.774	0.478
715.500	430.368	80.002	19.995	103.373	18.948	81.199	0.495
716.000	430.643	80.003	19.994	103.369	18.958	80.460	0.507
716.500	430.860	80.003	19.996	103.368	18.968	79.699	0.505
717.000	431.124	80.004	19.995	103.364	18.979	78.952	0.486
717.500	431.369	80.006	19.994	103.361	18.991	78.014	0.495
718.000	431.651	80.005	19.994	103.359	19.000	77.375	0.518
718.500	431.877	80.005	19.994	103.357	19.011	76.588	0.517
719.000	432.132	80.005	19.995	103.350	19.024	75.604	0.494
719.500	432.379	80.003	19.995	103.347	19.033	74.950	0.492
720.000	432.637	80.004	19.995	103.342	19.041	74.325	0.503
720.500	432.887	80.004	19.995	103.339	19.051	73.599	0.506
721.000	433.162	80.003	19.996	103.338	19.064	72.627	0.516
721.500	433.385	80.006	19.995	103.338	19.072	72.050	0.512
722.000	433.643	80.002	19.995	103.336	19.085	71.120	0.490
722.500	433.924	80.005	19.996	103.335	19.094	70.448	0.510
723.000	434.181	80.003	19.996	103.332	19.102	69.869	0.538
723.500	434.431	80.001	19.994	103.327	19.112	69.080	0.522
724.000	434.655	80.002	19.996	103.321	19.119	68.605	0.491
724.500	434.885	80.001	19.995	103.317	19.131	67.741	0.465
725.000	435.132	79.999	19.997	103.312	19.141	66.999	0.466
725.500	435.362	79.999	19.995	103.306	19.153	66.117	0.477
726.000	435.689	80.004	19.995	103.302	19.157	65.820	0.517
726.500	435.877	79.999	19.997	103.303	19.170	64.851	0.536
727.000	436.166	80.003	19.996	103.300	19.176	64.419	0.496
727.500	436.410	80.001	19.996	103.298	19.183	63.893	0.505
728.000	436.645	80.001	19.996	103.298	19.193	63.169	0.506
728.500	436.894	80.001	19.995	103.297	19.202	62.447	0.481
729.000	437.189	80.004	19.997	103.295	19.210	61.879	0.514
729.500	437.372	79.996	19.997	103.294	19.222	60.995	0.512
730.000	437.668	80.000	19.996	103.292	19.228	60.576	0.479
730.500	437.923	80.001	19.996	103.292	19.233	60.180	0.515
731.000	438.159	80.000	19.996	103.294	19.242	59.518	0.521
731.500	438.406	80.001	19.996	103.292	19.253	58.750	0.487
732.000	438.646	80.000	19.995	103.287	19.264	57.898	0.485
732.500	438.937	80.001	19.996	103.285	19.272	57.358	0.509
733.000	439.159	80.002	19.996	103.281	19.280	56.762	0.521
733.500	439.417	80.001	19.996	103.275	19.291	55.932	0.496
734.000	439.653	80.001	19.996	103.271	19.300	55.231	0.488
734.500	439.912	80.003	19.995	103.269	19.312	54.377	0.495
735.000	440.181	80.001	19.996	103.265	19.321	53.719	0.511
735.500	440.411	80.001	19.995	103.261	19.333	52.842	0.513
736.000	440.642	80.001	19.996	103.259	19.340	52.298	0.480
736.500	440.892	80.003	19.996	103.258	19.352	51.448	0.471
737.000	441.151	80.003	19.996	103.258	19.360	50.843	0.495
737.500	441.410	80.001	19.995	103.257	19.371	50.025	0.513
738.000	441.661	80.002	19.996	103.257	19.380	49.403	0.514
738.500	441.890	80.001	19.995	103.257	19.389	48.685	0.495
739.000	442.127	80.002	19.996	103.255	19.395	48.253	0.473
739.500	442.423	80.003	19.995	103.249	19.405	47.510	0.500
740.000	442.642	80.002	19.996	103.248	19.415	46.809	0.524
740.500	442.947	80.001	19.995	103.247	19.424	46.145	0.519
741.000	443.155	80.002	19.995	103.246	19.431	45.630	0.519
741.500	443.376	80.002	19.995	103.247	19.443	44.707	0.471
742.000	443.609	80.002	19.995	103.248	19.451	44.163	0.441
742.500	443.870	80.004	19.995	103.245	19.458	43.619	0.474
743.000	444.131	80.002	19.996	103.240	19.462	43.309	0.508
743.500	444.353	80.000	19.995	103.236	19.473	42.518	0.502
744.000	444.632	80.002	19.995	103.230	19.481	41.944	0.492
744.500	444.888	80.005	19.995	103.230	19.487	41.474	0.518
745.000	445.111	80.000	19.996	103.229	19.496	40.847	0.507
745.500	445.364	80.002	19.995	103.227	19.501	40.456	0.477
746.000	445.611	80.003	19.995	103.224	19.505	40.139	0.488
746.500	445.869	80.003	19.996	103.224	19.512	39.663	0.503
747.000	446.100	80.000	19.996	103.222	19.516	39.358	0.497
747.500	446.350	80.002	19.995	103.217	19.522	38.908	0.485
748.000	446.635	80.001	19.995	103.217	19.526	38.609	0.508
748.500	446.896	80.004	19.995	103.216	19.534	38.058	0.541
749.000	447.104	79.997	19.995	103.217	19.535	37.961	0.507
749.500	447.349	80.003	19.996	103.217	19.542	37.418	0.461
750.000	447.609	80.001	19.995	103.219	19.548	37.010	0.479
750.500	447.851	80.004	19.995	103.216	19.552	36.720	0.504
751.000	448.093	80.008	19.995	103.215	19.554	36.575	0.493
751.500	448.320	80.005	19.994	103.212	19.554	36.587	0.477
752.000	448.575	80.006	19.993	103.207	19.561	36.045	0.476
752.500	448.842	79.997	19.994	103.207	19.564	35.849	0.502
753.000	449.080	80.005	19.995	103.209	19.566	35.667	0.514
753.500	449.304	80.007	19.995	103.210	19.569	35.426	0.483
754.000	449.550	79.997	19.997	103.207	19.571	35.292	0.466
754.500	449.880	80.016	19.993	103.208	19.572	35.228	0.523
755.000	450.089	80.003	19.996	103.207	19.578	34.793	0.558
755.500	450.389	80.000	19.996	103.201	19.577	34.877	0.524
756.000	450.584	80.008	19.993	103.195	19.581	34.597	0.502
756.500	450.843	80.001	19.995	103.194	19.583	34.406	0.474
757.000	451.079	80.002	19.995	103.190	19.586	34.242	0.474
757.500	451.380	80.001	19.995	103.185	19.586	34.213	0.516
758.000	451.638	79.999	19.994	103.186	19.589	34.024	0.549
758.501	451.884	80.001	19.994	103.186	19.588	34.055	0.532
759.001	452.111	80.002	19.995	103.184	19.592	33.743	0.488
759.500	452.361	80.002	19.994	103.185	19.590	33.929	0.475
760.000	452.619	80.010	19.993	103.185	19.585	34.250	0.493
760.500	452.837	80.002	19.996	103.186	19.592	33.796	0.492
761.000	453.101	80.001	19.995	103.186	19.590	33.906	0.479
761.500	453.349	80.002	19.994	103.186	19.592	33.786	0.498
762.000	453.615	80.003	19.995	103.186	19.595	33.559	0.513
762.500	453.874	80.002	19.995	103.186	19.594	33.594	0.519
763.000	454.081	80.002	19.995	103.183	19.592	33.734	0.495
763.500	454.366	80.004	19.996	103.183	19.596	33.485	0.479
764.000	454.622	80.007	19.995	103.179	19.597	33.431	0.516
764.500	454.845	80.005	19.994	103.178	19.591	33.839	0.510
765.000	455.102	80.000	19.995	103.172	19.595	33.553	0.480
765.500	455.366	80.004	19.995	103.166	19.596	33.461	0.500
766.000	455.628	80.004	19.995	103.164	19.595	33.518	0.523
766.500	455.863	80.001	19.995	103.161	19.595	33.542	0.511
767.000	456.113	80.004	19.995	103.159	19.592	33.771	0.491
767.500	456.330	80.003	19.995	103.163	19.594	33.624	0.476
768.000	456.606	80.002	19.994	103.165	19.591	33.837	0.480
768.500	456.848	80.003	19.994	103.161	19.592	33.743	0.506
769.001	457.106	80.007	19.995	103.165	19.590	33.875	0.509
769.500	457.332	80.004	19.995	103.168	19.591	33.846	0.492
770.000	457.589	80.005	19.995	103.166	19.588	34.034	0.483
770.500	457.845	80.006	19.994	103.163	19.586	34.176	0.498
771.000	458.056	79.999	19.995	103.165	19.586	34.168	0.490
771.500	458.326	80.008	19.994	103.164	19.586	34.224	0.474
772.000	458.592	80.004	19.994	103.166	19.584	34.374	0.509
772.500	458.836	80.007	19.995	103.163	19.584	34.350	0.522
773.000	459.117	80.004	19.995	103.165	19.584	34.319	0.517
773.500	459.341	79.997	19.995	103.171	19.586	34.182	0.516
774.000	459.595	79.986	19.994	103.173	19.584	34.344	0.492
774.500	459.904	79.997	19.994	103.169	19.581	34.531	0.520
775.000	460.151	80.017	19.993	103.169	19.587	34.148	0.560
775.500	460.409	80.006	19.995	103.168	19.583	34.387	0.531
776.000	460.653	79.998	19.993	103.161	19.581	34.553	0.504
776.500	460.920	80.007	19.993	103.158	19.582	34.461	0.506
777.000	461.156	80.002	19.993	103.157	19.585	34.245	0.507
777.500	461.447	80.003	19.994	103.156	19.581	34.532	0.515
778.000	461.702	80.002	19.995	103.154	19.584	34.316	0.537
778.500	461.965	80.002	19.994	103.153	19.583	34.396	0.532
779.000	462.224	80.003	19.995	103.151	19.581	34.555	0.520
779.500	462.484	80.003	19.995	103.147	19.586	34.175	0.521
780.000	462.754	80.002	19.994	103.145	19.584	34.366	0.525
780.500	463.015	80.002	19.993	103.146	19.586	34.166	0.530
781.000	463.253	79.998	19.995	103.146	19.585	34.269	0.514
781.500	463.536	80.001	19.995	103.144	19.586	34.225	0.510
782.000	463.792	80.004	19.993	103.143	19.590	33.914	0.530
782.501	464.047	80.003	19.994	103.144	19.591	33.793	0.526
783.000	464.334	80.005	19.994	103.144	19.593	33.693	0.527
783.500	464.581	80.001	19.994	103.143	19.588	34.082	0.538
784.000	464.844	80.003	19.995	103.145	19.593	33.678	0.522
784.500	465.136	79.999	19.996	103.144	19.595	33.506	0.533
785.000	465.392	79.989	19.995	103.142	19.599	33.239	0.551
785.500	465.649	80.002	19.995	103.139	19.602	33.042	0.530
786.000	465.925	80.003	19.995	103.138	19.603	32.937	0.523
786.500	466.157	80.008	19.994	103.135	19.606	32.713	0.521
787.000	466.431	80.000	19.996	103.133	19.608	32.611	0.507
787.500	466.740	80.001	19.996	103.130	19.612	32.308	0.544
788.000	467.001	80.001	19.995	103.131	19.618	31.854	0.577
788.500	467.307	80.004	19.995	103.131	19.621	31.618	0.568
789.000	467.585	80.004	19.994	103.131	19.626	31.292	0.576
789.500	467.848	80.002	19.995	103.131	19.625	31.298	0.562
790.000	468.130	80.006	19.995	103.132	19.631	30.881	0.543
790.500	468.408	80.003	19.995	103.130	19.637	30.467	0.553
791.000	468.648	80.003	19.995	103.125	19.639	30.290	0.539
791.500	468.941	80.003	19.995	103.125	19.647	29.725	0.526
792.000	469.212	80.005	19.994	103.125	19.651	29.400	0.548
792.500	469.475	80.003	19.995	103.125	19.654	29.190	0.549
793.000	469.750	80.001	19.994	103.124	19.659	28.834	0.536
793.500	470.034	80.005	19.995	103.125	19.665	28.378	0.549
794.000	470.274	80.001	19.996	103.122	19.669	28.137	0.541
794.500	470.583	80.003	19.994	103.117	19.670	28.014	0.536
795.000	470.884	80.000	19.996	103.118	19.677	27.514	0.579
795.500	471.130	80.005	19.994	103.119	19.683	27.064	0.579
796.000	471.400	80.004	19.996	103.121	19.684	26.973	0.532
796.500	471.690	80.004	19.996	103.126	19.691	26.482	0.538
797.000	471.951	80.005	19.996	103.132	19.694	26.270	0.556
797.500	472.221	80.003	19.996	103.132	19.699	25.871	0.541
798.000	472.534	80.005	19.995	103.134	19.703	25.622	0.557
798.500	472.807	80.005	19.994	103.136	19.711	25.053	0.585
799.000	473.020	80.005	19.995	103.136	19.710	25.102	0.536
799.500	473.356	80.003	19.996	103.136	19.718	24.537	0.517
800.000	473.642	80.004	19.995	103.137	19.722	24.216	0.585
800.500	473.923	80.004	19.995	103.137	19.726	23.899	0.594
801.000	474.198	80.003	19.996	103.137	19.729	23.702	0.561
801.500	474.507	80.005	19.994	103.136	19.734	23.292	0.570
802.000	474.779	80.003	19.995	103.135	19.741	22.817	0.582
802.500	475.088	80.003	19.996	103.134	19.744	22.614	0.581
803.000	475.350	80.004	19.995	103.136	19.749	22.232	0.577
803.500	475.602	80.000	19.995	103.136	19.752	22.002	0.542
804.000	475.871	80.002	19.994	103.136	19.760	21.451	0.517
804.500	476.176	80.001	19.996	103.138	19.762	21.261	0.547
805.000	476.431	80.001	19.996	103.138	19.767	20.896	0.568
805.500	476.730	80.003	19.995	103.139	19.770	20.668	0.557
806.000	477.012	80.000	19.994	103.139	19.772	20.544	0.567
806.500	477.281	80.000	19.996	103.139	19.779	20.044	0.566
807.001	477.578	80.000	19.995	103.139	19.783	19.759	0.559
807.500	477.858	80.004	19.994	103.139	19.788	19.370	0.571
808.000	478.119	80.004	19.995	103.139	19.788	19.382	0.559
808.500	478.403	80.005	19.995	103.139	19.795	18.866	0.543
809.000	478.662	80.001	19.996	103.140	19.798	18.650	0.544
809.500	478.982	80.003	19.996	103.139	19.804	18.212	0.561
810.000	479.225	80.004	19.995	103.139	19.808	17.875	0.571
810.500	479.478	80.004	19.996	103.138	19.809	17.794	0.530
811.000	479.724	79.999	19.996	103.139	19.813	17.505	0.498
811.500	480.055	80.000	19.996	103.138	19.820	16.985	0.538
812.001	480.325	79.998	19.996	103.138	19.823	16.803	0.589
812.500	480.613	80.007	19.994	103.137	19.826	16.565	0.579
813.000	480.856	79.996	19.996	103.139	19.830	16.246	0.544
813.500	481.138	80.001	19.996	103.137	19.835	15.917	0.528
814.000	481.442	80.002	19.996	103.139	19.837	15.773	0.555
814.500	481.711	80.003	19.995	103.139	19.840	15.541	0.579
815.000	481.991	80.000	19.996	103.140	19.841	15.468	0.561
815.500	482.290	80.006	19.995	103.139	19.849	14.909	0.564
816.000	482.570	80.000	19.996	103.141	19.851	14.707	0.578
816.500	482.832	80.007	19.994	103.139	19.857	14.298	0.560
817.000	483.079	79.999	19.997	103.142	19.858	14.245	0.526
817.500	483.376	79.998	19.995	103.142	19.861	13.999	0.527
818.001	483.662	80.000	19.997	103.142	19.864	13.810	0.564
818.501	483.931	80.000	19.996	103.141	19.865	13.678	0.569
819.000	484.237	79.998	19.997	103.141	19.867	13.592	0.565
819.500	484.472	80.002	19.996	103.139	19.874	13.049	0.557
820.000	484.751	80.001	19.996	103.139	19.879	12.710	0.528
820.500	485.014	80.004	19.995	103.140	19.878	12.768	0.528
821.000	485.313	80.002	19.995	103.139	19.884	12.330	0.552
821.501	485.571	80.002	19.995	103.141	19.885	12.260	0.560
822.000	485.858	80.000	19.995	103.142	19.886	12.143	0.551
822.500	486.154	80.001	19.996	103.141	19.889	11.913	0.564
823.000	486.425	80.002	19.995	103.142	19.891	11.761	0.575
823.500	486.713	80.000	19.995	103.142	19.895	11.533	0.563
824.000	487.006	79.998	19.995	103.142	19.896	11.414	0.570
824.500	487.241	80.001	19.995	103.141	19.898	11.281	0.554
825.000	487.478	79.999	19.996	103.142	19.900	11.158	0.500
825.500	487.759	80.010	19.995	103.143	19.901	11.093	0.495
826.000	488.039	80.003	19.995	103.144	19.902	10.964	0.540
826.500	488.329	80.003	19.996	103.145	19.903	10.921	0.566
827.000	488.631	80.003	19.995	103.145	19.906	10.669	0.581
827.500	488.869	80.005	19.993	103.145	19.908	10.548	0.566
828.000	489.146	79.999	19.994	103.146	19.908	10.512	0.527
828.500	489.403	79.999	19.996	103.144	19.911	10.312	0.524
829.000	489.710	80.005	19.994	103.144	19.908	10.514	0.549
829.500	489.999	80.001	19.995	103.145	19.911	10.290	0.580
830.000	490.267	80.003	19.995	103.144	19.911	10.337	0.577
830.500	490.537	80.001	19.994	103.144	19.912	10.221	0.547
831.000	490.790	79.996	19.995	103.145	19.912	10.229	0.531
831.500	491.059	79.994	19.997	103.145	19.916	9.939	0.523
832.000	491.367	80.004	19.995	103.143	19.915	10.006	0.549
832.500	491.620	79.997	19.995	103.144	19.917	9.858	0.569
833.000	491.887	79.999	19.994	103.144	19.918	9.834	0.541
833.500	492.196	79.999	19.994	103.142	19.920	9.675	0.548
834.000	492.476	79.999	19.994	103.143	19.922	9.497	0.582
834.500	492.709	79.998	19.994	103.143	19.921	9.601	0.551
835.000	493.034	80.001	19.994	103.143	19.918	9.777	0.536
835.500	493.271	80.001	19.996	103.143	19.924	9.378	0.560
836.000	493.539	79.999	19.996	103.143	19.922	9.497	0.533
836.500	493.855	80.001	19.995	103.144	19.922	9.479	0.544
837.000	494.095	80.009	19.993	103.144	19.924	9.398	0.570
837.500	494.366	80.001	19.995	103.147	19.925	9.330	0.534
838.000	494.634	80.001	19.995	103.148	19.927	9.130	0.525
838.500	494.914	80.000	19.994	103.149	19.928	9.079	0.544
839.001	495.179	79.998	19.995	103.149	19.927	9.160	0.547
839.500	495.414	79.999	19.994	103.148	19.928	9.067	0.523
840.000	495.744	79.997	19.995	103.145	19.927	9.170	0.532
840.500	496.005	80.002	19.994	103.145	19.929	8.975	0.578
841.000	496.288	80.003	19.993	103.144	19.928	9.065	0.568
841.500	496.541	80.003	19.995	103.146	19.929	8.991	0.540
842.000	496.830	79.998	19.994	103.146	19.930	8.924	0.539
842.500	497.068	80.002	19.994	103.143	19.929	8.997	0.534
843.000	497.333	80.003	19.994	103.144	19.931	8.868	0.515
843.500	497.572	80.001	19.995	103.145	19.929	8.981	0.503
844.000	497.906	80.001	19.994	103.143	19.932	8.765	0.539
844.500	498.152	80.000	19.994	103.143	19.931	8.838	0.577
845.000	498.396	80.004	19.993	103.147	19.932	8.771	0.535
845.500	498.691	80.000	19.995	103.149	19.930	8.951	0.515
846.000	498.955	79.999	19.995	103.147	19.932	8.755	0.549
846.500	499.212	80.004	19.994	103.147	19.929	8.965	0.540
847.000	499.465	80.000	19.995	103.147	19.937	8.443	0.515
847.500	499.749	80.002	19.995	103.147	19.935	8.534	0.524
848.000	500.027	80.001	19.995	103.144	19.934	8.609	0.550
848.500	500.290	80.006	19.995	103.143	19.933	8.684	0.552
849.000	500.567	80.010	19.993	103.143	19.933	8.724	0.541
849.500	500.816	80.003	19.994	103.144	19.933	8.686	0.533
850.000	501.095	80.003	19.995	103.143	19.934	8.635	0.526
850.500	501.352	80.002	19.995	103.144	19.931	8.833	0.532
851.000	501.645	80.002	19.995	103.144	19.933	8.730	0.543
851.500	501.900	79.998	19.996	103.142	19.936	8.514	0.549
852.000	502.197	80.005	19.994	103.140	19.932	8.795	0.550
852.500	502.465	80.004	19.996	103.141	19.933	8.720	0.558
853.000	502.716	80.004	19.995	103.141	19.933	8.698	0.542
853.500	502.985	80.005	19.995	103.141	19.934	8.668	0.520
854.000	503.254	79.980	19.995	103.141	19.933	8.688	0.529
854.500	503.478	80.008	19.994	103.139	19.930	8.904	0.515
855.000	503.774	79.992	19.996	103.139	19.934	8.613	0.507
855.500	504.051	79.988	19.995	103.135	19.935	8.543	0.546
856.000	504.318	80.007	19.995	103.136	19.936	8.476	0.558
856.500	504.569	80.006	19.996	103.137	19.933	8.690	0.531
857.000	504.816	80.003	19.995	103.140	19.932	8.781	0.508
857.500	505.104	80.022	19.994	103.141	19.933	8.718	0.517
858.000	505.346	80.002	19.996	103.148	19.931	8.825	0.532
858.500	505.660	80.015	19.994	103.144	19.932	8.791	0.543
859.000	505.897	80.012	19.994	103.146	19.932	8.789	0.554
859.500	506.170	80.002	19.994	103.146	19.934	8.654	0.531
860.000	506.450	80.009	19.994	103.145	19.933	8.740	0.532
860.500	506.702	79.998	19.994	103.143	19.934	8.605	0.542
861.000	506.974	80.001	19.995	103.146	19.935	8.587	0.528
861.500	507.262	80.007	19.995	103.142	19.931	8.856	0.542
862.000	507.510	80.004	19.994	103.143	19.932	8.779	0.548
862.500	507.775	80.004	19.995	103.143	19.931	8.835	0.525
863.000	508.038	80.004	19.995	103.141	19.931	8.872	0.521
863.500	508.259	80.004	19.996	103.142	19.931	8.823	0.506
864.000	508.557	80.002	19.995	103.143	19.931	8.847	0.501
864.500	508.796	80.002	19.994	103.142	19.932	8.769	0.528
865.000	509.031	80.006	19.995	103.142	19.932	8.773	0.505
865.500	509.343	80.004	19.995	103.142	19.931	8.853	0.511
866.000	509.609	80.004	19.993	103.142	19.933	8.690	0.563
866.500	509.845	80.003	19.995	103.141	19.930	8.900	0.540
867.000	510.124	80.003	19.995	103.142	19.933	8.686	0.509
867.500	510.372	80.003	19.995	103.142	19.927	9.122	0.521
868.000	510.643	79.999	19.995	103.142	19.926	9.214	0.523
868.500	510.906	80.006	19.994	103.141	19.927	9.120	0.527
869.000	511.161	80.005	19.995	103.142	19.931	8.852	0.525
869.500	511.437	80.004	19.995	103.142	19.931	8.848	0.524
870.001	511.681	80.002	19.994	103.142	19.931	8.872	0.525
870.501	511.908	80.001	19.994	103.142	19.932	8.785	0.496
871.001	512.168	80.005	19.994	103.142	19.931	8.866	0.479
871.500	512.467	80.004	19.995	103.142	19.933	8.706	0.523
872.000	512.684	80.008	19.993	103.141	19.932	8.791	0.538
872.500	512.907	80.004	19.994	103.141	19.932	8.803	0.478
873.000	513.245	80.004	19.994	103.141	19.932	8.765	0.500
873.500	513.501	80.004	19.994	103.142	19.932	8.781	0.577
874.000	513.754	80.001	19.994	103.142	19.932	8.747	0.552
874.500	514.025	79.999	19.994	103.143	19.934	8.646	0.516
875.000	514.294	80.003	19.995	103.142	19.927	9.144	0.532
875.500	514.526	80.005	19.994	103.143	19.932	8.785	0.521
876.000	514.803	80.000	19.994	103.142	19.930	8.932	0.505
876.500	515.075	80.010	19.994	103.142	19.930	8.910	0.529
877.000	515.352	80.001	19.996	103.143	19.928	9.063	0.549
877.500	515.608	80.009	19.995	103.143	19.930	8.896	0.541
878.000	515.838	80.002	19.993	103.143	19.930	8.926	0.510
878.500	516.124	80.017	19.993	103.144	19.930	8.918	0.501
879.000	516.327	79.992	19.996	103.144	19.931	8.837	0.502
879.500	516.618	80.006	19.995	103.140	19.929	9.021	0.491
880.000	516.895	80.009	19.995	103.140	19.930	8.942	0.531
880.500	517.099	80.001	19.995	103.140	19.930	8.926	0.525
881.000	517.382	80.005	19.994	103.137	19.929	8.975	0.484
881.501	517.622	80.003	19.995	103.137	19.926	9.241	0.506
882.000	517.878	80.001	19.996	103.140	19.932	8.809	0.510
882.500	518.125	80.003	19.995	103.140	19.932	8.753	0.499
883.000	518.389	80.002	19.995	103.140	19.932	8.801	0.507
883.500	518.657	80.006	19.995	103.142	19.932	8.793	0.522
884.000	518.933	80.004	19.996	103.141	19.928	9.091	0.538
884.500	519.190	80.002	19.995	103.141	19.933	8.730	0.538
885.000	519.443	80.002	19.995	103.141	19.931	8.833	0.522
885.500	519.713	80.002	19.995	103.141	19.929	9.011	0.517
886.000	519.973	80.000	19.995	103.141	19.934	8.665	0.527
886.500	520.242	80.004	19.995	103.141	19.934	8.645	0.530
887.000	520.485	79.999	19.995	103.140	19.932	8.799	0.521
887.500	520.768	80.003	19.995	103.141	19.932	8.809	0.519
888.000	521.035	80.003	19.995	103.142	19.930	8.914	0.538
888.500	521.278	80.002	19.996	103.141	19.931	8.884	0.530
889.000	521.519	80.003	19.996	103.142	19.932	8.793	0.497
889.500	521.775	80.001	19.996	103.143	19.931	8.847	0.490
890.000	522.026	80.001	19.995	103.143	19.931	8.880	0.502
890.500	522.285	79.997	19.997	103.144	19.933	8.738	0.508
891.000	522.515	80.004	19.995	103.144	19.930	8.940	0.499
891.500	522.828	79.993	19.997	103.144	19.930	8.932	0.516
892.000	523.084	80.002	19.996	103.141	19.929	8.999	0.556
892.501	523.319	79.999	19.995	103.140	19.930	8.962	0.530
893.000	523.595	80.002	19.995	103.139	19.931	8.886	0.501
893.500	523.828	80.002	19.994	103.140	19.927	9.130	0.510
894.000	524.104	80.001	19.994	103.140	19.927	9.150	0.509
894.500	524.348	80.001	19.995	103.143	19.930	8.934	0.515
895.000	524.575	80.001	19.995	103.143	19.930	8.924	0.496
895.500	524.877	80.000	19.994	103.143	19.931	8.865	0.500
896.000	525.106	80.002	19.995	103.144	19.929	9.011	0.529
896.500	525.406	80.006	19.993	103.144	19.930	8.910	0.530
897.000	525.667	80.001	19.996	103.146	19.930	8.962	0.545
897.500	525.910	80.002	19.995	103.146	19.930	8.944	0.533
898.000	526.170	80.001	19.995	103.146	19.930	8.948	0.504
898.500	526.413	79.997	19.996	103.145	19.928	9.077	0.502
899.000	526.689	80.003	19.994	103.144	19.933	8.732	0.511
899.500	526.931	80.000	19.995	103.144	19.928	9.041	0.519
900.000	527.171	79.999	19.995	103.143	19.929	9.017	0.501
900.500	527.429	80.001	19.996	103.143	19.928	9.041	0.490
901.000	527.706	79.999	19.995	103.142	19.929	8.976	0.516
901.500	527.947	80.001	19.996	103.143	19.928	9.094	0.526
902.000	528.213	80.002	19.995	103.142	19.928	9.073	0.512
902.500	528.445	80.002	19.995	103.143	19.925	9.281	0.503
903.000	528.738	80.003	19.994	103.142	19.927	9.148	0.511
903.500	529.010	79.999	19.995	103.144	19.928	9.104	0.545
904.001	529.219	80.004	19.995	103.144	19.928	9.088	0.523
904.500	529.540	80.002	19.995	103.144	19.926	9.239	0.506
905.000	529.755	80.000	19.995	103.145	19.929	9.007	0.534
905.500	529.988	80.000	19.995	103.145	19.924	9.346	0.492
906.000	530.264	79.998	19.995	103.145	19.923	9.473	0.478
906.500	530.533	80.003	19.996	103.145	19.924	9.338	0.526
907.000	530.743	79.997	19.995	103.145	19.923	9.443	0.512
907.500	530.993	80.001	19.996	103.144	19.923	9.463	0.469
908.000	531.263	80.002	19.995	103.144	19.924	9.340	0.490
908.500	531.554	80.001	19.996	103.145	19.921	9.618	0.541
909.000	531.809	80.000	19.997	103.144	19.922	9.487	0.554
909.500	532.062	80.000	19.996	103.144	19.924	9.352	0.527
910.000	532.314	80.001	19.996	103.145	19.922	9.479	0.506
910.500	532.562	79.997	19.997	103.145	19.920	9.628	0.502
911.000	532.845	80.005	19.996	103.144	19.920	9.643	0.515
911.500	533.066	79.998	19.997	103.146	19.925	9.295	0.517
912.000	533.357	80.000	19.996	103.144	19.925	9.281	0.508
912.500	533.598	80.002	19.996	103.143	19.921	9.580	0.522
913.000	533.819	80.000	19.996	103.142	19.923	9.463	0.497
913.500	534.095	79.998	19.997	103.142	19.924	9.394	0.480
914.000	534.345	80.001	19.996	103.141	19.921	9.604	0.512
914.500	534.633	80.001	19.997	103.143	19.923	9.435	0.532
915.000	534.837	79.998	19.996	103.142	19.922	9.534	0.515
915.500	535.115	80.002	19.996	103.144	19.918	9.794	0.487
916.000	535.352	79.998	19.997	103.144	19.920	9.655	0.498
916.500	535.612	80.001	19.997	103.143	19.919	9.742	0.506
917.000	535.885	79.999	19.997	103.142	19.918	9.784	0.515
917.500	536.137	80.002	19.997	103.143	19.919	9.744	0.529
918.000	536.425	80.001	19.995	103.141	19.919	9.705	0.533
918.500	536.633	80.000	19.996	103.141	19.917	9.859	0.518
919.000	536.934	80.002	19.997	103.142	19.914	10.113	0.502
919.500	537.179	80.002	19.995	103.142	19.916	9.931	0.527
920.000	537.421	80.001	19.995	103.141	19.917	9.889	0.517
920.501	537.655	80.002	19.995	103.141	19.916	9.919	0.482
921.000	537.891	80.000	19.995	103.141	19.914	10.079	0.473
921.500	538.165	80.001	19.995	103.141	19.917	9.891	0.490
922.000	538.409	80.000	19.996	103.141	19.917	9.885	0.514
922.500	538.694	80.000	19.995	103.141	19.916	9.960	0.523
923.000	538.933	80.003	19.996	103.142	19.915	10.064	0.526
923.500	539.221	80.002	19.994	103.142	19.916	9.925	0.526
924.000	539.463	80.003	19.995	103.141	19.912	10.250	0.529
924.500	539.683	80.001	19.996	103.142	19.913	10.155	0.496
925.000	539.956	80.002	19.996	103.142	19.915	10.040	0.478
925.500	540.229	80.001	19.995	103.141	19.914	10.095	0.519
926.000	540.477	80.003	19.995	103.141	19.913	10.193	0.533
926.500	540.746	80.002	19.995	103.141	19.917	9.879	0.519
927.000	540.981	80.003	19.995	103.138	19.914	10.107	0.510
927.500	541.219	80.001	19.996	103.138	19.913	10.196	0.489
928.000	541.499	80.001	19.995	103.139	19.915	9.994	0.496
928.500	541.705	80.002	19.994	103.139	19.914	10.077	0.502
929.000	541.972	80.004	19.995	103.140	19.911	10.299	0.480
929.500	542.236	80.002	19.995	103.142	19.914	10.105	0.502
930.000	542.492	80.004	19.994	103.142	19.915	10.040	0.525
930.500	542.729	80.002	19.995	103.142	19.914	10.095	0.506
931.000	542.960	80.004	19.997	103.142	19.913	10.159	0.480
931.500	543.277	80.003	19.996	103.140	19.912	10.218	0.508
932.000	543.486	80.004	19.994	103.140	19.913	10.157	0.537
932.500	543.700	80.003	19.995	103.140	19.913	10.193	0.475
933.000	543.946	80.005	19.994	103.140	19.912	10.224	0.441
933.500	544.218	80.005	19.995	103.141	19.912	10.238	0.488
934.000	544.460	80.001	19.997	103.141	19.911	10.357	0.516
934.500	544.717	80.006	19.995	103.140	19.911	10.335	0.507
935.000	544.957	80.002	19.994	103.140	19.910	10.371	0.498
935.500	545.213	80.004	19.994	103.141	19.910	10.426	0.497
936.000	545.473	80.004	19.996	103.141	19.911	10.294	0.506
936.500	545.723	80.000	19.995	103.141	19.912	10.276	0.513
937.000	545.973	80.006	19.995	103.142	19.911	10.311	0.505
937.500	546.194	80.003	19.996	103.141	19.913	10.206	0.486
938.000	546.456	80.003	19.995	103.139	19.912	10.232	0.477
938.500	546.757	79.999	19.995	103.139	19.911	10.349	0.523
939.000	547.011	80.002	19.995	103.140	19.909	10.492	0.559
939.500	547.231	80.003	19.994	103.140	19.911	10.296	0.514
940.000	547.483	80.001	19.996	103.141	19.910	10.367	0.473
940.500	547.764	80.001	19.994	103.141	19.911	10.345	0.503
941.000	548.019	80.003	19.995	103.141	19.911	10.332	0.535
941.500	548.292	80.000	19.994	103.140	19.910	10.389	0.532
942.000	548.532	80.001	19.994	103.142	19.910	10.393	0.520
942.500	548.756	80.002	19.996	103.142	19.911	10.338	0.488
943.000	549.043	80.004	19.995	103.143	19.910	10.368	0.488
943.500	549.245	80.007	19.995	103.143	19.909	10.461	0.500
944.000	549.509	80.005	19.995	103.143	19.909	10.447	0.478
944.500	549.769	80.002	19.995	103.142	19.908	10.516	0.495
945.000	550.051	80.003	19.995	103.142	19.908	10.538	0.533
945.500	550.308	80.002	19.995	103.142	19.910	10.421	0.540
946.000	550.551	80.001	19.994	103.142	19.907	10.635	0.519
946.500	550.819	80.002	19.995	103.141	19.906	10.684	0.506
947.000	551.042	80.002	19.995	103.142	19.909	10.446	0.501
947.500	551.309	80.003	19.995	103.142	19.910	10.403	0.490
948.000	551.569	80.004	19.994	103.142	19.911	10.355	0.509
948.500	551.794	80.002	19.995	103.142	19.912	10.232	0.506
949.000	552.065	79.999	19.995	103.144	19.910	10.399	0.491
949.500	552.320	80.000	19.995	103.143	19.912	10.244	0.511
950.000	552.597	80.005	19.994	103.143	19.914	10.133	0.529
950.500	552.850	80.003	19.996	103.144	19.913	10.207	0.531
951.000	553.107	80.003	19.994	103.143	19.911	10.316	0.520
951.500	553.378	80.003	19.994	103.142	19.912	10.268	0.519
952.000	553.629	80.000	19.995	103.144	19.910	10.433	0.525
952.500	553.862	80.006	19.995	103.145	19.911	10.316	0.503
953.000	554.146	80.002	19.994	103.145	19.912	10.268	0.501
953.500	554.391	80.007	19.993	103.147	19.909	10.458	0.523
954.001	554.674	80.003	19.994	103.148	19.913	10.197	0.529
954.500	554.937	80.004	19.994	103.146	19.909	10.474	0.537
955.000	555.169	80.003	19.994	103.145	19.906	10.655	0.520
955.500	555.413	80.006	19.994	103.145	19.911	10.300	0.486
956.000	555.704	80.004	19.994	103.145	19.908	10.553	0.506
956.500	555.959	80.004	19.994	103.143	19.910	10.427	0.541
957.000	556.231	80.006	19.994	103.145	19.911	10.324	0.537
957.500	556.415	80.003	19.994	103.144	19.910	10.383	0.491
958.000	556.699	80.002	19.994	103.144	19.909	10.470	0.462
958.500	556.987	80.004	19.994	103.144	19.911	10.296	0.520
959.000	557.234	80.003	19.994	103.144	19.910	10.425	0.553
959.500	557.442	80.000	19.994	103.143	19.909	10.451	0.495
960.000	557.727	80.006	19.993	103.143	19.910	10.409	0.474
960.501	558.005	80.004	19.993	103.144	19.909	10.483	0.528
961.000	558.264	80.004	19.993	103.143	19.910	10.419	0.550
961.500	558.535	80.002	19.994	103.143	19.910	10.397	0.534
962.000	558.749	80.006	19.993	103.144	19.911	10.332	0.507
962.500	559.014	80.001	19.994	103.143	19.914	10.138	0.482
963.000	559.300	80.005	19.993	103.143	19.911	10.292	0.515
963.500	559.531	80.004	19.995	103.145	19.908	10.564	0.534
964.000	559.797	80.003	19.993	103.144	19.907	10.651	0.507
964.500	560.074	80.002	19.994	103.144	19.907	10.635	0.520
965.000	560.279	80.004	19.994	103.144	19.909	10.478	0.512
965.500	560.537	80.003	19.994	103.145	19.908	10.571	0.472
966.000	560.783	80.002	19.994	103.143	19.907	10.605	0.484
966.500	561.072	79.999	19.994	103.145	19.906	10.671	0.519
967.000	561.305	80.003	19.996	103.143	19.905	10.788	0.528
967.500	561.564	80.001	19.995	103.143	19.907	10.649	0.507
968.000	561.847	80.002	19.996	103.145	19.905	10.774	0.518
968.500	562.085	79.999	19.995	103.144	19.909	10.480	0.532
969.000	562.332	80.003	19.995	103.144	19.908	10.537	0.503
969.500	562.605	80.001	19.996	103.144	19.910	10.361	0.502
970.000	562.854	80.004	19.995	103.144	19.906	10.662	0.521
970.500	563.105	80.000	19.996	103.145	19.906	10.698	0.511
971.000	563.364	80.002	19.995	103.147	19.907	10.617	0.505
971.500	563.617	80.000	19.995	103.149	19.906	10.724	0.511
972.000	563.859	79.998	19.996	103.150	19.905	10.788	0.504
972.500	564.115	80.001	19.995	103.149	19.908	10.564	0.497
973.000	564.360	79.999	19.995	103.148	19.904	10.819	0.499
973.500	564.610	79.999	19.995	103.148	19.904	10.851	0.498
974.000	564.873	80.003	19.994	103.145	19.904	10.819	0.504
974.500	565.109	80.001	19.995	103.145	19.904	10.827	0.506
975.000	565.374	80.001	19.996	103.145	19.905	10.771	0.500
975.500	565.613	80.001	19.995	103.145	19.903	10.892	0.503
976.000	565.909	79.999	19.996	103.144	19.904	10.867	0.519
976.500	566.171	80.003	19.997	103.144	19.903	10.942	0.547
977.000	566.404	80.003	19.995	103.145	19.905	10.740	0.527
977.500	566.658	80.001	19.995	103.146	19.902	10.956	0.491
978.000	566.865	80.001	19.996	103.145	19.902	10.990	0.474
978.500	567.163	80.001	19.995	103.146	19.905	10.769	0.483
979.000	567.398	80.004	19.995	103.145	19.903	10.875	0.519
979.500	567.690	80.000	19.995	103.143	19.900	11.140	0.530
980.000	567.892	79.999	19.996	103.141	19.903	10.908	0.511
980.500	568.179	79.999	19.995	103.140	19.901	11.049	0.491
981.000	568.435	80.001	19.995	103.139	19.901	11.055	0.516
981.500	568.646	80.002	19.996	103.139	19.902	10.983	0.505
982.000	568.937	80.001	19.995	103.141	19.903	10.880	0.484
982.501	569.212	79.999	19.994	103.142	19.900	11.100	0.534
983.000	569.481	80.002	19.994	103.145	19.902	10.985	0.555
983.500	569.743	80.003	19.995	103.145	19.901	11.041	0.538
984.000	569.994	80.003	19.995	103.146	19.902	10.999	0.522
984.500	570.276	80.001	19.995	103.146	19.901	11.065	0.523
985.000	570.493	80.004	19.995	103.144	19.902	11.001	0.516
985.501	570.748	80.003	19.995	103.143	19.897	11.344	0.485
986.000	570.972	80.002	19.995	103.143	19.901	11.073	0.475
986.500	571.242	80.002	19.995	103.143	19.898	11.279	0.487
987.000	571.498	80.001	19.995	103.144	19.898	11.261	0.511
987.500	571.754	80.002	19.995	103.144	19.898	11.295	0.519
988.000	572.030	79.999	19.996	103.144	19.899	11.182	0.522
988.500	572.249	80.003	19.995	103.144	19.899	11.212	0.513
989.000	572.526	80.001	19.995	103.145	19.898	11.305	0.495
989.500	572.805	80.000	19.995	103.143	19.897	11.358	0.526
990.000	573.061	80.002	19.995	103.143	19.894	11.590	0.545
990.500	573.349	80.001	19.995	103.142	19.893	11.666	0.540
991.001	573.574	80.002	19.995	103.142	19.897	11.380	0.529
991.500	573.840	79.999	19.996	103.142	19.897	11.367	0.502
992.000	574.105	80.001	19.994	103.142	19.897	11.351	0.511
992.500	574.371	80.003	19.996	103.142	19.895	11.498	0.531
993.000	574.647	80.001	19.996	103.142	19.892	11.684	0.537
993.500	574.879	80.000	19.995	103.143	19.894	11.573	0.526
994.000	575.169	80.003	19.995	103.142	19.891	11.781	0.515
994.500	575.430	80.000	19.996	103.142	19.890	11.844	0.536
995.000	575.661	80.000	19.995	103.142	19.891	11.826	0.521
995.500	575.956	80.002	19.995	103.143	19.891	11.786	0.509
996.000	576.230	79.999	19.995	103.143	19.886	12.163	0.548
996.500	576.466	79.999	19.997	103.142	19.891	11.812	0.540
997.000	576.727	80.001	19.996	103.142	19.889	11.971	0.503
997.500	576.989	80.001	19.995	103.143	19.888	11.997	0.510
998.000	577.247	80.000	19.996	103.142	19.888	11.988	0.521
998.500	577.505	80.000	19.996	103.142	19.886	12.191	0.518
999.000	577.745	79.999	19.996	103.142	19.884	12.302	0.507
999.500	578.024	79.999	19.996	103.144	19.886	12.139	0.508
1000.000	578.246	79.999	19.996	103.144	19.888	12.001	0.510
1000.500	578.522	80.000	19.998	103.145	19.888	12.032	0.500
1001.000	578.756	80.000	19.996	103.145	19.885	12.229	0.504
1001.500	579.072	79.999	19.997	103.147	19.881	12.516	0.530
1002.000	579.289	79.999	19.997	103.146	19.883	12.393	0.542
1002.500	579.589	80.001	19.996	103.147	19.882	12.480	0.525
1003.000	579.783	79.999	19.997	103.149	19.882	12.445	0.505
1003.500	580.083	80.001	19.996	103.150	19.882	12.449	0.494
1004.000	580.316	80.002	19.996	103.149	19.881	12.526	0.514
1004.500	580.606	80.001	19.997	103.147	19.880	12.577	0.528
1005.000	580.882	80.002	19.997	103.145	19.881	12.538	0.544
1005.500	581.116	80.001	19.995	103.144	19.879	12.665	0.538
1006.000	581.357	80.001	19.995	103.142	19.875	13.000	0.493
1006.500	581.631	80.001	19.994	103.144	19.881	12.544	0.495
1007.000	581.851	80.003	19.996	103.144	19.879	12.663	0.505
1007.500	582.082	80.001	19.996	103.145	19.879	12.647	0.472
1008.000	582.368	80.002	19.997	103.144	19.877	12.828	0.484
1008.500	582.648	80.002	19.995	103.144	19.878	12.765	0.541
1009.000	582.892	80.001	19.995	103.142	19.879	12.698	0.545
1009.500	583.100	80.003	19.995	103.141	19.876	12.914	0.488
1010.000	583.395	80.002	19.996	103.143	19.876	12.924	0.478
1010.500	583.617	80.004	19.995	103.142	19.876	12.879	0.510
1011.000	583.860	80.001	19.994	103.145	19.874	13.010	0.491
1011.500	584.127	79.999	19.995	103.146	19.872	13.188	0.487
1012.000	584.431	80.003	19.994	103.146	19.872	13.173	0.540
1012.500	584.632	80.002	19.993	103.145	19.873	13.104	0.538
1013.000	584.896	80.003	19.994	103.145	19.873	13.133	0.485
1013.500	585.209	80.003	19.994	103.143	19.871	13.262	0.522
1014.000	585.444	80.002	19.995	103.143	19.871	13.294	0.562
1014.500	585.691	80.002	19.994	103.144	19.869	13.408	0.514
1015.000	585.926	80.003	19.994	103.144	19.867	13.527	0.482
1015.500	586.153	80.004	19.995	103.144	19.869	13.377	0.473
1016.000	586.481	80.002	19.995	103.144	19.871	13.270	0.509
1016.500	586.659	80.002	19.994	103.144	19.870	13.335	0.531
1017.000	586.955	80.004	19.995	103.143	19.864	13.810	0.490
1017.500	587.226	80.003	19.994	103.144	19.865	13.718	0.520
1018.000	587.437	80.004	19.995	103.144	19.868	13.496	0.524
1018.500	587.681	80.001	19.995	103.145	19.864	13.812	0.469
1019.000	587.940	80.002	19.995	103.147	19.860	14.069	0.479
1019.500	588.189	80.003	19.995	103.150	19.867	13.575	0.505
1020.000	588.474	80.003	19.994	103.157	19.858	14.232	0.521
1020.500	588.806	80.002	19.996	103.159	19.862	13.910	0.576
1021.000	588.967	80.001	19.994	103.161	19.858	14.190	0.555
1021.500	589.259	80.001	19.994	103.164	19.863	13.825	0.473
1022.000	589.484	80.003	19.994	103.164	19.857	14.299	0.485
1022.500	589.820	80.002	19.994	103.157	19.856	14.390	0.539
1023.000	590.022	80.002	19.994	103.155	19.856	14.388	0.549
1023.500	590.274	80.002	19.996	103.153	19.856	14.346	0.496
1024.000	590.520	80.003	19.994	103.148	19.857	14.326	0.476
1024.500	590.801	80.000	19.994	103.146	19.856	14.344	0.512
1025.000	591.026	80.000	19.995	103.149	19.853	14.563	0.517
1025.500	591.257	80.001	19.994	103.157	19.856	14.393	0.482
1026.001	591.584	80.004	19.994	103.159	19.853	14.585	0.507
1026.501	591.789	80.000	19.995	103.164	19.849	14.873	0.545
1027.000	592.096	80.001	19.995	103.163	19.848	14.926	0.522
1027.501	592.278	80.000	19.993	103.162	19.846	15.112	0.501
1028.001	592.624	80.004	19.996	103.159	19.850	14.807	0.509
1028.501	592.814	80.003	19.995	103.165	19.841	15.443	0.532
1029.001	593.089	80.003	19.995	103.167	19.846	15.134	0.500
1029.501	593.441	80.002	19.994	103.174	19.840	15.554	0.546
1030.000	593.580	80.001	19.994	103.180	19.838	15.728	0.559
1030.500	593.900	80.001	19.993	103.181	19.837	15.758	0.475
1031.001	594.133	80.004	19.993	103.180	19.836	15.849	0.506
1031.501	594.387	79.997	19.995	103.180	19.833	16.037	0.520
1032.000	594.700	80.011	19.993	103.177	19.835	15.917	0.527
1032.501	594.976	80.000	19.995	103.180	19.819	17.099	0.578
1033.001	595.225	80.009	19.993	103.181	19.843	15.338	0.557
1033.500	595.435	80.006	19.994	103.180	19.826	16.593	0.492
1034.000	595.688	80.004	19.992	103.175	19.822	16.888	0.461
1034.500	596.000	80.003	19.995	103.175	19.820	17.041	0.514
1035.000	596.142	80.005	19.994	103.174	19.825	16.664	0.509
1035.500	596.501	80.010	19.993	103.175	19.812	17.600	0.478
1036.000	596.774	80.001	19.997	103.179	19.804	18.209	0.566
1036.501	596.973	80.006	19.994	103.183	19.800	18.462	0.552
1037.001	597.173	80.004	19.995	103.186	19.801	18.395	0.436
1037.500	597.594	80.004	19.996	103.184	19.818	17.147	0.510
1038.000	597.708	80.001	19.995	103.182	19.810	17.728	0.578
1038.500	598.010	80.004	19.994	103.179	19.812	17.606	0.476
1039.000	598.296	80.004	19.994	103.180	19.790	19.235	0.502
1039.500	598.655	80.002	19.995	103.178	19.807	17.976	0.616
1040.000	598.763	80.002	19.994	103.179	19.793	19.007	0.556
1040.500	598.981	80.007	19.994	103.179	19.785	19.575	0.396
