Repository: ulfsri/fsri_materials_database

# Materials and Products Database

## 01_Data

Raw data generated from each apparatus are included here in plain-text format. The data is organized first by material, next by the short name of test apparatus used, and where applicable additional filtering by test settings.

### material.json

Each material directory contains a json file of the same name as the material. This file links the data stored in the repository as well as data and graphs produced by the accompanying scripts (__02_Scripts__) to the respective landing page for the material on the front-end website.

File: 01_Data/Triexta_Carpet_High_Pile/MCC/Triexta_Carpet_High_Pile_MCC_30K_min_211117_R2.txt (part 2 of 4)
T Correction Coefficients:	0	1.024463	0
Time Shift (s):	14
*
Time (s)	Temperature (C)	N2 flow rate (cc/min)	O2 flow rate (cc/min)	Flow Rate (cc/min)	Oxygen (%)	HRR (W/g)	Heating rate (C/s)
348.000	243.710	80.003	19.994	103.178	19.952	2.669	0.513
348.500	243.887	80.003	19.994	103.175	19.959	2.179	0.456
349.000	244.170	80.001	19.994	103.170	19.950	2.827	0.435
349.500	244.466	80.002	19.993	103.166	19.956	2.372	0.520
350.000	244.682	80.000	19.995	103.165	19.952	2.734	0.546
350.500	244.958	80.001	19.994	103.165	19.953	2.628	0.502
351.000	245.195	80.001	19.994	103.167	19.952	2.733	0.502
351.500	245.436	80.002	19.994	103.173	19.953	2.607	0.495
352.000	245.747	80.000	19.994	103.176	19.956	2.355	0.515
352.500	245.958	80.001	19.994	103.177	19.957	2.312	0.537
353.000	246.195	80.001	19.994	103.172	19.952	2.713	0.485
353.500	246.444	80.001	19.995	103.168	19.956	2.382	0.467
354.000	246.690	80.000	19.994	103.164	19.955	2.439	0.490
354.500	246.974	80.001	19.994	103.161	19.954	2.561	0.512
355.000	247.215	80.001	19.994	103.158	19.953	2.650	0.528
355.500	247.440	80.000	19.994	103.161	19.954	2.544	0.496
356.000	247.715	80.001	19.993	103.161	19.955	2.493	0.483
356.500	247.950	80.000	19.995	103.158	19.955	2.445	0.505
357.000	248.178	80.000	19.995	103.154	19.954	2.511	0.486
357.500	248.438	80.001	19.995	103.150	19.956	2.422	0.475
358.000	248.698	80.000	19.995	103.148	19.956	2.372	0.504
358.500	248.947	80.002	19.994	103.150	19.957	2.318	0.515
359.000	249.198	80.002	19.994	103.152	19.957	2.343	0.505
359.500	249.541	80.002	19.994	103.154	19.957	2.320	0.547
360.000	249.740	80.002	19.994	103.153	19.956	2.399	0.568
360.500	250.031	80.000	19.995	103.156	19.955	2.455	0.516
361.000	250.303	80.003	19.994	103.150	19.956	2.362	0.527
361.500	250.567	80.001	19.994	103.147	19.956	2.355	0.550
362.000	250.782	80.002	19.995	103.145	19.957	2.341	0.507
362.500	251.056	80.001	19.994	103.146	19.954	2.519	0.484
363.000	251.305	80.000	19.994	103.142	19.957	2.326	0.506
363.500	251.640	80.000	19.995	103.142	19.958	2.243	0.553
364.000	251.831	80.002	19.994	103.143	19.957	2.295	0.555
364.500	252.124	80.002	19.995	103.143	19.957	2.285	0.505
365.000	252.361	80.002	19.994	103.144	19.960	2.079	0.507
365.500	252.605	80.002	19.995	103.144	19.959	2.179	0.505
366.000	252.847	80.002	19.995	103.144	19.956	2.420	0.483
366.500	253.098	80.001	19.995	103.143	19.959	2.187	0.490
367.000	253.325	80.001	19.994	103.144	19.960	2.104	0.485
367.500	253.578	80.002	19.994	103.143	19.960	2.069	0.478
368.000	253.863	80.003	19.994	103.141	19.961	2.002	0.509
368.500	254.132	80.000	19.994	103.141	19.959	2.137	0.546
369.000	254.344	80.001	19.995	103.141	19.959	2.131	0.518
369.500	254.616	80.002	19.994	103.140	19.961	1.994	0.482
370.000	254.823	80.003	19.995	103.140	19.960	2.070	0.482
370.500	255.140	80.001	19.994	103.142	19.963	1.879	0.502
371.000	255.369	80.003	19.994	103.142	19.962	1.935	0.535
371.500	255.625	80.002	19.994	103.139	19.961	2.006	0.516
372.000	255.925	80.002	19.996	103.139	19.958	2.241	0.520
372.500	256.142	80.002	19.995	103.137	19.960	2.064	0.536
373.000	256.418	80.004	19.995	103.134	19.963	1.846	0.505
373.500	256.681	80.003	19.995	103.133	19.957	2.322	0.516
374.000	256.889	80.004	19.994	103.136	19.959	2.153	0.505
374.500	257.162	80.002	19.995	103.135	19.966	1.655	0.476
375.000	257.408	80.002	19.994	103.136	19.962	1.919	0.499
375.500	257.672	80.003	19.995	103.139	19.961	2.037	0.514
376.000	257.932	80.003	19.994	103.141	19.961	2.025	0.517
376.500	258.191	80.003	19.995	103.140	19.960	2.089	0.522
377.000	258.430	80.002	19.994	103.141	19.957	2.289	0.509
377.500	258.711	80.002	19.994	103.140	19.962	1.894	0.509
378.000	258.951	79.999	19.994	103.140	19.960	2.074	0.520
378.500	259.219	80.005	19.994	103.140	19.958	2.214	0.514
379.000	259.468	80.001	19.995	103.140	19.961	1.997	0.512
379.500	259.731	80.000	19.996	103.133	19.960	2.066	0.514
380.000	259.990	80.003	19.995	103.127	19.957	2.301	0.517
380.500	260.203	80.001	19.995	103.121	19.962	1.927	0.497
381.000	260.484	80.000	19.994	103.117	19.960	2.064	0.483
381.500	260.693	79.999	19.994	103.113	19.958	2.267	0.492
382.000	260.984	80.001	19.995	103.113	19.960	2.116	0.495
382.500	261.260	79.998	19.995	103.115	19.957	2.332	0.534
383.000	261.483	80.000	19.994	103.118	19.958	2.238	0.533
383.500	261.733	80.001	19.995	103.118	19.959	2.124	0.486
384.000	261.988	80.000	19.995	103.115	19.961	2.041	0.489
384.500	262.210	80.001	19.994	103.116	19.959	2.160	0.491
385.000	262.488	80.001	19.995	103.115	19.958	2.220	0.489
385.500	262.767	79.999	19.996	103.112	19.960	2.052	0.529
386.000	263.025	80.001	19.994	103.113	19.963	1.885	0.547
386.500	263.246	79.997	19.996	103.120	19.958	2.255	0.508
387.000	263.519	80.000	19.996	103.120	19.958	2.203	0.487
387.500	263.768	80.000	19.993	103.124	19.962	1.952	0.508
388.000	264.026	80.001	19.995	103.124	19.961	2.002	0.514
388.500	264.258	80.000	19.994	103.121	19.959	2.164	0.498
389.000	264.535	79.999	19.994	103.116	19.961	2.006	0.499
389.500	264.800	80.000	19.994	103.114	19.958	2.257	0.526
390.000	265.055	80.001	19.994	103.109	19.959	2.174	0.531
390.500	265.275	80.001	19.995	103.110	19.961	2.008	0.498
391.000	265.529	79.999	19.993	103.110	19.959	2.130	0.475
391.500	265.774	79.998	19.995	103.109	19.957	2.330	0.486
392.000	266.023	79.998	19.993	103.109	19.959	2.133	0.497
392.500	266.297	79.998	19.994	103.109	19.960	2.099	0.509
393.000	266.536	80.000	19.996	103.108	19.960	2.112	0.518
393.500	266.781	80.001	19.995	103.108	19.958	2.236	0.499
394.000	267.048	80.001	19.995	103.108	19.958	2.205	0.499
394.500	267.276	79.999	19.996	103.111	19.960	2.058	0.504
395.000	267.592	79.998	19.995	103.113	19.958	2.203	0.519
395.500	267.830	79.999	19.996	103.112	19.959	2.145	0.549
396.000	268.064	80.002	19.995	103.112	19.960	2.089	0.513
396.500	268.303	79.999	19.996	103.110	19.961	2.029	0.472
397.000	268.565	79.998	19.995	103.111	19.957	2.336	0.487
397.500	268.793	80.002	19.996	103.108	19.958	2.220	0.496
398.000	269.027	80.002	19.994	103.110	19.959	2.174	0.476
398.500	269.280	80.000	19.996	103.109	19.958	2.257	0.474
399.000	269.545	80.000	19.995	103.111	19.958	2.226	0.502
399.500	269.820	79.998	19.995	103.107	19.957	2.286	0.529
400.000	270.096	79.998	19.996	103.107	19.956	2.423	0.546
400.500	270.322	80.001	19.996	103.105	19.961	2.020	0.527
401.000	270.594	79.999	19.995	103.109	19.962	1.931	0.500
401.500	270.846	80.001	19.995	103.108	19.962	1.952	0.511
402.000	271.082	80.000	19.994	103.110	19.961	2.000	0.505
402.500	271.394	80.000	19.995	103.112	19.961	1.987	0.518
403.000	271.633	80.000	19.995	103.112	19.961	1.987	0.550
403.500	271.878	80.000	19.996	103.111	19.962	1.914	0.518
404.000	272.116	79.996	19.997	103.109	19.967	1.512	0.484
404.500	272.381	80.000	19.994	103.109	19.966	1.595	0.493
405.000	272.597	80.000	19.997	103.108	19.968	1.495	0.492
405.500	272.880	79.999	19.996	103.107	19.962	1.898	0.490
406.000	273.126	79.999	19.997	103.105	19.959	2.126	0.514
406.500	273.375	80.001	19.996	103.106	19.964	1.746	0.512
407.000	273.596	80.002	19.997	103.106	19.961	1.977	0.482
407.500	273.884	79.992	19.997	103.106	19.961	1.975	0.490
408.000	274.132	79.998	19.997	103.106	19.965	1.701	0.523
408.500	274.389	80.000	19.997	103.107	19.962	1.900	0.520
409.000	274.612	80.000	19.997	103.107	19.963	1.867	0.492
409.500	274.876	79.999	19.997	103.105	19.961	1.987	0.484
410.000	275.163	79.999	19.997	103.107	19.964	1.782	0.520
410.500	275.376	80.002	19.996	103.108	19.962	1.931	0.526
411.000	275.639	79.997	19.996	103.109	19.962	1.935	0.488
411.500	275.871	79.998	19.996	103.109	19.960	2.054	0.485
412.000	276.131	79.999	19.996	103.110	19.961	2.014	0.493
412.500	276.369	80.000	19.996	103.110	19.962	1.904	0.495
413.000	276.593	79.998	19.996	103.109	19.964	1.767	0.480
413.500	276.887	79.996	19.996	103.108	19.961	1.991	0.490
414.000	277.148	79.997	19.996	103.111	19.961	2.018	0.537
414.500	277.373	79.998	19.996	103.111	19.964	1.781	0.521
415.000	277.637	79.998	19.996	103.110	19.962	1.910	0.488
415.500	277.871	80.001	19.996	103.111	19.961	1.983	0.493
416.000	278.145	79.999	19.995	103.113	19.958	2.215	0.502
416.500	278.395	79.998	19.996	103.110	19.959	2.128	0.516
417.000	278.638	80.000	19.996	103.109	19.962	1.943	0.509
417.500	278.925	79.999	19.996	103.108	19.958	2.242	0.512
418.000	279.176	79.999	19.995	103.106	19.956	2.361	0.535
418.500	279.389	80.000	19.995	103.103	19.959	2.161	0.501
419.000	279.657	79.997	19.994	103.108	19.962	1.896	0.472
419.500	279.873	79.998	19.995	103.110	19.963	1.815	0.483
420.000	280.146	80.000	19.995	103.115	19.960	2.045	0.487
420.500	280.405	80.000	19.994	103.119	19.962	1.917	0.511
421.000	280.651	79.998	19.996	103.125	19.961	2.029	0.518
421.500	280.868	79.999	19.995	103.123	19.961	1.971	0.484
422.000	281.111	80.000	19.995	103.121	19.961	1.987	0.462
422.500	281.353	79.998	19.994	103.116	19.961	1.998	0.472
423.000	281.601	80.001	19.995	103.112	19.959	2.151	0.487
423.500	281.861	80.001	19.995	103.107	19.961	2.020	0.499
424.000	282.103	80.000	19.994	103.104	19.957	2.274	0.506
424.500	282.338	80.001	19.995	103.104	19.963	1.863	0.490
425.000	282.593	80.002	19.994	103.104	19.961	2.002	0.483
425.500	282.855	80.000	19.995	103.104	19.959	2.122	0.503
426.000	283.050	80.004	19.994	103.103	19.960	2.070	0.487
426.500	283.321	80.004	19.994	103.104	19.956	2.357	0.462
427.000	283.561	80.005	19.994	103.106	19.959	2.193	0.489
427.500	283.844	80.001	19.994	103.107	19.955	2.442	0.517
428.000	284.072	80.002	19.995	103.107	19.953	2.602	0.517
428.500	284.284	80.002	19.994	103.107	19.953	2.600	0.475
429.000	284.554	80.005	19.994	103.106	19.955	2.452	0.461
429.500	284.779	80.000	19.994	103.104	19.955	2.465	0.488
430.000	285.053	80.001	19.994	103.103	19.955	2.458	0.497
430.500	285.288	80.001	19.995	103.108	19.956	2.363	0.504
431.000	285.518	80.003	19.994	103.112	19.957	2.286	0.487
431.500	285.775	80.000	19.996	103.115	19.956	2.425	0.476
432.000	286.003	80.000	19.994	103.117	19.955	2.446	0.486
432.500	286.283	80.002	19.994	103.118	19.957	2.280	0.496
433.000	286.480	80.002	19.994	103.117	19.953	2.647	0.492
433.500	286.783	80.001	19.994	103.116	19.954	2.571	0.488
434.000	286.996	79.999	19.994	103.115	19.957	2.342	0.508
434.500	287.231	80.006	19.993	103.113	19.955	2.479	0.482
435.000	287.501	80.000	19.994	103.115	19.958	2.226	0.477
435.500	287.771	80.002	19.995	103.117	19.956	2.392	0.523
436.000	287.979	80.003	19.994	103.117	19.956	2.388	0.510
436.500	288.237	80.001	19.995	103.119	19.958	2.236	0.472
437.000	288.480	80.003	19.995	103.119	19.959	2.166	0.483
437.500	288.712	80.002	19.994	103.117	19.961	2.029	0.488
438.000	288.967	80.001	19.994	103.112	19.960	2.056	0.482
438.500	289.231	80.001	19.995	103.110	19.959	2.151	0.503
439.000	289.472	80.001	19.994	103.105	19.957	2.340	0.511
439.500	289.709	80.001	19.994	103.105	19.960	2.103	0.491
440.000	289.955	80.003	19.994	103.104	19.957	2.338	0.481
440.500	290.232	80.001	19.995	103.105	19.958	2.207	0.503
441.000	290.384	80.006	19.994	103.105	19.958	2.216	0.477
441.500	290.678	80.003	19.995	103.107	19.958	2.247	0.437
442.000	290.898	80.000	19.995	103.107	19.957	2.338	0.480
442.500	291.136	79.997	19.994	103.107	19.961	2.022	0.486
443.000	291.392	80.000	19.994	103.109	19.956	2.405	0.476
443.500	291.639	80.001	19.995	103.109	19.956	2.353	0.499
444.000	291.892	80.002	19.995	103.109	19.957	2.278	0.501
444.500	292.115	80.003	19.994	103.109	19.957	2.303	0.488
445.000	292.384	80.002	19.994	103.108	19.958	2.257	0.484
445.500	292.612	79.996	19.994	103.107	19.959	2.189	0.495
446.000	292.870	80.003	19.994	103.106	19.956	2.421	0.492
446.500	293.110	80.002	19.995	103.107	19.956	2.363	0.492
447.000	293.353	80.001	19.993	103.105	19.957	2.315	0.490
447.500	293.607	80.003	19.994	103.106	19.958	2.232	0.490
448.000	293.835	80.000	19.995	103.105	19.959	2.155	0.490
448.500	294.100	80.005	19.994	103.106	19.960	2.116	0.488
449.000	294.325	80.001	19.994	103.107	19.956	2.392	0.491
449.500	294.568	80.005	19.994	103.109	19.955	2.500	0.479
450.000	294.830	80.001	19.994	103.109	19.959	2.195	0.486
450.500	295.096	80.003	19.994	103.110	19.955	2.458	0.516
451.000	295.348	79.998	19.994	103.113	19.959	2.166	0.523
451.500	295.592	80.004	19.993	103.115	19.960	2.108	0.507
452.000	295.822	80.001	19.994	103.114	19.954	2.525	0.485
452.500	296.052	80.001	19.994	103.113	19.956	2.402	0.467
453.000	296.309	80.003	19.993	103.111	19.955	2.450	0.473
453.500	296.508	80.001	19.993	103.113	19.955	2.454	0.472
454.000	296.769	80.003	19.994	103.116	19.957	2.320	0.459
454.500	297.031	80.004	19.992	103.122	19.954	2.513	0.492
455.000	297.260	80.003	19.994	103.122	19.956	2.421	0.507
455.500	297.472	80.004	19.994	103.123	19.955	2.475	0.466
456.000	297.737	80.003	19.995	103.118	19.954	2.527	0.459
456.500	298.005	80.004	19.994	103.111	19.955	2.458	0.505
457.000	298.251	80.002	19.995	103.109	19.956	2.421	0.524
457.500	298.483	80.002	19.994	103.114	19.958	2.201	0.496
458.000	298.726	80.002	19.993	103.114	19.956	2.367	0.477
458.500	298.948	80.001	19.996	103.114	19.959	2.164	0.470
459.000	299.173	80.000	19.994	103.114	19.957	2.305	0.456
459.500	299.464	79.998	19.994	103.113	19.956	2.402	0.481
460.000	299.699	80.003	19.994	103.107	19.953	2.645	0.521
460.500	299.893	80.002	19.995	103.109	19.951	2.803	0.478
461.000	300.129	80.000	19.994	103.111	19.951	2.757	0.429
461.500	300.383	80.001	19.995	103.110	19.953	2.600	0.460
462.000	300.645	79.999	19.995	103.108	19.952	2.691	0.503
462.500	300.878	80.000	19.994	103.108	19.953	2.645	0.506
463.000	301.090	80.001	19.993	103.106	19.951	2.735	0.470
463.500	301.347	79.998	19.995	103.104	19.951	2.803	0.457
464.000	301.570	80.001	19.995	103.106	19.950	2.847	0.475
464.500	301.821	79.999	19.993	103.112	19.951	2.735	0.478
465.000	302.060	80.001	19.995	103.120	19.950	2.834	0.482
465.500	302.338	79.999	19.996	103.120	19.948	2.974	0.503
466.000	302.579	80.000	19.995	103.120	19.952	2.664	0.518
466.500	302.795	80.002	19.995	103.119	19.948	2.965	0.488
467.000	303.044	80.000	19.995	103.114	19.952	2.660	0.461
467.500	303.293	80.000	19.996	103.106	19.950	2.822	0.481
468.000	303.552	79.997	19.994	103.105	19.950	2.830	0.503
468.500	303.759	80.000	19.995	103.105	19.952	2.729	0.486
469.000	304.016	80.000	19.994	103.105	19.950	2.874	0.465
469.500	304.235	80.000	19.997	103.105	19.951	2.779	0.471
470.000	304.482	80.001	19.995	103.106	19.950	2.839	0.471
470.500	304.729	80.001	19.996	103.107	19.949	2.889	0.480
471.000	304.996	79.999	19.996	103.108	19.950	2.843	0.504
471.500	305.251	79.999	19.996	103.108	19.952	2.675	0.518
472.000	305.467	80.001	19.996	103.108	19.950	2.853	0.496
472.500	305.725	79.999	19.995	103.107	19.950	2.859	0.473
473.000	305.997	80.000	19.996	103.110	19.950	2.882	0.502
473.500	306.189	80.002	19.995	103.111	19.953	2.623	0.497
474.000	306.427	80.001	19.995	103.113	19.953	2.629	0.448
474.500	306.692	79.996	19.996	103.115	19.952	2.718	0.467
475.000	306.907	80.001	19.996	103.118	19.947	3.081	0.491
475.500	307.181	80.004	19.995	103.117	19.947	3.073	0.484
476.000	307.405	80.000	19.994	103.116	19.951	2.797	0.494
476.500	307.642	80.000	19.996	103.113	19.949	2.942	0.479
477.000	307.890	80.003	19.995	103.112	19.949	2.897	0.473
477.500	308.147	80.002	19.996	103.109	19.948	3.001	0.495
478.000	308.418	80.001	19.995	103.110	19.948	3.005	0.517
478.500	308.604	80.003	19.994	103.112	19.950	2.814	0.493
479.000	308.851	80.001	19.995	103.117	19.950	2.862	0.445
479.500	309.107	80.001	19.995	103.122	19.949	2.924	0.468
480.000	309.370	80.000	19.996	103.128	19.952	2.681	0.511
480.500	309.639	80.002	19.995	103.131	19.951	2.743	0.526
481.000	309.872	80.002	19.994	103.133	19.950	2.851	0.517
481.500	310.096	80.001	19.995	103.130	19.950	2.884	0.480
482.000	310.384	80.001	19.995	103.124	19.946	3.140	0.485
482.500	310.584	80.001	19.995	103.118	19.949	2.938	0.500
483.000	310.862	80.003	19.995	103.112	19.947	3.042	0.483
483.500	311.067	80.001	19.995	103.112	19.949	2.922	0.480
484.000	311.353	80.001	19.996	103.114	19.949	2.911	0.488
484.500	311.558	80.002	19.996	103.115	19.948	2.990	0.491
485.000	311.864	80.004	19.994	103.116	19.946	3.185	0.501
485.500	312.062	80.001	19.995	103.115	19.948	2.974	0.507
486.000	312.336	80.000	19.995	103.113	19.945	3.262	0.488
486.500	312.592	80.001	19.995	103.111	19.945	3.243	0.501
487.000	312.845	80.001	19.996	103.114	19.944	3.314	0.519
487.500	313.052	80.002	19.996	103.116	19.944	3.283	0.485
488.000	313.350	80.001	19.995	103.118	19.943	3.370	0.483
488.500	313.568	79.999	19.995	103.119	19.945	3.218	0.511
489.000	313.864	80.003	19.996	103.118	19.943	3.416	0.515
489.500	314.076	79.999	19.995	103.117	19.944	3.310	0.511
490.000	314.295	80.000	19.996	103.121	19.939	3.719	0.469
490.500	314.595	79.999	19.994	103.126	19.942	3.430	0.476
491.000	314.807	79.998	19.995	103.125	19.943	3.378	0.516
491.500	315.080	80.000	19.996	103.123	19.944	3.331	0.498
492.000	315.297	80.000	19.995	103.124	19.945	3.264	0.487
492.500	315.547	80.001	19.995	103.122	19.945	3.262	0.478
493.000	315.779	79.998	19.995	103.116	19.943	3.418	0.474
493.500	316.039	80.001	19.995	103.116	19.944	3.318	0.487
494.000	316.264	80.001	19.995	103.117	19.943	3.418	0.489
494.500	316.535	80.000	19.995	103.114	19.942	3.435	0.491
495.000	316.800	79.999	19.996	103.111	19.946	3.192	0.516
495.500	317.043	80.000	19.996	103.114	19.942	3.441	0.522
496.000	317.224	79.997	19.996	103.115	19.943	3.406	0.466
496.500	317.536	79.997	19.996	103.116	19.941	3.507	0.458
497.000	317.733	79.998	19.995	103.115	19.946	3.192	0.501
497.500	317.975	80.001	19.995	103.113	19.943	3.366	0.474
498.000	318.243	80.000	19.996	103.108	19.945	3.266	0.474
498.500	318.516	80.000	19.995	103.107	19.945	3.231	0.526
499.000	318.716	79.999	19.996	103.106	19.941	3.572	0.508
499.500	318.945	80.001	19.995	103.106	19.941	3.551	0.451
500.000	319.214	79.999	19.995	103.107	19.943	3.358	0.463
500.500	319.426	80.001	19.995	103.107	19.942	3.449	0.489
501.000	319.673	80.000	19.996	103.106	19.942	3.495	0.470
501.500	319.926	80.000	19.996	103.105	19.944	3.308	0.480
502.000	320.173	80.000	19.995	103.107	19.944	3.283	0.500
502.500	320.380	80.001	19.994	103.111	19.944	3.327	0.477
503.000	320.619	80.001	19.994	103.110	19.940	3.588	0.450
503.500	320.876	80.001	19.995	103.111	19.942	3.457	0.471
504.000	321.129	80.003	19.995	103.117	19.942	3.447	0.503
504.500	321.360	80.001	19.995	103.121	19.946	3.158	0.497
505.000	321.636	80.003	19.996	103.122	19.939	3.700	0.496
505.500	321.877	80.004	19.995	103.124	19.943	3.374	0.512
506.000	322.129	80.001	19.993	103.124	19.941	3.561	0.504
506.500	322.348	80.002	19.994	103.120	19.943	3.406	0.481
507.000	322.609	80.002	19.994	103.119	19.942	3.472	0.475
507.500	322.848	80.002	19.995	103.117	19.939	3.715	0.490
508.000	323.065	80.004	19.993	103.116	19.939	3.707	0.479
508.500	323.326	80.002	19.994	103.117	19.940	3.594	0.468
509.000	323.575	80.003	19.994	103.118	19.939	3.733	0.494
509.500	323.768	80.002	19.993	103.118	19.940	3.652	0.475
510.000	324.082	80.001	19.994	103.115	19.938	3.754	0.474
510.500	324.275	80.003	19.993	103.114	19.937	3.839	0.508
511.000	324.542	80.002	19.994	103.112	19.941	3.507	0.483
511.500	324.817	80.001	19.994	103.113	19.936	3.951	0.501
512.000	325.076	80.002	19.995	103.114	19.937	3.821	0.538
512.500	325.303	80.001	19.994	103.116	19.937	3.814	0.510
513.000	325.534	80.001	19.993	103.118	19.935	4.022	0.472
513.500	325.759	80.002	19.992	103.121	19.938	3.756	0.457
514.000	326.029	80.001	19.993	103.119	19.938	3.763	0.475
514.500	326.272	80.002	19.994	103.114	19.936	3.904	0.504
515.000	326.555	79.999	19.995	103.113	19.938	3.796	0.520
515.500	326.790	80.000	19.993	103.112	19.937	3.877	0.522
516.000	327.069	80.001	19.994	103.113	19.932	4.244	0.516
516.500	327.283	80.000	19.994	103.113	19.933	4.155	0.503
517.000	327.543	80.001	19.993	103.115	19.935	4.020	0.483
517.500	327.777	80.002	19.994	103.118	19.932	4.259	0.484
518.000	328.054	80.000	19.994	103.119	19.931	4.273	0.502
518.500	328.301	80.001	19.995	103.116	19.931	4.298	0.518
519.000	328.515	80.001	19.994	103.114	19.932	4.269	0.493
519.500	328.798	80.000	19.993	103.112	19.929	4.456	0.479
520.000	329.028	80.001	19.994	103.111	19.931	4.296	0.505
520.500	329.301	80.002	19.994	103.109	19.928	4.568	0.508
521.000	329.582	80.003	19.994	103.110	19.929	4.460	0.529
521.500	329.828	80.003	19.994	103.111	19.927	4.601	0.540
522.000	330.050	80.000	19.994	103.111	19.927	4.635	0.497
522.500	330.298	80.003	19.995	103.110	19.930	4.423	0.469
523.000	330.539	80.002	19.994	103.109	19.930	4.373	0.480
523.500	330.803	80.004	19.994	103.108	19.926	4.662	0.497
524.000	331.029	80.001	19.995	103.111	19.929	4.469	0.497
524.500	331.285	80.000	19.993	103.117	19.927	4.614	0.486
525.000	331.528	80.001	19.995	103.119	19.928	4.576	0.491
525.500	331.777	80.004	19.995	103.123	19.926	4.691	0.495
526.000	332.050	80.003	19.995	103.127	19.930	4.427	0.507
526.500	332.322	80.003	19.993	103.124	19.927	4.589	0.533
527.000	332.555	80.004	19.994	103.117	19.922	5.030	0.525
527.500	332.827	80.002	19.995	103.113	19.928	4.523	0.505
528.000	333.050	80.001	19.994	103.110	19.925	4.787	0.500
528.500	333.312	80.005	19.994	103.105	19.925	4.771	0.490
529.000	333.577	80.003	19.994	103.106	19.925	4.812	0.507
529.500	333.818	80.002	19.995	103.110	19.924	4.847	0.516
530.000	334.038	80.006	19.994	103.112	19.923	4.911	0.483
530.500	334.323	80.004	19.994	103.115	19.921	5.050	0.484
531.000	334.606	80.005	19.994	103.115	19.923	4.925	0.537
531.500	334.850	80.004	19.993	103.113	19.923	4.942	0.548
532.000	335.098	80.006	19.993	103.111	19.921	5.119	0.509
532.500	335.352	80.004	19.995	103.110	19.922	5.019	0.497
533.000	335.607	80.004	19.994	103.109	19.920	5.166	0.505
533.500	335.842	79.999	19.993	103.110	19.919	5.273	0.500
534.000	336.091	80.001	19.993	103.111	19.923	4.943	0.487
534.500	336.356	80.002	19.994	103.110	19.919	5.209	0.499
535.000	336.620	80.001	19.995	103.112	19.922	5.001	0.521
535.500	336.853	80.003	19.993	103.110	19.922	5.020	0.513
536.000	337.106	80.000	19.994	103.112	19.919	5.246	0.492
536.500	337.393	80.004	19.994	103.112	19.920	5.158	0.513
537.000	337.644	80.003	19.995	103.112	19.920	5.196	0.539
537.500	337.880	80.002	19.993	103.116	19.919	5.241	0.513
538.000	338.167	80.004	19.994	103.123	19.915	5.515	0.504
538.500	338.424	79.999	19.994	103.127	19.922	5.027	0.533
539.000	338.673	80.007	19.994	103.130	19.917	5.386	0.525
539.500	338.887	79.996	19.994	103.134	19.917	5.384	0.485
540.000	339.178	79.999	19.994	103.128	19.916	5.451	0.484
540.500	339.447	80.003	19.993	103.121	19.918	5.333	0.532
541.000	339.674	80.001	19.993	103.120	19.918	5.302	0.527
541.500	339.950	80.003	19.993	103.116	19.915	5.516	0.499
542.000	340.175	80.001	19.994	103.112	19.914	5.624	0.503
542.500	340.454	79.999	19.995	103.111	19.914	5.592	0.503
543.000	340.707	80.001	19.995	103.113	19.912	5.743	0.517
543.500	340.938	80.001	19.994	103.113	19.913	5.666	0.508
544.000	341.205	80.003	19.993	103.115	19.912	5.765	0.491
544.500	341.491	79.998	19.994	103.120	19.910	5.893	0.526
545.000	341.726	80.003	19.994	103.126	19.912	5.795	0.537
545.500	342.013	80.000	19.995	103.128	19.910	5.907	0.522
546.000	342.229	80.003	19.994	103.127	19.908	6.059	0.512
546.500	342.477	80.000	19.994	103.131	19.910	5.959	0.483
547.000	342.757	80.001	19.994	103.126	19.908	6.113	0.496
547.500	343.004	80.001	19.995	103.124	19.908	6.112	0.527
548.000	343.241	80.000	19.995	103.121	19.908	6.100	0.505
548.500	343.497	80.001	19.994	103.120	19.907	6.150	0.488
549.000	343.778	80.002	19.993	103.114	19.904	6.415	0.515
549.500	344.029	80.000	19.995	103.113	19.905	6.318	0.535
550.000	344.245	79.999	19.995	103.112	19.903	6.489	0.500
550.500	344.549	80.000	19.995	103.111	19.904	6.425	0.494
551.000	344.810	80.001	19.995	103.115	19.903	6.485	0.543
551.500	345.071	80.000	19.994	103.119	19.903	6.485	0.543
552.000	345.297	80.001	19.993	103.121	19.904	6.398	0.504
552.500	345.572	80.002	19.995	103.121	19.901	6.602	0.493
553.000	345.844	80.002	19.994	103.121	19.898	6.841	0.524
553.500	346.107	80.001	19.994	103.114	19.898	6.882	0.542
554.000	346.378	80.001	19.995	103.111	19.895	7.103	0.535
554.500	346.613	80.003	19.994	103.108	19.895	7.088	0.520
555.000	346.863	80.001	19.995	103.084	19.896	6.996	0.495
555.500	347.144	80.000	19.995	103.071	19.891	7.383	0.508
556.000	347.366	80.001	19.995	103.069	19.892	7.346	0.517
556.500	347.641	79.998	19.996	103.069	19.896	7.034	0.500
557.000	347.891	80.000	19.995	103.074	19.892	7.302	0.511
557.500	348.110	80.000	19.995	103.105	19.892	7.331	0.497
558.000	348.360	80.001	19.994	103.148	19.889	7.520	0.469
558.500	348.613	80.000	19.995	103.162	19.889	7.536	0.486
559.000	348.896	80.001	19.993	103.168	19.889	7.548	0.520
559.500	349.140	79.999	19.996	103.168	19.888	7.629	0.531
560.000	349.397	79.998	19.995	103.162	19.887	7.711	0.514
560.500	349.647	79.999	19.995	103.131	19.888	7.636	0.504
561.000	349.904	79.999	19.995	103.120	19.887	7.736	0.507
561.500	350.202	80.000	19.994	103.114	19.884	7.896	0.531
562.000	350.431	80.002	19.996	103.116	19.882	8.056	0.541
562.500	350.656	79.997	19.995	103.116	19.885	7.880	0.491
563.000	350.969	80.001	19.995	103.117	19.880	8.219	0.496
563.500	351.213	80.000	19.995	103.124	19.880	8.266	0.547
564.000	351.455	80.002	19.995	103.129	19.874	8.669	0.521
564.500	351.730	79.999	19.995	103.127	19.878	8.386	0.501
565.000	351.979	80.002	19.994	103.129	19.878	8.366	0.520
565.500	352.255	80.001	19.995	103.128	19.875	8.634	0.525
566.000	352.497	80.003	19.994	103.124	19.874	8.714	0.522
566.500	352.784	80.000	19.995	103.123	19.878	8.390	0.523
567.000	353.015	80.002	19.995	103.128	19.872	8.827	0.523
567.500	353.269	80.002	19.996	103.129	19.870	8.991	0.502
568.000	353.531	80.000	19.995	103.133	19.869	9.115	0.500
568.500	353.781	79.999	19.995	103.130	19.871	8.954	0.514
569.000	354.029	80.001	19.995	103.125	19.869	9.108	0.505
569.500	354.326	79.999	19.995	103.119	19.867	9.253	0.522
570.000	354.542	79.999	19.995	103.119	19.865	9.388	0.529
570.500	354.812	80.002	19.994	103.118	19.866	9.280	0.499
571.000	355.068	80.000	19.995	103.122	19.867	9.209	0.505
571.500	355.317	80.001	19.995	103.122	19.865	9.375	0.515
572.000	355.552	80.000	19.995	103.128	19.863	9.561	0.495
572.500	355.842	80.000	19.995	103.130	19.860	9.750	0.505
573.000	356.066	80.000	19.995	103.132	19.860	9.784	0.520
573.500	356.326	79.998	19.995	103.134	19.861	9.734	0.499
574.000	356.570	80.001	19.995	103.141	19.857	9.998	0.493
574.500	356.863	80.000	19.994	103.139	19.859	9.861	0.521
575.000	357.101	79.998	19.995	103.135	19.856	10.055	0.534
575.500	357.325	80.002	19.995	103.132	19.854	10.277	0.496
576.000	357.577	79.999	19.994	103.132	19.849	10.622	0.469
576.500	357.826	80.000	19.996	103.132	19.849	10.643	0.488
577.000	358.112	80.001	19.995	103.130	19.847	10.806	0.518
577.500	358.377	80.000	19.995	103.130	19.845	10.904	0.543
578.000	358.591	80.000	19.995	103.135	19.844	11.030	0.515
578.500	358.869	80.000	19.995	103.131	19.839	11.369	0.485
579.000	359.097	80.002	19.995	103.130	19.840	11.342	0.499
579.500	359.360	80.001	19.996	103.135	19.834	11.810	0.498
580.000	359.615	80.000	19.997	103.138	19.838	11.459	0.504
580.500	359.867	80.001	19.996	103.138	19.837	11.528	0.512
581.000	360.122	80.001	19.995	103.142	19.831	12.022	0.507
581.500	360.380	80.001	19.995	103.139	19.829	12.155	0.510
582.000	360.575	79.999	19.995	103.135	19.828	12.250	0.483
582.500	360.871	80.000	19.996	103.131	19.829	12.132	0.472
583.000	361.139	80.002	19.995	103.126	19.824	12.537	0.527
583.500	361.376	80.001	19.995	103.124	19.825	12.502	0.534
584.000	361.643	80.001	19.995	103.127	19.819	12.957	0.505
584.500	361.869	80.001	19.995	103.129	19.814	13.324	0.499
585.000	362.150	80.003	19.997	103.132	19.816	13.148	0.500
585.500	362.391	80.003	19.996	103.137	19.813	13.372	0.514
586.000	362.648	80.001	19.995	103.138	19.812	13.486	0.510
586.500	362.860	80.002	19.995	103.138	19.809	13.733	0.484
587.000	363.115	79.999	19.996	103.140	19.807	13.846	0.468
587.500	363.368	80.002	19.996	103.140	19.807	13.868	0.488
588.000	363.639	80.002	19.996	103.136	19.803	14.187	0.516
588.500	363.875	80.001	19.995	103.137	19.799	14.513	0.515
589.000	364.113	80.004	19.996	103.133	19.800	14.421	0.490
589.500	364.351	80.000	19.996	103.134	19.798	14.554	0.475
590.000	364.591	80.000	19.996	103.135	19.795	14.791	0.477
590.500	364.860	79.999	19.997	103.137	19.789	15.219	0.494
591.000	365.115	80.001	19.995	103.137	19.788	15.329	0.517
591.500	365.346	80.002	19.997	103.141	19.788	15.332	0.505
592.000	365.578	80.000	19.995	103.140	19.782	15.760	0.474
592.500	365.828	80.001	19.994	103.141	19.779	16.000	0.472
593.000	366.075	79.999	19.997	103.140	19.779	16.001	0.490
593.500	366.300	80.002	19.996	103.140	19.775	16.353	0.485
594.000	366.539	80.002	19.995	103.141	19.775	16.364	0.468
594.500	366.808	80.000	19.995	103.141	19.772	16.533	0.486
595.000	367.029	80.001	19.994	103.141	19.772	16.597	0.499
595.500	367.253	80.001	19.995	103.140	19.764	17.171	0.468
596.000	367.519	80.001	19.995	103.141	19.762	17.360	0.468
596.500	367.774	80.002	19.994	103.140	19.761	17.435	0.506
597.000	368.002	80.003	19.995	103.140	19.756	17.823	0.502
597.500	368.254	80.002	19.994	103.141	19.753	18.026	0.481
598.000	368.486	80.002	19.994	103.141	19.751	18.163	0.482
598.500	368.710	80.002	19.994	103.142	19.745	18.631	0.470
599.000	368.995	80.002	19.993	103.144	19.742	18.884	0.482
599.500	369.216	80.003	19.994	103.144	19.742	18.872	0.507
600.000	369.486	80.001	19.994	103.145	19.736	19.297	0.499
600.500	369.682	80.001	19.994	103.146	19.733	19.549	0.479
601.000	369.926	80.001	19.994	103.146	19.728	19.973	0.453
601.500	370.183	80.000	19.995	103.145	19.726	20.124	0.471
602.000	370.397	80.001	19.995	103.147	19.723	20.314	0.487
602.500	370.653	80.002	19.994	103.148	19.717	20.829	0.471
603.000	370.922	80.003	19.994	103.149	19.712	21.168	0.497
603.500	371.139	80.003	19.994	103.156	19.708	21.511	0.505
604.000	371.346	80.002	19.995	103.163	19.705	21.749	0.455
604.500	371.604	80.001	19.994	103.167	19.702	21.967	0.445
605.000	371.853	80.001	19.995	103.173	19.695	22.502	0.486
605.500	372.056	80.002	19.994	103.178	19.691	22.773	0.480
606.000	372.318	80.004	19.994	103.177	19.685	23.241	0.459
606.500	372.629	80.005	19.994	103.178	19.682	23.532	0.519
607.000	372.840	80.004	19.994	103.178	19.681	23.611	0.547
607.500	373.098	80.004	19.994	103.178	19.678	23.846	0.495
608.000	373.364	80.002	19.994	103.179	19.668	24.590	0.496
608.500	373.602	80.004	19.994	103.184	19.664	24.851	0.514
609.000	373.893	80.005	19.993	103.184	19.660	25.188	0.517
609.500	374.109	80.006	19.994	103.185	19.654	25.683	0.518
610.000	374.380	80.000	19.994	103.186	19.650	25.987	0.497
610.500	374.633	79.992	19.995	103.186	19.643	26.528	0.506
611.000	374.866	80.003	19.994	103.182	19.641	26.675	0.505
611.500	375.112	80.005	19.993	103.183	19.636	27.074	0.483
612.000	375.360	80.002	19.994	103.187	19.630	27.543	0.487
612.500	375.634	80.002	19.994	103.191	19.625	27.895	0.508
613.000	375.872	80.003	19.994	103.196	19.620	28.307	0.517
613.500	376.148	80.002	19.994	103.204	19.612	28.869	0.513
614.000	376.389	80.000	19.995	103.207	19.612	28.911	0.515
614.500	376.645	80.001	19.993	103.208	19.607	29.267	0.507
615.000	376.901	80.001	19.993	103.211	19.597	30.021	0.505
615.500	377.195	80.002	19.994	103.213	19.598	29.994	0.531
616.000	377.438	80.001	19.993	103.213	19.593	30.380	0.544
616.500	377.710	80.000	19.994	103.217	19.584	31.032	0.526
617.000	377.939	79.999	19.994	103.219	19.582	31.243	0.508
617.500	378.189	80.000	19.995	103.219	19.572	31.965	0.490
618.000	378.458	80.001	19.994	103.220	19.569	32.219	0.499
618.500	378.727	79.999	19.994	103.221	19.563	32.644	0.529
619.000	378.964	79.999	19.995	103.221	19.560	32.898	0.522
619.500	379.242	80.001	19.994	103.222	19.554	33.413	0.510
620.000	379.510	80.002	19.993	103.223	19.549	33.745	0.531
620.500	379.781	80.000	19.994	103.226	19.546	33.984	0.542
621.000	380.059	79.999	19.995	103.235	19.539	34.535	0.544
621.500	380.331	80.001	19.995	103.248	19.533	34.966	0.550
622.000	380.594	79.997	19.994	103.258	19.528	35.345	0.543
622.500	380.841	79.998	19.995	103.266	19.518	36.183	0.523
623.000	381.102	79.999	19.995	103.272	19.514	36.484	0.509
623.500	381.366	80.000	19.994	103.272	19.507	37.026	0.516
624.000	381.645	80.000	19.994	103.266	19.498	37.659	0.534
624.500	381.901	80.003	19.996	103.262	19.490	38.286	0.539
625.000	382.204	79.999	19.995	103.262	19.483	38.819	0.547
625.500	382.455	79.998	19.995	103.257	19.473	39.641	0.556
626.000	382.731	80.000	19.995	103.254	19.466	40.132	0.541
626.500	383.010	80.000	19.994	103.253	19.455	41.009	0.541
627.000	383.290	79.998	19.995	103.250	19.446	41.693	0.557
627.500	383.574	79.999	19.996	103.249	19.437	42.385	0.561
628.000	383.827	79.999	19.994	103.252	19.428	43.105	0.550
628.500	384.077	80.001	19.994	103.255	19.420	43.678	0.520
629.000	384.406	80.000	19.995	103.255	19.411	44.417	0.541
629.500	384.618	80.001	19.994	103.258	19.401	45.215	0.560
630.000	384.918	79.999	19.994	103.259	19.394	45.682	0.527
630.500	385.206	80.000	19.994	103.261	19.387	46.225	0.550
631.000	385.464	80.001	19.994	103.260	19.376	47.130	0.567
631.500	385.715	80.001	19.994	103.261	19.369	47.670	0.528
632.000	385.981	80.002	19.994	103.260	19.357	48.545	0.513
632.500	386.276	79.999	19.995	103.261	19.349	49.180	0.539
633.000	386.552	80.001	19.994	103.261	19.341	49.819	0.566
633.500	386.820	80.001	19.994	103.262	19.328	50.791	0.557
634.000	387.091	80.002	19.994	103.262	19.324	51.124	0.541
634.500	387.343	80.004	19.993	103.265	19.308	52.364	0.531
635.000	387.617	80.002	19.993	103.267	19.302	52.848	0.525
635.500	387.879	80.000	19.994	103.270	19.292	53.604	0.531
636.000	388.165	80.006	19.994	103.271	19.280	54.519	0.542
636.500	388.510	80.000	19.995	103.273	19.272	55.112	0.589
637.000	388.711	79.998	19.995	103.273	19.264	55.756	0.589
637.500	389.009	80.002	19.993	103.276	19.249	56.915	0.523
638.000	389.283	80.000	19.994	103.281	19.243	57.377	0.536
638.500	389.555	80.002	19.994	103.286	19.231	58.280	0.559
639.000	389.793	80.001	19.993	103.285	19.219	59.245	0.528
639.500	390.107	80.005	19.994	103.284	19.212	59.814	0.531
640.000	390.365	80.000	19.994	103.284	19.200	60.725	0.562
640.500	390.655	80.003	19.995	103.284	19.191	61.395	0.559
641.000	390.956	79.997	19.994	103.285	19.182	62.069	0.569
641.500	391.168	79.999	19.994	103.291	19.171	62.906	0.552
642.000	391.464	80.000	19.994	103.296	19.160	63.774	0.511
642.500	391.740	79.999	19.995	103.297	19.148	64.722	0.540
643.000	392.023	80.001	19.995	103.301	19.138	65.463	0.566
643.500	392.299	79.999	19.995	103.302	19.129	66.199	0.559
644.000	392.542	79.999	19.995	103.303	19.116	67.206	0.539
644.500	392.845	79.999	19.993	103.308	19.104	68.093	0.533
645.000	393.129	79.996	19.995	103.309	19.090	69.231	0.567
645.500	393.428	79.999	19.994	103.309	19.078	70.152	0.585
646.000	393.714	79.999	19.995	103.315	19.064	71.252	0.584
646.500	393.975	80.001	19.996	103.317	19.056	71.860	0.566
647.000	394.258	79.998	19.995	103.317	19.045	72.652	0.546
647.500	394.525	80.000	19.996	103.319	19.035	73.485	0.547
648.000	394.775	79.997	19.995	103.322	19.022	74.443	0.533
648.500	395.079	80.003	19.996	103.322	19.007	75.589	0.536
649.000	395.325	80.002	19.996	103.326	18.996	76.474	0.553
649.500	395.636	80.000	19.995	103.330	18.985	77.317	0.554
650.000	395.898	79.997	19.996	103.335	18.973	78.240	0.565
650.500	396.170	80.001	19.995	103.337	18.961	79.153	0.553
651.000	396.450	79.997	19.996	103.337	18.951	79.973	0.543
651.500	396.706	79.998	19.995	103.336	18.938	80.935	0.544
652.000	396.989	79.998	19.995	103.336	18.924	81.994	0.537
652.500	397.275	80.001	19.995	103.336	18.915	82.682	0.554
653.000	397.566	80.004	19.994	103.337	18.904	83.549	0.573
653.500	397.810	80.000	19.994	103.342	18.895	84.293	0.556
654.000	398.074	80.000	19.995	103.346	18.879	85.506	0.522
654.500	398.412	80.000	19.995	103.349	18.868	86.342	0.556
655.000	398.627	80.002	19.995	103.351	18.859	87.043	0.578
655.500	398.939	80.000	19.995	103.355	18.845	88.114	0.540
656.000	399.196	79.999	19.995	103.357	18.835	88.878	0.548
656.500	399.445	80.000	19.995	103.361	18.823	89.845	0.538
657.000	399.768	79.999	19.994	103.365	18.810	90.820	0.539
657.500	400.040	80.002	19.995	103.369	18.798	91.801	0.583
658.000	400.256	80.002	19.995	103.370	18.786	92.677	0.541
658.500	400.551	80.002	19.995	103.371	18.776	93.462	0.499
659.000	400.806	80.002	19.995	103.372	18.767	94.174	0.531
659.500	401.061	80.003	19.995	103.372	18.757	94.943	0.531
660.000	401.321	80.000	19.995	103.374	18.744	95.977	0.513
660.500	401.625	80.007	19.993	103.375	18.730	97.044	0.539
661.000	401.887	80.003	19.995	103.377	18.720	97.768	0.564
661.500	402.176	80.001	19.995	103.376	18.707	98.782	0.558
662.000	402.416	79.999	19.995	103.376	18.700	99.334	0.540
662.500	402.688	80.000	19.995	103.376	18.691	100.033	0.521
663.000	402.956	80.007	19.995	103.377	18.680	100.886	0.526
663.500	403.242	80.002	19.995	103.378	18.670	101.630	0.547
664.000	403.505	80.000	19.995	103.381	18.658	102.581	0.552
664.500	403.775	80.003	19.996	103.386	18.648	103.351	0.541
665.000	404.010	80.004	19.995	103.388	18.638	104.130	0.519
665.500	404.325	79.999	19.995	103.392	18.627	104.989	0.528
666.000	404.586	80.001	19.995	103.396	18.619	105.589	0.563
666.500	404.858	80.000	19.995	103.401	18.612	106.136	0.555
667.000	405.128	80.002	19.995	103.403	18.605	106.685	0.538
667.500	405.415	80.002	19.995	103.409	18.588	107.992	0.549
668.000	405.624	80.002	19.995	103.410	18.581	108.533	0.527
668.500	405.946	80.002	19.995	103.412	18.570	109.347	0.514
669.000	406.171	80.002	19.996	103.409	18.565	109.759	0.539
669.500	406.435	80.000	19.995	103.409	18.553	110.683	0.517
670.000	406.731	80.001	19.995	103.409	18.544	111.408	0.524
670.500	406.996	80.001	19.994	103.410	18.539	111.762	0.561
671.000	407.230	80.000	19.996	103.409	18.530	112.456	0.530
671.500	407.510	80.000	19.996	103.411	18.523	112.969	0.506
672.000	407.788	80.000	19.995	103.411	18.518	113.379	0.536
672.500	408.033	80.001	19.996	103.410	18.507	114.271	0.541
673.000	408.322	80.000	19.996	103.411	18.503	114.554	0.529
673.500	408.589	80.000	19.995	103.412	18.495	115.152	0.544
674.000	408.843	80.001	19.994	103.412	18.490	115.526	0.538
674.500	409.086	80.002	19.996	103.412	18.479	116.405	0.509
675.000	409.358	80.001	19.997	103.411	18.477	116.586	0.506
675.500	409.664	80.001	19.995	103.411	18.471	117.041	0.546
676.000	409.930	80.000	19.995	103.411	18.463	117.624	0.575
676.500	410.166	80.001	19.997	103.412	18.460	117.879	0.538
677.000	410.430	80.001	19.996	103.413	18.455	118.224	0.501
677.500	410.667	80.000	19.996	103.414	18.450	118.622	0.500
678.000	410.908	80.000	19.996	103.414	18.447	118.877	0.489
678.500	411.195	80.002	19.996	103.414	18.441	119.305	0.503
679.000	411.486	80.000	19.995	103.414	18.439	119.482	0.553
679.500	411.738	80.001	19.996	103.414	18.437	119.638	0.561
680.000	412.012	80.000	19.996	103.415	18.431	120.076	0.535
680.500	412.280	80.000	19.995	103.415	18.428	120.356	0.534
681.000	412.544	80.000	19.995	103.414	18.426	120.467	0.537
681.500	412.771	80.000	19.995	103.415	18.425	120.586	0.512
682.000	413.020	80.003	19.995	103.415	18.423	120.744	0.483
682.500	413.273	80.002	19.995	103.414	18.422	120.845	0.488
683.000	413.529	80.001	19.996	103.415	18.419	121.057	0.505
683.500	413.803	80.003	19.996	103.416	18.418	121.144	0.520
684.000	414.044	80.001	19.995	103.416	18.411	121.658	0.522
684.500	414.310	80.001	19.995	103.416	18.417	121.165	0.511
685.000	414.567	80.005	19.995	103.416	18.412	121.554	0.516
685.500	414.813	80.003	19.995	103.415	18.413	121.489	0.513
686.000	415.077	80.000	19.994	103.417	18.415	121.308	0.507
686.500	415.350	80.002	19.994	103.418	18.415	121.368	0.523
687.000	415.618	80.004	19.994	103.418	18.415	121.352	0.539
687.500	415.868	80.001	19.994	103.418	18.417	121.226	0.530
688.000	416.106	80.002	19.994	103.418	18.420	120.943	0.503
688.500	416.331	80.002	19.994	103.417	18.417	121.164	0.475
689.000	416.624	80.004	19.993	103.416	18.419	120.969	0.490
689.500	416.906	80.002	19.993	103.416	18.425	120.477	0.547
690.000	417.144	80.003	19.994	103.416	18.424	120.610	0.548
690.500	417.393	80.001	19.994	103.416	18.425	120.516	0.504
691.000	417.701	80.003	19.994	103.415	18.431	120.041	0.522
691.500	417.961	80.000	19.994	103.416	18.433	119.972	0.563
692.000	418.189	80.003	19.994	103.418	18.440	119.480	0.528
692.500	418.425	80.001	19.994	103.422	18.440	119.454	0.476
693.000	418.702	80.001	19.993	103.424	18.444	119.144	0.488
693.500	418.989	80.001	19.993	103.424	18.448	118.790	0.539
694.000	419.214	80.001	19.994	103.424	18.454	118.307	0.538
694.500	419.468	80.001	19.994	103.422	18.458	118.011	0.496
695.000	419.718	80.002	19.994	103.418	18.462	117.658	0.492
695.500	419.998	80.001	19.995	103.417	18.469	117.105	0.517
