Repository: ulfsri/fsri_materials_database

# Materials and Products Database

## 01_Data

Raw data generated from each apparatus are included here in plain-text format. The data is organized first by material, next by the short name of test apparatus used, and where applicable additional filtering by test settings.

### material.json

Each material directory contains a json file of the same name as the material. This file links the data stored in the repository as well as data and graphs produced by the accompanying scripts (__02_Scripts__) to the respective landing page for the material on the front-end website.

File: 01_Data/Triexta_Carpet_High_Pile/MCC/Triexta_Carpet_High_Pile_MCC_30K_min_211117_R2.txt (part 3 of 4)
T Correction Coefficients:	0	1.024463	0
Time Shift (s):	14
*
Time (s)	Temperature (C)	N2 flow rate (cc/min)	O2 flow rate (cc/min)	Flow Rate (cc/min)	Oxygen (%)	HRR (W/g)	Heating rate (C/s)
696.000	420.235	80.001	19.993	103.416	18.476	116.623	0.523
696.500	420.527	80.001	19.995	103.416	18.478	116.454	0.523
697.000	420.782	80.000	19.994	103.416	18.487	115.767	0.538
697.500	421.010	80.001	19.993	103.416	18.491	115.429	0.515
698.000	421.280	80.000	19.994	103.416	18.498	114.921	0.491
698.500	421.515	80.000	19.994	103.417	18.509	114.030	0.502
699.000	421.826	79.999	19.994	103.405	18.512	113.787	0.525
699.500	422.056	80.001	19.994	103.382	18.519	113.247	0.544
700.000	422.308	80.000	19.994	103.367	18.527	112.670	0.511
700.500	422.563	80.000	19.995	103.359	18.537	111.826	0.494
701.000	422.814	79.998	19.995	103.351	18.546	111.199	0.506
701.500	423.054	79.999	19.995	103.362	18.554	110.573	0.499
702.000	423.331	80.001	19.995	103.387	18.562	109.947	0.505
702.500	423.581	80.001	19.994	103.428	18.568	109.459	0.522
703.000	423.832	80.002	19.993	103.440	18.579	108.607	0.514
703.500	424.096	79.999	19.994	103.443	18.589	107.867	0.508
704.000	424.344	79.999	19.995	103.438	18.597	107.253	0.514
704.500	424.598	80.001	19.993	103.430	18.605	106.601	0.507
705.000	424.872	79.999	19.996	103.396	18.615	105.840	0.515
705.500	425.125	80.000	19.994	103.385	18.624	105.128	0.528
706.000	425.375	79.998	19.996	103.382	18.633	104.434	0.515
706.500	425.642	80.000	19.995	103.381	18.644	103.559	0.510
707.000	425.857	79.999	19.995	103.380	18.653	102.875	0.499
707.500	426.125	79.997	19.994	103.380	18.663	102.089	0.482
708.000	426.389	79.999	19.995	103.379	18.671	101.457	0.508
708.500	426.615	80.001	19.995	103.377	18.681	100.687	0.511
709.000	426.901	80.005	19.993	103.373	18.692	99.844	0.501
709.500	427.138	80.002	19.994	103.373	18.704	98.963	0.517
710.000	427.433	80.000	19.994	103.366	18.714	98.188	0.527
710.500	427.650	80.002	19.994	103.363	18.726	97.268	0.522
711.000	427.893	80.002	19.995	103.357	18.733	96.715	0.486
711.500	428.181	80.002	19.995	103.354	18.747	95.617	0.496
712.000	428.445	80.000	19.995	103.350	18.758	94.777	0.541
712.500	428.703	80.001	19.994	103.350	18.769	93.936	0.537
713.000	428.943	80.000	19.996	103.345	18.781	92.973	0.510
713.500	429.207	80.001	19.994	103.346	18.790	92.283	0.501
714.000	429.460	80.000	19.994	103.345	18.803	91.291	0.511
714.500	429.721	80.003	19.994	103.342	18.813	90.469	0.516
715.000	429.974	80.001	19.994	103.340	18.823	89.739	0.514
715.500	430.239	80.003	19.993	103.341	18.834	88.915	0.516
716.000	430.429	80.003	19.994	103.340	18.844	88.125	0.486
716.500	430.719	80.000	19.994	103.338	18.857	87.120	0.468
717.000	430.981	80.001	19.996	103.337	18.869	86.158	0.516
717.500	431.215	80.001	19.994	103.336	18.880	85.315	0.524
718.000	431.453	79.998	19.995	103.332	18.892	84.407	0.484
718.500	431.750	80.001	19.994	103.328	18.903	83.580	0.504
719.000	431.988	80.002	19.995	103.323	18.912	82.838	0.535
719.500	432.272	80.001	19.995	103.316	18.924	81.898	0.528
720.000	432.497	80.000	19.994	103.311	18.939	80.796	0.516
720.500	432.761	80.002	19.993	103.308	18.950	79.912	0.499
721.000	432.995	80.001	19.995	103.305	18.960	79.127	0.494
721.500	433.268	80.002	19.994	103.304	18.973	78.174	0.502
722.000	433.504	80.001	19.993	103.303	18.983	77.385	0.508
722.500	433.771	80.000	19.995	103.301	18.989	76.901	0.506
723.000	434.034	79.998	19.995	103.299	19.003	75.817	0.517
723.500	434.324	80.001	19.994	103.296	19.010	75.317	0.541
724.000	434.558	80.000	19.994	103.296	19.024	74.217	0.538
724.500	434.809	80.002	19.993	103.294	19.035	73.347	0.504
725.000	435.066	80.000	19.994	103.288	19.045	72.611	0.497
725.500	435.299	80.000	19.994	103.283	19.053	71.940	0.499
726.000	435.593	80.001	19.994	103.278	19.066	70.967	0.508
726.500	435.821	80.002	19.994	103.272	19.077	70.102	0.524
727.000	436.107	80.000	19.995	103.268	19.090	69.128	0.518
727.500	436.341	80.001	19.994	103.268	19.100	68.356	0.517
728.000	436.592	80.000	19.996	103.266	19.110	67.593	0.502
728.500	436.809	80.000	19.994	103.270	19.121	66.733	0.477
729.000	437.071	79.998	19.994	103.268	19.132	65.889	0.473
729.500	437.341	80.000	19.994	103.267	19.140	65.205	0.505
730.000	437.593	80.000	19.994	103.265	19.150	64.478	0.527
730.500	437.855	80.002	19.996	103.263	19.158	63.819	0.519
731.000	438.099	80.001	19.994	103.254	19.170	62.900	0.510
731.500	438.345	80.002	19.995	103.252	19.178	62.295	0.498
732.000	438.602	80.001	19.995	103.250	19.189	61.489	0.497
732.500	438.862	80.000	19.994	103.249	19.200	60.601	0.510
733.000	439.142	80.000	19.996	103.248	19.207	60.062	0.528
733.500	439.400	80.001	19.995	103.248	19.216	59.359	0.539
734.000	439.625	80.002	19.994	103.246	19.225	58.681	0.511
734.500	439.855	80.002	19.996	103.242	19.235	57.920	0.469
735.000	440.122	80.001	19.995	103.236	19.244	57.215	0.476
735.500	440.359	80.002	19.995	103.232	19.252	56.592	0.501
736.000	440.626	80.001	19.995	103.230	19.261	55.901	0.504
736.500	440.872	80.000	19.994	103.226	19.272	55.044	0.508
737.000	441.101	79.999	19.996	103.224	19.283	54.213	0.493
737.500	441.352	80.003	19.995	103.224	19.293	53.423	0.478
738.000	441.617	80.003	19.996	103.222	19.302	52.794	0.499
738.500	441.849	80.002	19.995	103.217	19.315	51.761	0.507
739.000	442.096	80.000	19.995	103.210	19.324	51.096	0.488
739.500	442.324	80.002	19.996	103.202	19.333	50.334	0.477
740.000	442.604	80.001	19.994	103.195	19.342	49.686	0.491
740.500	442.862	80.002	19.996	103.188	19.352	48.868	0.523
741.000	443.124	80.003	19.996	103.182	19.361	48.177	0.529
741.500	443.362	80.002	19.995	103.181	19.371	47.416	0.510
742.000	443.608	80.003	19.995	103.181	19.381	46.656	0.491
742.500	443.849	80.002	19.995	103.180	19.391	45.916	0.485
743.000	444.143	80.002	19.996	103.181	19.402	45.036	0.512
743.500	444.352	80.002	19.994	103.182	19.412	44.268	0.519
744.000	444.584	80.002	19.993	103.181	19.421	43.542	0.472
744.500	444.843	80.001	19.995	103.182	19.430	42.910	0.466
745.000	445.098	80.002	19.996	103.185	19.440	42.151	0.502
745.500	445.379	80.000	19.994	103.185	19.445	41.740	0.525
746.000	445.619	80.002	19.994	103.184	19.455	40.984	0.529
746.500	445.846	79.998	19.995	103.185	19.461	40.477	0.494
747.000	446.092	80.002	19.995	103.182	19.470	39.771	0.470
747.500	446.306	80.002	19.994	103.181	19.475	39.417	0.466
748.000	446.553	80.001	19.997	103.180	19.481	38.932	0.461
748.500	446.813	80.003	19.995	103.180	19.488	38.448	0.484
749.000	447.052	80.002	19.994	103.181	19.497	37.699	0.503
749.500	447.309	80.002	19.995	103.177	19.505	37.127	0.498
750.000	447.553	80.002	19.995	103.172	19.508	36.846	0.499
750.500	447.811	80.002	19.994	103.164	19.515	36.316	0.501
751.000	448.032	80.001	19.996	103.156	19.525	35.562	0.490
751.500	448.275	80.001	19.995	103.148	19.524	35.634	0.472
752.000	448.505	80.006	19.994	103.149	19.527	35.376	0.469
752.500	448.758	80.000	19.995	103.150	19.536	34.750	0.477
753.000	448.987	80.000	19.993	103.149	19.542	34.287	0.482
753.500	449.228	80.001	19.995	103.149	19.547	33.828	0.476
754.000	449.452	80.002	19.995	103.149	19.550	33.671	0.468
754.500	449.717	80.002	19.995	103.146	19.553	33.406	0.477
755.000	449.982	80.001	19.995	103.142	19.558	32.997	0.510
755.500	450.242	80.002	19.995	103.143	19.560	32.854	0.528
756.000	450.438	80.003	19.995	103.145	19.562	32.733	0.490
756.500	450.733	80.004	19.994	103.145	19.568	32.239	0.473
757.000	450.924	79.999	19.995	103.147	19.567	32.300	0.488
757.500	451.179	80.000	19.995	103.144	19.577	31.524	0.466
758.000	451.400	79.999	19.994	103.141	19.575	31.713	0.461
758.500	451.658	80.002	19.994	103.138	19.576	31.626	0.477
759.000	451.941	80.001	19.996	103.137	19.580	31.358	0.510
759.500	452.148	80.000	19.995	103.136	19.581	31.210	0.516
760.000	452.384	80.002	19.994	103.138	19.585	30.975	0.467
760.500	452.615	80.001	19.995	103.141	19.586	30.831	0.455
761.000	452.871	80.001	19.994	103.140	19.587	30.795	0.477
761.500	453.081	80.002	19.995	103.139	19.590	30.540	0.477
762.000	453.323	79.999	19.996	103.138	19.589	30.620	0.459
762.500	453.566	79.998	19.996	103.130	19.594	30.278	0.468
763.000	453.831	80.001	19.994	103.123	19.596	30.124	0.496
763.500	454.062	80.002	19.995	103.118	19.594	30.242	0.502
764.000	454.299	80.001	19.995	103.112	19.596	30.111	0.482
764.500	454.542	79.998	19.993	103.107	19.597	29.999	0.474
765.000	454.789	80.003	19.995	103.109	19.595	30.156	0.485
765.500	455.014	80.001	19.996	103.112	19.597	30.047	0.481
766.000	455.254	80.003	19.994	103.113	19.601	29.715	0.468
766.500	455.501	80.001	19.996	103.113	19.598	29.924	0.476
767.000	455.728	80.003	19.994	103.113	19.598	29.904	0.480
767.500	456.001	80.002	19.996	103.111	19.599	29.890	0.487
768.000	456.209	80.002	19.996	103.108	19.599	29.836	0.491
768.500	456.482	80.003	19.995	103.109	19.597	30.003	0.481
769.000	456.701	80.005	19.996	103.111	19.599	29.890	0.486
769.500	456.960	80.001	19.995	103.110	19.597	30.037	0.484
770.000	457.171	80.001	19.995	103.109	19.600	29.783	0.474
770.500	457.413	80.003	19.994	103.108	19.598	29.927	0.461
771.000	457.622	80.003	19.995	103.106	19.596	30.051	0.452
771.500	457.870	80.003	19.995	103.104	19.593	30.315	0.454
772.000	458.098	80.002	19.996	103.104	19.595	30.155	0.467
772.500	458.377	80.000	19.995	103.103	19.595	30.187	0.492
773.000	458.544	80.001	19.996	103.102	19.595	30.127	0.476
773.500	458.819	80.002	19.996	103.102	19.594	30.251	0.444
774.000	459.093	80.001	19.996	103.101	19.596	30.058	0.496
774.500	459.317	80.001	19.995	103.100	19.591	30.470	0.523
775.000	459.522	80.002	19.995	103.099	19.597	30.014	0.464
775.500	459.768	80.000	19.995	103.099	19.596	30.079	0.440
776.000	460.025	80.001	19.994	103.097	19.595	30.124	0.477
776.500	460.268	80.001	19.994	103.093	19.594	30.199	0.501
777.000	460.546	79.999	19.995	103.088	19.595	30.123	0.510
777.500	460.715	80.003	19.994	103.085	19.594	30.210	0.484
778.000	460.981	80.002	19.994	103.087	19.591	30.463	0.441
778.500	461.214	79.999	19.994	103.087	19.596	30.104	0.467
779.000	461.463	80.000	19.995	103.090	19.592	30.360	0.491
779.500	461.715	80.001	19.994	103.092	19.596	30.064	0.491
780.000	461.941	80.001	19.994	103.088	19.595	30.138	0.489
780.500	462.176	80.000	19.995	103.081	19.594	30.247	0.470
781.000	462.422	80.002	19.994	103.077	19.592	30.407	0.471
781.500	462.651	80.002	19.994	103.073	19.595	30.140	0.478
782.000	462.875	80.003	19.995	103.071	19.596	30.090	0.464
782.500	463.115	80.002	19.995	103.072	19.595	30.146	0.458
783.000	463.359	80.001	19.994	103.073	19.597	29.968	0.474
783.500	463.587	80.000	19.995	103.075	19.600	29.772	0.478
784.000	463.843	80.002	19.994	103.074	19.600	29.772	0.478
784.500	464.074	80.002	19.994	103.073	19.603	29.560	0.486
785.000	464.323	80.002	19.994	103.073	19.604	29.454	0.483
785.500	464.538	80.000	19.995	103.072	19.606	29.334	0.472
786.000	464.751	80.003	19.995	103.067	19.607	29.218	0.446
786.500	465.000	80.002	19.995	103.066	19.607	29.222	0.445
787.000	465.233	80.001	19.995	103.066	19.610	29.023	0.472
787.500	465.466	80.000	19.995	103.065	19.612	28.816	0.474
788.000	465.719	80.000	19.994	103.064	19.611	28.930	0.476
788.500	465.930	80.001	19.995	103.063	19.613	28.795	0.475
789.000	466.208	80.001	19.994	103.061	19.618	28.423	0.477
789.500	466.445	80.002	19.993	103.060	19.623	28.035	0.502
790.000	466.663	80.000	19.994	103.057	19.624	27.892	0.485
790.500	466.936	79.999	19.994	103.057	19.629	27.571	0.473
791.000	467.127	80.002	19.996	103.057	19.633	27.202	0.478
791.500	467.387	80.000	19.994	103.059	19.635	27.081	0.458
792.000	467.630	80.000	19.995	103.059	19.637	26.952	0.477
792.500	467.859	80.003	19.995	103.062	19.645	26.336	0.488
793.000	468.096	80.000	19.995	103.063	19.647	26.131	0.469
793.500	468.329	80.004	19.994	103.063	19.652	25.797	0.468
794.000	468.585	80.001	19.994	103.063	19.650	25.920	0.479
794.500	468.808	80.000	19.996	103.061	19.656	25.483	0.484
795.000	469.037	80.003	19.995	103.061	19.661	25.082	0.465
795.500	469.320	79.999	19.995	103.059	19.664	24.858	0.481
796.000	469.528	79.999	19.994	103.060	19.669	24.452	0.501
796.500	469.796	80.000	19.994	103.060	19.676	23.962	0.484
797.000	470.029	79.999	19.994	103.061	19.679	23.690	0.489
797.500	470.292	80.000	19.994	103.063	19.682	23.494	0.498
798.000	470.506	80.000	19.994	103.063	19.688	23.043	0.486
798.500	470.742	80.001	19.995	103.063	19.694	22.513	0.464
799.000	471.009	80.002	19.994	103.063	19.696	22.384	0.477
799.500	471.231	79.999	19.996	103.063	19.702	21.967	0.496
800.000	471.479	80.002	19.996	103.063	19.707	21.539	0.480
800.500	471.685	79.999	19.995	103.063	19.711	21.213	0.462
801.000	471.940	80.000	19.995	103.063	19.712	21.165	0.457
801.500	472.193	80.002	19.993	103.063	19.717	20.760	0.485
802.000	472.437	80.000	19.994	103.065	19.725	20.161	0.503
802.500	472.713	79.999	19.995	103.070	19.727	20.037	0.508
803.000	472.948	80.002	19.994	103.078	19.734	19.488	0.516
803.500	473.152	80.000	19.994	103.082	19.737	19.235	0.475
804.000	473.434	80.000	19.995	103.089	19.739	19.060	0.462
804.500	473.676	79.999	19.994	103.091	19.743	18.791	0.505
805.000	473.953	80.003	19.994	103.093	19.751	18.154	0.522
805.500	474.166	79.998	19.994	103.090	19.755	17.848	0.505
806.000	474.444	80.000	19.994	103.088	19.756	17.778	0.490
806.500	474.726	80.000	19.995	103.081	19.760	17.454	0.526
807.000	474.951	80.000	19.994	103.077	19.765	17.103	0.533
807.500	475.198	79.999	19.995	103.075	19.767	16.948	0.489
808.000	475.461	79.999	19.995	103.074	19.774	16.362	0.491
808.500	475.691	79.999	19.995	103.078	19.776	16.271	0.502
809.000	475.939	79.999	19.996	103.079	19.782	15.780	0.486
809.500	476.218	80.001	19.994	103.083	19.782	15.802	0.503
810.000	476.444	80.000	19.996	103.085	19.791	15.098	0.516
810.500	476.745	80.000	19.994	103.083	19.792	15.036	0.516
811.000	476.984	79.999	19.996	103.081	19.795	14.764	0.534
811.500	477.220	80.000	19.994	103.083	19.799	14.446	0.508
812.000	477.502	80.001	19.994	103.082	19.802	14.212	0.497
812.500	477.755	80.001	19.993	103.081	19.808	13.816	0.526
813.000	478.019	79.998	19.994	103.083	19.809	13.712	0.526
813.500	478.326	79.998	19.993	103.086	19.814	13.347	0.545
814.000	478.531	80.000	19.994	103.090	19.815	13.253	0.541
814.500	478.820	80.001	19.993	103.094	19.818	12.988	0.503
815.000	479.104	79.999	19.994	103.093	19.822	12.693	0.534
815.500	479.327	80.001	19.994	103.094	19.827	12.331	0.540
816.000	479.625	80.001	19.994	103.095	19.830	12.116	0.514
816.500	479.860	80.001	19.994	103.095	19.831	11.999	0.527
817.000	480.154	80.001	19.994	103.094	19.837	11.576	0.531
817.500	480.405	80.001	19.993	103.094	19.838	11.495	0.537
818.000	480.660	80.004	19.993	103.098	19.841	11.200	0.525
818.500	480.950	80.001	19.994	103.099	19.845	10.893	0.526
819.000	481.227	80.002	19.994	103.099	19.848	10.685	0.556
819.500	481.479	80.003	19.994	103.100	19.853	10.349	0.548
820.000	481.771	80.002	19.994	103.105	19.854	10.231	0.537
820.500	482.031	80.003	19.994	103.102	19.858	9.917	0.548
821.000	482.294	80.002	19.994	103.099	19.861	9.689	0.537
821.500	482.536	80.002	19.994	103.099	19.865	9.412	0.514
822.000	482.838	80.002	19.995	103.100	19.867	9.240	0.524
822.500	483.066	80.001	19.994	103.100	19.870	9.026	0.537
823.000	483.339	80.002	19.994	103.103	19.873	8.779	0.516
823.500	483.634	80.002	19.995	103.106	19.873	8.750	0.534
824.000	483.930	80.001	19.994	103.107	19.877	8.494	0.579
824.500	484.186	80.004	19.994	103.107	19.881	8.139	0.572
825.000	484.461	80.003	19.996	103.108	19.883	8.044	0.541
825.500	484.717	80.003	19.995	103.107	19.886	7.776	0.531
826.000	485.010	80.003	19.995	103.107	19.888	7.595	0.540
826.500	485.257	80.002	19.995	103.107	19.891	7.371	0.545
827.000	485.543	80.002	19.995	103.108	19.891	7.360	0.537
827.500	485.806	80.000	19.995	103.108	19.893	7.246	0.541
828.000	486.078	80.000	19.996	103.108	19.897	6.918	0.542
828.500	486.372	80.001	19.994	103.108	19.897	6.930	0.550
829.000	486.676	80.000	19.995	103.108	19.898	6.818	0.582
829.500	486.904	80.000	19.995	103.110	19.903	6.434	0.566
830.000	487.197	80.000	19.995	103.111	19.905	6.345	0.527
830.500	487.457	80.000	19.996	103.112	19.905	6.301	0.537
831.000	487.734	80.001	19.994	103.112	19.904	6.370	0.545
831.500	488.014	80.002	19.995	103.112	19.908	6.089	0.547
832.000	488.271	80.001	19.995	103.110	19.908	6.118	0.547
832.500	488.590	80.000	19.996	103.108	19.908	6.074	0.556
833.000	488.840	80.000	19.996	103.107	19.908	6.075	0.572
833.500	489.129	80.001	19.994	103.107	19.911	5.844	0.554
834.000	489.414	79.999	19.994	103.108	19.915	5.581	0.557
834.500	489.651	80.003	19.996	103.107	19.913	5.706	0.549
835.000	489.933	80.005	19.995	103.107	19.914	5.583	0.521
835.500	490.238	80.003	19.994	103.107	19.914	5.585	0.553
836.000	490.528	80.001	19.995	103.107	19.913	5.730	0.591
836.500	490.787	80.002	19.996	103.105	19.915	5.519	0.572
837.000	491.060	79.997	19.994	103.105	19.916	5.446	0.541
837.500	491.327	80.004	19.994	103.104	19.916	5.485	0.536
838.000	491.630	80.003	19.994	103.103	19.915	5.531	0.555
838.500	491.925	80.004	19.995	103.102	19.918	5.334	0.584
839.000	492.197	80.003	19.995	103.101	19.917	5.382	0.582
839.500	492.460	80.004	19.994	103.100	19.917	5.411	0.551
840.000	492.739	80.002	19.996	103.101	19.920	5.167	0.539
840.500	493.027	80.002	19.995	103.100	19.918	5.309	0.555
841.000	493.304	80.001	19.995	103.099	19.922	5.003	0.566
841.500	493.557	80.002	19.997	103.099	19.920	5.153	0.547
842.000	493.839	80.002	19.994	103.099	19.918	5.278	0.532
842.500	494.135	80.003	19.995	103.092	19.920	5.184	0.557
843.000	494.424	80.002	19.995	103.090	19.919	5.218	0.582
843.500	494.701	80.003	19.994	103.091	19.918	5.292	0.576
844.000	495.018	80.002	19.996	103.092	19.925	4.767	0.580
844.500	495.266	80.001	19.995	103.093	19.924	4.881	0.579
845.000	495.516	80.003	19.994	103.098	19.921	5.072	0.532
845.500	495.804	80.004	19.994	103.101	19.924	4.842	0.518
846.000	496.089	80.002	19.994	103.101	19.926	4.674	0.555
846.500	496.353	80.001	19.995	103.102	19.926	4.701	0.561
847.000	496.640	80.003	19.996	103.101	19.924	4.825	0.551
847.500	496.904	80.003	19.995	103.102	19.925	4.807	0.551
848.000	497.176	80.002	19.995	103.101	19.923	4.965	0.543
848.500	497.464	80.002	19.994	103.101	19.925	4.778	0.548
849.000	497.718	80.001	19.995	103.101	19.926	4.659	0.551
849.500	498.003	80.003	19.994	103.101	19.924	4.881	0.541
850.000	498.259	80.001	19.995	103.101	19.926	4.734	0.540
850.500	498.525	80.001	19.996	103.101	19.927	4.643	0.531
851.000	498.807	80.001	19.995	103.095	19.925	4.771	0.535
851.500	499.087	80.002	19.995	103.094	19.927	4.615	0.555
852.000	499.362	80.001	19.996	103.095	19.926	4.694	0.558
852.500	499.643	80.000	19.994	103.095	19.928	4.541	0.555
853.000	499.894	80.000	19.994	103.097	19.931	4.339	0.544
853.500	500.148	79.999	19.997	103.103	19.928	4.580	0.519
854.000	500.410	80.001	19.996	103.104	19.924	4.821	0.511
854.500	500.728	80.000	19.995	103.104	19.928	4.514	0.548
855.000	500.995	80.000	19.994	103.104	19.925	4.755	0.582
855.500	501.253	80.000	19.995	103.103	19.928	4.514	0.555
856.000	501.526	80.000	19.996	103.103	19.923	4.944	0.528
856.500	501.834	79.999	19.995	103.103	19.929	4.489	0.556
857.000	502.081	80.000	19.995	103.105	19.926	4.663	0.568
857.500	502.322	79.999	19.995	103.108	19.926	4.663	0.522
858.000	502.647	80.000	19.997	103.108	19.930	4.354	0.527
858.500	502.882	79.998	19.996	103.108	19.926	4.709	0.563
859.000	503.157	80.000	19.996	103.111	19.927	4.649	0.535
859.500	503.411	79.999	19.995	103.109	19.926	4.688	0.519
860.000	503.757	80.001	19.995	103.107	19.927	4.607	0.565
860.500	503.974	79.998	19.995	103.107	19.927	4.597	0.582
861.000	504.257	79.999	19.996	103.106	19.930	4.427	0.532
861.500	504.548	80.001	19.995	103.102	19.928	4.553	0.537
862.000	504.775	80.001	19.995	103.101	19.929	4.491	0.546
862.500	505.067	79.999	19.996	103.100	19.927	4.655	0.518
863.000	505.309	79.999	19.995	103.100	19.927	4.626	0.526
863.500	505.588	80.001	19.996	103.100	19.929	4.460	0.528
864.000	505.890	79.998	19.996	103.101	19.930	4.393	0.551
864.500	506.131	80.001	19.995	103.101	19.927	4.591	0.562
865.000	506.434	80.002	19.995	103.102	19.929	4.447	0.543
865.500	506.681	80.001	19.995	103.102	19.927	4.612	0.547
866.000	506.961	80.001	19.995	103.102	19.928	4.527	0.539
866.500	507.230	80.002	19.995	103.102	19.927	4.620	0.538
867.000	507.452	80.002	19.993	103.103	19.928	4.558	0.520
867.500	507.769	80.001	19.995	103.103	19.928	4.512	0.515
868.000	508.076	80.000	19.994	103.104	19.927	4.620	0.582
868.500	508.265	80.001	19.994	103.104	19.930	4.410	0.560
869.000	508.602	79.999	19.995	103.103	19.931	4.350	0.511
869.500	508.820	80.000	19.994	103.104	19.931	4.340	0.540
870.000	509.166	80.001	19.994	103.103	19.930	4.375	0.559
870.500	509.375	79.999	19.995	103.103	19.929	4.466	0.560
871.000	509.652	79.999	19.993	103.104	19.930	4.402	0.521
871.500	509.938	80.001	19.994	103.105	19.930	4.354	0.524
872.000	510.180	80.001	19.994	103.105	19.926	4.682	0.545
872.500	510.427	80.001	19.994	103.105	19.931	4.331	0.508
873.000	510.713	80.001	19.994	103.106	19.929	4.483	0.511
873.500	510.999	79.999	19.995	103.105	19.928	4.537	0.553
874.000	511.234	80.001	19.993	103.105	19.930	4.406	0.547
874.500	511.529	80.000	19.994	103.105	19.928	4.553	0.525
875.000	511.788	80.002	19.994	103.105	19.930	4.375	0.542
875.500	512.048	80.000	19.993	103.105	19.930	4.364	0.536
876.000	512.294	80.002	19.995	103.105	19.929	4.491	0.513
876.500	512.540	80.001	19.994	103.108	19.929	4.504	0.499
877.000	512.838	80.000	19.994	103.110	19.930	4.398	0.518
877.500	513.099	80.001	19.994	103.110	19.930	4.408	0.552
878.000	513.365	80.002	19.994	103.110	19.928	4.522	0.543
878.500	513.637	80.000	19.994	103.110	19.926	4.734	0.532
879.000	513.943	80.001	19.993	103.109	19.929	4.476	0.558
879.500	514.201	80.000	19.994	103.106	19.927	4.647	0.571
880.000	514.507	80.001	19.995	103.106	19.926	4.701	0.564
880.500	514.742	80.000	19.995	103.105	19.926	4.726	0.553
881.000	515.005	80.001	19.993	103.105	19.927	4.647	0.519
881.500	515.295	80.001	19.995	103.105	19.925	4.780	0.526
882.000	515.579	79.999	19.995	103.105	19.925	4.774	0.564
882.500	515.787	79.999	19.993	103.105	19.929	4.483	0.532
883.000	516.059	80.001	19.994	103.105	19.926	4.670	0.486
883.500	516.357	79.999	19.995	103.105	19.928	4.508	0.525
884.000	516.602	80.002	19.995	103.105	19.927	4.645	0.557
884.500	516.859	80.000	19.994	103.104	19.927	4.605	0.523
885.000	517.167	80.000	19.995	103.102	19.925	4.792	0.534
885.500	517.449	80.000	19.995	103.102	19.928	4.578	0.577
886.000	517.649	79.999	19.994	103.102	19.927	4.639	0.536
886.500	517.964	80.001	19.996	103.102	19.927	4.643	0.498
887.000	518.204	79.999	19.994	103.103	19.928	4.545	0.535
887.500	518.482	80.000	19.995	103.105	19.925	4.757	0.537
888.000	518.753	79.999	19.994	103.104	19.928	4.520	0.533
888.500	518.977	80.000	19.996	103.102	19.925	4.749	0.522
889.000	519.261	80.000	19.994	103.102	19.924	4.877	0.502
889.500	519.536	79.999	19.995	103.103	19.928	4.574	0.534
890.000	519.798	79.998	19.994	103.104	19.925	4.746	0.547
890.500	520.092	80.000	19.994	103.105	19.925	4.780	0.546
891.000	520.367	79.998	19.994	103.107	19.927	4.618	0.563
891.500	520.595	80.002	19.995	103.107	19.924	4.850	0.536
892.000	520.867	80.000	19.994	103.107	19.925	4.757	0.501
892.500	521.137	80.000	19.994	103.107	19.924	4.834	0.521
893.000	521.391	79.999	19.995	103.106	19.926	4.674	0.532
893.500	521.656	80.001	19.994	103.106	19.926	4.690	0.521
894.000	521.876	79.999	19.994	103.105	19.928	4.508	0.502
894.500	522.131	80.001	19.995	103.105	19.925	4.777	0.481
895.000	522.416	80.002	19.994	103.106	19.925	4.804	0.507
895.500	522.678	80.001	19.995	103.106	19.924	4.861	0.543
896.000	522.942	80.001	19.993	103.107	19.924	4.819	0.537
896.500	523.196	80.002	19.993	103.108	19.927	4.589	0.522
897.000	523.494	80.002	19.995	103.108	19.926	4.730	0.535
897.500	523.755	80.002	19.993	103.107	19.928	4.537	0.556
898.000	523.994	80.002	19.993	103.107	19.925	4.757	0.530
898.500	524.225	80.001	19.994	103.106	19.925	4.738	0.485
899.000	524.504	80.002	19.994	103.106	19.927	4.609	0.490
899.500	524.761	80.002	19.994	103.105	19.928	4.578	0.523
900.000	525.031	80.002	19.994	103.105	19.927	4.657	0.531
900.500	525.284	80.001	19.993	103.105	19.926	4.678	0.525
901.000	525.521	80.001	19.994	103.105	19.925	4.748	0.506
901.500	525.798	80.002	19.994	103.105	19.925	4.744	0.502
902.000	526.069	80.003	19.992	103.105	19.926	4.705	0.531
902.500	526.288	80.002	19.993	103.104	19.925	4.769	0.520
903.000	526.528	80.002	19.996	103.103	19.922	4.985	0.475
903.500	526.809	80.001	19.994	103.103	19.925	4.761	0.490
904.000	527.073	80.001	19.994	103.102	19.921	5.072	0.533
904.500	527.305	80.001	19.994	103.102	19.920	5.135	0.520
905.000	527.582	80.001	19.994	103.102	19.923	4.904	0.503
905.500	527.829	80.000	19.995	103.102	19.923	4.896	0.517
906.000	528.081	80.002	19.994	103.102	19.927	4.640	0.511
906.500	528.366	80.002	19.994	103.103	19.925	4.790	0.518
907.000	528.636	80.001	19.994	103.103	19.923	4.900	0.546
907.500	528.887	80.003	19.994	103.103	19.924	4.871	0.538
908.000	529.165	80.001	19.995	103.103	19.925	4.784	0.525
908.500	529.408	80.000	19.995	103.102	19.927	4.605	0.525
909.000	529.654	80.001	19.995	103.101	19.925	4.744	0.505
909.500	529.928	80.000	19.994	103.102	19.924	4.836	0.505
910.000	530.167	80.001	19.995	103.102	19.923	4.952	0.517
910.500	530.416	80.001	19.995	103.102	19.925	4.807	0.500
911.000	530.713	80.000	19.994	103.103	19.925	4.788	0.516
911.500	530.938	80.002	19.995	103.104	19.925	4.794	0.534
912.000	531.251	80.001	19.995	103.104	19.922	5.037	0.530
912.500	531.470	80.000	19.994	103.104	19.926	4.717	0.535
913.000	531.713	80.000	19.993	103.104	19.924	4.863	0.497
913.500	532.004	80.002	19.995	103.105	19.924	4.875	0.498
914.000	532.260	80.002	19.996	103.104	19.922	5.012	0.541
914.500	532.480	80.001	19.996	103.104	19.923	4.948	0.511
915.000	532.765	80.001	19.995	103.104	19.923	4.902	0.491
915.500	532.988	80.003	19.994	103.104	19.923	4.952	0.507
916.000	533.250	80.000	19.995	103.104	19.920	5.124	0.497
916.500	533.463	80.003	19.995	103.103	19.921	5.056	0.480
917.000	533.782	80.002	19.995	103.102	19.920	5.172	0.503
917.500	534.032	80.002	19.995	103.103	19.920	5.137	0.550
918.000	534.278	80.002	19.995	103.101	19.920	5.195	0.533
918.500	534.524	80.003	19.996	103.101	19.918	5.344	0.494
919.000	534.789	80.000	19.995	103.101	19.916	5.481	0.502
919.500	535.081	80.001	19.995	103.101	19.918	5.288	0.534
920.000	535.333	80.002	19.995	103.101	19.919	5.201	0.550
920.500	535.576	80.005	19.995	103.102	19.916	5.429	0.519
921.000	535.840	80.002	19.994	103.102	19.917	5.413	0.501
921.500	536.113	80.001	19.995	103.102	19.918	5.317	0.522
922.000	536.363	80.005	19.995	103.102	19.920	5.195	0.530
922.500	536.625	80.003	19.994	103.102	19.917	5.415	0.518
923.000	536.878	80.002	19.995	103.101	19.915	5.554	0.514
923.500	537.161	80.004	19.995	103.101	19.917	5.371	0.525
924.000	537.399	80.002	19.994	103.101	19.916	5.465	0.528
924.500	537.642	80.004	19.995	103.100	19.912	5.743	0.501
925.000	537.898	80.004	19.994	103.101	19.915	5.544	0.490
925.500	538.199	80.004	19.995	103.101	19.919	5.224	0.528
926.000	538.419	80.004	19.995	103.102	19.916	5.465	0.539
926.500	538.690	80.003	19.994	103.102	19.917	5.365	0.506
927.000	538.950	80.002	19.996	103.103	19.915	5.573	0.511
927.500	539.206	80.008	19.994	103.105	19.916	5.471	0.524
928.000	539.424	80.001	19.995	103.106	19.916	5.465	0.495
928.500	539.690	80.002	19.994	103.105	19.913	5.726	0.479
929.000	539.926	80.002	19.994	103.105	19.916	5.434	0.493
929.500	540.201	80.003	19.994	103.104	19.914	5.639	0.506
930.000	540.452	80.000	19.994	103.102	19.916	5.448	0.519
930.500	540.744	80.004	19.995	103.101	19.915	5.564	0.534
931.000	540.953	80.002	19.994	103.102	19.915	5.573	0.522
931.500	541.197	79.999	19.994	103.102	19.914	5.637	0.477
932.000	541.481	80.001	19.995	103.104	19.914	5.627	0.491
932.500	541.723	79.999	19.994	103.103	19.915	5.554	0.527
933.000	541.942	80.000	19.994	103.104	19.912	5.753	0.493
933.500	542.248	80.001	19.994	103.103	19.915	5.577	0.493
934.000	542.458	80.000	19.994	103.103	19.913	5.687	0.521
934.500	542.730	79.999	19.993	103.104	19.916	5.484	0.499
935.000	542.980	79.999	19.994	103.105	19.912	5.751	0.502
935.500	543.234	79.998	19.995	103.105	19.916	5.450	0.513
936.000	543.508	79.999	19.994	103.105	19.912	5.764	0.516
936.500	543.719	79.999	19.995	103.105	19.914	5.656	0.506
937.000	544.024	80.000	19.995	103.105	19.913	5.691	0.501
937.500	544.290	80.002	19.995	103.105	19.915	5.579	0.544
938.000	544.475	79.999	19.995	103.105	19.913	5.702	0.510
938.500	544.721	79.999	19.996	103.105	19.916	5.473	0.441
939.000	544.990	80.000	19.994	103.104	19.913	5.712	0.473
939.500	545.243	80.000	19.994	103.104	19.912	5.778	0.519
940.000	545.464	79.999	19.996	103.104	19.914	5.614	0.498
940.500	545.735	79.999	19.995	103.105	19.910	5.940	0.483
941.000	545.983	79.998	19.995	103.104	19.912	5.756	0.506
941.500	546.252	79.999	19.996	103.104	19.908	6.069	0.518
942.000	546.467	80.000	19.995	103.104	19.910	5.907	0.500
942.500	546.741	79.999	19.995	103.104	19.912	5.762	0.486
943.000	547.021	79.999	19.996	103.103	19.909	6.038	0.522
943.500	547.275	80.001	19.996	103.103	19.909	5.968	0.544
944.000	547.532	79.999	19.996	103.104	19.910	5.955	0.522
944.500	547.757	79.998	19.994	103.104	19.909	6.011	0.496
945.000	548.029	79.999	19.997	103.104	19.910	5.924	0.490
945.500	548.269	79.999	19.995	103.105	19.910	5.918	0.505
946.000	548.537	79.999	19.996	103.105	19.910	5.947	0.510
946.500	548.773	79.999	19.995	103.105	19.909	5.974	0.506
947.000	548.998	80.000	19.996	103.106	19.908	6.053	0.482
947.500	549.288	80.001	19.996	103.106	19.911	5.870	0.488
948.000	549.532	79.999	19.995	103.105	19.911	5.868	0.524
948.500	549.775	79.998	19.996	103.105	19.911	5.874	0.511
949.000	550.018	79.997	19.996	103.104	19.908	6.077	0.487
949.500	550.345	80.000	19.995	103.104	19.909	5.986	0.528
950.000	550.558	79.999	19.995	103.104	19.910	5.951	0.555
950.500	550.842	80.001	19.995	103.104	19.912	5.787	0.518
951.000	551.067	79.998	19.994	103.104	19.909	6.023	0.503
951.500	551.308	80.002	19.995	103.104	19.908	6.090	0.487
952.000	551.592	79.999	19.995	103.104	19.911	5.841	0.495
952.500	551.820	80.000	19.995	103.104	19.910	5.928	0.518
953.000	552.104	80.001	19.996	103.104	19.912	5.795	0.512
953.500	552.303	79.999	19.994	103.105	19.909	5.984	0.498
954.000	552.557	80.000	19.995	103.108	19.911	5.889	0.468
954.500	552.791	80.000	19.994	103.110	19.912	5.756	0.470
955.000	553.096	80.000	19.995	103.113	19.909	5.974	0.513
955.500	553.333	80.000	19.994	103.114	19.909	6.038	0.541
956.000	553.590	80.000	19.993	103.114	19.911	5.878	0.518
956.500	553.853	80.000	19.994	103.111	19.914	5.608	0.507
957.000	554.103	80.000	19.995	103.109	19.911	5.849	0.517
957.500	554.389	80.001	19.993	103.107	19.909	5.998	0.525
958.000	554.583	79.999	19.994	103.106	19.912	5.764	0.508
958.500	554.882	79.998	19.994	103.106	19.909	6.030	0.487
959.000	555.165	79.998	19.994	103.106	19.908	6.063	0.537
959.500	555.358	79.999	19.994	103.106	19.910	5.942	0.529
960.000	555.634	80.000	19.994	103.106	19.912	5.808	0.473
960.500	555.879	79.999	19.994	103.106	19.912	5.780	0.495
961.000	556.133	79.998	19.993	103.106	19.908	6.117	0.510
961.500	556.396	80.000	19.994	103.105	19.907	6.150	0.508
962.000	556.629	80.000	19.994	103.104	19.908	6.092	0.506
962.500	556.910	79.999	19.994	103.105	19.910	5.915	0.505
963.000	557.134	79.999	19.995	103.104	19.910	5.926	0.510
963.500	557.401	79.997	19.995	103.105	19.909	5.980	0.498
964.000	557.686	79.998	19.995	103.105	19.911	5.824	0.521
964.500	557.909	80.000	19.994	103.106	19.912	5.755	0.530
965.000	558.172	80.001	19.995	103.107	19.911	5.853	0.497
965.500	558.419	79.998	19.994	103.107	19.910	5.932	0.498
966.000	558.657	80.001	19.996	103.107	19.912	5.793	0.497
966.500	558.916	80.000	19.996	103.108	19.912	5.751	0.491
967.000	559.180	79.998	19.995	103.107	19.912	5.745	0.510
967.500	559.408	79.999	19.995	103.105	19.912	5.776	0.508
968.000	559.668	79.999	19.995	103.105	19.913	5.668	0.490
968.500	559.968	80.000	19.995	103.105	19.909	5.969	0.524
969.000	560.192	80.000	19.995	103.105	19.913	5.697	0.542
969.500	560.444	80.000	19.994	103.105	19.910	5.907	0.500
970.000	560.678	80.001	19.994	103.106	19.914	5.621	0.481
970.500	560.947	80.002	19.995	103.107	19.911	5.828	0.495
971.000	561.178	79.998	19.995	103.107	19.910	5.905	0.501
971.500	561.443	80.000	19.995	103.106	19.910	5.932	0.498
972.000	561.716	80.001	19.995	103.104	19.913	5.712	0.517
972.500	561.984	80.000	19.996	103.103	19.910	5.915	0.540
973.000	562.201	80.001	19.995	103.103	19.909	6.042	0.513
973.500	562.477	80.001	19.994	103.102	19.909	5.996	0.489
974.000	562.720	80.002	19.994	103.103	19.911	5.845	0.506
974.500	562.941	80.002	19.995	103.103	19.911	5.816	0.491
975.000	563.203	80.001	19.994	103.104	19.910	5.938	0.474
975.500	563.444	80.001	19.994	103.104	19.909	6.005	0.493
976.000	563.695	80.000	19.995	103.104	19.909	5.978	0.497
976.500	563.980	80.002	19.993	103.104	19.910	5.922	0.514
977.000	564.222	80.001	19.993	103.103	19.909	5.974	0.532
977.500	564.466	80.004	19.994	103.102	19.906	6.225	0.506
978.000	564.730	80.002	19.994	103.103	19.908	6.052	0.496
978.500	564.954	80.003	19.995	103.103	19.908	6.092	0.498
979.000	565.237	80.000	19.993	103.104	19.907	6.179	0.498
979.500	565.499	80.001	19.995	103.104	19.908	6.119	0.526
980.000	565.757	80.002	19.994	103.104	19.904	6.370	0.533
980.500	565.960	80.003	19.995	103.103	19.908	6.044	0.491
981.000	566.249	80.001	19.995	103.106	19.909	6.034	0.476
981.500	566.525	80.003	19.994	103.105	19.905	6.308	0.528
982.000	566.746	80.002	19.993	103.105	19.906	6.223	0.531
982.500	567.016	80.000	19.995	103.105	19.907	6.165	0.494
983.000	567.264	80.002	19.994	103.105	19.905	6.320	0.504
983.500	567.501	80.000	19.995	103.102	19.905	6.343	0.502
984.000	567.769	80.002	19.995	103.102	19.907	6.194	0.495
984.500	568.034	80.003	19.995	103.102	19.905	6.331	0.519
985.000	568.276	80.001	19.994	103.102	19.906	6.273	0.520
985.500	568.497	80.000	19.994	103.103	19.902	6.539	0.485
986.000	568.789	80.001	19.994	103.102	19.905	6.290	0.488
986.500	569.015	80.002	19.995	103.102	19.905	6.319	0.515
987.000	569.282	80.002	19.995	103.103	19.903	6.504	0.506
987.500	569.545	80.002	19.995	103.104	19.903	6.431	0.512
988.000	569.778	80.002	19.994	103.104	19.904	6.416	0.513
988.500	570.015	80.002	19.994	103.104	19.901	6.601	0.483
989.000	570.305	80.002	19.993	103.104	19.902	6.530	0.499
989.500	570.551	80.002	19.995	103.103	19.901	6.605	0.531
990.000	570.806	80.000	19.995	103.103	19.905	6.312	0.518
990.500	571.061	80.001	19.994	103.103	19.903	6.468	0.505
991.000	571.320	80.002	19.994	103.103	19.900	6.687	0.512
991.500	571.544	80.002	19.994	103.104	19.899	6.741	0.499
992.000	571.797	80.002	19.992	103.105	19.902	6.519	0.481
992.500	572.073	80.003	19.995	103.107	19.900	6.726	0.503
993.000	572.308	80.004	19.995	103.107	19.899	6.801	0.519
993.500	572.549	80.002	19.994	103.107	19.898	6.840	0.493
994.000	572.791	80.002	19.995	103.106	19.900	6.667	0.480
994.500	573.088	80.001	19.995	103.105	19.896	7.008	0.511
995.000	573.338	80.000	19.994	103.104	19.897	6.941	0.543
995.500	573.567	80.002	19.994	103.106	19.899	6.796	0.513
996.000	573.847	80.001	19.994	103.111	19.899	6.802	0.494
996.500	574.074	80.002	19.994	103.113	19.899	6.812	0.508
997.000	574.355	80.001	19.996	103.116	19.897	6.931	0.507
997.500	574.622	80.001	19.994	103.118	19.895	7.074	0.528
998.000	574.886	80.000	19.995	103.117	19.896	7.033	0.539
998.500	575.149	80.004	19.994	103.112	19.896	6.983	0.529
999.000	575.381	80.002	19.996	103.111	19.897	6.919	0.511
999.500	575.650	80.001	19.995	103.108	19.896	7.020	0.499
1000.000	575.888	80.002	19.994	103.105	19.894	7.124	0.504
1000.500	576.142	80.003	19.994	103.107	19.894	7.124	0.500
1001.000	576.374	80.002	19.994	103.108	19.895	7.097	0.489
1001.500	576.634	80.001	19.994	103.110	19.894	7.132	0.489
1002.000	576.892	80.002	19.994	103.117	19.895	7.060	0.504
1002.500	577.183	80.003	19.993	103.123	19.890	7.466	0.533
1003.000	577.420	80.003	19.994	103.125	19.893	7.261	0.539
1003.500	577.660	80.002	19.996	103.124	19.893	7.218	0.503
1004.000	577.926	80.003	19.994	103.121	19.894	7.137	0.492
1004.500	578.170	80.003	19.994	103.115	19.890	7.467	0.508
1005.000	578.426	80.003	19.996	103.108	19.892	7.297	0.504
1005.500	578.667	80.004	19.995	103.105	19.889	7.517	0.498
1006.000	578.915	80.000	19.995	103.106	19.890	7.458	0.494
1006.500	579.195	80.003	19.995	103.107	19.889	7.543	0.509
1007.000	579.428	80.001	19.997	103.107	19.887	7.724	0.520
1007.500	579.683	80.004	19.995	103.107	19.889	7.552	0.500
1008.000	579.932	80.001	19.994	103.107	19.886	7.793	0.496
1008.500	580.186	80.003	19.996	103.107	19.888	7.657	0.503
1009.000	580.451	80.002	19.994	103.107	19.886	7.792	0.511
1009.500	580.681	80.001	19.994	103.108	19.888	7.622	0.507
1010.000	580.894	80.002	19.995	103.110	19.887	7.736	0.469
1010.500	581.200	80.001	19.996	103.112	19.887	7.701	0.481
1011.000	581.461	79.999	19.996	103.111	19.886	7.759	0.543
1011.500	581.686	80.000	19.994	103.110	19.881	8.184	0.527
1012.000	581.935	80.000	19.995	103.110	19.882	8.070	0.480
1012.500	582.164	80.000	19.994	103.108	19.881	8.176	0.475
1013.000	582.433	79.998	19.994	103.106	19.880	8.215	0.488
1013.500	582.712	80.000	19.995	103.106	19.878	8.376	0.523
1014.000	582.944	80.000	19.995	103.111	19.880	8.227	0.530
1014.500	583.174	80.000	19.994	103.115	19.877	8.487	0.487
1015.000	583.433	80.000	19.995	103.115	19.877	8.481	0.476
1015.500	583.673	79.999	19.994	103.116	19.880	8.276	0.494
1016.000	583.896	80.001	19.995	103.116	19.876	8.531	0.481
1016.500	584.189	80.000	19.994	103.111	19.878	8.390	0.489
1017.000	584.444	80.001	19.994	103.107	19.877	8.507	0.532
1017.500	584.673	80.000	19.995	103.108	19.875	8.627	0.516
1018.000	584.942	80.000	19.995	103.110	19.872	8.831	0.491
1018.500	585.160	80.000	19.993	103.114	19.873	8.779	0.492
1019.000	585.415	80.000	19.994	103.119	19.873	8.748	0.480
1019.500	585.672	79.999	19.994	103.122	19.875	8.636	0.492
1020.000	585.904	80.001	19.995	103.123	19.875	8.640	0.501
1020.500	586.159	79.999	19.994	103.125	19.870	8.989	0.489
1021.000	586.438	80.000	19.995	103.125	19.873	8.802	0.510
1021.500	586.685	80.001	19.994	103.126	19.867	9.203	0.530
1022.000	586.898	80.000	19.993	103.127	19.870	9.039	0.493
1022.500	587.148	80.001	19.995	103.125	19.867	9.219	0.462
1023.000	587.430	80.001	19.995	103.124	19.864	9.450	0.498
1023.500	587.655	80.000	19.994	103.120	19.864	9.446	0.519
1024.000	587.888	80.000	19.994	103.116	19.867	9.269	0.482
1024.500	588.146	80.001	19.995	103.113	19.867	9.255	0.474
1025.000	588.411	79.999	19.995	103.116	19.864	9.491	0.507
1025.499	588.644	80.001	19.995	103.120	19.862	9.634	0.510
1025.999	588.906	80.001	19.995	103.123	19.861	9.676	0.496
1026.499	589.138	80.000	19.996	103.122	19.862	9.624	0.495
1026.999	589.413	79.999	19.997	103.127	19.861	9.711	0.501
1027.499	589.637	80.000	19.996	103.131	19.861	9.730	0.503
1027.999	589.881	80.001	19.994	103.131	19.857	10.040	0.483
1028.499	590.147	80.000	19.995	103.132	19.858	9.907	0.489
1028.999	590.393	80.000	19.995	103.133	19.857	10.047	0.511
1029.499	590.648	80.001	19.995	103.133	19.856	10.103	0.506
1029.999	590.895	80.001	19.996	103.133	19.853	10.356	0.502
1030.499	591.125	80.000	19.996	103.132	19.852	10.418	0.490
1030.999	591.396	80.002	19.995	103.134	19.853	10.333	0.489
1031.499	591.636	80.000	19.995	103.135	19.852	10.404	0.506
1031.999	591.899	80.000	19.996	103.134	19.852	10.406	0.507
1032.499	592.109	80.000	19.996	103.134	19.851	10.437	0.488
1032.999	592.400	80.001	19.997	103.133	19.847	10.763	0.487
1033.499	592.673	79.998	19.995	103.134	19.848	10.736	0.533
1033.999	592.898	80.000	19.996	103.137	19.845	10.946	0.531
1034.500	593.123	80.001	19.997	103.137	19.843	11.069	0.474
1035.000	593.391	79.999	19.995	103.137	19.844	10.983	0.472
1035.499	593.642	79.998	19.996	103.138	19.841	11.224	0.506
1035.999	593.887	79.999	19.997	103.133	19.839	11.382	0.507
1036.499	594.139	80.000	19.996	103.130	19.840	11.307	0.496
1036.999	594.404	79.999	19.996	103.131	19.835	11.681	0.507
1037.499	594.632	79.999	19.995	103.130	19.833	11.833	0.505
1037.999	594.847	80.000	19.995	103.130	19.832	11.918	0.467
1038.499	595.130	79.998	19.997	103.135	19.835	11.721	0.470
1038.999	595.380	79.999	19.996	103.138	19.830	12.058	0.516
1039.499	595.597	80.000	19.997	103.139	19.827	12.301	0.500
1039.999	595.871	79.999	19.996	103.141	19.828	12.226	0.479
1040.500	596.113	80.000	19.995	103.141	19.826	12.380	0.503
1041.000	596.383	80.001	19.996	103.141	19.823	12.647	0.514
1041.499	596.647	80.001	19.996	103.141	19.820	12.859	0.523
1042.000	596.850	80.001	19.996	103.140	19.820	12.896	0.501
1042.500	597.135	80.001	19.995	103.140	19.815	13.258	0.477
