Repository: ulfsri/fsri_materials_database

# Materials and Products Database

## 01_Data

Raw data generated from each apparatus are included here in plain-text format. The data is organized first by material, next by the short name of test apparatus used, and where applicable additional filtering by test settings.

### material.json

Each material directory contains a json file of the same name as the material. This file links the data stored in the repository as well as data and graphs produced by the accompanying scripts (__02_Scripts__) to the respective landing page for the material on the front-end website.

File: 01_Data/Tyvek_Wrap/Cone/Tyvek_Cone_HF50Scalar_220308_R1.csv
LABORATORY,FSRI 
TEST IDENT,Tyvek_HF50_1
OPERATOR,Dow
MATERIAL,Tyvek
ORIENTATION,Horizontal
HEAT FLUX,50
SURF AREA,0.00884
C FACTOR,0.039038047194480896
SPEC HOLDER DIFF,-566
SPECIMEN MASS,0.6000000238418579
SCAN TIME,0.25
O2 DELAY TIME,11
CO DELAY TIME,11
CO2 DELAY TIME,8
FLOW FACTOR,1
SCAN COUNT,2890
TIME TO IGN,0
END OF TEST SCAN,2410
END OF TEST TIME,602.5
TEST STATUS,1
PRE TEST CMT,Dimensions: 101 x 101 x 0.11 mm; with frame; with calcium silicate substrate
POST TEST CMT,No ignition. The sample immediately shriveled towards the edges upon exposure. Test was ended after 10 minute exposure.

File: 01_Data/Tyvek_Wrap/Cone/Tyvek_Cone_HF50Scalar_220308_R2.csv
LABORATORY,FSRI 
TEST IDENT,Tyvek_HF50_2
OPERATOR,Dow
MATERIAL,Tyvek
ORIENTATION,Horizontal
HEAT FLUX,50
SURF AREA,0.00884
C FACTOR,0.039038047194480896
SPEC HOLDER DIFF,-566
SPECIMEN MASS,0.699999988079071
SCAN TIME,0.25
O2 DELAY TIME,11
CO DELAY TIME,11
CO2 DELAY TIME,8
FLOW FACTOR,1
SCAN COUNT,673
TIME TO IGN,34
END OF TEST SCAN,193
END OF TEST TIME,48.25
TEST STATUS,1
PRE TEST CMT,Dimensions: 101 x 101 x 0.11; with frame; with calcium silicate substrate
POST TEST CMT,"The sample immediately shriveled towards the edges upon exposure. Enough mass shriveled towards the same corner to subsesequently ignite, unlike previous replicates where the mass of the sample was too thinly distributed after shriveling to ignite. "

File: 01_Data/Tyvek_Wrap/Cone/Tyvek_Wrap_Cone_HF50Scalar_220308_R3.csv
LABORATORY,FSRI 
TEST IDENT,Tyvek_HF50_3
OPERATOR,Dow
MATERIAL,Tyvek
ORIENTATION,Horizontal
HEAT FLUX,50
SURF AREA,0.00884
C FACTOR,0.039038047194480896
SPEC HOLDER DIFF,-566
SPECIMEN MASS,0.699999988079071
SCAN TIME,0.25
O2 DELAY TIME,11
CO DELAY TIME,11
CO2 DELAY TIME,8
FLOW FACTOR,1
SCAN COUNT,2886
TIME TO IGN,0
END OF TEST SCAN,2406
END OF TEST TIME,601.5
TEST STATUS,1
PRE TEST CMT,Dimensions: 100 x 102 x 0.11 mm; with frame; with calcium silicate substrate
POST TEST CMT,No ignition. The sample immediately shriveled towards the edges upon exposure. Test was ended after 10 minute exposure.

File: 01_Data/Tyvek_Wrap/Cone/Tyvek_Wrap_Cone_HF75Scalar_220308_R2.csv
LABORATORY,FSRI 
TEST IDENT,Tyvek_HF75_2
OPERATOR,Dow
MATERIAL,Tyvek
ORIENTATION,Horizontal
HEAT FLUX,75
SURF AREA,0.00884
C FACTOR,0.039038047194480896
SPEC HOLDER DIFF,-566
SPECIMEN MASS,0.6000000238418579
SCAN TIME,0.25
O2 DELAY TIME,11
CO DELAY TIME,11
CO2 DELAY TIME,8
FLOW FACTOR,1
SCAN COUNT,858
TIME TO IGN,10
END OF TEST SCAN,378
END OF TEST TIME,94.5
TEST STATUS,1
PRE TEST CMT,Thickness: 0.12 mm; with frame; with calcium silicate substrate
POST TEST CMT,The sample immediately shriveled towards the edges upon exposure. Ignition occurred in two corners of the sample and did not spread further due to a lack of sample mass to sustain flame travel. Some mass dripped down the outside of the frame - see post test pictures.

File: 01_Data/Tyvek_Wrap/Cone/Tyvek_Wrap_Cone_HF75Scalar_220308_R3.csv
LABORATORY,FSRI 
TEST IDENT,Tyvek_HF75_3
OPERATOR,Dow
MATERIAL,Tyvek
ORIENTATION,Horizontal
HEAT FLUX,75
SURF AREA,0.00884
C FACTOR,0.039038047194480896
SPEC HOLDER DIFF,-566
SPECIMEN MASS,0.699999988079071
SCAN TIME,0.25
O2 DELAY TIME,11
CO DELAY TIME,11
CO2 DELAY TIME,8
FLOW FACTOR,1
SCAN COUNT,579
TIME TO IGN,7.25
END OF TEST SCAN,99
END OF TEST TIME,24.75
TEST STATUS,1
PRE TEST CMT,Thickness: 0.12 mm; with frame; with calcium silicate substrate
POST TEST CMT,"The sample immediately shriveled towards the edges upon exposure. Ignition occurred along one edge of the sample and did not spread further due to a lack of sample mass to sustain flame travel. A small flame (less than 1 cm tall) returned after end of test, then extinguished during following 2 minutes of additional data collection. "

File: 01_Data/Tyvek_Wrap/Cone/Tyvek_Cone_HF25Scan_220401_R2.csv (part 2 of 15)
Chan Gain,,500,500,1,1,1,1,1,1,1,1,1.0,1.0
Offset,,0,0,0.13352051377296448,0,0,0,0,0,0,0,0.0,0.0
Gain,,1,1,25.01099967956543,13.15846061706543,13.892932891845703,1,1,1,1.0009642839431763,1.0148820877075195,1.0,1.0
Units,sec,C,C,Pa,%,%,%,%,%,g,/m,,
193,48,18.66910743713379,19.537979125976562,154.71495056152344,99.44419860839844,98.12307739257812,0.00035633359220810235,0.07031093537807465,21.018938064575195,179.92332458496094,0.11906294524669647,0.0,0.0
194,48.25,18.82388687133789,19.294797897338867,149.68115234375,99.45664978027344,98.04591369628906,0.00035503366962075233,0.070254847407341,21.019271850585938,179.92332458496094,0.1271810084581375,0.0,0.0
195,48.5,18.807565689086914,19.213171005249023,151.14358520507812,99.46467590332031,97.92635345458984,0.0003538637247402221,0.07020436972379684,21.01957130432129,179.92332458496094,0.1387612223625183,0.0,0.0
196,48.75,18.96329689025879,19.12128257751465,147.73403930664062,99.45745086669922,97.72199249267578,0.00035281077725812793,0.0701589360833168,21.019840240478516,179.93333435058594,0.1567123532295227,0.0,0.0
197,49,18.567569732666016,19.108461380004883,153.21817016601562,99.47431945800781,98.00182342529297,0.0003518631274346262,0.07011804729700089,21.020082473754883,179.92332458496094,0.1327659785747528,0.0,0.0
198,49.25,18.693378448486328,19.057979583740234,154.7080841064453,99.47109985351562,97.7754135131836,0.0003653644525911659,0.07005172967910767,21.020301818847656,179.93333435058594,0.15306930243968964,0.0,0.0
199,49.5,18.552074432373047,19.155248641967773,152.69532775878906,99.47471618652344,97.9399185180664,0.0003775156510528177,0.0699920505285263,21.020498275756836,179.93333435058594,0.13842685520648956,0.0,0.0
200,49.75,18.899044036865234,19.461042404174805,150.7550811767578,99.4779281616211,98.1714096069336,0.0003884517354890704,0.06993833929300308,21.020675659179688,179.93333435058594,0.1176973357796669,0.0,0.0
201,50,18.389190673828125,19.51340103149414,153.30441284179688,99.4598617553711,97.91702270507812,0.0003982942143920809,0.06988999247550964,21.02083396911621,179.93333435058594,0.13917915523052216,0.0,0.0
202,50.25,18.730907440185547,19.318798065185547,153.56011962890625,99.48716735839844,98.03022766113281,0.0004215172375552356,0.06984648108482361,21.020977020263672,179.92332458496094,0.13133659958839417,0.0,0.0
203,50.5,18.382545471191406,19.084545135498047,149.4697265625,99.47270965576172,98.06033325195312,0.00044241794967092574,0.06980732083320618,21.021106719970703,179.92332458496094,0.12730862200260162,0.0,0.0
204,50.75,18.770538330078125,19.425230026245117,148.44158935546875,99.47833251953125,98.10993194580078,0.000461228599306196,0.06975732743740082,21.021223068237305,179.92332458496094,0.12331025302410126,0.0,0.0
205,51,18.468109130859375,19.253599166870117,151.6610870361328,99.47150421142578,97.83264923095703,0.00047815818106755614,0.069712333381176,21.02132797241211,179.92332458496094,0.14789579808712006,0.0,0.0
206,51.25,18.549901962280273,19.1773738861084,151.52674865722656,99.47913360595703,98.11248016357422,0.0005045020952820778,0.06967183947563171,21.021421432495117,179.92332458496094,0.12315115332603455,0.0,0.0
207,51.5,18.456087112426758,19.426868438720703,152.10531616210938,99.47391510009766,98.08280181884766,0.0005282116471789777,0.06963539123535156,21.02150535583496,179.92332458496094,0.12537716329097748,0.0,0.0
208,51.75,18.457944869995117,19.26470184326172,151.48629760742188,99.48395538330078,97.94585418701172,0.0005495502264238894,0.06959521025419235,21.021581649780273,179.92332458496094,0.13871420919895172,0.0,0.0
209,52,18.757183074951172,19.196226119995117,151.27944946289062,99.48516082763672,97.93525695800781,0.0005687549710273743,0.06955905258655548,21.021650314331055,179.92332458496094,0.13978511095046997,0.0,0.0
210,52.25,18.662752151489258,19.387371063232422,151.3710479736328,99.4903793334961,98.02047729492188,0.0005919221439398825,0.06952650845050812,21.021711349487305,179.913330078125,0.1325087696313858,0.0,0.0
211,52.5,18.670135498046875,19.262619018554688,153.56393432617188,99.48917388916016,97.56893920898438,0.0006127725937403738,0.06949722021818161,21.021766662597656,179.913330078125,0.173506498336792,0.0,0.0
212,52.75,18.852445602416992,19.473690032958984,149.41781616210938,99.4968032836914,97.95687866210938,0.0006315379869192839,0.0694708600640297,21.02181625366211,179.913330078125,0.13886256515979767,0.0,0.0
213,53,18.70231819152832,19.428434371948242,154.84165954589844,99.48716735839844,98.3299789428711,0.0006484268233180046,0.06944713741540909,21.021862030029297,179.913330078125,0.1041567251086235,0.0,0.0
214,53.25,18.624895095825195,19.521135330200195,150.26124572753906,99.50081634521484,97.99249267578125,0.0006636267644353211,0.0694257840514183,21.021902084350586,179.913330078125,0.1359846442937851,0.0,0.0
215,53.5,19.031890869140625,19.580162048339844,154.0944061279297,99.50242614746094,98.39908599853516,0.0006773067289032042,0.06940656900405884,21.02193832397461,179.913330078125,0.09926745295524597,0.0,0.0
216,53.75,18.35686492919922,19.675457000732422,151.47561645507812,99.4984130859375,97.72835540771484,0.0006981196929700673,0.06938926875591278,21.021970748901367,179.92332458496094,0.15979936718940735,0.0,0.0
217,54,18.591827392578125,20.033126831054688,153.23802185058594,99.51848602294922,98.16759490966797,0.0007168513839133084,0.0693737044930458,21.022001266479492,179.92332458496094,0.12167207896709442,0.0,0.0
218,54.25,18.83051300048828,19.163204193115234,152.60296630859375,99.5092544555664,98.14724731445312,0.0007337098941206932,0.06935969740152359,21.02202796936035,179.92332458496094,0.12269166111946106,0.0,0.0
219,54.5,18.729156494140625,19.622283935546875,151.1046600341797,99.49720764160156,98.59878540039062,0.0007488825358450413,0.0693470910191536,21.022052764892578,179.93333435058594,0.08075094223022461,0.0,0.0
220,54.75,18.83308219909668,19.09134292602539,152.81515502929688,99.5056381225586,98.50423431396484,0.0007723509334027767,0.06933574378490448,21.02207374572754,179.93333435058594,0.09004605561494827,0.0,0.0
221,55,18.832624435424805,19.53437042236328,151.43133544921875,99.50764465332031,98.24560546875,0.000793472514487803,0.06931076943874359,21.022092819213867,179.92332458496094,0.11363071948289871,0.0,0.0
222,55.25,18.637863159179688,19.613052368164062,152.92506408691406,99.51487731933594,98.03616333007812,0.0008124819141812623,0.06928829848766327,21.022109985351562,179.92332458496094,0.13327619433403015,0.0,0.0
223,55.5,18.484731674194336,18.98767852783203,151.84426879882812,99.5180892944336,97.76057434082031,0.0008295904262922704,0.06926807016134262,21.022125244140625,179.92332458496094,0.15862451493740082,0.0,0.0
224,55.75,18.713890075683594,19.160539627075195,153.1288604736328,99.51688385009766,97.4188461303711,0.0008567702025175095,0.06924986839294434,21.022138595581055,179.92332458496094,0.18969039618968964,0.0,0.0
225,56,18.977832794189453,19.624828338623047,155.2660369873047,99.51126098632812,98.35499572753906,0.0008812319720163941,0.0692334845662117,21.021915435791016,179.92332458496094,0.10404763370752335,0.0,0.0
226,56.25,18.558616638183594,19.550567626953125,152.0656280517578,99.51567840576172,98.21126556396484,0.0009032475645653903,0.06921873986721039,21.02171516418457,179.913330078125,0.1174616888165474,0.0,0.0
227,56.5,19.249340057373047,19.96146011352539,152.50831604003906,99.52290344238281,98.18836975097656,0.0009230616269633174,0.06920547038316727,21.021535873413086,179.92332458496094,0.12018333375453949,0.0,0.0
228,56.75,18.952438354492188,19.517452239990234,154.30812072753906,99.50965118408203,98.12307739257812,0.0009408942423760891,0.0691935271024704,21.021373748779297,179.92332458496094,0.12491986900568008,0.0,0.0
229,57,18.86199188232422,19.300996780395508,147.52566528320312,99.52169799804688,97.78389739990234,0.0009621824137866497,0.06918277591466904,21.02122688293457,179.93333435058594,0.15682390332221985,0.0,0.0
230,57.25,18.974323272705078,19.773136138916016,154.7996826171875,99.51929473876953,97.56851196289062,0.0009813416982069612,0.06918785721063614,21.021095275878906,179.92332458496094,0.17624019086360931,0.0,0.0
231,57.5,18.794891357421875,19.731983184814453,155.72705078125,99.52571868896484,97.91702270507812,0.0009985851356759667,0.06919243186712265,21.020977020263672,179.92332458496094,0.14507193863391876,0.0,0.0
232,57.75,18.648231506347656,19.353097915649414,150.22918701171875,99.53535461425781,97.96112060546875,0.0010141042293980718,0.06919655203819275,21.020870208740234,179.92332458496094,0.14192549884319305,0.0,0.0
233,58,18.808767318725586,19.115646362304688,153.97763061523438,99.52973175048828,97.73344421386719,0.001022832584567368,0.06920025497674942,21.020774841308594,179.92332458496094,0.16213710606098175,0.0,0.0
234,58.25,18.973188400268555,19.094715118408203,148.48968505859375,99.53214263916016,98.00690460205078,0.0010306881740689278,0.06920359283685684,21.020689010620117,179.93333435058594,0.1374780684709549,0.0,0.0
235,58.5,18.552701950073242,19.32142448425293,150.06813049316406,99.5397720336914,98.2672348022461,0.0010377581929787993,0.0692065954208374,21.020610809326172,179.93333435058594,0.1145443469285965,0.0,0.0
236,58.75,19.330402374267578,19.502002716064453,151.34432983398438,99.52371215820312,98.41986083984375,0.001044121221639216,0.06920929253101349,21.020540237426758,179.93333435058594,0.09929159283638,0.0,0.0
237,59,19.150028228759766,19.780216217041016,156.3811798095703,99.53656005859375,97.960693359375,0.0010498479241505265,0.06921172142028809,21.020477294921875,179.92332458496094,0.14207172393798828,0.0,0.0
238,59.25,18.92888069152832,19.527294158935547,150.49021911621094,99.54017639160156,98.03361511230469,0.0010445285588502884,0.06921391189098358,21.02042007446289,179.93333435058594,0.13577038049697876,0.0,0.0
239,59.5,19.276668548583984,19.095924377441406,151.90304565429688,99.5361557006836,98.04930877685547,0.0010397412115707994,0.0691937506198883,21.020368576049805,179.93333435058594,0.13398604094982147,0.0,0.0
240,59.75,18.934463500976562,19.277751922607422,150.37725830078125,99.53776550292969,98.28418731689453,0.0010354325640946627,0.0691756010055542,21.020322799682617,179.92332458496094,0.11283016204833984,0.0,0.0
241,60,18.576210021972656,19.785234451293945,152.32208251953125,99.54820251464844,98.38424682617188,0.0010315547697246075,0.06915926933288574,21.020282745361328,179.92332458496094,0.10470424592494965,0.0,0.0
242,60.25,18.7066707611084,19.49349021911621,151.62521362304688,99.54057312011719,97.63847351074219,0.0010280647547915578,0.06914456933736801,21.020246505737305,179.92332458496094,0.17176200449466705,0.0,0.0
243,60.5,18.806608200073242,19.71331787109375,154.73098754882812,99.54218292236328,98.0242919921875,0.001002032426185906,0.06913133710622787,21.020214080810547,179.93333435058594,0.13679669797420502,0.0,0.0
244,60.75,18.467021942138672,19.392192840576172,153.95472717285156,99.55382537841797,97.95899963378906,0.000978603377006948,0.06910467892885208,21.020183563232422,179.92332458496094,0.14376984536647797,0.0,0.0
245,61,18.806713104248047,19.52059555053711,142.065185546875,99.55020904541016,97.8504638671875,0.000978603377006948,0.06908068805932999,21.020183563232422,179.93333435058594,0.1533154994249344,0.0,0.0
246,61.25,18.792695999145508,19.511131286621094,147.8256378173828,99.54499053955078,98.0187759399414,0.0009575171861797571,0.0690590962767601,21.020156860351562,179.93333435058594,0.13754913210868835,0.0,0.0
247,61.5,18.456737518310547,19.46088409423828,150.42764282226562,99.55261993408203,98.39569854736328,0.000917634170036763,0.06903966516256332,21.020132064819336,179.93333435058594,0.10406337678432465,0.0,0.0
248,61.75,18.17202377319336,19.481657028198242,155.3896942138672,99.5486068725586,98.03870391845703,0.0008817394846118987,0.0690295472741127,21.020111083984375,179.92332458496094,0.13606302440166473,0.0,0.0
249,62,18.712677001953125,19.396238327026367,149.5132293701172,99.56065368652344,98.16590118408203,0.0008494342328049242,0.06902044266462326,21.020092010498047,179.92332458496094,0.12559691071510315,0.0,0.0
250,62.25,18.727487564086914,19.787588119506836,151.49087524414062,99.56427001953125,98.09382629394531,0.0008203595061786473,0.06901224702596664,21.02007484436035,179.92332458496094,0.1324596256017685,0.0,0.0
251,62.5,19.286474227905273,19.426189422607422,152.72357177734375,99.56948852539062,98.0844955444336,0.0007811377290636301,0.06900487095117569,21.02005958557129,179.93333435058594,0.13377277553081512,0.0,0.0
252,62.75,18.75550651550293,19.068464279174805,148.1278839111328,99.55985260009766,97.97468566894531,0.0007458381587639451,0.06899823248386383,21.020044326782227,179.93333435058594,0.14288322627544403,0.0,0.0
253,63,18.710227966308594,19.34671401977539,149.0941925048828,99.56707763671875,98.47074127197266,0.0007140685338526964,0.0689922571182251,21.020030975341797,179.93333435058594,0.09856951236724854,0.0,0.0
254,63.25,18.298242568969727,19.551576614379883,149.27508544921875,99.57149505615234,97.9712905883789,0.0006854758830741048,0.06898688524961472,21.02001953125,179.93333435058594,0.14423349499702454,0.0,0.0
255,63.5,19.064271926879883,19.374107360839844,153.89060974121094,99.5578384399414,98.59199523925781,0.0006551754777319729,0.06898204982280731,21.020008087158203,179.92332458496094,0.0867876186966896,0.0,0.0
256,63.75,18.899106979370117,19.122411727905273,156.47125244140625,99.56707763671875,98.47413635253906,0.0006279050721786916,0.06897769868373871,21.01999855041504,179.913330078125,0.09826197475194931,0.0,0.0
257,64,18.589780807495117,19.6332950592041,153.50592041015625,99.55904388427734,98.30411529541016,0.0006033617537468672,0.06897769868373871,21.019990921020508,179.92332458496094,0.11292760819196701,0.0,0.0
258,64.25,19.15546417236328,19.673297882080078,152.11904907226562,99.58474731445312,98.30963134765625,0.0005812727613374591,0.06897377967834473,21.019983291625977,179.92332458496094,0.11472664028406143,0.0,0.0
259,64.5,18.93354606628418,19.47576141357422,150.39710998535156,99.57270050048828,98.43173217773438,0.0005613926332443953,0.06897025555372238,21.019975662231445,179.92332458496094,0.10259895771741867,0.0,0.0
260,64.75,18.588130950927734,19.748558044433594,149.04458618164062,99.56908416748047,97.67620849609375,0.00054350052960217,0.06896708160638809,21.019969940185547,179.92332458496094,0.17087191343307495,0.0,0.0
261,65,18.426307678222656,19.412260055541992,154.1837158203125,99.5775146484375,97.98612976074219,0.0005273976130411029,0.06896422058343887,21.01996421813965,179.92332458496094,0.1434231549501419,0.0,0.0
262,65.25,18.86298370361328,19.29591178894043,150.38565063476562,99.57430267333984,97.841552734375,0.0005239982274360955,0.06896165013313293,21.01995849609375,179.92332458496094,0.15628063678741455,0.0,0.0
263,65.5,18.534208297729492,18.853296279907227,155.6636962890625,99.58595275878906,98.16505432128906,0.0005209387745708227,0.06895933300256729,21.01975440979004,179.92332458496094,0.12793633341789246,0.0,0.0
264,65.75,18.464900970458984,19.722606658935547,153.25938415527344,99.5666732788086,98.45929718017578,0.0005181852611713111,0.06895724684000015,21.01957130432129,179.92332458496094,0.09956759959459305,0.0,0.0
265,66,18.69215202331543,19.776567459106445,148.48739624023438,99.587158203125,97.77711486816406,0.0005157070700079203,0.06895536929368973,21.019405364990234,179.92332458496094,0.16329480707645416,0.0,0.0
266,66.25,18.687156677246094,19.478546142578125,152.6739501953125,99.58474731445312,98.45674896240234,0.0005258824676275253,0.06895368546247482,21.019256591796875,179.92332458496094,0.10141444206237793,0.0,0.0
267,66.5,18.73273468017578,19.30086326599121,149.83609008789062,99.58675384521484,98.33634185791016,0.0005350403371267021,0.06895216554403305,21.019123077392578,179.92332458496094,0.11248749494552612,0.0,0.0
268,66.75,18.863525390625,19.287322998046875,152.97926330566406,99.5791244506836,98.60598754882812,0.0005432824254967272,0.06895080208778381,21.01900291442871,179.93333435058594,0.08742763102054596,0.0,0.0
269,67,18.623876571655273,19.453269958496094,150.92300415039062,99.58634948730469,98.03361511230469,0.0005507002933882177,0.06894957274198532,21.01889419555664,179.93333435058594,0.13989897072315216,0.0,0.0
270,67.25,18.933176040649414,19.34480094909668,151.80381774902344,99.58755493164062,98.2384033203125,0.0005573763628490269,0.06894846260547638,21.018796920776367,179.92332458496094,0.1214292049407959,0.0,0.0
271,67.5,18.69377899169922,19.462383270263672,160.03573608398438,99.58675384521484,97.70673370361328,0.0005633848486468196,0.06894746422767639,21.018709182739258,179.92332458496094,0.16966937482357025,0.0,0.0
272,67.75,18.973800659179688,19.683029174804688,151.57713317871094,99.5763168334961,98.2384033203125,0.0005687924567610025,0.06894657015800476,21.018630981445312,179.92332458496094,0.12042519450187683,0.0,0.0
273,68,18.905078887939453,19.621925354003906,152.23507690429688,99.58956146240234,98.5233154296875,0.0005841123638674617,0.06894576549530029,21.0185604095459,179.92332458496094,0.0958276093006134,0.0,0.0
274,68.25,18.574016571044922,19.445966720581055,149.4376678466797,99.5915756225586,98.4249496459961,0.0005979003035463393,0.06894504278898239,21.018495559692383,179.92332458496094,0.10490038245916367,0.0,0.0
275,68.5,18.90380096435547,19.32302474975586,153.63186645507812,99.58514404296875,97.88777160644531,0.0006103094201534986,0.06894438713788986,21.0184383392334,179.92332458496094,0.15304532647132874,0.0,0.0
276,68.75,19.08591079711914,19.573406219482422,154.9759979248047,99.58634948730469,98.50296020507812,0.0006214776658453047,0.06895855069160461,21.018386840820312,179.92332458496094,0.09737922251224518,0.0,0.0
277,69,18.76621437072754,19.22953224182129,154.899658203125,99.59037017822266,97.85088348388672,0.0006282111280597746,0.06897129863500595,21.018341064453125,179.92332458496094,0.15686875581741333,0.0,0.0
278,69.25,18.868860244750977,19.72089195251465,153.95472717285156,99.5943832397461,98.1854019165039,0.0006342712440527976,0.06898277252912521,21.018299102783203,179.92332458496094,0.126844123005867,0.0,0.0
279,69.5,18.805042266845703,19.728490829467773,156.51475524902344,99.58514404296875,98.62549591064453,0.0006397253600880504,0.06899309903383255,21.018260955810547,179.92332458496094,0.08620432019233704,0.0,0.0
280,69.75,18.618675231933594,19.03496551513672,152.2701873779297,99.5791244506836,98.57080078125,0.0006446340121328831,0.06900238990783691,21.018314361572266,179.913330078125,0.09060494601726532,0.0,0.0
281,70,18.929346084594727,19.565744400024414,151.66795349121094,99.59197235107422,98.59835815429688,0.0006431718938983977,0.06901075690984726,21.018362045288086,179.913330078125,0.0892644003033638,0.0,0.0
282,70.25,18.740066528320312,19.215551376342773,150.4161834716797,99.59358215332031,98.53772735595703,0.0006418559933081269,0.06900352984666824,21.018404006958008,179.92332458496094,0.09488474577665329,0.0,0.0
283,70.5,18.89237403869629,19.533348083496094,151.7618408203125,99.59719848632812,98.00945281982422,0.0006406717002391815,0.06899702548980713,21.018442153930664,179.92332458496094,0.14306390285491943,0.0,0.0
284,70.75,18.748443603515625,19.54435157775879,149.06289672851562,99.59478759765625,97.95391082763672,0.000639605859760195,0.06899117678403854,21.018476486206055,179.93333435058594,0.1478947550058365,0.0,0.0
285,71,18.773151397705078,19.50226593017578,152.8418731689453,99.60121154785156,98.04888153076172,0.0006295041530393064,0.06898590922355652,21.01850700378418,179.93333435058594,0.13984152674674988,0.0,0.0
286,71.25,18.973440170288086,19.245330810546875,151.36111450195312,99.60160827636719,98.32489013671875,0.000620412640273571,0.06898117065429688,21.018535614013672,179.92332458496094,0.11485131829977036,0.0,0.0
287,71.5,18.963720321655273,19.42243194580078,152.52435302734375,99.60160827636719,98.46946716308594,0.0006122302729636431,0.06896995007991791,21.0185604095459,179.92332458496094,0.10177118331193924,0.0,0.0
288,71.75,18.757770538330078,19.078319549560547,152.46786499023438,99.60281372070312,98.8323974609375,0.0006048661307431757,0.06895985454320908,21.018583297729492,179.93333435058594,0.06912761926651001,0.0,0.0
289,72,18.233055114746094,19.522878646850586,152.91285705566406,99.60362243652344,98.21253967285156,0.0005871422472409904,0.06895077228546143,21.018604278564453,179.93333435058594,0.1252097338438034,0.0,0.0
290,72.25,18.967626571655273,20.036611557006836,154.802734375,99.60924530029297,97.91448211669922,0.0005711907870136201,0.068942591547966,21.01862335205078,179.92332458496094,0.15277095139026642,0.0,0.0
291,72.5,18.714353561401367,19.86402702331543,155.2690887451172,99.60401916503906,98.19218444824219,0.0005568344495259225,0.06894998997449875,21.018640518188477,179.92332458496094,0.12709102034568787,0.0,0.0
292,72.75,18.701539993286133,19.508094787597656,150.85125732421875,99.60803985595703,98.8904800415039,0.0005439137457869947,0.0689566433429718,21.01865577697754,179.92332458496094,0.06436445564031601,0.0,0.0
293,73,19.099510192871094,19.72063636779785,151.95648193359375,99.60803985595703,98.03785705566406,0.0005244562635198236,0.06896263360977173,21.01866912841797,179.93333435058594,0.14145337045192719,0.0,0.0
294,73.25,19.071231842041016,19.79863739013672,152.9922332763672,99.61486053466797,97.99715423583984,0.0005069444887340069,0.0689680278301239,21.018680572509766,179.92332458496094,0.1457599699497223,0.0,0.0
295,73.5,18.775388717651367,19.859783172607422,154.3539276123047,99.61164855957031,98.22144317626953,0.0004911838914267719,0.06900238990783691,21.018692016601562,179.92332458496094,0.12512078881263733,0.0,0.0
296,73.75,18.13161277770996,19.462528228759766,150.28489685058594,99.6257095336914,98.4643783569336,0.0004769993538502604,0.06903330981731415,21.018701553344727,179.913330078125,0.1043853908777237,0.0,0.0
297,74,18.8565731048584,19.473268508911133,156.2415008544922,99.62008666992188,98.2570571899414,0.00046423327876254916,0.06906113773584366,21.018474578857422,179.913330078125,0.12264664471149445,0.0,0.0
298,74.25,18.75859260559082,18.85430908203125,151.04664611816406,99.61807250976562,98.9345703125,0.0004527438140939921,0.06908618658781052,21.01827049255371,179.92332458496094,0.06129264459013939,0.0,0.0
299,74.5,19.094741821289062,19.895008087158203,150.91995239257812,99.6132583618164,98.2061767578125,0.00044109884765930474,0.06912348419427872,21.01808738708496,179.913330078125,0.12664847075939178,0.0,0.0
300,74.75,19.138742446899414,20.113481521606445,150.38717651367188,99.6132583618164,98.33634185791016,0.0004306183836888522,0.06915705651044846,21.018157958984375,179.913330078125,0.11485655605792999,0.0,0.0
301,75,18.929733276367188,19.520570755004883,154.265380859375,99.62690734863281,98.30496215820312,0.0004211859777569771,0.06918726861476898,21.018220901489258,179.90330505371094,0.11891738325357437,0.0,0.0
302,75.25,18.85403060913086,19.531465530395508,149.3682098388672,99.62450408935547,98.71919250488281,0.00041269679786637425,0.06921446323394775,21.018278121948242,179.90330505371094,0.08126835525035858,0.0,0.0
303,75.5,18.494001388549805,19.654556274414062,151.41607666015625,99.61727142333984,98.32022857666016,0.0004050565476063639,0.0692315548658371,21.018329620361328,179.913330078125,0.11667405068874359,0.0,0.0
304,75.75,19.031097412109375,19.83595848083496,150.74134826660156,99.62690734863281,98.3694076538086,0.00040274663479067385,0.06924694031476974,21.018375396728516,179.913330078125,0.11308270692825317,0.0,0.0
305,76,18.696617126464844,18.854604721069336,152.4091033935547,99.63052368164062,98.0950927734375,0.00040066768997348845,0.06926079094409943,21.018417358398438,179.913330078125,0.1382659524679184,0.0,0.0
306,76.25,18.715688705444336,19.365802764892578,153.0029296875,99.62610626220703,98.33676147460938,0.00039879666292108595,0.06927325576543808,21.018455505371094,179.913330078125,0.11596594750881195,0.0,0.0
307,76.5,18.780176162719727,18.99740219116211,154.41957092285156,99.62771606445312,98.11078643798828,0.00040559517219662666,0.06928446888923645,21.018489837646484,179.90330505371094,0.1365918666124344,0.0,0.0
308,76.75,18.642370223999023,18.962934494018555,149.27432250976562,99.63172912597656,98.06626892089844,0.0004117138159926981,0.06929456442594528,21.01852035522461,179.90330505371094,0.14099064469337463,0.0,0.0
309,77,18.805400848388672,19.22164535522461,151.40005493164062,99.64056396484375,98.2409439086914,0.00041722060996107757,0.06930364668369293,21.01854705810547,179.913330078125,0.12593697011470795,0.0,0.0
310,77.25,18.94622039794922,20.217151641845703,153.8684844970703,99.62610626220703,98.53646087646484,0.0004221767303533852,0.06931181997060776,21.018571853637695,179.913330078125,0.09790615737438202,0.0,0.0
311,77.5,19.485380172729492,19.56130599975586,153.57919311523438,99.63333892822266,98.28630828857422,0.00042663724161684513,0.06931918114423752,21.018592834472656,179.913330078125,0.12118109315633774,0.0,0.0
312,77.75,19.04168701171875,19.04776382446289,155.4873809814453,99.63895416259766,98.39823913574219,0.00044305610936135054,0.06932580471038818,21.018611907958984,179.92332458496094,0.11155059933662415,0.0,0.0
313,78,18.73819923400879,19.81655502319336,152.00685119628906,99.64739227294922,98.41265869140625,0.0004578330845106393,0.06933176517486572,21.018394470214844,179.92332458496094,0.11100035160779953,0.0,0.0
314,78.25,18.920875549316406,19.26266098022461,153.43646240234375,99.6453857421875,97.90345764160156,0.00047113237087614834,0.069322369992733,21.018198013305664,179.92332458496094,0.1570032685995102,0.0,0.0
315,78.5,18.938385009765625,19.684099197387695,154.29515075683594,99.6373519897461,98.34481811523438,0.0004831017286051065,0.0693139135837555,21.018022537231445,179.913330078125,0.116241455078125,0.0,0.0
316,78.75,18.881072998046875,19.4233455657959,153.0525360107422,99.6453857421875,98.11332702636719,0.0004938741330988705,0.06930630654096603,21.017864227294922,179.913330078125,0.1379399299621582,0.0,0.0
317,79,18.895700454711914,19.723426818847656,155.92474365234375,99.64939880371094,98.75946807861328,0.0005114079103805125,0.06929945945739746,21.01772117614746,179.913330078125,0.07986224442720413,0.0,0.0
318,79.25,18.832956314086914,19.514963150024414,155.0355224609375,99.64939880371094,98.37704467773438,0.0005271882982924581,0.06930067390203476,21.017593383789062,179.92332458496094,0.11440186947584152,0.0,0.0
319,79.5,18.947416305541992,19.542741775512695,151.18174743652344,99.63494110107422,98.33760833740234,0.0005413906183093786,0.06930176913738251,21.01747703552246,179.92332458496094,0.11667928099632263,0.0,0.0
320,79.75,18.833232879638672,19.167442321777344,154.61190795898438,99.65662384033203,98.2036361694336,0.0005541727296076715,0.0693027526140213,21.017372131347656,179.913330078125,0.1307530701160431,0.0,0.0
321,80,19.75285530090332,19.699718475341797,150.43984985351562,99.65019989013672,98.35923767089844,0.0005597973358817399,0.06930363923311234,21.01727867126465,179.913330078125,0.11608432233333588,0.0,0.0
322,80.25,19.034347534179688,19.40191650390625,151.7740478515625,99.65582275390625,98.29351806640625,0.0005648594815284014,0.06931919604539871,21.017194747924805,179.913330078125,0.12253674119710922,0.0,0.0
323,80.5,18.93393325805664,19.45030403137207,152.94720458984375,99.6401596069336,98.10951232910156,0.0005694153951480985,0.06933319568634033,21.017118453979492,179.913330078125,0.13781872391700745,0.0,0.0
324,80.75,18.610637664794922,19.979047775268555,150.58639526367188,99.65180969238281,98.08661651611328,0.0005735157174058259,0.06934579461812973,21.01704978942871,179.913330078125,0.14093737304210663,0.0,0.0
325,81,18.71259307861328,19.725683212280273,152.25872802734375,99.65502166748047,98.49872589111328,0.0005772060249000788,0.06935713440179825,21.01698875427246,179.913330078125,0.10389973968267441,0.0,0.0
326,81.25,19.29144287109375,19.640718460083008,152.0144805908203,99.66064453125,98.82052612304688,0.0005805272958241403,0.06936734169721603,21.01693344116211,179.92332458496094,0.07536369562149048,0.0,0.0
327,81.5,18.969772338867188,19.665346145629883,150.94741821289062,99.64418029785156,97.94966888427734,0.0005626274505630136,0.06935439258813858,21.016883850097656,179.913330078125,0.1526937633752823,0.0,0.0
328,81.75,19.046024322509766,20.266765594482422,153.66468811035156,99.6554183959961,97.74319458007812,0.0005465176072902977,0.06934273988008499,21.017074584960938,179.90330505371094,0.1724843978881836,0.0,0.0
329,82,19.59232521057129,19.741121292114258,150.24368286132812,99.6554183959961,98.04379272460938,0.0005320187192410231,0.06933224946260452,21.01724624633789,179.90330505371094,0.14514711499214172,0.0,0.0
330,82.25,19.11590576171875,19.290578842163086,153.55477905273438,99.66024017333984,97.86063385009766,0.0005189697258174419,0.06932280957698822,21.01740074157715,179.90330505371094,0.1622246354818344,0.0,0.0
331,82.5,18.554521560668945,19.678585052490234,154.4210968017578,99.64859771728516,98.18921661376953,0.0004909216077066958,0.06928480416536331,21.017539978027344,179.90330505371094,0.13134287297725677,0.0,0.0
332,82.75,18.698909759521484,19.636106491088867,152.19537353515625,99.66746520996094,97.8945541381836,0.00046567831304855645,0.06925059854984283,21.01742935180664,179.90330505371094,0.15978477895259857,0.0,0.0
333,83,18.76891326904297,19.857868194580078,152.2915496826172,99.67670440673828,98.28334045410156,0.0004429593391250819,0.06921981275081635,21.017330169677734,179.90330505371094,0.12532378733158112,0.0,0.0
334,83.25,18.812824249267578,19.67705535888672,152.25262451171875,99.6634521484375,98.07771301269531,0.0004225122684147209,0.06919211149215698,21.017240524291992,179.90330505371094,0.14278610050678253,0.0,0.0
335,83.5,19.137353897094727,19.620290756225586,152.20301818847656,99.6554183959961,98.0904312133789,0.0003904250334016979,0.06916717439889908,21.017160415649414,179.90330505371094,0.14091333746910095,0.0,0.0
336,83.75,18.784624099731445,19.623058319091797,150.72149658203125,99.6650619506836,97.66560363769531,0.0003615465248003602,0.06914473325014114,21.017322540283203,179.92332458496094,0.18041560053825378,0.0,0.0
337,84,19.01823616027832,20.2814884185791,150.39022827148438,99.65662384033203,98.1158676147461,0.0003355558728799224,0.06910978257656097,21.01746940612793,179.90330505371094,0.13871316611766815,0.0,0.0
338,84.25,18.70258140563965,19.932783126831055,151.89236450195312,99.66827392578125,98.19515228271484,0.00031216428033076227,0.06907832622528076,21.017601013183594,179.913330078125,0.13256314396858215,0.0,0.0
339,84.5,18.526384353637695,19.69147491455078,152.71058654785156,99.66104125976562,98.3681411743164,0.00028394724358804524,0.06905002146959305,21.017719268798828,179.913330078125,0.1162477359175682,0.0,0.0
340,84.75,19.119686126708984,19.657302856445312,152.66860961914062,99.66746520996094,98.07728576660156,0.0002585519105195999,0.06902454048395157,21.017826080322266,179.913330078125,0.14318296313285828,0.0,0.0
341,85,19.10995101928711,19.83126449584961,156.494140625,99.66746520996094,98.12859344482422,0.00023569611948914826,0.06901636719703674,21.01792335510254,179.913330078125,0.13852718472480774,0.0,0.0
342,85.25,18.64023208618164,19.902374267578125,153.2052001953125,99.67028045654297,98.01114654541016,0.00021512591047212481,0.06900900602340698,21.018009185791016,179.92332458496094,0.14943939447402954,0.0,0.0
343,85.5,19.139577865600586,19.716650009155273,155.56600952148438,99.66265106201172,98.30963134765625,0.000199868853087537,0.06900238245725632,21.01808738708496,179.92332458496094,0.12168778479099274,0.0,0.0
344,85.75,18.883769989013672,20.027273178100586,152.29994201660156,99.68152618408203,98.23246765136719,0.00018613750580698252,0.06899642199277878,21.018157958984375,179.92332458496094,0.13036403059959412,0.0,0.0
345,86,18.968154907226562,19.874774932861328,150.90391540527344,99.67630004882812,98.34439849853516,0.00017377929179929197,0.06898368149995804,21.018220901489258,179.92332458496094,0.11975927650928497,0.0,0.0
346,86.25,19.07331085205078,19.747591018676758,150.42457580566406,99.67911529541016,98.5813980102539,0.00016265689919237047,0.06897221505641937,21.018278121948242,179.92332458496094,0.09858210384845734,0.0,0.0
347,86.5,19.009891510009766,19.005332946777344,152.2007293701172,99.67951202392578,98.34651184082031,0.00015264675312209874,0.06896189600229263,21.018329620361328,179.92332458496094,0.11985456198453903,0.0,0.0
348,86.75,19.326553344726562,19.921754837036133,149.19876098632812,99.68433380126953,98.62846374511719,0.00014363761874847114,0.06895260512828827,21.018375396728516,179.913330078125,0.0947996973991394,0.0,0.0
349,87,18.74700355529785,20.062152862548828,156.74526977539062,99.68594360351562,97.83264923095703,0.00014660472515970469,0.06892949342727661,21.018417358398438,179.90330505371094,0.16706697642803192,0.0,0.0
350,87.25,18.671852111816406,19.691057205200195,149.8696746826172,99.68834686279297,98.56910705566406,0.00014927511801943183,0.06890869140625,21.018455505371094,179.90330505371094,0.10051731020212173,0.0,0.0
351,87.5,19.091995239257812,19.360836029052734,149.20028686523438,99.68834686279297,98.45802307128906,0.00015167846868280321,0.06888996809720993,21.018600463867188,179.90330505371094,0.11055490374565125,0.0,0.0
352,87.75,19.0344295501709,19.4703426361084,153.6150665283203,99.69196319580078,98.43724822998047,0.00015384149446617812,0.06887312233448029,21.01873207092285,179.90330505371094,0.11275680363178253,0.0,0.0
353,88,18.972856521606445,19.805091857910156,149.2895965576172,99.69075775146484,98.03828430175781,0.00015578822058159858,0.06885796040296555,21.018850326538086,179.89329528808594,0.14880383014678955,0.0,0.0
354,88.25,19.51725196838379,19.846723556518555,153.631103515625,99.68915557861328,98.1031494140625,0.00015754027117509395,0.06884431093931198,21.018957138061523,179.89329528808594,0.14277252554893494,0.0,0.0
355,88.5,18.77804183959961,19.783489227294922,148.17979431152344,99.68714141845703,98.38043212890625,0.00015911711670923978,0.06883202493190765,21.019052505493164,179.90330505371094,0.11746587604284286,0.0,0.0
356,88.75,19.247692108154297,19.853559494018555,152.98536682128906,99.71605682373047,97.93695068359375,0.00017031427705660462,0.06882096827030182,21.01913833618164,179.90330505371094,0.16026945412158966,0.0,0.0
357,89,19.002958297729492,19.50417709350586,146.3311309814453,99.70079803466797,98.32489013671875,0.00018039172573480755,0.06881102174520493,21.019214630126953,179.89329528808594,0.12371321022510529,0.0,0.0
358,89.25,19.117572784423828,19.97095489501953,148.4087677001953,99.69718170166016,98.02641296386719,0.00018946142517961562,0.06880206614732742,21.019283294677734,179.90330505371094,0.1504557877779007,0.0,0.0
359,89.5,18.73609733581543,19.96778106689453,148.9575653076172,99.69879150390625,98.30030059814453,0.0001976241619559005,0.06879400461912155,21.019346237182617,179.90330505371094,0.12576013803482056,0.0,0.0
360,89.75,19.21961784362793,19.423131942749023,150.1734619140625,99.70360565185547,98.31301879882812,0.00021545655908994377,0.0687793716788292,21.0194034576416,179.89329528808594,0.12503916025161743,0.0,0.0
361,90,19.10641860961914,20.205665588378906,156.96737670898438,99.69597625732422,98.53518676757812,0.00023150572087615728,0.06876620650291443,21.019454956054688,179.89329528808594,0.10426267236471176,0.0,0.0
362,90.25,19.00018882751465,19.741310119628906,153.87840270996094,99.71244049072266,98.19303131103516,0.0002459499519318342,0.06875436007976532,21.019500732421875,179.89329528808594,0.13669951260089874,0.0,0.0
363,90.5,18.99808692932129,19.85914421081543,153.80665588378906,99.71405029296875,98.47074127197266,0.00025894975988194346,0.06874369829893112,21.019540786743164,179.89329528808594,0.11170046776533127,0.0,0.0
364,90.75,19.100818634033203,20.128759384155273,151.2588348388672,99.70280456542969,98.31047821044922,0.0002706495870370418,0.06873410195112228,21.019577026367188,179.90330505371094,0.125197172164917,0.0,0.0
365,91,19.161666870117188,19.547420501708984,151.1199188232422,99.70120239257812,98.15784454345703,0.0002916195662692189,0.06872545927762985,21.019609451293945,179.89329528808594,0.13888661563396454,0.0,0.0
366,91.25,18.97068977355957,19.778629302978516,151.63970947265625,99.6991958618164,98.35244750976562,0.0003104925563093275,0.06871768087148666,21.01955223083496,179.89329528808594,0.1210753470659256,0.0,0.0
367,91.5,18.941173553466797,19.931299209594727,149.6559600830078,99.69758605957031,98.0208969116211,0.00032747825025580823,0.06871068477630615,21.019500732421875,179.90330505371094,0.15099316835403442,0.0,0.0
368,91.75,19.533334732055664,19.788408279418945,151.48171997070312,99.69638061523438,97.58674621582031,0.0003427653864491731,0.06870438903570175,21.019454956054688,179.90330505371094,0.1904030442237854,0.0,0.0
369,92,18.75069236755371,19.842683792114258,152.74722290039062,99.70963287353516,98.5661392211914,0.00036501052090898156,0.06869871914386749,21.019412994384766,179.90330505371094,0.10268602520227432,0.0,0.0
370,92.25,19.230695724487305,19.648305892944336,152.06333923339844,99.70682525634766,98.43851470947266,0.00038503113319166005,0.06871574372053146,21.01937484741211,179.90330505371094,0.11396914720535278,0.0,0.0
371,92.5,18.94516372680664,20.231260299682617,154.8240966796875,99.70240783691406,98.55256652832031,0.0004030496929772198,0.06873106956481934,21.01934051513672,179.90330505371094,0.1032661572098732,0.0,0.0
372,92.75,18.847198486328125,19.65976333618164,152.87850952148438,99.70722198486328,98.48133850097656,0.00041926640551537275,0.06874486058950424,21.019309997558594,179.913330078125,0.11013248562812805,0.0,0.0
373,93,19.18366241455078,19.696950912475586,151.99693298339844,99.709228515625,98.80229187011719,0.0004410453839227557,0.06875727325677872,21.019283294677734,179.90330505371094,0.08134617656469345,0.0,0.0
374,93.25,18.853790283203125,19.802976608276367,153.96006774902344,99.71003723144531,98.68824005126953,0.0004606464644894004,0.0687684491276741,21.019258499145508,179.90330505371094,0.09170056134462357,0.0,0.0
375,93.5,18.911266326904297,19.77389144897461,152.24728393554688,99.70561981201172,98.20066833496094,0.00047828746028244495,0.06875595450401306,21.019237518310547,179.90330505371094,0.135398268699646,0.0,0.0
376,93.75,18.59864044189453,19.781858444213867,148.98504638671875,99.7064208984375,98.04082489013672,0.0004941643564961851,0.0687447041273117,21.01921844482422,179.913330078125,0.149971604347229,0.0,0.0
377,94,18.967634201049805,19.743680953979492,152.52969360351562,99.71124267578125,98.19939422607422,0.0005110665806569159,0.06873457878828049,21.019201278686523,179.92332458496094,0.13601495325565338,0.0,0.0
378,94.25,19.12158203125,19.492151260375977,151.05352783203125,99.71204376220703,98.63269805908203,0.0005262785707600415,0.06872546672821045,21.01918601989746,179.92332458496094,0.09689109027385712,0.0,0.0
379,94.5,18.928993225097656,19.69594383239746,149.78343200683594,99.71284484863281,98.80186462402344,0.0005399693618528545,0.06870989501476288,21.0191707611084,179.913330078125,0.08170686662197113,0.0,0.0
380,94.75,19.092954635620117,19.474159240722656,153.13955688476562,99.71846771240234,99.02063751220703,0.0005522910505533218,0.06869588047266006,21.01915740966797,179.913330078125,0.06251833587884903,0.0,0.0
381,95,19.20779800415039,19.192609786987305,151.65040588378906,99.72248077392578,98.8531723022461,0.0005633805994875729,0.06868326663970947,21.019145965576172,179.913330078125,0.07794569432735443,0.0,0.0
382,95.25,18.616548538208008,19.50971794128418,151.39088439941406,99.70521545410156,98.74633026123047,0.0005714013823308051,0.06867191195487976,21.019134521484375,179.90330505371094,0.08603089302778244,0.0,0.0
383,95.5,19.013944625854492,20.06167221069336,151.3511962890625,99.71926879882812,98.52882385253906,0.0005786201218143106,0.06867644190788269,21.01912498474121,179.913330078125,0.10691703855991364,0.0,0.0
384,95.75,18.96438980102539,20.009098052978516,152.57472229003906,99.71565246582031,98.44827270507812,0.0005851169698871672,0.0686805248260498,21.01911735534668,179.90330505371094,0.11387485265731812,0.0,0.0
