Repository: ulfsri/fsri_materials_database

# Materials and Products Database

## 01_Data

Raw data generated from each apparatus are included here in plain-text format. The data is organized first by material, next by the short name of test apparatus used, and where applicable additional filtering by test settings.

### material.json

Each material directory contains a json file of the same name as the material. This file links the data stored in the repository as well as data and graphs produced by the accompanying scripts (__02_Scripts__) to the respective landing page for the material on the front-end website.

File: 01_Data/Tyvek_Wrap/MCC/Tyvek_Wrap_MCC_30K_min_220211_R3.txt (part 2 of 4)
T Correction Coefficients:	0	1.024463	0
Time Shift (s):	14
*
Time (s)	Temperature (C)	N2 flow rate (cc/min)	O2 flow rate (cc/min)	Flow Rate (cc/min)	Oxygen (%)	HRR (W/g)	Heating rate (C/s)
348.500	254.202	80.009	19.994	103.821	19.853	3.130	0.496
349.000	254.460	80.010	19.993	103.820	19.850	3.296	0.489
349.500	254.708	80.008	19.993	103.815	19.852	3.203	0.500
350.000	254.988	80.009	19.993	103.808	19.854	3.026	0.517
350.500	255.250	80.008	19.996	103.807	19.854	3.038	0.535
351.000	255.489	80.008	19.994	103.804	19.857	2.803	0.521
351.500	255.764	80.009	19.994	103.805	19.850	3.299	0.507
352.000	255.994	80.007	19.995	103.810	19.855	2.959	0.510
352.500	256.217	80.009	19.995	103.818	19.856	2.870	0.479
353.000	256.469	80.007	19.995	103.820	19.854	3.055	0.464
353.500	256.737	80.009	19.995	103.824	19.855	2.963	0.497
354.000	256.999	80.008	19.995	103.825	19.857	2.821	0.525
354.500	257.232	80.008	19.995	103.825	19.857	2.819	0.513
355.000	257.465	80.009	19.995	103.825	19.854	3.018	0.481
355.500	257.756	80.009	19.994	103.824	19.855	2.981	0.495
356.000	257.991	80.009	19.994	103.823	19.855	2.936	0.525
356.500	258.243	80.007	19.994	103.819	19.855	2.982	0.506
357.000	258.482	80.009	19.994	103.811	19.857	2.791	0.490
357.500	258.753	80.008	19.995	103.806	19.857	2.795	0.500
358.000	258.991	80.008	19.995	103.807	19.855	2.974	0.509
358.500	259.249	80.008	19.994	103.807	19.857	2.844	0.502
359.000	259.515	80.008	19.993	103.808	19.858	2.787	0.510
359.500	259.783	80.009	19.995	103.815	19.855	2.933	0.529
360.000	259.971	80.007	19.994	103.820	19.857	2.829	0.495
360.500	260.257	80.008	19.995	103.821	19.857	2.857	0.465
361.000	260.512	80.009	19.995	103.829	19.853	3.079	0.508
361.500	260.781	80.009	19.993	103.839	19.857	2.839	0.533
362.000	260.990	80.008	19.994	103.841	19.856	2.915	0.501
362.500	261.218	80.009	19.995	103.840	19.857	2.828	0.457
363.000	261.456	80.008	19.993	103.838	19.856	2.888	0.451
363.501	261.708	80.008	19.995	103.831	19.856	2.908	0.478
364.000	261.947	80.008	19.995	103.824	19.858	2.773	0.490
364.500	262.231	80.008	19.995	103.823	19.856	2.879	0.507
365.000	262.488	80.007	19.995	103.823	19.857	2.840	0.532
365.500	262.694	80.008	19.994	103.823	19.858	2.787	0.502
366.000	262.989	80.007	19.995	103.824	19.858	2.742	0.482
366.500	263.250	80.008	19.995	103.824	19.858	2.785	0.528
367.000	263.500	80.008	19.994	103.824	19.856	2.881	0.534
367.500	263.726	80.009	19.995	103.824	19.858	2.780	0.494
368.000	264.012	80.006	19.995	103.825	19.856	2.889	0.494
368.500	264.249	80.008	19.994	103.824	19.855	2.992	0.517
369.000	264.539	80.007	19.993	103.816	19.856	2.910	0.525
369.500	264.754	80.008	19.993	103.808	19.859	2.698	0.516
370.000	264.994	80.007	19.994	103.801	19.856	2.924	0.480
370.500	265.251	80.008	19.993	103.795	19.857	2.859	0.475
371.000	265.511	80.007	19.993	103.793	19.851	3.255	0.507
371.500	265.767	80.008	19.993	103.798	19.852	3.197	0.517
372.000	265.989	80.008	19.993	103.798	19.851	3.253	0.497
372.500	266.269	80.007	19.994	103.798	19.853	3.120	0.489
373.000	266.513	80.007	19.993	103.798	19.853	3.142	0.513
373.500	266.758	80.007	19.993	103.795	19.854	3.007	0.507
374.000	266.999	80.008	19.994	103.795	19.853	3.134	0.488
374.500	267.265	80.007	19.994	103.802	19.855	2.974	0.496
375.000	267.496	80.009	19.994	103.810	19.857	2.841	0.502
375.500	267.760	80.007	19.994	103.816	19.854	3.030	0.496
376.000	267.993	80.007	19.994	103.822	19.853	3.124	0.496
376.500	268.257	80.008	19.993	103.825	19.856	2.909	0.497
377.000	268.528	80.008	19.993	103.819	19.853	3.139	0.516
377.500	268.759	80.008	19.993	103.817	19.857	2.816	0.518
378.000	269.025	80.007	19.994	103.822	19.858	2.744	0.499
378.500	269.250	80.007	19.994	103.825	19.857	2.845	0.494
379.000	269.541	80.007	19.993	103.825	19.856	2.861	0.503
379.500	269.764	80.008	19.993	103.832	19.856	2.908	0.515
380.000	270.080	80.008	19.993	103.830	19.857	2.855	0.527
380.500	270.316	80.008	19.994	103.824	19.857	2.855	0.545
381.000	270.523	80.009	19.994	103.822	19.856	2.903	0.498
381.500	270.784	80.010	19.992	103.819	19.855	2.999	0.456
382.000	271.069	80.008	19.993	103.817	19.854	3.017	0.507
382.500	271.320	80.009	19.994	103.816	19.855	2.958	0.540
383.000	271.568	80.009	19.993	103.809	19.854	3.033	0.517
383.500	271.841	80.010	19.993	103.801	19.854	3.017	0.510
384.000	272.068	80.009	19.994	103.796	19.853	3.142	0.511
384.500	272.276	80.009	19.994	103.791	19.854	3.060	0.468
385.000	272.507	80.010	19.992	103.787	19.851	3.257	0.437
385.501	272.735	80.010	19.994	103.785	19.852	3.179	0.449
386.000	273.028	80.009	19.994	103.784	19.854	3.042	0.490
386.500	273.255	80.009	19.993	103.783	19.854	3.026	0.521
387.000	273.505	80.011	19.993	103.782	19.856	2.866	0.499
387.500	273.775	80.010	19.993	103.783	19.855	2.962	0.498
388.000	274.015	80.010	19.994	103.786	19.856	2.896	0.515
388.500	274.283	80.010	19.995	103.791	19.854	3.018	0.509
389.000	274.574	80.010	19.993	103.795	19.856	2.898	0.534
389.500	274.808	80.010	19.993	103.799	19.852	3.216	0.542
390.000	275.024	80.010	19.993	103.799	19.849	3.379	0.488
390.500	275.294	80.008	19.993	103.798	19.852	3.208	0.468
391.000	275.542	80.009	19.995	103.793	19.853	3.128	0.502
391.500	275.806	80.009	19.996	103.790	19.854	3.065	0.514
392.000	276.064	80.011	19.995	103.786	19.854	3.071	0.517
392.500	276.331	80.009	19.995	103.788	19.851	3.225	0.524
393.000	276.563	80.010	19.995	103.793	19.852	3.212	0.512
393.500	276.781	80.010	19.994	103.799	19.854	3.071	0.475
394.000	277.026	80.010	19.993	103.806	19.855	2.958	0.456
394.500	277.278	80.011	19.993	103.813	19.855	2.937	0.480
395.000	277.577	80.010	19.994	103.818	19.853	3.077	0.524
395.500	277.807	80.010	19.993	103.818	19.852	3.163	0.540
396.000	278.009	80.009	19.994	103.812	19.851	3.227	0.480
396.500	278.261	80.010	19.993	103.805	19.851	3.247	0.443
397.000	278.567	80.011	19.994	103.802	19.855	2.958	0.506
397.500	278.796	80.009	19.993	103.795	19.854	3.028	0.547
398.000	279.042	80.010	19.994	103.789	19.855	2.976	0.505
398.500	279.306	80.009	19.993	103.788	19.853	3.130	0.492
399.000	279.522	80.009	19.994	103.790	19.852	3.173	0.495
399.500	279.798	80.010	19.993	103.789	19.853	3.138	0.486
400.000	280.045	80.009	19.994	103.793	19.852	3.161	0.508
400.500	280.298	80.009	19.994	103.794	19.853	3.079	0.511
401.000	280.535	80.009	19.994	103.796	19.852	3.192	0.494
401.500	280.761	80.009	19.993	103.795	19.853	3.105	0.477
402.000	281.074	80.010	19.993	103.798	19.854	3.015	0.502
402.500	281.288	80.009	19.994	103.794	19.852	3.175	0.533
403.000	281.574	80.010	19.993	103.793	19.852	3.181	0.513
403.500	281.810	80.009	19.993	103.794	19.854	3.006	0.511
404.000	282.022	80.010	19.993	103.797	19.852	3.210	0.485
404.500	282.262	80.009	19.993	103.791	19.855	2.965	0.450
405.000	282.538	80.010	19.993	103.794	19.854	3.048	0.484
405.500	282.785	80.011	19.993	103.794	19.853	3.097	0.519
406.000	283.033	80.009	19.992	103.793	19.857	2.832	0.509
406.500	283.287	80.010	19.994	103.789	19.853	3.120	0.499
407.000	283.516	80.011	19.993	103.788	19.853	3.087	0.493
407.500	283.779	80.010	19.992	103.785	19.854	3.073	0.488
408.000	284.056	80.011	19.992	103.786	19.855	3.001	0.516
408.500	284.288	80.011	19.994	103.791	19.855	2.950	0.524
409.000	284.534	80.010	19.993	103.792	19.852	3.145	0.493
409.500	284.792	80.008	19.994	103.794	19.856	2.890	0.491
410.000	285.015	80.011	19.993	103.794	19.855	2.997	0.493
410.500	285.253	80.011	19.993	103.793	19.857	2.808	0.471
411.000	285.528	80.011	19.993	103.788	19.855	2.946	0.486
411.500	285.798	80.010	19.992	103.790	19.857	2.857	0.529
412.000	286.013	80.011	19.993	103.795	19.855	2.962	0.516
412.500	286.283	80.011	19.992	103.803	19.855	2.941	0.485
413.000	286.518	80.011	19.993	103.810	19.851	3.251	0.495
413.500	286.755	80.010	19.991	103.815	19.854	3.013	0.488
414.000	287.046	80.012	19.992	103.812	19.855	2.989	0.500
414.500	287.298	80.012	19.992	103.812	19.853	3.132	0.535
415.000	287.493	80.011	19.993	103.811	19.855	2.958	0.495
415.500	287.777	80.012	19.992	103.811	19.856	2.874	0.463
416.000	288.017	80.010	19.994	103.811	19.856	2.911	0.502
416.500	288.272	80.010	19.994	103.815	19.853	3.096	0.510
417.000	288.548	80.010	19.993	103.810	19.852	3.163	0.513
417.500	288.791	80.011	19.993	103.803	19.854	3.030	0.524
418.000	289.040	80.009	19.993	103.798	19.851	3.233	0.505
418.500	289.253	80.010	19.993	103.792	19.855	2.935	0.477
419.000	289.503	80.010	19.993	103.787	19.856	2.886	0.462
419.500	289.773	80.009	19.994	103.787	19.854	3.026	0.492
420.000	290.029	80.010	19.995	103.787	19.854	3.024	0.523
420.500	290.270	80.009	19.994	103.785	19.854	3.036	0.511
421.000	290.553	80.009	19.992	103.784	19.856	2.913	0.510
421.500	290.782	80.008	19.992	103.786	19.857	2.843	0.518
422.000	291.070	80.007	19.993	103.787	19.855	2.942	0.515
422.500	291.279	80.007	19.995	103.790	19.855	2.976	0.507
423.000	291.537	80.008	19.994	103.790	19.853	3.130	0.482
423.500	291.823	80.008	19.994	103.791	19.855	2.980	0.506
424.000	292.078	80.009	19.993	103.794	19.855	2.960	0.543
424.500	292.301	80.007	19.993	103.797	19.854	3.034	0.509
425.000	292.570	80.009	19.994	103.796	19.857	2.824	0.485
425.500	292.798	80.009	19.993	103.798	19.856	2.914	0.494
426.000	293.046	80.007	19.994	103.797	19.852	3.161	0.486
426.500	293.322	80.008	19.993	103.793	19.857	2.855	0.500
427.000	293.602	80.007	19.994	103.788	19.857	2.808	0.541
427.500	293.799	80.009	19.994	103.787	19.855	2.972	0.517
428.000	294.038	80.008	19.995	103.785	19.854	3.040	0.456
428.500	294.300	80.008	19.994	103.786	19.853	3.099	0.468
429.000	294.564	80.008	19.993	103.785	19.855	2.999	0.514
429.500	294.828	80.009	19.994	103.787	19.851	3.227	0.528
430.000	295.078	80.006	19.994	103.788	19.854	3.040	0.521
430.500	295.301	80.009	19.995	103.789	19.854	3.052	0.493
431.000	295.544	80.008	19.994	103.789	19.855	2.990	0.469
431.500	295.790	80.008	19.994	103.789	19.855	3.001	0.477
432.000	296.059	80.007	19.994	103.788	19.853	3.122	0.502
432.500	296.305	80.007	19.994	103.787	19.853	3.126	0.515
433.000	296.570	80.007	19.994	103.786	19.853	3.126	0.513
433.500	296.839	80.009	19.994	103.786	19.850	3.294	0.522
434.000	297.090	80.008	19.995	103.788	19.854	3.042	0.527
434.500	297.319	80.008	19.994	103.793	19.858	2.765	0.500
435.000	297.590	80.007	19.994	103.798	19.854	3.050	0.490
435.500	297.829	80.009	19.994	103.802	19.853	3.085	0.505
436.000	298.117	80.007	19.993	103.802	19.855	2.990	0.519
436.500	298.359	80.008	19.994	103.804	19.852	3.185	0.529
437.000	298.598	80.009	19.993	103.801	19.854	3.054	0.505
437.500	298.848	80.009	19.993	103.796	19.857	2.841	0.485
438.000	299.108	80.009	19.993	103.795	19.851	3.229	0.500
438.500	299.339	80.010	19.993	103.798	19.853	3.132	0.500
439.000	299.584	80.010	19.992	103.800	19.854	3.048	0.483
439.500	299.851	80.009	19.994	103.798	19.855	2.989	0.494
440.000	300.139	80.010	19.993	103.798	19.856	2.907	0.534
440.500	300.339	80.007	19.994	103.797	19.855	2.939	0.522
441.000	300.646	80.009	19.993	103.796	19.856	2.861	0.497
441.500	300.862	80.007	19.994	103.794	19.857	2.802	0.515
442.000	301.140	80.009	19.993	103.800	19.856	2.886	0.509
442.500	301.350	80.008	19.993	103.805	19.854	3.054	0.491
443.000	301.639	80.009	19.993	103.811	19.853	3.114	0.493
443.500	301.868	80.008	19.992	103.811	19.854	3.054	0.508
444.000	302.137	80.009	19.992	103.807	19.858	2.761	0.508
444.500	302.370	80.009	19.995	103.802	19.858	2.747	0.500
445.000	302.643	80.008	19.993	103.796	19.857	2.831	0.504
445.500	302.866	80.008	19.993	103.793	19.851	3.231	0.501
446.000	303.115	80.008	19.994	103.799	19.853	3.131	0.484
446.500	303.396	80.006	19.994	103.802	19.853	3.089	0.501
447.000	303.600	80.009	19.995	103.809	19.854	3.073	0.507
447.500	303.861	80.008	19.994	103.812	19.854	3.024	0.475
448.000	304.138	80.009	19.994	103.808	19.852	3.198	0.502
448.500	304.370	80.009	19.993	103.801	19.853	3.135	0.524
449.000	304.610	80.009	19.992	103.800	19.855	2.946	0.490
449.500	304.882	80.008	19.994	103.794	19.853	3.077	0.492
450.000	305.137	80.007	19.993	103.791	19.854	3.026	0.519
450.500	305.375	80.008	19.993	103.790	19.857	2.823	0.510
451.000	305.586	80.007	19.994	103.789	19.856	2.919	0.471
451.500	305.896	80.007	19.995	103.787	19.854	3.056	0.485
452.000	306.138	80.007	19.995	103.792	19.856	2.927	0.536
452.500	306.389	80.007	19.995	103.799	19.853	3.126	0.522
453.000	306.634	80.006	19.995	103.803	19.854	3.066	0.495
453.500	306.887	80.007	19.995	103.804	19.853	3.091	0.497
454.000	307.160	80.008	19.995	103.802	19.853	3.140	0.512
454.500	307.376	80.008	19.995	103.796	19.852	3.175	0.507
455.000	307.608	80.007	19.994	103.789	19.853	3.143	0.469
455.500	307.875	80.007	19.994	103.784	19.852	3.149	0.474
456.000	308.127	80.009	19.994	103.784	19.852	3.202	0.509
456.500	308.407	80.007	19.995	103.783	19.853	3.088	0.526
457.000	308.657	80.007	19.995	103.785	19.853	3.077	0.531
457.500	308.929	80.008	19.995	103.785	19.856	2.895	0.526
458.000	309.147	80.008	19.994	103.786	19.855	2.987	0.506
458.501	309.385	80.006	19.996	103.786	19.855	2.958	0.473
459.001	309.694	80.006	19.995	103.786	19.854	3.036	0.502
459.500	309.917	80.007	19.994	103.784	19.854	3.057	0.539
460.000	310.160	80.007	19.997	103.785	19.853	3.116	0.499
460.500	310.419	80.007	19.995	103.786	19.855	2.940	0.484
461.000	310.657	80.007	19.996	103.785	19.856	2.890	0.500
461.500	310.928	80.008	19.995	103.786	19.855	2.981	0.503
462.000	311.181	80.008	19.995	103.789	19.853	3.098	0.516
462.500	311.443	80.008	19.995	103.791	19.853	3.106	0.519
463.000	311.686	80.008	19.995	103.795	19.854	3.016	0.510
463.500	311.941	80.007	19.995	103.803	19.853	3.075	0.501
464.000	312.200	80.007	19.994	103.810	19.857	2.825	0.506
464.500	312.438	80.008	19.994	103.810	19.855	2.987	0.506
465.000	312.734	80.009	19.995	103.807	19.856	2.882	0.515
465.500	313.011	80.008	19.994	103.803	19.856	2.890	0.553
466.000	313.202	80.009	19.994	103.794	19.851	3.274	0.521
466.500	313.477	80.009	19.994	103.787	19.853	3.103	0.467
467.000	313.734	80.009	19.993	103.783	19.855	2.966	0.499
467.500	313.984	80.009	19.993	103.782	19.857	2.839	0.520
468.000	314.240	80.009	19.994	103.782	19.859	2.710	0.507
468.500	314.483	80.010	19.994	103.781	19.855	2.981	0.503
469.000	314.773	80.009	19.993	103.779	19.855	2.964	0.516
469.500	314.999	80.009	19.994	103.779	19.853	3.130	0.524
470.000	315.243	80.009	19.993	103.780	19.854	3.032	0.493
470.500	315.440	80.008	19.993	103.780	19.854	3.038	0.455
471.000	315.740	80.009	19.992	103.780	19.855	2.958	0.469
471.500	315.990	80.012	19.992	103.787	19.853	3.106	0.524
472.000	316.229	80.009	19.994	103.789	19.852	3.178	0.519
472.500	316.468	80.011	19.992	103.789	19.853	3.075	0.483
473.000	316.707	80.010	19.994	103.788	19.856	2.893	0.478
473.500	316.986	80.009	19.992	103.785	19.854	3.055	0.498
474.000	317.243	80.009	19.995	103.781	19.853	3.137	0.527
474.500	317.499	80.009	19.994	103.780	19.857	2.852	0.525
475.000	317.745	80.010	19.992	103.783	19.857	2.812	0.507
475.500	317.988	80.010	19.993	103.787	19.853	3.141	0.496
476.000	318.254	80.011	19.993	103.790	19.856	2.907	0.499
476.500	318.513	80.010	19.993	103.792	19.856	2.905	0.516
477.000	318.772	80.009	19.994	103.797	19.855	2.942	0.522
477.500	319.027	80.009	19.994	103.795	19.855	2.989	0.517
478.000	319.247	80.010	19.994	103.792	19.852	3.155	0.495
478.500	319.538	80.009	19.994	103.792	19.854	3.006	0.493
479.000	319.763	80.011	19.993	103.790	19.855	2.940	0.513
479.500	320.017	80.010	19.993	103.786	19.857	2.841	0.497
480.000	320.274	80.009	19.993	103.786	19.853	3.118	0.495
480.500	320.468	80.009	19.993	103.791	19.853	3.079	0.481
481.000	320.782	80.010	19.992	103.793	19.854	3.011	0.480
481.500	321.031	80.010	19.992	103.793	19.857	2.808	0.535
482.000	321.269	80.010	19.994	103.792	19.857	2.853	0.525
482.500	321.527	80.009	19.994	103.791	19.859	2.662	0.491
483.000	321.803	80.009	19.992	103.786	19.856	2.919	0.515
483.500	322.029	80.010	19.993	103.782	19.857	2.833	0.518
484.000	322.314	80.008	19.995	103.780	19.853	3.096	0.506
484.500	322.537	80.010	19.994	103.780	19.853	3.143	0.509
485.000	322.805	80.009	19.992	103.780	19.855	2.970	0.500
485.500	323.061	80.008	19.993	103.778	19.852	3.163	0.507
486.000	323.292	80.008	19.993	103.780	19.854	3.067	0.505
486.500	323.571	80.010	19.993	103.783	19.854	3.063	0.499
487.000	323.806	80.010	19.993	103.783	19.849	3.389	0.512
487.500	324.110	80.008	19.994	103.783	19.855	2.966	0.526
488.000	324.302	80.010	19.994	103.785	19.852	3.153	0.518
488.500	324.536	80.010	19.993	103.777	19.852	3.155	0.461
489.000	324.807	80.009	19.992	103.775	19.851	3.241	0.465
489.500	325.048	80.009	19.993	103.774	19.852	3.180	0.508
490.000	325.299	80.008	19.993	103.774	19.853	3.137	0.502
490.500	325.570	80.009	19.994	103.775	19.852	3.192	0.507
491.000	325.766	80.010	19.993	103.782	19.854	3.073	0.495
491.500	326.080	80.008	19.994	103.785	19.852	3.165	0.489
492.000	326.304	80.009	19.994	103.786	19.854	3.063	0.524
492.500	326.513	80.009	19.993	103.787	19.853	3.096	0.486
493.000	326.829	80.009	19.992	103.787	19.852	3.188	0.479
493.500	327.047	80.009	19.994	103.787	19.856	2.866	0.530
494.000	327.299	80.010	19.993	103.787	19.851	3.221	0.502
494.500	327.565	80.011	19.994	103.786	19.853	3.131	0.494
495.000	327.819	80.010	19.993	103.786	19.854	3.022	0.519
495.500	328.094	80.010	19.992	103.787	19.854	3.030	0.524
496.000	328.364	80.011	19.992	103.787	19.859	2.706	0.537
496.500	328.599	80.009	19.993	103.786	19.855	2.987	0.525
497.000	328.862	80.011	19.993	103.788	19.855	2.977	0.501
497.500	329.067	80.010	19.994	103.789	19.856	2.927	0.483
498.000	329.321	80.011	19.994	103.788	19.857	2.822	0.464
498.501	329.584	80.012	19.993	103.787	19.855	2.937	0.488
499.000	329.849	80.009	19.994	103.788	19.857	2.820	0.522
499.500	330.101	80.010	19.993	103.788	19.856	2.911	0.522
500.000	330.341	80.010	19.993	103.787	19.854	3.042	0.504
500.500	330.581	80.010	19.992	103.786	19.856	2.903	0.487
501.000	330.840	80.009	19.993	103.788	19.857	2.819	0.490
501.500	331.086	80.009	19.993	103.789	19.857	2.857	0.502
502.000	331.321	80.009	19.992	103.789	19.855	2.979	0.493
502.500	331.632	80.009	19.993	103.788	19.857	2.826	0.514
503.000	331.834	80.009	19.992	103.788	19.856	2.921	0.530
503.501	332.081	80.009	19.993	103.786	19.855	2.995	0.481
504.000	332.337	80.009	19.993	103.785	19.855	2.937	0.476
504.500	332.583	80.009	19.992	103.785	19.856	2.874	0.503
505.000	332.838	80.007	19.994	103.784	19.853	3.129	0.502
505.500	333.100	80.009	19.992	103.783	19.855	2.969	0.509
506.000	333.365	80.008	19.992	103.783	19.856	2.887	0.522
506.500	333.634	80.007	19.993	103.784	19.856	2.901	0.530
507.000	333.903	80.008	19.992	103.784	19.855	2.957	0.537
507.500	334.161	80.008	19.993	103.785	19.857	2.856	0.532
508.000	334.386	80.008	19.993	103.787	19.856	2.895	0.505
508.500	334.604	80.008	19.994	103.788	19.854	3.067	0.463
509.000	334.881	80.008	19.991	103.787	19.856	2.903	0.469
509.500	335.137	80.008	19.993	103.788	19.857	2.858	0.514
510.000	335.417	80.009	19.992	103.787	19.856	2.917	0.534
510.500	335.662	80.007	19.992	103.787	19.857	2.800	0.530
511.000	335.904	80.007	19.993	103.781	19.857	2.829	0.506
511.500	336.162	80.008	19.995	103.782	19.857	2.856	0.494
512.000	336.438	80.007	19.995	103.784	19.857	2.835	0.517
512.500	336.679	80.007	19.993	103.786	19.858	2.726	0.525
513.000	336.935	80.009	19.994	103.787	19.855	2.970	0.507
513.500	337.206	80.009	19.993	103.792	19.859	2.687	0.512
514.000	337.460	80.009	19.993	103.793	19.858	2.747	0.526
514.500	337.685	80.009	19.994	103.790	19.859	2.673	0.502
515.000	337.965	80.008	19.991	103.787	19.855	2.960	0.492
515.500	338.193	80.010	19.994	103.786	19.856	2.882	0.507
516.000	338.479	80.008	19.994	103.782	19.856	2.884	0.511
516.500	338.696	80.009	19.993	103.775	19.855	2.942	0.508
517.000	338.953	80.008	19.994	103.768	19.855	2.940	0.488
517.500	339.186	80.008	19.993	103.767	19.857	2.849	0.482
518.000	339.453	80.008	19.994	103.767	19.853	3.079	0.495
518.500	339.712	80.009	19.994	103.770	19.856	2.917	0.513
519.000	339.970	80.008	19.993	103.775	19.858	2.745	0.521
519.501	340.197	80.008	19.993	103.781	19.858	2.771	0.500
520.001	340.501	80.008	19.995	103.778	19.853	3.085	0.508
520.501	340.717	80.008	19.993	103.778	19.856	2.897	0.526
521.000	340.973	80.008	19.993	103.778	19.856	2.886	0.496
521.500	341.230	80.009	19.993	103.778	19.854	3.053	0.493
522.000	341.526	80.009	19.992	103.778	19.854	3.014	0.533
522.500	341.728	80.008	19.993	103.782	19.856	2.929	0.526
523.000	341.976	80.008	19.994	103.782	19.854	3.016	0.474
523.500	342.231	80.007	19.995	103.782	19.855	2.999	0.477
524.000	342.497	80.007	19.995	103.783	19.856	2.901	0.512
524.500	342.747	80.007	19.995	103.782	19.852	3.159	0.518
525.000	343.026	80.009	19.994	103.783	19.856	2.897	0.523
525.500	343.224	80.009	19.993	103.783	19.856	2.925	0.503
526.000	343.502	80.009	19.994	103.783	19.851	3.254	0.476
526.500	343.749	80.008	19.993	103.782	19.853	3.108	0.500
527.001	343.968	80.008	19.993	103.783	19.852	3.198	0.496
527.500	344.256	80.008	19.993	103.783	19.853	3.083	0.486
528.000	344.516	80.008	19.993	103.783	19.856	2.903	0.527
528.500	344.761	80.008	19.994	103.783	19.856	2.868	0.526
529.000	345.009	80.009	19.993	103.783	19.852	3.188	0.499
529.500	345.285	80.009	19.994	103.783	19.852	3.182	0.509
530.000	345.517	80.010	19.994	103.783	19.853	3.102	0.516
530.500	345.725	80.009	19.994	103.783	19.853	3.077	0.474
531.000	345.998	80.009	19.995	103.783	19.853	3.093	0.461
531.500	346.258	80.010	19.993	103.784	19.854	3.048	0.507
532.000	346.494	80.009	19.993	103.784	19.855	2.944	0.514
532.500	346.778	80.009	19.995	103.781	19.856	2.901	0.507
533.000	346.995	80.008	19.995	103.781	19.856	2.917	0.510
533.500	347.260	80.010	19.994	103.782	19.855	2.997	0.492
534.000	347.508	80.008	19.995	103.782	19.856	2.882	0.498
534.500	347.738	80.009	19.994	103.782	19.854	3.026	0.496
535.000	348.019	80.007	19.994	103.784	19.855	2.937	0.494
535.500	348.250	80.009	19.994	103.784	19.855	2.991	0.511
536.000	348.539	80.007	19.994	103.784	19.860	2.603	0.516
536.500	348.767	80.007	19.996	103.784	19.857	2.796	0.519
537.000	349.031	80.007	19.995	103.788	19.855	2.993	0.505
537.500	349.266	80.009	19.994	103.789	19.856	2.927	0.496
538.000	349.510	80.008	19.993	103.789	19.860	2.593	0.489
538.500	349.764	80.009	19.994	103.789	19.854	3.067	0.488
539.000	350.022	80.008	19.994	103.788	19.855	2.969	0.505
539.500	350.300	80.009	19.994	103.784	19.857	2.815	0.524
540.000	350.519	80.008	19.994	103.783	19.855	2.932	0.516
540.500	350.766	80.008	19.995	103.787	19.855	2.987	0.482
541.001	351.087	80.008	19.996	103.789	19.855	2.997	0.517
541.500	351.279	80.008	19.995	103.791	19.856	2.917	0.541
542.000	351.551	80.009	19.995	103.790	19.857	2.796	0.488
542.500	351.791	80.008	19.995	103.790	19.858	2.761	0.488
543.000	352.029	80.008	19.994	103.788	19.857	2.849	0.495
543.500	352.306	80.007	19.994	103.785	19.853	3.081	0.496
544.001	352.593	80.008	19.995	103.785	19.857	2.851	0.540
544.500	352.818	80.008	19.996	103.788	19.853	3.088	0.538
545.000	353.098	80.009	19.995	103.787	19.857	2.839	0.508
545.500	353.326	80.009	19.994	103.787	19.856	2.897	0.507
546.000	353.565	80.008	19.994	103.787	19.854	3.024	0.487
546.500	353.831	80.010	19.993	103.787	19.854	3.022	0.486
547.000	354.098	80.009	19.994	103.784	19.856	2.883	0.519
547.500	354.370	80.009	19.995	103.783	19.855	2.965	0.536
548.000	354.609	80.008	19.996	103.783	19.853	3.096	0.526
548.500	354.846	80.009	19.994	103.783	19.853	3.116	0.494
549.000	355.115	80.009	19.994	103.781	19.853	3.075	0.490
549.500	355.359	80.008	19.996	103.778	19.855	2.935	0.510
550.000	355.595	80.009	19.994	103.773	19.854	3.067	0.497
550.500	355.851	80.010	19.995	103.769	19.852	3.200	0.486
551.000	356.082	80.008	19.994	103.768	19.855	2.985	0.489
551.500	356.368	80.011	19.994	103.770	19.853	3.075	0.502
552.000	356.642	80.010	19.995	103.773	19.855	2.958	0.539
552.500	356.884	80.008	19.995	103.775	19.856	2.884	0.538
553.000	357.135	80.009	19.995	103.778	19.853	3.133	0.504
553.501	357.359	80.010	19.994	103.780	19.852	3.204	0.484
554.000	357.644	80.009	19.994	103.781	19.852	3.170	0.492
554.500	357.912	80.009	19.996	103.779	19.854	3.042	0.531
555.000	358.144	80.010	19.994	103.781	19.850	3.340	0.526
555.500	358.401	80.010	19.994	103.777	19.851	3.221	0.494
556.000	358.670	80.011	19.993	103.771	19.852	3.166	0.507
556.500	358.911	80.008	19.994	103.767	19.853	3.081	0.518
557.000	359.155	80.012	19.993	103.766	19.853	3.114	0.498
557.500	359.423	80.009	19.995	103.765	19.852	3.196	0.499
558.000	359.642	80.010	19.994	103.769	19.853	3.100	0.500
558.500	359.903	80.009	19.994	103.775	19.855	3.001	0.483
559.000	360.198	80.010	19.993	103.779	19.855	2.993	0.518
559.500	360.396	80.009	19.994	103.782	19.853	3.128	0.524
560.000	360.700	80.009	19.995	103.784	19.852	3.159	0.497
560.500	360.933	80.010	19.995	103.783	19.852	3.174	0.520
561.000	361.197	80.009	19.996	103.784	19.853	3.124	0.517
561.500	361.479	80.009	19.994	103.786	19.850	3.354	0.521
562.000	361.694	80.008	19.993	103.785	19.848	3.484	0.521
562.500	361.939	80.009	19.994	103.785	19.852	3.186	0.479
563.000	362.206	80.009	19.995	103.786	19.849	3.364	0.487
563.500	362.433	80.007	19.995	103.785	19.850	3.356	0.503
564.000	362.710	80.009	19.992	103.784	19.849	3.371	0.498
564.500	362.942	80.008	19.992	103.784	19.852	3.176	0.506
565.000	363.187	80.009	19.992	103.782	19.853	3.131	0.493
565.500	363.460	80.010	19.993	103.782	19.851	3.276	0.498
566.000	363.725	80.010	19.993	103.783	19.851	3.286	0.529
566.500	363.997	80.009	19.992	103.781	19.851	3.229	0.537
567.000	364.253	80.009	19.994	103.781	19.852	3.198	0.532
567.500	364.471	80.010	19.993	103.783	19.852	3.163	0.501
568.000	364.723	80.010	19.993	103.783	19.853	3.137	0.472
568.500	364.988	80.010	19.994	103.784	19.849	3.373	0.493
569.000	365.252	80.009	19.993	103.786	19.854	3.020	0.523
569.500	365.472	80.009	19.993	103.786	19.853	3.102	0.507
570.000	365.741	80.008	19.993	103.786	19.851	3.273	0.486
570.500	365.991	80.009	19.992	103.785	19.852	3.164	0.504
571.000	366.273	80.008	19.993	103.785	19.852	3.199	0.526
571.500	366.548	80.008	19.994	103.784	19.851	3.233	0.545
572.000	366.803	80.010	19.994	103.785	19.852	3.209	0.543
572.500	367.044	80.009	19.995	103.785	19.853	3.135	0.513
573.000	367.296	80.009	19.994	103.786	19.851	3.246	0.494
573.500	367.559	80.009	19.994	103.786	19.848	3.430	0.504
574.000	367.778	80.009	19.992	103.786	19.852	3.155	0.499
574.500	368.032	80.010	19.995	103.785	19.851	3.270	0.478
575.000	368.285	80.009	19.992	103.785	19.851	3.277	0.490
575.500	368.525	80.009	19.993	103.784	19.850	3.328	0.500
576.000	368.785	80.010	19.993	103.784	19.848	3.467	0.497
576.500	369.070	80.009	19.993	103.785	19.849	3.396	0.523
577.000	369.312	80.009	19.992	103.785	19.848	3.480	0.536
577.500	369.570	80.010	19.992	103.785	19.849	3.367	0.513
578.000	369.825	80.010	19.993	103.785	19.850	3.356	0.506
578.500	370.059	80.010	19.993	103.784	19.848	3.467	0.501
579.000	370.378	80.009	19.993	103.781	19.847	3.566	0.521
579.500	370.604	80.010	19.995	103.777	19.848	3.480	0.549
580.000	370.859	80.010	19.993	103.774	19.847	3.556	0.513
580.500	371.108	80.010	19.993	103.772	19.848	3.445	0.492
581.000	371.358	80.010	19.994	103.771	19.848	3.447	0.502
581.500	371.578	80.011	19.993	103.772	19.851	3.280	0.485
582.000	371.847	80.012	19.992	103.777	19.849	3.416	0.479
582.500	372.148	80.011	19.994	103.779	19.850	3.295	0.530
583.000	372.382	80.011	19.992	103.782	19.849	3.397	0.552
583.500	372.625	80.010	19.992	103.781	19.849	3.404	0.506
584.000	372.900	80.010	19.992	103.782	19.848	3.429	0.498
584.500	373.179	80.009	19.993	103.779	19.846	3.591	0.536
585.000	373.455	80.010	19.992	103.780	19.849	3.423	0.555
585.500	373.693	80.010	19.992	103.778	19.850	3.357	0.534
586.001	373.960	80.010	19.992	103.778	19.851	3.285	0.510
586.500	374.200	80.009	19.993	103.776	19.850	3.293	0.506
587.000	374.458	80.008	19.993	103.777	19.852	3.213	0.503
587.501	374.729	80.008	19.994	103.776	19.851	3.271	0.514
588.000	374.989	80.009	19.996	103.778	19.850	3.357	0.530
588.500	375.213	80.008	19.994	103.779	19.852	3.176	0.507
589.000	375.502	80.008	19.993	103.782	19.852	3.187	0.498
589.500	375.740	80.008	19.994	103.782	19.850	3.341	0.520
590.000	375.958	80.008	19.993	103.782	19.850	3.318	0.491
590.500	376.200	80.008	19.994	103.781	19.852	3.183	0.458
591.000	376.499	80.007	19.994	103.781	19.851	3.244	0.500
591.500	376.751	80.009	19.993	103.780	19.849	3.378	0.546
592.000	377.003	80.009	19.993	103.781	19.850	3.335	0.528
592.500	377.265	80.008	19.994	103.782	19.853	3.090	0.509
593.000	377.512	80.008	19.993	103.783	19.852	3.162	0.511
593.500	377.757	80.009	19.993	103.783	19.846	3.603	0.500
594.000	377.996	80.009	19.993	103.783	19.849	3.385	0.487
594.500	378.291	80.008	19.993	103.780	19.850	3.318	0.508
595.000	378.530	80.009	19.994	103.775	19.847	3.531	0.534
595.500	378.784	80.007	19.992	103.769	19.843	3.798	0.514
596.000	379.026	80.010	19.992	103.762	19.849	3.406	0.494
596.500	379.329	80.009	19.994	103.758	19.845	3.662	0.521
597.000	379.563	80.010	19.994	103.757	19.847	3.556	0.542
597.500	379.826	80.009	19.994	103.761	19.846	3.578	0.517
598.000	380.083	80.009	19.994	103.767	19.846	3.626	0.508
598.500	380.285	80.009	19.992	103.772	19.848	3.500	0.490
599.000	380.572	80.009	19.992	103.772	19.846	3.572	0.474
599.500	380.841	80.009	19.993	103.770	19.844	3.726	0.522
600.000	381.125	80.009	19.994	103.764	19.848	3.490	0.554
600.500	381.353	80.010	19.992	103.757	19.847	3.546	0.532
601.000	381.637	80.010	19.992	103.752	19.848	3.451	0.512
601.500	381.868	80.009	19.992	103.751	19.845	3.698	0.514
602.000	382.108	80.009	19.993	103.751	19.844	3.749	0.493
602.500	382.408	80.008	19.993	103.753	19.842	3.925	0.505
603.000	382.656	80.010	19.992	103.758	19.844	3.751	0.544
603.500	382.919	80.010	19.991	103.762	19.844	3.732	0.530
604.000	383.156	80.008	19.993	103.764	19.843	3.813	0.506
604.501	383.383	80.009	19.993	103.769	19.842	3.872	0.482
605.000	383.660	80.009	19.993	103.774	19.843	3.813	0.484
605.500	383.909	80.008	19.993	103.777	19.846	3.617	0.515
606.000	384.185	80.009	19.994	103.779	19.844	3.753	0.525
606.500	384.424	80.008	19.994	103.781	19.845	3.658	0.520
607.000	384.663	80.010	19.993	103.779	19.844	3.720	0.496
607.500	384.914	80.009	19.994	103.778	19.841	3.987	0.484
608.000	385.171	80.009	19.992	103.776	19.843	3.798	0.499
608.500	385.469	80.010	19.993	103.773	19.843	3.847	0.532
609.000	385.703	80.010	19.993	103.771	19.844	3.780	0.543
609.500	385.951	80.009	19.993	103.775	19.844	3.751	0.507
610.000	386.199	80.010	19.993	103.775	19.843	3.821	0.489
610.500	386.459	80.009	19.993	103.773	19.841	3.973	0.502
611.000	386.698	80.009	19.993	103.769	19.843	3.818	0.504
611.500	386.935	80.007	19.994	103.766	19.842	3.872	0.488
612.000	387.201	80.009	19.994	103.763	19.841	3.995	0.490
612.500	387.501	80.009	19.992	103.762	19.840	4.026	0.535
613.000	387.746	80.008	19.993	103.765	19.841	3.971	0.555
613.500	387.989	80.008	19.994	103.772	19.841	3.928	0.516
614.000	388.263	80.009	19.994	103.775	19.841	3.957	0.503
614.500	388.500	80.007	19.993	103.771	19.840	4.024	0.514
615.000	388.769	80.008	19.993	103.768	19.843	3.835	0.509
615.500	389.022	80.008	19.993	103.768	19.840	4.022	0.514
616.000	389.235	80.009	19.994	103.769	19.840	4.065	0.494
616.500	389.511	80.007	19.994	103.771	19.841	3.993	0.478
617.000	389.760	80.009	19.994	103.778	19.839	4.079	0.507
617.500	390.031	80.009	19.993	103.782	19.840	4.024	0.522
618.000	390.283	80.008	19.993	103.781	19.835	4.410	0.522
618.500	390.491	80.009	19.993	103.779	19.840	4.051	0.492
619.000	390.769	80.009	19.993	103.776	19.841	3.956	0.473
619.500	391.040	80.008	19.994	103.770	19.838	4.143	0.517
620.000	391.316	80.006	19.994	103.766	19.837	4.260	0.548
620.500	391.555	80.009	19.995	103.766	19.839	4.101	0.531
621.001	391.820	80.008	19.993	103.769	19.837	4.237	0.510
621.500	392.094	80.008	19.994	103.772	19.837	4.223	0.521
622.000	392.354	80.007	19.994	103.778	19.837	4.218	0.537
622.500	392.576	80.007	19.995	103.778	19.836	4.311	0.508
623.000	392.845	80.007	19.993	103.775	19.836	4.303	0.486
623.500	393.094	80.008	19.993	103.769	19.835	4.384	0.504
624.000	393.362	80.007	19.994	103.765	19.836	4.283	0.518
624.500	393.628	80.008	19.996	103.759	19.831	4.657	0.525
625.000	393.912	80.008	19.994	103.758	19.830	4.741	0.542
625.500	394.161	80.008	19.995	103.761	19.832	4.620	0.542
626.001	394.406	80.008	19.994	103.768	19.831	4.671	0.514
626.501	394.681	80.008	19.994	103.773	19.831	4.644	0.506
627.000	394.912	80.008	19.993	103.774	19.832	4.595	0.513
627.500	395.214	80.008	19.994	103.777	19.829	4.782	0.520
628.000	395.485	80.007	19.993	103.772	19.829	4.821	0.553
628.500	395.738	80.008	19.994	103.767	19.829	4.795	0.548
629.000	395.992	80.007	19.995	103.765	19.828	4.865	0.516
629.500	396.201	80.008	19.993	103.772	19.830	4.754	0.485
630.000	396.482	80.008	19.995	103.774	19.831	4.676	0.476
630.500	396.706	80.007	19.993	103.780	19.827	4.924	0.498
631.000	397.010	80.008	19.994	103.785	19.827	4.932	0.517
631.500	397.221	80.008	19.995	103.788	19.827	4.969	0.521
632.000	397.469	80.008	19.994	103.787	19.827	4.946	0.487
632.500	397.728	80.009	19.994	103.786	19.828	4.876	0.483
633.000	398.011	80.009	19.992	103.785	19.830	4.757	0.524
633.500	398.201	80.009	19.994	103.781	19.828	4.852	0.508
634.000	398.470	80.011	19.994	103.774	19.827	4.951	0.466
634.500	398.760	80.010	19.994	103.767	19.828	4.901	0.509
635.000	399.017	80.010	19.994	103.760	19.824	5.160	0.553
635.500	399.247	80.009	19.994	103.755	19.825	5.123	0.517
636.000	399.489	80.008	19.993	103.756	19.825	5.128	0.480
636.500	399.771	80.009	19.992	103.758	19.822	5.316	0.498
637.000	400.054	80.009	19.994	103.759	19.821	5.364	0.544
637.500	400.252	80.009	19.993	103.763	19.819	5.503	0.523
638.000	400.513	80.008	19.993	103.761	19.821	5.415	0.470
638.500	400.773	80.009	19.993	103.756	19.819	5.518	0.489
639.000	400.983	80.008	19.993	103.756	19.822	5.292	0.495
639.500	401.221	80.010	19.994	103.756	19.820	5.450	0.459
640.000	401.494	80.009	19.995	103.753	19.818	5.579	0.480
640.500	401.720	80.010	19.994	103.753	19.817	5.638	0.505
641.000	402.051	80.009	19.994	103.757	19.817	5.700	0.528
641.500	402.290	80.009	19.993	103.761	19.817	5.690	0.563
642.000	402.512	80.007	19.995	103.761	19.817	5.645	0.515
642.500	402.781	80.009	19.994	103.763	19.815	5.779	0.476
643.000	403.036	80.008	19.993	103.766	19.816	5.756	0.507
643.500	403.323	80.009	19.993	103.762	19.814	5.918	0.534
644.000	403.559	80.008	19.993	103.761	19.812	6.000	0.532
644.500	403.787	80.008	19.994	103.762	19.816	5.773	0.493
645.000	404.073	80.008	19.995	103.760	19.814	5.906	0.489
645.500	404.304	80.009	19.994	103.758	19.814	5.900	0.516
646.000	404.563	80.009	19.995	103.757	19.810	6.169	0.504
646.500	404.799	80.009	19.994	103.752	19.813	5.986	0.492
647.000	405.097	80.009	19.994	103.750	19.811	6.119	0.515
647.500	405.359	80.008	19.994	103.752	19.808	6.276	0.547
648.000	405.658	80.009	19.994	103.751	19.808	6.303	0.560
648.500	405.854	80.008	19.993	103.751	19.809	6.231	0.527
649.000	406.107	80.009	19.994	103.751	19.806	6.465	0.472
649.500	406.377	80.007	19.994	103.750	19.803	6.676	0.487
650.000	406.615	80.007	19.994	103.748	19.804	6.582	0.515
650.500	406.870	80.009	19.994	103.753	19.805	6.540	0.500
651.000	407.111	80.009	19.994	103.758	19.802	6.715	0.495
651.500	407.380	80.010	19.994	103.758	19.804	6.620	0.504
652.000	407.645	80.007	19.996	103.758	19.804	6.580	0.522
652.500	407.868	80.009	19.993	103.756	19.802	6.752	0.511
653.000	408.152	80.010	19.994	103.752	19.802	6.717	0.497
653.500	408.363	80.009	19.995	103.747	19.804	6.598	0.501
654.000	408.654	80.009	19.994	103.747	19.803	6.664	0.499
654.500	408.912	80.009	19.994	103.747	19.802	6.740	0.526
655.000	409.156	80.009	19.994	103.748	19.801	6.789	0.525
655.500	409.439	80.009	19.994	103.745	19.801	6.797	0.514
656.000	409.670	80.008	19.994	103.745	19.799	6.924	0.520
656.500	409.945	80.010	19.993	103.745	19.797	7.107	0.511
657.000	410.185	80.011	19.992	103.749	19.796	7.150	0.511
657.500	410.472	80.010	19.994	103.756	19.799	6.973	0.520
658.000	410.748	80.009	19.995	103.763	19.797	7.108	0.545
658.500	410.992	80.011	19.993	103.771	19.796	7.154	0.542
659.000	411.272	80.010	19.994	103.776	19.794	7.301	0.523
659.500	411.487	80.009	19.993	103.780	19.795	7.216	0.509
660.000	411.752	80.010	19.993	103.776	19.796	7.154	0.487
660.500	412.016	80.010	19.994	103.772	19.794	7.297	0.504
661.000	412.251	80.010	19.994	103.766	19.792	7.435	0.514
661.500	412.534	80.011	19.993	103.760	19.794	7.332	0.508
662.000	412.749	80.011	19.993	103.755	19.790	7.584	0.508
662.500	413.016	80.010	19.994	103.752	19.792	7.458	0.490
663.000	413.257	80.011	19.994	103.749	19.788	7.719	0.495
663.500	413.510	80.010	19.993	103.749	19.788	7.732	0.501
664.000	413.731	80.009	19.994	103.748	19.785	7.917	0.484
664.500	414.017	80.009	19.993	103.748	19.788	7.746	0.490
665.001	414.274	80.010	19.993	103.747	19.786	7.867	0.525
665.500	414.523	80.011	19.992	103.746	19.782	8.173	0.525
666.000	414.804	80.010	19.994	103.747	19.780	8.268	0.518
666.500	415.018	80.008	19.992	103.750	19.779	8.364	0.513
667.000	415.282	80.009	19.995	103.752	19.778	8.414	0.487
667.500	415.556	80.009	19.993	103.755	19.777	8.489	0.508
668.000	415.837	80.009	19.993	103.761	19.779	8.387	0.546
668.500	416.095	80.009	19.993	103.761	19.775	8.663	0.547
669.000	416.365	80.009	19.993	103.761	19.773	8.781	0.534
669.500	416.618	80.009	19.993	103.759	19.771	8.965	0.526
670.000	416.901	80.009	19.993	103.761	19.772	8.856	0.530
670.500	417.155	80.008	19.992	103.756	19.767	9.209	0.536
671.000	417.409	80.008	19.994	103.759	19.767	9.230	0.523
671.500	417.707	80.009	19.995	103.761	19.764	9.434	0.530
672.000	417.968	80.007	19.994	103.766	19.764	9.437	0.555
672.500	418.238	80.010	19.995	103.768	19.761	9.643	0.545
673.000	418.483	80.009	19.993	103.776	19.759	9.787	0.523
673.501	418.756	80.008	19.994	103.780	19.756	10.030	0.516
674.001	419.004	80.007	19.993	103.783	19.756	9.978	0.520
674.500	419.324	80.009	19.994	103.790	19.753	10.221	0.545
675.000	419.537	80.007	19.994	103.770	19.751	10.377	0.550
675.500	419.809	80.008	19.993	103.745	19.752	10.268	0.509
676.000	420.054	80.009	19.993	103.722	19.750	10.412	0.501
676.500	420.343	80.007	19.994	103.705	19.747	10.670	0.525
677.000	420.583	80.006	19.994	103.690	19.749	10.522	0.531
677.500	420.830	80.008	19.993	103.702	19.750	10.418	0.508
678.000	421.111	80.007	19.994	103.718	19.748	10.567	0.507
678.500	421.400	80.008	19.995	103.734	19.749	10.497	0.549
679.000	421.682	80.009	19.994	103.748	19.746	10.743	0.571
679.500	421.908	80.008	19.993	103.779	19.743	10.942	0.540
680.000	422.141	80.009	19.994	103.793	19.746	10.751	0.484
680.500	422.409	80.006	19.993	103.799	19.741	11.071	0.480
681.000	422.671	80.009	19.993	103.803	19.743	10.918	0.515
681.500	422.909	80.007	19.993	103.804	19.743	10.928	0.515
682.000	423.202	80.008	19.992	103.777	19.742	10.993	0.516
682.500	423.436	80.008	19.993	103.765	19.742	11.005	0.529
683.000	423.742	80.008	19.993	103.759	19.743	10.953	0.533
683.500	424.000	80.008	19.994	103.755	19.742	11.008	0.552
684.000	424.238	80.007	19.993	103.749	19.741	11.083	0.530
684.500	424.481	80.008	19.993	103.748	19.737	11.371	0.489
685.000	424.780	80.008	19.993	103.746	19.735	11.483	0.512
685.500	424.993	80.007	19.992	103.747	19.732	11.696	0.527
686.000	425.274	80.009	19.992	103.747	19.731	11.772	0.503
686.500	425.535	80.009	19.993	103.747	19.733	11.609	0.518
687.000	425.802	80.006	19.994	103.748	19.733	11.670	0.535
687.500	426.046	80.008	19.994	103.748	19.733	11.640	0.520
688.000	426.314	80.008	19.995	103.749	19.729	11.956	0.511
688.500	426.601	80.008	19.993	103.749	19.731	11.783	0.533
689.000	426.830	80.008	19.994	103.751	19.730	11.888	0.535
689.500	427.101	80.009	19.993	103.751	19.727	12.065	0.508
690.000	427.363	80.008	19.993	103.754	19.731	11.825	0.517
690.500	427.608	80.008	19.992	103.758	19.726	12.181	0.520
691.000	427.858	80.008	19.993	103.763	19.726	12.148	0.500
691.500	428.129	80.008	19.993	103.768	19.723	12.344	0.508
692.001	428.416	80.008	19.994	103.775	19.727	12.100	0.540
692.500	428.641	80.010	19.993	103.780	19.724	12.286	0.535
693.000	428.918	80.007	19.994	103.784	19.725	12.233	0.506
693.500	429.157	80.009	19.993	103.787	19.723	12.327	0.509
694.000	429.466	80.009	19.993	103.788	19.722	12.412	0.533
694.500	429.652	80.009	19.994	103.793	19.722	12.406	0.521
695.000	429.935	80.009	19.993	103.789	19.721	12.475	0.482
695.500	430.205	80.009	19.993	103.760	19.718	12.731	0.511
696.000	430.463	80.010	19.992	103.734	19.715	12.891	0.540
696.500	430.741	80.008	19.993	103.727	19.712	13.146	0.532
697.000	430.980	80.009	19.993	103.721	19.711	13.234	0.527
697.500	431.213	80.008	19.992	103.729	19.711	13.193	0.494
698.000	431.474	80.009	19.993	103.765	19.707	13.495	0.483
