Repository: ulfsri/fsri_materials_database

# Materials and Products Database

## 01_Data

Raw data generated from each apparatus are included here in plain-text format. The data is organized first by material, next by the short name of test apparatus used, and where applicable additional filtering by test settings.

### material.json

Each material directory contains a json file of the same name as the material. This file links the data stored in the repository as well as data and graphs produced by the accompanying scripts (__02_Scripts__) to the respective landing page for the material on the front-end website.

File: 01_Data/Tyvek_Wrap/MCC/Tyvek_Wrap_MCC_30K_min_220210_R2.txt (part 3 of 4)
T Correction Coefficients:	0	1.024463	0
Time Shift (s):	14
*
Time (s)	Temperature (C)	N2 flow rate (cc/min)	O2 flow rate (cc/min)	Flow Rate (cc/min)	Oxygen (%)	HRR (W/g)	Heating rate (C/s)
699.000	426.285	80.006	19.994	103.750	19.838	8.924	0.538
699.500	426.525	80.007	19.993	103.750	19.835	9.135	0.515
700.000	426.775	80.006	19.994	103.750	19.833	9.258	0.488
700.500	427.020	80.007	19.994	103.751	19.832	9.370	0.493
701.000	427.272	80.007	19.994	103.754	19.832	9.362	0.496
701.500	427.528	80.007	19.993	103.755	19.827	9.674	0.502
702.000	427.773	80.007	19.994	103.754	19.826	9.767	0.505
702.500	428.060	80.006	19.994	103.754	19.824	9.916	0.517
703.000	428.287	80.006	19.996	103.751	19.822	10.032	0.523
703.500	428.561	80.006	19.994	103.745	19.818	10.300	0.507
704.000	428.835	80.007	19.993	103.744	19.817	10.400	0.524
704.500	429.083	80.007	19.993	103.744	19.817	10.404	0.535
705.000	429.346	80.007	19.993	103.744	19.816	10.445	0.517
705.500	429.564	80.008	19.995	103.746	19.811	10.796	0.496
706.000	429.821	80.007	19.994	103.748	19.806	11.112	0.478
706.500	430.087	80.007	19.994	103.749	19.805	11.188	0.499
707.000	430.329	80.007	19.994	103.749	19.805	11.208	0.516
707.500	430.579	80.007	19.994	103.749	19.798	11.713	0.500
708.000	430.827	80.008	19.994	103.750	19.798	11.683	0.495
708.500	431.049	80.009	19.993	103.750	19.798	11.691	0.484
709.000	431.360	80.006	19.993	103.750	19.796	11.838	0.501
709.500	431.602	80.006	19.994	103.749	19.792	12.102	0.543
710.000	431.832	80.006	19.993	103.749	19.791	12.189	0.512
710.500	432.133	80.006	19.994	103.748	19.787	12.415	0.501
711.000	432.361	80.007	19.993	103.748	19.786	12.511	0.530
711.500	432.617	80.007	19.993	103.748	19.781	12.846	0.507
712.000	432.895	80.007	19.991	103.750	19.780	12.909	0.509
712.500	433.143	80.008	19.993	103.748	19.781	12.862	0.530
713.000	433.391	80.009	19.993	103.744	19.775	13.242	0.511
713.501	433.641	80.008	19.993	103.741	19.771	13.550	0.497
714.000	433.922	80.008	19.993	103.734	19.770	13.627	0.515
714.500	434.198	80.009	19.993	103.728	19.771	13.519	0.544
715.000	434.418	80.009	19.992	103.724	19.766	13.888	0.527
715.500	434.684	80.009	19.992	103.723	19.759	14.354	0.491
716.000	434.967	80.010	19.994	103.724	19.756	14.548	0.517
716.500	435.172	80.009	19.993	103.732	19.755	14.637	0.519
717.000	435.462	80.008	19.994	103.737	19.749	15.040	0.492
717.500	435.720	80.009	19.993	103.744	19.746	15.299	0.521
718.000	435.968	80.009	19.993	103.750	19.740	15.661	0.527
718.500	436.242	80.009	19.993	103.751	19.735	16.001	0.514
719.000	436.513	80.009	19.994	103.752	19.729	16.461	0.534
719.500	436.757	80.008	19.995	103.752	19.721	16.967	0.530
720.000	436.944	80.008	19.993	103.752	19.718	17.214	0.473
720.501	437.259	80.009	19.994	103.749	19.712	17.634	0.467
721.000	437.523	80.009	19.993	103.743	19.708	17.890	0.541
721.500	437.760	80.009	19.993	103.736	19.700	18.433	0.540
722.000	438.027	80.009	19.994	103.731	19.693	18.925	0.502
722.500	438.258	80.009	19.996	103.725	19.690	19.138	0.501
723.000	438.573	80.008	19.992	103.725	19.684	19.534	0.522
723.500	438.803	80.009	19.993	103.727	19.684	19.554	0.546
724.000	439.048	80.007	19.993	103.730	19.674	20.227	0.510
724.500	439.318	80.010	19.994	103.730	19.672	20.355	0.495
725.000	439.572	80.009	19.994	103.727	19.667	20.740	0.519
725.500	439.808	80.010	19.993	103.719	19.661	21.136	0.507
726.000	440.073	80.009	19.992	103.714	19.659	21.285	0.495
726.500	440.375	80.008	19.993	103.706	19.654	21.630	0.534
727.000	440.618	80.008	19.993	103.701	19.648	22.033	0.556
727.500	440.861	80.009	19.994	103.701	19.646	22.192	0.515
728.001	441.130	80.006	19.996	103.704	19.643	22.403	0.499
728.501	441.338	80.010	19.994	103.700	19.641	22.525	0.495
729.001	441.614	80.009	19.994	103.697	19.633	23.040	0.480
729.500	441.886	80.009	19.994	103.698	19.631	23.176	0.516
730.000	442.124	80.008	19.994	103.698	19.628	23.417	0.529
730.500	442.391	80.008	19.993	103.698	19.625	23.600	0.507
731.000	442.666	80.008	19.993	103.703	19.617	24.204	0.524
731.500	442.903	80.009	19.994	103.708	19.611	24.575	0.527
732.000	443.176	80.010	19.995	103.710	19.606	24.921	0.511
732.500	443.397	80.009	19.994	103.712	19.599	25.401	0.502
733.000	443.660	80.010	19.993	103.716	19.598	25.500	0.489
733.500	443.929	80.008	19.994	103.722	19.588	26.176	0.508
734.000	444.166	80.009	19.994	103.729	19.584	26.452	0.519
734.500	444.457	80.010	19.994	103.732	19.578	26.833	0.517
735.000	444.683	80.009	19.993	103.732	19.569	27.481	0.522
735.500	444.922	80.009	19.995	103.731	19.563	27.865	0.491
736.000	445.218	80.010	19.996	103.726	19.557	28.301	0.500
736.500	445.456	80.009	19.994	103.721	19.550	28.791	0.535
737.000	445.714	80.010	19.994	103.718	19.543	29.305	0.515
737.500	445.981	80.009	19.993	103.718	19.538	29.618	0.510
738.000	446.226	80.010	19.993	103.716	19.530	30.157	0.519
738.500	446.501	80.011	19.992	103.720	19.521	30.783	0.516
739.000	446.757	80.009	19.993	103.723	19.512	31.412	0.525
739.500	446.975	80.011	19.995	103.727	19.507	31.758	0.502
740.000	447.233	80.011	19.993	103.733	19.499	32.326	0.475
740.500	447.525	80.009	19.993	103.732	19.493	32.744	0.513
741.000	447.733	80.010	19.993	103.725	19.484	33.335	0.525
741.500	448.001	80.012	19.993	103.719	19.476	33.879	0.489
742.000	448.276	80.010	19.994	103.711	19.466	34.562	0.510
742.500	448.559	80.010	19.994	103.706	19.459	35.038	0.551
743.000	448.791	80.010	19.993	103.706	19.450	35.687	0.537
743.500	449.023	80.009	19.994	103.707	19.444	36.124	0.489
744.000	449.267	80.011	19.993	103.708	19.431	36.996	0.470
744.500	449.537	80.009	19.995	103.709	19.423	37.582	0.495
745.000	449.795	80.010	19.993	103.706	19.414	38.169	0.521
745.500	450.019	80.010	19.993	103.705	19.407	38.670	0.505
746.000	450.271	80.011	19.994	103.703	19.396	39.395	0.479
746.500	450.537	80.009	19.993	103.702	19.389	39.887	0.497
747.000	450.808	80.011	19.993	103.702	19.377	40.721	0.528
747.500	451.060	80.010	19.995	103.703	19.370	41.226	0.530
748.000	451.264	80.010	19.993	103.703	19.356	42.133	0.490
748.500	451.541	80.009	19.995	103.705	19.346	42.847	0.468
749.000	451.827	80.009	19.993	103.702	19.335	43.600	0.522
749.500	452.080	80.007	19.995	103.696	19.324	44.344	0.551
750.000	452.296	80.009	19.995	103.696	19.312	45.192	0.504
750.500	452.560	80.007	19.993	103.694	19.301	45.978	0.474
751.000	452.844	80.008	19.994	103.686	19.287	46.919	0.514
751.500	453.073	80.009	19.994	103.681	19.275	47.723	0.531
752.000	453.332	80.007	19.993	103.686	19.259	48.868	0.501
752.500	453.561	80.008	19.995	103.685	19.247	49.656	0.488
753.000	453.849	80.007	19.994	103.686	19.232	50.684	0.502
753.500	454.107	80.009	19.994	103.693	19.217	51.737	0.531
754.000	454.378	80.007	19.995	103.699	19.205	52.598	0.538
754.500	454.615	80.008	19.994	103.701	19.189	53.703	0.519
755.001	454.860	80.006	19.994	103.702	19.171	54.927	0.495
755.500	455.109	80.007	19.994	103.697	19.159	55.716	0.488
756.000	455.387	80.007	19.995	103.691	19.138	57.202	0.511
756.500	455.629	80.007	19.995	103.685	19.124	58.181	0.524
757.000	455.889	80.007	19.996	103.683	19.104	59.517	0.511
757.500	456.150	80.007	19.994	103.680	19.083	60.945	0.512
758.000	456.377	80.008	19.994	103.682	19.068	62.027	0.505
758.500	456.620	80.007	19.994	103.683	19.050	63.253	0.479
759.000	456.885	80.007	19.994	103.684	19.032	64.475	0.489
759.500	457.157	80.006	19.995	103.678	19.011	65.894	0.522
760.000	457.372	80.007	19.994	103.674	18.990	67.367	0.512
760.500	457.634	80.007	19.994	103.669	18.968	68.877	0.482
761.000	457.909	80.007	19.995	103.668	18.951	70.063	0.507
761.500	458.185	80.007	19.995	103.668	18.925	71.858	0.544
762.000	458.411	80.007	19.995	103.669	18.904	73.292	0.527
762.500	458.661	80.007	19.994	103.670	18.878	75.058	0.489
763.000	458.938	80.008	19.994	103.671	18.854	76.748	0.501
763.500	459.203	80.006	19.996	103.671	18.827	78.591	0.535
764.000	459.469	80.006	19.994	103.671	18.801	80.411	0.537
764.500	459.716	80.007	19.994	103.671	18.777	82.041	0.521
765.000	459.927	80.008	19.993	103.670	18.748	84.034	0.485
765.500	460.189	80.007	19.995	103.669	18.724	85.714	0.466
766.000	460.428	80.006	19.995	103.666	18.696	87.626	0.487
766.500	460.657	80.006	19.994	103.660	18.669	89.476	0.484
767.000	460.942	80.006	19.994	103.652	18.638	91.580	0.491
767.500	461.198	80.005	19.995	103.652	18.609	93.550	0.528
768.000	461.400	80.007	19.994	103.652	18.577	95.755	0.500
768.500	461.682	80.008	19.995	103.649	18.549	97.701	0.471
769.000	461.971	80.006	19.994	103.646	18.518	99.806	0.527
769.500	462.204	80.009	19.995	103.645	18.491	101.701	0.546
770.000	462.466	80.008	19.994	103.638	18.456	104.064	0.509
770.500	462.718	80.008	19.994	103.627	18.424	106.299	0.505
771.000	462.938	80.009	19.994	103.618	18.395	108.343	0.493
771.500	463.192	80.008	19.994	103.611	18.359	110.800	0.473
772.000	463.437	80.009	19.993	103.606	18.325	113.149	0.487
772.500	463.717	80.009	19.994	103.602	18.288	115.684	0.512
773.000	463.972	80.008	19.993	103.603	18.253	118.091	0.530
773.500	464.232	80.009	19.992	103.608	18.213	120.858	0.525
774.000	464.487	80.008	19.993	103.611	18.178	123.222	0.515
774.500	464.713	80.007	19.994	103.614	18.143	125.615	0.498
775.000	464.975	80.009	19.993	103.617	18.109	127.994	0.484
775.500	465.226	80.006	19.994	103.612	18.074	130.370	0.501
776.001	465.483	80.008	19.992	103.607	18.040	132.706	0.511
776.500	465.749	80.006	19.994	103.605	18.005	135.059	0.515
777.000	465.994	80.007	19.993	103.600	17.968	137.644	0.517
777.500	466.245	80.007	19.993	103.587	17.936	139.836	0.504
778.000	466.502	80.007	19.993	103.574	17.895	142.629	0.502
778.500	466.752	80.009	19.992	103.559	17.861	144.994	0.507
779.001	466.962	80.007	19.994	103.543	17.815	148.138	0.484
779.501	467.255	80.007	19.995	103.527	17.779	150.630	0.482
780.000	467.503	80.007	19.995	103.523	17.739	153.392	0.522
780.500	467.781	80.007	19.994	103.527	17.698	156.214	0.533
781.000	468.057	80.006	19.995	103.535	17.656	159.087	0.540
781.500	468.251	80.006	19.995	103.545	17.612	162.088	0.512
782.000	468.523	80.006	19.993	103.555	17.576	164.561	0.468
782.500	468.823	80.008	19.994	103.562	17.532	167.497	0.519
783.000	469.079	80.006	19.994	103.563	17.493	170.165	0.564
783.500	469.346	80.006	19.995	103.561	17.444	173.481	0.540
784.000	469.582	80.007	19.994	103.555	17.399	176.556	0.513
784.500	469.807	80.006	19.992	103.546	17.355	179.526	0.482
785.000	470.099	80.006	19.994	103.534	17.310	182.635	0.489
785.500	470.339	80.007	19.993	103.523	17.266	185.616	0.525
786.000	470.596	80.008	19.993	103.515	17.220	188.800	0.514
786.500	470.836	80.008	19.993	103.503	17.170	192.193	0.497
787.000	471.078	80.009	19.993	103.492	17.120	195.658	0.489
787.500	471.358	80.006	19.994	103.484	17.069	199.102	0.502
788.000	471.603	80.007	19.993	103.472	17.017	202.707	0.524
788.500	471.868	80.006	19.994	103.457	16.961	206.543	0.517
789.000	472.088	80.006	19.993	103.457	16.908	210.107	0.497
789.500	472.333	80.007	19.994	103.453	16.852	213.925	0.475
790.000	472.587	80.008	19.992	103.459	16.792	217.956	0.482
790.500	472.854	80.009	19.993	103.462	16.737	221.653	0.511
791.000	473.091	80.008	19.993	103.465	16.685	225.168	0.513
791.500	473.376	80.007	19.994	103.464	16.633	228.630	0.513
792.000	473.648	80.009	19.994	103.459	16.576	232.476	0.539
792.500	473.863	80.007	19.993	103.439	16.520	236.289	0.522
793.000	474.144	80.008	19.992	103.424	16.463	240.191	0.492
793.500	474.382	80.009	19.993	103.401	16.405	244.177	0.507
794.000	474.684	80.009	19.995	103.369	16.341	248.523	0.529
794.500	474.924	80.010	19.994	103.345	16.276	253.021	0.541
795.000	475.147	80.008	19.994	103.332	16.211	257.417	0.503
795.500	475.417	80.009	19.994	103.319	16.143	262.042	0.478
796.000	475.676	80.008	19.994	103.307	16.073	266.855	0.511
796.500	475.936	80.008	19.995	103.299	15.997	272.077	0.524
797.000	476.162	80.010	19.994	103.291	15.929	276.750	0.503
797.500	476.463	80.008	19.993	103.282	15.855	281.789	0.507
798.000	476.690	80.009	19.992	103.280	15.785	286.596	0.527
798.500	476.929	80.009	19.994	103.277	15.714	291.421	0.496
799.000	477.178	80.010	19.993	103.274	15.643	296.271	0.477
799.500	477.462	80.008	19.993	103.264	15.570	301.186	0.511
800.000	477.725	80.009	19.994	103.240	15.497	306.130	0.540
800.500	477.988	80.010	19.993	103.213	15.425	311.025	0.536
801.000	478.214	80.009	19.994	103.178	15.356	315.719	0.507
801.500	478.505	80.010	19.992	103.145	15.283	320.593	0.503
802.000	478.743	80.009	19.993	103.108	15.206	325.773	0.523
802.500	478.980	80.010	19.994	103.081	15.134	330.602	0.502
803.000	479.256	80.009	19.994	103.046	15.056	335.847	0.494
803.500	479.475	80.009	19.993	103.030	14.974	341.322	0.504
804.000	479.736	80.009	19.993	103.030	14.894	346.678	0.487
804.500	479.971	80.010	19.994	103.031	14.811	352.257	0.489
805.000	480.232	80.008	19.993	103.023	14.730	357.700	0.496
805.500	480.503	80.009	19.994	103.025	14.639	363.765	0.513
806.001	480.742	80.008	19.994	103.023	14.549	369.814	0.521
806.500	480.981	80.010	19.993	103.008	14.463	375.623	0.494
807.000	481.223	80.008	19.995	103.000	14.370	381.909	0.480
807.500	481.506	80.009	19.994	103.004	14.278	388.098	0.503
808.000	481.728	80.009	19.994	103.009	14.176	394.979	0.514
808.500	482.005	80.009	19.995	103.010	14.084	401.253	0.502
809.000	482.265	80.009	19.994	103.007	13.982	408.189	0.518
809.500	482.464	80.008	19.993	102.999	13.884	414.836	0.499
810.000	482.772	80.009	19.993	102.988	13.780	421.922	0.483
810.500	482.993	80.008	19.994	102.966	13.680	428.753	0.518
811.000	483.263	80.009	19.993	102.950	13.578	435.692	0.510
811.500	483.536	80.009	19.994	102.933	13.474	442.684	0.517
812.000	483.773	80.009	19.994	102.910	13.371	449.674	0.527
812.500	484.030	80.009	19.993	102.882	13.268	456.594	0.502
813.000	484.250	80.009	19.993	102.850	13.160	463.854	0.486
813.500	484.505	80.010	19.993	102.814	13.061	470.532	0.476
814.000	484.763	80.010	19.993	102.783	12.959	477.362	0.494
814.500	485.003	80.009	19.994	102.752	12.855	484.369	0.505
815.000	485.260	80.009	19.993	102.719	12.755	491.076	0.497
815.500	485.465	80.009	19.994	102.689	12.652	498.014	0.480
816.000	485.770	80.010	19.993	102.660	12.552	504.758	0.487
816.500	486.039	80.010	19.993	102.627	12.450	511.575	0.542
817.000	486.258	80.012	19.992	102.597	12.345	518.627	0.531
817.500	486.500	80.010	19.992	102.574	12.241	525.573	0.474
818.000	486.754	80.010	19.993	102.558	12.141	532.261	0.478
818.500	487.017	80.010	19.992	102.541	12.038	539.172	0.506
819.000	487.268	80.009	19.993	102.525	11.935	546.142	0.516
819.500	487.539	80.010	19.994	102.517	11.835	552.897	0.519
820.000	487.767	80.009	19.994	102.515	11.732	559.803	0.511
820.500	488.013	80.009	19.993	102.511	11.633	566.508	0.486
821.000	488.250	80.010	19.993	102.507	11.534	573.231	0.478
821.500	488.452	80.011	19.994	102.506	11.431	580.163	0.461
822.000	488.756	80.011	19.994	102.498	11.336	586.533	0.472
822.500	488.995	80.011	19.993	102.482	11.238	593.190	0.525
823.000	489.256	80.010	19.994	102.470	11.141	599.711	0.522
823.500	489.516	80.011	19.993	102.458	11.048	605.968	0.510
824.000	489.752	80.008	19.993	102.436	10.955	612.284	0.508
824.500	490.015	80.010	19.993	102.411	10.864	618.547	0.497
825.000	490.275	80.009	19.992	102.396	10.779	624.437	0.511
825.500	490.507	80.009	19.993	102.375	10.697	630.193	0.508
826.000	490.757	80.009	19.994	102.351	10.613	635.974	0.488
826.500	490.997	80.008	19.994	102.335	10.532	641.499	0.486
827.000	491.238	80.009	19.992	102.319	10.454	646.813	0.486
827.500	491.502	80.008	19.993	102.293	10.378	651.920	0.493
828.000	491.722	80.010	19.995	102.273	10.298	657.201	0.494
828.500	492.013	80.007	19.995	102.257	10.228	661.739	0.497
829.000	492.248	80.007	19.994	102.232	10.160	666.266	0.518
829.500	492.477	80.008	19.994	102.212	10.102	670.059	0.495
830.000	492.752	80.007	19.994	102.204	10.037	674.375	0.485
830.500	492.976	80.007	19.994	102.195	9.977	678.149	0.502
831.000	493.230	80.008	19.994	102.180	9.925	681.437	0.488
831.500	493.476	80.008	19.994	102.174	9.874	684.662	0.489
832.000	493.754	80.009	19.993	102.173	9.823	687.701	0.512
832.500	494.002	80.006	19.995	102.168	9.770	690.946	0.525
833.000	494.272	80.008	19.993	102.152	9.719	694.286	0.522
833.500	494.499	80.008	19.993	102.143	9.667	697.807	0.507
834.000	494.772	80.006	19.995	102.136	9.618	701.297	0.498
834.500	495.059	80.008	19.993	102.128	9.571	704.883	0.530
835.000	495.276	80.007	19.993	102.125	9.528	708.361	0.532
835.500	495.551	80.006	19.994	102.137	9.495	711.227	0.499
836.000	495.801	80.008	19.995	102.159	9.467	713.746	0.509
836.500	496.066	80.007	19.994	102.185	9.447	715.548	0.520
837.000	496.289	80.007	19.993	102.201	9.425	717.436	0.502
837.500	496.535	80.007	19.994	102.207	9.409	718.908	0.479
838.000	496.770	80.007	19.994	102.206	9.402	719.720	0.475
838.500	497.040	80.006	19.994	102.191	9.402	720.164	0.493
839.000	497.265	80.007	19.995	102.165	9.417	719.560	0.500
839.500	497.560	80.008	19.995	102.141	9.448	717.846	0.508
840.000	497.792	80.008	19.996	102.116	9.486	715.576	0.524
840.500	498.061	80.008	19.994	102.100	9.542	712.014	0.514
841.000	498.360	80.007	19.995	102.079	9.611	707.594	0.534
841.500	498.596	80.008	19.994	102.043	9.684	702.845	0.552
842.000	498.834	80.007	19.995	102.004	9.767	697.374	0.505
842.500	499.065	80.007	19.994	101.964	9.853	691.753	0.471
843.000	499.333	80.005	19.996	101.905	9.952	685.119	0.484
843.500	499.565	80.008	19.992	101.856	10.050	678.641	0.499
844.000	499.811	80.008	19.993	101.835	10.160	671.276	0.489
844.500	500.096	80.007	19.994	101.839	10.276	663.534	0.504
845.000	500.339	80.007	19.994	101.866	10.404	654.901	0.529
845.500	500.632	80.006	19.993	101.922	10.535	646.061	0.532
846.000	500.932	80.008	19.993	102.002	10.675	636.599	0.565
846.500	501.167	80.007	19.994	102.094	10.816	626.991	0.564
847.000	501.401	80.007	19.996	102.176	10.966	616.804	0.502
847.500	501.644	80.007	19.993	102.237	11.117	606.564	0.473
848.000	501.928	80.006	19.995	102.296	11.275	595.847	0.502
848.500	502.189	80.006	19.996	102.352	11.433	585.177	0.536
849.000	502.434	80.007	19.993	102.404	11.592	574.567	0.525
849.500	502.656	80.007	19.995	102.461	11.762	563.166	0.487
850.000	502.972	80.006	19.994	102.526	11.928	552.055	0.503
850.500	503.203	80.007	19.993	102.579	12.101	540.420	0.542
851.001	503.430	80.007	19.993	102.624	12.279	528.433	0.503
851.500	503.677	80.006	19.995	102.664	12.460	516.166	0.466
852.000	503.995	80.007	19.993	102.704	12.642	503.864	0.519
852.500	504.210	80.005	19.994	102.740	12.828	491.300	0.549
853.000	504.468	80.007	19.994	102.775	13.018	478.460	0.504
853.500	504.749	80.007	19.995	102.806	13.210	465.476	0.506
854.000	505.002	80.006	19.995	102.834	13.406	452.168	0.536
854.500	505.266	80.007	19.994	102.862	13.605	438.678	0.525
855.000	505.559	80.007	19.995	102.889	13.805	425.019	0.537
855.500	505.793	80.005	19.997	102.916	14.005	411.421	0.542
856.000	506.069	80.007	19.995	102.944	14.207	397.627	0.518
856.500	506.328	80.006	19.996	102.966	14.411	383.626	0.522
857.000	506.630	80.006	19.994	102.985	14.609	370.076	0.549
857.500	506.881	80.005	19.995	102.987	14.815	355.932	0.557
858.000	507.141	80.005	19.994	103.000	15.017	342.032	0.532
858.500	507.381	80.005	19.994	103.019	15.220	328.121	0.505
859.000	507.631	80.006	19.993	103.043	15.416	314.636	0.495
859.500	507.941	80.005	19.995	103.072	15.617	300.731	0.525
860.000	508.193	80.006	19.995	103.126	15.813	287.248	0.561
860.500	508.420	80.006	19.994	103.175	15.999	274.370	0.520
861.000	508.708	80.006	19.994	103.222	16.187	261.428	0.497
861.500	508.945	80.006	19.995	103.269	16.374	248.507	0.520
862.000	509.231	80.006	19.996	103.314	16.551	236.255	0.524
862.500	509.483	80.007	19.995	103.355	16.729	224.004	0.531
863.000	509.742	80.006	19.995	103.399	16.901	212.059	0.525
863.500	510.022	80.006	19.995	103.446	17.065	200.733	0.525
864.000	510.318	80.006	19.995	103.495	17.227	189.505	0.558
864.500	510.539	80.007	19.995	103.545	17.384	178.602	0.547
865.000	510.826	80.006	19.995	103.595	17.534	168.232	0.512
865.500	511.078	80.007	19.993	103.643	17.680	158.109	0.523
866.000	511.319	80.007	19.994	103.685	17.816	148.734	0.516
866.501	511.577	80.005	19.994	103.722	17.948	139.591	0.496
867.000	511.819	80.007	19.994	103.755	18.073	130.972	0.500
867.500	512.088	80.008	19.993	103.788	18.193	122.674	0.506
868.000	512.368	80.006	19.994	103.818	18.308	114.675	0.530
868.500	512.631	80.008	19.994	103.845	18.422	106.827	0.546
869.000	512.871	80.007	19.993	103.869	18.526	99.581	0.523
869.500	513.145	80.006	19.994	103.891	18.626	92.696	0.508
870.000	513.405	80.008	19.994	103.910	18.722	86.053	0.524
870.500	513.683	80.008	19.993	103.923	18.811	79.927	0.536
871.000	513.928	80.008	19.994	103.931	18.894	74.189	0.531
871.500	514.208	80.007	19.994	103.944	18.972	68.733	0.524
872.000	514.507	80.008	19.994	103.956	19.045	63.693	0.552
872.500	514.767	80.009	19.994	103.964	19.117	58.728	0.569
873.000	515.035	80.007	19.993	103.968	19.179	54.443	0.544
873.500	515.239	80.009	19.992	103.970	19.243	50.035	0.500
874.000	515.537	80.008	19.993	103.966	19.300	46.089	0.487
874.500	515.794	80.008	19.995	103.958	19.350	42.661	0.529
875.000	516.047	80.008	19.992	103.950	19.403	38.989	0.533
875.500	516.347	80.008	19.993	103.944	19.447	35.907	0.531
876.000	516.563	80.008	19.993	103.935	19.491	32.921	0.534
876.500	516.836	80.008	19.993	103.929	19.527	30.432	0.503
877.000	517.133	80.008	19.992	103.922	19.564	27.814	0.529
877.500	517.344	80.008	19.993	103.913	19.596	25.661	0.539
878.000	517.622	80.010	19.993	103.906	19.626	23.574	0.499
878.500	517.863	80.008	19.992	103.903	19.652	21.742	0.504
879.000	518.153	80.010	19.994	103.897	19.677	20.051	0.525
879.500	518.454	80.010	19.995	103.891	19.704	18.201	0.561
880.000	518.679	80.008	19.996	103.884	19.724	16.782	0.558
880.500	518.925	80.008	19.993	103.877	19.745	15.380	0.499
881.000	519.128	80.008	19.994	103.869	19.764	14.067	0.460
881.500	519.439	80.009	19.993	103.864	19.774	13.324	0.482
882.000	519.655	80.009	19.994	103.859	19.792	12.087	0.520
882.500	519.936	80.009	19.994	103.853	19.803	11.313	0.512
883.000	520.248	80.009	19.995	103.846	19.819	10.241	0.545
883.500	520.448	80.008	19.994	103.838	19.832	9.335	0.552
884.000	520.739	80.009	19.994	103.830	19.836	9.075	0.502
884.500	520.970	80.010	19.994	103.821	19.848	8.270	0.507
885.000	521.236	80.009	19.994	103.813	19.856	7.694	0.510
885.500	521.502	80.008	19.995	103.805	19.867	6.948	0.515
886.000	521.724	80.007	19.994	103.799	19.872	6.560	0.510
886.500	522.011	80.009	19.994	103.795	19.878	6.151	0.499
887.000	522.258	80.009	19.993	103.791	19.883	5.851	0.521
887.500	522.547	80.008	19.994	103.788	19.890	5.355	0.534
888.000	522.810	80.008	19.993	103.783	19.894	5.053	0.544
888.500	523.005	80.006	19.994	103.779	19.900	4.624	0.506
889.000	523.272	80.008	19.993	103.776	19.902	4.511	0.460
889.500	523.543	80.007	19.994	103.774	19.907	4.157	0.500
890.000	523.811	80.007	19.993	103.771	19.906	4.206	0.538
890.500	524.028	80.007	19.994	103.771	19.914	3.705	0.512
891.000	524.303	80.008	19.993	103.769	19.914	3.659	0.488
891.500	524.524	80.009	19.993	103.765	19.914	3.657	0.494
892.000	524.792	80.008	19.993	103.764	19.917	3.491	0.493
892.500	525.042	80.008	19.994	103.763	19.919	3.332	0.504
893.000	525.295	80.008	19.992	103.763	19.923	3.067	0.510
893.500	525.572	80.007	19.993	103.761	19.927	2.812	0.516
894.000	525.853	80.010	19.994	103.764	19.927	2.755	0.544
894.500	526.071	80.008	19.992	103.765	19.928	2.689	0.528
895.000	526.364	80.008	19.994	103.766	19.932	2.407	0.505
895.500	526.592	80.009	19.993	103.763	19.927	2.806	0.516
896.000	526.797	80.007	19.993	103.763	19.932	2.411	0.477
896.500	527.112	80.011	19.992	103.758	19.935	2.212	0.476
897.000	527.310	80.009	19.992	103.753	19.934	2.331	0.516
897.500	527.615	80.009	19.993	103.750	19.936	2.169	0.508
898.000	527.878	80.009	19.992	103.749	19.942	1.755	0.536
898.500	528.061	80.009	19.993	103.749	19.931	2.530	0.507
899.000	528.401	80.011	19.994	103.749	19.943	1.709	0.484
899.500	528.569	80.009	19.994	103.756	19.931	2.518	0.515
900.000	528.877	80.011	19.993	103.760	19.946	1.458	0.493
900.500	529.165	80.010	19.994	103.764	19.932	2.442	0.536
901.000	529.467	80.010	19.993	103.765	19.937	2.096	0.593
901.500	529.629	80.009	19.993	103.762	19.949	1.267	0.527
902.000	529.989	80.010	19.993	103.754	19.947	1.429	0.493
902.500	530.200	80.010	19.992	103.750	19.952	1.070	0.546
903.000	530.390	80.008	19.993	103.746	19.945	1.563	0.486
903.500	530.756	80.008	19.993	103.743	19.943	1.699	0.479
904.000	530.843	80.009	19.994	103.740	19.933	2.388	0.505
904.500	531.277	80.009	19.993	103.741	19.947	1.408	0.487
905.000	531.495	80.010	19.992	103.741	19.942	1.735	0.587
905.500	531.710	80.009	19.994	103.738	19.949	1.284	0.542
906.000	531.904	80.009	19.993	103.738	19.937	2.081	0.420
906.500	532.148	80.010	19.993	103.742	19.953	0.992	0.423
907.000	532.463	80.009	19.993	103.742	19.938	2.023	0.499
907.500	532.773	80.009	19.992	103.740	19.951	1.095	0.592
908.000	532.926	80.008	19.992	103.737	19.939	1.985	0.545
908.500	533.403	80.008	19.993	103.734	19.950	1.166	0.546
909.000	533.500	80.008	19.992	103.730	19.948	1.346	0.602
909.500	533.674	80.009	19.993	103.727	19.946	1.488	0.423
910.000	534.171	80.008	19.993	103.722	19.945	1.524	0.471
910.500	534.339	80.006	19.993	103.721	19.947	1.421	0.667
911.000	534.447	80.006	19.992	103.719	19.944	1.603	0.470
911.500	534.757	80.007	19.993	103.715	19.942	1.756	0.347
912.000	535.152	80.005	19.994	103.712	19.948	1.357	0.562
912.500	535.175	80.009	19.994	103.712	19.947	1.421	0.562
913.000	535.590	80.007	19.994	103.712	19.944	1.597	0.428
913.500	535.483	80.007	19.992	103.713	19.946	1.480	0.373
914.000	536.337	80.007	19.993	103.713	19.945	1.527	0.527
914.500	535.920	80.007	19.994	103.713	19.946	1.491	0.592
915.000	536.918	80.006	19.993	103.713	19.945	1.509	0.509
915.500	537.260	80.007	19.993	103.713	19.947	1.388	0.961
916.000	537.045	80.005	19.995	103.712	19.947	1.431	0.734
916.500	537.642	80.008	19.994	103.713	19.947	1.431	0.254
917.000	538.190	80.007	19.994	103.714	19.949	1.255	0.763
917.500	538.170	80.006	19.993	103.713	19.950	1.193	0.836
918.000	537.949	80.009	19.993	103.713	19.948	1.332	0.144
918.500	538.575	80.007	19.995	103.714	19.946	1.445	0.082
919.000	538.448	80.007	19.993	103.713	19.950	1.200	0.452
919.500	539.379	80.008	19.994	103.711	19.950	1.200	0.651
920.000	539.011	80.007	19.994	103.710	19.951	1.137	0.683
920.500	539.543	80.008	19.994	103.709	19.948	1.358	0.364
921.000	539.627	80.008	19.994	103.707	19.950	1.177	0.390
921.500	540.176	80.006	19.993	103.706	19.947	1.371	0.624
922.000	539.862	80.008	19.994	103.703	19.952	1.083	0.434
922.500	540.682	80.008	19.994	103.699	19.951	1.140	0.371
923.000	540.672	80.007	19.995	103.692	19.950	1.198	0.659
923.500	540.927	80.008	19.995	103.685	19.949	1.254	0.527
924.000	541.131	80.008	19.995	103.678	19.950	1.163	0.351
924.500	541.553	80.007	19.995	103.672	19.951	1.137	0.542
925.000	541.607	80.007	19.994	103.668	19.948	1.334	0.552
925.500	541.999	80.008	19.993	103.662	19.950	1.222	0.461
926.000	542.328	80.007	19.995	103.650	19.952	1.024	0.583
926.500	542.385	80.008	19.993	103.634	19.948	1.327	0.553
927.000	542.710	80.008	19.993	103.613	19.952	1.047	0.384
927.500	543.079	80.007	19.994	103.591	19.951	1.123	0.538
928.000	543.247	80.008	19.994	103.573	19.948	1.308	0.616
928.500	543.462	80.007	19.994	103.556	19.951	1.129	0.460
929.000	543.760	80.007	19.994	103.539	19.953	0.957	0.448
929.500	544.051	80.007	19.993	103.527	19.950	1.187	0.552
930.000	544.230	80.007	19.993	103.509	19.953	1.010	0.530
930.500	544.519	80.008	19.994	103.488	19.954	0.892	0.468
931.000	544.795	80.007	19.994	103.472	19.952	1.074	0.516
931.500	545.012	80.007	19.993	103.461	19.952	1.078	0.529
932.001	545.305	80.007	19.993	103.458	19.949	1.254	0.502
932.501	545.562	80.007	19.994	103.468	19.949	1.237	0.530
933.000	545.763	80.009	19.993	103.490	19.947	1.437	0.504
933.500	546.066	80.007	19.993	103.520	19.952	1.042	0.481
934.000	546.292	80.007	19.994	103.551	19.948	1.333	0.516
934.501	546.606	80.009	19.994	103.579	19.948	1.337	0.535
935.001	546.847	80.008	19.994	103.610	19.951	1.116	0.548
935.500	546.997	80.009	19.994	103.633	19.952	1.085	0.473
936.000	547.397	80.009	19.994	103.649	19.951	1.112	0.470
936.500	547.572	80.007	19.995	103.664	19.949	1.290	0.563
937.000	547.831	80.006	19.993	103.678	19.949	1.280	0.504
937.500	548.136	80.008	19.994	103.686	19.953	0.995	0.499
938.001	548.306	80.007	19.994	103.694	19.951	1.095	0.519
938.500	548.639	80.007	19.995	103.703	19.948	1.346	0.489
939.000	548.857	80.008	19.994	103.716	19.950	1.205	0.527
939.500	549.140	80.008	19.994	103.724	19.949	1.259	0.526
940.000	549.378	80.008	19.994	103.730	19.950	1.191	0.511
940.500	549.636	80.007	19.993	103.735	19.950	1.186	0.509
941.000	549.889	80.008	19.994	103.741	19.952	1.080	0.504
941.500	550.175	80.006	19.995	103.740	19.953	0.962	0.525
942.000	550.390	80.006	19.994	103.741	19.951	1.135	0.520
942.500	550.670	80.006	19.994	103.743	19.953	0.995	0.498
943.000	550.963	80.007	19.993	103.746	19.953	1.004	0.534
943.501	551.208	80.007	19.994	103.746	19.952	1.083	0.556
944.000	551.430	80.006	19.995	103.746	19.952	1.055	0.503
944.500	551.698	80.006	19.994	103.740	19.949	1.248	0.478
945.000	551.936	80.006	19.995	103.735	19.953	1.006	0.497
945.500	552.189	80.007	19.993	103.733	19.950	1.176	0.498
946.000	552.453	80.006	19.994	103.732	19.950	1.208	0.505
946.500	552.633	80.007	19.995	103.734	19.952	1.078	0.481
947.000	552.957	80.005	19.996	103.740	19.949	1.273	0.474
947.500	553.206	80.006	19.995	103.748	19.953	0.991	0.538
948.000	553.458	80.007	19.995	103.751	19.953	0.987	0.537
948.500	553.693	80.006	19.995	103.751	19.951	1.157	0.494
949.000	553.945	80.006	19.995	103.750	19.954	0.898	0.487
949.500	554.208	80.006	19.995	103.749	19.951	1.127	0.501
950.000	554.455	80.006	19.995	103.744	19.953	1.014	0.512
950.500	554.761	80.007	19.996	103.742	19.950	1.169	0.531
951.000	554.990	80.006	19.996	103.742	19.951	1.112	0.544
951.500	555.246	80.007	19.994	103.743	19.950	1.172	0.510
952.000	555.541	80.008	19.996	103.744	19.950	1.189	0.518
952.500	555.726	80.007	19.995	103.745	19.954	0.894	0.516
953.000	556.036	80.008	19.994	103.742	19.952	1.087	0.487
953.500	556.285	80.007	19.995	103.740	19.952	1.055	0.527
954.000	556.518	80.007	19.995	103.739	19.954	0.944	0.521
954.500	556.758	80.008	19.996	103.738	19.953	0.976	0.477
955.000	557.047	80.008	19.995	103.737	19.953	0.983	0.501
955.500	557.277	80.008	19.994	103.740	19.956	0.770	0.524
956.000	557.564	80.008	19.996	103.741	19.956	0.804	0.518
956.500	557.814	80.008	19.994	103.742	19.955	0.866	0.527
957.000	558.051	80.008	19.995	103.743	19.956	0.798	0.512
957.500	558.235	80.007	19.993	103.745	19.954	0.889	0.454
958.000	558.595	80.009	19.992	103.745	19.957	0.701	0.482
958.500	558.795	80.008	19.994	103.746	19.956	0.771	0.552
959.000	559.013	80.009	19.995	103.746	19.952	1.055	0.489
959.500	559.313	80.009	19.994	103.747	19.954	0.949	0.468
960.000	559.551	80.009	19.995	103.749	19.954	0.904	0.528
960.500	559.800	80.010	19.993	103.750	19.954	0.898	0.513
961.000	560.049	80.008	19.994	103.750	19.954	0.942	0.493
961.500	560.363	80.008	19.993	103.750	19.951	1.157	0.531
962.000	560.538	80.010	19.994	103.750	19.954	0.887	0.526
962.500	560.857	80.009	19.993	103.748	19.956	0.760	0.491
963.000	561.075	80.009	19.994	103.747	19.954	0.893	0.515
963.500	561.313	80.008	19.993	103.747	19.956	0.813	0.497
964.000	561.596	80.008	19.994	103.746	19.955	0.836	0.488
964.500	561.853	80.009	19.994	103.746	19.957	0.728	0.530
965.000	562.112	80.008	19.993	103.747	19.953	0.972	0.528
965.500	562.382	80.008	19.995	103.746	19.955	0.845	0.523
966.000	562.606	80.008	19.995	103.746	19.956	0.772	0.511
966.500	562.892	80.007	19.994	103.740	19.957	0.745	0.502
967.000	563.109	80.008	19.994	103.733	19.956	0.758	0.507
967.500	563.388	80.008	19.994	103.731	19.954	0.923	0.499
968.000	563.677	80.007	19.994	103.729	19.953	1.006	0.532
968.500	563.869	80.008	19.992	103.730	19.954	0.904	0.525
969.000	564.135	80.007	19.994	103.736	19.952	1.078	0.469
969.501	564.408	80.007	19.994	103.743	19.955	0.855	0.498
970.001	564.615	80.008	19.994	103.745	19.953	0.996	0.510
970.500	564.901	80.008	19.993	103.748	19.958	0.631	0.487
971.000	565.122	80.008	19.993	103.747	19.955	0.868	0.500
971.500	565.358	80.008	19.993	103.747	19.953	1.017	0.482
972.000	565.647	80.008	19.993	103.747	19.953	0.998	0.491
972.500	565.892	80.007	19.993	103.747	19.955	0.881	0.529
973.000	566.152	80.007	19.994	103.748	19.955	0.877	0.519
973.500	566.358	80.008	19.993	103.748	19.954	0.951	0.486
974.000	566.651	80.008	19.994	103.747	19.955	0.828	0.483
974.500	566.893	80.008	19.993	103.747	19.954	0.911	0.517
975.000	567.166	80.008	19.994	103.745	19.954	0.900	0.525
975.500	567.401	80.008	19.994	103.745	19.952	1.034	0.512
976.000	567.701	80.008	19.994	103.744	19.952	1.038	0.522
976.500	567.934	80.008	19.992	103.746	19.951	1.123	0.534
977.000	568.182	80.009	19.992	103.747	19.952	1.034	0.507
977.500	568.462	80.009	19.995	103.749	19.951	1.132	0.504
978.000	568.682	80.008	19.994	103.749	19.952	1.044	0.514
978.500	568.997	80.008	19.993	103.749	19.953	1.015	0.518
979.000	569.232	80.008	19.994	103.744	19.953	0.985	0.543
979.500	569.472	80.010	19.995	103.739	19.953	0.989	0.513
980.000	569.742	80.008	19.994	103.733	19.949	1.238	0.492
980.500	569.975	80.010	19.993	103.730	19.954	0.947	0.506
981.000	570.249	80.010	19.992	103.728	19.953	0.972	0.505
981.500	570.450	80.011	19.993	103.729	19.952	1.089	0.491
982.000	570.746	80.010	19.992	103.731	19.954	0.900	0.486
982.500	570.988	80.009	19.994	103.732	19.953	1.004	0.517
983.000	571.243	80.010	19.992	103.730	19.951	1.155	0.518
983.500	571.522	80.010	19.993	103.725	19.954	0.923	0.516
984.000	571.764	80.009	19.994	103.723	19.950	1.218	0.527
984.500	572.013	80.010	19.994	103.720	19.951	1.138	0.506
985.000	572.258	80.009	19.994	103.716	19.953	0.966	0.492
985.500	572.523	80.010	19.994	103.714	19.954	0.930	0.502
986.000	572.759	80.009	19.994	103.716	19.955	0.881	0.506
986.500	573.039	80.010	19.994	103.712	19.953	1.023	0.509
987.000	573.272	80.010	19.993	103.712	19.956	0.784	0.514
987.500	573.539	80.010	19.993	103.714	19.952	1.034	0.506
988.000	573.847	80.009	19.992	103.716	19.953	0.960	0.538
988.500	574.098	80.009	19.992	103.716	19.954	0.898	0.567
989.000	574.317	80.010	19.994	103.718	19.955	0.841	0.514
989.500	574.588	80.009	19.993	103.724	19.953	0.974	0.479
990.000	574.852	80.008	19.994	103.723	19.954	0.930	0.512
990.500	575.114	80.009	19.992	103.726	19.953	0.957	0.531
991.000	575.361	80.008	19.994	103.727	19.955	0.862	0.518
991.500	575.635	80.008	19.993	103.727	19.953	0.970	0.515
992.000	575.882	80.009	19.995	103.721	19.954	0.913	0.521
992.500	576.128	80.007	19.994	103.721	19.953	1.023	0.507
993.000	576.459	80.008	19.994	103.718	19.956	0.749	0.535
993.500	576.624	80.008	19.993	103.717	19.955	0.843	0.537
994.000	576.910	80.009	19.993	103.721	19.952	1.034	0.473
994.500	577.160	80.008	19.993	103.725	19.954	0.941	0.493
995.000	577.415	80.008	19.993	103.728	19.955	0.875	0.521
995.500	577.693	80.007	19.995	103.728	19.958	0.656	0.519
996.000	577.948	80.007	19.993	103.728	19.956	0.775	0.533
996.500	578.210	80.008	19.993	103.723	19.953	1.021	0.525
997.000	578.458	80.007	19.993	103.719	19.954	0.919	0.513
997.500	578.735	80.009	19.992	103.713	19.953	0.989	0.517
998.000	579.009	80.007	19.993	103.710	19.950	1.178	0.539
998.500	579.227	80.008	19.993	103.713	19.952	1.040	0.522
999.000	579.484	80.007	19.993	103.716	19.951	1.123	0.483
999.500	579.732	80.008	19.993	103.720	19.949	1.236	0.490
1000.000	580.027	80.008	19.993	103.725	19.952	1.076	0.524
1000.500	580.309	80.007	19.994	103.732	19.952	1.078	0.560
1001.000	580.534	80.007	19.993	103.734	19.953	0.966	0.542
1001.500	580.809	80.009	19.993	103.732	19.948	1.323	0.503
1002.000	581.080	80.008	19.994	103.729	19.950	1.198	0.523
1002.500	581.311	80.008	19.994	103.723	19.951	1.149	0.524
1003.000	581.539	80.008	19.993	103.716	19.951	1.125	0.480
1003.500	581.800	80.007	19.994	103.708	19.950	1.191	0.474
1004.000	582.101	80.009	19.993	103.706	19.948	1.337	0.526
1004.500	582.378	80.008	19.992	103.706	19.950	1.214	0.570
1005.000	582.614	80.008	19.993	103.706	19.950	1.231	0.545
1005.500	582.860	80.009	19.993	103.705	19.950	1.218	0.497
1006.000	583.096	80.008	19.994	103.706	19.950	1.222	0.482
1006.500	583.408	80.009	19.994	103.706	19.948	1.341	0.516
1007.000	583.611	80.007	19.994	103.707	19.951	1.095	0.531
1007.500	583.854	80.007	19.993	103.707	19.950	1.197	0.480
1008.000	584.128	80.007	19.995	103.704	19.950	1.180	0.482
1008.500	584.358	80.008	19.995	103.703	19.948	1.331	0.511
1009.000	584.665	80.008	19.994	103.703	19.948	1.333	0.520
1009.500	584.910	80.007	19.994	103.704	19.947	1.401	0.545
1010.000	585.158	80.008	19.994	103.706	19.949	1.250	0.523
1010.500	585.416	80.009	19.994	103.710	19.952	1.050	0.499
1011.000	585.671	80.008	19.994	103.714	19.949	1.258	0.509
1011.500	585.921	80.009	19.993	103.715	19.950	1.222	0.509
1012.000	586.176	80.010	19.993	103.714	19.948	1.322	0.505
1012.500	586.446	80.008	19.994	103.711	19.950	1.220	0.515
1013.000	586.667	80.006	19.993	103.709	19.946	1.439	0.508
1013.500	586.935	80.007	19.994	103.710	19.950	1.210	0.490
1014.000	587.182	80.008	19.993	103.715	19.949	1.295	0.502
1014.500	587.453	80.007	19.993	103.721	19.950	1.218	0.516
1015.000	587.735	80.007	19.995	103.728	19.950	1.187	0.535
1015.500	587.980	80.008	19.994	103.736	19.951	1.100	0.540
1016.000	588.231	80.007	19.994	103.740	19.950	1.167	0.512
1016.500	588.493	80.008	19.995	103.741	19.949	1.248	0.505
1017.000	588.757	80.008	19.994	103.743	19.952	1.087	0.519
1017.500	588.979	80.008	19.995	103.744	19.951	1.123	0.506
1018.000	589.211	80.007	19.993	103.745	19.952	1.040	0.470
1018.500	589.529	80.007	19.994	103.745	19.956	0.764	0.502
1019.000	589.789	80.007	19.996	103.746	19.954	0.902	0.564
1019.500	590.040	80.007	19.998	103.745	19.952	1.055	0.544
1020.000	590.289	80.007	19.994	103.743	19.956	0.769	0.506
1020.500	590.570	80.007	19.995	103.744	19.953	0.998	0.515
1021.000	590.835	80.007	19.994	103.752	19.955	0.837	0.538
1021.500	591.103	80.007	19.994	103.761	19.956	0.784	0.540
1022.000	591.350	80.007	19.994	103.770	19.952	1.058	0.524
1022.501	591.607	80.007	19.995	103.779	19.957	0.711	0.510
1023.000	591.876	80.006	19.995	103.782	19.955	0.876	0.515
1023.500	592.137	80.006	19.994	103.775	19.957	0.706	0.528
1024.001	592.357	80.007	19.993	103.763	19.956	0.817	0.505
1024.500	592.658	80.008	19.993	103.752	19.954	0.948	0.500
1025.000	592.875	80.007	19.995	103.742	19.957	0.702	0.519
1025.500	593.166	80.006	19.994	103.738	19.954	0.928	0.514
1026.001	593.427	80.008	19.994	103.734	19.954	0.932	0.530
1026.501	593.725	80.007	19.994	103.734	19.954	0.926	0.555
1027.000	593.955	80.007	19.993	103.735	19.953	0.966	0.543
1027.500	594.220	80.008	19.992	103.732	19.952	1.027	0.512
1028.000	594.457	80.007	19.994	103.727	19.955	0.841	0.498
1028.501	594.765	80.009	19.993	103.724	19.952	1.076	0.523
1029.001	595.076	80.007	19.995	103.722	19.950	1.197	0.582
1029.501	595.245	80.007	19.994	103.716	19.951	1.110	0.550
1030.000	595.542	80.008	19.994	103.714	19.951	1.106	0.473
1030.500	595.794	80.007	19.994	103.707	19.951	1.104	0.507
1031.000	596.047	80.009	19.994	103.683	19.954	0.917	0.527
1031.500	596.293	80.008	19.994	103.663	19.951	1.116	0.502
1032.001	596.595	80.008	19.994	103.653	19.955	0.864	0.524
1032.501	596.888	80.009	19.995	103.649	19.955	0.851	0.572
1033.001	597.115	80.008	19.994	103.656	19.953	0.998	0.557
1033.501	597.393	80.009	19.996	103.696	19.956	0.809	0.512
1034.000	597.668	80.009	19.994	103.756	19.955	0.841	0.529
1034.501	597.894	80.009	19.995	103.777	19.954	0.938	0.528
1035.001	598.142	80.008	19.995	103.788	19.959	0.609	0.488
1035.501	598.433	80.010	19.995	103.786	19.954	0.930	0.506
1036.001	598.680	80.009	19.994	103.766	19.955	0.868	0.538
1036.500	598.967	80.009	19.994	103.727	19.953	0.983	0.536
1037.000	599.219	80.009	19.994	103.720	19.955	0.822	0.537
1037.501	599.474	80.007	19.993	103.719	19.954	0.889	0.523
1038.001	599.737	80.009	19.994	103.725	19.958	0.654	0.513
1038.500	599.961	80.009	19.993	103.733	19.954	0.906	0.503
1039.000	600.277	80.009	19.995	103.739	19.954	0.938	0.513
1039.500	600.543	80.009	19.994	103.741	19.955	0.847	0.561
1040.000	600.779	80.009	19.995	103.743	19.957	0.728	0.542
1040.500	601.030	80.009	19.994	103.743	19.956	0.784	0.494
1041.000	601.324	80.007	19.993	103.743	19.956	0.754	0.516
1041.500	601.577	80.009	19.995	103.745	19.954	0.953	0.546
1042.000	601.829	80.009	19.995	103.745	19.955	0.875	0.526
1042.500	602.083	80.008	19.995	103.746	19.956	0.809	0.505
1043.000	602.371	80.009	19.994	103.748	19.955	0.856	0.524
1043.500	602.637	80.007	19.994	103.748	19.955	0.828	0.548
