Repository: ulfsri/fsri_materials_database

# Materials and Products Database

## 01_Data

Raw data generated from each apparatus are included here in plain-text format. The data is organized first by material, next by the short name of test apparatus used, and where applicable additional filtering by test settings.

### material.json

Each material directory contains a json file of the same name as the material. This file links the data stored in the repository as well as data and graphs produced by the accompanying scripts (__02_Scripts__) to the respective landing page for the material on the front-end website.

File: 01_Data/Tyvek_Wrap/MCC/Tyvek_Wrap_MCC_30K_min_220211_R3.txt (part 3 of 4)
T Correction Coefficients:	0	1.024463	0
Time Shift (s):	14
*
Time (s)	Temperature (C)	N2 flow rate (cc/min)	O2 flow rate (cc/min)	Flow Rate (cc/min)	Oxygen (%)	HRR (W/g)	Heating rate (C/s)
698.500	431.759	80.008	19.994	103.800	19.705	13.650	0.521
699.000	431.984	80.008	19.992	103.833	19.704	13.709	0.528
699.500	432.252	80.008	19.993	103.835	19.703	13.769	0.501
700.000	432.537	80.008	19.993	103.832	19.698	14.163	0.523
700.500	432.795	80.008	19.992	103.825	19.694	14.391	0.548
701.000	433.031	80.008	19.993	103.815	19.689	14.810	0.518
701.500	433.279	80.007	19.993	103.789	19.687	14.935	0.489
702.000	433.556	80.008	19.993	103.784	19.684	15.108	0.505
702.500	433.831	80.009	19.993	103.783	19.682	15.268	0.539
703.000	434.074	80.008	19.994	103.780	19.676	15.678	0.535
703.500	434.334	80.007	19.993	103.781	19.674	15.816	0.510
704.001	434.606	80.007	19.993	103.782	19.671	16.065	0.517
704.501	434.843	80.009	19.993	103.784	19.667	16.346	0.520
705.000	435.109	80.006	19.993	103.780	19.663	16.652	0.506
705.500	435.371	80.007	19.994	103.774	19.661	16.800	0.515
706.000	435.587	80.008	19.994	103.766	19.653	17.361	0.503
706.500	435.878	80.007	19.994	103.760	19.652	17.413	0.493
707.000	436.142	80.007	19.993	103.756	19.650	17.577	0.531
707.500	436.401	80.007	19.995	103.753	19.644	17.957	0.539
708.000	436.648	80.007	19.993	103.755	19.645	17.888	0.515
708.500	436.929	80.007	19.994	103.756	19.639	18.329	0.517
709.000	437.172	80.007	19.994	103.754	19.636	18.560	0.526
709.500	437.403	80.006	19.994	103.750	19.631	18.903	0.499
710.000	437.692	80.006	19.993	103.750	19.627	19.181	0.497
710.500	437.928	80.008	19.994	103.750	19.623	19.442	0.522
711.000	438.171	80.007	19.993	103.749	19.618	19.802	0.502
711.500	438.368	80.009	19.994	103.748	19.615	20.034	0.460
712.000	438.695	80.008	19.994	103.748	19.613	20.208	0.482
712.500	438.905	80.007	19.994	103.749	19.609	20.467	0.531
713.000	439.181	80.008	19.994	103.749	19.605	20.744	0.512
713.500	439.438	80.009	19.993	103.749	19.603	20.883	0.509
714.000	439.708	80.008	19.994	103.751	19.598	21.248	0.530
714.500	439.939	80.009	19.994	103.750	19.592	21.650	0.514
715.000	440.196	80.008	19.994	103.751	19.588	21.962	0.494
715.500	440.402	80.009	19.994	103.751	19.583	22.347	0.475
716.000	440.716	80.008	19.993	103.750	19.577	22.739	0.492
716.500	440.953	80.009	19.993	103.749	19.570	23.263	0.536
717.000	441.195	80.011	19.994	103.748	19.568	23.404	0.515
717.500	441.452	80.008	19.994	103.745	19.558	24.101	0.489
718.000	441.680	80.010	19.993	103.744	19.555	24.341	0.492
718.500	441.995	80.008	19.994	103.744	19.549	24.742	0.514
719.000	442.215	80.010	19.994	103.742	19.538	25.481	0.539
719.500	442.468	80.009	19.993	103.740	19.537	25.595	0.504
720.000	442.714	80.011	19.995	103.739	19.531	26.001	0.486
720.500	442.933	80.010	19.994	103.738	19.527	26.303	0.482
721.000	443.221	80.010	19.994	103.736	19.520	26.760	0.486
721.500	443.488	80.010	19.993	103.733	19.513	27.325	0.531
722.000	443.707	80.010	19.994	103.731	19.506	27.763	0.520
722.500	443.972	80.010	19.994	103.729	19.500	28.203	0.485
723.000	444.245	80.011	19.994	103.724	19.489	29.015	0.511
723.500	444.500	80.009	19.994	103.723	19.485	29.245	0.533
724.000	444.711	80.009	19.994	103.725	19.475	29.958	0.497
724.500	444.988	80.011	19.993	103.729	19.474	30.024	0.477
725.000	445.245	80.010	19.994	103.730	19.468	30.515	0.512
725.500	445.489	80.009	19.993	103.732	19.460	31.070	0.518
726.000	445.745	80.009	19.994	103.732	19.441	32.381	0.500
726.500	446.033	80.010	19.994	103.729	19.432	33.036	0.522
727.000	446.208	80.009	19.994	103.729	19.432	33.018	0.503
727.500	446.518	80.010	19.993	103.730	19.431	33.120	0.474
728.000	446.727	80.009	19.993	103.733	19.422	33.780	0.503
728.500	447.018	80.009	19.995	103.736	19.415	34.251	0.510
729.000	447.271	80.010	19.994	103.738	19.394	35.735	0.522
729.500	447.536	80.009	19.994	103.730	19.387	36.264	0.531
730.000	447.754	80.010	19.993	103.724	19.385	36.377	0.500
730.500	448.020	80.009	19.993	103.720	19.367	37.637	0.483
731.000	448.309	80.010	19.993	103.720	19.362	38.051	0.519
731.500	448.487	80.009	19.995	103.722	19.347	39.101	0.511
732.000	448.815	80.009	19.994	103.725	19.339	39.644	0.486
732.500	449.056	80.009	19.994	103.723	19.325	40.654	0.537
733.000	449.274	80.009	19.993	103.721	19.314	41.441	0.514
733.500	449.511	80.009	19.994	103.715	19.303	42.198	0.458
734.000	449.698	80.010	19.995	103.707	19.299	42.494	0.440
734.500	449.979	80.010	19.994	103.704	19.284	43.583	0.446
735.000	450.360	80.009	19.993	103.704	19.275	44.177	0.565
735.500	450.492	80.008	19.994	103.704	19.263	45.030	0.587
736.001	450.717	80.010	19.995	103.704	19.245	46.298	0.435
736.500	451.103	80.010	19.994	103.705	19.237	46.921	0.484
737.000	451.232	80.010	19.994	103.703	19.223	47.901	0.563
737.500	451.599	80.010	19.993	103.703	19.212	48.697	0.506
738.000	451.714	80.010	19.993	103.701	19.199	49.638	0.489
738.500	451.938	80.010	19.994	103.699	19.184	50.647	0.410
739.000	452.546	80.009	19.994	103.697	19.170	51.696	0.585
739.500	452.381	80.009	19.994	103.695	19.160	52.374	0.638
740.000	452.559	80.011	19.994	103.693	19.146	53.379	0.228
740.500	452.685	80.009	19.995	103.692	19.132	54.363	0.158
741.000	452.952	80.010	19.993	103.692	19.120	55.206	0.349
741.500	453.743	80.010	19.993	103.691	19.103	56.426	0.726
742.000	453.968	80.011	19.994	103.689	19.094	57.035	1.037
742.500	454.354	80.011	19.994	103.683	19.073	58.553	0.813
743.000	454.466	80.010	19.995	103.677	19.063	59.308	0.554
743.500	454.261	80.010	19.994	103.670	19.048	60.384	0.203
744.000	454.985	80.010	19.995	103.665	19.031	61.598	0.213
744.500	455.122	80.010	19.995	103.663	19.019	62.459	0.690
745.000	455.314	80.010	19.994	103.663	19.004	63.526	0.594
745.500	455.344	80.011	19.993	103.663	18.986	64.756	0.275
746.000	455.849	80.010	19.993	103.663	18.970	65.878	0.379
746.500	456.099	80.011	19.994	103.663	18.951	67.218	0.645
747.000	456.278	80.010	19.994	103.665	18.937	68.190	0.592
747.500	456.490	80.011	19.994	103.671	18.916	69.690	0.410
748.000	456.796	80.008	19.995	103.677	18.901	70.732	0.455
748.500	457.057	80.010	19.993	103.681	18.882	72.035	0.542
749.000	457.361	80.010	19.994	103.684	18.864	73.298	0.566
749.500	457.466	80.009	19.993	103.683	18.840	74.999	0.487
750.000	457.772	80.009	19.994	103.677	18.816	76.652	0.410
750.500	458.076	80.010	19.993	103.670	18.794	78.215	0.511
751.000	458.256	80.008	19.994	103.667	18.768	80.080	0.547
751.500	458.500	80.009	19.995	103.668	18.740	82.078	0.454
752.000	458.847	80.008	19.996	103.670	18.710	84.242	0.507
752.500	459.030	80.009	19.994	103.672	18.673	86.874	0.560
753.000	459.308	80.007	19.994	103.678	18.638	89.361	0.496
753.500	459.629	80.009	19.995	103.686	18.608	91.524	0.530
754.000	459.829	80.008	19.994	103.699	18.572	94.139	0.560
754.500	460.120	80.008	19.994	103.712	18.537	96.619	0.506
755.000	460.351	80.009	19.993	103.725	18.503	99.115	0.507
755.500	460.615	80.008	19.994	103.729	18.476	101.053	0.508
756.000	460.858	80.008	19.994	103.727	18.448	102.990	0.501
756.500	461.135	80.009	19.993	103.711	18.423	104.806	0.514
757.000	461.421	80.009	19.994	103.695	18.395	106.717	0.542
757.500	461.631	80.009	19.994	103.672	18.376	108.043	0.530
758.000	461.923	80.008	19.994	103.645	18.352	109.739	0.499
758.500	462.184	80.007	19.994	103.617	18.327	111.449	0.527
759.000	462.419	80.008	19.995	103.586	18.309	112.681	0.524
759.500	462.694	80.008	19.994	103.551	18.288	114.205	0.503
760.000	462.958	80.007	19.994	103.522	18.261	116.079	0.524
760.500	463.181	80.007	19.995	103.502	18.240	117.516	0.513
761.000	463.489	80.007	19.993	103.483	18.214	119.347	0.509
761.500	463.735	80.008	19.993	103.471	18.183	121.557	0.543
762.000	463.989	80.008	19.994	103.467	18.156	123.487	0.527
762.500	464.202	80.008	19.993	103.473	18.120	125.990	0.483
763.000	464.486	80.007	19.994	103.488	18.085	128.522	0.482
763.500	464.710	80.008	19.993	103.515	18.049	131.090	0.503
764.000	464.968	80.008	19.995	103.549	18.006	134.191	0.495
764.500	465.217	80.008	19.993	103.586	17.966	137.024	0.494
765.000	465.495	80.006	19.993	103.623	17.928	139.796	0.517
765.500	465.697	80.008	19.993	103.655	17.887	142.691	0.504
766.000	466.023	80.007	19.992	103.680	17.849	145.395	0.504
766.500	466.208	80.007	19.992	103.698	17.815	147.795	0.519
767.000	466.477	80.008	19.993	103.702	17.776	150.519	0.482
767.500	466.760	80.008	19.993	103.692	17.737	153.265	0.503
768.000	467.004	80.008	19.993	103.670	17.701	155.814	0.539
768.500	467.232	80.007	19.994	103.637	17.666	158.234	0.499
769.000	467.514	80.007	19.992	103.598	17.627	160.985	0.491
769.500	467.734	80.008	19.994	103.563	17.592	163.464	0.506
770.000	467.978	80.007	19.994	103.533	17.556	166.051	0.483
770.500	468.310	80.008	19.994	103.508	17.517	168.800	0.520
771.000	468.493	80.007	19.994	103.489	17.481	171.316	0.545
771.500	468.816	80.009	19.993	103.470	17.445	173.858	0.510
772.000	469.030	80.009	19.994	103.452	17.403	176.824	0.522
772.500	469.278	80.009	19.993	103.439	17.363	179.652	0.500
773.000	469.509	80.007	19.994	103.431	17.317	182.920	0.471
773.500	469.800	80.008	19.993	103.428	17.273	186.020	0.501
774.000	470.002	80.009	19.994	103.440	17.223	189.559	0.507
774.500	470.320	80.008	19.994	103.464	17.184	192.293	0.506
775.000	470.544	80.008	19.992	103.485	17.134	195.829	0.531
775.500	470.762	80.008	19.993	103.508	17.092	198.794	0.492
776.000	471.047	80.010	19.994	103.534	17.043	202.181	0.473
776.500	471.297	80.009	19.993	103.543	16.995	205.560	0.519
777.000	471.552	80.008	19.994	103.536	16.951	208.628	0.520
777.500	471.832	80.009	19.994	103.529	16.901	212.088	0.520
778.000	472.069	80.008	19.994	103.515	16.847	215.841	0.526
778.500	472.327	80.009	19.993	103.488	16.793	219.593	0.506
779.000	472.564	80.009	19.994	103.468	16.745	223.018	0.495
779.500	472.829	80.008	19.994	103.455	16.688	226.990	0.499
780.000	473.067	80.008	19.992	103.447	16.634	230.760	0.502
780.500	473.305	80.008	19.994	103.445	16.576	234.801	0.489
781.000	473.573	80.009	19.992	103.446	16.520	238.762	0.491
781.500	473.833	80.008	19.994	103.442	16.457	243.190	0.517
782.000	474.093	80.009	19.994	103.438	16.397	247.433	0.524
782.500	474.352	80.009	19.993	103.425	16.329	252.293	0.520
783.000	474.596	80.008	19.994	103.406	16.265	256.786	0.511
783.500	474.846	80.007	19.993	103.396	16.202	261.186	0.498
784.000	475.118	80.009	19.995	103.391	16.130	266.194	0.508
784.500	475.372	80.008	19.994	103.388	16.062	270.934	0.524
785.000	475.611	80.008	19.993	103.388	15.993	275.748	0.510
785.500	475.870	80.007	19.994	103.386	15.925	280.556	0.495
786.000	476.095	80.008	19.994	103.377	15.856	285.360	0.491
786.500	476.364	80.008	19.993	103.363	15.782	290.526	0.489
787.000	476.579	80.008	19.994	103.339	15.709	295.646	0.489
787.500	476.858	80.008	19.993	103.306	15.638	300.586	0.489
788.000	477.086	80.008	19.993	103.278	15.563	305.871	0.501
788.500	477.341	80.008	19.994	103.248	15.487	311.117	0.495
789.000	477.608	80.009	19.995	103.216	15.411	316.393	0.502
789.500	477.874	80.008	19.995	103.196	15.335	321.699	0.527
790.000	478.142	80.008	19.994	103.179	15.256	327.214	0.533
790.500	478.351	80.008	19.994	103.159	15.176	332.839	0.505
791.000	478.608	80.007	19.994	103.135	15.092	338.684	0.472
791.500	478.892	80.008	19.994	103.117	15.009	344.482	0.504
792.000	479.128	80.008	19.994	103.114	14.925	350.354	0.530
792.500	479.363	80.009	19.994	103.121	14.842	356.142	0.495
793.000	479.642	80.008	19.994	103.118	14.754	362.290	0.493
793.500	479.885	80.008	19.993	103.120	14.668	368.223	0.518
794.000	480.118	80.008	19.993	103.116	14.580	374.370	0.499
794.500	480.397	80.009	19.994	103.091	14.489	380.658	0.494
795.000	480.649	80.009	19.993	103.059	14.400	386.821	0.522
795.500	480.897	80.009	19.994	103.037	14.308	393.232	0.515
796.000	481.120	80.009	19.994	103.021	14.217	399.616	0.485
796.500	481.395	80.010	19.993	103.007	14.123	406.167	0.485
797.000	481.622	80.008	19.992	102.992	14.031	412.608	0.501
797.500	481.890	80.010	19.993	102.976	13.937	419.200	0.499
798.000	482.162	80.009	19.994	102.959	13.842	425.796	0.517
798.500	482.398	80.010	19.995	102.939	13.749	432.342	0.523
799.000	482.601	80.010	19.994	102.918	13.651	439.152	0.473
799.500	482.871	80.010	19.994	102.896	13.556	445.793	0.456
800.000	483.130	80.009	19.995	102.874	13.461	452.458	0.501
800.500	483.372	80.012	19.996	102.850	13.361	459.426	0.516
801.000	483.632	80.010	19.995	102.830	13.261	466.409	0.501
801.500	483.897	80.011	19.994	102.815	13.166	472.991	0.513
802.000	484.103	80.011	19.994	102.806	13.069	479.713	0.498
802.500	484.364	80.010	19.993	102.792	12.974	486.342	0.469
803.000	484.628	80.008	19.995	102.777	12.876	493.113	0.496
803.500	484.882	80.009	19.994	102.760	12.781	499.765	0.521
804.000	485.097	80.010	19.995	102.735	12.689	506.132	0.493
804.500	485.377	80.010	19.993	102.706	12.589	513.016	0.482
805.000	485.628	80.010	19.994	102.683	12.497	519.410	0.513
805.500	485.842	80.010	19.994	102.660	12.401	526.042	0.498
806.000	486.097	80.010	19.993	102.635	12.303	532.795	0.467
806.500	486.397	80.009	19.994	102.614	12.212	539.139	0.512
807.000	486.587	80.009	19.994	102.599	12.116	545.843	0.522
807.500	486.850	80.009	19.994	102.592	12.023	552.311	0.471
808.000	487.096	80.008	19.994	102.584	11.928	558.834	0.481
808.500	487.333	80.009	19.993	102.574	11.833	565.415	0.496
809.001	487.589	80.008	19.994	102.563	11.743	571.619	0.488
809.501	487.796	80.008	19.994	102.555	11.655	577.640	0.478
810.000	488.058	80.009	19.994	102.543	11.561	584.029	0.466
810.500	488.308	80.007	19.994	102.532	11.471	590.271	0.491
811.000	488.566	80.009	19.995	102.525	11.380	596.666	0.510
811.500	488.829	80.008	19.996	102.517	11.289	603.023	0.515
812.000	489.060	80.009	19.997	102.498	11.201	609.362	0.508
812.500	489.318	80.008	19.996	102.478	11.114	615.633	0.492
813.000	489.565	80.008	19.995	102.467	11.029	621.568	0.497
813.500	489.882	80.008	19.995	102.449	10.945	627.429	0.534
814.000	490.090	80.008	19.996	102.432	10.866	632.922	0.544
814.501	490.320	80.010	19.995	102.422	10.785	638.510	0.481
815.001	490.573	80.008	19.995	102.402	10.712	643.707	0.461
815.500	490.835	80.009	19.994	102.379	10.631	649.588	0.499
816.000	491.088	80.009	19.994	102.364	10.560	654.851	0.515
816.500	491.351	80.009	19.994	102.348	10.493	659.764	0.515
817.000	491.601	80.009	19.994	102.324	10.427	664.473	0.514
817.500	491.799	80.010	19.995	102.315	10.368	668.698	0.480
818.000	492.072	80.009	19.994	102.309	10.310	672.690	0.459
818.500	492.355	80.009	19.993	102.295	10.257	676.092	0.514
819.000	492.590	80.009	19.994	102.275	10.203	679.358	0.538
819.500	492.880	80.010	19.993	102.261	10.156	682.039	0.522
820.000	493.099	80.007	19.994	102.240	10.110	684.539	0.516
820.500	493.371	80.009	19.994	102.210	10.065	687.074	0.499
821.000	493.610	80.009	19.994	102.181	10.022	689.610	0.501
821.500	493.876	80.010	19.994	102.167	9.984	692.067	0.508
822.000	494.136	80.008	19.994	102.166	9.954	694.248	0.516
822.501	494.388	80.011	19.995	102.172	9.921	696.804	0.519
823.000	494.650	80.009	19.995	102.193	9.889	699.524	0.513
823.500	494.915	80.010	19.994	102.219	9.853	702.777	0.521
824.000	495.141	80.010	19.994	102.226	9.822	705.756	0.509
824.500	495.429	80.010	19.993	102.215	9.788	709.036	0.503
825.000	495.654	80.010	19.993	102.205	9.763	711.445	0.514
825.500	495.930	80.010	19.994	102.199	9.734	714.038	0.507
826.000	496.197	80.009	19.993	102.204	9.713	715.905	0.521
826.500	496.435	80.010	19.993	102.239	9.706	716.668	0.524
827.000	496.637	80.010	19.994	102.287	9.711	716.607	0.473
827.500	496.936	80.010	19.993	102.316	9.731	715.379	0.471
828.000	497.147	80.011	19.994	102.331	9.768	712.888	0.506
828.500	497.387	80.011	19.994	102.340	9.822	709.074	0.481
829.000	497.665	80.009	19.993	102.329	9.884	704.726	0.484
829.500	497.950	80.011	19.993	102.284	9.964	699.063	0.540
830.000	498.193	80.010	19.994	102.207	10.040	693.854	0.546
830.500	498.425	80.010	19.993	102.109	10.123	688.157	0.502
831.000	498.703	80.010	19.992	102.005	10.210	682.310	0.492
831.500	498.931	80.008	19.993	101.911	10.298	676.418	0.508
832.000	499.194	80.008	19.993	101.842	10.393	670.051	0.499
832.500	499.452	80.008	19.995	101.818	10.491	663.550	0.506
833.000	499.724	80.009	19.993	101.828	10.602	656.021	0.525
833.500	499.968	80.009	19.993	101.866	10.714	648.432	0.523
834.000	500.250	80.009	19.994	101.936	10.837	639.909	0.521
834.500	500.494	80.008	19.994	102.040	10.966	630.870	0.526
835.000	500.751	80.009	19.993	102.164	11.104	621.268	0.513
835.500	500.999	80.008	19.994	102.287	11.248	611.184	0.503
836.000	501.313	80.008	19.995	102.387	11.396	600.870	0.534
836.500	501.557	80.007	19.996	102.462	11.550	590.226	0.560
837.000	501.786	80.008	19.994	102.519	11.715	578.802	0.516
837.500	502.021	80.007	19.994	102.562	11.878	567.483	0.469
838.000	502.329	80.007	19.995	102.597	12.044	555.905	0.503
838.500	502.579	80.007	19.994	102.625	12.210	544.276	0.550
839.000	502.832	80.008	19.994	102.639	12.387	531.965	0.531
839.500	503.091	80.006	19.994	102.637	12.559	519.934	0.508
840.000	503.338	80.007	19.995	102.638	12.737	507.512	0.509
840.500	503.622	80.006	19.995	102.642	12.918	494.904	0.518
841.000	503.865	80.007	19.996	102.655	13.104	481.969	0.529
841.500	504.150	80.008	19.995	102.683	13.291	468.867	0.528
842.000	504.356	80.008	19.994	102.725	13.485	455.331	0.509
842.500	504.662	80.008	19.994	102.770	13.674	442.055	0.501
843.000	504.893	80.008	19.994	102.821	13.870	428.312	0.524
843.500	505.172	80.008	19.995	102.878	14.063	414.716	0.524
844.000	505.431	80.007	19.995	102.933	14.254	401.327	0.525
844.500	505.682	80.008	19.995	102.977	14.449	387.566	0.524
845.000	505.967	80.008	19.995	103.001	14.646	373.707	0.522
845.500	506.206	80.009	19.994	103.022	14.843	359.790	0.530
846.000	506.493	80.008	19.996	103.042	15.035	346.174	0.526
846.500	506.776	80.009	19.995	103.062	15.231	332.327	0.548
847.000	507.016	80.008	19.994	103.087	15.427	318.422	0.546
847.500	507.270	80.008	19.993	103.127	15.613	305.179	0.508
848.000	507.562	80.009	19.995	103.168	15.803	291.687	0.520
848.500	507.801	80.009	19.994	103.202	15.988	278.484	0.539
849.000	508.092	80.010	19.995	103.232	16.167	265.679	0.530
849.500	508.376	80.008	19.995	103.265	16.351	252.605	0.553
850.000	508.645	80.009	19.994	103.298	16.523	240.296	0.564
850.500	508.879	80.008	19.996	103.338	16.693	228.264	0.528
851.000	509.164	80.009	19.995	103.380	16.858	216.515	0.511
851.500	509.416	80.008	19.994	103.426	17.021	205.004	0.528
852.000	509.701	80.010	19.994	103.471	17.177	193.928	0.537
852.500	509.956	80.008	19.993	103.517	17.329	183.086	0.539
853.000	510.223	80.009	19.994	103.557	17.474	172.721	0.531
853.500	510.470	80.009	19.994	103.598	17.615	162.617	0.518
854.000	510.754	80.009	19.993	103.638	17.749	153.068	0.522
854.500	511.001	80.009	19.993	103.679	17.878	143.857	0.531
855.000	511.299	80.008	19.994	103.719	18.002	134.993	0.538
855.500	511.550	80.009	19.992	103.757	18.118	126.682	0.547
856.000	511.797	80.009	19.994	103.790	18.232	118.592	0.524
856.500	512.057	80.009	19.994	103.820	18.338	111.048	0.502
857.000	512.345	80.008	19.994	103.846	18.439	103.809	0.528
857.500	512.607	80.008	19.995	103.866	18.535	96.990	0.549
858.000	512.854	80.009	19.994	103.882	18.630	90.202	0.529
858.500	513.087	80.008	19.994	103.896	18.719	83.900	0.494
859.000	513.369	80.008	19.993	103.903	18.797	78.293	0.498
859.500	513.656	80.008	19.994	103.890	18.878	72.576	0.543
860.000	513.934	80.008	19.994	103.881	18.949	67.491	0.567
860.500	514.192	80.009	19.993	103.882	19.012	62.985	0.550
861.000	514.443	80.008	19.995	103.887	19.079	58.228	0.523
861.500	514.724	80.009	19.994	103.894	19.137	54.111	0.521
862.000	515.002	80.009	19.994	103.915	19.195	49.929	0.546
862.500	515.279	80.009	19.993	103.948	19.249	46.069	0.557
863.000	515.533	80.009	19.993	103.970	19.297	42.707	0.543
863.500	515.831	80.008	19.993	103.969	19.344	39.320	0.542
864.000	516.064	80.008	19.995	103.962	19.383	36.541	0.542
864.500	516.319	80.009	19.993	103.955	19.421	33.831	0.509
865.000	516.565	80.008	19.994	103.932	19.459	31.148	0.494
865.500	516.854	80.009	19.992	103.908	19.490	28.924	0.518
866.000	517.119	80.009	19.994	103.901	19.521	26.739	0.545
866.500	517.404	80.008	19.993	103.892	19.547	24.891	0.552
867.000	517.645	80.008	19.994	103.885	19.574	22.993	0.538
867.500	517.907	80.009	19.994	103.877	19.598	21.283	0.514
868.000	518.173	80.007	19.993	103.869	19.614	20.080	0.516
868.500	518.448	80.009	19.993	103.862	19.637	18.512	0.535
869.000	518.702	80.009	19.994	103.861	19.655	17.203	0.535
869.500	518.951	80.008	19.994	103.860	19.667	16.365	0.516
870.000	519.202	80.008	19.995	103.855	19.683	15.175	0.501
870.500	519.448	80.008	19.993	103.849	19.696	14.311	0.498
871.000	519.735	80.008	19.994	103.843	19.708	13.396	0.515
871.500	520.014	80.008	19.995	103.837	19.721	12.528	0.550
872.000	520.261	80.009	19.994	103.829	19.729	11.927	0.546
872.500	520.522	80.008	19.994	103.820	19.739	11.216	0.517
873.000	520.788	80.007	19.993	103.814	19.745	10.781	0.517
873.500	521.065	80.009	19.995	103.805	19.754	10.151	0.535
874.000	521.316	80.008	19.994	103.797	19.761	9.622	0.535
874.500	521.498	80.008	19.994	103.788	19.765	9.338	0.481
875.000	521.778	80.008	19.994	103.781	19.772	8.889	0.448
875.500	522.073	80.008	19.994	103.769	19.777	8.513	0.519
876.000	522.316	80.008	19.994	103.763	19.783	8.071	0.557
876.500	522.602	80.009	19.993	103.761	19.790	7.619	0.534
877.000	522.859	80.008	19.994	103.757	19.790	7.607	0.536
877.500	523.104	80.007	19.994	103.759	19.792	7.440	0.523
878.000	523.344	80.009	19.993	103.759	19.797	7.067	0.494
878.500	523.622	80.008	19.993	103.757	19.801	6.837	0.502
879.000	523.840	80.010	19.993	103.755	19.804	6.566	0.507
879.500	524.132	80.008	19.994	103.761	19.807	6.408	0.503
880.000	524.388	80.010	19.993	103.758	19.808	6.326	0.529
880.500	524.651	80.008	19.994	103.762	19.808	6.295	0.534
881.000	524.910	80.010	19.994	103.764	19.810	6.143	0.520
881.500	525.157	80.009	19.994	103.764	19.813	5.983	0.514
882.000	525.428	80.009	19.993	103.757	19.816	5.744	0.512
882.500	525.665	80.009	19.993	103.757	19.814	5.855	0.513
883.000	525.950	80.011	19.992	103.753	19.814	5.877	0.515
883.500	526.169	80.010	19.993	103.750	19.820	5.489	0.513
884.000	526.467	80.010	19.992	103.746	19.818	5.625	0.510
884.500	526.705	80.009	19.993	103.742	19.820	5.420	0.527
885.000	526.947	80.009	19.993	103.741	19.822	5.279	0.508
885.500	527.239	80.010	19.993	103.741	19.822	5.304	0.507
886.000	527.500	80.010	19.993	103.739	19.826	5.056	0.543
886.500	527.719	80.009	19.994	103.740	19.826	5.035	0.516
887.000	528.057	80.009	19.994	103.742	19.826	5.000	0.518
887.500	528.277	80.009	19.992	103.742	19.828	4.902	0.558
888.001	528.543	80.008	19.993	103.743	19.830	4.744	0.523
888.500	528.792	80.010	19.992	103.743	19.827	4.970	0.501
889.000	529.046	80.009	19.992	103.739	19.830	4.774	0.509
889.500	529.308	80.009	19.994	103.737	19.828	4.857	0.509
890.000	529.592	80.008	19.992	103.734	19.829	4.824	0.531
890.500	529.851	80.011	19.992	103.730	19.831	4.684	0.545
891.000	530.090	80.009	19.992	103.726	19.831	4.649	0.521
891.500	530.361	80.009	19.994	103.730	19.829	4.809	0.504
892.000	530.605	80.009	19.993	103.733	19.832	4.606	0.512
892.500	530.890	80.010	19.993	103.736	19.832	4.630	0.522
893.000	531.142	80.008	19.993	103.740	19.833	4.554	0.533
893.500	531.380	80.008	19.993	103.747	19.833	4.522	0.514
894.000	531.642	80.009	19.992	103.744	19.831	4.665	0.495
894.500	531.901	80.008	19.994	103.744	19.835	4.372	0.510
895.000	532.154	80.010	19.993	103.739	19.834	4.450	0.516
895.500	532.464	80.009	19.993	103.732	19.838	4.208	0.537
896.000	532.699	80.009	19.993	103.723	19.836	4.342	0.554
896.500	532.941	80.009	19.993	103.719	19.836	4.293	0.511
897.000	533.191	80.008	19.994	103.713	19.836	4.294	0.485
897.501	533.463	80.009	19.994	103.709	19.835	4.360	0.507
898.000	533.736	80.008	19.993	103.710	19.838	4.188	0.534
898.500	533.989	80.010	19.992	103.710	19.836	4.338	0.536
899.000	534.232	80.010	19.994	103.710	19.839	4.113	0.511
899.500	534.499	80.009	19.994	103.709	19.838	4.202	0.503
900.000	534.768	80.009	19.993	103.710	19.838	4.165	0.523
900.500	535.054	80.009	19.994	103.710	19.836	4.308	0.545
901.000	535.303	80.009	19.994	103.709	19.836	4.289	0.545
901.500	535.529	80.008	19.994	103.711	19.833	4.510	0.505
902.000	535.823	80.008	19.993	103.716	19.838	4.136	0.498
902.500	536.087	80.009	19.994	103.716	19.836	4.283	0.539
903.000	536.351	80.010	19.993	103.718	19.839	4.115	0.543
903.500	536.579	80.009	19.994	103.718	19.839	4.113	0.510
904.000	536.840	80.009	19.994	103.716	19.838	4.168	0.491
904.500	537.081	80.009	19.992	103.711	19.837	4.254	0.496
905.000	537.326	80.009	19.995	103.710	19.839	4.084	0.494
905.500	537.590	80.011	19.993	103.706	19.838	4.145	0.498
906.000	537.895	80.009	19.993	103.700	19.839	4.115	0.539
906.500	538.093	80.011	19.993	103.693	19.841	3.951	0.536
907.000	538.353	80.010	19.992	103.683	19.837	4.250	0.480
907.500	538.637	80.010	19.993	103.671	19.838	4.204	0.501
908.000	538.913	80.009	19.994	103.659	19.839	4.113	0.552
908.500	539.152	80.010	19.992	103.649	19.838	4.182	0.537
909.000	539.435	80.009	19.994	103.639	19.840	4.038	0.518
909.500	539.650	80.010	19.993	103.626	19.837	4.220	0.510
910.000	539.900	80.009	19.993	103.615	19.842	3.875	0.482
910.500	540.180	80.011	19.993	103.603	19.844	3.761	0.497
911.000	540.425	80.011	19.994	103.585	19.844	3.761	0.528
911.500	540.688	80.010	19.993	103.563	19.844	3.777	0.516
912.000	540.929	80.011	19.994	103.544	19.840	4.046	0.506
912.500	541.219	80.011	19.993	103.521	19.840	4.033	0.518
913.000	541.447	80.010	19.992	103.497	19.844	3.762	0.525
913.500	541.702	80.012	19.994	103.475	19.842	3.881	0.501
914.001	541.964	80.010	19.993	103.465	19.842	3.883	0.500
914.500	542.214	80.010	19.994	103.458	19.840	4.062	0.514
915.000	542.462	80.011	19.994	103.462	19.841	3.964	0.505
915.500	542.721	80.010	19.993	103.480	19.839	4.128	0.503
916.000	542.969	80.010	19.993	103.506	19.839	4.093	0.507
916.500	543.231	80.011	19.995	103.534	19.837	4.239	0.508
917.000	543.495	80.010	19.994	103.565	19.839	4.110	0.518
917.500	543.743	80.009	19.994	103.592	19.841	3.994	0.519
918.000	544.012	80.009	19.994	103.617	19.842	3.863	0.514
918.500	544.260	80.009	19.993	103.638	19.844	3.754	0.517
919.000	544.530	80.008	19.994	103.658	19.840	4.021	0.518
919.500	544.764	80.008	19.993	103.674	19.841	3.996	0.511
920.000	545.047	80.009	19.995	103.688	19.838	4.140	0.510
920.500	545.292	80.008	19.994	103.698	19.842	3.912	0.523
921.000	545.543	80.008	19.994	103.710	19.843	3.832	0.512
921.500	545.789	80.007	19.994	103.720	19.841	3.972	0.496
922.000	546.030	80.008	19.993	103.724	19.843	3.838	0.492
922.500	546.304	80.007	19.994	103.731	19.844	3.756	0.502
923.000	546.579	80.008	19.995	103.737	19.841	3.980	0.532
923.500	546.802	80.008	19.994	103.740	19.842	3.914	0.524
924.000	547.086	80.009	19.994	103.740	19.843	3.801	0.503
924.500	547.353	80.009	19.994	103.743	19.841	3.951	0.529
925.000	547.592	80.007	19.996	103.744	19.843	3.801	0.528
925.500	547.879	80.009	19.994	103.745	19.840	4.066	0.516
926.000	548.126	80.007	19.993	103.745	19.842	3.890	0.530
926.500	548.413	80.008	19.994	103.745	19.841	3.976	0.534
927.000	548.639	80.008	19.995	103.744	19.840	4.003	0.523
927.500	548.910	80.008	19.994	103.742	19.842	3.896	0.504
928.000	549.141	80.008	19.994	103.741	19.846	3.588	0.499
928.500	549.414	80.006	19.995	103.740	19.841	3.941	0.503
929.000	549.640	80.007	19.993	103.741	19.842	3.904	0.502
929.500	549.923	80.007	19.995	103.743	19.844	3.777	0.504
930.000	550.166	80.008	19.994	103.744	19.841	3.933	0.517
930.500	550.446	80.008	19.995	103.747	19.840	4.062	0.524
931.000	550.696	80.007	19.994	103.748	19.842	3.916	0.527
931.500	550.942	80.009	19.995	103.747	19.839	4.122	0.513
932.000	551.230	80.008	19.996	103.747	19.840	3.999	0.515
932.500	551.499	80.008	19.995	103.747	19.839	4.091	0.546
933.000	551.757	80.007	19.995	103.745	19.844	3.764	0.542
933.500	552.024	80.007	19.994	103.744	19.840	4.013	0.526
934.000	552.247	80.009	19.995	103.744	19.839	4.079	0.508
934.500	552.490	80.009	19.995	103.745	19.840	3.999	0.478
935.000	552.759	80.009	19.996	103.744	19.841	3.931	0.488
935.500	552.987	80.007	19.995	103.744	19.841	3.996	0.504
936.000	553.268	80.008	19.996	103.744	19.840	4.007	0.503
936.500	553.524	80.008	19.995	103.744	19.846	3.610	0.523
937.000	553.795	80.009	19.996	103.743	19.841	3.962	0.532
937.500	554.047	80.008	19.996	103.743	19.842	3.922	0.525
938.000	554.305	80.009	19.996	103.743	19.840	4.060	0.516
938.500	554.575	80.008	19.995	103.744	19.841	3.929	0.519
939.000	554.847	80.009	19.996	103.744	19.841	3.995	0.535
939.500	555.107	80.009	19.996	103.745	19.844	3.769	0.537
940.000	555.364	80.009	19.996	103.748	19.844	3.775	0.525
940.501	555.627	80.007	19.995	103.746	19.844	3.763	0.518
941.000	555.855	80.008	19.996	103.745	19.844	3.779	0.505
941.500	556.150	80.007	19.994	103.743	19.842	3.859	0.507
942.000	556.391	80.009	19.995	103.741	19.841	3.959	0.529
942.500	556.616	80.008	19.993	103.738	19.841	3.937	0.501
943.000	556.884	80.008	19.994	103.739	19.841	3.941	0.480
943.500	557.139	80.008	19.996	103.739	19.840	3.999	0.508
944.000	557.366	80.008	19.996	103.740	19.842	3.892	0.502
944.500	557.641	80.009	19.995	103.741	19.841	3.983	0.492
945.000	557.906	80.009	19.995	103.741	19.842	3.917	0.521
945.500	558.164	80.009	19.995	103.740	19.845	3.687	0.532
946.000	558.409	80.008	19.994	103.740	19.843	3.851	0.513
946.500	558.657	80.007	19.995	103.741	19.842	3.921	0.498
947.000	558.920	80.008	19.994	103.741	19.844	3.759	0.502
947.500	559.172	80.007	19.994	103.740	19.842	3.871	0.513
948.000	559.463	80.007	19.994	103.742	19.842	3.915	0.529
948.500	559.712	80.008	19.994	103.742	19.841	3.931	0.542
949.000	559.943	80.007	19.994	103.741	19.843	3.835	0.510
949.500	560.212	80.008	19.993	103.741	19.842	3.868	0.490
950.000	560.460	80.006	19.994	103.739	19.840	4.005	0.508
950.500	560.742	80.008	19.993	103.739	19.839	4.089	0.523
951.000	560.998	80.007	19.993	103.738	19.840	4.013	0.534
951.500	561.235	80.009	19.993	103.736	19.839	4.100	0.516
952.000	561.530	80.008	19.992	103.735	19.841	3.954	0.512
952.500	561.767	80.007	19.993	103.733	19.841	3.983	0.532
953.000	562.041	80.007	19.994	103.711	19.839	4.117	0.522
953.500	562.273	80.009	19.995	103.693	19.842	3.907	0.508
954.000	562.517	80.008	19.992	103.684	19.841	3.932	0.491
954.500	562.802	80.007	19.994	103.679	19.840	4.051	0.503
955.000	563.029	80.007	19.994	103.684	19.839	4.115	0.520
955.500	563.287	80.007	19.993	103.718	19.840	4.039	0.499
956.000	563.553	80.008	19.994	103.768	19.843	3.837	0.504
956.500	563.785	80.007	19.993	103.781	19.838	4.184	0.511
957.000	564.067	80.008	19.994	103.785	19.839	4.084	0.506
957.500	564.326	80.008	19.993	103.785	19.842	3.919	0.528
958.000	564.588	80.007	19.993	103.770	19.844	3.712	0.531
958.500	564.825	80.007	19.994	103.734	19.841	3.975	0.510
959.000	565.101	80.007	19.992	103.727	19.843	3.850	0.506
959.500	565.328	80.008	19.992	103.729	19.843	3.813	0.508
960.000	565.596	80.009	19.994	103.729	19.840	4.038	0.499
960.500	565.831	80.009	19.993	103.727	19.841	3.942	0.499
961.000	566.115	80.007	19.995	103.733	19.844	3.769	0.511
961.500	566.387	80.008	19.993	103.735	19.839	4.111	0.537
962.000	566.597	80.007	19.993	103.733	19.837	4.215	0.519
962.500	566.845	80.008	19.994	103.729	19.839	4.079	0.470
963.000	567.113	80.007	19.994	103.728	19.839	4.098	0.487
963.500	567.380	80.009	19.994	103.723	19.842	3.855	0.525
964.000	567.624	80.008	19.994	103.720	19.843	3.800	0.523
964.500	567.896	80.010	19.993	103.714	19.844	3.783	0.514
965.000	568.112	80.009	19.992	103.711	19.843	3.828	0.502
965.500	568.384	80.008	19.994	103.713	19.844	3.712	0.488
966.000	568.642	80.010	19.994	103.715	19.844	3.757	0.509
966.500	568.903	80.008	19.994	103.718	19.840	4.067	0.525
967.000	569.138	80.010	19.993	103.718	19.843	3.833	0.508
967.500	569.420	80.009	19.994	103.719	19.843	3.847	0.506
968.000	569.641	80.009	19.992	103.716	19.841	3.938	0.510
968.500	569.909	80.010	19.991	103.714	19.841	3.954	0.496
969.000	570.161	80.009	19.994	103.713	19.843	3.814	0.505
969.500	570.433	80.007	19.994	103.715	19.841	3.932	0.522
970.000	570.672	80.009	19.994	103.716	19.840	4.035	0.517
970.500	570.952	80.009	19.993	103.717	19.841	3.948	0.515
971.000	571.145	80.009	19.992	103.719	19.840	4.033	0.496
971.500	571.446	80.008	19.993	103.718	19.839	4.123	0.484
972.000	571.708	80.009	19.994	103.716	19.843	3.829	0.529
972.500	571.987	80.008	19.994	103.716	19.841	3.936	0.552
973.000	572.209	80.009	19.993	103.721	19.846	3.636	0.521
973.500	572.435	80.008	19.993	103.724	19.844	3.712	0.474
974.000	572.727	80.009	19.994	103.730	19.843	3.788	0.483
974.500	572.971	80.008	19.994	103.732	19.842	3.858	0.528
975.000	573.190	80.009	19.992	103.734	19.843	3.815	0.500
975.500	573.462	80.009	19.994	103.734	19.843	3.825	0.477
976.000	573.739	80.008	19.994	103.731	19.842	3.915	0.520
976.500	573.975	80.009	19.992	103.725	19.844	3.763	0.531
977.000	574.236	80.008	19.994	103.723	19.843	3.817	0.505
977.500	574.545	80.009	19.993	103.721	19.842	3.888	0.533
978.000	574.835	80.008	19.994	103.718	19.844	3.716	0.584
978.500	575.059	80.008	19.994	103.719	19.842	3.876	0.557
979.000	575.351	80.009	19.993	103.724	19.845	3.681	0.515
979.500	575.589	80.008	19.993	103.725	19.842	3.869	0.523
980.000	575.850	80.008	19.993	103.722	19.843	3.851	0.514
980.500	576.064	80.008	19.993	103.719	19.842	3.863	0.487
981.000	576.352	80.010	19.994	103.715	19.842	3.888	0.489
981.500	576.581	80.009	19.993	103.709	19.839	4.070	0.510
982.000	576.853	80.010	19.993	103.707	19.841	3.935	0.509
982.500	577.074	80.010	19.994	103.709	19.839	4.085	0.497
983.000	577.331	80.009	19.994	103.712	19.844	3.769	0.485
983.501	577.560	80.009	19.993	103.715	19.841	3.931	0.482
984.001	577.832	80.009	19.995	103.717	19.842	3.867	0.493
984.500	578.106	80.009	19.995	103.722	19.841	3.993	0.523
985.000	578.329	80.010	19.995	103.725	19.841	3.937	0.522
985.501	578.599	80.010	19.995	103.724	19.843	3.841	0.495
986.000	578.844	80.009	19.995	103.721	19.840	4.034	0.504
986.500	579.109	80.009	19.994	103.721	19.844	3.759	0.513
987.000	579.363	80.010	19.993	103.719	19.840	4.003	0.515
987.500	579.642	80.010	19.994	103.718	19.839	4.073	0.526
988.000	579.874	80.009	19.994	103.720	19.841	3.960	0.522
988.500	580.120	80.010	19.993	103.723	19.841	3.990	0.494
989.000	580.395	80.010	19.994	103.724	19.843	3.830	0.500
989.500	580.626	80.009	19.993	103.727	19.843	3.804	0.514
990.000	580.887	80.009	19.992	103.730	19.844	3.779	0.499
990.500	581.148	80.009	19.992	103.734	19.842	3.878	0.507
991.000	581.397	80.009	19.993	103.737	19.844	3.783	0.516
991.500	581.625	80.009	19.995	103.741	19.842	3.861	0.493
992.000	581.914	80.011	19.994	103.743	19.844	3.767	0.497
992.500	582.155	80.011	19.995	103.743	19.845	3.689	0.523
993.000	582.399	80.010	19.994	103.741	19.845	3.654	0.508
993.500	582.674	80.011	19.994	103.738	19.845	3.644	0.503
994.000	582.954	80.010	19.993	103.736	19.844	3.749	0.537
994.500	583.179	80.010	19.993	103.736	19.844	3.761	0.530
995.000	583.437	80.010	19.994	103.735	19.844	3.751	0.493
995.500	583.669	80.009	19.993	103.735	19.843	3.849	0.486
996.000	583.916	80.011	19.992	103.736	19.844	3.761	0.484
996.500	584.169	80.010	19.992	103.735	19.844	3.744	0.490
997.000	584.406	80.009	19.994	103.733	19.845	3.670	0.495
997.500	584.681	80.009	19.993	103.734	19.844	3.715	0.501
998.000	584.920	80.008	19.993	103.735	19.846	3.592	0.513
998.500	585.183	80.009	19.993	103.737	19.849	3.393	0.509
999.000	585.440	80.009	19.994	103.736	19.846	3.590	0.511
999.500	585.695	80.009	19.993	103.737	19.843	3.814	0.516
1000.000	585.972	80.008	19.994	103.735	19.842	3.921	0.522
1000.500	586.183	80.008	19.993	103.733	19.843	3.830	0.510
1001.000	586.441	80.008	19.994	103.730	19.845	3.699	0.478
1001.500	586.683	80.007	19.993	103.734	19.844	3.748	0.484
1002.000	586.927	80.007	19.994	103.733	19.844	3.728	0.493
1002.500	587.234	80.008	19.994	103.736	19.845	3.654	0.518
1003.000	587.489	80.009	19.993	103.735	19.843	3.814	0.556
1003.500	587.744	80.007	19.994	103.736	19.844	3.769	0.536
1004.000	588.023	80.006	19.994	103.732	19.841	3.989	0.522
1004.500	588.289	80.006	19.994	103.726	19.845	3.701	0.539
1005.000	588.526	80.008	19.995	103.721	19.843	3.841	0.524
1005.500	588.810	80.008	19.993	103.719	19.841	3.950	0.512
1006.000	589.057	80.008	19.994	103.720	19.844	3.754	0.526
1006.500	589.306	80.009	19.995	103.723	19.842	3.900	0.513
1007.000	589.613	80.008	19.994	103.731	19.840	4.057	0.526
1007.500	589.881	80.009	19.994	103.736	19.839	4.073	0.566
1008.000	590.103	80.007	19.994	103.740	19.839	4.102	0.532
1008.500	590.379	80.009	19.994	103.736	19.839	4.133	0.494
1009.000	590.608	80.007	19.994	103.733	19.842	3.878	0.502
1009.500	590.848	80.008	19.994	103.731	19.841	3.955	0.487
1010.000	591.118	80.007	19.995	103.731	19.843	3.822	0.489
1010.500	591.346	80.008	19.995	103.731	19.839	4.099	0.504
1011.000	591.635	80.008	19.994	103.736	19.842	3.900	0.508
1011.500	591.910	80.008	19.994	103.742	19.841	3.933	0.541
1012.000	592.165	80.008	19.993	103.743	19.841	3.945	0.548
1012.500	592.465	80.008	19.994	103.740	19.842	3.894	0.543
1013.000	592.717	80.008	19.994	103.735	19.844	3.783	0.553
1013.500	592.954	80.007	19.995	103.733	19.844	3.738	0.520
1014.000	593.194	80.008	19.994	103.730	19.843	3.849	0.483
1014.500	593.483	80.007	19.994	103.727	19.842	3.921	0.503
1015.000	593.721	80.008	19.995	103.729	19.843	3.800	0.528
1015.500	593.998	80.008	19.993	103.731	19.841	3.933	0.521
1016.000	594.271	80.008	19.994	103.732	19.846	3.638	0.532
1016.500	594.496	80.008	19.995	103.736	19.846	3.636	0.524
1017.000	594.776	80.008	19.994	103.736	19.843	3.843	0.502
1017.500	595.057	80.008	19.993	103.734	19.843	3.825	0.533
1018.000	595.319	80.008	19.994	103.731	19.845	3.669	0.552
1018.500	595.576	80.007	19.995	103.728	19.847	3.504	0.531
1019.000	595.812	80.007	19.995	103.726	19.844	3.751	0.506
1019.500	596.087	80.008	19.993	103.730	19.841	3.959	0.502
1020.000	596.301	80.007	19.994	103.735	19.847	3.560	0.500
1020.500	596.568	80.008	19.995	103.739	19.844	3.728	0.485
1021.000	596.851	80.008	19.994	103.740	19.846	3.572	0.515
1021.500	597.077	80.006	19.993	103.737	19.847	3.525	0.529
1022.000	597.344	80.006	19.993	103.737	19.845	3.702	0.501
1022.500	597.595	80.008	19.995	103.737	19.844	3.743	0.505
1023.000	597.923	80.007	19.993	103.737	19.844	3.772	0.548
1023.500	598.154	80.008	19.993	103.738	19.846	3.586	0.569
1024.000	598.370	80.007	19.995	103.737	19.844	3.716	0.503
1024.501	598.675	80.008	19.994	103.732	19.849	3.406	0.484
1025.001	598.924	80.006	19.995	103.731	19.846	3.611	0.537
1025.500	599.160	80.009	19.993	103.731	19.844	3.742	0.520
1026.000	599.428	80.008	19.994	103.729	19.844	3.718	0.495
1026.500	599.670	80.008	19.996	103.729	19.844	3.740	0.507
1027.000	599.952	80.009	19.994	103.729	19.845	3.666	0.516
1027.500	600.204	80.007	19.995	103.729	19.844	3.753	0.529
1028.000	600.440	80.007	19.995	103.727	19.844	3.728	0.511
1028.500	600.719	80.008	19.994	103.727	19.845	3.681	0.501
1029.000	600.952	80.008	19.995	103.724	19.844	3.712	0.513
1029.500	601.205	80.007	19.994	103.721	19.845	3.697	0.499
1030.000	601.493	80.006	19.994	103.717	19.842	3.886	0.513
1030.500	601.742	80.007	19.994	103.715	19.842	3.909	0.539
1031.000	601.998	80.007	19.995	103.719	19.843	3.814	0.521
1031.501	602.240	80.006	19.994	103.724	19.843	3.802	0.502
1032.001	602.511	80.006	19.995	103.725	19.842	3.874	0.505
1032.500	602.766	80.005	19.994	103.724	19.843	3.784	0.519
1033.000	603.013	80.007	19.995	103.722	19.845	3.667	0.514
1033.500	603.263	80.008	19.994	103.717	19.845	3.673	0.499
1034.000	603.528	80.007	19.994	103.717	19.845	3.693	0.506
1034.500	603.774	80.007	19.995	103.722	19.842	3.903	0.513
1035.000	604.062	80.007	19.996	103.722	19.842	3.901	0.523
1035.500	604.272	80.006	19.994	103.724	19.842	3.922	0.516
1036.000	604.571	80.006	19.995	103.728	19.840	4.049	0.503
1036.500	604.799	80.006	19.995	103.726	19.841	3.973	0.518
1037.000	605.052	80.007	19.994	103.725	19.843	3.788	0.504
1037.501	605.315	80.007	19.995	103.724	19.840	4.003	0.499
1038.001	605.562	80.006	19.995	103.723	19.839	4.088	0.513
1038.500	605.821	80.006	19.995	103.720	19.841	3.946	0.508
1039.000	606.096	80.007	19.994	103.722	19.843	3.811	0.520
1039.500	606.334	80.006	19.995	103.721	19.844	3.770	0.524
1040.000	606.589	80.007	19.995	103.724	19.839	4.098	0.503
1040.501	606.846	80.006	19.994	103.730	19.842	3.903	0.502
1041.001	607.089	80.008	19.994	103.733	19.840	4.001	0.506
1041.501	607.335	80.007	19.994	103.731	19.840	3.997	0.495
1042.001	607.587	80.006	19.994	103.729	19.842	3.855	0.494
1042.500	607.858	80.006	19.994	103.726	19.840	4.032	0.510
1043.000	608.091	80.008	19.995	103.720	19.844	3.771	0.513
