Repository: ulfsri/fsri_materials_database

# Materials and Products Database

## 01_Data

Raw data generated from each apparatus are included here in plain-text format. The data is organized first by material, next by the short name of test apparatus used, and where applicable additional filtering by test settings.

### material.json

Each material directory contains a json file of the same name as the material. This file links the data stored in the repository as well as data and graphs produced by the accompanying scripts (__02_Scripts__) to the respective landing page for the material on the front-end website.

File: 01_Data/Vinyl_Chair_Polyurethane_Foam/MCC/Vinyl_Chair_Polyurethane_Foam_MCC_30K_min_220308_R2.txt (part 3 of 4)
T Correction Coefficients:	0	1.024463	0
Time Shift (s):	14
*
Time (s)	Temperature (C)	N2 flow rate (cc/min)	O2 flow rate (cc/min)	Flow Rate (cc/min)	Oxygen (%)	HRR (W/g)	Heating rate (C/s)
697.500	432.105	80.008	19.993	104.247	18.163	130.588	0.530
698.000	432.318	80.007	19.992	104.294	18.149	131.665	0.519
698.500	432.599	80.007	19.993	104.365	18.135	132.662	0.492
699.000	432.835	80.008	19.994	104.427	18.120	133.744	0.505
699.500	433.119	80.007	19.995	104.461	18.110	134.501	0.518
700.000	433.356	80.007	19.995	104.498	18.100	135.131	0.521
700.500	433.624	80.006	19.993	104.524	18.097	135.283	0.513
701.000	433.879	80.006	19.993	104.518	18.089	135.735	0.514
701.500	434.097	80.006	19.995	104.494	18.081	136.273	0.498
702.000	434.397	80.006	19.995	104.477	18.070	137.025	0.496
702.501	434.620	80.006	19.994	104.460	18.055	138.083	0.520
703.000	434.856	80.004	19.995	104.436	18.037	139.389	0.491
703.500	435.101	80.005	19.994	104.418	18.007	141.592	0.470
704.000	435.380	80.006	19.995	104.411	17.975	144.045	0.503
704.500	435.632	80.006	19.994	104.422	17.928	147.645	0.528
705.000	435.891	80.005	19.996	104.452	17.873	152.027	0.521
705.500	436.120	80.006	19.992	104.508	17.818	156.375	0.499
706.000	436.371	80.004	19.996	104.582	17.756	161.256	0.484
706.500	436.660	80.005	19.994	104.675	17.698	165.777	0.510
707.000	436.883	80.005	19.995	104.794	17.648	169.723	0.526
707.500	437.103	80.005	19.994	104.862	17.597	173.634	0.477
708.000	437.422	80.006	19.995	104.891	17.554	176.956	0.491
708.500	437.664	80.006	19.994	104.908	17.518	179.734	0.550
709.000	437.897	80.005	19.994	104.902	17.482	182.489	0.518
709.500	438.166	80.006	19.994	104.844	17.456	184.483	0.489
710.000	438.400	80.004	19.993	104.800	17.427	186.677	0.502
710.500	438.673	80.006	19.994	104.751	17.402	188.519	0.505
711.000	438.944	80.005	19.994	104.683	17.387	189.733	0.525
711.501	439.183	80.007	19.993	104.597	17.367	191.249	0.527
712.001	439.427	80.006	19.993	104.509	17.357	192.004	0.497
712.500	439.680	80.005	19.993	104.428	17.347	192.757	0.490
713.000	439.928	80.006	19.993	104.359	17.333	193.769	0.499
713.500	440.226	80.005	19.993	104.295	17.329	194.118	0.524
714.000	440.453	80.005	19.993	104.239	17.321	194.691	0.535
714.500	440.720	80.004	19.993	104.210	17.318	194.962	0.510
715.000	440.979	80.006	19.994	104.220	17.311	195.459	0.510
715.500	441.228	80.007	19.992	104.272	17.307	195.766	0.517
716.000	441.496	80.007	19.993	104.363	17.304	196.023	0.512
716.500	441.727	80.006	19.993	104.477	17.304	195.988	0.508
717.000	441.965	80.006	19.993	104.585	17.307	195.793	0.484
717.500	442.236	80.006	19.993	104.671	17.302	196.124	0.489
718.000	442.490	80.005	19.993	104.732	17.306	195.815	0.517
718.500	442.736	80.007	19.994	104.769	17.307	195.743	0.512
719.000	443.024	80.007	19.994	104.785	17.309	195.611	0.517
719.500	443.289	80.007	19.992	104.789	17.312	195.345	0.544
720.000	443.506	80.006	19.993	104.784	17.315	195.127	0.518
720.500	443.781	80.006	19.994	104.776	17.316	194.975	0.487
721.000	444.047	80.007	19.993	104.767	17.322	194.520	0.516
721.500	444.282	80.006	19.994	104.765	17.324	194.398	0.520
722.000	444.546	80.007	19.993	104.764	17.327	194.163	0.500
722.500	444.803	80.006	19.994	104.760	17.329	193.955	0.510
723.000	445.097	80.006	19.995	104.754	17.336	193.414	0.536
723.500	445.313	80.006	19.993	104.750	17.334	193.553	0.531
724.000	445.582	80.007	19.993	104.748	17.336	193.389	0.498
724.500	445.815	80.005	19.993	104.744	17.341	192.986	0.494
725.000	446.101	80.007	19.994	104.745	17.344	192.762	0.510
725.500	446.330	80.005	19.993	104.746	17.348	192.441	0.517
726.000	446.597	80.006	19.992	104.748	17.352	192.117	0.505
726.500	446.884	80.005	19.993	104.748	17.352	192.114	0.524
727.000	447.156	80.007	19.992	104.748	17.358	191.662	0.556
727.500	447.401	80.007	19.992	104.744	17.363	191.285	0.538
728.000	447.673	80.005	19.992	104.741	17.366	191.020	0.517
728.500	447.951	80.008	19.992	104.740	17.372	190.612	0.534
729.000	448.176	80.007	19.994	104.734	17.378	190.132	0.526
729.500	448.452	80.006	19.994	104.731	17.383	189.700	0.502
730.000	448.701	80.005	19.994	104.726	17.389	189.270	0.513
730.500	448.983	80.007	19.992	104.718	17.394	188.848	0.528
731.000	449.224	80.005	19.993	104.709	17.406	187.944	0.527
731.500	449.484	80.005	19.994	104.702	17.411	187.583	0.512
732.000	449.778	80.006	19.993	104.695	17.418	186.971	0.527
732.500	450.014	80.005	19.993	104.692	17.428	186.202	0.541
733.000	450.298	80.006	19.993	104.689	17.438	185.490	0.525
733.500	450.553	80.005	19.993	104.682	17.445	184.913	0.530
734.000	450.789	80.008	19.993	104.673	17.458	183.940	0.515
734.500	451.046	80.006	19.992	104.665	17.469	183.046	0.492
735.000	451.307	80.005	19.994	104.657	17.482	182.063	0.506
735.500	451.578	80.006	19.992	104.651	17.490	181.402	0.525
736.000	451.836	80.006	19.993	104.650	17.506	180.230	0.530
736.500	452.090	80.006	19.992	104.648	17.524	178.843	0.521
737.000	452.344	80.007	19.993	104.645	17.534	178.054	0.511
737.500	452.594	80.006	19.994	104.645	17.548	176.960	0.506
738.000	452.861	80.005	19.993	104.641	17.564	175.750	0.510
738.500	453.120	80.004	19.994	104.635	17.583	174.265	0.521
739.000	453.376	80.006	19.993	104.629	17.595	173.296	0.521
739.500	453.634	80.008	19.994	104.623	17.612	172.012	0.514
740.000	453.889	80.006	19.993	104.616	17.628	170.774	0.514
740.501	454.131	80.005	19.993	104.611	17.649	169.189	0.506
741.000	454.399	80.006	19.994	104.609	17.668	167.739	0.503
741.500	454.658	80.007	19.994	104.604	17.685	166.412	0.518
742.000	454.904	80.005	19.993	104.598	17.705	164.904	0.516
742.500	455.182	80.006	19.994	104.590	17.726	163.281	0.514
743.001	455.435	80.007	19.996	104.584	17.744	161.846	0.527
743.500	455.722	80.006	19.994	104.577	17.766	160.181	0.536
744.000	455.944	80.006	19.993	104.573	17.785	158.721	0.525
744.500	456.214	80.006	19.993	104.570	17.806	157.148	0.500
745.000	456.487	80.006	19.993	104.564	17.829	155.355	0.518
745.500	456.751	80.005	19.993	104.555	17.852	153.572	0.540
746.000	457.006	80.006	19.994	104.547	17.877	151.688	0.528
746.500	457.228	80.008	19.994	104.538	17.899	149.975	0.498
747.000	457.500	80.007	19.994	104.527	17.924	148.053	0.486
747.500	457.746	80.006	19.992	104.519	17.944	146.509	0.506
748.000	458.002	80.007	19.993	104.512	17.971	144.456	0.510
748.500	458.271	80.007	19.993	104.504	17.997	142.472	0.514
749.000	458.575	80.008	19.994	104.494	18.020	140.710	0.549
749.500	458.763	80.009	19.993	104.484	18.045	138.774	0.532
750.000	459.052	80.008	19.993	104.476	18.067	137.162	0.485
750.500	459.313	80.009	19.993	104.468	18.095	135.000	0.513
751.000	459.567	80.008	19.992	104.459	18.118	133.257	0.532
751.500	459.843	80.008	19.994	104.450	18.148	130.943	0.522
752.000	460.066	80.007	19.993	104.442	18.171	129.143	0.515
752.500	460.329	80.009	19.993	104.433	18.196	127.225	0.493
753.000	460.597	80.008	19.993	104.425	18.221	125.374	0.508
753.500	460.843	80.007	19.993	104.419	18.249	123.173	0.523
754.000	461.115	80.008	19.992	104.411	18.273	121.418	0.517
754.500	461.320	80.008	19.992	104.401	18.297	119.588	0.498
755.000	461.593	80.009	19.993	104.393	18.326	117.375	0.477
755.500	461.881	80.009	19.993	104.384	18.351	115.413	0.519
756.000	462.174	80.009	19.992	104.374	18.375	113.601	0.571
756.500	462.388	80.007	19.994	104.364	18.400	111.705	0.544
757.000	462.673	80.009	19.993	104.357	18.430	109.432	0.503
757.500	462.916	80.008	19.994	104.348	18.455	107.520	0.513
758.000	463.153	80.008	19.993	104.335	18.484	105.329	0.504
758.500	463.425	80.007	19.994	104.322	18.512	103.172	0.495
759.000	463.677	80.008	19.994	104.314	18.543	100.856	0.516
759.500	463.920	80.008	19.993	104.306	18.567	98.997	0.510
760.000	464.166	80.008	19.993	104.297	18.599	96.567	0.492
760.500	464.449	80.007	19.994	104.288	18.624	94.642	0.509
761.000	464.699	80.008	19.993	104.280	18.649	92.765	0.531
761.500	464.906	80.007	19.994	104.271	18.678	90.535	0.495
762.000	465.199	80.008	19.994	104.260	18.707	88.335	0.479
762.500	465.445	80.007	19.994	104.247	18.736	86.119	0.519
763.000	465.719	80.007	19.994	104.238	18.763	84.063	0.529
763.500	465.967	80.007	19.994	104.229	18.789	82.085	0.521
764.000	466.186	80.007	19.995	104.220	18.816	80.007	0.495
764.500	466.453	80.008	19.994	104.211	18.845	77.830	0.477
765.000	466.720	80.006	19.995	104.205	18.869	76.002	0.510
765.500	467.004	80.007	19.994	104.198	18.893	74.200	0.542
766.000	467.229	80.007	19.995	104.191	18.920	72.107	0.530
766.500	467.507	80.007	19.993	104.186	18.947	70.050	0.506
767.000	467.774	80.009	19.994	104.182	18.971	68.207	0.524
767.500	467.989	80.008	19.994	104.178	18.997	66.244	0.514
768.000	468.261	80.007	19.994	104.177	19.017	64.780	0.485
768.500	468.501	80.008	19.994	104.174	19.039	63.075	0.500
769.000	468.799	80.008	19.996	104.166	19.061	61.398	0.525
769.500	469.036	80.009	19.994	104.159	19.083	59.731	0.536
770.000	469.266	80.006	19.994	104.151	19.104	58.173	0.501
770.500	469.562	80.008	19.993	104.144	19.120	56.888	0.497
771.000	469.827	80.008	19.995	104.135	19.143	55.194	0.543
771.500	470.061	80.008	19.993	104.128	19.161	53.789	0.530
772.000	470.323	80.009	19.993	104.120	19.181	52.307	0.498
772.500	470.595	80.009	19.993	104.112	19.199	50.913	0.515
773.000	470.839	80.009	19.994	104.102	19.214	49.762	0.525
773.500	471.141	80.008	19.993	104.091	19.231	48.533	0.531
774.000	471.345	80.008	19.994	104.086	19.248	47.233	0.526
774.500	471.638	80.008	19.993	104.079	19.266	45.832	0.501
775.000	471.866	80.008	19.994	104.071	19.283	44.546	0.509
775.500	472.090	80.009	19.993	104.063	19.299	43.304	0.487
776.000	472.396	80.009	19.994	104.057	19.313	42.276	0.491
776.500	472.618	80.009	19.992	104.049	19.324	41.440	0.528
777.000	472.917	80.009	19.994	104.041	19.335	40.600	0.524
777.500	473.137	80.009	19.992	104.034	19.352	39.292	0.520
778.000	473.447	80.008	19.993	104.029	19.362	38.562	0.525
778.500	473.707	80.008	19.994	104.027	19.374	37.638	0.550
779.000	473.976	80.008	19.993	104.023	19.387	36.663	0.550
779.500	474.204	80.009	19.993	104.016	19.398	35.833	0.513
780.000	474.471	80.007	19.993	104.009	19.408	35.088	0.496
780.500	474.740	80.008	19.993	104.002	19.421	34.116	0.516
781.000	475.036	80.008	19.993	103.994	19.432	33.230	0.550
781.500	475.290	80.009	19.993	103.988	19.442	32.495	0.557
782.000	475.533	80.008	19.993	103.986	19.448	32.007	0.524
782.500	475.793	80.008	19.993	103.984	19.458	31.270	0.500
783.000	476.023	80.007	19.993	103.982	19.468	30.524	0.497
783.500	476.289	80.006	19.994	103.978	19.476	29.942	0.493
784.000	476.568	80.006	19.995	103.970	19.487	29.100	0.520
784.500	476.809	80.004	19.993	103.963	19.496	28.433	0.532
785.000	477.041	80.006	19.994	103.957	19.502	27.947	0.497
785.500	477.298	80.005	19.993	103.951	19.513	27.099	0.481
786.000	477.572	80.006	19.994	103.947	19.519	26.619	0.509
786.500	477.837	80.005	19.993	103.946	19.525	26.203	0.535
787.000	478.067	80.005	19.994	103.945	19.537	25.257	0.517
787.500	478.340	80.006	19.994	103.945	19.544	24.742	0.499
788.000	478.557	80.005	19.993	103.945	19.550	24.292	0.496
788.500	478.844	80.005	19.993	103.942	19.555	23.914	0.497
789.000	479.136	80.006	19.994	103.939	19.564	23.236	0.542
789.500	479.393	80.005	19.995	103.936	19.569	22.865	0.564
790.000	479.619	80.006	19.995	103.931	19.576	22.303	0.516
790.500	479.890	80.004	19.995	103.924	19.587	21.532	0.490
791.000	480.163	80.005	19.994	103.920	19.591	21.185	0.520
791.500	480.396	80.005	19.993	103.918	19.598	20.659	0.525
792.000	480.677	80.006	19.993	103.914	19.601	20.421	0.510
792.500	480.916	80.003	19.995	103.912	19.606	20.038	0.517
793.000	481.159	80.005	19.994	103.911	19.611	19.649	0.501
793.500	481.462	80.005	19.994	103.912	19.612	19.582	0.514
794.000	481.694	80.005	19.994	103.910	19.618	19.151	0.540
794.500	481.986	80.005	19.995	103.910	19.628	18.386	0.529
795.000	482.229	80.006	19.994	103.910	19.631	18.147	0.530
795.500	482.471	80.005	19.995	103.910	19.633	17.976	0.510
796.000	482.723	80.005	19.994	103.910	19.643	17.293	0.490
796.500	482.959	80.006	19.993	103.908	19.644	17.180	0.491
797.000	483.225	80.005	19.995	103.907	19.648	16.900	0.495
797.500	483.491	80.006	19.993	103.906	19.650	16.699	0.517
798.000	483.745	80.005	19.994	103.901	19.656	16.275	0.526
798.500	483.978	80.006	19.994	103.897	19.659	16.056	0.504
799.000	484.278	80.005	19.994	103.892	19.659	16.042	0.510
799.500	484.538	80.007	19.993	103.887	19.669	15.323	0.546
800.000	484.772	80.004	19.994	103.881	19.669	15.254	0.527
800.500	485.039	80.007	19.994	103.879	19.675	14.864	0.498
801.000	485.335	80.006	19.994	103.877	19.679	14.547	0.532
801.500	485.596	80.006	19.996	103.879	19.680	14.415	0.560
802.000	485.847	80.006	19.992	103.881	19.683	14.205	0.534
802.500	486.099	80.005	19.995	103.885	19.687	13.951	0.507
803.000	486.347	80.007	19.995	103.888	19.688	13.813	0.502
803.500	486.629	80.007	19.995	103.890	19.692	13.525	0.515
804.000	486.881	80.007	19.994	103.886	19.696	13.230	0.532
804.500	487.148	80.007	19.994	103.880	19.700	12.958	0.527
805.000	487.416	80.008	19.993	103.875	19.703	12.676	0.527
805.500	487.662	80.008	19.994	103.869	19.706	12.456	0.524
806.000	487.923	80.006	19.994	103.866	19.707	12.413	0.510
806.500	488.174	80.007	19.994	103.866	19.710	12.181	0.509
807.000	488.437	80.007	19.993	103.865	19.713	11.981	0.513
807.500	488.685	80.006	19.994	103.865	19.716	11.747	0.513
808.000	488.951	80.005	19.994	103.865	19.716	11.697	0.513
808.500	489.173	80.008	19.993	103.864	19.722	11.245	0.501
809.000	489.465	80.007	19.994	103.863	19.723	11.227	0.501
809.500	489.720	80.006	19.992	103.862	19.723	11.190	0.530
810.000	489.992	80.007	19.993	103.859	19.725	11.021	0.537
810.500	490.256	80.007	19.994	103.853	19.728	10.850	0.532
811.000	490.532	80.006	19.994	103.847	19.731	10.585	0.538
811.500	490.757	80.006	19.993	103.842	19.735	10.311	0.520
812.000	491.035	80.007	19.993	103.836	19.734	10.326	0.502
812.500	491.313	80.006	19.994	103.833	19.739	9.980	0.529
813.000	491.533	80.006	19.994	103.835	19.740	9.941	0.527
813.500	491.819	80.005	19.994	103.837	19.743	9.686	0.502
814.001	492.066	80.007	19.993	103.835	19.740	9.873	0.520
814.500	492.343	80.006	19.994	103.834	19.743	9.667	0.528
815.000	492.583	80.007	19.992	103.832	19.744	9.601	0.520
815.500	492.847	80.008	19.992	103.830	19.745	9.519	0.510
816.000	493.120	80.006	19.994	103.828	19.749	9.192	0.521
816.500	493.420	80.006	19.994	103.828	19.750	9.167	0.555
817.000	493.664	80.007	19.993	103.828	19.749	9.214	0.558
817.500	493.898	80.005	19.993	103.828	19.752	9.018	0.511
818.000	494.180	80.007	19.993	103.828	19.756	8.708	0.497
818.500	494.454	80.006	19.993	103.828	19.758	8.535	0.536
819.000	494.688	80.005	19.994	103.827	19.756	8.666	0.533
819.500	494.950	80.007	19.994	103.828	19.762	8.253	0.502
820.000	495.210	80.006	19.993	103.828	19.765	8.015	0.509
820.500	495.466	80.005	19.994	103.828	19.760	8.358	0.519
821.000	495.755	80.006	19.993	103.828	19.763	8.200	0.531
821.500	496.016	80.006	19.993	103.828	19.766	7.918	0.547
822.000	496.304	80.006	19.995	103.828	19.769	7.724	0.549
822.500	496.565	80.007	19.994	103.828	19.769	7.718	0.549
823.000	496.793	80.006	19.994	103.828	19.770	7.618	0.519
823.500	497.088	80.007	19.995	103.827	19.770	7.620	0.506
824.000	497.317	80.006	19.994	103.825	19.770	7.644	0.524
824.500	497.606	80.007	19.993	103.822	19.772	7.492	0.521
825.001	497.862	80.005	19.993	103.822	19.776	7.191	0.531
825.500	498.144	80.007	19.993	103.821	19.776	7.208	0.541
826.000	498.377	80.006	19.994	103.821	19.778	7.041	0.527
826.500	498.654	80.007	19.994	103.820	19.777	7.115	0.513
827.000	498.915	80.007	19.993	103.822	19.776	7.212	0.524
827.500	499.167	80.005	19.994	103.822	19.777	7.068	0.526
828.000	499.396	80.008	19.993	103.817	19.779	6.965	0.497
828.500	499.649	80.008	19.992	103.812	19.780	6.857	0.481
829.000	499.943	80.008	19.993	103.810	19.782	6.737	0.515
829.500	500.183	80.007	19.993	103.809	19.781	6.815	0.541
830.000	500.504	80.007	19.993	103.807	19.782	6.735	0.548
830.500	500.737	80.008	19.992	103.807	19.785	6.509	0.558
831.000	500.987	80.006	19.995	103.807	19.782	6.712	0.518
831.500	501.211	80.008	19.993	103.805	19.785	6.482	0.478
832.000	501.507	80.008	19.993	103.804	19.784	6.599	0.497
832.500	501.764	80.009	19.993	103.803	19.783	6.669	0.536
833.000	502.030	80.008	19.994	103.801	19.787	6.342	0.538
833.500	502.272	80.007	19.993	103.804	19.788	6.299	0.515
834.000	502.526	80.008	19.992	103.807	19.787	6.326	0.502
834.500	502.819	80.007	19.994	103.802	19.788	6.299	0.522
835.001	503.046	80.009	19.992	103.800	19.787	6.363	0.534
835.500	503.328	80.007	19.992	103.800	19.789	6.190	0.515
836.000	503.564	80.008	19.993	103.795	19.787	6.328	0.513
836.500	503.835	80.008	19.991	103.791	19.789	6.184	0.513
837.000	504.110	80.007	19.993	103.791	19.789	6.221	0.527
837.500	504.346	80.007	19.994	103.793	19.788	6.268	0.528
838.000	504.620	80.008	19.992	103.793	19.790	6.126	0.511
838.500	504.879	80.006	19.992	103.793	19.792	5.982	0.522
839.000	505.156	80.009	19.993	103.796	19.788	6.243	0.534
839.500	505.401	80.008	19.993	103.799	19.789	6.196	0.529
840.000	505.631	80.008	19.992	103.798	19.792	5.982	0.498
840.501	505.907	80.009	19.993	103.798	19.790	6.093	0.491
841.001	506.134	80.007	19.993	103.798	19.790	6.099	0.505
841.500	506.431	80.007	19.994	103.795	19.794	5.824	0.514
842.000	506.700	80.008	19.994	103.793	19.792	5.980	0.545
842.500	506.890	80.006	19.992	103.793	19.793	5.910	0.512
843.000	507.189	80.008	19.992	103.793	19.796	5.694	0.473
843.500	507.427	80.009	19.992	103.795	19.794	5.826	0.513
844.000	507.674	80.007	19.994	103.795	19.791	6.021	0.511
844.500	507.960	80.007	19.993	103.794	19.793	5.865	0.509
845.000	508.236	80.007	19.994	103.795	19.794	5.844	0.548
845.500	508.442	80.007	19.992	103.794	19.794	5.799	0.522
846.000	508.716	80.007	19.993	103.793	19.796	5.692	0.481
846.500	508.971	80.008	19.992	103.792	19.798	5.548	0.505
847.000	509.220	80.007	19.992	103.793	19.797	5.596	0.517
847.500	509.473	80.007	19.992	103.793	19.800	5.341	0.503
848.000	509.747	80.007	19.994	103.793	19.801	5.308	0.515
848.500	509.997	80.007	19.994	103.792	19.799	5.409	0.525
849.000	510.227	80.007	19.991	103.793	19.798	5.528	0.502
849.500	510.500	80.007	19.993	103.791	19.802	5.244	0.492
850.000	510.715	80.008	19.993	103.791	19.798	5.528	0.495
850.500	511.009	80.006	19.992	103.791	19.801	5.294	0.498
851.000	511.220	80.008	19.993	103.791	19.800	5.388	0.507
851.500	511.502	80.008	19.993	103.790	19.801	5.277	0.499
852.000	511.768	80.007	19.993	103.791	19.801	5.279	0.520
852.500	511.996	80.006	19.993	103.790	19.802	5.189	0.521
853.000	512.274	80.006	19.992	103.790	19.800	5.351	0.500
853.500	512.479	80.008	19.993	103.790	19.804	5.086	0.494
854.000	512.756	80.007	19.994	103.790	19.804	5.098	0.482
854.500	512.993	80.007	19.992	103.789	19.801	5.267	0.498
855.000	513.262	80.006	19.994	103.789	19.803	5.117	0.510
855.500	513.499	80.009	19.993	103.789	19.801	5.312	0.506
856.000	513.780	80.007	19.992	103.789	19.803	5.158	0.512
856.500	514.052	80.009	19.993	103.790	19.803	5.168	0.536
857.000	514.326	80.009	19.992	103.790	19.803	5.135	0.549
857.500	514.520	80.009	19.995	103.790	19.802	5.232	0.507
858.000	514.832	80.007	19.994	103.790	19.802	5.231	0.487
858.500	515.068	80.009	19.992	103.788	19.803	5.141	0.527
859.000	515.333	80.007	19.991	103.787	19.802	5.207	0.525
859.500	515.570	80.007	19.993	103.787	19.801	5.316	0.502
860.000	515.835	80.007	19.992	103.787	19.800	5.377	0.502
860.500	516.098	80.008	19.994	103.787	19.803	5.162	0.515
861.000	516.401	80.009	19.992	103.789	19.800	5.347	0.547
861.500	516.643	80.009	19.993	103.789	19.800	5.349	0.555
862.000	516.885	80.008	19.992	103.790	19.801	5.324	0.514
862.500	517.152	80.007	19.993	103.789	19.802	5.244	0.496
863.000	517.416	80.007	19.996	103.790	19.802	5.215	0.520
863.500	517.629	80.008	19.992	103.789	19.802	5.176	0.504
864.000	517.872	80.007	19.995	103.789	19.805	5.018	0.467
864.500	518.130	80.009	19.992	103.789	19.802	5.185	0.479
865.000	518.342	80.006	19.994	103.788	19.803	5.154	0.485
865.500	518.659	80.007	19.993	103.788	19.801	5.306	0.499
866.000	518.875	80.007	19.994	103.787	19.804	5.090	0.531
866.500	519.142	80.006	19.993	103.787	19.806	4.940	0.508
867.000	519.416	80.005	19.994	103.786	19.804	5.071	0.513
867.500	519.626	80.007	19.993	103.782	19.804	5.065	0.512
868.000	519.940	80.007	19.993	103.782	19.803	5.125	0.503
868.500	520.095	80.007	19.994	103.782	19.807	4.872	0.496
869.000	520.396	80.006	19.994	103.781	19.806	4.919	0.463
869.500	520.640	80.006	19.993	103.781	19.806	4.941	0.500
870.001	520.914	80.007	19.993	103.782	19.801	5.279	0.531
870.501	521.175	80.007	19.993	103.782	19.805	4.989	0.527
871.000	521.349	80.007	19.993	103.781	19.803	5.116	0.485
871.500	521.613	80.007	19.994	103.780	19.806	4.886	0.437
872.000	521.933	80.007	19.993	103.782	19.804	5.059	0.512
872.500	522.084	80.005	19.993	103.784	19.805	4.962	0.528
873.000	522.354	80.007	19.993	103.783	19.805	4.958	0.446
873.501	522.625	80.007	19.992	103.784	19.803	5.123	0.481
874.000	522.841	80.007	19.993	103.787	19.803	5.125	0.514
874.500	523.131	80.006	19.993	103.787	19.805	4.979	0.496
875.000	523.406	80.007	19.994	103.788	19.802	5.221	0.535
875.500	523.591	80.007	19.993	103.788	19.804	5.081	0.512
876.000	523.924	80.006	19.994	103.788	19.805	5.016	0.489
876.500	524.101	80.007	19.992	103.788	19.807	4.849	0.514
877.000	524.377	80.006	19.994	103.788	19.804	5.092	0.482
877.500	524.584	80.007	19.994	103.788	19.809	4.703	0.468
878.000	524.911	80.007	19.992	103.788	19.800	5.330	0.509
878.500	525.119	80.007	19.994	103.788	19.811	4.537	0.535
879.000	525.387	80.007	19.993	103.786	19.811	4.510	0.505
879.500	525.568	80.007	19.994	103.781	19.800	5.349	0.462
880.000	525.913	80.006	19.993	103.778	19.799	5.429	0.487
880.500	526.115	80.007	19.994	103.778	19.804	5.040	0.537
881.000	526.369	80.006	19.993	103.778	19.797	5.560	0.502
881.500	526.613	80.007	19.994	103.779	19.814	4.331	0.477
882.000	526.860	80.007	19.995	103.783	19.804	5.069	0.494
882.500	527.126	80.006	19.994	103.785	19.804	5.026	0.502
883.000	527.433	80.007	19.993	103.785	19.799	5.449	0.543
883.500	527.621	80.006	19.993	103.785	19.805	4.991	0.534
884.000	527.847	80.004	19.995	103.785	19.801	5.307	0.454
884.501	528.189	80.006	19.994	103.784	19.803	5.170	0.492
885.001	528.376	80.005	19.994	103.785	19.803	5.116	0.549
885.500	528.681	80.007	19.993	103.784	19.806	4.927	0.510
886.000	528.915	80.007	19.995	103.779	19.805	4.950	0.515
886.500	529.124	80.005	19.995	103.779	19.805	4.991	0.491
887.000	529.422	80.007	19.994	103.781	19.803	5.112	0.475
887.500	529.680	80.007	19.994	103.782	19.801	5.279	0.531
888.000	529.842	80.007	19.994	103.782	19.806	4.936	0.488
888.500	530.127	80.007	19.995	103.786	19.804	5.071	0.434
889.000	530.318	80.007	19.994	103.786	19.802	5.192	0.462
889.500	530.674	80.006	19.993	103.785	19.806	4.890	0.511
890.000	530.923	80.007	19.994	103.784	19.807	4.843	0.575
890.500	531.127	80.006	19.994	103.782	19.807	4.851	0.529
891.000	531.359	80.008	19.996	103.780	19.804	5.057	0.444
891.500	531.795	80.006	19.996	103.781	19.803	5.143	0.552
892.000	531.799	80.006	19.994	103.782	19.802	5.227	0.554
892.500	532.667	80.007	19.995	103.783	19.802	5.213	0.657
893.000	532.876	80.007	19.993	103.783	19.806	4.884	0.975
893.500	532.820	80.006	19.994	103.784	19.803	5.102	0.615
894.000	532.492	80.006	19.994	103.783	19.803	5.106	-0.116
894.500	533.159	80.005	19.994	103.780	19.804	5.050	-0.023
895.000	532.793	80.006	19.994	103.778	19.804	5.095	0.320
895.500	533.648	80.005	19.994	103.778	19.807	4.816	0.395
896.000	534.268	80.006	19.995	103.777	19.805	4.974	0.982
896.500	534.017	80.006	19.995	103.774	19.807	4.802	0.921
897.000	534.281	80.007	19.994	103.776	19.803	5.119	0.191
897.500	534.646	80.005	19.995	103.778	19.806	4.921	0.321
898.000	534.648	80.007	19.995	103.779	19.806	4.939	0.498
898.500	535.054	80.006	19.994	103.783	19.807	4.845	0.387
899.000	535.350	80.007	19.996	103.784	19.805	4.991	0.555
899.500	535.533	80.006	19.994	103.781	19.804	5.026	0.590
900.000	535.879	80.006	19.995	103.779	19.805	5.003	0.504
900.500	536.170	80.005	19.993	103.779	19.804	5.065	0.583
901.000	536.323	80.005	19.994	103.778	19.807	4.872	0.541
901.500	536.386	80.005	19.993	103.779	19.805	4.989	0.330
902.000	536.826	80.005	19.993	103.782	19.802	5.205	0.359
902.500	537.141	80.006	19.993	103.781	19.804	5.069	0.629
903.000	537.131	80.005	19.993	103.777	19.808	4.744	0.530
903.500	537.624	80.005	19.993	103.774	19.805	5.013	0.394
904.000	537.677	80.006	19.993	103.772	19.805	4.991	0.515
904.500	538.088	80.006	19.994	103.772	19.807	4.869	0.505
905.000	538.346	80.005	19.993	103.772	19.806	4.929	0.567
905.501	538.378	80.005	19.993	103.770	19.808	4.761	0.479
906.000	538.682	80.006	19.994	103.771	19.806	4.876	0.313
906.500	538.972	80.007	19.993	103.773	19.807	4.847	0.465
907.000	539.306	80.006	19.993	103.774	19.807	4.802	0.609
907.500	539.347	80.006	19.993	103.778	19.806	4.876	0.499
908.000	539.813	80.006	19.995	103.784	19.807	4.860	0.441
908.500	539.947	80.005	19.995	103.782	19.808	4.741	0.554
909.000	540.118	80.008	19.994	103.779	19.810	4.619	0.452
909.500	540.501	80.008	19.993	103.777	19.806	4.942	0.429
910.001	540.618	80.008	19.993	103.776	19.805	4.966	0.527
910.500	540.913	80.008	19.994	103.775	19.808	4.769	0.456
911.000	541.146	80.008	19.994	103.778	19.805	5.009	0.470
911.500	541.405	80.007	19.993	103.781	19.804	5.096	0.510
912.000	541.668	80.007	19.993	103.784	19.804	5.030	0.507
912.500	541.885	80.008	19.993	103.785	19.807	4.832	0.501
913.000	542.067	80.007	19.993	103.786	19.804	5.042	0.440
913.500	542.370	80.008	19.994	103.783	19.804	5.046	0.442
914.000	542.646	80.007	19.994	103.781	19.805	4.997	0.532
914.500	542.818	80.010	19.992	103.776	19.804	5.063	0.513
915.000	543.116	80.009	19.993	103.773	19.804	5.065	0.459
915.500	543.269	80.008	19.993	103.771	19.803	5.106	0.461
916.000	543.606	80.008	19.993	103.774	19.806	4.909	0.471
916.500	543.806	80.008	19.993	103.777	19.805	5.012	0.514
917.000	544.083	80.008	19.992	103.780	19.807	4.866	0.507
917.500	544.288	80.008	19.994	103.784	19.804	5.028	0.479
918.000	544.532	80.008	19.993	103.786	19.806	4.940	0.465
918.500	544.756	80.008	19.993	103.788	19.803	5.156	0.459
919.000	545.032	80.008	19.994	103.789	19.803	5.119	0.484
919.500	545.300	80.008	19.993	103.789	19.805	4.981	0.522
920.000	545.535	80.008	19.993	103.784	19.804	5.057	0.523
920.500	545.773	80.007	19.993	103.780	19.805	5.009	0.488
921.000	546.036	80.009	19.992	103.779	19.801	5.274	0.487
921.500	546.228	80.008	19.992	103.778	19.803	5.169	0.478
922.000	546.530	80.007	19.993	103.777	19.801	5.285	0.474
922.500	546.805	80.008	19.992	103.776	19.802	5.233	0.535
923.000	547.018	80.007	19.994	103.776	19.802	5.229	0.532
923.500	547.249	80.008	19.993	103.775	19.801	5.254	0.466
924.000	547.529	80.007	19.994	103.774	19.800	5.375	0.478
924.500	547.730	80.007	19.993	103.773	19.804	5.044	0.496
925.000	548.051	80.007	19.993	103.777	19.801	5.288	0.502
925.500	548.227	80.007	19.994	103.780	19.804	5.042	0.509
926.000	548.496	80.007	19.994	103.780	19.803	5.106	0.470
926.500	548.689	80.007	19.993	103.782	19.804	5.028	0.453
927.000	548.999	80.007	19.992	103.785	19.806	4.878	0.482
927.500	549.261	80.007	19.994	103.787	19.805	5.012	0.538
928.000	549.499	80.007	19.993	103.789	19.807	4.798	0.536
928.500	549.764	80.007	19.993	103.790	19.804	5.054	0.502
929.000	550.024	80.007	19.993	103.789	19.802	5.190	0.514
929.500	550.237	80.006	19.995	103.785	19.802	5.244	0.499
930.000	550.472	80.008	19.993	103.783	19.803	5.102	0.461
930.500	550.721	80.008	19.993	103.779	19.801	5.260	0.466
931.000	550.997	80.008	19.993	103.777	19.803	5.104	0.505
931.500	551.234	80.007	19.993	103.774	19.804	5.057	0.519
932.000	551.474	80.008	19.992	103.774	19.801	5.277	0.495
932.500	551.730	80.009	19.993	103.774	19.803	5.149	0.487
933.000	551.994	80.009	19.993	103.778	19.805	4.966	0.508
933.500	552.251	80.008	19.993	103.775	19.805	5.003	0.520
934.000	552.495	80.008	19.993	103.773	19.803	5.170	0.510
934.500	552.747	80.009	19.992	103.771	19.807	4.868	0.499
935.000	552.971	80.008	19.992	103.768	19.804	5.061	0.486
935.500	553.217	80.008	19.993	103.766	19.802	5.209	0.473
936.000	553.474	80.008	19.992	103.770	19.803	5.143	0.486
936.500	553.753	80.007	19.993	103.775	19.805	5.018	0.520
937.001	554.005	80.009	19.993	103.779	19.807	4.843	0.534
937.500	554.224	80.010	19.993	103.784	19.806	4.903	0.500
938.000	554.507	80.009	19.993	103.786	19.805	4.987	0.486
938.500	554.788	80.010	19.992	103.783	19.805	4.962	0.534
939.000	555.019	80.010	19.992	103.778	19.804	5.059	0.538
939.500	555.308	80.009	19.992	103.777	19.802	5.191	0.516
940.000	555.571	80.009	19.992	103.776	19.803	5.102	0.536
940.500	555.831	80.011	19.992	103.776	19.802	5.211	0.537
941.000	556.038	80.011	19.992	103.780	19.806	4.938	0.495
941.500	556.306	80.010	19.993	103.785	19.807	4.855	0.471
942.000	556.572	80.009	19.995	103.787	19.804	5.092	0.504
942.500	556.829	80.010	19.994	103.787	19.808	4.769	0.529
943.000	557.058	80.010	19.993	103.785	19.806	4.899	0.505
943.500	557.319	80.010	19.994	103.783	19.807	4.845	0.488
944.000	557.546	80.010	19.993	103.784	19.805	4.991	0.489
944.500	557.832	80.011	19.992	103.781	19.809	4.648	0.501
945.000	558.025	80.009	19.992	103.781	19.807	4.800	0.496
945.500	558.352	80.009	19.992	103.783	19.808	4.792	0.499
946.000	558.607	80.008	19.993	103.784	19.806	4.880	0.551
946.500	558.835	80.009	19.994	103.783	19.807	4.859	0.532
947.000	559.136	80.009	19.992	103.784	19.806	4.921	0.506
947.500	559.361	80.007	19.993	103.784	19.807	4.859	0.528
948.000	559.599	80.008	19.994	103.784	19.806	4.876	0.495
948.500	559.833	80.008	19.993	103.785	19.803	5.145	0.468
949.000	560.113	80.006	19.993	103.785	19.803	5.139	0.493
949.500	560.376	80.007	19.992	103.786	19.805	5.014	0.528
950.000	560.587	80.008	19.993	103.788	19.805	5.008	0.508
950.500	560.841	80.008	19.993	103.786	19.805	4.960	0.470
951.000	561.126	80.007	19.993	103.783	19.804	5.063	0.502
951.500	561.414	80.008	19.993	103.782	19.803	5.110	0.556
952.000	561.679	80.006	19.994	103.782	19.803	5.121	0.563
952.500	561.908	80.008	19.993	103.782	19.805	4.991	0.524
953.000	562.175	80.006	19.993	103.783	19.803	5.151	0.495
953.500	562.422	80.008	19.993	103.785	19.804	5.048	0.505
954.000	562.649	80.007	19.995	103.783	19.801	5.305	0.494
954.500	562.958	80.006	19.995	103.783	19.800	5.346	0.505
955.000	563.185	80.006	19.993	103.783	19.799	5.420	0.536
955.500	563.450	80.006	19.993	103.783	19.800	5.398	0.514
956.001	563.703	80.007	19.996	103.781	19.800	5.376	0.504
956.500	563.953	80.007	19.995	103.784	19.802	5.219	0.511
957.000	564.264	80.008	19.994	103.782	19.803	5.149	0.533
957.500	564.467	80.007	19.994	103.781	19.804	5.071	0.537
958.000	564.751	80.008	19.994	103.781	19.801	5.297	0.500
958.500	564.952	80.007	19.995	103.783	19.800	5.350	0.486
959.000	565.232	80.006	19.994	103.782	19.800	5.369	0.483
959.500	565.503	80.008	19.993	103.783	19.798	5.499	0.516
960.000	565.768	80.007	19.994	103.784	19.799	5.456	0.544
960.500	566.045	80.008	19.994	103.785	19.801	5.326	0.539
961.000	566.295	80.006	19.994	103.785	19.800	5.351	0.535
961.500	566.586	80.008	19.994	103.785	19.798	5.515	0.534
962.000	566.838	80.008	19.994	103.786	19.802	5.198	0.542
962.500	567.083	80.008	19.994	103.783	19.799	5.406	0.520
963.000	567.379	80.007	19.994	103.782	19.801	5.326	0.519
963.500	567.594	80.007	19.995	103.780	19.804	5.087	0.526
964.000	567.857	80.009	19.995	103.772	19.800	5.348	0.494
964.500	568.151	80.008	19.994	103.768	19.802	5.210	0.517
965.000	568.412	80.008	19.994	103.771	19.801	5.264	0.556
965.500	568.702	80.006	19.994	103.773	19.802	5.204	0.553
966.000	568.939	80.008	19.994	103.777	19.803	5.159	0.539
966.500	569.212	80.008	19.993	103.784	19.800	5.367	0.519
967.000	569.501	80.007	19.993	103.791	19.801	5.281	0.536
967.500	569.753	80.007	19.994	103.784	19.799	5.410	0.552
968.000	570.012	80.008	19.992	103.776	19.802	5.194	0.526
968.500	570.207	80.007	19.993	103.771	19.803	5.141	0.482
969.000	570.517	80.008	19.993	103.769	19.800	5.353	0.479
969.500	570.746	80.008	19.993	103.766	19.804	5.053	0.522
970.000	571.070	80.008	19.994	103.771	19.803	5.153	0.547
970.500	571.315	80.008	19.994	103.777	19.805	5.022	0.561
971.000	571.555	80.007	19.994	103.781	19.801	5.262	0.527
971.500	571.893	80.007	19.994	103.783	19.805	4.994	0.531
972.000	572.105	80.007	19.993	103.782	19.803	5.101	0.564
972.500	572.359	80.008	19.993	103.783	19.803	5.118	0.508
973.000	572.676	80.007	19.993	103.779	19.802	5.243	0.518
973.500	572.930	80.007	19.994	103.778	19.805	4.962	0.572
974.000	573.224	80.007	19.994	103.776	19.804	5.088	0.560
974.500	573.460	80.008	19.993	103.774	19.799	5.419	0.539
975.000	573.761	80.008	19.993	103.770	19.804	5.040	0.534
975.500	573.980	80.006	19.994	103.771	19.803	5.166	0.529
976.000	574.301	80.007	19.993	103.769	19.803	5.174	0.530
976.500	574.572	80.007	19.993	103.769	19.802	5.219	0.566
977.000	574.859	80.007	19.994	103.768	19.803	5.174	0.575
977.500	575.136	80.007	19.993	103.772	19.804	5.042	0.560
978.000	575.415	80.006	19.994	103.775	19.801	5.273	0.560
978.500	575.673	80.007	19.993	103.775	19.803	5.147	0.547
979.000	576.000	80.006	19.995	103.776	19.802	5.215	0.561
979.500	576.224	80.006	19.994	103.780	19.800	5.328	0.568
980.000	576.507	80.006	19.994	103.781	19.805	5.001	0.530
980.500	576.765	80.007	19.993	103.782	19.801	5.293	0.524
981.000	577.027	80.007	19.994	103.779	19.806	4.931	0.531
981.500	577.314	80.006	19.993	103.778	19.803	5.110	0.535
982.000	577.538	80.005	19.994	103.773	19.806	4.919	0.530
982.500	577.835	80.006	19.996	103.768	19.803	5.139	0.516
983.000	578.107	80.004	19.995	103.769	19.805	5.023	0.545
983.500	578.390	80.007	19.995	103.775	19.801	5.288	0.562
984.000	578.678	80.005	19.994	103.775	19.803	5.130	0.563
984.500	578.959	80.005	19.995	103.781	19.804	5.083	0.570
985.000	579.207	80.006	19.995	103.786	19.804	5.069	0.549
985.500	579.460	80.006	19.993	103.785	19.806	4.947	0.515
986.000	579.748	80.006	19.994	103.785	19.805	4.978	0.521
986.500	580.020	80.005	19.994	103.785	19.803	5.102	0.551
987.000	580.288	80.005	19.995	103.780	19.799	5.416	0.550
987.500	580.565	80.005	19.996	103.781	19.802	5.233	0.543
988.000	580.835	80.006	19.993	103.781	19.802	5.194	0.546
988.500	581.092	80.006	19.994	103.779	19.801	5.289	0.537
989.000	581.337	80.006	19.994	103.780	19.802	5.219	0.515
989.500	581.617	80.006	19.994	103.783	19.802	5.241	0.514
990.001	581.906	80.008	19.993	103.782	19.804	5.083	0.547
990.500	582.157	80.005	19.994	103.779	19.802	5.192	0.554
991.000	582.415	80.008	19.993	103.779	19.805	4.961	0.524
991.500	582.698	80.006	19.994	103.778	19.803	5.142	0.525
992.000	582.970	80.007	19.994	103.778	19.801	5.308	0.548
992.500	583.262	80.007	19.994	103.777	19.799	5.415	0.559
993.000	583.510	80.007	19.995	103.776	19.802	5.224	0.552
993.500	583.768	80.007	19.994	103.773	19.806	4.916	0.524
994.000	584.019	80.009	19.993	103.770	19.801	5.273	0.508
994.500	584.305	80.007	19.993	103.769	19.804	5.047	0.523
995.000	584.599	80.008	19.994	103.769	19.802	5.224	0.559
995.500	584.856	80.008	19.993	103.773	19.802	5.216	0.565
996.000	585.093	80.008	19.992	103.775	19.800	5.370	0.522
996.500	585.360	80.008	19.993	103.774	19.800	5.329	0.499
997.000	585.631	80.008	19.993	103.773	19.800	5.339	0.521
997.500	585.934	80.008	19.994	103.772	19.801	5.316	0.556
998.000	586.186	80.009	19.993	103.772	19.801	5.310	0.564
998.500	586.487	80.009	19.993	103.774	19.801	5.325	0.554
999.000	586.709	80.010	19.993	103.777	19.801	5.253	0.538
999.500	586.980	80.008	19.993	103.779	19.801	5.311	0.508
1000.000	587.258	80.009	19.992	103.778	19.801	5.268	0.521
1000.500	587.483	80.009	19.993	103.772	19.799	5.426	0.526
1001.000	587.738	80.009	19.993	103.768	19.798	5.525	0.492
1001.500	587.989	80.009	19.993	103.764	19.798	5.537	0.493
1002.000	588.265	80.009	19.992	103.762	19.796	5.648	0.517
1002.500	588.536	80.008	19.993	103.760	19.799	5.403	0.537
1003.000	588.780	80.008	19.994	103.760	19.799	5.438	0.531
1003.500	589.031	80.008	19.993	103.759	19.800	5.383	0.505
1004.000	589.337	80.008	19.993	103.760	19.803	5.167	0.526
1004.500	589.632	80.009	19.993	103.756	19.798	5.521	0.579
1005.000	589.840	80.009	19.993	103.756	19.799	5.421	0.552
1005.500	590.107	80.008	19.993	103.759	19.799	5.462	0.489
1006.000	590.357	80.009	19.993	103.760	19.800	5.388	0.496
1006.500	590.591	80.009	19.993	103.759	19.797	5.566	0.500
1007.000	590.883	80.009	19.993	103.758	19.799	5.455	0.505
1007.500	591.138	80.009	19.992	103.758	19.799	5.445	0.537
1008.000	591.381	80.008	19.993	103.753	19.798	5.484	0.523
1008.500	591.646	80.008	19.993	103.751	19.796	5.650	0.503
1009.000	591.868	80.009	19.993	103.753	19.797	5.593	0.498
1009.500	592.150	80.009	19.993	103.758	19.797	5.587	0.495
1010.001	592.393	80.009	19.993	103.760	19.800	5.344	0.514
1010.500	592.676	80.007	19.994	103.764	19.798	5.503	0.526
1011.000	592.898	80.009	19.992	103.766	19.798	5.490	0.516
1011.500	593.168	80.009	19.993	103.768	19.803	5.153	0.498
1012.000	593.446	80.008	19.993	103.766	19.799	5.426	0.520
1012.500	593.681	80.007	19.993	103.769	19.798	5.547	0.531
1013.000	593.946	80.008	19.993	103.766	19.799	5.467	0.507
1013.500	594.192	80.008	19.994	103.767	19.797	5.576	0.506
1014.000	594.486	80.008	19.993	103.769	19.799	5.426	0.525
1014.500	594.712	80.009	19.993	103.773	19.798	5.516	0.530
1015.000	594.934	80.008	19.994	103.774	19.799	5.477	0.484
1015.500	595.198	80.008	19.993	103.780	19.799	5.451	0.467
1016.000	595.467	80.008	19.994	103.782	19.795	5.708	0.510
1016.500	595.716	80.009	19.993	103.781	19.799	5.455	0.526
1017.000	595.967	80.008	19.993	103.778	19.796	5.704	0.509
1017.500	596.249	80.009	19.995	103.774	19.797	5.628	0.517
1018.000	596.490	80.010	19.993	103.771	19.800	5.367	0.529
1018.500	596.715	80.008	19.993	103.770	19.796	5.660	0.494
1019.000	597.035	80.009	19.994	103.768	19.800	5.379	0.505
1019.500	597.264	80.010	19.992	103.769	19.797	5.582	0.547
1020.000	597.515	80.009	19.993	103.772	19.798	5.545	0.515
1020.500	597.780	80.010	19.993	103.774	19.799	5.455	0.498
1021.000	597.983	80.009	19.993	103.775	19.800	5.342	0.492
1021.500	598.269	80.011	19.993	103.777	19.798	5.531	0.478
1022.000	598.517	80.009	19.993	103.776	19.797	5.611	0.512
1022.500	598.806	80.010	19.993	103.773	19.796	5.659	0.536
1023.000	599.038	80.010	19.994	103.771	19.796	5.684	0.529
1023.500	599.293	80.009	19.994	103.770	19.798	5.542	0.504
1024.000	599.518	80.009	19.993	103.766	19.796	5.669	0.484
1024.500	599.767	80.010	19.993	103.764	19.796	5.673	0.477
1025.000	600.055	80.011	19.994	103.761	19.795	5.741	0.505
1025.500	600.321	80.011	19.993	103.762	19.798	5.548	0.546
1026.001	600.575	80.010	19.993	103.764	19.796	5.655	0.537
1026.501	600.824	80.009	19.994	103.770	19.798	5.540	0.512
1027.000	601.074	80.008	19.993	103.773	19.796	5.692	0.501
1027.500	601.296	80.009	19.993	103.779	19.799	5.469	0.485
1028.000	601.580	80.010	19.993	103.779	19.796	5.673	0.489
1028.500	601.845	80.010	19.993	103.779	19.797	5.597	0.527
1029.000	602.063	80.009	19.992	103.775	19.798	5.506	0.516
1029.500	602.321	80.008	19.993	103.769	19.796	5.693	0.480
1030.000	602.571	80.008	19.992	103.765	19.798	5.531	0.492
1030.501	602.853	80.008	19.993	103.761	19.795	5.757	0.520
1031.001	603.074	80.007	19.994	103.761	19.797	5.590	0.518
1031.500	603.341	80.007	19.993	103.764	19.795	5.742	0.496
1032.001	603.590	80.008	19.992	103.768	19.798	5.526	0.501
1032.501	603.861	80.006	19.993	103.772	19.794	5.812	0.518
1033.000	604.107	80.007	19.992	103.775	19.796	5.639	0.519
1033.500	604.382	80.006	19.994	103.778	19.795	5.748	0.519
1034.000	604.601	80.008	19.994	103.781	19.796	5.691	0.507
1034.500	604.864	80.007	19.993	103.782	19.796	5.636	0.488
1035.000	605.133	80.008	19.993	103.781	19.794	5.839	0.507
1035.500	605.397	80.007	19.993	103.781	19.798	5.506	0.533
1036.000	605.639	80.007	19.993	103.780	19.796	5.679	0.520
1036.500	605.903	80.007	19.993	103.777	19.799	5.443	0.506
1037.000	606.140	80.007	19.993	103.775	19.800	5.401	0.503
1037.501	606.420	80.007	19.993	103.777	19.794	5.802	0.509
1038.001	606.664	80.007	19.993	103.775	19.795	5.734	0.520
1038.500	606.879	80.008	19.993	103.772	19.797	5.625	0.491
1039.001	607.148	80.008	19.993	103.772	19.797	5.561	0.472
1039.501	607.399	80.007	19.993	103.774	19.799	5.473	0.502
1040.001	607.646	80.006	19.993	103.772	19.799	5.434	0.510
1040.501	607.939	80.005	19.994	103.772	19.796	5.639	0.519
1041.000	608.171	80.007	19.993	103.773	19.796	5.633	0.532
1041.500	608.455	80.006	19.994	103.770	19.793	5.857	0.520
1042.000	608.699	80.005	19.992	103.765	19.795	5.756	0.522
1042.500	608.941	80.006	19.994	103.761	19.794	5.818	0.507
1043.001	609.207	80.008	19.994	103.760	19.796	5.656	0.497
1043.501	609.427	80.008	19.995	103.759	19.796	5.674	0.497
