Repository: ulfsri/fsri_materials_database

#Database of Contemporary Material Properties for Fire Investigation Analysis
This project was supported by Award No. 2019-DU-BX-0018, awarded by the National Institute of Justice, Office of Justice Programs, U.S. Department of Justice. 

***
***

## Database Structure

## 01_Data/
Raw data generated from each apparatus are included here in plain-text format. The data is organized first by material, next by the short name of test apparatus used, and where applicable additional filtering by test settings.

### Test Apparatus and Data File Structure
- __Cone Calorimeter__ (Cone)
    + Data file structure is the material test, the short name for the apparatus, heat flux setting and scan/scalar, date of test, and replicate number. Scan is for the raw output data and scalar is for the initial conditions and high-level test parameters. 
        * Example: __MDF_Cone_HF25scalar_210323_R1__ stands for the first replicate of scalar data generated from a medium density fiber board test in cone calorimeter exposed to 25 kW/m<sup>2</sup> on March 23, 2021.
- __Heat Flow Meter__ (HFM)
    + Data file structure is the material test, the short name for the apparatus, whether test was dry or wet, whether test was for thermal conductivity or heat capacity, date of test, and replicate number. Scan is for the raw output data and scalar is for the initial conditions and high-level test parameters. 
        * Example: __OSB_HFM_Dry_Conductivity_210315_R3.tst__ stands for the third replicate of the data generated from an oriented strand board test in the heat flow meter tested dry for thermal conductivity on March 15, 2021.
- __Simultaneous Thermal Analyzer__ (STA)
    + Data file structure is the material test, the short name for the apparatus, the atmosphere tested in, the heating rate in Kelvin per minute and data/meta, date of test, and replicate number. Data is for the raw output data and meta is for the initial conditions and high-level test parameters. 
        * Example: __Polyester_Batting_STA_N2_3KData_210215_R1.csv__ stands for the first replicate of the data generated from a polyester batting board test in the simultaneous thermal analyzer tested in nitrogen with a heating rate of 3 Kelvin per minute on March 15, 2021.

# Materials and Products Database

## 01_Data

Raw data generated from each apparatus are included here in plain-text format. The data is organized first by material, next by the short name of test apparatus used, and where applicable additional filtering by test settings.

### material.json

Each material directory contains a json file of the same name as the material. This file links the data stored in the repository as well as data and graphs produced by the accompanying scripts (__02_Scripts__) to the respective landing page for the material on the front-end website.

File: 01_Data/Vinyl_Chair_Vinyl_Covering/MCC/Vinyl_Chair_Vinyl_Covering_MCC_30K_min_220302_R2.txt (part 1 of 4)
Sample ID:	C:\MCC\MCC Cal\Test\Vinyl_Covering_81A_MCC_30K_min_220302_R2.txt
Sample Weight (mg):	4.79
Heating Rate (C/s):	0.5
Combustor Temp (C):	900
N2 Flow Rate (cc/min):	80
O2 Flow Rate (cc/min):	20
Calibration File:	C:\MCC\MCC Cal\Coeff1 JN10440_30_210304.txt.txt
T Correction Coefficients:	0	1.024463	0
Time Shift (s):	14
*
Time (s)	Temperature (C)	N2 flow rate (cc/min)	O2 flow rate (cc/min)	Flow Rate (cc/min)	Oxygen (%)	HRR (W/g)	Heating rate (C/s)
0.000	115.783	80.008	19.992	103.742	19.968	-0.127	0.022
0.500	115.753	80.008	19.994	103.742	19.968	-0.126	0.057
1.000	115.777	80.007	19.994	103.741	19.967	-0.052	0.016
1.500	115.767	80.007	19.993	103.740	19.968	-0.146	0.004
2.000	115.754	80.007	19.994	103.741	19.967	-0.064	-0.004
2.500	115.773	80.008	19.993	103.740	19.970	-0.268	-0.008
3.000	115.736	80.007	19.993	103.741	19.968	-0.139	-0.006
3.500	115.775	80.006	19.994	103.741	19.968	-0.167	-0.008
4.000	115.795	80.007	19.993	103.739	19.966	-0.032	0.031
4.500	115.787	80.006	19.993	103.733	19.967	-0.096	0.035
5.000	115.810	80.007	19.993	103.728	19.968	-0.165	0.013
5.500	115.773	80.007	19.993	103.727	19.965	0.079	0.001
6.000	115.807	80.008	19.994	103.724	19.964	0.124	-0.009
6.500	115.807	80.006	19.993	103.719	19.963	0.197	0.015
7.000	115.807	80.006	19.993	103.722	19.964	0.098	0.017
7.500	115.832	80.007	19.994	103.721	19.963	0.178	0.013
8.000	115.794	80.006	19.992	103.725	19.964	0.145	0.006
8.500	115.827	80.007	19.993	103.732	19.962	0.227	-0.009
9.000	115.784	80.008	19.992	103.739	19.960	0.392	-0.007
9.500	115.782	80.008	19.993	103.742	19.963	0.178	-0.027
10.000	115.802	80.008	19.994	103.749	19.963	0.180	-0.014
10.500	115.792	80.009	19.992	103.750	19.962	0.248	0.014
11.000	115.815	80.008	19.993	103.751	19.960	0.406	0.011
11.501	115.780	80.007	19.992	103.755	19.958	0.516	0.000
12.001	115.778	80.007	19.994	103.763	19.960	0.376	-0.024
12.500	115.791	80.006	19.993	103.771	19.959	0.430	-0.012
13.000	115.825	80.009	19.993	103.779	19.955	0.715	0.029
13.500	115.817	80.007	19.993	103.788	19.957	0.595	0.037
14.001	115.845	80.007	19.992	103.794	19.956	0.649	0.023
14.501	115.849	80.008	19.992	103.801	19.952	0.953	0.026
15.000	115.859	80.008	19.992	103.809	19.952	0.903	0.023
15.500	115.849	80.008	19.991	103.821	19.948	1.217	0.007
16.000	115.892	80.008	19.992	103.833	19.949	1.110	0.016
16.500	115.896	80.008	19.992	103.845	19.947	1.298	0.040
17.000	115.907	80.009	19.994	103.851	19.947	1.295	0.031
17.500	115.943	80.008	19.993	103.859	19.950	1.065	0.031
18.000	115.992	80.008	19.993	103.864	19.944	1.505	0.066
18.500	115.999	80.009	19.992	103.874	19.944	1.486	0.071
19.000	115.996	80.009	19.993	103.883	19.946	1.356	0.031
19.500	116.019	80.009	19.992	103.893	19.945	1.392	0.012
20.000	116.056	80.009	19.994	103.900	19.944	1.474	0.039
20.500	116.095	80.008	19.993	103.906	19.943	1.564	0.068
21.000	116.070	80.009	19.993	103.906	19.940	1.771	0.045
21.500	116.121	80.008	19.994	103.908	19.937	1.970	0.020
22.000	116.195	80.008	19.993	103.911	19.935	2.092	0.075
22.500	116.229	80.009	19.993	103.917	19.935	2.081	0.117
23.000	116.265	80.008	19.994	103.925	19.934	2.160	0.089
23.500	116.331	80.009	19.992	103.923	19.931	2.378	0.086
24.000	116.372	80.008	19.994	103.903	19.931	2.359	0.104
24.500	116.416	80.008	19.993	103.886	19.931	2.350	0.096
25.000	116.438	80.007	19.994	103.872	19.928	2.570	0.076
25.500	116.494	80.010	19.993	103.862	19.931	2.378	0.072
26.000	116.593	80.009	19.993	103.864	19.931	2.326	0.116
26.500	116.681	80.008	19.995	103.904	19.930	2.431	0.171
27.000	116.690	80.006	19.994	103.954	19.929	2.525	0.142
27.500	116.787	80.008	19.994	103.981	19.929	2.525	0.101
28.000	116.863	80.007	19.995	103.992	19.927	2.630	0.139
28.500	116.945	80.008	19.993	103.998	19.925	2.780	0.166
29.000	117.027	80.007	19.994	103.982	19.923	2.912	0.161
29.500	117.084	80.008	19.994	103.954	19.924	2.835	0.151
30.000	117.165	80.007	19.993	103.943	19.927	2.609	0.138
30.500	117.261	80.008	19.993	103.941	19.926	2.728	0.158
31.000	117.307	80.007	19.993	103.942	19.928	2.576	0.160
31.500	117.377	80.007	19.995	103.942	19.926	2.664	0.129
32.000	117.461	80.007	19.994	103.945	19.924	2.863	0.135
32.501	117.586	80.007	19.995	103.947	19.924	2.852	0.182
33.001	117.685	80.009	19.994	103.947	19.924	2.859	0.216
33.500	117.778	80.007	19.994	103.948	19.925	2.777	0.207
34.000	117.885	80.007	19.993	103.949	19.921	3.051	0.196
34.500	117.983	80.008	19.992	103.954	19.920	3.109	0.203
35.000	118.047	80.008	19.992	103.959	19.921	3.032	0.184
35.500	118.155	80.008	19.993	103.966	19.922	2.976	0.167
36.000	118.238	80.006	19.993	103.972	19.920	3.111	0.181
36.501	118.361	80.008	19.997	103.977	19.924	2.850	0.198
37.001	118.424	80.008	19.996	103.979	19.916	3.355	0.196
37.500	118.583	80.009	19.994	103.979	19.917	3.295	0.204
38.000	118.639	80.007	19.995	103.980	19.917	3.336	0.218
38.500	118.745	80.008	19.994	103.980	19.919	3.167	0.188
39.000	118.863	80.008	19.994	103.980	19.917	3.301	0.192
39.501	119.009	80.008	19.994	103.974	19.916	3.350	0.244
40.001	119.118	80.008	19.993	103.968	19.916	3.350	0.260
40.500	119.209	80.009	19.993	103.967	19.915	3.447	0.228
41.000	119.378	80.009	19.994	103.969	19.915	3.430	0.230
41.500	119.475	80.008	19.994	103.971	19.913	3.554	0.263
42.000	119.600	80.008	19.993	103.977	19.911	3.682	0.244
42.500	119.702	80.008	19.994	103.984	19.913	3.543	0.224
43.000	119.819	80.008	19.993	103.984	19.912	3.660	0.223
43.500	119.958	80.008	19.993	103.983	19.911	3.688	0.238
44.000	120.092	80.009	19.993	103.982	19.915	3.472	0.264
44.500	120.198	80.009	19.994	103.982	19.912	3.675	0.256
45.000	120.433	80.009	19.994	103.983	19.911	3.728	0.291
45.500	120.571	80.009	19.993	103.983	19.915	3.457	0.358
46.000	120.677	80.009	19.993	103.984	19.914	3.528	0.308
46.500	120.769	80.008	19.992	103.986	19.916	3.354	0.221
47.001	120.914	80.009	19.993	103.983	19.916	3.372	0.218
47.501	121.075	80.010	19.993	103.978	19.915	3.429	0.271
48.000	121.213	80.010	19.992	103.972	19.915	3.412	0.302
48.501	121.327	80.009	19.993	103.967	19.915	3.465	0.275
49.001	121.497	80.010	19.992	103.966	19.915	3.466	0.268
49.500	121.649	80.009	19.993	103.969	19.913	3.585	0.303
50.000	121.785	80.010	19.993	103.972	19.914	3.509	0.305
50.500	121.955	80.009	19.994	103.977	19.914	3.525	0.297
51.000	122.052	80.009	19.994	103.979	19.917	3.284	0.287
51.500	122.212	80.009	19.993	103.977	19.914	3.538	0.262
52.000	122.389	80.009	19.994	103.975	19.911	3.681	0.297
52.500	122.512	80.009	19.995	103.973	19.913	3.598	0.318
53.000	122.675	80.009	19.993	103.973	19.914	3.513	0.293
53.500	122.837	80.009	19.994	103.973	19.913	3.573	0.305
54.000	123.025	80.008	19.993	103.976	19.915	3.410	0.337
54.500	123.158	80.009	19.993	103.978	19.912	3.626	0.336
55.000	123.337	80.008	19.994	103.981	19.911	3.710	0.317
55.500	123.495	80.009	19.994	103.981	19.911	3.682	0.325
56.000	123.653	80.008	19.994	103.984	19.911	3.741	0.327
56.500	123.807	80.009	19.994	103.984	19.913	3.577	0.313
57.000	123.974	80.008	19.994	103.984	19.910	3.752	0.317
57.500	124.152	80.008	19.994	103.984	19.909	3.818	0.333
58.000	124.322	80.008	19.994	103.984	19.908	3.946	0.347
58.500	124.505	80.007	19.994	103.984	19.910	3.769	0.351
59.000	124.696	80.007	19.994	103.984	19.911	3.739	0.363
59.500	124.841	80.006	19.994	103.985	19.909	3.831	0.355
60.000	124.995	80.006	19.994	103.982	19.909	3.835	0.317
60.500	125.189	80.005	19.995	103.980	19.910	3.773	0.323
61.000	125.391	80.007	19.994	103.981	19.911	3.718	0.372
61.500	125.564	80.007	19.994	103.981	19.911	3.688	0.386
62.001	125.773	80.007	19.994	103.981	19.910	3.805	0.379
62.501	125.914	80.007	19.994	103.985	19.909	3.840	0.366
63.000	126.101	80.006	19.994	103.988	19.910	3.793	0.339
63.501	126.285	80.006	19.994	103.987	19.910	3.752	0.350
64.001	126.468	80.006	19.993	103.986	19.911	3.722	0.369
64.500	126.634	80.007	19.993	103.983	19.907	3.981	0.358
65.001	126.843	80.006	19.994	103.983	19.908	3.942	0.361
65.501	127.030	80.006	19.994	103.979	19.908	3.925	0.385
66.000	127.188	80.007	19.994	103.979	19.909	3.880	0.371
66.501	127.387	80.005	19.995	103.980	19.906	4.085	0.351
67.001	127.570	80.007	19.996	103.982	19.907	3.981	0.369
67.501	127.793	80.008	19.995	103.982	19.909	3.825	0.394
68.000	127.961	80.007	19.994	103.985	19.910	3.812	0.399
68.500	128.175	80.009	19.994	103.984	19.908	3.932	0.386
69.000	128.316	80.007	19.993	103.984	19.911	3.737	0.368
69.501	128.532	80.008	19.994	103.985	19.906	4.019	0.356
70.001	128.743	80.006	19.993	103.985	19.908	3.930	0.392
70.500	128.922	80.007	19.994	103.985	19.910	3.793	0.409
71.000	129.137	80.007	19.993	103.986	19.910	3.759	0.392
71.500	129.289	80.006	19.992	103.986	19.912	3.669	0.380
72.000	129.492	80.007	19.994	103.986	19.913	3.568	0.361
72.500	129.699	80.008	19.994	103.986	19.909	3.821	0.382
73.000	129.928	80.008	19.994	103.984	19.909	3.823	0.423
73.500	130.124	80.008	19.993	103.983	19.910	3.763	0.431
74.000	130.351	80.007	19.993	103.982	19.908	3.917	0.424
74.501	130.513	80.009	19.994	103.982	19.911	3.709	0.406
75.001	130.720	80.008	19.993	103.982	19.912	3.635	0.379
75.501	130.924	80.008	19.994	103.982	19.910	3.780	0.390
76.001	131.118	80.008	19.993	103.982	19.910	3.750	0.405
76.500	131.313	80.009	19.994	103.983	19.912	3.662	0.393
77.000	131.517	80.009	19.992	103.984	19.909	3.853	0.394
77.500	131.743	80.007	19.992	103.985	19.911	3.697	0.414
78.000	131.948	80.008	19.993	103.985	19.912	3.677	0.431
78.501	132.126	80.009	19.993	103.985	19.909	3.831	0.408
79.001	132.372	80.008	19.993	103.985	19.906	4.024	0.403
79.500	132.592	80.008	19.992	103.985	19.910	3.801	0.445
80.000	132.770	80.008	19.993	103.983	19.910	3.771	0.432
80.500	132.942	80.008	19.993	103.982	19.908	3.884	0.374
81.000	133.206	80.008	19.993	103.981	19.905	4.147	0.393
81.500	133.412	80.008	19.994	103.979	19.905	4.088	0.453
82.000	133.636	80.008	19.993	103.979	19.906	4.019	0.450
82.500	133.853	80.008	19.992	103.980	19.905	4.128	0.436
83.000	134.084	80.009	19.992	103.981	19.904	4.161	0.445
83.500	134.278	80.008	19.993	103.982	19.908	3.891	0.437
84.000	134.494	80.008	19.993	103.984	19.906	4.079	0.418
84.500	134.726	80.009	19.992	103.984	19.903	4.225	0.429
85.000	134.991	80.009	19.994	103.983	19.903	4.223	0.472
85.501	135.149	80.009	19.993	103.983	19.905	4.122	0.460
86.001	135.427	80.009	19.992	103.982	19.903	4.229	0.430
86.500	135.607	80.008	19.993	103.982	19.906	4.030	0.447
87.001	135.825	80.009	19.994	103.982	19.906	4.066	0.428
87.501	136.058	80.008	19.992	103.982	19.904	4.203	0.425
88.000	136.285	80.006	19.993	103.981	19.901	4.357	0.456
88.500	136.515	80.007	19.993	103.981	19.903	4.286	0.458
89.000	136.718	80.007	19.994	103.978	19.902	4.291	0.444
89.500	136.964	80.008	19.994	103.978	19.904	4.220	0.440
90.000	137.175	80.007	19.994	103.979	19.905	4.145	0.453
90.501	137.390	80.007	19.993	103.981	19.901	4.381	0.442
91.001	137.653	80.009	19.993	103.982	19.902	4.336	0.452
91.501	137.878	80.009	19.994	103.985	19.902	4.316	0.483
92.001	138.114	80.008	19.994	103.985	19.903	4.237	0.474
92.501	138.338	80.009	19.993	103.985	19.902	4.291	0.461
93.001	138.547	80.007	19.993	103.985	19.904	4.206	0.446
93.500	138.759	80.008	19.994	103.983	19.902	4.325	0.427
94.000	139.032	80.007	19.992	103.982	19.905	4.124	0.453
94.500	139.207	80.007	19.992	103.979	19.901	4.398	0.466
95.000	139.454	80.007	19.994	103.979	19.901	4.362	0.435
95.501	139.665	80.008	19.993	103.980	19.903	4.266	0.440
96.001	139.887	80.005	19.993	103.981	19.904	4.199	0.446
96.501	140.108	80.007	19.997	103.982	19.897	4.640	0.438
97.001	140.363	80.006	19.994	103.984	19.907	3.965	0.460
97.500	140.594	80.008	19.995	103.985	19.901	4.377	0.481
98.001	140.793	80.007	19.994	103.984	19.904	4.206	0.458
98.501	141.067	80.007	19.995	103.984	19.903	4.248	0.451
99.000	141.257	80.008	19.995	103.985	19.913	3.562	0.468
99.500	141.511	80.007	19.994	103.985	19.908	3.900	0.454
100.000	141.754	80.008	19.995	103.984	19.918	3.262	0.471
100.500	142.034	80.007	19.995	103.985	19.912	3.635	0.510
101.000	142.247	80.008	19.995	103.985	19.897	4.661	0.508
101.501	142.436	80.009	19.994	103.985	19.896	4.697	0.447
102.001	142.693	80.009	19.994	103.984	19.894	4.856	0.424
102.501	142.951	80.009	19.993	103.983	19.895	4.811	0.481
103.001	143.178	80.009	19.994	103.980	19.893	4.940	0.500
103.500	143.404	80.009	19.994	103.975	19.898	4.615	0.469
104.001	143.685	80.008	19.994	103.974	19.895	4.779	0.480
104.501	143.878	80.008	19.994	103.974	19.894	4.835	0.490
105.000	144.143	80.009	19.992	103.976	19.895	4.789	0.466
105.500	144.372	80.008	19.993	103.976	19.895	4.778	0.476
106.000	144.649	80.009	19.993	103.978	19.893	4.945	0.500
106.500	144.894	80.009	19.994	103.976	19.892	5.022	0.514
107.000	145.086	80.009	19.994	103.972	19.893	4.913	0.480
107.500	145.323	80.010	19.992	103.967	19.893	4.937	0.433
108.000	145.589	80.009	19.993	103.964	19.891	5.040	0.466
108.501	145.827	80.009	19.993	103.966	19.891	5.087	0.503
109.001	146.111	80.008	19.993	103.969	19.889	5.174	0.513
109.501	146.335	80.009	19.992	103.973	19.891	5.084	0.515
110.001	146.547	80.009	19.993	103.978	19.894	4.892	0.472
110.501	146.795	80.009	19.992	103.983	19.890	5.163	0.448
111.000	147.018	80.010	19.992	103.982	19.891	5.073	0.465
111.500	147.310	80.009	19.993	103.981	19.889	5.226	0.493
112.000	147.502	80.009	19.992	103.982	19.892	5.018	0.500
112.500	147.792	80.009	19.992	103.979	19.892	5.014	0.483
113.001	148.005	80.009	19.993	103.975	19.889	5.207	0.492
113.501	148.221	80.008	19.993	103.970	19.889	5.173	0.466
114.001	148.507	80.008	19.992	103.967	19.887	5.333	0.466
114.501	148.733	80.009	19.992	103.961	19.886	5.378	0.507
115.000	148.981	80.008	19.993	103.964	19.887	5.338	0.493
115.500	149.290	80.009	19.992	103.967	19.888	5.272	0.515
116.000	149.520	80.007	19.991	103.975	19.887	5.331	0.548
116.500	149.744	80.008	19.992	103.979	19.886	5.381	0.497
117.000	150.025	80.009	19.993	103.985	19.884	5.567	0.479
117.500	150.302	80.009	19.994	103.981	19.884	5.526	0.532
118.001	150.535	80.009	19.994	103.978	19.885	5.492	0.534
118.501	150.756	80.010	19.993	103.973	19.887	5.312	0.482
119.000	151.026	80.010	19.993	103.969	19.887	5.366	0.472
119.500	151.218	80.009	19.993	103.970	19.885	5.439	0.476
120.000	151.538	80.007	19.992	103.974	19.886	5.372	0.487
120.500	151.711	80.008	19.994	103.978	19.885	5.470	0.503
121.000	152.038	80.007	19.993	103.983	19.885	5.488	0.496
121.500	152.248	80.009	19.994	103.985	19.881	5.746	0.518
122.000	152.506	80.008	19.994	103.981	19.881	5.729	0.502
122.500	152.711	80.009	19.993	103.975	19.881	5.751	0.465
123.000	152.978	80.008	19.994	103.971	19.880	5.800	0.467
123.500	153.199	80.008	19.993	103.965	19.880	5.794	0.480
124.000	153.489	80.007	19.993	103.961	19.878	5.963	0.500
124.500	153.745	80.007	19.993	103.958	19.876	6.085	0.528
125.001	153.998	80.008	19.994	103.957	19.877	6.044	0.527
125.501	154.207	80.007	19.994	103.956	19.877	5.993	0.486
126.000	154.464	80.008	19.992	103.954	19.876	6.087	0.464
126.500	154.720	80.007	19.992	103.954	19.877	6.003	0.490
127.000	154.948	80.008	19.993	103.956	19.878	5.973	0.498
127.500	155.168	80.008	19.993	103.959	19.876	6.080	0.466
128.000	155.411	80.008	19.994	103.957	19.877	5.993	0.456
128.500	155.695	80.009	19.992	103.956	19.875	6.158	0.495
129.000	155.961	80.008	19.993	103.954	19.877	6.002	0.538
129.500	156.187	80.009	19.993	103.954	19.875	6.175	0.521
130.000	156.418	80.009	19.993	103.952	19.880	5.841	0.475
130.500	156.691	80.008	19.993	103.953	19.878	5.963	0.480
131.000	156.971	80.010	19.992	103.956	19.872	6.320	0.528
131.501	157.205	80.009	19.994	103.958	19.874	6.192	0.534
132.000	157.450	80.009	19.992	103.958	19.875	6.160	0.496
132.500	157.705	80.009	19.994	103.958	19.871	6.442	0.489
133.000	157.962	80.009	19.992	103.958	19.870	6.455	0.506
133.500	158.214	80.010	19.993	103.956	19.871	6.410	0.510
134.000	158.471	80.009	19.993	103.954	19.870	6.461	0.509
134.500	158.705	80.011	19.993	103.954	19.870	6.493	0.501
135.000	158.949	80.011	19.994	103.952	19.872	6.378	0.485
135.500	159.217	80.010	19.993	103.952	19.875	6.138	0.495
136.000	159.448	80.009	19.993	103.952	19.874	6.241	0.505
136.500	159.681	80.009	19.994	103.953	19.869	6.570	0.482
137.000	159.963	80.010	19.994	103.955	19.869	6.551	0.490
137.500	160.197	80.010	19.993	103.954	19.871	6.414	0.516
138.000	160.467	80.008	19.994	103.954	19.868	6.637	0.510
138.500	160.727	80.010	19.993	103.952	19.867	6.660	0.517
139.000	160.944	80.010	19.994	103.949	19.866	6.731	0.504
139.500	161.194	80.010	19.993	103.947	19.868	6.603	0.472
140.000	161.414	80.010	19.993	103.946	19.870	6.500	0.468
140.500	161.677	80.009	19.994	103.946	19.863	6.964	0.476
141.000	161.974	80.010	19.993	103.946	19.864	6.868	0.521
141.500	162.186	80.011	19.994	103.946	19.868	6.609	0.534
142.000	162.456	80.009	19.993	103.945	19.864	6.864	0.495
142.500	162.703	80.008	19.993	103.946	19.866	6.746	0.500
143.000	162.952	80.007	19.992	103.950	19.864	6.876	0.507
143.500	163.241	80.007	19.993	103.950	19.867	6.707	0.517
144.000	163.484	80.008	19.994	103.949	19.863	6.945	0.535
144.500	163.738	80.007	19.992	103.949	19.863	6.991	0.515
145.000	163.965	80.006	19.993	103.948	19.864	6.884	0.489
145.500	164.207	80.007	19.995	103.944	19.861	7.079	0.475
146.000	164.508	80.007	19.993	103.944	19.863	6.931	0.506
146.500	164.758	80.007	19.994	103.945	19.864	6.901	0.547
147.000	165.021	80.008	19.993	103.945	19.859	7.223	0.532
147.500	165.243	80.008	19.994	103.948	19.862	7.030	0.499
148.000	165.494	80.008	19.995	103.949	19.859	7.199	0.479
148.500	165.765	80.008	19.993	103.949	19.859	7.206	0.498
149.000	166.012	80.007	19.993	103.948	19.861	7.099	0.520
149.500	166.308	80.008	19.993	103.948	19.859	7.248	0.530
150.000	166.537	80.007	19.992	103.946	19.859	7.238	0.534
150.500	166.780	80.008	19.993	103.945	19.857	7.355	0.499
151.000	167.039	80.008	19.994	103.945	19.855	7.471	0.487
151.500	167.267	80.008	19.994	103.945	19.853	7.659	0.494
152.001	167.508	80.007	19.993	103.945	19.855	7.524	0.478
152.500	167.786	80.008	19.993	103.945	19.852	7.680	0.494
153.000	168.038	80.008	19.993	103.944	19.852	7.680	0.525
153.500	168.311	80.007	19.994	103.945	19.854	7.556	0.527
154.000	168.566	80.007	19.993	103.945	19.853	7.604	0.526
154.500	168.783	80.007	19.993	103.945	19.853	7.629	0.500
155.000	169.047	80.007	19.995	103.946	19.851	7.745	0.476
155.500	169.313	80.008	19.995	103.950	19.854	7.599	0.505
156.000	169.558	80.007	19.994	103.950	19.851	7.785	0.521
156.500	169.821	80.008	19.996	103.951	19.849	7.884	0.510
157.000	170.069	80.008	19.995	103.953	19.850	7.862	0.510
157.500	170.321	80.008	19.995	103.953	19.849	7.924	0.505
158.000	170.565	80.007	19.994	103.950	19.850	7.845	0.498
158.500	170.825	80.008	19.995	103.951	19.848	7.986	0.500
159.000	171.072	80.009	19.995	103.950	19.849	7.939	0.506
159.500	171.312	80.006	19.996	103.948	19.849	7.888	0.497
160.000	171.596	80.008	19.995	103.948	19.845	8.190	0.505
160.500	171.826	80.008	19.994	103.946	19.851	7.792	0.519
161.000	172.074	80.007	19.994	103.945	19.850	7.811	0.496
161.500	172.348	80.008	19.994	103.944	19.847	8.072	0.500
162.000	172.576	80.007	19.994	103.944	19.845	8.196	0.512
162.500	172.837	80.009	19.995	103.944	19.848	7.967	0.496
163.000	173.083	80.007	19.993	103.945	19.846	8.079	0.498
163.500	173.366	80.009	19.995	103.945	19.848	8.002	0.518
164.000	173.589	80.008	19.995	103.945	19.850	7.865	0.518
164.500	173.812	80.008	19.995	103.945	19.848	7.974	0.476
165.000	174.056	80.008	19.995	103.945	19.843	8.337	0.457
165.500	174.307	80.008	19.995	103.945	19.845	8.205	0.482
166.000	174.572	80.008	19.994	103.944	19.844	8.252	0.505
166.500	174.827	80.008	19.993	103.944	19.844	8.273	0.517
167.000	175.052	80.008	19.994	103.944	19.842	8.356	0.500
167.500	175.285	80.009	19.994	103.944	19.842	8.367	0.469
168.000	175.556	80.008	19.994	103.944	19.841	8.473	0.481
168.500	175.803	80.008	19.995	103.944	19.841	8.417	0.511
169.000	176.056	80.007	19.995	103.944	19.840	8.516	0.509
169.500	176.301	80.008	19.993	103.945	19.841	8.473	0.499
170.000	176.570	80.008	19.994	103.944	19.839	8.590	0.506
170.500	176.815	80.007	19.994	103.945	19.840	8.495	0.514
171.000	177.070	80.009	19.995	103.944	19.841	8.472	0.507
171.500	177.293	80.008	19.994	103.944	19.838	8.662	0.489
172.000	177.571	80.007	19.993	103.943	19.837	8.703	0.490
172.500	177.833	80.007	19.993	103.943	19.838	8.675	0.520
173.001	178.053	80.009	19.994	103.943	19.837	8.737	0.511
173.500	178.301	80.008	19.993	103.943	19.832	9.054	0.475
174.000	178.561	80.009	19.994	103.941	19.834	8.913	0.488
174.500	178.827	80.008	19.993	103.941	19.834	8.956	0.517
175.000	179.048	80.008	19.993	103.941	19.831	9.105	0.506
175.500	179.310	80.008	19.993	103.941	19.836	8.806	0.485
176.001	179.548	80.008	19.993	103.941	19.833	8.962	0.491
176.500	179.850	80.008	19.992	103.944	19.829	9.292	0.520
177.000	180.071	80.008	19.993	103.945	19.832	9.037	0.532
177.500	180.342	80.007	19.993	103.944	19.831	9.148	0.507
178.000	180.624	80.007	19.994	103.945	19.828	9.308	0.522
178.500	180.818	80.007	19.994	103.943	19.827	9.384	0.514
179.000	181.099	80.007	19.992	103.937	19.830	9.185	0.476
179.500	181.323	80.008	19.991	103.934	19.831	9.117	0.491
180.000	181.563	80.007	19.993	103.936	19.826	9.495	0.484
180.500	181.843	80.006	19.993	103.936	19.826	9.450	0.491
181.000	182.067	80.007	19.993	103.939	19.825	9.526	0.512
181.500	182.326	80.007	19.993	103.945	19.827	9.406	0.494
182.000	182.556	80.006	19.994	103.948	19.824	9.594	0.486
182.500	182.789	80.007	19.992	103.949	19.825	9.549	0.476
183.000	183.069	80.007	19.992	103.948	19.827	9.422	0.488
183.500	183.325	80.007	19.993	103.944	19.825	9.530	0.525
184.000	183.546	80.008	19.992	103.944	19.819	9.962	0.506
184.500	183.803	80.008	19.994	103.944	19.823	9.682	0.477
185.000	184.064	80.008	19.993	103.944	19.824	9.634	0.498
185.500	184.299	80.008	19.993	103.942	19.821	9.786	0.507
186.000	184.541	80.007	19.993	103.941	19.819	9.962	0.486
186.500	184.823	80.009	19.993	103.940	19.818	9.993	0.500
187.000	185.014	80.008	19.993	103.939	19.819	9.921	0.499
187.500	185.268	80.008	19.994	103.939	19.814	10.250	0.460
188.000	185.498	80.009	19.993	103.941	19.815	10.177	0.465
188.500	185.746	80.008	19.993	103.943	19.817	10.083	0.481
189.000	185.999	80.007	19.994	103.941	19.815	10.197	0.489
189.500	186.262	80.009	19.993	103.940	19.810	10.554	0.508
190.000	186.498	80.008	19.992	103.937	19.812	10.438	0.508
190.500	186.820	80.009	19.994	103.937	19.809	10.604	0.528
191.000	187.042	80.009	19.992	103.939	19.809	10.633	0.551
191.500	187.262	80.010	19.993	103.934	19.809	10.648	0.493
192.000	187.520	80.009	19.994	103.905	19.811	10.513	0.460
192.500	187.772	80.009	19.993	103.887	19.808	10.708	0.494
193.000	187.983	80.009	19.993	103.876	19.806	10.789	0.487
193.500	188.254	80.009	19.992	103.869	19.805	10.856	0.472
194.000	188.476	80.009	19.994	103.876	19.805	10.885	0.487
194.500	188.714	80.009	19.992	103.929	19.804	10.969	0.477
195.000	189.000	80.009	19.992	103.975	19.804	10.971	0.492
195.500	189.233	80.009	19.994	103.990	19.800	11.247	0.521
196.000	189.497	80.009	19.993	103.997	19.799	11.295	0.508
196.500	189.727	80.010	19.993	103.994	19.800	11.209	0.496
197.001	189.982	80.009	19.993	103.971	19.796	11.470	0.490
197.500	190.234	80.009	19.994	103.944	19.794	11.607	0.496
198.000	190.473	80.009	19.994	103.940	19.794	11.606	0.499
198.500	190.695	80.008	19.993	103.938	19.794	11.660	0.476
199.000	190.941	80.008	19.993	103.941	19.792	11.789	0.464
199.500	191.198	80.008	19.993	103.937	19.791	11.835	0.485
200.000	191.417	80.009	19.993	103.937	19.789	11.948	0.490
200.500	191.656	80.008	19.993	103.935	19.792	11.775	0.467
201.000	191.895	80.008	19.994	103.936	19.789	11.954	0.468
201.500	192.139	80.008	19.993	103.933	19.787	12.121	0.480
202.000	192.438	80.008	19.992	103.936	19.784	12.282	0.513
202.500	192.693	80.009	19.993	103.938	19.784	12.318	0.549
203.000	192.883	80.007	19.994	103.937	19.782	12.449	0.500
203.500	193.111	80.008	19.993	103.937	19.782	12.432	0.432
204.000	193.391	80.008	19.993	103.937	19.783	12.372	0.464
204.500	193.584	80.008	19.993	103.932	19.783	12.346	0.491
205.000	193.818	80.007	19.993	103.927	19.781	12.500	0.450
205.500	194.083	80.008	19.994	103.923	19.783	12.352	0.463
206.000	194.350	80.007	19.993	103.917	19.786	12.174	0.515
206.500	194.587	80.009	19.993	103.920	19.777	12.780	0.518
207.000	194.797	80.009	19.994	103.925	19.780	12.600	0.476
207.500	195.071	80.008	19.994	103.929	19.780	12.565	0.466
208.000	195.295	80.008	19.995	103.932	19.775	12.890	0.491
208.500	195.593	80.009	19.994	103.930	19.774	13.006	0.510
209.000	195.812	80.008	19.994	103.924	19.772	13.086	0.519
209.500	196.053	80.008	19.992	103.918	19.775	12.908	0.488
210.000	196.312	80.010	19.994	103.911	19.769	13.334	0.480
210.500	196.530	80.010	19.995	103.909	19.772	13.107	0.489
211.000	196.789	80.009	19.993	103.909	19.768	13.375	0.477
211.500	196.988	80.008	19.992	103.908	19.770	13.273	0.468
212.000	197.237	80.009	19.993	103.908	19.767	13.471	0.453
212.500	197.478	80.009	19.993	103.908	19.764	13.679	0.469
213.000	197.740	80.008	19.992	103.907	19.763	13.696	0.497
213.500	197.966	80.009	19.993	103.906	19.761	13.892	0.495
214.000	198.180	80.010	19.993	103.906	19.762	13.796	0.464
214.500	198.444	80.011	19.993	103.906	19.759	13.976	0.459
215.000	198.732	80.009	19.994	103.906	19.761	13.857	0.515
215.500	198.942	80.009	19.993	103.907	19.760	13.934	0.525
216.000	199.189	80.010	19.991	103.908	19.760	13.914	0.477
216.500	199.444	80.010	19.993	103.910	19.760	13.920	0.479
217.000	199.674	80.011	19.993	103.913	19.758	14.074	0.494
217.500	199.929	80.010	19.994	103.914	19.757	14.139	0.485
218.000	200.163	80.010	19.993	103.915	19.754	14.340	0.487
218.500	200.429	80.011	19.995	103.918	19.755	14.264	0.495
219.000	200.691	80.011	19.993	103.917	19.751	14.527	0.515
219.501	200.924	80.011	19.994	103.915	19.754	14.345	0.512
220.000	201.123	80.010	19.993	103.914	19.749	14.700	0.463
220.500	201.431	80.010	19.992	103.914	19.750	14.602	0.469
221.000	201.682	80.011	19.992	103.912	19.748	14.743	0.533
221.500	201.891	80.011	19.993	103.910	19.745	14.918	0.509
222.000	202.150	80.012	19.992	103.909	19.743	15.062	0.464
222.500	202.380	80.011	19.993	103.908	19.742	15.120	0.478
223.000	202.598	80.010	19.993	103.909	19.741	15.214	0.469
223.500	202.868	80.011	19.993	103.912	19.742	15.168	0.468
224.000	203.097	80.010	19.992	103.912	19.741	15.239	0.494
224.501	203.340	80.011	19.994	103.912	19.738	15.397	0.485
225.001	203.581	80.011	19.994	103.912	19.737	15.461	0.478
225.500	203.826	80.011	19.993	103.909	19.735	15.622	0.485
226.000	204.087	80.010	19.993	103.905	19.735	15.639	0.496
226.500	204.266	80.010	19.993	103.909	19.733	15.785	0.473
227.000	204.514	80.010	19.994	103.912	19.730	15.937	0.434
227.500	204.744	80.009	19.993	103.912	19.730	15.939	0.452
228.000	205.014	80.009	19.994	103.912	19.728	16.116	0.489
228.500	205.249	80.009	19.995	103.912	19.724	16.333	0.502
229.000	205.499	80.010	19.993	103.908	19.726	16.198	0.495
229.500	205.783	80.008	19.993	103.905	19.723	16.407	0.510
230.001	206.029	80.008	19.994	103.906	19.722	16.497	0.532
230.501	206.297	80.008	19.994	103.906	19.717	16.827	0.522
231.001	206.516	80.009	19.994	103.906	19.716	16.891	0.500
231.501	206.752	80.006	19.994	103.906	19.717	16.852	0.471
232.000	207.000	80.009	19.994	103.905	19.714	17.021	0.470
232.500	207.247	80.007	19.995	103.906	19.712	17.151	0.489
233.001	207.488	80.008	19.992	103.905	19.712	17.210	0.491
233.501	207.733	80.009	19.996	103.905	19.706	17.565	0.488
234.000	207.963	80.008	19.994	103.905	19.707	17.500	0.481
234.500	208.245	80.008	19.995	103.907	19.704	17.717	0.493
235.000	208.492	80.008	19.993	103.909	19.701	17.927	0.520
235.500	208.699	80.008	19.994	103.909	19.700	17.989	0.492
236.000	208.942	80.008	19.994	103.909	19.697	18.194	0.452
236.501	209.173	80.008	19.993	103.909	19.698	18.115	0.462
237.001	209.461	80.008	19.994	103.907	19.695	18.326	0.496
237.501	209.714	80.006	19.994	103.907	19.694	18.394	0.529
238.001	209.928	80.007	19.993	103.907	19.697	18.176	0.504
238.500	210.162	80.009	19.994	103.907	19.693	18.486	0.458
239.000	210.428	80.008	19.994	103.907	19.688	18.803	0.474
239.500	210.674	80.009	19.994	103.907	19.687	18.882	0.506
240.001	210.953	80.007	19.994	103.905	19.687	18.898	0.519
240.501	211.154	80.009	19.994	103.906	19.683	19.111	0.502
241.001	211.382	80.008	19.994	103.906	19.683	19.146	0.455
241.500	211.653	80.008	19.993	103.907	19.680	19.343	0.465
242.000	211.871	80.008	19.994	103.908	19.676	19.604	0.494
242.500	212.093	80.009	19.993	103.908	19.674	19.782	0.464
243.000	212.389	80.008	19.993	103.908	19.672	19.915	0.479
243.500	212.603	80.008	19.994	103.909	19.673	19.805	0.514
244.001	212.799	80.008	19.994	103.909	19.669	20.088	0.460
244.501	213.086	80.008	19.993	103.908	19.670	19.998	0.446
245.001	213.306	80.008	19.994	103.909	19.669	20.058	0.495
245.500	213.547	80.010	19.993	103.908	19.668	20.147	0.484
246.000	213.813	80.009	19.992	103.907	19.664	20.400	0.484
246.500	214.016	80.007	19.994	103.907	19.663	20.528	0.488
247.000	214.284	80.007	19.994	103.907	19.664	20.449	0.470
247.500	214.527	80.008	19.994	103.908	19.661	20.629	0.491
248.000	214.779	80.008	19.994	103.909	19.662	20.582	0.503
248.500	215.008	80.008	19.992	103.911	19.657	20.920	0.488
249.000	215.231	80.008	19.994	103.912	19.656	20.967	0.466
249.500	215.518	80.008	19.994	103.912	19.654	21.080	0.481
250.000	215.745	80.008	19.994	103.913	19.651	21.273	0.512
250.500	215.982	80.007	19.994	103.912	19.650	21.361	0.489
251.000	216.252	80.008	19.993	103.910	19.648	21.523	0.485
251.500	216.474	80.009	19.994	103.909	19.643	21.834	0.499
252.000	216.767	80.008	19.993	103.909	19.648	21.517	0.504
252.501	216.979	80.008	19.992	103.908	19.643	21.851	0.510
253.001	217.227	80.009	19.993	103.908	19.644	21.802	0.483
253.500	217.457	80.008	19.995	103.907	19.641	22.001	0.469
254.000	217.731	80.008	19.994	103.906	19.641	21.977	0.491
254.500	217.932	80.008	19.994	103.906	19.639	22.110	0.489
255.000	218.210	80.007	19.994	103.906	19.634	22.453	0.477
255.500	218.470	80.008	19.994	103.907	19.633	22.549	0.509
256.000	218.674	80.007	19.995	103.908	19.630	22.699	0.501
256.500	218.945	80.006	19.994	103.909	19.626	23.026	0.469
257.000	219.131	80.008	19.994	103.909	19.625	23.041	0.466
257.500	219.404	80.007	19.993	103.908	19.623	23.214	0.458
258.000	219.639	80.007	19.994	103.907	19.623	23.186	0.484
258.500	219.891	80.008	19.993	103.907	19.619	23.456	0.497
259.000	220.176	80.007	19.993	103.907	19.616	23.667	0.512
259.500	220.420	80.006	19.993	103.907	19.619	23.445	0.533
260.000	220.651	80.008	19.995	103.907	19.614	23.782	0.502
260.500	220.900	80.007	19.995	103.908	19.615	23.767	0.478
261.000	221.144	80.008	19.995	103.908	19.611	23.999	0.487
261.500	221.366	80.007	19.995	103.908	19.608	24.219	0.480
262.000	221.653	80.008	19.993	103.908	19.607	24.313	0.487
262.500	221.871	80.008	19.995	103.908	19.608	24.234	0.507
263.000	222.139	80.007	19.994	103.908	19.605	24.411	0.495
263.500	222.354	80.007	19.994	103.908	19.601	24.705	0.484
264.000	222.595	80.007	19.995	103.907	19.596	25.039	0.470
264.500	222.847	80.006	19.995	103.906	19.595	25.080	0.475
265.000	223.077	80.007	19.993	103.905	19.593	25.232	0.488
265.500	223.351	80.006	19.994	103.904	19.590	25.467	0.493
266.000	223.601	80.007	19.993	103.905	19.585	25.765	0.514
266.500	223.888	80.005	19.994	103.905	19.584	25.863	0.530
267.000	224.110	80.006	19.994	103.905	19.581	26.013	0.523
267.500	224.343	80.007	19.993	103.906	19.582	25.946	0.482
268.000	224.612	80.007	19.994	103.907	19.577	26.332	0.478
268.500	224.841	80.008	19.994	103.907	19.577	26.338	0.500
269.000	225.088	80.006	19.995	103.907	19.576	26.398	0.487
269.500	225.356	80.008	19.994	103.907	19.572	26.678	0.495
270.000	225.587	80.007	19.993	103.908	19.568	26.944	0.507
270.500	225.833	80.008	19.993	103.908	19.567	27.002	0.488
271.000	226.059	80.008	19.993	103.909	19.563	27.238	0.474
271.500	226.319	80.008	19.992	103.909	19.560	27.460	0.479
272.000	226.575	80.007	19.992	103.909	19.559	27.516	0.501
272.500	226.803	80.008	19.994	103.908	19.553	27.912	0.500
273.000	227.048	80.008	19.993	103.908	19.553	27.944	0.478
273.500	227.310	80.007	19.994	103.908	19.553	27.959	0.490
274.000	227.569	80.008	19.993	103.909	19.549	28.181	0.514
274.500	227.825	80.007	19.995	103.908	19.547	28.376	0.518
275.000	228.105	80.009	19.992	103.907	19.547	28.346	0.525
275.500	228.309	80.009	19.995	103.906	19.543	28.611	0.510
276.000	228.555	80.008	19.992	103.906	19.540	28.842	0.467
276.500	228.825	80.010	19.995	103.906	19.536	29.097	0.483
277.000	229.092	80.009	19.994	103.906	19.534	29.193	0.527
277.500	229.345	80.009	19.994	103.906	19.531	29.424	0.528
278.000	229.599	80.007	19.995	103.906	19.526	29.764	0.514
278.500	229.815	80.009	19.994	103.906	19.523	29.936	0.488
279.000	230.049	80.011	19.994	103.906	19.524	29.908	0.460
279.500	230.301	80.009	19.994	103.906	19.520	30.158	0.468
280.000	230.542	80.009	19.993	103.906	19.517	30.349	0.489
280.500	230.813	80.009	19.994	103.906	19.514	30.610	0.502
281.001	231.032	80.010	19.993	103.905	19.511	30.789	0.501
281.500	231.285	80.009	19.991	103.904	19.511	30.794	0.481
282.000	231.552	80.010	19.992	103.904	19.509	30.918	0.496
282.500	231.769	80.009	19.993	103.903	19.506	31.115	0.502
283.000	232.036	80.011	19.992	103.903	19.504	31.224	0.484
283.500	232.282	80.010	19.993	103.903	19.502	31.376	0.499
284.000	232.509	80.009	19.993	103.903	19.499	31.568	0.493
284.500	232.746	80.011	19.993	103.904	19.496	31.765	0.469
285.000	233.031	80.011	19.992	103.904	19.491	32.118	0.493
285.500	233.273	80.011	19.993	103.904	19.488	32.321	0.525
286.000	233.491	80.010	19.993	103.905	19.486	32.449	0.493
286.500	233.782	80.010	19.995	103.905	19.487	32.430	0.484
287.000	233.993	80.009	19.994	103.904	19.481	32.794	0.505
287.500	234.234	80.010	19.993	103.904	19.479	32.929	0.477
288.000	234.523	80.010	19.992	103.904	19.479	32.966	0.492
288.500	234.772	80.010	19.993	103.904	19.472	33.391	0.534
289.000	235.003	80.010	19.993	103.904	19.466	33.852	0.509
289.500	235.264	80.010	19.994	103.904	19.464	33.990	0.486
290.000	235.484	80.009	19.995	103.904	19.463	34.010	0.487
290.500	235.725	80.009	19.992	103.904	19.456	34.477	0.471
291.000	235.971	80.010	19.992	103.904	19.455	34.558	0.474
291.500	236.199	80.008	19.993	103.904	19.451	34.835	0.480
292.000	236.463	80.010	19.993	103.904	19.450	34.916	0.483
292.500	236.703	80.009	19.994	103.904	19.444	35.302	0.498
293.000	236.967	80.008	19.993	103.904	19.443	35.401	0.505
293.500	237.219	80.009	19.994	103.904	19.441	35.547	0.510
294.000	237.445	80.009	19.994	103.904	19.443	35.406	0.497
294.500	237.747	80.009	19.994	103.904	19.438	35.739	0.502
295.000	237.975	80.009	19.994	103.905	19.431	36.208	0.529
295.500	238.242	80.008	19.993	103.905	19.428	36.423	0.513
296.000	238.430	80.009	19.995	103.911	19.423	36.765	0.476
296.500	238.735	80.008	19.994	103.912	19.421	36.901	0.474
297.000	238.994	80.007	19.994	103.911	19.422	36.844	0.528
297.501	239.193	80.008	19.993	103.911	19.413	37.454	0.511
298.000	239.428	80.009	19.994	103.910	19.415	37.298	0.447
298.500	239.672	80.008	19.993	103.905	19.410	37.624	0.457
299.001	239.945	80.009	19.994	103.903	19.405	37.984	0.498
299.501	240.188	80.010	19.994	103.906	19.402	38.186	0.516
300.000	240.419	80.010	19.993	103.908	19.396	38.594	0.495
300.500	240.688	80.008	19.993	103.910	19.394	38.696	0.487
301.000	240.899	80.010	19.994	103.915	19.391	38.885	0.490
301.500	241.196	80.010	19.993	103.919	19.386	39.229	0.494
302.000	241.425	80.009	19.993	103.924	19.380	39.634	0.517
302.500	241.701	80.012	19.993	103.929	19.377	39.848	0.516
303.000	241.897	80.010	19.995	103.934	19.375	39.989	0.488
303.500	242.140	80.009	19.994	103.933	19.369	40.391	0.455
304.000	242.394	80.010	19.993	103.936	19.368	40.452	0.468
304.500	242.617	80.011	19.994	103.934	19.361	40.943	0.487
305.000	242.882	80.011	19.992	103.935	19.361	40.961	0.483
305.500	243.161	80.011	19.993	103.932	19.357	41.240	0.516
306.000	243.366	80.010	19.993	103.928	19.351	41.613	0.514
306.500	243.641	80.010	19.993	103.925	19.347	41.882	0.482
307.000	243.912	80.011	19.994	103.927	19.344	42.081	0.513
307.500	244.137	80.010	19.994	103.924	19.339	42.428	0.521
308.000	244.385	80.011	19.993	103.926	19.337	42.533	0.484
308.500	244.650	80.010	19.994	103.931	19.339	42.464	0.493
309.000	244.935	80.009	19.995	103.932	19.335	42.763	0.532
309.500	245.147	80.010	19.995	103.930	19.336	42.699	0.524
310.000	245.389	80.011	19.993	103.927	19.329	43.184	0.475
310.500	245.636	80.010	19.993	103.921	19.327	43.272	0.471
311.000	245.916	80.012	19.992	103.913	19.326	43.318	0.508
311.500	246.164	80.010	19.993	103.913	19.317	43.941	0.527
312.000	246.419	80.011	19.994	103.912	19.315	44.081	0.516
312.500	246.665	80.009	19.994	103.918	19.312	44.244	0.503
313.000	246.904	80.009	19.992	103.926	19.312	44.267	0.494
313.500	247.123	80.008	19.992	103.937	19.308	44.557	0.471
314.000	247.396	80.010	19.993	103.942	19.303	44.860	0.475
314.500	247.670	80.010	19.993	103.956	19.299	45.168	0.519
315.000	247.879	80.009	19.993	103.958	19.295	45.429	0.515
315.500	248.150	80.009	19.993	103.962	19.290	45.800	0.481
316.000	248.354	80.009	19.993	103.953	19.284	46.220	0.478
316.500	248.625	80.010	19.993	103.937	19.282	46.335	0.475
317.000	248.845	80.009	19.993	103.913	19.278	46.604	0.483
317.500	249.119	80.009	19.994	103.903	19.274	46.847	0.493
318.000	249.388	80.009	19.993	103.895	19.268	47.292	0.518
318.500	249.663	80.008	19.993	103.904	19.262	47.688	0.543
319.000	249.922	80.006	19.993	103.922	19.258	47.910	0.539
319.500	250.206	80.009	19.994	103.954	19.253	48.291	0.538
320.000	250.416	80.008	19.993	104.002	19.246	48.722	0.519
320.500	250.667	80.007	19.994	104.024	19.242	49.017	0.478
321.000	250.945	80.008	19.993	104.033	19.237	49.336	0.495
321.500	251.160	80.007	19.992	104.037	19.232	49.706	0.511
322.000	251.423	80.008	19.994	103.995	19.227	50.054	0.486
322.500	251.701	80.007	19.993	103.939	19.225	50.202	0.509
323.000	251.926	80.008	19.993	103.915	19.215	50.821	0.522
323.500	252.168	80.008	19.994	103.906	19.212	51.053	0.485
324.000	252.446	80.007	19.993	103.906	19.208	51.319	0.493
324.500	252.696	80.009	19.993	103.938	19.199	51.941	0.524
325.000	252.951	80.008	19.994	103.976	19.196	52.133	0.516
325.500	253.182	80.008	19.994	104.026	19.191	52.508	0.495
326.000	253.429	80.007	19.994	104.042	19.182	53.072	0.482
326.500	253.697	80.009	19.994	104.045	19.176	53.475	0.497
327.000	253.917	80.008	19.994	104.043	19.174	53.670	0.501
327.500	254.184	80.007	19.993	104.022	19.167	54.135	0.487
328.000	254.444	80.008	19.993	103.985	19.159	54.626	0.507
328.500	254.695	80.007	19.993	103.974	19.156	54.897	0.519
329.000	254.953	80.007	19.993	103.974	19.155	54.951	0.510
329.500	255.188	80.008	19.993	103.975	19.147	55.483	0.501
330.000	255.429	80.008	19.994	103.981	19.144	55.691	0.485
330.500	255.729	80.007	19.994	103.984	19.140	55.928	0.509
331.000	255.979	80.008	19.993	103.986	19.135	56.254	0.546
331.500	256.204	80.008	19.994	103.986	19.131	56.574	0.512
332.000	256.502	80.009	19.994	103.985	19.127	56.847	0.498
332.500	256.722	80.008	19.993	103.986	19.120	57.271	0.521
333.000	256.942	80.006	19.994	103.985	19.115	57.603	0.479
333.500	257.217	80.007	19.993	103.985	19.115	57.627	0.468
334.000	257.447	80.007	19.994	103.987	19.107	58.154	0.500
334.500	257.720	80.007	19.995	103.989	19.104	58.367	0.504
335.000	258.001	80.008	19.994	103.991	19.100	58.659	0.528
335.500	258.227	80.007	19.994	103.991	19.096	58.935	0.531
336.000	258.514	80.006	19.993	103.991	19.091	59.286	0.510
336.500	258.762	80.008	19.995	103.993	19.089	59.384	0.524
337.000	259.019	80.008	19.995	103.994	19.086	59.599	0.520
337.500	259.245	80.007	19.995	104.000	19.078	60.100	0.494
338.000	259.517	80.006	19.994	104.000	19.076	60.300	0.490
338.500	259.785	80.007	19.994	104.004	19.071	60.637	0.519
339.000	260.023	80.008	19.994	104.009	19.065	60.991	0.523
339.500	260.294	80.007	19.995	104.013	19.062	61.217	0.507
340.000	260.486	80.007	19.993	104.009	19.060	61.323	0.486
340.500	260.726	80.007	19.995	104.009	19.052	61.862	0.448
341.000	260.962	80.007	19.994	104.005	19.049	62.074	0.454
341.500	261.251	80.008	19.994	103.998	19.043	62.534	0.500
342.000	261.483	80.007	19.994	103.995	19.040	62.724	0.523
342.501	261.715	80.007	19.994	103.997	19.034	63.082	0.492
343.000	261.998	80.006	19.996	103.997	19.031	63.317	0.489
343.500	262.223	80.007	19.994	103.997	19.026	63.687	0.512
344.000	262.488	80.009	19.993	103.996	19.023	63.857	0.499
344.500	262.747	80.007	19.994	103.991	19.019	64.134	0.507
345.001	263.029	80.007	19.993	103.986	19.016	64.353	0.533
