Repository: ulfsri/fsri_materials_database

# Materials and Products Database

## 01_Data

Raw data generated from each apparatus are included here in plain-text format. The data is organized first by material, next by the short name of test apparatus used, and where applicable additional filtering by test settings.

### material.json

Each material directory contains a json file of the same name as the material. This file links the data stored in the repository as well as data and graphs produced by the accompanying scripts (__02_Scripts__) to the respective landing page for the material on the front-end website.

File: 01_Data/Vinyl_Covering_82A/MCC/Vinyl_Covering_82A_MCC_30K_min_220304_R3.txt (part 1 of 4)
Sample ID:	C:\MCC\MCC Cal\Test\Vinyl_Covering_81A_MCC_30K_min_220304_R3.txt
Sample Weight (mg):	4.67
Heating Rate (C/s):	0.5
Combustor Temp (C):	900
N2 Flow Rate (cc/min):	80
O2 Flow Rate (cc/min):	20
Calibration File:	C:\MCC\MCC Cal\Coeff1 JN10440_30_210304.txt.txt
T Correction Coefficients:	0	1.024463	0
Time Shift (s):	14
*
Time (s)	Temperature (C)	N2 flow rate (cc/min)	O2 flow rate (cc/min)	Flow Rate (cc/min)	Oxygen (%)	HRR (W/g)	Heating rate (C/s)
0.000	113.730	80.012	19.995	103.735	20.030	0.231	0.005
0.500	113.723	80.012	19.993	103.736	20.031	0.189	-0.033
1.000	113.703	80.011	19.994	103.736	20.030	0.231	-0.036
1.500	113.737	80.012	19.993	103.736	20.030	0.236	-0.006
2.000	113.755	80.012	19.993	103.737	20.030	0.229	0.033
2.500	113.722	80.012	19.993	103.737	20.032	0.107	0.018
3.000	113.749	80.012	19.993	103.738	20.030	0.261	-0.010
3.500	113.767	80.011	19.995	103.736	20.033	0.032	0.020
4.000	113.730	80.013	19.994	103.730	20.031	0.191	0.013
4.500	113.768	80.013	19.993	103.724	20.030	0.255	-0.009
5.000	113.735	80.012	19.993	103.724	20.032	0.098	0.003
5.500	113.715	80.013	19.992	103.724	20.030	0.253	-0.024
6.000	113.721	80.013	19.993	103.726	20.032	0.090	-0.033
6.500	113.743	80.013	19.992	103.733	20.031	0.150	0.007
7.000	113.775	80.012	19.993	103.739	20.029	0.308	0.041
7.500	113.745	80.013	19.992	103.740	20.028	0.355	0.028
8.000	113.769	80.014	19.992	103.741	20.028	0.383	-0.002
8.500	113.746	80.014	19.993	103.743	20.024	0.615	-0.003
9.000	113.767	80.013	19.992	103.745	20.025	0.606	-0.000
9.500	113.746	80.014	19.991	103.751	20.024	0.623	-0.001
10.000	113.740	80.014	19.992	103.757	20.024	0.627	-0.014
10.500	113.771	80.014	19.993	103.765	20.025	0.598	-0.001
11.000	113.751	80.015	19.993	103.777	20.021	0.887	0.018
11.501	113.776	80.013	19.993	103.791	20.021	0.844	0.008
12.001	113.785	80.014	19.993	103.800	20.018	1.073	0.019
12.500	113.766	80.014	19.993	103.808	20.013	1.396	0.012
13.000	113.780	80.013	19.991	103.814	20.018	1.086	-0.008
13.500	113.783	80.014	19.993	103.817	20.014	1.347	0.006
14.001	113.797	80.014	19.992	103.823	20.019	1.015	0.017
14.501	113.793	80.014	19.994	103.832	20.013	1.421	0.014
15.000	113.820	80.013	19.993	103.841	20.014	1.377	0.016
15.501	113.853	80.013	19.994	103.850	20.013	1.392	0.041
16.001	113.870	80.013	19.995	103.860	20.011	1.535	0.055
16.500	113.908	80.013	19.992	103.864	20.012	1.492	0.053
17.000	113.923	80.013	19.994	103.869	20.012	1.481	0.054
17.500	113.946	80.012	19.994	103.867	20.012	1.456	0.045
18.000	113.983	80.013	19.993	103.867	20.012	1.503	0.049
18.500	114.022	80.012	19.993	103.864	20.007	1.817	0.068
19.000	114.080	80.011	19.993	103.864	20.008	1.762	0.087
19.500	114.126	80.011	19.994	103.862	20.007	1.832	0.101
20.000	114.137	80.011	19.993	103.867	20.009	1.712	0.081
20.500	114.175	80.011	19.994	103.868	20.007	1.813	0.053
21.000	114.186	80.011	19.991	103.868	20.008	1.748	0.048
21.501	114.204	80.011	19.992	103.864	20.007	1.858	0.039
22.001	114.242	80.010	19.991	103.861	20.008	1.761	0.042
22.501	114.307	80.011	19.992	103.857	20.003	2.080	0.079
23.000	114.328	80.010	19.993	103.859	20.004	2.058	0.095
23.500	114.363	80.010	19.992	103.867	20.001	2.232	0.071
24.000	114.447	80.012	19.992	103.877	20.006	1.930	0.088
24.500	114.486	80.011	19.994	103.885	20.004	2.063	0.121
25.000	114.523	80.010	19.994	103.893	20.002	2.146	0.099
25.500	114.587	80.011	19.995	103.895	20.004	2.046	0.088
26.000	114.625	80.010	19.994	103.893	20.007	1.819	0.101
26.500	114.653	80.010	19.993	103.890	20.002	2.146	0.084
27.000	114.723	80.010	19.992	103.886	19.998	2.463	0.082
27.500	114.783	80.010	19.995	103.884	20.000	2.302	0.114
28.001	114.828	80.011	19.994	103.886	20.000	2.341	0.118
28.501	114.886	80.009	19.993	103.889	19.997	2.503	0.104
29.000	114.928	80.011	19.992	103.892	19.997	2.544	0.101
29.500	115.005	80.011	19.994	103.896	19.995	2.692	0.109
30.000	115.120	80.010	19.991	103.898	19.992	2.846	0.156
30.500	115.148	80.011	19.993	103.899	19.992	2.878	0.168
31.000	115.263	80.010	19.993	103.904	19.995	2.647	0.143
31.500	115.301	80.012	19.994	103.912	19.990	2.981	0.148
32.001	115.346	80.010	19.994	103.919	19.991	2.955	0.118
32.501	115.378	80.010	19.993	103.925	19.990	2.996	0.080
33.000	115.470	80.010	19.994	103.932	19.991	2.927	0.101
33.500	115.593	80.009	19.993	103.934	19.993	2.831	0.170
34.000	115.632	80.011	19.994	103.934	19.990	3.015	0.189
34.500	115.732	80.010	19.994	103.935	19.989	3.077	0.150
35.000	115.801	80.010	19.995	103.938	19.988	3.120	0.154
35.500	115.883	80.011	19.994	103.938	19.989	3.083	0.160
36.000	115.953	80.010	19.993	103.936	19.989	3.098	0.152
36.500	116.053	80.011	19.991	103.936	19.990	3.040	0.161
37.001	116.129	80.010	19.994	103.936	19.988	3.169	0.173
37.501	116.242	80.010	19.993	103.934	19.989	3.083	0.183
38.000	116.312	80.010	19.994	103.935	19.986	3.292	0.186
38.500	116.377	80.011	19.993	103.937	19.986	3.286	0.159
39.000	116.473	80.009	19.991	103.938	19.987	3.194	0.148
39.501	116.553	80.012	19.994	103.938	19.989	3.110	0.168
40.001	116.659	80.011	19.994	103.940	19.989	3.091	0.181
40.500	116.768	80.012	19.994	103.939	19.988	3.138	0.201
41.000	116.845	80.010	19.992	103.940	19.990	3.026	0.201
41.500	116.922	80.011	19.993	103.943	19.990	3.009	0.170
42.001	117.027	80.010	19.993	103.945	19.987	3.236	0.168
42.501	117.119	80.010	19.992	103.943	19.987	3.208	0.190
43.000	117.230	80.011	19.993	103.944	19.988	3.159	0.200
43.500	117.316	80.010	19.993	103.943	19.986	3.277	0.200
44.000	117.443	80.010	19.993	103.940	19.988	3.180	0.205
44.500	117.525	80.008	19.994	103.938	19.987	3.236	0.211
45.000	117.654	80.010	19.993	103.939	19.988	3.116	0.210
45.500	117.756	80.010	19.992	103.939	19.988	3.181	0.221
46.000	117.886	80.010	19.993	103.939	19.987	3.238	0.232
46.500	118.001	80.009	19.992	103.939	19.990	2.982	0.238
47.000	118.109	80.009	19.993	103.940	19.988	3.180	0.234
47.501	118.223	80.008	19.994	103.943	19.988	3.125	0.223
48.001	118.327	80.010	19.993	103.948	19.988	3.161	0.220
48.501	118.439	80.009	19.995	103.951	19.988	3.153	0.217
49.000	118.573	80.010	19.993	103.958	19.988	3.151	0.231
49.500	118.699	80.009	19.993	103.963	19.989	3.076	0.253
50.000	118.838	80.010	19.994	103.967	19.987	3.219	0.262
50.501	118.933	80.009	19.993	103.970	19.985	3.382	0.250
51.001	119.106	80.010	19.993	103.974	19.984	3.454	0.251
51.500	119.185	80.009	19.994	103.976	19.983	3.506	0.260
52.000	119.359	80.010	19.996	103.976	19.981	3.612	0.253
52.500	119.455	80.009	19.993	103.976	19.983	3.503	0.262
53.000	119.611	80.009	19.996	103.976	19.980	3.702	0.261
53.500	119.758	80.008	19.994	103.975	19.979	3.743	0.277
54.000	119.857	80.009	19.996	103.975	19.978	3.815	0.275
54.500	119.995	80.010	19.993	103.974	19.980	3.717	0.241
55.001	120.137	80.010	19.997	103.974	19.979	3.772	0.258
55.501	120.292	80.009	19.993	103.974	19.977	3.909	0.288
56.000	120.440	80.010	19.995	103.974	19.976	3.954	0.300
56.500	120.540	80.008	19.992	103.974	19.979	3.756	0.275
57.000	120.704	80.010	19.993	103.976	19.975	4.021	0.256
57.500	120.836	80.009	19.994	103.977	19.978	3.845	0.280
58.001	120.981	80.009	19.994	103.979	19.977	3.944	0.287
58.501	121.148	80.010	19.995	103.979	19.977	3.910	0.295
59.000	121.315	80.011	19.995	103.979	19.977	3.886	0.323
59.500	121.465	80.010	19.992	103.977	19.978	3.830	0.325
60.000	121.644	80.011	19.995	103.975	19.976	3.982	0.323
60.501	121.777	80.010	19.994	103.973	19.981	3.644	0.321
61.001	121.949	80.009	19.994	103.973	19.979	3.759	0.309
61.500	122.095	80.010	19.995	103.973	19.977	3.928	0.311
62.000	122.235	80.011	19.993	103.973	19.978	3.871	0.302
62.500	122.412	80.010	19.995	103.974	19.974	4.140	0.302
63.000	122.557	80.011	19.994	103.975	19.976	3.952	0.320
63.500	122.747	80.012	19.994	103.976	19.977	3.922	0.328
64.000	122.853	80.012	19.994	103.979	19.975	4.037	0.315
64.501	123.040	80.012	19.993	103.985	19.976	4.016	0.294
65.001	123.203	80.011	19.992	103.990	19.974	4.136	0.322
65.501	123.341	80.012	19.993	103.992	19.975	4.054	0.326
66.001	123.508	80.012	19.995	103.993	19.977	3.920	0.304
66.500	123.676	80.013	19.994	103.991	19.975	4.076	0.320
67.000	123.836	80.012	19.992	103.987	19.976	3.991	0.331
67.500	123.999	80.012	19.992	103.983	19.975	4.061	0.325
68.000	124.212	80.013	19.992	103.980	19.976	3.976	0.349
68.500	124.364	80.012	19.994	103.978	19.974	4.132	0.370
69.000	124.518	80.012	19.994	103.979	19.973	4.166	0.335
69.500	124.704	80.013	19.992	103.978	19.972	4.241	0.324
70.000	124.885	80.012	19.992	103.979	19.978	3.862	0.354
70.500	125.081	80.012	19.992	103.984	19.976	3.992	0.372
71.000	125.200	80.012	19.993	103.987	19.975	4.077	0.346
71.500	125.393	80.012	19.992	103.991	19.974	4.114	0.314
72.000	125.581	80.013	19.992	103.995	19.975	4.058	0.346
72.500	125.778	80.014	19.994	103.995	19.975	4.033	0.382
73.001	125.982	80.010	19.993	103.994	19.975	4.080	0.393
73.501	126.134	80.011	19.995	103.995	19.976	4.005	0.379
74.000	126.308	80.012	19.993	103.996	19.976	3.977	0.341
74.500	126.515	80.012	19.993	103.996	19.973	4.215	0.353
75.001	126.720	80.012	19.994	104.000	19.971	4.300	0.396
75.501	126.885	80.012	19.994	103.999	19.974	4.095	0.391
76.000	127.064	80.012	19.992	103.999	19.972	4.258	0.357
76.501	127.265	80.011	19.993	103.994	19.974	4.103	0.362
77.001	127.443	80.012	19.992	103.993	19.972	4.236	0.380
77.500	127.645	80.010	19.993	103.988	19.975	4.061	0.380
78.001	127.806	80.011	19.993	103.988	19.973	4.180	0.371
78.501	128.008	80.013	19.994	103.990	19.974	4.133	0.363
79.000	128.138	80.011	19.994	103.988	19.970	4.392	0.347
79.500	128.400	80.011	19.992	103.985	19.972	4.287	0.362
80.000	128.600	80.010	19.992	103.990	19.969	4.441	0.427
80.500	128.778	80.012	19.992	103.991	19.974	4.148	0.420
81.000	129.023	80.012	19.994	103.993	19.972	4.268	0.401
81.501	129.203	80.013	19.994	103.999	19.970	4.435	0.425
82.001	129.400	80.012	19.994	104.004	19.968	4.561	0.401
82.500	129.577	80.011	19.993	104.004	19.970	4.430	0.376
83.000	129.797	80.012	19.994	104.005	19.968	4.524	0.385
83.500	129.979	80.012	19.993	104.002	19.968	4.541	0.399
84.000	130.192	80.012	19.993	104.002	19.969	4.493	0.399
84.500	130.362	80.011	19.993	104.003	19.968	4.510	0.389
85.000	130.601	80.012	19.996	104.001	19.972	4.296	0.396
85.500	130.805	80.013	19.995	104.000	19.968	4.523	0.426
86.001	130.978	80.012	19.993	104.004	19.969	4.460	0.410
86.501	131.194	80.011	19.993	103.998	19.966	4.668	0.382
87.001	131.393	80.011	19.991	103.995	19.967	4.610	0.402
87.500	131.610	80.012	19.993	103.999	19.969	4.486	0.416
88.000	131.806	80.012	19.993	104.002	19.968	4.526	0.415
88.500	132.023	80.012	19.994	104.002	19.967	4.638	0.413
89.000	132.235	80.013	19.992	104.008	19.963	4.890	0.421
89.500	132.436	80.011	19.993	104.012	19.967	4.584	0.421
90.000	132.636	80.011	19.994	104.010	19.964	4.822	0.407
90.500	132.839	80.013	19.993	104.005	19.966	4.660	0.402
91.000	133.045	80.013	19.992	103.997	19.967	4.608	0.406
91.500	133.284	80.012	19.992	103.997	19.968	4.559	0.427
92.000	133.511	80.013	19.993	103.997	19.968	4.537	0.456
92.500	133.680	80.012	19.992	103.999	19.966	4.706	0.431
93.001	133.920	80.013	19.989	104.004	19.966	4.706	0.402
93.501	134.131	80.013	19.993	104.008	19.964	4.793	0.430
94.000	134.340	80.013	19.994	104.005	19.966	4.670	0.436
94.500	134.521	80.012	19.992	104.003	19.967	4.603	0.405
95.000	134.778	80.013	19.991	104.001	19.967	4.644	0.414
95.500	134.962	80.013	19.990	104.000	19.967	4.588	0.439
96.000	135.167	80.013	19.992	103.998	19.964	4.785	0.415
96.500	135.371	80.012	19.991	103.997	19.965	4.716	0.399
97.000	135.569	80.013	19.991	103.999	19.964	4.789	0.406
97.500	135.844	80.013	19.990	104.002	19.963	4.887	0.437
98.000	136.058	80.011	19.993	104.002	19.966	4.703	0.481
98.500	136.269	80.012	19.991	104.009	19.962	4.930	0.457
99.000	136.499	80.013	19.992	104.011	19.964	4.846	0.433
99.500	136.743	80.013	19.993	104.007	19.961	5.028	0.458
100.000	136.943	80.013	19.992	104.005	19.962	4.988	0.459
100.500	137.211	80.012	19.995	104.004	19.965	4.729	0.456
101.000	137.364	80.013	19.992	104.000	19.963	4.917	0.445
101.501	137.601	80.011	19.992	103.997	19.963	4.868	0.406
102.001	137.868	80.012	19.992	103.996	19.963	4.894	0.447
102.500	138.085	80.011	19.993	103.997	19.966	4.687	0.494
103.001	138.329	80.010	19.992	103.999	19.960	5.076	0.472
103.501	138.519	80.011	19.991	104.003	19.960	5.121	0.448
104.000	138.737	80.011	19.992	104.008	19.960	5.078	0.421
104.500	138.967	80.011	19.993	104.009	19.960	5.101	0.428
105.000	139.234	80.010	19.995	104.009	19.957	5.285	0.472
105.500	139.444	80.012	19.991	104.006	19.960	5.129	0.487
106.000	139.701	80.011	19.993	104.005	19.963	4.896	0.472
106.500	139.946	80.010	19.993	104.006	19.961	5.024	0.485
107.000	140.146	80.010	19.993	104.008	19.962	4.930	0.474
107.500	140.359	80.011	19.993	104.010	19.962	4.961	0.429
108.000	140.613	80.010	19.991	104.014	19.960	5.087	0.439
108.501	140.885	80.010	19.992	104.016	19.958	5.235	0.496
109.001	141.075	80.011	19.993	104.016	19.957	5.303	0.494
109.500	141.306	80.010	19.992	104.017	19.959	5.187	0.441
110.000	141.568	80.010	19.992	104.017	19.958	5.237	0.457
110.500	141.763	80.011	19.992	104.018	19.959	5.140	0.475
111.001	141.984	80.010	19.993	104.016	19.954	5.514	0.437
111.501	142.247	80.010	19.992	104.015	19.957	5.303	0.450
112.000	142.466	80.010	19.993	104.012	19.955	5.448	0.483
112.500	142.717	80.008	19.995	104.009	19.961	5.016	0.476
113.000	142.927	80.010	19.992	104.007	19.957	5.279	0.466
113.500	143.191	80.011	19.991	104.009	19.956	5.375	0.467
114.000	143.427	80.009	19.993	104.009	19.955	5.438	0.487
114.500	143.688	80.010	19.992	104.012	19.956	5.344	0.499
115.000	143.927	80.009	19.993	104.013	19.954	5.545	0.498
115.500	144.178	80.010	19.993	104.012	19.955	5.458	0.495
116.001	144.405	80.011	19.994	104.013	19.958	5.244	0.484
116.501	144.647	80.011	19.992	104.013	19.955	5.454	0.474
117.001	144.886	80.010	19.993	104.011	19.953	5.578	0.475
117.500	145.146	80.011	19.993	104.009	19.954	5.526	0.489
118.001	145.363	80.010	19.994	104.007	19.952	5.624	0.488
118.501	145.594	80.011	19.994	104.006	19.953	5.549	0.463
119.000	145.876	80.011	19.993	104.004	19.954	5.538	0.481
119.500	146.096	80.009	19.993	104.000	19.952	5.671	0.507
120.000	146.342	80.011	19.994	104.002	19.949	5.880	0.484
120.500	146.620	80.010	19.994	104.004	19.952	5.639	0.495
121.000	146.854	80.011	19.993	104.003	19.948	5.945	0.518
121.500	147.083	80.010	19.992	104.002	19.949	5.840	0.488
122.000	147.275	80.011	19.993	104.004	19.948	5.928	0.442
122.500	147.527	80.012	19.993	104.003	19.946	6.071	0.432
123.000	147.784	80.010	19.995	104.003	19.949	5.885	0.477
123.500	148.047	80.010	19.994	104.002	19.943	6.311	0.515
124.001	148.248	80.011	19.993	104.004	19.944	6.240	0.492
124.501	148.508	80.012	19.993	104.005	19.945	6.118	0.462
125.001	148.770	80.011	19.992	104.002	19.945	6.118	0.491
125.500	149.032	80.011	19.993	103.999	19.945	6.118	0.523
126.001	149.270	80.011	19.992	103.993	19.945	6.123	0.512
126.501	149.557	80.011	19.993	103.987	19.946	6.065	0.513
127.001	149.744	80.011	19.996	103.983	19.944	6.211	0.500
127.501	149.977	80.010	19.996	103.982	19.943	6.260	0.447
128.001	150.252	80.010	19.992	103.985	19.942	6.363	0.464
128.500	150.497	80.011	19.994	103.988	19.942	6.343	0.513
129.000	150.721	80.011	19.993	103.990	19.943	6.306	0.494
129.500	150.987	80.011	19.992	103.993	19.943	6.289	0.480
130.000	151.196	80.012	19.993	103.996	19.943	6.270	0.483
130.500	151.457	80.012	19.992	103.995	19.941	6.415	0.472
131.000	151.719	80.011	19.992	103.997	19.943	6.270	0.497
131.500	151.952	80.011	19.993	103.996	19.943	6.289	0.509
132.000	152.201	80.011	19.991	103.995	19.940	6.499	0.488
132.500	152.445	80.011	19.993	103.995	19.941	6.446	0.487
133.000	152.763	80.009	19.992	103.992	19.940	6.463	0.528
133.500	152.991	80.010	19.992	103.990	19.939	6.589	0.555
134.000	153.206	80.010	19.997	103.991	19.941	6.407	0.495
134.500	153.441	80.010	19.995	103.992	19.935	6.814	0.446
135.000	153.679	80.010	19.995	103.995	19.937	6.669	0.461
135.500	153.911	80.010	19.995	103.998	19.940	6.498	0.471
136.000	154.186	80.010	19.994	103.996	19.938	6.654	0.488
136.500	154.388	80.010	19.995	103.994	19.937	6.671	0.493
137.000	154.650	80.010	19.994	103.989	19.938	6.592	0.470
137.500	154.898	80.010	19.996	103.983	19.938	6.654	0.486
138.000	155.121	80.010	19.994	103.978	19.933	6.970	0.491
138.500	155.346	80.011	19.992	103.977	19.936	6.771	0.460
139.000	155.616	80.010	19.994	103.980	19.933	6.987	0.471
139.500	155.870	80.011	19.996	103.984	19.933	6.944	0.510
140.001	156.132	80.010	19.994	103.989	19.933	6.945	0.520
140.501	156.380	80.010	19.996	103.994	19.935	6.853	0.513
141.000	156.639	80.010	19.992	103.997	19.936	6.731	0.509
141.500	156.885	80.010	19.994	103.994	19.934	6.879	0.506
142.000	157.126	80.010	19.993	103.990	19.933	6.960	0.496
142.500	157.366	80.010	19.995	103.988	19.931	7.122	0.484
143.000	157.623	80.009	19.995	103.988	19.932	7.058	0.489
143.500	157.879	80.010	19.993	103.986	19.930	7.161	0.505
144.000	158.153	80.009	19.993	103.986	19.931	7.112	0.521
144.500	158.401	80.010	19.994	103.986	19.931	7.137	0.526
145.000	158.661	80.010	19.995	103.981	19.930	7.152	0.516
145.500	158.895	80.009	19.994	103.976	19.930	7.148	0.501
146.000	159.132	80.010	19.992	103.974	19.929	7.218	0.482
146.501	159.383	80.011	19.992	103.974	19.929	7.246	0.479
147.001	159.657	80.011	19.993	103.974	19.928	7.353	0.506
147.500	159.874	80.010	19.993	103.976	19.926	7.447	0.508
148.000	160.162	80.009	19.993	103.977	19.928	7.285	0.498
148.500	160.373	80.010	19.994	103.978	19.924	7.593	0.502
149.000	160.627	80.010	19.995	103.980	19.922	7.728	0.482
149.501	160.899	80.011	19.994	103.980	19.922	7.764	0.495
150.001	161.140	80.010	19.995	103.978	19.922	7.749	0.520
150.501	161.420	80.011	19.994	103.979	19.922	7.702	0.518
151.000	161.648	80.012	19.994	103.978	19.923	7.670	0.514
151.501	161.882	80.010	19.995	103.977	19.920	7.879	0.485
152.001	162.168	80.011	19.991	103.977	19.921	7.775	0.491
152.500	162.386	80.012	19.993	103.976	19.921	7.805	0.512
153.000	162.655	80.011	19.991	103.974	19.916	8.125	0.496
153.500	162.866	80.011	19.993	103.973	19.916	8.142	0.484
154.000	163.132	80.012	19.991	103.975	19.916	8.130	0.478
154.500	163.396	80.011	19.995	103.977	19.912	8.403	0.503
155.000	163.662	80.011	19.993	103.978	19.912	8.461	0.530
155.500	163.868	80.012	19.994	103.978	19.913	8.365	0.501
156.000	164.199	80.011	19.993	103.980	19.913	8.331	0.505
156.500	164.422	80.011	19.993	103.980	19.910	8.572	0.546
157.000	164.668	80.011	19.995	103.978	19.910	8.579	0.512
157.500	164.924	80.011	19.992	103.978	19.913	8.356	0.485
158.000	165.188	80.011	19.993	103.977	19.911	8.517	0.510
158.500	165.451	80.012	19.993	103.976	19.909	8.619	0.523
159.000	165.682	80.010	19.992	103.974	19.909	8.658	0.511
159.500	165.929	80.011	19.993	103.974	19.908	8.690	0.487
160.000	166.174	80.012	19.993	103.974	19.908	8.709	0.485
160.500	166.417	80.010	19.992	103.975	19.906	8.853	0.490
161.000	166.688	80.010	19.993	103.975	19.907	8.744	0.501
161.500	166.926	80.012	19.991	103.975	19.911	8.515	0.511
162.000	167.180	80.012	19.994	103.974	19.908	8.679	0.500
162.501	167.412	80.012	19.993	103.975	19.909	8.643	0.489
163.001	167.668	80.011	19.992	103.975	19.909	8.628	0.487
163.500	167.913	80.011	19.993	103.975	19.909	8.647	0.494
164.000	168.147	80.011	19.992	103.976	19.907	8.750	0.490
164.500	168.405	80.011	19.994	103.977	19.906	8.836	0.485
165.000	168.634	80.011	19.991	103.977	19.906	8.872	0.489
165.500	168.874	80.011	19.989	103.978	19.902	9.098	0.478
166.000	169.099	80.013	19.992	103.978	19.901	9.170	0.467
166.500	169.394	80.012	19.992	103.978	19.900	9.241	0.492
167.000	169.614	80.011	19.992	103.978	19.903	9.086	0.517
167.500	169.883	80.012	19.992	103.977	19.902	9.108	0.502
168.000	170.135	80.011	19.993	103.977	19.904	8.979	0.505
168.500	170.404	80.010	19.991	103.977	19.903	9.049	0.521
169.000	170.625	80.011	19.993	103.977	19.901	9.167	0.505
169.500	170.859	80.011	19.992	103.976	19.899	9.314	0.472
170.000	171.138	80.012	19.992	103.977	19.897	9.471	0.484
170.501	171.353	80.010	19.993	103.977	19.897	9.490	0.504
171.001	171.621	80.011	19.992	103.977	19.894	9.689	0.488
171.501	171.853	80.012	19.993	103.976	19.895	9.602	0.491
172.000	172.134	80.012	19.991	103.976	19.892	9.850	0.507
172.501	172.330	80.011	19.993	103.976	19.891	9.875	0.495
173.001	172.602	80.010	19.993	103.976	19.892	9.828	0.472
173.500	172.899	80.012	19.991	103.975	19.888	10.085	0.519
174.000	173.151	80.011	19.991	103.975	19.891	9.892	0.559
174.500	173.357	80.011	19.994	103.976	19.889	10.050	0.504
175.000	173.636	80.012	19.992	103.976	19.886	10.213	0.472
175.500	173.911	80.011	19.994	103.976	19.886	10.237	0.519
176.001	174.174	80.010	19.994	103.978	19.884	10.361	0.545
176.501	174.449	80.012	19.992	103.977	19.884	10.343	0.538
177.000	174.687	80.013	19.993	103.970	19.885	10.314	0.526
177.500	174.916	80.013	19.991	103.968	19.887	10.166	0.490
178.000	175.182	80.013	19.993	103.968	19.884	10.348	0.481
178.500	175.424	80.012	19.993	103.968	19.882	10.547	0.501
179.000	175.637	80.013	19.992	103.969	19.882	10.517	0.481
179.501	175.914	80.013	19.992	103.975	19.880	10.677	0.472
180.001	176.154	80.012	19.992	103.977	19.880	10.677	0.503
180.500	176.409	80.013	19.991	103.976	19.878	10.801	0.506
181.001	176.662	80.012	19.990	103.976	19.876	10.898	0.502
181.501	176.925	80.013	19.990	103.975	19.878	10.788	0.512
182.000	177.143	80.012	19.993	103.975	19.874	11.052	0.498
182.500	177.402	80.011	19.992	103.973	19.874	11.067	0.479
183.000	177.680	80.012	19.994	103.973	19.877	10.882	0.507
183.500	177.900	80.013	19.993	103.973	19.873	11.165	0.517
184.000	178.157	80.011	19.992	103.972	19.874	11.051	0.487
184.500	178.382	80.011	19.991	103.972	19.870	11.381	0.480
185.001	178.655	80.012	19.994	103.974	19.869	11.394	0.490
185.501	178.867	80.011	19.995	103.976	19.867	11.533	0.492
186.000	179.128	80.010	19.991	103.976	19.867	11.535	0.479
186.501	179.379	80.010	19.992	103.976	19.866	11.625	0.492
187.001	179.628	80.011	19.993	103.975	19.865	11.726	0.506
187.501	179.908	80.011	19.994	103.975	19.864	11.730	0.515
188.001	180.137	80.010	19.994	103.973	19.864	11.787	0.519
188.500	180.375	80.010	19.993	103.973	19.861	12.004	0.488
189.000	180.619	80.011	19.992	103.974	19.864	11.796	0.474
189.500	180.836	80.011	19.992	103.974	19.860	12.034	0.471
190.000	181.111	80.010	19.993	103.974	19.862	11.933	0.477
190.500	181.404	80.011	19.991	103.974	19.855	12.374	0.530
191.000	181.639	80.013	19.991	103.974	19.855	12.371	0.548
191.500	181.888	80.011	19.992	103.973	19.852	12.606	0.506
192.000	182.160	80.011	19.993	103.973	19.851	12.686	0.503
192.500	182.404	80.011	19.992	103.973	19.853	12.530	0.518
193.000	182.605	80.010	19.991	103.974	19.853	12.528	0.481
193.500	182.851	80.010	19.993	103.975	19.850	12.707	0.446
194.000	183.108	80.011	19.993	103.975	19.850	12.750	0.475
194.500	183.379	80.012	19.992	103.975	19.849	12.776	0.515
195.000	183.596	80.012	19.992	103.975	19.849	12.823	0.508
195.500	183.867	80.011	19.993	103.975	19.851	12.682	0.488
196.000	184.113	80.011	19.993	103.975	19.847	12.971	0.503
196.500	184.366	80.012	19.994	103.974	19.849	12.818	0.508
197.000	184.634	80.012	19.991	103.974	19.848	12.874	0.510
197.501	184.850	80.011	19.992	103.973	19.844	13.125	0.502
198.001	185.129	80.011	19.994	103.973	19.840	13.450	0.489
198.500	185.381	80.011	19.994	103.973	19.840	13.446	0.513
199.000	185.616	80.010	19.993	103.973	19.841	13.331	0.510
199.500	185.864	80.011	19.992	103.971	19.838	13.551	0.485
200.000	186.127	80.012	19.989	103.971	19.836	13.690	0.497
200.500	186.385	80.012	19.993	103.971	19.838	13.556	0.516
201.000	186.639	80.010	19.993	103.971	19.836	13.732	0.517
201.500	186.895	80.011	19.992	103.971	19.833	13.893	0.511
202.001	187.120	80.011	19.994	103.974	19.835	13.801	0.496
202.501	187.347	80.011	19.993	103.975	19.831	14.041	0.466
203.000	187.632	80.012	19.993	103.974	19.832	14.004	0.482
203.500	187.865	80.012	19.991	103.974	19.829	14.179	0.515
204.001	188.129	80.012	19.994	103.973	19.830	14.115	0.508
204.501	188.384	80.012	19.991	103.971	19.826	14.370	0.508
205.000	188.593	80.011	19.991	103.971	19.828	14.267	0.492
205.500	188.815	80.011	19.992	103.973	19.828	14.260	0.447
206.000	189.079	80.011	19.992	103.973	19.822	14.688	0.458
206.500	189.284	80.011	19.993	103.973	19.823	14.589	0.477
207.000	189.564	80.012	19.994	103.971	19.823	14.642	0.477
207.500	189.823	80.011	19.991	103.964	19.822	14.650	0.513
208.000	190.085	80.013	19.994	103.959	19.823	14.588	0.530
208.500	190.349	80.011	19.992	103.956	19.823	14.602	0.523
209.000	190.585	80.010	19.994	103.954	19.821	14.770	0.513
209.500	190.857	80.010	19.993	103.956	19.820	14.820	0.504
210.000	191.114	80.011	19.994	103.963	19.815	15.176	0.518
210.500	191.373	80.012	19.992	103.965	19.813	15.300	0.522
211.000	191.578	80.011	19.992	103.964	19.812	15.350	0.490
211.500	191.831	80.012	19.993	103.960	19.812	15.344	0.461
212.000	192.059	80.011	19.994	103.958	19.811	15.432	0.470
212.501	192.268	80.010	19.993	103.953	19.810	15.512	0.459
213.001	192.508	80.011	19.994	103.953	19.807	15.686	0.443
213.500	192.795	80.011	19.993	103.952	19.807	15.701	0.488
214.000	193.038	80.011	19.994	103.955	19.806	15.796	0.528
214.500	193.292	80.011	19.992	103.957	19.804	15.901	0.513
215.000	193.531	80.011	19.993	103.958	19.805	15.887	0.495
215.500	193.769	80.010	19.993	103.954	19.799	16.253	0.485
216.000	193.997	80.011	19.993	103.957	19.803	15.996	0.471
216.500	194.253	80.011	19.994	103.958	19.802	16.038	0.475
217.000	194.527	80.011	19.992	103.960	19.801	16.154	0.508
217.500	194.795	80.011	19.994	103.965	19.796	16.466	0.536
218.000	194.990	80.010	19.993	103.968	19.797	16.383	0.502
218.500	195.239	80.009	19.996	103.966	19.796	16.486	0.453
219.000	195.505	80.009	19.993	103.966	19.798	16.372	0.479
219.500	195.750	80.010	19.992	103.962	19.796	16.464	0.513
220.001	195.938	80.010	19.993	103.954	19.797	16.431	0.472
220.501	196.189	80.009	19.994	103.950	19.798	16.345	0.437
221.000	196.450	80.010	19.992	103.946	19.795	16.547	0.476
221.500	196.720	80.010	19.993	103.945	19.793	16.694	0.521
222.000	196.996	80.010	19.994	103.943	19.789	16.976	0.539
222.500	197.215	80.010	19.994	103.948	19.788	17.056	0.521
223.000	197.491	80.012	19.992	103.951	19.789	16.981	0.495
223.500	197.681	80.009	19.993	103.954	19.787	17.123	0.480
224.000	197.933	80.010	19.993	103.952	19.788	17.061	0.454
224.500	198.165	80.009	19.994	103.950	19.784	17.318	0.463
225.001	198.424	80.011	19.992	103.947	19.783	17.354	0.488
225.501	198.644	80.010	19.994	103.944	19.784	17.320	0.485
226.000	198.922	80.009	19.993	103.942	19.786	17.157	0.489
226.500	199.154	80.010	19.994	103.941	19.785	17.220	0.504
227.000	199.426	80.010	19.993	103.944	19.783	17.404	0.507
227.500	199.634	80.010	19.993	103.945	19.779	17.689	0.492
228.000	199.867	80.009	19.993	103.944	19.778	17.766	0.461
228.501	200.123	80.010	19.993	103.945	19.780	17.586	0.465
229.001	200.341	80.011	19.994	103.944	19.779	17.629	0.481
229.500	200.645	80.011	19.991	103.943	19.778	17.759	0.498
230.000	200.868	80.010	19.992	103.944	19.776	17.888	0.525
230.500	201.110	80.011	19.992	103.946	19.776	17.892	0.496
231.000	201.387	80.010	19.993	103.946	19.772	18.136	0.492
231.500	201.612	80.011	19.992	103.949	19.772	18.157	0.511
232.000	201.861	80.010	19.992	103.949	19.772	18.156	0.488
232.500	202.112	80.010	19.993	103.950	19.769	18.331	0.486
233.000	202.379	80.010	19.992	103.950	19.768	18.425	0.509
233.500	202.618	80.012	19.993	103.951	19.769	18.378	0.512
234.000	202.883	80.011	19.992	103.948	19.766	18.579	0.505
234.501	203.141	80.012	19.992	103.947	19.766	18.577	0.514
235.001	203.354	80.012	19.993	103.944	19.763	18.795	0.498
235.500	203.591	80.011	19.993	103.943	19.760	19.013	0.461
236.000	203.849	80.010	19.993	103.944	19.758	19.086	0.472
236.500	204.064	80.011	19.993	103.944	19.760	18.968	0.483
237.000	204.284	80.011	19.993	103.942	19.758	19.099	0.454
237.500	204.566	80.011	19.993	103.942	19.757	19.157	0.469
238.000	204.824	80.011	19.992	103.940	19.755	19.294	0.521
238.500	205.054	80.011	19.992	103.939	19.752	19.566	0.514
239.000	205.277	80.011	19.992	103.940	19.754	19.367	0.471
239.500	205.556	80.009	19.994	103.939	19.751	19.626	0.477
240.000	205.818	80.011	19.992	103.940	19.750	19.694	0.521
240.500	206.054	80.010	19.993	103.940	19.750	19.677	0.520
241.000	206.300	80.010	19.994	103.940	19.748	19.824	0.490
241.500	206.530	80.011	19.994	103.939	19.750	19.694	0.479
242.000	206.777	80.010	19.993	103.940	19.748	19.842	0.476
242.500	207.061	80.010	19.992	103.941	19.744	20.097	0.504
243.000	207.285	80.011	19.993	103.944	19.743	20.179	0.519
243.500	207.559	80.009	19.994	103.949	19.742	20.261	0.503
244.000	207.821	80.008	19.993	103.951	19.739	20.447	0.517
244.500	208.053	80.009	19.993	103.951	19.739	20.421	0.515
245.000	208.302	80.009	19.993	103.950	19.739	20.428	0.487
245.501	208.530	80.010	19.993	103.948	19.733	20.838	0.479
246.001	208.771	80.010	19.993	103.942	19.734	20.772	0.473
246.500	209.000	80.010	19.994	103.939	19.731	20.994	0.470
247.000	209.261	80.010	19.994	103.939	19.732	20.944	0.480
247.500	209.494	80.010	19.994	103.939	19.728	21.214	0.492
248.001	209.719	80.010	19.995	103.939	19.726	21.353	0.476
248.501	210.003	80.010	19.994	103.939	19.724	21.484	0.484
249.000	210.264	80.011	19.994	103.939	19.724	21.498	0.527
249.501	210.504	80.012	19.993	103.945	19.724	21.513	0.523
250.001	210.717	80.010	19.995	103.946	19.722	21.650	0.477
250.500	210.983	80.010	19.994	103.947	19.719	21.839	0.466
251.000	211.264	80.011	19.994	103.947	19.719	21.811	0.513
251.500	211.475	80.011	19.994	103.945	19.722	21.640	0.520
252.000	211.741	80.011	19.994	103.939	19.715	22.080	0.485
252.500	212.001	80.011	19.995	103.937	19.713	22.233	0.501
253.000	212.224	80.009	19.993	103.935	19.709	22.516	0.505
253.500	212.458	80.010	19.995	103.935	19.711	22.381	0.470
254.000	212.738	80.011	19.996	103.943	19.708	22.573	0.485
254.500	212.968	80.012	19.995	103.947	19.707	22.634	0.512
255.000	213.175	80.011	19.994	103.948	19.706	22.756	0.474
255.500	213.495	80.012	19.994	103.948	19.705	22.770	0.482
256.000	213.767	80.012	19.993	103.948	19.705	22.825	0.560
256.500	213.985	80.011	19.993	103.941	19.704	22.875	0.541
257.000	214.235	80.013	19.992	103.940	19.704	22.898	0.479
257.500	214.471	80.012	19.993	103.942	19.702	23.035	0.477
258.000	214.681	80.013	19.994	103.943	19.701	23.097	0.466
258.500	214.916	80.012	19.992	103.944	19.699	23.247	0.445
259.000	215.206	80.012	19.993	103.945	19.702	22.988	0.485
259.500	215.422	80.012	19.994	103.941	19.698	23.296	0.516
260.000	215.652	80.013	19.992	103.936	19.695	23.519	0.476
260.500	215.907	80.012	19.993	103.937	19.695	23.498	0.466
261.000	216.120	80.014	19.991	103.936	19.693	23.644	0.477
261.500	216.394	80.013	19.992	103.935	19.690	23.853	0.478
262.000	216.615	80.012	19.992	103.935	19.688	24.015	0.491
262.500	216.872	80.013	19.993	103.936	19.689	23.891	0.486
263.000	217.150	80.013	19.993	103.939	19.688	23.989	0.506
263.500	217.413	80.012	19.993	103.939	19.688	23.996	0.538
264.000	217.637	80.013	19.993	103.940	19.685	24.213	0.514
264.500	217.859	80.013	19.992	103.940	19.684	24.250	0.467
265.000	218.112	80.013	19.993	103.940	19.680	24.516	0.461
265.501	218.375	80.011	19.993	103.937	19.683	24.340	0.495
266.001	218.603	80.012	19.993	103.936	19.681	24.433	0.504
266.500	218.844	80.011	19.993	103.935	19.679	24.630	0.480
267.000	219.105	80.011	19.992	103.935	19.674	24.931	0.485
267.500	219.337	80.011	19.993	103.934	19.672	25.094	0.497
268.000	219.587	80.010	19.993	103.934	19.672	25.120	0.487
268.500	219.810	80.010	19.993	103.935	19.670	25.216	0.478
269.000	220.056	80.011	19.992	103.936	19.668	25.336	0.472
269.500	220.344	80.011	19.993	103.941	19.666	25.521	0.502
270.000	220.574	80.011	19.992	103.942	19.667	25.416	0.526
270.500	220.827	80.009	19.993	103.942	19.667	25.415	0.500
271.000	221.070	80.009	19.994	103.942	19.665	25.565	0.489
271.500	221.319	80.010	19.993	103.941	19.659	25.971	0.494
272.000	221.575	80.012	19.992	103.938	19.658	26.062	0.499
272.500	221.823	80.010	19.992	103.942	19.657	26.100	0.505
273.000	222.063	80.010	19.992	103.942	19.654	26.375	0.496
273.500	222.346	80.010	19.992	103.942	19.653	26.425	0.505
274.000	222.549	80.010	19.992	103.942	19.650	26.642	0.504
274.500	222.796	80.011	19.992	103.942	19.647	26.807	0.468
275.000	223.074	80.010	19.993	103.937	19.645	26.985	0.488
275.500	223.303	80.010	19.994	103.938	19.642	27.186	0.516
276.000	223.512	80.011	19.993	103.941	19.643	27.140	0.472
276.500	223.813	80.009	19.992	103.941	19.642	27.150	0.474
277.000	224.071	80.010	19.993	103.940	19.639	27.352	0.535
277.500	224.304	80.011	19.993	103.941	19.641	27.262	0.525
278.000	224.539	80.011	19.992	103.943	19.635	27.656	0.479
278.500	224.804	80.009	19.993	103.940	19.632	27.894	0.483
279.000	225.063	80.010	19.993	103.941	19.630	27.983	0.512
279.500	225.304	80.011	19.993	103.941	19.627	28.190	0.512
280.000	225.537	80.009	19.992	103.939	19.625	28.376	0.487
280.500	225.816	80.010	19.993	103.937	19.621	28.624	0.493
281.000	226.046	80.010	19.993	103.936	19.615	29.018	0.511
281.500	226.282	80.010	19.993	103.938	19.620	28.719	0.488
282.000	226.504	80.010	19.993	103.939	19.618	28.851	0.462
282.500	226.761	80.010	19.994	103.939	19.617	28.930	0.468
283.000	227.017	80.010	19.993	103.939	19.613	29.200	0.496
283.500	227.301	80.009	19.993	103.939	19.613	29.192	0.526
284.000	227.530	80.011	19.993	103.936	19.608	29.512	0.527
284.500	227.766	80.010	19.994	103.938	19.607	29.619	0.490
285.000	228.051	80.010	19.992	103.944	19.606	29.710	0.493
285.500	228.308	80.009	19.992	103.949	19.602	29.964	0.532
286.000	228.553	80.009	19.992	103.950	19.600	30.086	0.522
286.500	228.821	80.009	19.993	103.951	19.597	30.317	0.507
287.000	229.070	80.010	19.992	103.947	19.596	30.346	0.515
287.500	229.325	80.008	19.992	103.942	19.594	30.502	0.511
288.000	229.543	80.010	19.993	103.938	19.592	30.660	0.488
288.500	229.775	80.010	19.992	103.937	19.587	30.989	0.461
289.000	230.044	80.011	19.992	103.937	19.588	30.939	0.476
289.500	230.259	80.009	19.993	103.938	19.586	31.063	0.492
290.000	230.554	80.009	19.993	103.939	19.582	31.358	0.497
290.500	230.774	80.008	19.992	103.939	19.581	31.381	0.512
291.000	231.063	80.009	19.993	103.941	19.579	31.557	0.512
291.500	231.300	80.009	19.992	103.943	19.575	31.826	0.518
292.000	231.527	80.009	19.993	103.942	19.574	31.885	0.495
292.500	231.786	80.009	19.993	103.941	19.570	32.151	0.475
293.000	232.014	80.009	19.993	103.941	19.566	32.468	0.486
293.500	232.245	80.009	19.992	103.941	19.567	32.389	0.473
294.000	232.486	80.009	19.990	103.946	19.565	32.498	0.465
294.500	232.718	80.011	19.993	103.947	19.560	32.876	0.472
295.000	232.980	80.010	19.992	103.949	19.556	33.138	0.483
295.500	233.256	80.012	19.993	103.949	19.554	33.281	0.516
296.000	233.501	80.010	19.992	103.953	19.551	33.524	0.529
296.500	233.772	80.010	19.991	103.953	19.547	33.774	0.518
297.000	234.035	80.010	19.992	103.958	19.546	33.819	0.525
297.500	234.266	80.011	19.992	103.959	19.545	33.916	0.514
298.000	234.543	80.009	19.992	103.963	19.537	34.502	0.501
298.500	234.770	80.010	19.993	103.957	19.538	34.441	0.507
299.000	234.988	80.010	19.992	103.951	19.536	34.553	0.475
299.500	235.288	80.009	19.993	103.946	19.529	35.043	0.481
300.000	235.526	80.009	19.991	103.942	19.526	35.256	0.528
300.500	235.762	80.010	19.992	103.942	19.523	35.419	0.506
301.000	236.049	80.010	19.992	103.943	19.518	35.794	0.499
301.500	236.240	80.010	19.993	103.944	19.515	35.981	0.501
302.000	236.527	80.010	19.992	103.949	19.508	36.472	0.478
302.500	236.775	80.009	19.992	103.952	19.509	36.433	0.506
303.000	237.043	80.009	19.993	103.948	19.505	36.682	0.525
303.500	237.294	80.009	19.992	103.953	19.500	37.033	0.518
304.000	237.546	80.009	19.993	103.955	19.495	37.375	0.511
304.500	237.800	80.009	19.993	103.955	19.490	37.747	0.505
305.000	238.062	80.009	19.993	103.956	19.487	37.954	0.511
305.500	238.302	80.009	19.993	103.962	19.483	38.207	0.509
306.000	238.558	80.008	19.993	103.962	19.480	38.415	0.499
306.500	238.766	80.009	19.993	103.963	19.474	38.895	0.480
307.000	239.064	80.009	19.993	103.965	19.473	38.936	0.485
307.500	239.349	80.009	19.993	103.970	19.467	39.329	0.545
308.000	239.523	80.010	19.992	103.972	19.462	39.726	0.521
308.500	239.808	80.010	19.993	103.973	19.457	40.013	0.459
309.000	240.024	80.011	19.993	103.976	19.456	40.105	0.480
309.500	240.290	80.009	19.994	103.970	19.450	40.498	0.491
310.000	240.516	80.009	19.994	103.971	19.449	40.556	0.487
310.500	240.799	80.010	19.993	103.969	19.445	40.877	0.500
311.000	241.029	80.009	19.993	103.966	19.444	40.960	0.511
311.500	241.280	80.010	19.993	103.966	19.437	41.433	0.497
312.000	241.507	80.010	19.993	103.968	19.434	41.613	0.480
312.500	241.777	80.009	19.994	103.966	19.430	41.882	0.488
313.000	242.087	80.008	19.994	103.967	19.424	42.354	0.539
313.500	242.269	80.012	19.995	103.970	19.418	42.741	0.536
314.000	242.524	80.010	19.996	103.972	19.418	42.779	0.464
314.500	242.781	80.010	19.996	103.977	19.409	43.361	0.475
315.000	243.029	80.011	19.996	103.979	19.403	43.791	0.509
315.500	243.261	80.011	19.994	103.979	19.397	44.177	0.493
316.000	243.518	80.011	19.995	103.981	19.394	44.388	0.484
316.500	243.774	80.012	19.994	103.985	19.388	44.852	0.500
317.000	244.000	80.008	19.994	103.988	19.383	45.211	0.497
317.500	244.257	80.011	19.993	103.990	19.380	45.380	0.483
318.000	244.485	80.011	19.995	103.989	19.376	45.639	0.484
318.500	244.725	80.012	19.994	103.986	19.371	46.049	0.476
319.000	244.971	80.012	19.994	103.981	19.367	46.273	0.477
319.500	245.250	80.013	19.994	103.976	19.365	46.405	0.506
320.001	245.421	80.011	19.992	103.973	19.363	46.574	0.488
320.500	245.700	80.012	19.994	103.973	19.359	46.843	0.450
321.000	245.960	80.012	19.993	103.973	19.353	47.249	0.495
321.500	246.195	80.012	19.993	103.972	19.350	47.458	0.517
322.000	246.458	80.012	19.993	103.971	19.343	47.942	0.496
322.500	246.695	80.013	19.993	103.972	19.340	48.179	0.499
323.000	246.947	80.013	19.992	103.972	19.338	48.347	0.494
323.500	247.202	80.012	19.994	103.973	19.333	48.642	0.497
324.000	247.461	80.011	19.994	103.978	19.328	49.035	0.511
324.500	247.698	80.010	19.993	103.983	19.327	49.111	0.505
325.000	247.992	80.011	19.994	103.986	19.320	49.583	0.514
325.500	248.208	80.011	19.993	103.988	19.318	49.736	0.520
326.000	248.481	80.012	19.992	103.992	19.317	49.807	0.499
326.500	248.736	80.012	19.994	103.990	19.309	50.327	0.509
327.000	248.971	80.010	19.993	103.988	19.304	50.656	0.509
327.500	249.255	80.011	19.993	103.987	19.301	50.911	0.505
328.000	249.503	80.012	19.992	103.989	19.298	51.079	0.526
328.500	249.807	80.012	19.993	103.988	19.296	51.232	0.542
329.000	250.023	80.011	19.993	103.988	19.292	51.483	0.536
329.500	250.310	80.010	19.992	103.988	19.289	51.740	0.512
330.000	250.540	80.011	19.992	103.993	19.286	51.926	0.510
330.500	250.813	80.012	19.993	103.995	19.281	52.255	0.510
331.000	251.068	80.013	19.993	103.998	19.277	52.533	0.516
331.500	251.294	80.010	19.994	103.999	19.276	52.641	0.504
332.000	251.556	80.009	19.992	104.000	19.268	53.174	0.485
332.500	251.803	80.012	19.993	103.996	19.266	53.312	0.499
333.000	252.086	80.012	19.993	103.996	19.266	53.315	0.520
333.500	252.318	80.011	19.993	103.997	19.260	53.745	0.523
334.000	252.592	80.010	19.994	104.002	19.257	53.976	0.511
334.500	252.829	80.010	19.993	104.006	19.255	54.105	0.508
335.000	253.113	80.012	19.993	104.011	19.252	54.266	0.516
335.500	253.329	80.011	19.994	104.010	19.246	54.684	0.511
336.000	253.583	80.012	19.992	104.010	19.244	54.861	0.485
336.500	253.831	80.013	19.993	104.008	19.239	55.212	0.486
337.000	254.089	80.011	19.994	104.006	19.233	55.638	0.504
337.500	254.329	80.012	19.993	104.006	19.231	55.727	0.502
338.000	254.579	80.013	19.993	104.006	19.226	56.074	0.494
338.500	254.849	80.013	19.993	104.007	19.220	56.527	0.505
339.000	255.076	80.012	19.993	104.008	19.219	56.582	0.508
339.500	255.337	80.013	19.994	104.010	19.218	56.655	0.493
340.000	255.571	80.013	19.993	104.010	19.210	57.239	0.492
340.500	255.828	80.012	19.994	104.011	19.207	57.420	0.493
341.000	256.089	80.013	19.994	104.011	19.204	57.613	0.504
341.500	256.343	80.012	19.993	104.010	19.196	58.187	0.516
342.000	256.586	80.014	19.994	104.011	19.193	58.424	0.506
342.500	256.826	80.011	19.994	104.017	19.189	58.688	0.490
343.000	257.056	80.011	19.994	104.018	19.186	58.866	0.477
343.500	257.329	80.013	19.993	104.020	19.181	59.204	0.487
344.000	257.617	80.012	19.994	104.020	19.171	59.951	0.532
344.500	257.826	80.011	19.994	104.019	19.171	59.919	0.529
345.000	258.121	80.013	19.993	104.015	19.165	60.337	0.501
