Repository: ulfsri/fsri_materials_database

# Materials and Products Database

## 01_Data

Raw data generated from each apparatus are included here in plain-text format. The data is organized first by material, next by the short name of test apparatus used, and where applicable additional filtering by test settings.

### material.json

Each material directory contains a json file of the same name as the material. This file links the data stored in the repository as well as data and graphs produced by the accompanying scripts (__02_Scripts__) to the respective landing page for the material on the front-end website.

File: 01_Data/Vinyl_Plank_Flooring/Cone/Vinyl_Plank_Flooring_Cone_HF50Scalar_220311_R1.csv
LABORATORY,FSRI 
TEST IDENT,VinylPF_HF50_1
OPERATOR,Dow
MATERIAL,Vinyl Plan Flooring
ORIENTATION,Horizontal
HEAT FLUX,50
SURF AREA,0.009999999776482582
C FACTOR,0.03772813454270363
SPEC HOLDER DIFF,-566
SPECIMEN MASS,16.200000762939453
SCAN TIME,0.25
O2 DELAY TIME,11
CO DELAY TIME,11
CO2 DELAY TIME,8
FLOW FACTOR,1
SCAN COUNT,790
TIME TO IGN,8.5
END OF TEST SCAN,310
END OF TEST TIME,77.5
TEST STATUS,1
PRE TEST CMT,Dimensions: 99.76 x 101.32 x 2.32 mm

File: 01_Data/Vinyl_Plank_Flooring/Cone/Vinyl_Plank_Flooring_Cone_HF50Scalar_220311_R3.csv
LABORATORY,FSRI 
TEST IDENT,VinylPF_HF50_3
OPERATOR,Dow
MATERIAL,Vinyl Plan Flooring
ORIENTATION,Horizontal
HEAT FLUX,50
SURF AREA,0.009999999776482582
C FACTOR,0.03772813454270363
SPEC HOLDER DIFF,-566
SPECIMEN MASS,16.200000762939453
SCAN TIME,0.25
O2 DELAY TIME,11
CO DELAY TIME,11
CO2 DELAY TIME,8
FLOW FACTOR,1
SCAN COUNT,756
TIME TO IGN,8.25
END OF TEST SCAN,276
END OF TEST TIME,69
TEST STATUS,1
PRE TEST CMT,Dimensions: 99.71 x 100.93 x 2.32 mm

File: 01_Data/Vinyl_Plank_Flooring/Cone/Vinyl_Plank_Flooring_Cone_HF75Scalar_220311_R3.csv
LABORATORY,FSRI 
TEST IDENT,VinylPF_HF75_3
OPERATOR,Dow
MATERIAL,Vinyl Plan Flooring
ORIENTATION,Horizontal
HEAT FLUX,75
SURF AREA,0.009999999776482582
C FACTOR,0.03772813454270363
SPEC HOLDER DIFF,-566
SPECIMEN MASS,16.700000762939453
SCAN TIME,0.25
O2 DELAY TIME,11
CO DELAY TIME,11
CO2 DELAY TIME,8
FLOW FACTOR,1
SCAN COUNT,759
TIME TO IGN,4.75
END OF TEST SCAN,279
END OF TEST TIME,69.75
TEST STATUS,1
PRE TEST CMT,Dimensions: 101.84 x 101.00 x 2.30 mm

File: 01_Data/Vinyl_Plank_Flooring/Cone/Vinyl_Plank_Flooring_HRRPUA_25.csv
Time after Ignition,Vinyl_Plank_Flooring_R1,Vinyl_Plank_Flooring_R2,Vinyl_Plank_Flooring_R3,Mean,Std. Dev.
0.0,18.5,14.7,5.8,13.0,6.5
0.25,21.9,16.0,7.1,15.0,7.5
0.5,25.4,23.1,8.3,18.9,9.3
0.75,27.5,29.4,11.5,22.8,9.8
1.0,35.9,34.7,14.7,28.4,11.9
1.25,44.0,49.9,17.0,37.0,17.5
1.5,50.1,63.3,20.1,44.5,22.1
1.75,55.9,76.6,21.9,51.5,27.6
2.0,61.1,86.4,26.3,57.9,30.1
2.25,73.6,97.5,31.6,67.6,33.4
2.5,86.6,116.8,35.5,79.6,41.1
2.75,96.1,136.2,38.9,90.4,48.9
3.0,105.6,149.5,50.8,101.9,49.5
3.25,117.3,166.0,60.9,114.7,52.6
3.5,132.8,177.2,69.7,126.6,54.0
3.75,146.5,194.8,76.6,139.3,59.4
4.0,157.8,202.8,93.8,151.5,54.8
4.25,167.8,216.6,106.8,163.8,55.0
4.5,171.1,235.5,117.2,174.6,59.3
4.75,183.2,242.3,130.1,185.2,56.1
5.0,194.5,254.0,138.6,195.7,57.7
5.25,205.2,262.8,152.9,207.0,54.9
5.5,218.6,266.5,168.2,217.7,49.1
5.75,220.4,270.3,181.9,224.2,44.3
6.0,231.8,284.5,197.2,237.8,43.9
6.25,239.8,289.2,208.6,245.9,40.6
6.5,247.5,294.9,218.5,253.6,38.6
6.75,250.5,301.8,223.9,258.7,39.6
7.0,256.6,304.0,238.9,266.5,33.7
7.25,261.5,310.8,242.7,271.7,35.2
7.5,267.6,302.6,250.1,273.4,26.7
7.75,265.8,300.3,255.8,274.0,23.3
8.0,267.9,307.1,263.8,279.6,23.9
8.25,271.6,302.8,272.1,282.1,17.9
8.5,275.9,303.3,275.7,285.0,15.9
8.75,272.2,300.1,275.2,282.5,15.3
9.0,272.2,294.3,284.4,283.6,11.1
9.25,272.8,283.6,288.7,281.7,8.1
9.5,271.0,287.5,287.9,282.1,9.6
9.75,266.3,282.0,280.4,276.2,8.6
10.0,267.0,285.4,284.6,279.0,10.4
10.25,268.3,286.3,290.0,281.5,11.6
10.5,265.9,286.8,279.1,277.3,10.6
10.75,275.7,283.2,282.5,280.4,4.2
11.0,270.3,277.2,271.8,273.1,3.6
11.25,265.9,280.1,278.5,274.8,7.8
11.5,264.0,278.7,278.4,273.7,8.4
11.75,264.1,276.1,268.4,269.5,6.1
12.0,266.3,270.9,266.4,267.9,2.7
12.25,265.5,270.2,268.0,267.9,2.3
12.5,262.2,268.4,268.6,266.4,3.7
12.75,264.2,264.2,269.2,265.9,2.9
13.0,264.3,269.7,260.5,264.8,4.6
13.25,264.3,272.5,259.1,265.3,6.7
13.5,260.7,271.0,258.5,263.4,6.7
13.75,258.7,271.9,258.4,263.0,7.7
14.0,262.3,272.5,260.4,265.0,6.5
14.25,268.9,274.6,260.3,268.0,7.2
14.5,265.2,271.9,261.4,266.2,5.3
14.75,264.5,277.7,262.9,268.4,8.1
15.0,268.2,274.7,260.3,267.8,7.2
15.25,266.7,281.0,258.4,268.7,11.4
15.5,270.0,284.5,257.3,270.6,13.6
15.75,269.2,287.7,263.3,273.4,12.8
16.0,270.7,287.5,263.9,274.0,12.1
16.25,275.5,291.2,263.8,276.9,13.8
16.5,274.7,290.8,263.5,276.4,13.7
16.75,277.2,295.3,270.9,281.2,12.7
17.0,278.3,299.1,262.1,279.8,18.6
17.25,273.4,295.4,267.1,278.6,14.8
17.5,274.9,301.7,261.8,279.5,20.4
17.75,276.7,301.9,266.0,281.5,18.5
18.0,282.2,304.9,272.3,286.5,16.7
18.25,280.4,311.4,267.5,286.4,22.6
18.5,276.0,311.4,268.5,285.3,22.9
18.75,283.2,300.0,261.3,281.5,19.4
19.0,278.6,316.2,268.6,287.8,25.1
19.25,280.0,304.8,271.0,285.3,17.5
19.5,278.2,312.7,278.5,289.8,19.9
19.75,280.6,311.4,279.4,290.5,18.1
20.0,282.2,311.5,275.8,289.9,19.0
20.25,282.6,315.0,277.0,291.6,20.5
20.5,282.6,324.8,276.9,294.8,26.2
20.75,283.5,324.0,276.3,294.6,25.7
21.0,274.6,318.9,282.2,291.9,23.7
21.25,277.9,323.2,279.7,293.6,25.7
21.5,279.6,322.3,273.6,291.8,26.5
21.75,281.3,327.2,282.4,297.0,26.2
22.0,279.3,330.1,282.5,297.3,28.4
22.25,273.3,329.0,281.9,294.7,30.0
22.5,272.4,325.9,281.1,293.1,28.7
22.75,281.0,333.7,286.2,300.3,29.1
23.0,276.6,338.1,285.0,299.9,33.4
23.25,268.7,329.9,286.2,294.9,31.5
23.5,279.2,337.5,277.5,298.1,34.1
23.75,273.9,335.4,285.7,298.3,32.6
24.0,281.9,332.8,285.8,300.2,28.3
24.25,271.1,329.8,292.1,297.6,29.7
24.5,268.9,338.4,292.6,299.9,35.3
24.75,272.1,334.7,290.9,299.2,32.1
25.0,271.0,339.5,290.7,300.4,35.3
25.25,264.7,336.2,291.1,297.3,36.2
25.5,269.9,332.0,298.2,300.1,31.1
25.75,270.6,330.2,296.5,299.1,29.9
26.0,267.4,338.9,295.6,300.6,36.0
26.25,260.8,337.6,298.8,299.1,38.4
26.5,264.5,329.3,296.2,296.7,32.4
26.75,259.1,338.1,293.8,297.0,39.6
27.0,261.1,327.7,297.9,295.5,33.4
27.25,263.9,326.9,296.8,295.9,31.5
27.5,262.3,328.9,296.6,295.9,33.3
27.75,263.2,321.8,296.2,293.7,29.4
28.0,261.7,320.7,303.4,295.3,30.3
28.25,261.5,323.7,297.9,294.4,31.2
28.5,257.9,330.4,303.8,297.4,36.7
28.75,257.3,325.4,303.1,295.2,34.7
29.0,256.2,324.8,297.6,292.9,34.6
29.25,248.4,324.2,297.2,289.9,38.4
29.5,254.4,319.4,300.4,291.4,33.4
29.75,252.8,318.9,304.6,292.1,34.8
30.0,251.9,324.3,301.7,292.6,37.1
30.25,247.4,312.2,306.7,288.7,35.9
30.5,249.0,309.6,305.7,288.1,33.9
30.75,253.4,304.9,299.6,286.0,28.3
31.0,250.4,302.3,300.3,284.3,29.4
31.25,250.4,310.0,303.3,287.9,32.7
31.5,252.3,291.8,294.6,279.5,23.6
31.75,251.7,300.5,293.1,281.8,26.3
32.0,258.8,300.9,293.9,284.5,22.6
32.25,253.4,291.1,299.5,281.3,24.6
32.5,249.3,300.8,296.6,282.2,28.6
32.75,246.3,300.7,290.8,279.3,29.0
33.0,254.3,297.3,288.1,279.9,22.6
33.25,249.3,295.6,285.5,276.8,24.3
33.5,249.2,289.8,288.5,275.8,23.0
33.75,246.9,287.5,290.8,275.1,24.4
34.0,248.3,285.9,284.8,273.0,21.4
34.25,244.0,292.9,283.0,273.3,25.8
34.5,244.9,290.5,281.6,272.4,24.1
34.75,245.2,289.1,278.3,270.9,22.9
35.0,241.0,289.0,279.3,269.8,25.4
35.25,244.9,290.8,276.9,270.9,23.6
35.5,245.7,282.3,275.1,267.7,19.4
35.75,239.8,283.1,277.1,266.7,23.4
36.0,237.1,281.6,274.7,264.4,23.9
36.25,233.7,285.4,271.9,263.7,26.8
36.5,233.4,288.3,269.4,263.7,27.9
36.75,236.1,278.4,271.0,261.8,22.6
37.0,238.1,289.3,271.0,266.1,25.9
37.25,231.3,289.5,265.3,262.0,29.2
37.5,231.2,283.8,267.2,260.8,26.9
37.75,230.5,288.0,268.4,262.3,29.2
38.0,227.4,284.3,263.4,258.4,28.8
38.25,228.6,285.3,266.2,260.1,28.8
38.5,231.0,284.7,264.2,260.0,27.1
38.75,232.4,287.7,263.9,261.3,27.7
39.0,233.1,288.1,262.2,261.1,27.5
39.25,227.6,280.9,270.6,259.7,28.3
39.5,226.3,274.3,262.2,254.2,25.0
39.75,221.7,279.4,266.2,255.8,30.2
40.0,223.7,284.1,272.2,260.0,32.0
40.25,224.8,281.3,265.9,257.3,29.2
40.5,226.7,278.7,272.0,259.1,28.3
40.75,222.3,282.0,266.3,256.9,30.9
41.0,221.7,282.3,271.3,258.5,32.3
41.25,218.3,282.6,266.0,255.6,33.4
41.5,223.4,277.8,265.8,255.7,28.6
41.75,224.0,278.3,269.5,257.3,29.1
42.0,220.6,276.0,265.6,254.1,29.5
42.25,222.7,275.3,268.6,255.5,28.7
42.5,220.8,277.6,273.6,257.3,31.7
42.75,227.9,274.7,268.2,256.9,25.3
43.0,221.6,272.9,270.0,254.8,28.8
43.25,222.0,271.8,270.0,254.6,28.2
43.5,225.9,270.7,270.3,255.6,25.8
43.75,223.9,266.8,267.1,252.6,24.9
44.0,223.4,266.3,266.5,252.1,24.8
44.25,224.6,263.1,271.4,253.0,25.0
44.5,220.6,258.4,267.4,248.8,24.9
44.75,222.0,261.4,267.1,250.2,24.6
45.0,224.7,262.5,268.3,251.8,23.7
45.25,220.5,262.8,272.6,252.0,27.7
45.5,222.3,257.3,263.1,247.6,22.1
45.75,221.4,254.9,262.9,246.4,22.0
46.0,225.0,254.8,263.6,247.8,20.2
46.25,222.3,255.9,261.2,246.5,21.1
46.5,224.3,255.8,259.1,246.4,19.2
46.75,220.9,256.1,258.8,245.3,21.2
47.0,220.4,252.1,255.2,242.6,19.2
47.25,221.8,250.3,255.5,242.5,18.1
47.5,217.5,251.2,254.7,241.1,20.5
47.75,220.5,244.6,255.6,240.2,18.0
48.0,218.4,242.1,252.1,237.5,17.3
48.25,219.4,243.3,248.7,237.1,15.6
48.5,223.1,237.1,248.0,236.1,12.5
48.75,223.3,235.8,245.0,234.7,10.9
49.0,218.1,232.5,242.8,231.1,12.4
49.25,217.5,229.6,241.5,229.6,12.0
49.5,215.6,228.4,241.1,228.4,12.7
49.75,216.6,219.8,241.7,226.1,13.7
50.0,218.7,218.6,237.3,224.9,10.8
50.25,216.8,213.4,237.0,222.4,12.7
50.5,213.2,211.7,229.2,218.1,9.7
50.75,215.9,207.9,232.3,218.7,12.4
51.0,212.3,211.8,231.0,218.4,10.9
51.25,212.8,207.6,230.5,217.0,12.0
51.5,212.3,199.2,225.3,212.3,13.0
51.75,207.7,196.3,225.5,209.8,14.7
52.0,204.8,196.7,216.9,206.1,10.2
52.25,201.9,189.6,217.3,202.9,13.9
52.5,204.2,190.8,218.0,204.3,13.6
52.75,204.1,186.5,217.6,202.7,15.6
53.0,204.5,183.5,218.0,202.0,17.4
53.25,202.1,182.7,214.7,199.8,16.1
53.5,200.3,180.1,213.5,197.9,16.8
53.75,202.7,181.6,208.8,197.7,14.3
54.0,198.6,175.2,204.9,192.9,15.6
54.25,198.8,173.3,206.2,192.8,17.3
54.5,198.0,168.0,203.3,189.8,19.1
54.75,194.8,167.0,199.8,187.2,17.7
55.0,193.0,163.1,198.4,184.8,19.0
55.25,192.2,163.7,198.7,184.9,18.6
55.5,189.1,161.9,195.4,182.1,17.8
55.75,188.4,156.9,193.0,179.4,19.7
56.0,188.6,158.0,192.0,179.5,18.8
56.25,185.9,152.8,190.2,176.3,20.5
56.5,182.1,149.7,187.8,173.2,20.5
56.75,180.8,150.3,184.1,171.7,18.6
57.0,179.3,146.9,181.6,169.3,19.4
57.25,179.9,142.9,180.5,167.7,21.6
57.5,174.9,142.7,180.4,166.0,20.4
57.75,177.8,139.8,178.1,165.3,22.1
58.0,172.9,138.2,172.9,161.3,20.1
58.25,168.3,135.6,168.4,157.4,18.9
58.5,168.4,134.6,167.9,156.9,19.3
58.75,166.3,134.0,162.7,154.3,17.7
59.0,162.1,132.6,161.7,152.1,16.9
59.25,162.6,130.1,158.8,150.5,17.8
59.5,161.7,129.7,154.6,148.6,16.8
59.75,158.1,123.4,149.7,143.7,18.1
60.0,157.2,128.2,148.4,144.6,14.9
60.25,154.2,128.2,148.4,143.6,13.6
60.5,154.7,125.6,144.5,141.6,14.7
60.75,152.7,124.2,142.3,139.7,14.4
61.0,151.1,125.1,140.3,138.9,13.1
61.25,145.0,122.4,140.7,136.1,12.0
61.5,144.9,120.9,137.9,134.6,12.4
61.75,144.4,119.9,137.3,133.8,12.6
62.0,143.3,119.2,135.5,132.7,12.3
62.25,143.2,118.9,133.1,131.7,12.2
62.5,140.8,119.0,133.9,131.2,11.1
62.75,140.2,115.6,130.6,128.8,12.4
63.0,138.4,114.4,129.6,127.5,12.2
63.25,138.0,115.3,131.2,128.1,11.7
63.5,132.6,112.6,128.3,124.5,10.6
63.75,133.1,110.7,127.9,123.9,11.7
64.0,133.8,110.4,128.3,124.2,12.2
64.25,134.0,105.2,128.2,122.5,15.2
64.5,132.5,106.6,123.4,120.8,13.2
64.75,134.4,104.7,123.2,120.8,15.0
65.0,134.2,102.7,120.7,119.2,15.8
65.25,126.4,102.1,119.2,115.9,12.5
65.5,129.3,99.2,118.7,115.7,15.3
65.75,128.8,98.1,117.0,114.6,15.5
66.0,128.3,97.6,116.8,114.2,15.5
66.25,129.7,94.7,116.0,113.5,17.6
66.5,126.8,93.1,115.7,111.9,17.2
66.75,126.5,91.9,112.6,110.4,17.4
67.0,126.6,88.5,109.3,108.1,19.1
67.25,124.8,88.2,111.1,108.0,18.5
67.5,125.9,86.6,108.6,107.0,19.7
67.75,125.5,86.8,107.7,106.7,19.4
68.0,124.3,84.6,105.7,104.9,19.8
68.25,122.7,83.2,105.6,103.9,19.8
68.5,121.0,81.2,105.0,102.4,20.0
68.75,120.7,79.5,101.5,100.6,20.6
69.0,118.9,78.2,101.1,99.4,20.4
69.25,119.8,76.9,101.4,99.4,21.5
69.5,120.4,76.0,101.8,99.4,22.3
69.75,118.2,74.5,99.8,97.5,21.9
70.0,118.5,71.6,97.3,95.8,23.5
70.25,116.5,72.1,96.4,95.0,22.2
70.5,115.7,70.2,95.9,93.9,22.8
70.75,115.7,69.3,94.8,93.3,23.2
71.0,112.8,68.0,92.0,90.9,22.4
71.25,114.9,67.0,91.7,91.2,24.0
71.5,113.1,66.5,91.7,90.4,23.3
71.75,110.7,64.8,88.8,88.1,22.9
72.0,109.4,63.2,87.3,86.7,23.1
72.25,108.1,62.1,85.1,85.1,23.0
72.5,107.0,61.9,83.8,84.2,22.5
72.75,105.8,60.1,83.8,83.2,22.9
73.0,105.5,58.4,82.4,82.1,23.6
73.25,104.6,59.2,80.0,81.3,22.7
73.5,102.7,57.2,78.6,79.5,22.8
73.75,102.5,57.0,78.7,79.4,22.8
74.0,103.6,55.6,77.3,78.8,24.1
74.25,101.5,53.7,75.9,77.0,23.9
74.5,100.4,53.9,73.6,76.0,23.3
74.75,99.3,52.4,74.0,75.2,23.5
75.0,99.5,51.1,73.2,74.6,24.2
75.25,100.0,50.0,71.2,73.8,25.1
75.5,98.4,48.9,70.8,72.7,24.8
75.75,97.3,48.0,68.9,71.4,24.8
76.0,96.3,45.8,68.2,70.1,25.3
76.25,95.9,44.9,67.1,69.3,25.6
76.5,97.3,43.7,66.0,69.0,27.0
76.75,95.5,42.6,65.6,67.9,26.5
77.0,94.5,41.2,64.1,66.6,26.7
77.25,92.4,39.7,63.5,65.2,26.4
77.5,94.2,38.6,62.8,65.2,27.9
77.75,93.0,,62.4,77.7,21.6
78.0,93.3,,61.0,77.2,22.8
78.25,90.5,,59.8,75.2,21.7
78.5,89.9,,58.6,74.2,22.1
78.75,87.9,,57.7,72.8,21.3
79.0,86.2,,56.6,71.4,20.9
79.25,85.4,,55.3,70.4,21.3
79.5,84.1,,54.3,69.2,21.1
79.75,83.4,,53.1,68.2,21.4
80.0,81.5,,52.4,66.9,20.6
80.25,81.2,,51.4,66.3,21.1
80.5,78.8,,50.4,64.6,20.1
80.75,78.0,,48.2,63.1,21.0
81.0,77.2,,48.3,62.7,20.4
81.25,74.2,,47.5,60.8,18.9
81.5,71.9,,46.4,59.1,18.0
81.75,71.4,,44.7,58.0,18.8
82.0,70.8,,44.1,57.4,18.8
82.25,69.0,,44.5,56.7,17.4
82.5,68.4,,43.2,55.8,17.8
82.75,68.2,,42.3,55.3,18.3
83.0,66.7,,41.0,53.9,18.2
83.25,65.9,,40.9,53.4,17.7
83.5,64.8,,40.2,52.5,17.4
83.75,64.3,,39.2,51.8,17.7
84.0,63.1,,38.7,50.9,17.2
84.25,61.7,,38.3,50.0,16.6
84.5,60.4,,37.5,48.9,16.2
84.75,58.7,,36.4,47.5,15.8
85.0,58.7,,35.5,47.1,16.4
85.25,57.4,,34.5,45.9,16.2
85.5,57.8,,34.1,46.0,16.7
85.75,56.1,,33.5,44.8,16.0
86.0,54.9,,33.3,44.1,15.2
86.25,54.6,,32.4,43.5,15.7
86.5,52.6,,31.8,42.2,14.7
86.75,51.7,,31.1,41.4,14.6
87.0,50.4,,,50.4,
87.25,50.1,,,50.1,
87.5,48.9,,,48.9,
87.75,47.5,,,47.5,
88.0,47.0,,,47.0,
88.25,46.3,,,46.3,
88.5,45.0,,,45.0,
88.75,45.2,,,45.2,
89.0,44.6,,,44.6,
89.25,43.6,,,43.6,
89.5,42.2,,,42.2,
89.75,41.5,,,41.5,
90.0,41.5,,,41.5,
90.25,40.3,,,40.3,
90.5,39.7,,,39.7,
90.75,38.6,,,38.6,
91.0,37.9,,,37.9,
91.25,37.1,,,37.1,
91.5,36.5,,,36.5,
91.75,35.7,,,35.7,
92.0,34.9,,,34.9,
92.25,34.0,,,34.0,
92.5,33.2,,,33.2,
92.75,32.7,,,32.7,
93.0,32.0,,,32.0,
93.25,31.1,,,31.1,
93.5,30.6,,,30.6,
93.75,29.9,,,29.9,
94.0,29.1,,,29.1,
94.25,28.7,,,28.7,
94.5,28.1,,,28.1,
94.75,27.1,,,27.1,
95.0,26.7,,,26.7,
95.25,26.7,,,26.7,
95.5,26.1,,,26.1,
95.75,25.4,,,25.4,
96.0,25.6,,,25.6,
96.25,25.2,,,25.2,
96.5,24.3,,,24.3,
96.75,24.5,,,24.5,
97.0,24.3,,,24.3,
97.25,24.1,,,24.1,
97.5,23.5,,,23.5,
97.75,23.2,,,23.2,
98.0,23.1,,,23.1,
98.25,23.3,,,23.3,
98.5,22.8,,,22.8,
98.75,22.8,,,22.8,
99.0,22.6,,,22.6,
99.25,22.9,,,22.9,
99.5,22.2,,,22.2,
99.75,22.8,,,22.8,
100.0,22.6,,,22.6,
100.25,22.1,,,22.1,
100.5,21.9,,,21.9,
100.75,21.3,,,21.3,
101.0,20.8,,,20.8,
101.25,20.4,,,20.4,
101.5,20.2,,,20.2,
101.75,19.9,,,19.9,
102.0,19.5,,,19.5,
102.25,19.5,,,19.5,
102.5,19.2,,,19.2,
102.75,19.1,,,19.1,
103.0,19.0,,,19.0,
103.25,18.6,,,18.6,
103.5,18.2,,,18.2,
103.75,18.4,,,18.4,
104.0,18.2,,,18.2,
104.25,18.3,,,18.3,
104.5,17.9,,,17.9,
104.75,17.9,,,17.9,
105.0,17.9,,,17.9,
105.25,17.5,,,17.5,
105.5,17.1,,,17.1,
105.75,17.0,,,17.0,
106.0,16.8,,,16.8,
106.25,16.3,,,16.3,
106.5,16.1,,,16.1,
106.75,15.8,,,15.8,

File: 01_Data/Vinyl_Plank_Flooring/Cone/Vinyl_Plank_Flooring_Cone_HF25Scan_220311_R2.csv (part 2 of 5)
Chan Gain,,500,500,1,1,1,1,1,1,1,1,1.0,1.0
Offset,,0,0,0.13619080185890198,0,0,0,0,0,0,0,0.0,0.0
Gain,,1,1,25.01099967956543,13.291046142578125,13.291906356811523,1,1,1,1.0009281635284424,1.0075780153274536,1.0,1.0
Units,sec,C,C,Pa,%,%,%,%,%,g,/m,,
194,48.25,33.578853607177734,34.85354995727539,154.9359130859375,99.52587127685547,55.166603088378906,0.04231254383921623,0.4756949245929718,20.38593864440918,495.1591796875,5.2151875495910645,0.0,0.0
195,48.5,33.82447052001953,35.133270263671875,152.565185546875,99.51451873779297,49.714439392089844,0.04231690987944603,0.4765085279941559,20.38466453552246,495.0790710449219,6.1339240074157715,0.0,0.0
196,48.75,33.489898681640625,35.08307647705078,149.84869384765625,99.51248931884766,49.35382843017578,0.04232084006071091,0.47724077105522156,20.38413429260254,495.0490417480469,6.198087692260742,0.0,0.0
197,49,34.37397766113281,35.40609359741211,147.36270141601562,99.52182006835938,48.86463165283203,0.04232437536120415,0.47789978981018066,20.383657455444336,494.968994140625,6.286959648132324,0.0,0.0
198,49.25,34.50204849243164,35.78063201904297,155.02980041503906,99.5068130493164,49.96187973022461,0.042327556759119034,0.4784929156303406,20.383228302001953,494.9189453125,6.089358329772949,0.0,0.0
199,49.5,34.68214797973633,35.90974044799805,151.6088104248047,99.49667358398438,50.488800048828125,0.04233042150735855,0.47864454984664917,20.382843017578125,494.8188171386719,5.995731353759766,0.0,0.0
200,49.75,34.76054763793945,36.06721878051758,155.88009643554688,99.49464416503906,50.648216247558594,0.04233299940824509,0.4787810444831848,20.382495880126953,494.7587890625,5.96768856048584,0.0,0.0
201,50,34.84088897705078,36.14449691772461,152.7705078125,99.47720336914062,52.29834747314453,0.04223302751779556,0.4789038896560669,20.382183074951172,494.77880859375,5.682772636413574,0.0,0.0
202,50.25,35.1762580871582,36.572086334228516,149.54566955566406,99.47720336914062,52.40259552001953,0.04214305430650711,0.47901442646980286,20.383068084716797,494.71875,5.665172576904297,0.0,0.0
203,50.5,35.272300720214844,36.748626708984375,148.29466247558594,99.46300506591797,52.02778625488281,0.042062077671289444,0.479113906621933,20.383865356445312,494.638671875,5.727355003356934,0.0,0.0
204,50.75,35.23369598388672,36.61153793334961,156.43423461914062,99.45813751220703,52.588783264160156,0.041989199817180634,0.479203462600708,20.38458251953125,494.648681640625,5.632131099700928,0.0,0.0
205,51,35.24467086791992,36.79270935058594,155.56944274902344,99.45286560058594,51.1905517578125,0.04183857515454292,0.4782913029193878,20.38522720336914,494.57861328125,5.869838714599609,0.0,0.0
206,51.25,35.641239166259766,36.811031341552734,148.95870971679688,99.44313049316406,48.16653060913086,0.041703011840581894,0.47747036814689636,20.386974334716797,494.5986633300781,6.407148361206055,0.0,0.0
207,51.5,35.94596862792969,37.14677047729492,157.82339477539062,99.43785858154297,50.21986389160156,0.04158100485801697,0.4767315089702606,20.388547897338867,494.4284973144531,6.037710189819336,0.0,0.0
208,51.75,35.89326477050781,37.188175201416016,148.8335418701172,99.43218231201172,49.560298919677734,0.041471198201179504,0.47606655955314636,20.389963150024414,494.3584289550781,6.154053688049316,0.0,0.0
209,52,35.63505935668945,36.94167709350586,148.58546447753906,99.43258666992188,48.10649490356445,0.04128154739737511,0.47546809911727905,20.391237258911133,494.3684387207031,6.417235374450684,0.0,0.0
210,52.25,35.85555648803711,37.34248733520508,151.86831665039062,99.42731475830078,49.05244064331055,0.04111086204648018,0.47492948174476624,20.39448356628418,494.288330078125,6.244658470153809,0.0,0.0
211,52.5,35.71658706665039,37.187255859375,146.53759765625,99.41108703613281,47.01736068725586,0.0409572459757328,0.4731374680995941,20.39740562438965,494.2082824707031,6.617725849151611,0.0,0.0
212,52.75,35.8352165222168,37.55485916137695,146.75209045410156,99.40541076660156,49.3720817565918,0.040818989276885986,0.4715246558189392,20.400035858154297,494.1181945800781,6.185304164886475,0.0,0.0
213,53,36.48533630371094,37.92572021484375,150.7974395751953,99.40054321289062,48.33405685424805,0.04069456085562706,0.4700731337070465,20.402402877807617,494.0681457519531,6.37267541885376,0.0,0.0
214,53.25,36.65403747558594,38.2239875793457,158.17068481445312,99.39527130126953,47.892723083496094,0.04048526659607887,0.4687667489051819,20.40453338623047,494.0781555175781,6.453280925750732,0.0,0.0
215,53.5,37.10544204711914,38.58979034423828,155.7946014404297,99.3778305053711,48.26144790649414,0.040296901017427444,0.4675910174846649,20.409250259399414,494.0581359863281,6.383944034576416,0.0,0.0
216,53.75,36.637020111083984,38.40976333618164,156.9792022705078,99.38674926757812,51.119972229003906,0.04012737423181534,0.4650283455848694,20.413494110107422,494.0581359863281,5.876155853271484,0.0,0.0
217,54,37.00733947753906,38.68263244628906,158.32943725585938,99.37701416015625,48.35920715332031,0.03997480124235153,0.46272194385528564,20.417314529418945,494.0881652832031,6.365984916687012,0.0,0.0
218,54.25,36.93882369995117,38.70370101928711,155.18170166015625,99.3701171875,46.408905029296875,0.03975493460893631,0.4606461822986603,20.420753479003906,493.9880676269531,6.729207992553711,0.0,0.0
219,54.5,36.89830017089844,38.73179626464844,156.7677764892578,99.35065460205078,46.52207946777344,0.03955705463886261,0.4587779939174652,20.425247192382812,493.87799072265625,6.705948829650879,0.0,0.0
220,54.75,37.33027648925781,38.909751892089844,164.39366149902344,99.35713958740234,48.56648635864258,0.03937896341085434,0.4561562240123749,20.429292678833008,493.86798095703125,6.326416015625,0.0,0.0
221,55,37.55012512207031,39.25592041015625,154.08639526367188,99.36566162109375,47.540225982666016,0.039218682795763016,0.4537966251373291,20.432933807373047,493.76788330078125,6.515939712524414,0.0,0.0
222,55.25,37.46082305908203,39.06095886230469,153.03079223632812,99.34537506103516,48.436279296875,0.038969580084085464,0.4516730010509491,20.43621063232422,493.74786376953125,6.349096775054932,0.0,0.0
223,55.5,37.60080337524414,39.37358093261719,150.28451538085938,99.3283462524414,48.19451904296875,0.03874538838863373,0.4497617483139038,20.440092086791992,493.7278137207031,6.391806602478027,0.0,0.0
224,55.75,37.585693359375,39.41659164428711,149.3197479248047,99.3271255493164,45.745689392089844,0.038543615490198135,0.44738510251045227,20.443586349487305,493.66778564453125,6.852600574493408,0.0,0.0
225,56,37.09573745727539,38.71364974975586,158.32180786132812,99.32022857666016,48.993621826171875,0.03836202248930931,0.4452461302280426,20.44672966003418,493.59771728515625,6.245738983154297,0.0,0.0
226,56.25,37.43895721435547,39.21277618408203,141.64500427246094,99.32063293457031,46.4644775390625,0.03819858655333519,0.4433210492134094,20.449560165405273,493.57769775390625,6.71422815322876,0.0,0.0
227,56.5,37.62822723388672,39.71001434326172,151.51263427734375,99.3011703491211,48.697914123535156,0.03805149346590042,0.44158849120140076,20.452106475830078,493.51763916015625,6.297549724578857,0.0,0.0
228,56.75,37.326114654541016,39.2446174621582,152.8781280517578,99.30400848388672,48.136512756347656,0.037772808223962784,0.43942922353744507,20.45439910888672,493.55767822265625,6.400285243988037,0.0,0.0
229,57,38.022300720214844,39.880775451660156,144.8675537109375,99.3072509765625,46.465694427490234,0.03752199187874794,0.4374859035015106,20.45762825012207,493.46759033203125,6.71280574798584,0.0,0.0
230,57.25,38.00852966308594,39.96831512451172,156.10220336914062,99.31130981445312,50.147254943847656,0.03729625791311264,0.43573689460754395,20.460535049438477,493.42755126953125,6.039243221282959,0.0,0.0
231,57.5,38.369667053222656,40.34514236450195,157.43870544433594,99.27926635742188,50.07221221923828,0.03709309548139572,0.43416279554367065,20.463150024414062,493.35748291015625,6.04962682723999,0.0,0.0
232,57.75,38.24591064453125,40.050445556640625,155.05880737304688,99.27601623535156,51.23841857910156,0.03681247681379318,0.43274611234664917,20.465503692626953,493.26739501953125,5.8458476066589355,0.0,0.0
233,58,38.29026794433594,40.438636779785156,154.65274047851562,99.27236938476562,48.71089553833008,0.03655992075800896,0.43097153306007385,20.46832275390625,493.2173767089844,6.292630195617676,0.0,0.0
234,58.25,38.41663360595703,40.39657211303711,149.8998260498047,99.26182556152344,49.16804504394531,0.036332618445158005,0.4293743968009949,20.47085952758789,493.2073669433594,6.209129810333252,0.0,0.0
235,58.5,38.500675201416016,40.289947509765625,148.70606994628906,99.24032592773438,48.15882110595703,0.03612804785370827,0.42793700098991394,20.473142623901367,493.1473083496094,6.3905205726623535,0.0,0.0
236,58.75,38.79955291748047,40.84130096435547,148.22520446777344,99.244384765625,48.6058349609375,0.03584656864404678,0.42664334177970886,20.475196838378906,493.1272888183594,6.3092217445373535,0.0,0.0
237,59,38.73355484008789,40.864742279052734,156.49681091308594,99.24153900146484,49.83045196533203,0.03559323772788048,0.4252476990222931,20.477279663085938,493.1573181152344,6.08904504776001,0.0,0.0
238,59.25,38.582523345947266,40.62022018432617,154.84432983398438,99.23342895507812,48.569732666015625,0.03536523878574371,0.4239916205406189,20.479154586791992,493.13726806640625,6.314813137054443,0.0,0.0
239,59.5,39.10900115966797,40.99999237060547,154.52833557128906,99.22978210449219,48.9976806640625,0.035160038620233536,0.42286112904548645,20.48084259033203,493.0772399902344,6.236954212188721,0.0,0.0
240,59.75,38.78696823120117,40.76923751831055,155.0244598388672,99.22288513183594,50.03732681274414,0.034900568425655365,0.4218437075614929,20.48236083984375,493.00714111328125,6.050766468048096,0.0,0.0
241,60,39.1260871887207,41.02300262451172,157.9477996826172,99.20584869384766,50.001224517822266,0.03466704487800598,0.4209280014038086,20.48396110534668,492.8870544433594,6.055627822875977,0.0,0.0
242,60.25,39.20466613769531,41.08805847167969,149.53269958496094,99.21436309814453,50.66160202026367,0.034456875175237656,0.4201750159263611,20.485401153564453,492.8970642089844,5.940419673919678,0.0,0.0
243,60.5,39.28372573852539,41.36484146118164,151.06153869628906,99.19448852539062,46.82914352416992,0.03426772356033325,0.4194973409175873,20.486696243286133,492.7869567871094,6.633900165557861,0.0,0.0
244,60.75,39.236515045166016,41.20016860961914,150.00973510742188,99.18881225585938,47.05305480957031,0.03402293846011162,0.4188874363899231,20.48786163330078,492.6868896484375,6.591235160827637,0.0,0.0
245,61,39.10515594482422,41.17313766479492,154.69854736328125,99.17826843261719,45.708370208740234,0.03380263224244118,0.41833850741386414,20.489145278930664,492.6168212890625,6.846558570861816,0.0,0.0
246,61.25,39.43400573730469,41.364620208740234,158.71031188964844,99.17988586425781,46.25354766845703,0.03360435366630554,0.4177733361721039,20.490299224853516,492.5767517089844,6.741908073425293,0.0,0.0
247,61.5,39.41177749633789,41.49861145019531,148.49693298339844,99.16366577148438,44.70644760131836,0.03342590481042862,0.4172646701335907,20.4913387298584,492.5367126464844,7.041148662567139,0.0,0.0
248,61.75,39.54266357421875,41.96228790283203,160.87496948242188,99.1612319946289,48.57541275024414,0.033185116946697235,0.4168068766593933,20.492273330688477,492.5767517089844,6.307346820831299,0.0,0.0
249,62,39.650089263916016,41.71272659301758,161.57183837890625,99.15839385986328,47.962493896484375,0.03296840563416481,0.4163948595523834,20.493114471435547,492.5167236328125,6.41932487487793,0.0,0.0
250,62.25,39.737098693847656,41.93486022949219,155.7770538330078,99.14500427246094,47.45179748535156,0.03277336433529854,0.4160240590572357,20.493871688842773,492.5567626953125,6.512746334075928,0.0,0.0
251,62.5,39.754154205322266,41.944454193115234,160.78184509277344,99.1348648071289,49.907928466796875,0.03259782865643501,0.4155747890472412,20.49455451965332,492.5167236328125,6.065808296203613,0.0,0.0
252,62.75,39.74007797241211,41.84714126586914,156.9570770263672,99.12472534179688,46.269771575927734,0.03243984654545784,0.41517046093940735,20.495168685913086,492.5167236328125,6.733892440795898,0.0,0.0
253,63,39.783119201660156,42.16507339477539,158.42332458496094,99.12837982177734,46.6956901550293,0.032297663390636444,0.4148065447807312,20.4957218170166,492.4366455078125,6.653231143951416,0.0,0.0
254,63.25,40.48231887817383,42.66682052612305,158.3843994140625,99.11093139648438,46.6693229675293,0.032039351761341095,0.41447901725769043,20.496219635009766,492.4066162109375,6.656667709350586,0.0,0.0
255,63.5,39.977752685546875,42.16913986206055,161.81455993652344,99.10525512695312,46.08723449707031,0.03180687129497528,0.4141487181186676,20.49690055847168,492.2764892578125,6.767092704772949,0.0,0.0
256,63.75,39.95634078979492,42.02437210083008,162.64195251464844,99.10525512695312,45.53962707519531,0.03159764036536217,0.41385143995285034,20.497512817382812,492.3465576171875,6.872738838195801,0.0,0.0
257,64,40.33220672607422,42.447105407714844,155.04278564453125,99.09146881103516,44.28012466430664,0.031409330666065216,0.413583904504776,20.498064041137695,492.3164978027344,7.1194000244140625,0.0,0.0
258,64.25,40.164371490478516,42.55899429321289,147.9656982421875,99.088623046875,43.704524993896484,0.031124047935009003,0.4131389856338501,20.498559951782227,492.2564697265625,7.2347893714904785,0.0,0.0
259,64.5,40.3045539855957,42.56962203979492,154.1276092529297,99.0772705078125,44.76242446899414,0.03086729347705841,0.412738561630249,20.499473571777344,492.2464599609375,7.022386074066162,0.0,0.0
260,64.75,40.3918571472168,42.539390563964844,159.80714416503906,99.07280731201172,45.91402816772461,0.030636213719844818,0.4123781621456146,20.500295639038086,492.1663818359375,6.7974772453308105,0.0,0.0
261,65,40.431846618652344,42.77690887451172,157.13491821289062,99.06388092041016,43.32322692871094,0.030428241938352585,0.41205382347106934,20.501035690307617,492.1163330078125,7.310030937194824,0.0,0.0
262,65.25,40.254756927490234,42.485740661621094,154.44436645507812,99.05252838134766,45.00661849975586,0.030241066589951515,0.41176190972328186,20.50170135498047,492.0963439941406,6.972092628479004,0.0,0.0
263,65.5,40.69746017456055,42.91130447387695,158.68666076660156,99.04928588867188,46.98004150390625,0.029929207637906075,0.4109591245651245,20.502300262451172,492.0563049316406,6.592518329620361,0.0,0.0
264,65.75,40.377967834472656,42.89545440673828,159.62472534179688,99.03913879394531,45.229312896728516,0.029648534953594208,0.4102366268634796,20.503623962402344,492.0563049316406,6.927273273468018,0.0,0.0
265,66,40.58715057373047,42.84281539916992,160.7055206298828,99.03022003173828,47.09727096557617,0.029395930469036102,0.4095863699913025,20.50481605529785,491.9761962890625,6.568789482116699,0.0,0.0
266,66.25,39.965484619140625,42.344154357910156,155.55264282226562,99.02535247802734,42.966670989990234,0.029168585315346718,0.4090011417865753,20.505887985229492,492.0662841796875,7.379635810852051,0.0,0.0
267,66.5,40.613914489746094,42.9482536315918,156.931884765625,99.00952911376953,44.63262176513672,0.02884516306221485,0.4084744453430176,20.506853103637695,491.9761962890625,7.042007923126221,0.0,0.0
268,66.75,40.66579055786133,42.9376220703125,155.8648223876953,99.01724243164062,43.68627166748047,0.028554081916809082,0.4080004096031189,20.50958824157715,491.9562072753906,7.232113361358643,0.0,0.0
269,67,40.74479293823242,43.009063720703125,156.45025634765625,99.01318359375,44.489837646484375,0.028292110189795494,0.40663254261016846,20.51205062866211,491.9061584472656,7.070654392242432,0.0,0.0
270,67.25,40.81373977661133,43.28727722167969,160.27960205078125,99.00101470947266,46.571563720703125,0.02805633470416069,0.40540146827697754,20.514266967773438,491.8560791015625,6.665392875671387,0.0,0.0
271,67.5,40.6058464050293,42.978824615478516,157.90887451171875,98.9933090209961,43.56822967529297,0.027716660872101784,0.4042934775352478,20.51626205444336,491.7760314941406,7.253890037536621,0.0,0.0
272,67.75,40.75449752807617,43.3098258972168,157.68218994140625,98.98641204833984,49.357479095458984,0.027410954236984253,0.4032962918281555,20.51945686340332,491.8060607910156,6.1505866050720215,0.0,0.0
273,68,40.82625198364258,43.29679489135742,158.03558349609375,98.9754638671875,45.51325988769531,0.0271358173340559,0.40239882469177246,20.52233123779297,491.7559814453125,6.866275310516357,0.0,0.0
274,68.25,40.83286666870117,43.521671295166016,158.2454833984375,98.95883178710938,47.08713150024414,0.026888195425271988,0.40072450041770935,20.524919509887695,491.7359924316406,6.564319133758545,0.0,0.0
275,68.5,40.75809097290039,43.51683807373047,155.01377868652344,98.95883178710938,46.07912063598633,0.026515156030654907,0.3992176055908203,20.52724838256836,491.7559814453125,6.755580902099609,0.0,0.0
276,68.75,40.942440032958984,43.486995697021484,156.66244506835938,98.94585418701172,49.96836853027344,0.026179421693086624,0.39786139130592346,20.53120994567871,491.7359924316406,6.038243770599365,0.0,0.0
277,69,41.30683517456055,43.56708526611328,155.07789611816406,98.94503784179688,48.55594253540039,0.02587725967168808,0.396640807390213,20.53477668762207,491.6859436035156,6.291599273681641,0.0,0.0
278,69.25,41.37374496459961,43.82836151123047,151.35768127441406,98.92638397216797,47.26723098754883,0.02560531347990036,0.39467212557792664,20.537986755371094,491.7059631347656,6.527679443359375,0.0,0.0
279,69.5,40.892120361328125,43.45904541015625,156.32737731933594,98.91908264160156,51.02424240112305,0.025360561907291412,0.3929003179073334,20.540874481201172,491.6559143066406,5.851034641265869,0.0,0.0
280,69.75,41.14515686035156,43.79767608642578,159.1865997314453,98.91461944580078,50.55207824707031,0.02514028549194336,0.39130568504333496,20.543474197387695,491.6158752441406,5.932804584503174,0.0,0.0
281,70,41.39694595336914,43.86931610107422,161.0581512451172,98.90894317626953,50.04665756225586,0.024722512811422348,0.3898705244064331,20.545814514160156,491.59588623046875,6.021109104156494,0.0,0.0
282,70.25,41.334171295166016,43.54985046386719,155.66102600097656,98.89434051513672,50.623470306396484,0.024346517398953438,0.38751569390296936,20.54792022705078,491.5357971191406,5.918519020080566,0.0,0.0
283,70.5,41.06195068359375,43.63446807861328,153.64064025878906,98.89555358886719,51.480987548828125,0.024008121341466904,0.3853963613510132,20.549816131591797,491.5257873535156,5.770166873931885,0.0,0.0
284,70.75,41.214988708496094,43.937103271484375,155.77781677246094,98.89434051513672,50.954471588134766,0.023703565821051598,0.3834889531135559,20.553621292114258,491.5157775878906,5.860918045043945,0.0,0.0
285,71,41.26116180419922,43.965370178222656,159.22171020507812,98.87933349609375,54.26527786254883,0.023429466411471367,0.38021326065063477,20.55704689025879,491.4757385253906,5.303181171417236,0.0,0.0
286,71.25,41.48440933227539,44.084251403808594,161.06959533691406,98.87689971923828,51.45786666870117,0.02318277582526207,0.3772651255130768,20.560129165649414,491.4857482910156,5.772469997406006,0.0,0.0
287,71.5,41.09199142456055,43.72531509399414,162.94496154785156,98.85986328125,54.0981559753418,0.022702397778630257,0.37461182475090027,20.562902450561523,491.4156799316406,5.328701972961426,0.0,0.0
288,71.75,41.40013122558594,44.17233657836914,161.10165405273438,98.8525619506836,56.536033630371094,0.02227005735039711,0.3722238540649414,20.567983627319336,491.4256896972656,4.938468933105469,0.0,0.0
289,72,40.95936965942383,43.72804641723633,161.3932342529297,98.85053253173828,57.11650085449219,0.021880950778722763,0.37007465958595276,20.57255744934082,491.3956604003906,4.8480048179626465,0.0,0.0
290,72.25,41.03020477294922,43.749786376953125,165.29661560058594,98.83065795898438,56.75020980834961,0.02153075486421585,0.36612653732299805,20.57667350769043,491.37567138671875,4.9030914306640625,0.0,0.0
291,72.5,41.53727340698242,43.990089416503906,159.23468017578125,98.83592987060547,55.51382827758789,0.021024832502007484,0.3625732362270355,20.58037757873535,491.34564208984375,5.098247528076172,0.0,0.0
292,72.75,41.10566329956055,44.19167709350586,159.58120727539062,98.8261947631836,60.25613021850586,0.02056950144469738,0.3593752682209015,20.586511611938477,491.30560302734375,4.3728742599487305,0.0,0.0
293,73,41.315555572509766,43.64557647705078,164.86231994628906,98.81808471679688,58.66887283325195,0.020159704610705376,0.3564970791339874,20.592031478881836,491.27557373046875,4.608089923858643,0.0,0.0
294,73.25,41.358619689941406,43.795475006103516,159.8079071044922,98.79942321777344,62.075408935546875,0.019790885969996452,0.3539067208766937,20.597000122070312,491.2955627441406,4.107576370239258,0.0,0.0
295,73.5,41.21489715576172,43.77523422241211,160.96121215820312,98.79740142822266,62.83070373535156,0.019295809790492058,0.35157540440559387,20.601470947265625,491.2555236816406,4.0005035400390625,0.0,0.0
296,73.75,41.34035110473633,44.12010955810547,161.85043334960938,98.79740142822266,62.223873138427734,0.018850240856409073,0.34947720170021057,20.609460830688477,491.24554443359375,4.086281776428223,0.0,0.0
297,74,41.0374755859375,43.77632522583008,162.51905822753906,98.79901885986328,62.425880432128906,0.01844922825694084,0.3448416292667389,20.61665153503418,491.2254943847656,4.057778835296631,0.0,0.0
298,74.25,41.24644088745117,43.929874420166016,165.4149169921875,98.76454162597656,63.651309967041016,0.018088318407535553,0.3406696021556854,20.623123168945312,491.15545654296875,3.882876396179199,0.0,0.0
299,74.5,41.262535095214844,43.90729522705078,157.12347412109375,98.76981353759766,61.33309555053711,0.017763499170541763,0.3369147777557373,20.628948211669922,491.17547607421875,4.2112555503845215,0.0,0.0
300,74.75,41.08900451660156,43.89010238647461,161.5535125732422,98.76454162597656,66.81487274169922,0.01728896237909794,0.33353546261787415,20.637922286987305,491.1654357910156,3.454162359237671,0.0,0.0
301,75,41.34235763549805,44.01373291015625,159.8086700439453,98.7653579711914,64.6049575805664,0.01686188019812107,0.33049407601356506,20.645999908447266,491.12542724609375,3.751511335372925,0.0,0.0
302,75.25,41.093780517578125,43.85776901245117,162.4633331298828,98.7389907836914,66.00035095214844,0.01647750474512577,0.3262878358364105,20.653268814086914,491.10540771484375,3.560284376144409,0.0,0.0
303,75.5,41.17481994628906,43.99795913696289,161.5382537841797,98.74020385742188,67.85411071777344,0.01613156683743,0.3225021958351135,20.65981101989746,491.09539794921875,3.31557035446167,0.0,0.0
304,75.75,41.24284744262695,44.15935134887695,172.29661560058594,98.7377700805664,68.06179809570312,0.015643591061234474,0.3190951347351074,20.665699005126953,491.10540771484375,3.2883410453796387,0.0,0.0
305,76,41.420433044433594,44.05011749267578,169.8541259765625,98.72276306152344,68.76071166992188,0.0152044128626585,0.31460651755332947,20.67099952697754,491.05535888671875,3.1967005729675293,0.0,0.0
306,76.25,41.32887649536133,44.08492660522461,161.85195922851562,98.72682189941406,68.66903686523438,0.01480915304273367,0.3105667531490326,20.678016662597656,491.08538818359375,3.208855390548706,0.0,0.0
307,76.5,40.92634582519531,43.83464813232422,161.91226196289062,98.71465301513672,69.95246887207031,0.014453418552875519,0.3069309890270233,20.6843318939209,491.05535888671875,3.0440995693206787,0.0,0.0
308,76.75,41.08517074584961,43.82096862792969,167.29029846191406,98.70207977294922,70.87042999267578,0.014133257791399956,0.30365878343582153,20.69001579284668,491.0653381347656,2.9277455806732178,0.0,0.0
309,77,40.7729377746582,43.43220138549805,159.33924865722656,98.69558715820312,71.11583709716797,0.013845113106071949,0.29930490255355835,20.695131301879883,491.04534912109375,2.896611452102661,0.0,0.0
310,77.25,41.21807861328125,43.77546691894531,165.52407836914062,98.68788146972656,73.44622039794922,0.013392669148743153,0.295386403799057,20.699735641479492,491.00531005859375,2.610940933227539,0.0,0.0
311,77.5,40.76679229736328,43.461700439453125,163.37240600585938,98.68341827392578,72.42239379882812,0.01298546977341175,0.29185977578163147,20.706212997436523,491.01531982421875,2.734614133834839,0.0,0.0
312,77.75,41.2332878112793,43.67188262939453,163.28538513183594,98.67571258544922,74.36376953125,0.012618990615010262,0.28868579864501953,20.7120418548584,490.97528076171875,2.50011944770813,0.0,0.0
313,78,41.03181838989258,43.896873474121094,166.38734436035156,98.6688232421875,77.00933074951172,0.012289158999919891,0.28582921624183655,20.717287063598633,490.94525146484375,2.190531015396118,0.0,0.0
314,78.25,40.61601638793945,43.433048248291016,165.6927490234375,98.65705871582031,77.16226196289062,0.011877570301294327,0.28167110681533813,20.722007751464844,490.94525146484375,2.171943426132202,0.0,0.0
315,78.5,40.738189697265625,43.447845458984375,172.5973358154297,98.65624237060547,76.62438201904297,0.011507140472531319,0.27792879939079285,20.72625732421875,490.95526123046875,2.2336959838867188,0.0,0.0
316,78.75,40.97867202758789,43.769615173339844,166.22705078125,98.65462493896484,76.49011993408203,0.011173753067851067,0.27456071972846985,20.732181549072266,490.96527099609375,2.249051570892334,0.0,0.0
317,79,40.82643508911133,43.39499282836914,167.4833984375,98.65097045898438,78.95071411132812,0.0108737051486969,0.2715294659137726,20.737512588500977,490.94525146484375,1.9688807725906372,0.0,0.0
318,79.25,40.63301086425781,43.50492477416992,161.73593139648438,98.63677978515625,78.34265899658203,0.010603661648929119,0.26880133152008057,20.742311477661133,490.94525146484375,2.0359437465667725,0.0,0.0
319,79.5,40.584930419921875,43.293556213378906,163.80746459960938,98.63352966308594,78.83551025390625,0.010252445004880428,0.264917254447937,20.74662971496582,490.91522216796875,1.9802240133285522,0.0,0.0
320,79.75,40.82050704956055,43.512359619140625,162.0336151123047,98.6351547241211,78.13538360595703,0.009936349466443062,0.2614215910434723,20.752614974975586,490.94525146484375,2.059213399887085,0.0,0.0
321,80,40.596885681152344,43.4361686706543,168.63670349121094,98.63028717041016,79.17178344726562,0.00965186394751072,0.25827550888061523,20.75800323486328,490.94525146484375,1.942313313484192,0.0,0.0
322,80.25,40.5930290222168,43.3967399597168,169.79078674316406,98.6233901977539,78.30250549316406,0.009395826607942581,0.2554440200328827,20.76285171508789,490.97528076171875,2.0392746925354004,0.0,0.0
323,80.5,40.53406524658203,43.47007369995117,163.85556030273438,98.61487579345703,78.44285583496094,0.009110864251852036,0.25289568305015564,20.767215728759766,490.93524169921875,2.022684097290039,0.0,0.0
324,80.75,40.42836380004883,43.2740478515625,172.28363037109375,98.60675811767578,79.51089477539062,0.008854398503899574,0.25060218572616577,20.77301025390625,490.8752136230469,1.9024291038513184,0.0,0.0
325,81,40.675926208496094,43.7361946105957,166.801025390625,98.61365509033203,81.38655853271484,0.008623579517006874,0.24742622673511505,20.77822494506836,490.8451843261719,1.696969985961914,0.0,0.0
326,81.25,40.56327819824219,43.52889633178711,165.20654296875,98.59986877441406,79.9197769165039,0.008415842428803444,0.24456787109375,20.782917022705078,490.8752136230469,1.8564766645431519,0.0,0.0
327,81.5,40.38664627075195,43.34825897216797,171.12498474121094,98.60635375976562,80.24712371826172,0.008182350546121597,0.24199534952640533,20.787139892578125,490.8752136230469,1.820929765701294,0.0,0.0
328,81.75,39.985633850097656,42.731327056884766,168.4336700439453,98.60230255126953,81.41252136230469,0.007972207851707935,0.23968008160591125,20.791873931884766,490.86517333984375,1.6931335926055908,0.0,0.0
329,82,40.46315002441406,43.194400787353516,164.3699951171875,98.5909423828125,79.45978546142578,0.007783079519867897,0.237596333026886,20.79613494873047,490.83514404296875,1.906693696975708,0.0,0.0
330,82.25,40.02756881713867,42.79243469238281,168.2123260498047,98.58688354492188,79.28373718261719,0.0076128640212118626,0.23502810299396515,20.799970626831055,490.8451843261719,1.925933599472046,0.0,0.0
331,82.5,40.09478759765625,43.04815673828125,165.3584442138672,98.58647918701172,79.6841049194336,0.007459670305252075,0.23271669447422028,20.803422927856445,490.83514404296875,1.8813778162002563,0.0,0.0
332,82.75,40.05839538574219,42.78904342651367,166.26979064941406,98.57958221435547,79.2066650390625,0.007287787739187479,0.23063643276691437,20.807462692260742,490.83514404296875,1.9338754415512085,0.0,0.0
333,83,39.35468292236328,42.24040985107422,164.0364532470703,98.57512664794922,78.46192169189453,0.007133093196898699,0.22876419126987457,20.811098098754883,490.81512451171875,2.016972303390503,0.0,0.0
334,83.25,39.1231803894043,42.04059600830078,165.5065155029297,98.56498718261719,79.72264099121094,0.006993868388235569,0.226551815867424,20.814369201660156,490.8451843261719,1.8751776218414307,0.0,0.0
335,83.5,39.275230407714844,42.12702178955078,167.68109130859375,98.56944274902344,79.05293273925781,0.006868565920740366,0.2245606780052185,20.81731414794922,490.8451843261719,1.9501372575759888,0.0,0.0
336,83.75,39.51873779296875,42.30015563964844,167.5345458984375,98.56863403320312,80.61422729492188,0.006755793932825327,0.2227686643600464,20.819965362548828,490.79510498046875,1.7772077322006226,0.0,0.0
337,84,39.54478073120117,42.726844787597656,164.39137268066406,98.55565643310547,79.5985107421875,0.0066190436482429504,0.22115585207939148,20.822351455688477,490.79510498046875,1.888113021850586,0.0,0.0
338,84.25,39.513511657714844,42.411827087402344,166.54151916503906,98.54713439941406,79.5924301147461,0.00649596843868494,0.21918639540672302,20.82496452331543,490.81512451171875,1.8880237340927124,0.0,0.0
339,84.5,39.7818603515625,42.695838928222656,153.72230529785156,98.55078887939453,79.48452758789062,0.006385200656950474,0.21741388738155365,20.827316284179688,490.83514404296875,1.9003422260284424,0.0,0.0
340,84.75,39.23814010620117,42.527923583984375,168.3924560546875,98.5447006225586,80.5055160522461,0.006285509560257196,0.2158186286687851,20.82943344116211,490.8051452636719,1.786988615989685,0.0,0.0
341,85,39.383419036865234,41.9208984375,171.01431274414062,98.5467300415039,79.9903564453125,0.0061957878060638905,0.21438290178775787,20.83133888244629,490.8051452636719,1.8439096212387085,0.0,0.0
342,85.25,39.194095611572266,42.32954406738281,166.3568115234375,98.54632568359375,78.86837005615234,0.006086357869207859,0.21260525286197662,20.833053588867188,490.7751159667969,1.968723177909851,0.0,0.0
343,85.5,39.32723617553711,42.38508605957031,165.8736572265625,98.5593032836914,79.17908477783203,0.0059878709726035595,0.21100537478923798,20.835529327392578,490.76507568359375,1.935135006904602,0.0,0.0
344,85.75,39.072330474853516,42.06390380859375,171.2722930908203,98.53739929199219,78.88134765625,0.005899232346564531,0.20956549048423767,20.837757110595703,490.76507568359375,1.9664688110351562,0.0,0.0
345,86,38.71092987060547,41.922035217285156,166.52626037597656,98.52442169189453,81.33788299560547,0.005819457583129406,0.20826959609985352,20.839763641357422,490.7751159667969,1.6942565441131592,0.0,0.0
346,86.25,38.99091339111328,41.79985809326172,164.831787109375,98.528076171875,80.056884765625,0.005747660528868437,0.20645053684711456,20.841567993164062,490.78509521484375,1.8348891735076904,0.0,0.0
347,86.5,38.90699768066406,41.81422424316406,164.2127685546875,98.51874542236328,80.0621566772461,0.005645950324833393,0.2048133909702301,20.84319305419922,490.7751159667969,1.8334696292877197,0.0,0.0
348,86.75,39.17319107055664,42.47514724731445,165.8354949951172,98.5321273803711,81.38777923583984,0.005554411094635725,0.20333994925022125,20.84558868408203,490.7751159667969,1.6895278692245483,0.0,0.0
349,87,38.79026412963867,41.803348541259766,167.74139404296875,98.5142822265625,81.6936264038086,0.0054720258340239525,0.20201386511325836,20.84774398803711,490.7450866699219,1.6547749042510986,0.0,0.0
350,87.25,38.59247589111328,41.433597564697266,170.8364715576172,98.53009796142578,82.24407958984375,0.0053978790529072285,0.20082038640975952,20.84968376159668,490.7150573730469,1.5968403816223145,0.0,0.0
351,87.5,39.285789489746094,42.45814514160156,163.88531494140625,98.5142822265625,81.59992218017578,0.00529607106000185,0.1997462511062622,20.851430892944336,490.69500732421875,1.664918303489685,0.0,0.0
352,87.75,39.072261810302734,42.306121826171875,164.87071228027344,98.51103973388672,81.58248138427734,0.005204443819820881,0.19790811836719513,20.85463523864746,490.7150573730469,1.666516900062561,0.0,0.0
353,88,38.973636627197266,42.30719757080078,171.62416076660156,98.50738525390625,83.94490814208984,0.005121979396790266,0.19625379145145416,20.857519149780273,490.6549987792969,1.4138861894607544,0.0,0.0
354,88.25,38.86285400390625,42.075008392333984,167.41241455078125,98.51184844970703,83.87838745117188,0.005047761369496584,0.1947648972272873,20.86011505126953,490.69500732421875,1.4212932586669922,0.0,0.0
355,88.5,39.26637268066406,42.28274917602539,165.677490234375,98.51144409179688,84.5018539428711,0.004947246517986059,0.19342489540576935,20.862451553344727,490.70501708984375,1.355804443359375,0.0,0.0
356,88.75,39.21541213989258,42.21113204956055,170.7509765625,98.50860595703125,85.37356567382812,0.004856782965362072,0.19131407141685486,20.86642074584961,490.70501708984375,1.2648413181304932,0.0,0.0
357,89,38.834293365478516,41.964752197265625,160.07122802734375,98.50048828125,85.8729019165039,0.004775365814566612,0.18941432237625122,20.869993209838867,490.69500732421875,1.2125684022903442,0.0,0.0
358,89.25,38.80002212524414,41.36106872558594,169.16183471679688,98.49359893798828,85.0892105102539,0.004702090751379728,0.18770454823970795,20.873207092285156,490.6750183105469,1.2929822206497192,0.0,0.0
359,89.5,38.805999755859375,41.948429107666016,167.7993927001953,98.49562072753906,86.23675537109375,0.004607010167092085,0.18616575002670288,20.876100540161133,490.6750183105469,1.1747618913650513,0.0,0.0
360,89.75,38.35451126098633,41.20663070678711,167.55209350585938,98.50211334228516,85.85465240478516,0.004521437920629978,0.18478083610534668,20.880104064941406,490.7150573730469,1.2145934104919434,0.0,0.0
361,90,38.40774917602539,41.362342834472656,171.62722778320312,98.48143005371094,85.73336029052734,0.0044444226659834385,0.18251371383666992,20.88370704650879,490.66497802734375,1.225232481956482,0.0,0.0
362,90.25,38.83575439453125,41.35062026977539,167.53836059570312,98.49805450439453,86.49028015136719,0.0043751089833676815,0.18047329783439636,20.88694953918457,490.70501708984375,1.1490342617034912,0.0,0.0
363,90.5,38.37058639526367,41.2880973815918,168.58938598632812,98.49481201171875,88.78821563720703,0.0043127266690135,0.17863692343235016,20.889867782592773,490.6549987792969,0.9169838428497314,0.0,0.0
364,90.75,38.0699348449707,41.58322525024414,171.51425170898438,98.48954010009766,88.55132293701172,0.004256582818925381,0.17698419094085693,20.892494201660156,490.6449890136719,0.9401234984397888,0.0,0.0
365,91,38.22167205810547,41.30914306640625,168.10470581054688,98.48710632324219,88.2892837524414,0.004173087887465954,0.1745494306087494,20.896257400512695,490.60491943359375,0.9660983085632324,0.0,0.0
366,91.25,38.13962173461914,41.429595947265625,174.01702880859375,98.49724578857422,88.40083312988281,0.004030311945825815,0.17235815525054932,20.902692794799805,490.5849304199219,0.9558480381965637,0.0,0.0
367,91.5,37.94013977050781,41.15777587890625,169.5358428955078,98.49481201171875,88.27751922607422,0.003969444427639246,0.17038600146770477,20.902692794799805,490.5448913574219,0.9679673314094543,0.0,0.0
368,91.75,37.9340934753418,40.75450897216797,162.08705139160156,98.49116516113281,88.62312316894531,0.003969444427639246,0.1686110645532608,20.905437469482422,490.5549011230469,0.933106005191803,0.0,0.0
369,92,38.404136657714844,40.754722595214844,165.69505310058594,98.48143005371094,89.53580474853516,0.0038985246792435646,0.1660042256116867,20.907907485961914,490.6149597167969,0.8416754007339478,0.0,0.0
370,92.25,38.142486572265625,41.173667907714844,166.8750762939453,98.48831939697266,89.7090072631836,0.00383469695225358,0.16365806758403778,20.91176414489746,490.5749206542969,0.8252137303352356,0.0,0.0
371,92.5,37.756561279296875,40.604209899902344,174.06588745117188,98.49805450439453,90.43022918701172,0.003777251811698079,0.161546528339386,20.915233612060547,490.60491943359375,0.7553137540817261,0.0,0.0
372,92.75,37.59800720214844,40.47878646850586,171.81346130371094,98.49562072753906,90.4411849975586,0.00372555130161345,0.159646138548851,20.91835594177246,490.5148620605469,0.7540251612663269,0.0,0.0
373,93,38.31512451171875,41.182212829589844,172.23326110839844,98.4838638305664,90.46025085449219,0.0036699888296425343,0.15793579816818237,20.921167373657227,490.5248718261719,0.751106858253479,0.0,0.0
374,93.25,37.78300476074219,41.05022430419922,169.0336151123047,98.4952163696289,91.26949310302734,0.0036199826281517744,0.15530367195606232,20.923696517944336,490.5448913574219,0.6734107136726379,0.0,0.0
375,93.5,37.51891326904297,40.68259811401367,173.9529266357422,98.49927520751953,92.13512420654297,0.0035344718489795923,0.15293475985527039,20.92942237854004,490.5949401855469,0.5903434753417969,0.0,0.0
376,93.75,37.229393005371094,40.22723388671875,168.0863800048828,98.49481201171875,92.16960144042969,0.0035344718489795923,0.15080273151397705,20.92942237854004,490.6449890136719,0.5866360664367676,0.0,0.0
377,94,37.577877044677734,40.254756927490234,169.687744140625,98.48467254638672,92.15337371826172,0.0034980173222720623,0.1488839089870453,20.932527542114258,490.6249694824219,0.5872818231582642,0.0,0.0
378,94.25,37.649105072021484,40.53422927856445,171.9416961669922,98.4964370727539,91.97530364990234,0.003465208224952221,0.14476697146892548,20.935321807861328,490.5849304199219,0.6054331064224243,0.0,0.0
379,94.5,36.88261032104492,39.86048889160156,170.46017456054688,98.49562072753906,91.4070053100586,0.0034343900624662638,0.14476697146892548,20.937835693359375,490.6149597167969,0.660140335559845,0.0,0.0
380,94.75,36.72970199584961,39.55454635620117,164.1959686279297,98.49684143066406,91.45000457763672,0.003406653879210353,0.14261597394943237,20.940956115722656,490.6249694824219,0.6560932397842407,0.0,0.0
381,95,36.999122619628906,39.942466735839844,173.5369415283203,98.48345947265625,91.37820434570312,0.003381691174581647,0.14068007469177246,20.94376564025879,490.5448913574219,0.6618337035179138,0.0,0.0
382,95.25,37.14557647705078,40.22550582885742,170.67770385742188,98.50981903076172,92.1253890991211,0.0033592248801141977,0.13893775641918182,20.9462947845459,490.6149597167969,0.5922227501869202,0.0,0.0
383,95.5,36.031070709228516,39.263038635253906,171.44479370117188,98.49684143066406,92.82024383544922,0.0033390051685273647,0.1367654651403427,20.948570251464844,490.5549011230469,0.5246449708938599,0.0,0.0
384,95.75,37.089603424072266,40.38701629638672,170.4204864501953,98.50860595703125,92.43083190917969,0.0033240322954952717,0.1348104029893875,20.950618743896484,490.5448913574219,0.5628593564033508,0.0,0.0
385,96,36.357913970947266,39.346099853515625,172.25540161132812,98.50048828125,93.09364318847656,0.0033105567563325167,0.1330508440732956,20.953393936157227,490.53485107421875,0.49897709488868713,0.0,0.0
386,96.25,37.172969818115234,39.821014404296875,176.86863708496094,98.50576782226562,92.57767486572266,0.0032984288409352303,0.13146723806858063,20.95589256286621,490.53485107421875,0.5485741496086121,0.0,0.0
387,96.5,36.112369537353516,39.66293716430664,173.58807373046875,98.50860595703125,92.20246124267578,0.003287513507530093,0.12875927984714508,20.958141326904297,490.5448913574219,0.5847230553627014,0.0,0.0
388,96.75,36.823280334472656,39.89962387084961,170.90211486816406,98.51144409179688,92.75250244140625,0.003277689917013049,0.12875927984714508,20.96016502380371,490.63494873046875,0.5324079990386963,0.0,0.0
389,97,36.222415924072266,39.303367614746094,169.5388946533203,98.5077896118164,92.78130340576172,0.0032759455498307943,0.12760484218597412,20.961986541748047,490.5849304199219,0.529336154460907,0.0,0.0
390,97.25,36.30398941040039,39.526268005371094,175.20240783691406,98.51347351074219,93.32526397705078,0.0032743755728006363,0.1257728636264801,20.964324951171875,490.4948425292969,0.47817954421043396,0.0,0.0
