Repository: ulfsri/fsri_materials_database

# Materials and Products Database

## 01_Data

Raw data generated from each apparatus are included here in plain-text format. The data is organized first by material, next by the short name of test apparatus used, and where applicable additional filtering by test settings.

### material.json

Each material directory contains a json file of the same name as the material. This file links the data stored in the repository as well as data and graphs produced by the accompanying scripts (__02_Scripts__) to the respective landing page for the material on the front-end website.

File: 01_Data/Vinyl_Plank_Flooring/MCC/Vinyl_Plank_Flooring_MCC_30K_min_211111_R1.txt (part 3 of 4)
T Correction Coefficients:	0	1.024463	0
Time Shift (s):	14
*
Time (s)	Temperature (C)	N2 flow rate (cc/min)	O2 flow rate (cc/min)	Flow Rate (cc/min)	Oxygen (%)	HRR (W/g)	Heating rate (C/s)
695.000	416.527	79.999	19.995	103.148	19.925	6.696	0.480
695.500	416.776	79.999	19.997	103.149	19.929	6.426	0.468
696.000	417.032	80.000	19.996	103.149	19.930	6.362	0.485
696.500	417.316	80.000	19.996	103.149	19.927	6.584	0.523
697.000	417.505	80.000	19.996	103.149	19.926	6.614	0.506
697.500	417.710	79.999	19.995	103.146	19.927	6.558	0.434
698.000	418.004	80.000	19.995	103.145	19.926	6.642	0.447
698.500	418.282	80.001	19.997	103.145	19.922	6.916	0.535
699.000	418.483	80.000	19.997	103.142	19.922	6.890	0.525
699.500	418.746	80.001	19.996	103.140	19.920	7.015	0.472
700.000	419.017	80.001	19.995	103.143	19.923	6.840	0.499
700.500	419.229	80.002	19.995	103.144	19.921	6.937	0.508
701.000	419.445	80.000	19.995	103.144	19.921	6.978	0.455
701.500	419.712	80.002	19.996	103.148	19.917	7.238	0.456
702.000	419.961	80.001	19.995	103.151	19.915	7.404	0.500
702.500	420.203	80.002	19.995	103.152	19.914	7.436	0.504
703.000	420.467	80.001	19.996	103.152	19.914	7.453	0.498
703.500	420.702	80.001	19.996	103.152	19.913	7.512	0.502
704.000	420.920	80.002	19.997	103.151	19.912	7.611	0.476
704.500	421.194	80.004	19.996	103.151	19.909	7.801	0.473
705.000	421.426	80.002	19.996	103.149	19.907	7.952	0.499
705.500	421.690	80.003	19.995	103.147	19.909	7.814	0.501
706.000	421.933	80.002	19.995	103.146	19.908	7.887	0.502
706.501	422.207	80.002	19.994	103.146	19.906	8.006	0.512
707.001	422.466	80.003	19.994	103.144	19.902	8.261	0.525
707.500	422.692	80.003	19.994	103.144	19.901	8.319	0.509
708.000	422.934	80.003	19.994	103.146	19.902	8.271	0.477
708.500	423.183	80.002	19.994	103.146	19.901	8.364	0.480
709.000	423.421	80.001	19.994	103.145	19.903	8.201	0.488
709.500	423.661	80.001	19.994	103.147	19.900	8.440	0.482
710.000	423.923	80.003	19.994	103.148	19.897	8.617	0.490
710.500	424.158	80.002	19.993	103.148	19.896	8.712	0.500
711.000	424.411	80.002	19.995	103.149	19.895	8.753	0.493
711.501	424.664	80.002	19.994	103.151	19.897	8.595	0.497
712.000	424.943	80.001	19.995	103.151	19.892	8.930	0.519
712.500	425.145	80.002	19.995	103.151	19.890	9.113	0.507
713.000	425.410	80.001	19.995	103.150	19.891	9.008	0.474
713.500	425.650	80.001	19.994	103.149	19.888	9.234	0.486
714.000	425.896	80.001	19.996	103.150	19.888	9.223	0.495
714.500	426.137	80.001	19.995	103.148	19.882	9.629	0.487
715.000	426.405	80.001	19.995	103.147	19.882	9.647	0.498
715.500	426.632	80.000	19.994	103.147	19.880	9.764	0.502
716.000	426.919	80.002	19.994	103.148	19.877	9.974	0.504
716.500	427.143	79.999	19.994	103.148	19.876	10.045	0.513
717.000	427.400	80.001	19.994	103.150	19.876	10.026	0.497
717.500	427.667	80.002	19.994	103.151	19.873	10.224	0.503
718.000	427.909	80.003	19.993	103.152	19.872	10.292	0.516
718.500	428.135	80.003	19.995	103.152	19.872	10.309	0.488
719.000	428.396	80.002	19.993	103.152	19.868	10.591	0.478
719.500	428.652	80.001	19.995	103.151	19.869	10.534	0.502
720.000	428.876	80.002	19.994	103.148	19.870	10.487	0.498
720.500	429.121	80.001	19.995	103.146	19.864	10.846	0.474
721.000	429.434	80.002	19.995	103.146	19.864	10.867	0.513
721.500	429.650	80.002	19.995	103.146	19.862	11.007	0.544
722.001	429.919	80.002	19.995	103.147	19.861	11.093	0.507
722.500	430.167	80.001	19.994	103.151	19.860	11.154	0.501
723.000	430.459	80.002	19.995	103.152	19.859	11.221	0.528
723.500	430.696	80.002	19.994	103.152	19.858	11.255	0.534
724.000	430.911	80.002	19.994	103.149	19.854	11.586	0.491
724.500	431.146	80.003	19.995	103.149	19.852	11.709	0.451
725.000	431.457	80.004	19.995	103.149	19.848	11.935	0.498
725.500	431.699	80.003	19.995	103.146	19.845	12.147	0.550
726.000	431.960	80.002	19.995	103.144	19.845	12.158	0.528
726.501	432.216	80.004	19.994	103.139	19.845	12.181	0.510
727.000	432.464	80.003	19.995	103.137	19.843	12.341	0.510
727.500	432.704	80.004	19.994	103.137	19.841	12.457	0.496
728.000	432.953	80.004	19.994	103.138	19.839	12.614	0.489
728.500	433.183	80.003	19.994	103.135	19.833	12.983	0.484
729.000	433.462	80.004	19.994	103.134	19.834	12.958	0.493
729.500	433.735	80.004	19.994	103.128	19.830	13.184	0.530
730.000	433.986	80.004	19.995	103.126	19.829	13.256	0.538
730.500	434.207	80.004	19.995	103.125	19.828	13.340	0.498
731.000	434.477	80.004	19.993	103.128	19.826	13.447	0.482
731.500	434.744	80.004	19.995	103.134	19.819	13.929	0.514
732.000	435.042	80.004	19.994	103.141	19.822	13.754	0.551
732.500	435.233	80.004	19.994	103.143	19.819	13.957	0.527
733.000	435.546	80.003	19.994	103.143	19.818	13.994	0.497
733.500	435.793	80.004	19.995	103.145	19.814	14.299	0.532
734.000	436.027	80.003	19.995	103.145	19.812	14.402	0.520
734.500	436.277	80.003	19.994	103.144	19.811	14.471	0.483
735.000	436.560	80.002	19.994	103.143	19.810	14.576	0.509
735.500	436.819	80.004	19.995	103.144	19.805	14.932	0.537
736.000	437.098	80.004	19.994	103.143	19.804	14.968	0.540
736.500	437.354	80.003	19.994	103.143	19.801	15.197	0.536
737.001	437.660	80.004	19.995	103.144	19.797	15.428	0.548
737.500	437.852	80.002	19.994	103.146	19.797	15.471	0.530
738.000	438.074	80.002	19.994	103.148	19.794	15.666	0.456
738.500	438.374	80.002	19.994	103.149	19.792	15.775	0.468
739.000	438.613	80.000	19.994	103.150	19.789	16.018	0.531
739.500	438.857	80.002	19.995	103.150	19.785	16.279	0.511
740.000	439.122	80.001	19.995	103.150	19.782	16.454	0.496
740.500	439.405	79.999	19.995	103.148	19.783	16.385	0.528
741.000	439.643	80.002	19.995	103.150	19.780	16.613	0.534
741.500	439.931	80.001	19.995	103.150	19.777	16.825	0.523
742.000	440.151	80.003	19.995	103.150	19.776	16.894	0.517
742.500	440.405	80.002	19.994	103.151	19.769	17.342	0.491
743.000	440.678	80.002	19.994	103.151	19.768	17.442	0.501
743.500	440.935	80.003	19.995	103.149	19.764	17.727	0.529
744.000	441.199	80.001	19.994	103.146	19.761	17.949	0.526
744.500	441.435	80.001	19.995	103.146	19.759	18.065	0.510
745.000	441.674	80.002	19.995	103.146	19.756	18.258	0.487
745.500	441.958	80.002	19.995	103.145	19.754	18.376	0.499
746.000	442.238	80.001	19.995	103.142	19.748	18.782	0.544
746.500	442.483	80.001	19.994	103.144	19.747	18.886	0.544
747.000	442.734	79.999	19.994	103.144	19.744	19.093	0.511
747.500	442.983	80.000	19.994	103.142	19.738	19.496	0.499
748.000	443.262	80.001	19.995	103.143	19.737	19.562	0.514
748.501	443.516	80.001	19.994	103.145	19.735	19.709	0.530
749.000	443.748	80.000	19.995	103.141	19.730	20.062	0.509
749.500	444.038	80.001	19.995	103.137	19.725	20.379	0.504
750.000	444.305	80.003	19.995	103.139	19.721	20.670	0.539
750.500	444.580	80.001	19.994	103.139	19.718	20.848	0.549
751.000	444.827	80.001	19.996	103.139	19.712	21.274	0.532
751.500	445.055	80.001	19.994	103.143	19.708	21.552	0.499
752.000	445.335	80.002	19.995	103.145	19.708	21.533	0.491
752.500	445.565	80.000	19.994	103.142	19.702	21.977	0.509
753.000	445.836	80.002	19.994	103.140	19.698	22.229	0.506
753.500	446.095	80.001	19.995	103.136	19.695	22.476	0.516
754.000	446.374	80.002	19.995	103.134	19.693	22.595	0.534
754.500	446.603	80.002	19.995	103.134	19.690	22.809	0.523
755.000	446.866	80.003	19.996	103.137	19.687	22.983	0.500
755.500	447.144	80.001	19.995	103.139	19.680	23.503	0.516
756.000	447.382	80.003	19.994	103.141	19.681	23.386	0.528
756.500	447.681	80.001	19.995	103.140	19.676	23.774	0.526
757.000	447.903	80.003	19.995	103.138	19.672	24.022	0.529
757.500	448.211	80.001	19.995	103.137	19.668	24.315	0.526
758.000	448.427	80.001	19.995	103.133	19.662	24.700	0.527
758.500	448.704	79.999	19.994	103.131	19.662	24.674	0.509
759.000	448.966	80.002	19.996	103.133	19.658	24.984	0.516
759.500	449.251	80.000	19.996	103.133	19.657	25.041	0.543
760.000	449.488	80.000	19.995	103.135	19.651	25.428	0.534
760.500	449.747	79.999	19.994	103.139	19.644	25.923	0.509
761.000	450.008	79.999	19.995	103.142	19.643	25.995	0.508
761.500	450.263	80.001	19.995	103.144	19.638	26.331	0.518
762.000	450.512	80.000	19.994	103.145	19.638	26.360	0.510
762.500	450.763	80.000	19.995	103.145	19.633	26.677	0.502
763.000	451.029	80.001	19.995	103.144	19.630	26.900	0.508
763.500	451.286	79.999	19.995	103.145	19.622	27.437	0.520
764.000	451.536	80.000	19.995	103.146	19.622	27.462	0.515
764.500	451.791	79.999	19.996	103.143	19.618	27.707	0.506
765.000	452.034	80.000	19.995	103.143	19.617	27.771	0.501
765.500	452.321	79.999	19.996	103.144	19.614	28.001	0.514
766.000	452.575	80.000	19.996	103.144	19.608	28.393	0.535
766.500	452.838	80.001	19.996	103.144	19.606	28.552	0.529
767.000	453.099	79.999	19.996	103.149	19.601	28.853	0.520
767.500	453.339	80.000	19.995	103.150	19.601	28.873	0.512
768.000	453.625	80.001	19.995	103.150	19.597	29.182	0.514
768.500	453.891	80.000	19.995	103.151	19.596	29.232	0.539
769.000	454.132	79.999	19.996	103.150	19.592	29.488	0.529
769.500	454.356	80.001	19.996	103.150	19.585	29.943	0.486
770.000	454.641	80.001	19.995	103.146	19.584	30.019	0.487
770.500	454.922	80.001	19.995	103.142	19.582	30.198	0.537
771.000	455.189	79.999	19.995	103.142	19.576	30.560	0.557
771.500	455.460	80.000	19.995	103.138	19.577	30.545	0.543
772.000	455.686	79.999	19.994	103.135	19.573	30.827	0.517
772.500	455.963	80.000	19.996	103.139	19.572	30.874	0.500
773.000	456.219	80.000	19.996	103.142	19.567	31.177	0.518
773.500	456.504	79.998	19.995	103.143	19.563	31.504	0.537
774.000	456.760	79.999	19.995	103.147	19.562	31.527	0.541
774.500	456.979	80.000	19.995	103.150	19.560	31.685	0.508
775.000	457.267	80.000	19.995	103.145	19.557	31.879	0.491
775.500	457.544	80.000	19.996	103.141	19.555	32.000	0.536
776.000	457.776	79.999	19.995	103.137	19.549	32.422	0.537
776.500	458.040	79.999	19.995	103.135	19.548	32.489	0.502
777.000	458.277	80.000	19.995	103.129	19.547	32.554	0.498
777.500	458.570	80.000	19.994	103.133	19.548	32.500	0.515
778.000	458.804	79.999	19.995	103.135	19.543	32.878	0.528
778.500	459.081	79.999	19.995	103.140	19.538	33.186	0.519
779.000	459.338	80.000	19.995	103.141	19.539	33.105	0.523
779.500	459.625	79.999	19.996	103.145	19.539	33.143	0.539
780.000	459.892	80.002	19.996	103.147	19.534	33.473	0.549
780.500	460.182	80.000	19.995	103.149	19.534	33.478	0.556
781.000	460.430	79.999	19.994	103.149	19.531	33.662	0.548
781.500	460.666	80.000	19.996	103.148	19.531	33.655	0.511
782.000	460.935	80.002	19.995	103.146	19.534	33.494	0.494
782.500	461.190	80.002	19.995	103.144	19.532	33.600	0.514
783.000	461.425	80.001	19.995	103.142	19.525	34.112	0.507
783.500	461.699	80.001	19.995	103.141	19.526	34.033	0.499
784.000	461.969	80.002	19.995	103.140	19.525	34.086	0.526
784.500	462.192	80.001	19.995	103.143	19.522	34.264	0.518
785.000	462.470	80.001	19.995	103.144	19.522	34.265	0.497
785.500	462.725	80.003	19.995	103.142	19.521	34.348	0.517
786.000	462.985	80.002	19.994	103.143	19.523	34.228	0.524
786.500	463.265	80.001	19.996	103.144	19.522	34.303	0.527
787.000	463.510	80.000	19.995	103.141	19.517	34.651	0.532
787.500	463.744	80.002	19.996	103.141	19.517	34.631	0.502
788.000	464.004	80.002	19.995	103.141	19.518	34.548	0.487
788.500	464.263	80.002	19.997	103.140	19.518	34.534	0.507
789.000	464.516	80.002	19.995	103.140	19.521	34.366	0.516
789.500	464.775	80.001	19.996	103.143	19.517	34.618	0.512
790.000	464.993	80.001	19.995	103.144	19.518	34.584	0.494
790.500	465.306	80.000	19.995	103.148	19.518	34.566	0.504
791.000	465.511	80.003	19.996	103.147	19.519	34.461	0.525
791.500	465.816	80.001	19.996	103.146	19.519	34.470	0.514
792.000	466.033	80.001	19.995	103.145	19.521	34.385	0.515
792.500	466.320	80.001	19.995	103.141	19.518	34.534	0.513
793.000	466.539	80.003	19.995	103.139	19.521	34.341	0.505
793.500	466.797	80.001	19.996	103.138	19.520	34.422	0.492
794.000	467.041	80.001	19.996	103.135	19.521	34.374	0.490
794.500	467.312	80.001	19.996	103.133	19.522	34.279	0.508
795.000	467.568	80.001	19.995	103.136	19.523	34.203	0.520
795.500	467.818	80.002	19.996	103.133	19.523	34.239	0.516
796.000	468.095	80.001	19.997	103.133	19.525	34.090	0.517
796.500	468.343	80.003	19.996	103.135	19.524	34.121	0.526
797.000	468.625	80.003	19.996	103.138	19.524	34.162	0.528
797.500	468.839	80.001	19.996	103.139	19.527	33.980	0.513
798.000	469.096	80.002	19.996	103.143	19.529	33.801	0.483
798.500	469.330	80.001	19.997	103.144	19.528	33.905	0.481
799.000	469.593	80.002	19.994	103.143	19.532	33.620	0.494
799.500	469.860	80.001	19.994	103.140	19.531	33.682	0.514
800.000	470.130	80.002	19.996	103.139	19.534	33.484	0.534
800.500	470.370	80.001	19.995	103.139	19.535	33.371	0.524
801.000	470.639	80.001	19.995	103.139	19.536	33.356	0.509
801.500	470.866	80.000	19.996	103.141	19.540	33.062	0.502
802.000	471.147	80.001	19.995	103.142	19.539	33.097	0.502
802.500	471.372	80.002	19.995	103.144	19.541	33.001	0.507
803.000	471.623	80.002	19.995	103.144	19.544	32.789	0.491
803.500	471.911	80.002	19.995	103.144	19.544	32.785	0.507
804.000	472.143	80.003	19.995	103.140	19.546	32.636	0.530
804.500	472.411	80.002	19.995	103.139	19.549	32.450	0.510
805.001	472.673	80.002	19.994	103.139	19.551	32.288	0.515
805.500	472.938	80.002	19.995	103.139	19.552	32.212	0.528
806.000	473.168	80.003	19.994	103.141	19.552	32.207	0.511
806.500	473.435	80.004	19.994	103.144	19.557	31.883	0.496
807.000	473.713	80.003	19.995	103.148	19.558	31.856	0.522
807.500	473.974	80.002	19.995	103.148	19.561	31.634	0.542
808.000	474.241	80.003	19.996	103.148	19.561	31.593	0.533
808.500	474.481	80.003	19.994	103.148	19.561	31.586	0.517
809.000	474.758	80.002	19.995	103.148	19.563	31.491	0.512
809.500	475.019	80.003	19.994	103.148	19.568	31.141	0.528
810.000	475.277	80.004	19.996	103.148	19.570	30.973	0.529
810.500	475.517	80.003	19.995	103.148	19.571	30.898	0.508
811.000	475.759	80.004	19.994	103.148	19.572	30.862	0.490
811.500	476.045	80.002	19.995	103.145	19.575	30.637	0.505
812.000	476.259	80.004	19.994	103.143	19.577	30.502	0.514
812.500	476.570	80.005	19.994	103.143	19.578	30.442	0.513
813.000	476.802	80.004	19.994	103.142	19.582	30.200	0.534
813.500	477.041	80.003	19.994	103.139	19.581	30.247	0.507
814.000	477.290	80.004	19.994	103.142	19.583	30.107	0.479
814.500	477.532	80.003	19.994	103.141	19.587	29.849	0.490
815.000	477.796	80.003	19.995	103.141	19.590	29.652	0.499
815.500	478.072	80.001	19.995	103.141	19.590	29.653	0.523
816.000	478.297	80.003	19.995	103.141	19.590	29.636	0.520
816.500	478.609	80.003	19.994	103.142	19.596	29.195	0.520
817.000	478.825	80.002	19.995	103.144	19.596	29.201	0.533
817.500	479.077	80.004	19.995	103.144	19.600	28.928	0.498
818.000	479.354	80.003	19.994	103.143	19.603	28.713	0.498
818.500	479.614	80.003	19.995	103.143	19.603	28.745	0.533
819.000	479.859	80.002	19.995	103.142	19.605	28.612	0.521
819.500	480.078	80.002	19.996	103.141	19.611	28.173	0.484
820.000	480.350	80.003	19.994	103.142	19.611	28.172	0.478
820.500	480.638	80.002	19.995	103.143	19.611	28.207	0.525
821.000	480.887	80.002	19.995	103.142	19.613	28.032	0.548
821.501	481.094	80.001	19.995	103.136	19.618	27.735	0.497
822.000	481.335	80.001	19.996	103.128	19.622	27.427	0.452
822.500	481.606	80.001	19.995	103.122	19.624	27.331	0.480
823.000	481.885	79.999	19.995	103.118	19.626	27.154	0.531
823.500	482.132	80.001	19.996	103.118	19.630	26.869	0.538
824.000	482.379	80.000	19.995	103.125	19.628	27.025	0.510
824.500	482.616	80.000	19.995	103.132	19.631	26.795	0.489
825.000	482.879	80.001	19.994	103.136	19.631	26.798	0.492
825.500	483.156	80.000	19.994	103.139	19.638	26.332	0.520
826.000	483.428	80.001	19.995	103.142	19.642	26.093	0.544
826.500	483.640	80.000	19.994	103.139	19.646	25.804	0.517
827.000	483.911	80.002	19.995	103.139	19.645	25.891	0.484
827.500	484.168	80.000	19.995	103.142	19.650	25.503	0.505
828.000	484.400	80.000	19.995	103.143	19.651	25.436	0.509
828.500	484.677	80.001	19.994	103.144	19.652	25.413	0.499
829.000	484.906	80.000	19.995	103.148	19.656	25.116	0.507
829.500	485.191	80.000	19.994	103.150	19.659	24.929	0.510
830.000	485.433	80.000	19.995	103.148	19.661	24.766	0.521
830.500	485.706	80.000	19.994	103.145	19.662	24.729	0.521
831.000	485.963	80.000	19.995	103.138	19.665	24.518	0.522
831.500	486.206	80.001	19.996	103.131	19.667	24.324	0.515
832.000	486.468	80.001	19.996	103.125	19.672	24.041	0.503
832.500	486.726	80.000	19.995	103.123	19.670	24.153	0.512
833.000	486.972	80.000	19.994	103.121	19.675	23.816	0.512
833.500	487.225	80.000	19.995	103.122	19.678	23.639	0.502
834.001	487.474	80.000	19.994	103.129	19.682	23.352	0.500
834.500	487.739	80.000	19.996	103.135	19.681	23.396	0.508
835.000	487.977	80.000	19.995	103.134	19.686	23.069	0.508
835.500	488.250	80.001	19.995	103.139	19.687	23.018	0.507
836.000	488.490	80.000	19.994	103.141	19.690	22.747	0.513
836.500	488.759	80.001	19.995	103.136	19.695	22.454	0.511
837.000	489.032	80.000	19.995	103.133	19.696	22.360	0.526
837.500	489.274	80.000	19.995	103.138	19.701	22.018	0.528
838.000	489.519	80.003	19.995	103.138	19.700	22.077	0.501
838.500	489.771	80.001	19.995	103.135	19.704	21.813	0.492
839.000	489.999	80.001	19.995	103.134	19.706	21.713	0.489
839.500	490.267	80.000	19.995	103.130	19.706	21.674	0.488
840.000	490.523	80.001	19.994	103.129	19.711	21.355	0.510
840.500	490.790	80.002	19.995	103.127	19.713	21.211	0.523
841.000	491.027	80.001	19.993	103.129	19.718	20.878	0.514
841.500	491.291	80.000	19.994	103.129	19.718	20.864	0.503
842.000	491.562	80.001	19.994	103.131	19.721	20.673	0.518
842.500	491.803	79.999	19.994	103.129	19.723	20.555	0.524
843.000	492.043	80.001	19.994	103.130	19.727	20.252	0.496
843.500	492.327	80.000	19.994	103.129	19.730	20.058	0.502
844.000	492.533	80.000	19.994	103.137	19.732	19.931	0.507
844.500	492.799	79.999	19.994	103.140	19.732	19.921	0.481
845.000	493.060	79.999	19.994	103.137	19.735	19.710	0.499
845.500	493.338	80.000	19.994	103.133	19.738	19.518	0.533
846.000	493.617	80.002	19.994	103.132	19.740	19.367	0.548
846.500	493.811	80.000	19.995	103.125	19.743	19.136	0.515
847.000	494.084	80.001	19.995	103.124	19.745	19.000	0.469
847.500	494.355	80.001	19.995	103.128	19.747	18.881	0.505
848.000	494.578	80.000	19.995	103.133	19.750	18.681	0.519
848.500	494.875	80.000	19.994	103.135	19.754	18.384	0.507
849.000	495.131	80.001	19.995	103.136	19.757	18.177	0.537
849.500	495.368	80.000	19.994	103.138	19.759	18.064	0.523
850.000	495.635	80.000	19.994	103.140	19.763	17.817	0.499
850.500	495.892	80.000	19.996	103.141	19.759	18.044	0.514
851.000	496.133	79.999	19.995	103.146	19.764	17.688	0.511
851.500	496.397	79.999	19.994	103.152	19.766	17.602	0.502
852.000	496.627	80.000	19.995	103.148	19.771	17.226	0.499
852.500	496.916	80.000	19.995	103.141	19.769	17.378	0.506
853.000	497.159	79.999	19.995	103.138	19.774	17.018	0.526
853.500	497.449	80.000	19.995	103.134	19.776	16.891	0.533
854.000	497.674	79.999	19.996	103.128	19.778	16.744	0.524
854.500	497.923	80.000	19.995	103.126	19.780	16.609	0.495
855.000	498.188	80.000	19.995	103.125	19.782	16.478	0.495
855.500	498.430	80.001	19.996	103.122	19.787	16.137	0.511
856.000	498.722	80.000	19.995	103.119	19.788	16.096	0.520
856.500	498.965	80.001	19.997	103.117	19.790	15.958	0.534
857.000	499.186	80.000	19.996	103.116	19.791	15.842	0.500
857.500	499.465	80.000	19.995	103.115	19.797	15.432	0.482
858.000	499.719	80.001	19.996	103.115	19.799	15.353	0.516
858.500	499.951	80.000	19.996	103.116	19.796	15.541	0.510
859.000	500.186	80.000	19.995	103.123	19.797	15.460	0.477
859.500	500.443	80.001	19.995	103.130	19.803	15.044	0.479
860.000	500.707	80.001	19.996	103.137	19.801	15.160	0.507
860.500	500.974	80.000	19.995	103.141	19.806	14.846	0.526
861.000	501.197	80.001	19.995	103.145	19.809	14.648	0.510
861.500	501.446	80.001	19.995	103.145	19.812	14.449	0.481
862.000	501.714	80.000	19.996	103.145	19.816	14.167	0.495
862.500	502.000	80.002	19.996	103.144	19.815	14.249	0.536
863.000	502.234	80.003	19.995	103.142	19.817	14.073	0.537
863.500	502.497	80.003	19.995	103.139	19.819	13.927	0.508
864.000	502.728	80.001	19.995	103.138	19.821	13.808	0.495
864.500	503.028	80.002	19.995	103.137	19.824	13.620	0.513
865.000	503.264	80.001	19.996	103.137	19.827	13.379	0.533
865.500	503.499	80.002	19.995	103.140	19.828	13.312	0.503
866.000	503.716	80.002	19.995	103.142	19.829	13.278	0.462
866.500	503.956	80.003	19.995	103.140	19.831	13.156	0.455
867.000	504.269	80.003	19.995	103.139	19.834	12.889	0.505
867.500	504.535	80.003	19.996	103.136	19.837	12.688	0.566
868.000	504.782	80.003	19.995	103.133	19.839	12.564	0.546
868.500	504.985	80.003	19.995	103.130	19.840	12.529	0.481
869.000	505.256	80.002	19.996	103.129	19.839	12.561	0.462
869.500	505.526	80.003	19.995	103.127	19.844	12.236	0.508
870.000	505.745	80.003	19.996	103.124	19.843	12.291	0.515
870.500	505.994	80.004	19.995	103.120	19.849	11.864	0.478
871.000	506.254	80.002	19.995	103.118	19.851	11.794	0.488
871.500	506.553	80.001	19.996	103.113	19.847	12.002	0.535
872.000	506.774	80.003	19.995	103.112	19.853	11.618	0.540
872.500	507.016	80.003	19.995	103.111	19.854	11.588	0.491
873.000	507.279	80.003	19.995	103.117	19.857	11.360	0.484
873.500	507.522	80.004	19.994	103.121	19.860	11.161	0.506
874.000	507.787	80.002	19.995	103.128	19.857	11.347	0.507
874.500	508.031	80.001	19.996	103.133	19.864	10.886	0.509
875.000	508.294	80.002	19.995	103.138	19.867	10.656	0.508
875.500	508.570	80.002	19.996	103.138	19.866	10.706	0.523
876.000	508.836	80.002	19.995	103.135	19.868	10.606	0.541
876.500	509.074	80.002	19.995	103.132	19.871	10.396	0.523
877.000	509.328	80.001	19.996	103.129	19.870	10.493	0.498
877.500	509.573	80.002	19.995	103.124	19.873	10.253	0.495
878.000	509.868	80.002	19.995	103.118	19.873	10.257	0.520
878.500	510.083	80.000	19.995	103.115	19.873	10.241	0.525
879.000	510.370	80.002	19.995	103.112	19.877	10.013	0.506
879.500	510.600	80.001	19.996	103.113	19.878	9.913	0.510
880.000	510.850	80.002	19.997	103.117	19.883	9.591	0.499
880.500	511.100	80.001	19.995	103.121	19.882	9.606	0.490
881.000	511.363	80.001	19.996	103.129	19.884	9.496	0.506
881.500	511.605	80.003	19.996	103.132	19.883	9.558	0.509
882.000	511.860	80.001	19.996	103.132	19.887	9.309	0.501
882.500	512.112	80.000	19.996	103.131	19.888	9.216	0.502
883.000	512.358	80.002	19.997	103.129	19.887	9.309	0.502
883.500	512.609	80.001	19.996	103.123	19.888	9.244	0.498
884.000	512.856	80.002	19.996	103.121	19.888	9.228	0.497
884.500	513.117	80.001	19.996	103.118	19.893	8.870	0.503
885.000	513.353	80.000	19.996	103.116	19.890	9.084	0.503
885.501	513.655	80.002	19.997	103.114	19.894	8.841	0.517
886.000	513.851	80.001	19.995	103.115	19.894	8.790	0.518
886.500	514.123	80.004	19.996	103.116	19.898	8.576	0.483
887.000	514.390	80.002	19.996	103.122	19.895	8.748	0.504
887.500	514.653	80.000	19.997	103.126	19.900	8.426	0.534
888.000	514.913	80.001	19.997	103.127	19.900	8.421	0.526
888.501	515.175	80.003	19.996	103.130	19.901	8.335	0.522
889.000	515.405	80.002	19.997	103.130	19.902	8.303	0.507
889.500	515.685	80.002	19.996	103.123	19.905	8.096	0.501
890.000	515.893	80.000	19.997	103.118	19.906	7.972	0.499
890.500	516.146	80.005	19.996	103.121	19.908	7.854	0.475
891.000	516.416	80.002	19.996	103.122	19.908	7.873	0.492
891.500	516.661	80.002	19.996	103.125	19.910	7.696	0.519
892.000	516.952	80.003	19.995	103.125	19.911	7.619	0.526
892.501	517.204	80.002	19.995	103.124	19.911	7.632	0.540
893.000	517.438	80.002	19.995	103.119	19.913	7.547	0.514
893.500	517.701	80.004	19.995	103.114	19.913	7.511	0.491
894.000	517.939	80.002	19.995	103.110	19.916	7.333	0.499
894.500	518.234	80.003	19.995	103.115	19.915	7.354	0.517
895.000	518.453	80.003	19.995	103.121	19.917	7.235	0.523
895.500	518.681	80.004	19.995	103.121	19.918	7.194	0.481
896.000	518.902	80.003	19.994	103.121	19.919	7.122	0.448
896.500	519.174	80.004	19.994	103.126	19.922	6.923	0.471
897.000	519.465	80.001	19.994	103.127	19.922	6.923	0.528
897.500	519.745	80.004	19.994	103.128	19.922	6.871	0.567
898.000	519.930	80.002	19.993	103.135	19.922	6.919	0.518
898.500	520.246	80.001	19.993	103.142	19.922	6.887	0.483
899.000	520.399	80.002	19.994	103.142	19.922	6.879	0.485
899.500	520.688	80.003	19.994	103.138	19.921	6.974	0.455
900.000	520.960	80.002	19.994	103.132	19.927	6.580	0.502
900.500	521.210	80.001	19.994	103.127	19.924	6.759	0.542
901.000	521.424	80.002	19.995	103.119	19.926	6.605	0.493
901.500	521.685	80.001	19.994	103.113	19.926	6.611	0.469
902.000	521.923	80.001	19.994	103.112	19.929	6.450	0.487
902.500	522.192	80.001	19.995	103.111	19.928	6.497	0.503
903.001	522.413	80.001	19.995	103.110	19.930	6.378	0.498
903.501	522.662	80.000	19.994	103.110	19.929	6.391	0.480
904.000	522.916	80.001	19.994	103.111	19.928	6.514	0.486
904.500	523.173	80.002	19.995	103.111	19.931	6.273	0.507
905.000	523.413	80.002	19.995	103.115	19.929	6.416	0.504
905.500	523.680	80.000	19.993	103.121	19.932	6.230	0.502
906.000	523.951	79.999	19.994	103.125	19.931	6.285	0.522
906.500	524.174	80.003	19.995	103.131	19.934	6.092	0.516
907.000	524.432	80.001	19.995	103.138	19.935	6.030	0.488
907.500	524.655	80.000	19.995	103.141	19.934	6.054	0.481
908.000	524.934	80.001	19.994	103.137	19.934	6.110	0.492
908.500	525.211	80.001	19.994	103.138	19.937	5.884	0.529
909.000	525.517	80.000	19.995	103.134	19.937	5.897	0.570
909.500	525.757	80.001	19.994	103.128	19.937	5.866	0.565
910.000	525.971	80.000	19.994	103.123	19.935	5.994	0.500
910.500	526.197	80.003	19.994	103.121	19.937	5.849	0.447
911.000	526.487	80.001	19.995	103.116	19.936	5.918	0.478
911.500	526.749	80.000	19.994	103.120	19.938	5.791	0.534
912.000	526.992	80.001	19.995	103.122	19.937	5.905	0.528
912.500	527.183	80.001	19.994	103.122	19.936	5.918	0.469
913.000	527.437	80.001	19.995	103.123	19.935	5.989	0.440
913.500	527.738	80.001	19.994	103.126	19.936	5.959	0.500
914.000	527.968	80.000	19.994	103.128	19.935	6.023	0.543
914.500	528.184	80.000	19.994	103.131	19.940	5.681	0.488
915.000	528.455	79.999	19.995	103.134	19.938	5.787	0.467
915.500	528.715	80.001	19.995	103.138	19.939	5.745	0.509
916.000	528.976	80.001	19.995	103.138	19.940	5.681	0.526
916.500	529.189	80.002	19.995	103.135	19.938	5.806	0.498
917.000	529.489	80.002	19.994	103.132	19.941	5.571	0.494
917.500	529.687	80.001	19.995	103.135	19.941	5.605	0.505
918.000	529.959	80.003	19.996	103.130	19.941	5.577	0.484
918.500	530.215	80.003	19.995	103.128	19.942	5.497	0.499
919.000	530.457	80.002	19.994	103.123	19.947	5.183	0.513
919.500	530.730	80.002	19.994	103.122	19.943	5.429	0.507
920.000	530.986	80.003	19.996	103.119	19.944	5.388	0.522
920.500	531.250	80.002	19.996	103.122	19.944	5.375	0.524
921.000	531.480	80.002	19.997	103.122	19.946	5.230	0.507
921.500	531.744	80.005	19.997	103.122	19.946	5.275	0.494
922.000	531.994	80.002	19.995	103.121	19.944	5.377	0.504
922.500	532.260	80.003	19.996	103.121	19.945	5.338	0.516
923.000	532.553	80.002	19.995	103.123	19.948	5.126	0.538
923.500	532.788	80.003	19.995	103.124	19.947	5.163	0.543
924.000	533.023	80.002	19.994	103.126	19.944	5.386	0.499
924.500	533.284	80.002	19.995	103.131	19.944	5.398	0.483
925.000	533.508	80.002	19.994	103.132	19.946	5.253	0.490
925.500	533.763	80.003	19.995	103.126	19.949	5.041	0.482
926.000	534.015	80.003	19.995	103.124	19.948	5.099	0.493
926.500	534.255	80.002	19.994	103.123	19.949	5.058	0.500
927.000	534.519	80.004	19.995	103.119	19.948	5.146	0.498
927.500	534.746	80.002	19.995	103.118	19.948	5.142	0.497
928.000	534.998	80.001	19.994	103.119	19.950	4.975	0.484
928.500	535.289	80.002	19.994	103.120	19.952	4.820	0.511
929.000	535.544	80.000	19.995	103.121	19.950	4.966	0.545
929.500	535.807	80.001	19.995	103.119	19.951	4.915	0.532
930.000	536.046	80.002	19.996	103.115	19.954	4.727	0.510
930.500	536.289	80.003	19.996	103.115	19.952	4.827	0.492
931.000	536.558	80.002	19.994	103.113	19.950	5.004	0.497
931.500	536.811	80.001	19.996	103.113	19.950	4.968	0.517
932.000	537.070	80.004	19.995	103.118	19.954	4.731	0.517
932.500	537.316	79.998	19.994	103.118	19.954	4.682	0.509
933.000	537.581	80.002	19.994	103.118	19.951	4.883	0.508
933.501	537.823	80.002	19.994	103.119	19.954	4.699	0.509
934.001	538.080	80.002	19.995	103.116	19.953	4.779	0.503
934.501	538.335	80.002	19.994	103.112	19.955	4.636	0.505
935.000	538.638	80.001	19.994	103.112	19.953	4.789	0.535
935.500	538.866	80.002	19.995	103.112	19.953	4.782	0.545
936.000	539.132	80.003	19.995	103.119	19.954	4.736	0.512
936.500	539.378	80.001	19.994	103.127	19.957	4.527	0.503
937.000	539.631	80.001	19.994	103.135	19.956	4.605	0.506
937.500	539.896	80.003	19.994	103.142	19.956	4.556	0.509
938.000	540.140	80.001	19.994	103.148	19.959	4.387	0.513
938.500	540.410	79.999	19.994	103.149	19.958	4.460	0.511
939.000	540.686	80.001	19.994	103.154	19.958	4.402	0.530
939.500	540.958	80.003	19.995	103.159	19.958	4.454	0.547
940.000	541.206	80.000	19.993	103.159	19.958	4.462	0.535
940.500	541.470	80.001	19.995	103.159	19.956	4.594	0.516
941.000	541.756	80.003	19.994	103.153	19.954	4.704	0.530
941.500	542.002	80.004	19.995	103.143	19.958	4.428	0.541
942.000	542.268	80.000	19.994	103.130	19.958	4.415	0.522
942.500	542.537	80.002	19.995	103.122	19.961	4.208	0.524
943.000	542.779	80.002	19.994	103.114	19.957	4.508	0.523
943.500	543.055	80.004	19.996	103.112	19.957	4.478	0.515
944.000	543.326	80.002	19.995	103.111	19.956	4.551	0.533
944.500	543.592	80.002	19.995	103.112	19.959	4.342	0.542
945.000	543.838	80.002	19.995	103.114	19.961	4.225	0.524
945.500	544.124	80.002	19.995	103.121	19.959	4.366	0.522
946.000	544.399	80.004	19.994	103.129	19.960	4.273	0.547
946.500	544.662	80.001	19.994	103.136	19.958	4.441	0.549
947.000	544.898	80.001	19.995	103.141	19.957	4.508	0.518
947.500	545.199	80.002	19.995	103.140	19.957	4.506	0.518
948.000	545.455	80.003	19.995	103.133	19.961	4.235	0.547
948.500	545.712	80.002	19.995	103.131	19.958	4.410	0.536
949.000	545.987	80.002	19.995	103.130	19.961	4.263	0.523
949.500	546.296	80.001	19.996	103.131	19.959	4.377	0.558
950.000	546.517	80.003	19.995	103.136	19.965	3.946	0.557
950.500	546.806	80.003	19.995	103.139	19.962	4.153	0.520
951.000	547.078	80.003	19.994	103.138	19.961	4.209	0.535
951.500	547.367	80.003	19.996	103.135	19.960	4.300	0.561
952.000	547.655	80.002	19.995	103.135	19.961	4.244	0.569
952.500	547.906	80.003	19.994	103.134	19.961	4.235	0.558
953.000	548.171	80.004	19.996	103.135	19.964	4.045	0.527
953.500	548.418	80.002	19.995	103.131	19.958	4.413	0.514
954.000	548.732	80.003	19.996	103.133	19.960	4.311	0.537
954.500	549.012	80.003	19.994	103.132	19.960	4.318	0.578
955.000	549.241	80.002	19.995	103.134	19.963	4.076	0.552
955.500	549.527	80.002	19.995	103.134	19.958	4.429	0.512
956.000	549.799	80.002	19.995	103.132	19.960	4.309	0.536
956.500	550.057	80.001	19.995	103.130	19.961	4.235	0.544
957.000	550.351	80.003	19.994	103.125	19.958	4.416	0.542
957.500	550.607	80.001	19.994	103.124	19.959	4.339	0.551
958.000	550.891	80.003	19.995	103.129	19.961	4.250	0.545
958.500	551.167	80.001	19.995	103.137	19.960	4.321	0.550
959.000	551.429	80.002	19.995	103.141	19.959	4.373	0.549
959.500	551.694	80.004	19.995	103.148	19.962	4.146	0.533
960.000	551.950	80.001	19.995	103.150	19.962	4.138	0.524
960.500	552.273	80.002	19.995	103.151	19.963	4.108	0.550
961.000	552.504	80.002	19.995	103.151	19.963	4.076	0.566
961.500	552.770	80.002	19.994	103.152	19.965	3.983	0.525
962.000	553.035	80.003	19.994	103.152	19.964	4.000	0.514
962.500	553.272	80.001	19.995	103.152	19.962	4.154	0.517
963.000	553.564	80.001	19.995	103.151	19.966	3.862	0.515
963.500	553.852	80.004	19.995	103.150	19.963	4.091	0.554
964.000	554.134	80.002	19.994	103.145	19.963	4.059	0.575
964.500	554.390	80.001	19.995	103.139	19.964	4.030	0.554
965.000	554.672	80.002	19.994	103.138	19.965	3.985	0.538
965.500	554.948	80.003	19.995	103.138	19.965	3.942	0.548
966.000	555.216	80.003	19.995	103.138	19.965	3.980	0.551
966.500	555.483	80.003	19.994	103.144	19.964	4.028	0.540
967.000	555.711	80.002	19.995	103.149	19.963	4.101	0.515
967.500	556.024	80.002	19.995	103.151	19.962	4.149	0.518
968.000	556.279	80.002	19.994	103.152	19.964	4.013	0.555
968.500	556.530	80.002	19.994	103.153	19.963	4.075	0.537
969.000	556.803	80.002	19.995	103.153	19.966	3.892	0.515
969.500	557.049	80.002	19.994	103.153	19.964	4.034	0.521
970.000	557.314	80.002	19.995	103.152	19.965	3.963	0.515
970.500	557.577	80.004	19.995	103.149	19.962	4.129	0.520
971.000	557.891	80.004	19.995	103.145	19.961	4.215	0.553
971.500	558.140	80.005	19.995	103.139	19.965	3.928	0.570
972.000	558.392	80.002	19.995	103.135	19.964	4.045	0.532
972.500	558.645	80.003	19.995	103.136	19.962	4.172	0.503
973.000	558.914	80.002	19.995	103.137	19.961	4.228	0.513
973.500	559.220	80.003	19.995	103.139	19.960	4.321	0.549
974.000	559.474	80.003	19.995	103.140	19.962	4.164	0.568
974.500	559.773	80.002	19.996	103.140	19.965	3.935	0.557
975.000	559.996	80.003	19.995	103.139	19.966	3.900	0.538
975.500	560.271	80.004	19.994	103.139	19.962	4.160	0.510
976.000	560.537	80.004	19.995	103.140	19.963	4.086	0.519
976.500	560.824	80.003	19.996	103.144	19.965	3.976	0.547
977.000	561.078	80.003	19.995	103.147	19.965	3.974	0.547
977.500	561.325	80.002	19.996	103.149	19.965	3.961	0.521
978.000	561.618	80.004	19.996	103.149	19.965	3.970	0.521
978.500	561.875	80.002	19.994	103.149	19.965	3.950	0.545
979.000	562.168	80.002	19.995	103.149	19.969	3.707	0.550
979.500	562.393	80.002	19.995	103.150	19.965	3.927	0.534
980.000	562.671	80.001	19.996	103.150	19.965	3.929	0.511
980.500	562.918	80.002	19.996	103.151	19.968	3.775	0.514
981.000	563.215	80.000	19.995	103.151	19.967	3.818	0.534
981.500	563.455	80.002	19.995	103.151	19.966	3.857	0.540
982.000	563.708	80.001	19.994	103.151	19.965	3.939	0.515
982.500	563.981	80.002	19.996	103.151	19.967	3.836	0.510
983.000	564.244	80.001	19.997	103.149	19.967	3.827	0.531
983.500	564.516	80.000	19.995	103.150	19.965	3.944	0.535
984.000	564.791	80.001	19.995	103.150	19.966	3.861	0.541
984.500	565.048	80.000	19.995	103.149	19.966	3.891	0.540
985.000	565.303	80.002	19.995	103.149	19.966	3.861	0.522
985.500	565.578	80.001	19.995	103.150	19.967	3.801	0.521
986.000	565.823	80.001	19.995	103.150	19.967	3.788	0.525
986.500	566.102	80.001	19.995	103.150	19.968	3.760	0.522
987.000	566.353	79.999	19.995	103.150	19.969	3.704	0.527
987.500	566.631	80.002	19.994	103.149	19.969	3.658	0.529
988.000	566.854	80.001	19.995	103.146	19.971	3.555	0.515
988.500	567.190	80.000	19.995	103.145	19.969	3.701	0.530
989.000	567.451	80.001	19.995	103.144	19.971	3.574	0.578
989.500	567.683	80.000	19.994	103.144	19.968	3.745	0.544
990.000	567.951	80.001	19.996	103.144	19.969	3.697	0.496
990.500	568.232	80.001	19.995	103.147	19.968	3.771	0.525
991.000	568.512	80.000	19.994	103.147	19.967	3.797	0.555
991.500	568.744	80.002	19.994	103.147	19.968	3.719	0.536
992.000	569.031	80.001	19.994	103.147	19.966	3.911	0.516
992.500	569.295	80.001	19.995	103.150	19.969	3.682	0.535
993.000	569.599	80.001	19.994	103.150	19.971	3.544	0.559
993.500	569.864	80.001	19.995	103.150	19.969	3.663	0.569
994.000	570.122	80.002	19.995	103.150	19.971	3.549	0.546
994.500	570.398	80.000	19.993	103.150	19.972	3.495	0.528
995.000	570.649	80.001	19.994	103.152	19.969	3.702	0.530
995.500	570.913	80.000	19.995	103.156	19.970	3.644	0.521
996.000	571.141	80.003	19.995	103.159	19.969	3.715	0.504
996.500	571.436	80.002	19.994	103.159	19.969	3.681	0.508
997.000	571.703	80.001	19.994	103.159	19.971	3.514	0.543
997.500	571.982	80.002	19.995	103.158	19.969	3.663	0.554
998.000	572.224	80.000	19.995	103.159	19.972	3.497	0.534
998.500	572.481	80.001	19.994	103.156	19.971	3.514	0.510
999.000	572.749	80.001	19.994	103.156	19.972	3.497	0.512
999.500	573.032	80.002	19.995	103.157	19.970	3.588	0.538
1000.000	573.335	80.000	19.994	103.156	19.971	3.573	0.568
1000.500	573.629	80.002	19.994	103.152	19.972	3.462	0.591
1001.000	573.870	80.002	19.995	103.150	19.972	3.508	0.566
1001.500	574.153	80.003	19.994	103.150	19.974	3.372	0.530
1002.000	574.429	80.003	19.995	103.148	19.971	3.553	0.542
1002.500	574.711	80.003	19.995	103.147	19.972	3.499	0.558
1003.000	574.973	80.003	19.994	103.147	19.973	3.428	0.550
1003.500	575.252	80.001	19.995	103.147	19.971	3.549	0.543
1004.000	575.561	80.002	19.994	103.147	19.972	3.505	0.565
1004.500	575.779	80.002	19.996	103.147	19.972	3.484	0.557
1005.000	576.063	80.002	19.995	103.145	19.972	3.480	0.514
1005.500	576.333	80.002	19.995	103.143	19.970	3.592	0.528
1006.000	576.566	80.002	19.994	103.143	19.972	3.507	0.529
1006.500	576.838	80.001	19.995	103.141	19.973	3.400	0.504
1007.000	577.100	80.001	19.994	103.139	19.969	3.700	0.520
1007.500	577.379	80.002	19.994	103.138	19.971	3.538	0.537
1008.000	577.610	80.001	19.994	103.141	19.970	3.583	0.525
1008.500	577.928	80.001	19.995	103.141	19.972	3.467	0.529
1009.000	578.142	80.002	19.994	103.143	19.971	3.570	0.541
1009.500	578.421	80.002	19.994	103.145	19.970	3.616	0.513
1010.000	578.683	80.002	19.995	103.147	19.972	3.499	0.517
1010.500	578.965	80.001	19.995	103.147	19.970	3.598	0.542
1011.000	579.206	80.001	19.995	103.146	19.971	3.540	0.533
1011.500	579.470	80.002	19.996	103.147	19.972	3.490	0.514
1012.000	579.740	80.001	19.995	103.147	19.971	3.559	0.519
1012.500	580.017	80.002	19.994	103.147	19.972	3.467	0.540
1013.000	580.288	80.002	19.995	103.147	19.970	3.616	0.547
1013.500	580.536	80.001	19.995	103.146	19.970	3.622	0.534
1014.000	580.793	80.002	19.996	103.145	19.972	3.486	0.512
1014.500	581.045	80.001	19.995	103.146	19.971	3.549	0.507
1015.000	581.340	80.001	19.995	103.148	19.971	3.530	0.528
1015.500	581.596	80.001	19.995	103.150	19.968	3.784	0.548
1016.000	581.865	80.001	19.995	103.152	19.972	3.469	0.538
1016.500	582.113	80.001	19.996	103.155	19.971	3.570	0.522
1017.000	582.392	80.001	19.995	103.156	19.972	3.495	0.522
1017.500	582.677	80.001	19.995	103.155	19.971	3.564	0.545
1018.000	582.884	80.001	19.994	103.153	19.973	3.441	0.529
1018.500	583.130	80.002	19.995	103.152	19.975	3.287	0.473
1019.000	583.401	80.000	19.994	103.149	19.970	3.596	0.485
1019.500	583.705	80.000	19.994	103.147	19.972	3.495	0.546
1020.000	583.942	80.001	19.994	103.147	19.972	3.452	0.558
1020.500	584.165	80.001	19.993	103.148	19.971	3.514	0.501
1021.000	584.455	80.001	19.994	103.148	19.977	3.152	0.487
1021.500	584.688	80.002	19.995	103.149	19.977	3.169	0.518
1022.000	584.956	80.001	19.995	103.150	19.973	3.389	0.512
1022.500	585.219	80.001	19.995	103.150	19.974	3.322	0.516
1023.000	585.455	80.002	19.995	103.150	19.974	3.348	0.515
1023.500	585.712	80.002	19.994	103.149	19.973	3.421	0.496
1024.000	585.992	80.002	19.996	103.145	19.976	3.210	0.515
1024.500	586.235	80.002	19.994	103.141	19.973	3.432	0.530
1025.000	586.512	80.001	19.994	103.138	19.973	3.389	0.522
1025.500	586.740	80.002	19.994	103.138	19.975	3.238	0.512
1026.000	587.018	80.002	19.994	103.137	19.971	3.554	0.505
1026.500	587.254	80.002	19.995	103.140	19.973	3.433	0.510
1027.000	587.514	80.002	19.996	103.144	19.975	3.291	0.505
1027.500	587.793	80.002	19.995	103.147	19.978	3.085	0.517
1028.000	588.011	80.002	19.994	103.148	19.977	3.111	0.518
1028.500	588.278	80.001	19.994	103.149	19.978	3.068	0.491
1029.000	588.529	80.002	19.994	103.151	19.977	3.163	0.501
1029.500	588.748	80.002	19.994	103.151	19.977	3.147	0.494
1030.000	589.004	80.003	19.995	103.149	19.975	3.255	0.473
1030.500	589.280	80.002	19.994	103.149	19.977	3.102	0.504
1031.000	589.530	80.001	19.995	103.148	19.978	3.067	0.529
1031.500	589.797	80.002	19.994	103.148	19.978	3.084	0.522
1032.001	590.022	80.002	19.995	103.146	19.978	3.044	0.504
1032.501	590.308	80.002	19.994	103.147	19.977	3.109	0.501
1033.000	590.548	80.002	19.995	103.147	19.977	3.141	0.519
1033.501	590.772	80.002	19.995	103.147	19.978	3.051	0.495
1034.001	591.073	80.003	19.994	103.148	19.979	3.001	0.494
1034.501	591.328	80.003	19.994	103.149	19.978	3.099	0.540
1035.001	591.555	80.002	19.995	103.146	19.977	3.114	0.519
1035.500	591.829	80.002	19.994	103.144	19.980	2.902	0.492
1036.000	592.091	80.002	19.994	103.140	19.981	2.887	0.519
1036.501	592.321	80.001	19.994	103.139	19.976	3.189	0.514
1037.001	592.578	80.002	19.995	103.135	19.979	2.986	0.489
1037.501	592.837	80.000	19.995	103.131	19.978	3.042	0.501
1038.000	593.094	80.002	19.995	103.127	19.979	3.005	0.516
1038.500	593.347	80.001	19.995	103.129	19.981	2.834	0.513
1039.000	593.595	80.000	19.994	103.129	19.979	2.975	0.505
1039.500	593.827	80.000	19.995	103.134	19.980	2.903	0.490
1040.001	594.131	80.001	19.995	103.141	19.982	2.780	0.508
1040.501	594.367	80.001	19.995	103.147	19.982	2.824	0.538
1041.000	594.626	80.000	19.996	103.150	19.982	2.765	0.518
1041.500	594.882	80.000	19.995	103.150	19.982	2.765	0.505
