Repository: ulfsri/fsri_materials_database

# Materials and Products Database

## 01_Data

Raw data generated from each apparatus are included here in plain-text format. The data is organized first by material, next by the short name of test apparatus used, and where applicable additional filtering by test settings.

### material.json

Each material directory contains a json file of the same name as the material. This file links the data stored in the repository as well as data and graphs produced by the accompanying scripts (__02_Scripts__) to the respective landing page for the material on the front-end website.

File: 01_Data/Vinyl_Plank_Flooring/MCC/Vinyl_Plank_Flooring_MCC_30K_min_211111_R3.txt (part 3 of 4)
T Correction Coefficients:	0	1.024463	0
Time Shift (s):	14
*
Time (s)	Temperature (C)	N2 flow rate (cc/min)	O2 flow rate (cc/min)	Flow Rate (cc/min)	Oxygen (%)	HRR (W/g)	Heating rate (C/s)
695.000	418.962	80.000	19.994	103.126	19.967	8.500	0.546
695.500	419.200	80.001	19.995	103.120	19.965	8.684	0.527
696.000	419.450	80.001	19.994	103.119	19.964	8.713	0.496
696.500	419.718	80.002	19.995	103.126	19.964	8.708	0.503
697.000	419.931	80.000	19.995	103.134	19.962	8.868	0.500
697.500	420.235	80.001	19.995	103.142	19.964	8.752	0.499
698.000	420.494	80.001	19.996	103.149	19.962	8.866	0.540
698.500	420.720	80.003	19.994	103.151	19.959	9.091	0.524
699.000	420.972	80.001	19.995	103.151	19.962	8.899	0.482
699.500	421.248	80.001	19.994	103.152	19.957	9.228	0.503
700.000	421.489	80.002	19.996	103.151	19.958	9.133	0.522
700.500	421.737	80.001	19.995	103.151	19.955	9.380	0.503
701.000	421.984	80.001	19.995	103.151	19.957	9.224	0.492
701.500	422.270	80.002	19.994	103.153	19.952	9.584	0.514
702.000	422.490	80.003	19.996	103.155	19.950	9.711	0.520
702.500	422.776	80.003	19.995	103.158	19.950	9.696	0.506
703.000	423.030	80.003	19.996	103.164	19.951	9.653	0.523
703.500	423.280	80.003	19.994	103.170	19.949	9.788	0.522
704.000	423.530	80.002	19.995	103.168	19.946	9.988	0.502
704.500	423.792	80.004	19.995	103.165	19.948	9.825	0.506
705.000	424.015	80.002	19.994	103.161	19.944	10.083	0.499
705.500	424.314	80.003	19.994	103.154	19.945	10.029	0.504
706.000	424.505	80.004	19.994	103.148	19.941	10.291	0.506
706.500	424.751	80.004	19.993	103.147	19.943	10.194	0.463
707.000	425.057	80.003	19.994	103.145	19.940	10.385	0.494
707.500	425.293	80.005	19.994	103.142	19.940	10.373	0.546
708.000	425.543	80.003	19.995	103.141	19.935	10.721	0.514
708.500	425.771	80.003	19.994	103.140	19.936	10.671	0.482
709.000	426.037	80.005	19.995	103.140	19.934	10.772	0.487
709.500	426.300	80.005	19.993	103.142	19.932	10.959	0.512
710.000	426.561	80.004	19.993	103.144	19.932	10.973	0.526
710.500	426.836	80.003	19.994	103.147	19.930	11.089	0.530
711.000	427.081	80.004	19.994	103.147	19.928	11.229	0.529
711.500	427.331	80.002	19.994	103.147	19.926	11.342	0.508
712.000	427.537	80.004	19.995	103.147	19.926	11.342	0.475
712.500	427.805	80.003	19.995	103.147	19.923	11.535	0.465
713.000	428.048	80.002	19.995	103.147	19.921	11.718	0.492
713.500	428.328	80.004	19.995	103.147	19.919	11.837	0.516
714.000	428.552	80.004	19.995	103.147	19.916	12.059	0.513
714.500	428.825	80.003	19.996	103.148	19.916	12.031	0.501
715.000	429.051	80.003	19.995	103.147	19.914	12.203	0.499
715.500	429.314	80.003	19.995	103.147	19.914	12.185	0.494
716.000	429.526	80.004	19.996	103.147	19.913	12.227	0.482
716.500	429.816	80.003	19.996	103.147	19.908	12.611	0.488
717.000	430.019	80.002	19.996	103.147	19.907	12.677	0.498
717.500	430.281	80.001	19.996	103.148	19.907	12.656	0.479
718.000	430.536	80.003	19.995	103.148	19.906	12.736	0.490
718.500	430.777	80.002	19.996	103.148	19.905	12.822	0.506
719.000	431.003	80.002	19.996	103.148	19.902	13.037	0.482
719.500	431.286	80.002	19.996	103.147	19.898	13.290	0.488
720.000	431.507	80.003	19.997	103.147	19.897	13.354	0.506
720.500	431.752	80.003	19.996	103.144	19.895	13.513	0.485
721.000	432.012	80.004	19.996	103.142	19.893	13.651	0.486
721.500	432.285	80.002	19.996	103.141	19.892	13.661	0.519
722.000	432.498	80.002	19.995	103.139	19.888	13.960	0.509
722.500	432.764	80.002	19.996	103.139	19.884	14.209	0.482
723.000	433.022	80.002	19.996	103.142	19.884	14.215	0.501
723.500	433.258	80.001	19.995	103.143	19.883	14.284	0.509
724.000	433.526	80.002	19.996	103.140	19.878	14.679	0.499
724.500	433.761	80.003	19.996	103.134	19.879	14.578	0.504
725.000	434.059	80.003	19.995	103.128	19.876	14.759	0.518
725.500	434.267	80.003	19.997	103.127	19.874	14.922	0.519
726.000	434.512	80.003	19.995	103.127	19.870	15.222	0.480
726.500	434.771	80.004	19.996	103.132	19.872	15.098	0.479
727.000	435.043	80.004	19.995	103.142	19.867	15.386	0.517
727.500	435.286	80.002	19.996	103.149	19.867	15.440	0.523
728.000	435.530	80.004	19.996	103.150	19.862	15.758	0.501
728.500	435.776	80.003	19.995	103.149	19.860	15.915	0.488
729.000	436.078	80.004	19.995	103.147	19.858	16.031	0.518
729.500	436.295	80.003	19.996	103.146	19.854	16.299	0.533
730.000	436.546	80.003	19.995	103.145	19.851	16.479	0.494
730.500	436.815	80.004	19.995	103.144	19.850	16.552	0.495
731.000	437.087	80.004	19.996	103.145	19.848	16.752	0.530
731.500	437.269	80.004	19.995	103.146	19.846	16.876	0.497
732.000	437.607	80.003	19.995	103.146	19.844	17.001	0.487
732.500	437.809	80.004	19.995	103.147	19.841	17.220	0.530
733.000	438.081	80.004	19.995	103.148	19.837	17.482	0.507
733.500	438.307	80.004	19.994	103.148	19.835	17.628	0.486
734.000	438.556	80.004	19.996	103.147	19.832	17.813	0.487
734.500	438.827	80.002	19.994	103.147	19.830	17.980	0.498
735.000	439.075	80.004	19.997	103.147	19.829	18.019	0.519
735.500	439.308	80.004	19.995	103.147	19.827	18.155	0.500
736.000	439.578	80.004	19.995	103.148	19.819	18.679	0.492
736.500	439.815	80.003	19.998	103.149	19.817	18.828	0.505
737.000	440.119	80.004	19.995	103.149	19.815	18.972	0.524
737.500	440.319	80.002	19.996	103.150	19.814	19.043	0.522
738.000	440.598	80.004	19.995	103.150	19.810	19.345	0.491
738.500	440.842	80.003	19.996	103.148	19.810	19.360	0.501
739.000	441.115	80.003	19.995	103.148	19.806	19.596	0.520
739.500	441.343	80.003	19.995	103.148	19.801	19.968	0.509
740.000	441.568	80.003	19.995	103.147	19.797	20.247	0.477
740.500	441.864	80.004	19.996	103.148	19.797	20.236	0.487
741.000	442.090	80.003	19.995	103.149	19.792	20.547	0.522
741.500	442.393	80.003	19.995	103.149	19.791	20.629	0.525
742.000	442.616	80.001	19.996	103.150	19.788	20.841	0.528
742.500	442.875	80.001	19.995	103.150	19.782	21.258	0.505
743.000	443.122	80.001	19.995	103.150	19.779	21.479	0.494
743.500	443.349	80.002	19.995	103.150	19.777	21.629	0.489
744.000	443.636	80.000	19.996	103.150	19.773	21.889	0.494
744.500	443.887	79.999	19.996	103.149	19.771	22.005	0.526
745.000	444.083	80.002	19.996	103.150	19.764	22.488	0.493
745.500	444.375	80.001	19.996	103.149	19.763	22.583	0.468
746.000	444.601	80.001	19.995	103.149	19.756	23.036	0.503
746.500	444.862	80.002	19.996	103.147	19.754	23.182	0.502
747.000	445.142	80.001	19.995	103.146	19.750	23.468	0.514
747.500	445.389	80.000	19.995	103.143	19.748	23.601	0.534
748.000	445.623	80.001	19.995	103.143	19.744	23.885	0.504
748.500	445.872	79.999	19.996	103.143	19.742	24.017	0.482
749.000	446.123	80.000	19.996	103.145	19.735	24.474	0.492
749.500	446.354	80.000	19.996	103.146	19.732	24.689	0.491
750.000	446.605	80.001	19.996	103.148	19.730	24.858	0.481
750.500	446.852	80.001	19.995	103.147	19.725	25.195	0.490
751.000	447.132	79.999	19.997	103.147	19.724	25.226	0.513
751.500	447.389	80.001	19.996	103.147	19.716	25.798	0.532
752.000	447.608	80.001	19.996	103.149	19.714	25.955	0.506
752.500	447.876	80.001	19.996	103.151	19.707	26.394	0.482
753.000	448.163	80.000	19.996	103.152	19.705	26.527	0.521
753.500	448.361	80.000	19.996	103.152	19.706	26.487	0.520
754.000	448.663	79.999	19.995	103.152	19.703	26.716	0.492
754.500	448.910	80.000	19.997	103.152	19.696	27.135	0.524
755.000	449.173	80.001	19.995	103.150	19.692	27.459	0.529
755.500	449.411	80.001	19.996	103.151	19.688	27.713	0.506
756.000	449.651	80.001	19.996	103.152	19.685	27.899	0.490
756.500	449.912	80.000	19.996	103.151	19.684	27.999	0.489
757.000	450.203	80.000	19.996	103.151	19.676	28.537	0.526
757.500	450.478	80.000	19.996	103.151	19.676	28.522	0.559
758.000	450.701	80.001	19.995	103.151	19.672	28.855	0.532
758.500	450.987	80.002	19.995	103.151	19.665	29.285	0.504
759.000	451.204	80.002	19.996	103.151	19.662	29.505	0.506
759.500	451.491	80.002	19.995	103.153	19.660	29.636	0.503
760.000	451.755	80.002	19.996	103.157	19.655	30.012	0.527
760.500	451.998	80.001	19.995	103.157	19.651	30.254	0.530
761.000	452.240	80.002	19.995	103.157	19.646	30.577	0.496
761.500	452.522	80.001	19.995	103.157	19.641	30.950	0.504
762.000	452.778	80.000	19.995	103.154	19.641	30.920	0.531
762.500	453.025	80.002	19.995	103.151	19.636	31.300	0.520
763.000	453.301	80.003	19.995	103.150	19.633	31.492	0.513
763.500	453.559	80.001	19.995	103.149	19.633	31.480	0.529
764.000	453.793	80.002	19.995	103.149	19.627	31.893	0.513
764.500	454.057	80.001	19.995	103.148	19.622	32.230	0.494
765.000	454.350	80.002	19.994	103.144	19.619	32.482	0.527
765.500	454.600	80.000	19.994	103.144	19.618	32.522	0.550
766.000	454.845	80.002	19.995	103.143	19.614	32.790	0.519
766.500	455.115	80.001	19.994	103.143	19.613	32.862	0.505
767.000	455.354	80.002	19.993	103.144	19.611	33.037	0.512
767.500	455.642	80.002	19.995	103.149	19.610	33.102	0.518
768.000	455.877	80.001	19.995	103.149	19.603	33.536	0.525
768.500	456.166	80.002	19.996	103.150	19.602	33.662	0.523
769.000	456.417	80.002	19.994	103.150	19.599	33.855	0.532
769.500	456.682	80.001	19.995	103.150	19.597	34.008	0.528
770.000	456.941	80.001	19.994	103.148	19.591	34.383	0.520
770.500	457.219	80.002	19.995	103.148	19.589	34.525	0.530
771.000	457.463	80.001	19.995	103.148	19.588	34.583	0.530
771.500	457.719	80.001	19.995	103.148	19.583	34.914	0.511
772.000	457.992	80.000	19.996	103.152	19.586	34.745	0.515
772.500	458.249	80.000	19.995	103.154	19.584	34.905	0.529
773.000	458.500	80.001	19.995	103.154	19.580	35.171	0.519
773.500	458.766	80.001	19.996	103.154	19.579	35.221	0.512
774.000	458.998	80.000	19.995	103.154	19.576	35.427	0.508
774.500	459.283	80.001	19.995	103.150	19.574	35.566	0.508
775.000	459.536	80.002	19.995	103.149	19.574	35.540	0.527
775.500	459.820	80.002	19.996	103.148	19.573	35.635	0.537
776.000	460.087	80.001	19.996	103.153	19.569	35.925	0.544
776.500	460.341	80.001	19.995	103.161	19.572	35.728	0.536
777.000	460.587	80.001	19.997	103.162	19.566	36.083	0.511
777.500	460.844	80.001	19.996	103.161	19.564	36.240	0.502
778.000	461.089	80.001	19.996	103.161	19.563	36.282	0.502
778.500	461.394	80.000	19.995	103.157	19.562	36.407	0.526
779.000	461.600	80.001	19.995	103.150	19.560	36.499	0.530
779.500	461.905	80.001	19.995	103.150	19.559	36.591	0.511
780.000	462.194	80.000	19.995	103.150	19.559	36.600	0.553
780.500	462.436	80.002	19.995	103.151	19.558	36.652	0.562
781.000	462.719	80.002	19.994	103.153	19.559	36.622	0.528
781.500	462.998	80.001	19.995	103.152	19.557	36.731	0.543
782.000	463.235	80.002	19.996	103.151	19.557	36.742	0.539
782.500	463.457	80.001	19.996	103.150	19.553	37.004	0.488
783.000	463.725	80.002	19.995	103.150	19.553	36.971	0.475
783.500	463.998	80.001	19.996	103.147	19.552	37.078	0.516
784.000	464.260	80.001	19.995	103.148	19.550	37.238	0.538
784.500	464.491	80.000	19.995	103.151	19.553	36.974	0.514
785.000	464.772	80.003	19.994	103.152	19.550	37.223	0.503
785.500	465.018	80.001	19.996	103.153	19.549	37.252	0.519
786.000	465.284	80.002	19.994	103.154	19.550	37.208	0.519
786.500	465.565	80.001	19.995	103.154	19.552	37.081	0.530
787.000	465.838	80.003	19.995	103.152	19.551	37.109	0.551
787.500	466.079	80.001	19.995	103.152	19.551	37.152	0.534
788.000	466.366	80.002	19.995	103.151	19.553	36.997	0.521
788.500	466.618	80.003	19.995	103.149	19.557	36.722	0.533
789.000	466.910	80.003	19.994	103.147	19.552	37.052	0.542
789.500	467.157	80.003	19.995	103.147	19.551	37.157	0.541
790.000	467.391	80.002	19.996	103.147	19.550	37.230	0.510
790.500	467.694	80.003	19.995	103.147	19.552	37.083	0.509
791.000	467.908	80.003	19.994	103.147	19.553	37.029	0.527
791.500	468.186	80.003	19.993	103.146	19.557	36.710	0.504
792.000	468.436	80.003	19.995	103.145	19.558	36.657	0.510
792.500	468.656	80.003	19.995	103.142	19.560	36.552	0.499
793.000	468.924	80.003	19.996	103.142	19.560	36.489	0.479
793.500	469.159	80.004	19.995	103.142	19.563	36.347	0.496
794.000	469.431	80.002	19.995	103.142	19.560	36.523	0.505
794.500	469.686	80.004	19.994	103.143	19.564	36.247	0.517
795.000	469.963	80.003	19.995	103.145	19.565	36.189	0.530
795.500	470.219	80.002	19.994	103.146	19.566	36.103	0.532
796.000	470.471	80.003	19.995	103.145	19.566	36.103	0.521
796.500	470.692	80.002	19.995	103.145	19.567	36.060	0.490
797.000	470.937	80.002	19.995	103.145	19.570	35.803	0.469
797.500	471.210	80.003	19.995	103.146	19.573	35.631	0.492
798.000	471.447	80.002	19.994	103.147	19.576	35.424	0.513
798.500	471.721	80.003	19.993	103.148	19.574	35.590	0.510
799.000	471.942	80.002	19.994	103.149	19.576	35.455	0.503
799.500	472.206	80.001	19.995	103.149	19.576	35.391	0.490
800.000	472.461	80.000	19.995	103.149	19.581	35.053	0.502
800.500	472.741	80.002	19.995	103.149	19.583	34.921	0.527
801.000	473.005	80.002	19.995	103.149	19.584	34.903	0.540
801.500	473.213	80.001	19.994	103.148	19.588	34.608	0.508
802.000	473.480	80.002	19.994	103.148	19.588	34.628	0.474
802.500	473.751	80.002	19.995	103.146	19.593	34.282	0.507
803.000	474.019	80.002	19.995	103.143	19.593	34.232	0.538
803.500	474.244	80.002	19.995	103.143	19.594	34.155	0.516
804.000	474.474	80.002	19.994	103.144	19.596	34.037	0.474
804.500	474.748	80.002	19.995	103.144	19.601	33.692	0.480
805.000	475.015	80.003	19.994	103.147	19.602	33.632	0.522
805.500	475.292	80.002	19.995	103.148	19.604	33.518	0.543
806.000	475.527	80.002	19.994	103.148	19.607	33.321	0.528
806.500	475.746	80.001	19.994	103.149	19.609	33.143	0.483
807.000	476.011	80.002	19.994	103.149	19.610	33.050	0.469
807.500	476.266	80.003	19.994	103.149	19.615	32.749	0.502
808.000	476.494	80.001	19.994	103.151	19.621	32.327	0.502
808.500	476.721	80.003	19.996	103.151	19.619	32.461	0.469
809.000	476.969	80.002	19.995	103.150	19.620	32.420	0.465
809.500	477.238	80.002	19.996	103.148	19.624	32.106	0.495
810.000	477.477	80.004	19.995	103.147	19.623	32.186	0.513
810.500	477.756	80.003	19.995	103.147	19.629	31.783	0.513
811.000	477.992	80.002	19.995	103.143	19.630	31.693	0.516
811.500	478.206	80.002	19.995	103.144	19.634	31.458	0.482
812.000	478.465	80.003	19.995	103.145	19.636	31.308	0.462
812.500	478.712	80.002	19.993	103.144	19.638	31.129	0.490
813.000	478.935	80.004	19.995	103.140	19.639	31.096	0.488
813.500	479.197	80.002	19.994	103.142	19.642	30.900	0.477
814.000	479.447	80.003	19.996	103.142	19.643	30.847	0.498
814.500	479.695	80.004	19.995	103.141	19.645	30.672	0.505
815.000	479.942	80.002	19.995	103.143	19.645	30.648	0.497
815.500	480.183	80.003	19.995	103.146	19.650	30.321	0.492
816.000	480.417	80.004	19.995	103.144	19.654	30.089	0.481
816.500	480.659	80.003	19.995	103.139	19.654	30.062	0.476
817.000	480.907	80.002	19.995	103.139	19.657	29.880	0.484
817.500	481.169	80.003	19.996	103.138	19.660	29.643	0.500
818.000	481.428	80.003	19.995	103.140	19.662	29.493	0.516
818.500	481.659	80.002	19.995	103.141	19.663	29.438	0.505
819.000	481.946	80.003	19.995	103.147	19.665	29.303	0.504
819.500	482.131	80.003	19.995	103.147	19.669	29.009	0.495
820.000	482.400	80.001	19.994	103.146	19.671	28.873	0.463
820.500	482.660	80.002	19.995	103.146	19.676	28.539	0.492
821.000	482.918	80.002	19.995	103.148	19.680	28.272	0.523
821.500	483.155	80.002	19.995	103.150	19.679	28.369	0.506
822.000	483.408	80.003	19.994	103.151	19.683	28.062	0.492
822.500	483.645	80.001	19.995	103.151	19.686	27.828	0.490
823.000	483.903	80.002	19.995	103.152	19.687	27.779	0.493
823.500	484.159	80.000	19.995	103.152	19.690	27.562	0.504
824.000	484.423	80.002	19.994	103.150	19.691	27.503	0.517
824.500	484.665	80.001	19.995	103.150	19.694	27.331	0.513
825.000	484.915	80.001	19.995	103.147	19.696	27.178	0.499
825.500	485.165	80.001	19.995	103.146	19.701	26.837	0.497
826.000	485.443	80.001	19.995	103.146	19.704	26.629	0.514
826.500	485.691	80.002	19.995	103.147	19.706	26.459	0.527
827.000	485.903	80.001	19.996	103.147	19.710	26.212	0.493
827.500	486.180	80.001	19.996	103.150	19.713	25.981	0.474
828.000	486.461	80.002	19.996	103.151	19.712	26.073	0.523
828.500	486.671	80.001	19.996	103.150	19.716	25.804	0.525
829.000	486.921	80.001	19.995	103.150	19.721	25.469	0.476
829.500	487.169	80.002	19.995	103.149	19.725	25.191	0.479
830.000	487.458	80.001	19.996	103.148	19.724	25.265	0.517
830.500	487.695	80.003	19.995	103.147	19.726	25.093	0.532
831.000	487.912	80.001	19.995	103.147	19.733	24.657	0.490
831.500	488.193	80.001	19.995	103.147	19.734	24.571	0.476
832.000	488.408	80.000	19.996	103.147	19.735	24.473	0.497
832.500	488.682	80.001	19.995	103.147	19.736	24.394	0.492
833.000	488.942	80.001	19.996	103.146	19.740	24.143	0.512
833.500	489.212	80.002	19.995	103.146	19.743	23.933	0.532
834.000	489.423	80.002	19.996	103.145	19.745	23.830	0.505
834.500	489.714	80.001	19.995	103.145	19.749	23.493	0.492
835.000	489.956	80.001	19.996	103.145	19.751	23.392	0.518
835.500	490.212	80.002	19.997	103.147	19.753	23.242	0.515
836.000	490.434	80.001	19.995	103.147	19.761	22.691	0.488
836.500	490.701	80.002	19.996	103.148	19.756	23.062	0.484
837.000	490.962	80.001	19.996	103.147	19.763	22.579	0.508
837.500	491.192	80.000	19.997	103.147	19.764	22.520	0.509
838.000	491.447	80.001	19.997	103.145	19.767	22.269	0.488
838.500	491.682	80.001	19.996	103.145	19.769	22.157	0.488
839.000	491.955	80.001	19.995	103.146	19.770	22.078	0.499
839.500	492.222	80.002	19.997	103.148	19.778	21.545	0.524
840.000	492.490	80.000	19.996	103.148	19.777	21.581	0.538
840.500	492.695	80.002	19.995	103.149	19.779	21.429	0.504
841.000	492.998	80.000	19.996	103.148	19.782	21.288	0.490
841.500	493.229	80.002	19.996	103.147	19.784	21.131	0.521
842.000	493.483	80.001	19.996	103.145	19.787	20.918	0.510
842.500	493.726	80.000	19.996	103.145	19.789	20.806	0.491
843.000	494.040	80.001	19.995	103.144	19.790	20.735	0.527
843.500	494.270	80.001	19.996	103.142	19.793	20.531	0.550
844.000	494.569	80.001	19.997	103.142	19.794	20.432	0.536
844.500	494.858	80.002	19.996	103.140	19.799	20.082	0.559
845.000	495.072	80.002	19.996	103.136	19.800	20.048	0.545
845.500	495.348	80.002	19.997	103.136	19.803	19.844	0.496
846.000	495.555	80.000	19.995	103.138	19.803	19.792	0.487
846.500	495.856	80.001	19.996	103.138	19.808	19.496	0.496
847.000	496.094	80.001	19.996	103.139	19.808	19.438	0.523
847.500	496.351	80.000	19.997	103.143	19.807	19.503	0.517
848.000	496.631	80.000	19.995	103.143	19.809	19.406	0.516
848.500	496.903	80.002	19.995	103.145	19.814	19.036	0.545
849.000	497.166	80.002	19.997	103.145	19.817	18.844	0.544
849.500	497.437	80.002	19.995	103.145	19.817	18.838	0.534
850.000	497.716	80.001	19.996	103.146	19.821	18.561	0.542
850.500	497.954	80.002	19.995	103.146	19.822	18.475	0.534
851.000	498.228	80.002	19.997	103.145	19.825	18.295	0.514
851.500	498.503	80.002	19.997	103.144	19.829	18.043	0.530
852.000	498.758	80.001	19.996	103.143	19.830	17.941	0.540
852.500	499.004	80.001	19.995	103.142	19.831	17.889	0.516
853.000	499.283	80.002	19.996	103.142	19.833	17.730	0.513
853.500	499.570	80.001	19.995	103.143	19.837	17.455	0.546
854.000	499.825	80.001	19.995	103.144	19.838	17.384	0.554
854.500	500.105	80.002	19.996	103.145	19.841	17.189	0.538
855.000	500.377	80.002	19.996	103.145	19.840	17.257	0.543
855.500	500.661	80.001	19.996	103.146	19.846	16.848	0.554
856.000	500.895	80.001	19.996	103.146	19.847	16.820	0.537
856.500	501.175	80.001	19.995	103.145	19.850	16.601	0.516
857.000	501.466	80.001	19.995	103.143	19.850	16.567	0.543
857.500	501.717	80.001	19.996	103.143	19.854	16.326	0.557
858.000	501.975	80.001	19.995	103.143	19.855	16.256	0.525
858.500	502.250	80.001	19.996	103.143	19.858	16.035	0.521
859.000	502.516	80.001	19.997	103.144	19.857	16.077	0.537
859.500	502.817	80.002	19.995	103.147	19.863	15.652	0.554
860.000	503.073	80.001	19.995	103.148	19.863	15.688	0.562
860.500	503.341	80.001	19.996	103.148	19.866	15.454	0.541
861.000	503.613	80.000	19.995	103.148	19.866	15.491	0.532
861.500	503.863	80.001	19.995	103.148	19.871	15.107	0.531
862.000	504.164	80.000	19.994	103.146	19.876	14.795	0.537
862.500	504.401	80.000	19.995	103.146	19.875	14.840	0.545
863.000	504.679	80.001	19.995	103.145	19.876	14.772	0.526
863.500	504.940	80.001	19.994	103.144	19.877	14.714	0.527
864.000	505.234	80.000	19.995	103.142	19.881	14.450	0.547
864.500	505.522	80.002	19.995	103.145	19.882	14.405	0.568
865.000	505.804	80.002	19.995	103.145	19.886	14.089	0.576
865.500	506.063	80.003	19.995	103.146	19.885	14.198	0.556
866.000	506.327	80.000	19.995	103.147	19.887	14.009	0.532
866.500	506.604	80.002	19.995	103.150	19.887	14.039	0.532
867.000	506.861	80.003	19.995	103.150	19.892	13.715	0.538
867.500	507.152	80.002	19.995	103.150	19.893	13.597	0.541
868.000	507.437	80.002	19.994	103.149	19.893	13.653	0.562
868.500	507.688	80.002	19.994	103.149	19.895	13.458	0.555
869.000	508.011	80.003	19.996	103.149	19.902	13.032	0.555
869.500	508.255	80.003	19.994	103.149	19.902	13.019	0.571
870.000	508.531	80.003	19.995	103.150	19.901	13.050	0.544
870.500	508.800	80.002	19.995	103.151	19.903	12.929	0.532
871.000	509.093	80.003	19.995	103.151	19.907	12.652	0.554
871.500	509.349	80.003	19.995	103.151	19.908	12.620	0.556
872.000	509.613	80.003	19.995	103.151	19.909	12.526	0.534
872.500	509.890	80.003	19.995	103.149	19.912	12.326	0.531
873.000	510.178	80.004	19.994	103.149	19.915	12.137	0.553
873.500	510.433	80.002	19.994	103.149	19.913	12.266	0.554
874.000	510.723	80.002	19.995	103.148	19.914	12.158	0.544
874.500	511.018	80.001	19.995	103.148	19.914	12.183	0.565
875.000	511.266	80.002	19.995	103.146	19.916	12.071	0.564
875.500	511.545	80.003	19.995	103.146	19.919	11.867	0.535
876.000	511.842	80.003	19.995	103.146	19.923	11.541	0.551
876.500	512.086	80.002	19.995	103.147	19.923	11.549	0.558
877.000	512.349	80.002	19.994	103.147	19.925	11.453	0.524
877.500	512.615	80.002	19.995	103.149	19.924	11.485	0.519
878.000	512.883	80.005	19.994	103.149	19.926	11.326	0.532
878.500	513.186	80.001	19.994	103.148	19.928	11.197	0.552
879.000	513.430	80.003	19.995	103.147	19.930	11.054	0.559
879.500	513.748	80.001	19.995	103.146	19.933	10.897	0.555
880.000	513.989	80.001	19.994	103.145	19.932	10.913	0.560
880.500	514.301	80.001	19.994	103.145	19.937	10.563	0.556
881.000	514.581	80.001	19.996	103.144	19.936	10.659	0.572
881.500	514.865	80.001	19.994	103.145	19.939	10.446	0.578
882.000	515.063	80.002	19.994	103.147	19.941	10.289	0.523
882.500	515.412	80.001	19.995	103.144	19.940	10.407	0.514
883.000	515.662	80.001	19.995	103.141	19.939	10.433	0.573
883.500	515.942	80.002	19.995	103.140	19.945	10.027	0.564
884.000	516.252	80.002	19.994	103.140	19.945	10.043	0.560
884.500	516.542	80.002	19.995	103.140	19.952	9.540	0.595
885.000	516.798	80.001	19.996	103.144	19.950	9.686	0.573
885.500	517.072	80.003	19.993	103.149	19.951	9.658	0.538
886.000	517.351	80.001	19.994	103.151	19.953	9.493	0.542
886.500	517.622	80.002	19.995	103.151	19.954	9.431	0.552
887.000	517.872	80.002	19.995	103.151	19.955	9.378	0.535
887.500	518.162	80.002	19.995	103.150	19.955	9.361	0.530
888.000	518.418	80.001	19.995	103.150	19.956	9.303	0.543
888.500	518.668	80.002	19.994	103.151	19.957	9.250	0.526
889.000	518.941	80.003	19.994	103.151	19.954	9.415	0.514
889.500	519.230	80.001	19.995	103.151	19.958	9.122	0.542
890.000	519.552	80.003	19.994	103.147	19.960	9.019	0.587
890.500	519.774	80.003	19.994	103.146	19.963	8.814	0.577
891.000	520.059	80.002	19.994	103.142	19.963	8.803	0.525
891.500	520.381	80.004	19.995	103.140	19.964	8.711	0.557
892.000	520.621	80.002	19.994	103.140	19.963	8.797	0.584
892.500	520.935	80.003	19.994	103.143	19.963	8.780	0.558
893.000	521.157	80.004	19.993	103.143	19.966	8.580	0.545
893.500	521.424	80.003	19.994	103.146	19.968	8.432	0.513
894.000	521.699	80.004	19.995	103.147	19.967	8.535	0.516
894.500	521.959	80.004	19.994	103.143	19.970	8.357	0.539
895.000	522.255	80.003	19.994	103.141	19.970	8.316	0.545
895.500	522.531	80.001	19.996	103.141	19.970	8.352	0.564
896.000	522.833	80.004	19.993	103.141	19.971	8.288	0.575
896.500	523.109	80.004	19.995	103.137	19.972	8.179	0.578
897.000	523.355	80.003	19.994	103.136	19.973	8.138	0.550
897.500	523.620	80.005	19.994	103.134	19.974	8.072	0.517
898.000	523.958	80.004	19.994	103.129	19.974	8.018	0.557
898.500	524.189	80.005	19.995	103.123	19.975	7.958	0.586
899.000	524.483	80.003	19.995	103.121	19.974	8.073	0.547
899.500	524.746	80.002	19.993	103.124	19.973	8.142	0.541
900.000	525.034	80.003	19.994	103.127	19.976	7.916	0.554
900.500	525.280	80.004	19.994	103.127	19.975	7.967	0.542
901.000	525.565	80.003	19.994	103.132	19.974	8.027	0.532
901.500	525.829	80.003	19.994	103.136	19.977	7.813	0.540
902.000	526.097	80.003	19.994	103.138	19.977	7.847	0.541
902.500	526.384	80.002	19.995	103.136	19.976	7.887	0.544
903.000	526.614	80.002	19.995	103.139	19.980	7.615	0.536
903.500	526.905	80.003	19.995	103.136	19.979	7.690	0.519
904.000	527.186	80.002	19.996	103.135	19.981	7.585	0.546
904.500	527.434	80.002	19.994	103.135	19.982	7.516	0.550
905.000	527.717	80.001	19.995	103.137	19.980	7.650	0.530
905.500	527.999	80.001	19.995	103.136	19.978	7.762	0.548
906.000	528.257	80.001	19.995	103.138	19.979	7.674	0.553
906.500	528.538	79.999	19.996	103.138	19.980	7.634	0.540
907.000	528.797	80.001	19.995	103.136	19.982	7.471	0.539
907.500	529.059	80.001	19.995	103.132	19.982	7.507	0.530
908.000	529.344	80.001	19.995	103.132	19.984	7.396	0.534
908.500	529.593	80.000	19.995	103.131	19.985	7.325	0.541
909.000	529.869	80.002	19.995	103.131	19.984	7.381	0.529
909.500	530.117	80.000	19.995	103.132	19.990	6.949	0.524
910.000	530.399	80.000	19.996	103.137	19.987	7.134	0.527
910.500	530.666	80.000	19.996	103.140	19.988	7.086	0.539
911.000	530.951	80.001	19.995	103.142	19.986	7.218	0.550
911.500	531.215	80.001	19.996	103.142	19.989	7.025	0.550
912.000	531.480	80.000	19.995	103.143	19.989	7.001	0.539
912.500	531.729	80.000	19.996	103.145	19.987	7.162	0.522
913.000	531.992	80.001	19.994	103.146	19.991	6.859	0.513
913.500	532.256	80.001	19.996	103.146	19.989	7.003	0.520
914.000	532.524	80.001	19.996	103.146	19.989	7.054	0.529
914.500	532.768	80.001	19.994	103.146	19.989	7.011	0.522
915.000	533.065	80.002	19.996	103.144	19.990	6.960	0.527
915.500	533.285	80.002	19.994	103.139	19.990	6.949	0.529
916.000	533.573	80.000	19.995	103.134	19.991	6.880	0.513
916.500	533.850	80.002	19.995	103.130	19.993	6.775	0.536
917.000	534.101	80.000	19.996	103.126	19.991	6.876	0.546
917.500	534.378	80.001	19.995	103.122	19.994	6.699	0.528
918.000	534.630	80.002	19.995	103.124	19.994	6.655	0.529
918.500	534.895	80.002	19.996	103.122	19.994	6.710	0.523
919.000	535.145	80.000	19.994	103.120	19.993	6.775	0.516
919.500	535.430	80.001	19.995	103.117	19.993	6.760	0.525
920.000	535.701	80.002	19.995	103.118	19.994	6.710	0.546
920.500	535.937	80.001	19.995	103.116	19.994	6.685	0.532
921.000	536.232	80.001	19.994	103.121	19.995	6.579	0.519
921.500	536.488	80.002	19.995	103.126	19.995	6.641	0.541
922.000	536.740	80.001	19.995	103.133	19.996	6.551	0.529
922.500	537.016	80.002	19.996	103.138	19.993	6.768	0.518
923.000	537.304	80.001	19.995	103.142	19.998	6.423	0.546
923.500	537.534	80.002	19.995	103.145	19.995	6.575	0.541
924.000	537.802	80.002	19.994	103.145	19.996	6.515	0.508
924.500	538.046	80.002	19.995	103.146	19.997	6.438	0.505
925.000	538.319	80.003	19.995	103.147	19.998	6.391	0.514
925.500	538.553	80.002	19.994	103.144	19.999	6.351	0.512
926.000	538.805	80.003	19.995	103.144	19.998	6.422	0.497
926.500	539.070	80.002	19.995	103.145	19.998	6.381	0.502
927.000	539.350	80.002	19.996	103.145	20.000	6.240	0.531
927.500	539.629	80.002	19.995	103.145	19.997	6.478	0.552
928.000	539.865	80.002	19.996	103.148	19.998	6.410	0.537
928.500	540.089	80.002	19.995	103.148	20.002	6.111	0.487
929.000	540.367	80.000	19.995	103.148	20.003	6.055	0.481
929.500	540.629	80.001	19.995	103.147	20.000	6.233	0.521
930.000	540.886	80.000	19.996	103.147	19.998	6.384	0.529
930.500	541.145	79.999	19.995	103.147	19.999	6.337	0.518
931.000	541.382	80.001	19.996	103.147	20.002	6.113	0.506
931.500	541.670	80.002	19.994	103.149	20.004	5.995	0.511
932.000	541.949	80.001	19.995	103.150	19.998	6.409	0.546
932.500	542.193	80.000	19.996	103.151	19.995	6.592	0.545
933.000	542.459	80.001	19.996	103.150	19.998	6.369	0.517
933.500	542.723	80.001	19.996	103.150	20.000	6.257	0.520
934.000	543.008	80.001	19.996	103.148	20.001	6.226	0.539
934.500	543.217	80.000	19.996	103.147	19.999	6.321	0.521
935.000	543.472	80.001	19.995	103.143	20.002	6.145	0.479
935.500	543.726	80.000	19.996	103.141	20.002	6.095	0.486
936.000	543.974	80.001	19.996	103.137	20.003	6.064	0.506
936.500	544.219	80.001	19.996	103.131	20.001	6.178	0.498
937.000	544.449	80.000	19.996	103.128	20.002	6.104	0.484
937.500	544.738	79.999	19.996	103.127	20.003	6.089	0.496
938.000	545.005	79.999	19.997	103.123	20.003	6.078	0.537
938.500	545.266	80.001	19.997	103.121	20.004	5.994	0.542
939.000	545.513	80.000	19.996	103.119	20.006	5.878	0.518
939.500	545.775	80.001	19.996	103.117	20.006	5.841	0.509
940.000	545.982	80.000	19.994	103.116	20.001	6.162	0.489
940.500	546.269	79.999	19.997	103.116	20.001	6.202	0.481
941.000	546.532	80.000	19.996	103.117	20.005	5.887	0.522
941.500	546.785	79.999	19.995	103.119	20.004	6.009	0.533
942.000	547.045	80.000	19.996	103.117	20.003	6.069	0.514
942.500	547.284	80.001	19.997	103.117	20.006	5.867	0.506
943.000	547.562	80.000	19.995	103.119	20.004	5.960	0.508
943.500	547.845	80.000	19.995	103.116	20.007	5.798	0.540
944.000	548.082	80.001	19.996	103.118	20.008	5.732	0.541
944.500	548.327	80.001	19.996	103.124	20.007	5.772	0.501
945.000	548.585	80.001	19.995	103.126	20.008	5.699	0.492
945.500	548.828	80.001	19.995	103.126	20.006	5.884	0.502
946.000	549.101	80.001	19.995	103.127	20.006	5.845	0.509
946.500	549.330	80.000	19.995	103.124	20.006	5.843	0.509
947.000	549.563	80.001	19.995	103.118	20.004	5.965	0.482
947.500	549.829	80.000	19.995	103.118	20.008	5.714	0.480
948.000	550.083	80.002	19.995	103.124	20.007	5.779	0.510
948.500	550.353	80.002	19.995	103.128	20.008	5.702	0.522
949.000	550.604	80.003	19.995	103.131	20.009	5.631	0.523
949.500	550.853	80.002	19.995	103.134	20.010	5.577	0.510
950.000	551.096	80.001	19.995	103.137	20.007	5.777	0.496
950.500	551.334	80.001	19.995	103.132	20.009	5.637	0.487
951.000	551.625	80.001	19.994	103.133	20.010	5.565	0.505
951.500	551.863	80.002	19.995	103.132	20.008	5.742	0.528
952.000	552.110	80.002	19.995	103.131	20.009	5.662	0.507
952.500	552.380	80.002	19.994	103.126	20.007	5.772	0.502
953.000	552.643	80.003	19.995	103.128	20.006	5.819	0.525
953.500	552.885	80.003	19.994	103.128	20.006	5.875	0.518
954.000	553.145	80.002	19.995	103.132	20.009	5.614	0.503
954.500	553.405	80.002	19.994	103.135	20.009	5.660	0.512
955.000	553.637	80.001	19.994	103.137	20.006	5.862	0.506
955.500	553.926	80.004	19.994	103.140	20.009	5.621	0.506
956.000	554.198	80.002	19.995	103.142	20.011	5.533	0.540
956.500	554.441	80.001	19.995	103.144	20.011	5.488	0.538
957.000	554.688	80.002	19.995	103.146	20.009	5.656	0.503
957.500	554.933	80.004	19.994	103.145	20.010	5.549	0.491
958.000	555.204	80.002	19.994	103.146	20.010	5.544	0.504
958.500	555.470	80.003	19.995	103.143	20.011	5.525	0.527
959.000	555.700	80.003	19.995	103.138	20.011	5.508	0.517
959.500	555.936	80.003	19.994	103.135	20.013	5.358	0.481
960.000	556.181	80.002	19.995	103.137	20.013	5.398	0.473
960.500	556.454	80.002	19.995	103.136	20.011	5.482	0.499
961.000	556.723	80.002	19.994	103.139	20.013	5.394	0.530
961.500	556.991	80.002	19.994	103.143	20.015	5.233	0.540
962.000	557.222	80.001	19.995	103.146	20.012	5.441	0.518
962.500	557.488	80.001	19.994	103.147	20.015	5.254	0.498
963.000	557.755	80.002	19.995	103.148	20.015	5.252	0.515
963.500	557.988	80.001	19.995	103.149	20.015	5.241	0.517
964.000	558.250	80.003	19.994	103.151	20.014	5.334	0.497
964.500	558.508	80.002	19.995	103.151	20.013	5.345	0.507
965.000	558.736	80.001	19.996	103.153	20.019	4.977	0.503
965.500	559.000	80.002	19.996	103.154	20.014	5.301	0.489
966.000	559.254	80.002	19.996	103.153	20.014	5.330	0.504
966.500	559.511	80.003	19.994	103.151	20.016	5.183	0.514
967.000	559.773	80.003	19.995	103.150	20.015	5.254	0.515
967.500	560.030	80.002	19.995	103.146	20.013	5.364	0.519
968.000	560.278	80.003	19.994	103.142	20.015	5.231	0.512
968.500	560.515	80.002	19.995	103.141	20.015	5.244	0.495
969.000	560.791	80.002	19.994	103.139	20.016	5.194	0.499
969.500	561.049	80.003	19.994	103.138	20.016	5.171	0.524
970.000	561.277	80.003	19.995	103.136	20.020	4.883	0.510
970.500	561.554	80.003	19.995	103.138	20.019	4.949	0.496
971.000	561.792	80.003	19.996	103.138	20.015	5.259	0.510
971.500	562.039	80.004	19.995	103.140	20.016	5.164	0.500
972.000	562.328	80.003	19.994	103.140	20.017	5.110	0.511
972.500	562.582	80.002	19.995	103.143	20.013	5.402	0.539
973.000	562.817	80.003	19.996	103.143	20.016	5.175	0.516
973.500	563.026	80.002	19.995	103.144	20.016	5.155	0.466
974.000	563.317	80.004	19.995	103.145	20.016	5.183	0.472
974.500	563.549	80.004	19.994	103.146	20.017	5.114	0.512
975.000	563.795	80.005	19.995	103.143	20.018	5.007	0.501
975.500	564.042	80.005	19.995	103.142	20.017	5.101	0.485
976.000	564.282	80.004	19.995	103.142	20.016	5.164	0.490
976.500	564.541	80.005	19.994	103.142	20.017	5.073	0.494
977.000	564.782	80.004	19.995	103.143	20.017	5.121	0.500
977.500	565.059	80.004	19.994	103.145	20.018	5.009	0.509
978.000	565.293	80.003	19.994	103.145	20.014	5.271	0.514
978.500	565.537	80.004	19.995	103.145	20.017	5.102	0.495
979.000	565.799	80.006	19.994	103.142	20.019	4.955	0.492
979.500	566.018	80.005	19.994	103.140	20.017	5.130	0.493
980.000	566.320	80.005	19.994	103.139	20.015	5.226	0.501
980.500	566.541	80.005	19.994	103.140	20.017	5.101	0.522
981.000	566.787	80.004	19.994	103.138	20.017	5.119	0.495
981.500	567.040	80.005	19.995	103.141	20.016	5.189	0.483
982.000	567.324	80.005	19.995	103.141	20.016	5.150	0.518
982.500	567.559	80.006	19.994	103.142	20.016	5.176	0.528
983.000	567.808	80.004	19.995	103.142	20.019	4.927	0.502
983.500	568.093	80.005	19.995	103.143	20.020	4.857	0.509
984.000	568.327	80.005	19.995	103.143	20.019	4.926	0.527
984.500	568.569	80.005	19.997	103.144	20.020	4.906	0.498
985.000	568.815	80.003	19.996	103.144	20.019	4.984	0.482
985.500	569.083	80.004	19.995	103.145	20.024	4.603	0.501
986.000	569.345	80.002	19.995	103.147	20.023	4.678	0.522
986.500	569.545	80.003	19.994	103.148	20.024	4.592	0.496
987.000	569.830	80.002	19.994	103.148	20.022	4.755	0.474
987.500	570.090	80.002	19.995	103.149	20.022	4.753	0.515
988.000	570.330	80.002	19.995	103.149	20.021	4.796	0.522
988.500	570.580	80.003	19.994	103.147	20.022	4.778	0.495
989.000	570.833	80.002	19.994	103.146	20.024	4.604	0.497
989.500	571.078	80.002	19.995	103.147	20.022	4.783	0.500
990.000	571.325	80.003	19.995	103.147	20.022	4.764	0.495
990.500	571.572	80.003	19.995	103.147	20.021	4.852	0.493
991.000	571.892	80.001	19.997	103.148	20.024	4.607	0.530
991.500	572.089	80.002	19.995	103.149	20.024	4.594	0.542
992.000	572.367	80.001	19.994	103.151	20.020	4.903	0.496
992.500	572.621	80.002	19.994	103.152	20.022	4.722	0.504
993.000	572.865	80.002	19.995	103.153	20.024	4.645	0.515
993.500	573.133	80.002	19.993	103.152	20.024	4.596	0.505
994.000	573.366	80.002	19.993	103.151	20.023	4.710	0.506
994.500	573.614	80.003	19.995	103.146	20.025	4.573	0.491
995.000	573.882	80.002	19.994	103.142	20.024	4.641	0.498
995.500	574.151	80.002	19.995	103.142	20.025	4.532	0.526
996.000	574.435	80.002	19.994	103.143	20.025	4.539	0.546
996.500	574.666	80.001	19.995	103.145	20.025	4.523	0.534
997.000	574.956	80.001	19.995	103.148	20.023	4.650	0.518
997.500	575.261	80.001	19.996	103.152	20.026	4.472	0.558
998.000	575.476	80.000	19.996	103.157	20.027	4.418	0.558
998.500	575.743	80.001	19.995	103.161	20.023	4.713	0.501
999.000	576.009	80.001	19.995	103.161	20.028	4.326	0.507
999.500	576.235	80.001	19.995	103.163	20.023	4.674	0.513
1000.000	576.477	80.003	19.994	103.162	20.025	4.526	0.480
1000.500	576.744	80.002	19.995	103.157	20.026	4.483	0.488
1001.000	576.998	80.002	19.996	103.154	20.024	4.590	0.515
1001.500	577.231	80.001	19.997	103.154	20.028	4.333	0.504
1002.000	577.491	80.002	19.996	103.153	20.025	4.571	0.490
1002.500	577.740	80.003	19.996	103.158	20.029	4.242	0.501
1003.000	578.009	80.001	19.996	103.161	20.027	4.431	0.514
1003.500	578.239	80.001	19.995	103.165	20.025	4.534	0.509
1004.000	578.500	80.001	19.995	103.164	20.028	4.322	0.495
1004.500	578.711	80.001	19.995	103.163	20.028	4.322	0.481
1005.000	579.014	80.003	19.996	103.158	20.027	4.433	0.492
1005.500	579.239	80.002	19.995	103.156	20.026	4.446	0.521
1006.000	579.518	80.001	19.997	103.153	20.025	4.534	0.516
1006.500	579.732	80.002	19.995	103.152	20.026	4.509	0.499
1007.000	579.988	80.002	19.997	103.152	20.028	4.322	0.482
1007.500	580.245	80.003	19.996	103.152	20.029	4.240	0.491
1008.000	580.515	80.002	19.995	103.150	20.027	4.410	0.520
1008.500	580.782	80.002	19.995	103.150	20.029	4.272	0.532
1009.000	581.015	80.001	19.995	103.150	20.026	4.470	0.518
1009.500	581.264	80.002	19.996	103.150	20.029	4.264	0.491
1010.000	581.527	80.002	19.995	103.151	20.026	4.491	0.497
1010.500	581.764	80.001	19.994	103.151	20.026	4.463	0.506
1011.000	582.024	80.002	19.997	103.148	20.028	4.362	0.498
1011.500	582.309	80.000	19.995	103.145	20.026	4.506	0.521
1012.000	582.547	80.002	19.995	103.144	20.026	4.493	0.534
1012.500	582.800	80.002	19.996	103.144	20.026	4.453	0.507
1013.000	583.002	80.002	19.995	103.144	20.026	4.478	0.473
1013.500	583.257	80.001	19.996	103.145	20.026	4.466	0.456
1014.000	583.536	80.001	19.995	103.148	20.028	4.320	0.496
1014.500	583.773	80.002	19.994	103.146	20.025	4.521	0.525
1015.000	584.012	80.001	19.996	103.145	20.027	4.386	0.496
1015.500	584.265	80.000	19.997	103.145	20.026	4.453	0.484
1016.000	584.531	80.001	19.996	103.147	20.030	4.232	0.506
1016.500	584.768	80.000	19.997	103.147	20.025	4.569	0.511
1017.000	585.030	80.001	19.996	103.148	20.026	4.506	0.501
1017.500	585.292	80.001	19.997	103.150	20.024	4.618	0.511
1018.000	585.520	80.000	19.996	103.150	20.026	4.451	0.507
1018.500	585.793	80.001	19.995	103.150	20.026	4.507	0.496
1019.000	586.025	80.001	19.996	103.150	20.030	4.225	0.503
1019.500	586.261	80.000	19.995	103.150	20.026	4.504	0.486
1020.000	586.523	80.001	19.996	103.149	20.026	4.489	0.483
1020.500	586.780	80.001	19.995	103.148	20.026	4.494	0.509
1021.000	587.041	80.000	19.995	103.148	20.025	4.526	0.518
1021.500	587.260	80.001	19.996	103.147	20.027	4.432	0.499
1022.000	587.513	80.001	19.996	103.149	20.024	4.632	0.476
1022.500	587.774	80.001	19.996	103.149	20.027	4.390	0.493
1023.000	588.029	80.001	19.996	103.150	20.028	4.338	0.515
1023.500	588.261	80.003	19.996	103.150	20.025	4.543	0.502
1024.000	588.509	80.001	19.995	103.150	20.027	4.433	0.483
1024.499	588.738	80.001	19.997	103.149	20.027	4.414	0.478
1024.999	589.010	80.002	19.997	103.148	20.027	4.377	0.489
1025.499	589.226	80.002	19.996	103.148	20.026	4.463	0.494
1025.999	589.481	80.000	19.997	103.147	20.028	4.317	0.480
1026.500	589.748	80.001	19.996	103.148	20.026	4.511	0.497
1027.000	589.971	80.001	19.998	103.147	20.028	4.365	0.506
1027.499	590.243	80.003	19.996	103.147	20.029	4.245	0.492
1027.999	590.475	80.001	19.997	103.146	20.026	4.507	0.499
1028.499	590.716	80.003	19.996	103.145	20.028	4.331	0.488
1029.000	590.962	80.002	19.995	103.145	20.028	4.373	0.480
1029.500	591.212	80.001	19.996	103.143	20.029	4.273	0.492
1029.999	591.481	80.002	19.995	103.143	20.027	4.442	0.508
1030.499	591.686	80.002	19.997	103.145	20.027	4.384	0.496
1030.999	591.913	80.002	19.997	103.143	20.025	4.513	0.453
1031.499	592.166	80.001	19.997	103.141	20.028	4.307	0.456
1031.999	592.426	80.002	19.996	103.138	20.026	4.490	0.497
1032.499	592.643	80.002	19.996	103.133	20.030	4.196	0.495
1032.999	592.951	80.002	19.997	103.126	20.031	4.132	0.501
1033.499	593.148	80.002	19.996	103.121	20.029	4.276	0.515
1034.000	593.412	80.002	19.997	103.117	20.027	4.390	0.483
1034.501	593.656	80.003	19.995	103.112	20.030	4.197	0.484
1035.000	593.895	80.002	19.996	103.110	20.028	4.360	0.495
1035.499	594.141	80.002	19.996	103.110	20.026	4.461	0.484
1035.999	594.374	80.004	19.996	103.112	20.029	4.250	0.482
1036.499	594.616	80.004	19.996	103.116	20.028	4.344	0.477
1037.000	594.924	80.002	19.995	103.124	20.027	4.381	0.513
1037.500	595.156	80.002	19.996	103.132	20.027	4.381	0.545
1037.999	595.414	80.004	19.996	103.139	20.030	4.179	0.515
1038.499	595.645	80.004	19.994	103.143	20.030	4.235	0.490
1038.999	595.871	80.002	19.996	103.144	20.030	4.216	0.473
1039.499	596.111	80.002	19.996	103.145	20.026	4.495	0.461
1039.999	596.326	80.004	19.996	103.144	20.031	4.134	0.461
1040.499	596.653	80.002	19.995	103.143	20.028	4.355	0.499
1040.999	596.854	80.003	19.995	103.143	20.027	4.404	0.535
