Repository: ulfsri/fsri_materials_database

# Materials and Products Database

## 01_Data

Raw data generated from each apparatus are included here in plain-text format. The data is organized first by material, next by the short name of test apparatus used, and where applicable additional filtering by test settings.

### material.json

Each material directory contains a json file of the same name as the material. This file links the data stored in the repository as well as data and graphs produced by the accompanying scripts (__02_Scripts__) to the respective landing page for the material on the front-end website.

File: 01_Data/Vinyl_Siding/MCC/Vinyl_Siding_30K_min_210609_R3.txt (part 1 of 4)
Sample ID:	C:\MCC\MCC Cal\Test\Vinyl Siding\Vinyl_Siding_30_3.txt
Sample Weight (mg):	4.69
Heating Rate (C/s):	0.5
Combustor Temp (C):	900
N2 Flow Rate (cc/min):	80
O2 Flow Rate (cc/min):	20
Calibration File:	C:\MCC\MCC Cal\Coeff1 JN10440_30_210304.txt.txt
T Correction Coefficients:	0	1.024463	0
Time Shift (s):	14
*
Time (s)	Temperature (C)	N2 flow rate (cc/min)	O2 flow rate (cc/min)	Flow Rate (cc/min)	Oxygen (%)	HRR (W/g)	Heating rate (C/s)
0.000	111.309	79.982	19.992	99.889	20.077	0.040	0.023
0.500	111.297	79.981	19.993	99.895	20.080	-0.152	-0.003
1.000	111.283	79.981	19.992	99.896	20.079	-0.049	-0.025
1.500	111.299	79.981	19.992	99.898	20.081	-0.225	-0.012
2.000	111.291	79.982	19.992	99.904	20.079	-0.041	0.005
2.500	111.265	79.982	19.992	99.902	20.085	-0.449	-0.013
3.001	111.291	79.980	19.992	99.897	20.078	-0.016	-0.017
3.501	111.287	79.981	19.992	99.896	20.082	-0.258	0.011
4.000	111.261	79.982	19.992	99.896	20.079	-0.087	-0.004
4.500	111.243	79.983	19.993	99.892	20.081	-0.170	-0.037
5.000	111.257	79.982	19.993	99.889	20.076	0.139	-0.024
5.500	111.263	79.981	19.993	99.889	20.077	0.041	0.008
6.000	111.250	79.981	19.991	99.892	20.076	0.125	0.006
6.500	111.255	79.981	19.992	99.889	20.077	0.038	-0.008
7.000	111.238	79.982	19.992	99.887	20.077	0.088	-0.010
7.500	111.234	79.980	19.992	99.890	20.078	-0.018	-0.016
8.000	111.241	79.980	19.993	99.896	20.077	0.070	-0.009
8.500	111.213	79.982	19.995	99.896	20.074	0.249	-0.009
9.000	111.216	79.982	19.993	99.898	20.076	0.139	-0.023
9.500	111.212	79.982	19.993	99.898	20.077	0.094	-0.013
10.001	111.191	79.981	19.994	99.894	20.072	0.376	-0.012
10.501	111.216	79.982	19.994	99.886	20.077	0.087	-0.010
11.000	111.215	79.981	19.993	99.881	20.077	0.060	0.014
11.500	111.207	79.980	19.993	99.882	20.077	0.036	0.008
12.000	111.211	79.982	19.993	99.888	20.075	0.191	-0.006
12.501	111.176	79.983	19.995	99.895	20.075	0.193	-0.018
13.001	111.182	79.982	19.993	99.902	20.076	0.152	-0.030
13.500	111.182	79.982	19.993	99.909	20.075	0.179	-0.011
14.000	111.172	79.983	19.993	99.914	20.075	0.181	-0.002
14.500	111.189	79.981	19.993	99.913	20.074	0.231	-0.002
15.000	111.163	79.982	19.993	99.913	20.079	-0.045	-0.001
15.500	111.164	79.981	19.993	99.913	20.073	0.305	-0.017
16.000	111.161	79.982	19.994	99.913	20.072	0.367	-0.014
16.500	111.150	79.981	19.994	99.915	20.070	0.515	-0.008
17.000	111.175	79.982	19.993	99.922	20.070	0.562	0.000
17.500	111.171	79.982	19.994	99.931	20.063	1.010	0.018
18.000	111.154	79.982	19.993	99.943	20.066	0.799	0.000
18.500	111.182	79.979	19.993	99.958	20.067	0.763	-0.005
19.000	111.235	79.980	19.993	99.974	20.065	0.850	0.046
19.500	111.179	79.980	19.993	99.984	20.063	0.983	0.039
20.000	111.173	79.980	19.992	99.992	20.063	0.993	-0.033
20.500	111.168	79.981	19.993	99.997	20.060	1.186	-0.036
21.001	111.206	79.980	19.994	100.000	20.057	1.390	0.011
21.500	111.218	79.982	19.993	100.007	20.057	1.414	0.041
22.000	111.214	79.983	19.993	100.017	20.054	1.629	0.029
22.500	111.230	79.980	19.992	100.027	20.055	1.540	0.010
23.000	111.259	79.982	19.992	100.036	20.051	1.817	0.028
23.500	111.289	79.980	19.993	100.045	20.051	1.777	0.052
24.000	111.287	79.980	19.994	100.047	20.051	1.788	0.044
24.500	111.315	79.982	19.993	100.050	20.051	1.820	0.027
25.000	111.344	79.983	19.994	100.054	20.046	2.120	0.041
25.500	111.405	79.980	19.991	100.061	20.049	1.901	0.074
26.000	111.411	79.983	19.993	100.065	20.047	2.048	0.079
26.500	111.439	79.980	19.993	100.071	20.046	2.136	0.051
27.000	111.490	79.983	19.993	100.073	20.047	2.063	0.057
27.500	111.541	79.981	19.994	100.076	20.047	2.064	0.090
28.000	111.546	79.980	19.993	100.077	20.043	2.330	0.079
28.500	111.603	79.983	19.994	100.078	20.041	2.493	0.059
29.000	111.654	79.981	19.994	100.084	20.042	2.406	0.085
29.500	111.696	79.983	19.994	100.092	20.040	2.513	0.100
30.000	111.781	79.980	19.994	100.099	20.040	2.502	0.110
30.500	111.817	79.982	19.993	100.106	20.044	2.290	0.124
31.000	111.859	79.983	19.994	100.113	20.039	2.570	0.099
31.500	111.906	79.981	19.993	100.115	20.039	2.574	0.083
32.000	111.956	79.983	19.994	100.114	20.034	2.926	0.093
32.500	112.042	79.984	19.993	100.114	20.034	2.924	0.117
33.001	112.097	79.980	19.994	100.115	20.033	2.977	0.139
33.501	112.181	79.982	19.993	100.115	20.035	2.845	0.140
34.000	112.250	79.982	19.993	100.114	20.030	3.178	0.145
34.500	112.311	79.984	19.993	100.111	20.035	2.833	0.141
35.000	112.394	79.982	19.994	100.108	20.037	2.759	0.137
35.501	112.464	79.983	19.993	100.100	20.029	3.290	0.148
36.001	112.535	79.981	19.993	100.092	20.038	2.670	0.147
36.501	112.606	79.979	19.993	100.087	20.035	2.838	0.141
37.000	112.725	79.982	19.994	100.090	20.035	2.873	0.166
37.500	112.771	79.983	19.994	100.093	20.035	2.842	0.178
38.001	112.865	79.982	19.993	100.100	20.032	3.030	0.152
38.501	112.960	79.981	19.994	100.107	20.036	2.781	0.164
39.000	113.050	79.980	19.993	100.111	20.039	2.625	0.187
39.500	113.136	79.982	19.994	100.107	20.035	2.882	0.181
40.000	113.219	79.982	19.993	100.101	20.035	2.893	0.172
40.500	113.329	79.982	19.993	100.098	20.040	2.519	0.181
41.000	113.393	79.980	19.993	100.096	20.041	2.488	0.184
41.500	113.494	79.982	19.993	100.097	20.039	2.580	0.170
42.001	113.580	79.981	19.993	100.097	20.034	2.925	0.176
42.501	113.687	79.981	19.993	100.097	20.038	2.638	0.190
43.000	113.804	79.981	19.993	100.092	20.038	2.665	0.208
43.500	113.905	79.981	19.993	100.091	20.037	2.728	0.221
44.000	114.001	79.980	19.993	100.086	20.036	2.770	0.207
44.501	114.100	79.980	19.993	100.084	20.040	2.540	0.196
45.001	114.205	79.983	19.992	100.090	20.032	3.084	0.200
45.501	114.339	79.981	19.993	100.098	20.037	2.732	0.221
46.001	114.413	79.982	19.992	100.103	20.037	2.708	0.223
46.500	114.494	79.981	19.993	100.109	20.035	2.858	0.182
47.000	114.637	79.983	19.992	100.115	20.037	2.717	0.190
47.500	114.731	79.982	19.992	100.116	20.034	2.898	0.230
48.001	114.863	79.983	19.993	100.116	20.038	2.652	0.232
48.501	114.981	79.981	19.993	100.116	20.034	2.945	0.238
49.000	115.092	79.983	19.992	100.116	20.033	2.997	0.239
49.500	115.256	79.983	19.992	100.117	20.032	3.048	0.252
50.000	115.367	79.983	19.993	100.117	20.030	3.225	0.275
50.500	115.494	79.983	19.993	100.118	20.036	2.808	0.257
51.000	115.570	79.984	19.992	100.123	20.032	3.086	0.220
51.500	115.711	79.983	19.992	100.127	20.034	2.914	0.210
52.000	115.847	79.982	19.992	100.127	20.035	2.882	0.247
52.500	115.999	79.985	19.993	100.126	20.032	3.062	0.283
53.000	116.089	79.983	19.992	100.124	20.035	2.856	0.265
53.500	116.251	79.983	19.992	100.118	20.031	3.142	0.247
54.000	116.351	79.984	19.993	100.113	20.035	2.884	0.257
54.500	116.524	79.983	19.992	100.113	20.027	3.363	0.267
55.000	116.644	79.983	19.991	100.113	20.031	3.153	0.283
55.500	116.787	79.984	19.993	100.113	20.034	2.947	0.278
56.000	116.937	79.984	19.992	100.113	20.033	2.983	0.278
56.500	117.073	79.985	19.992	100.114	20.039	2.609	0.290
57.000	117.211	79.985	19.992	100.114	20.033	3.017	0.280
57.500	117.355	79.984	19.991	100.113	20.032	3.050	0.278
58.000	117.495	79.981	19.992	100.113	20.031	3.128	0.283
58.500	117.648	79.982	19.991	100.112	20.037	2.728	0.289
59.001	117.805	79.983	19.991	100.110	20.036	2.821	0.301
59.501	117.882	79.984	19.993	100.110	20.034	2.935	0.272
60.000	118.092	79.983	19.993	100.107	20.032	3.074	0.261
60.500	118.207	79.985	19.992	100.108	20.031	3.105	0.306
61.000	118.386	79.984	19.992	100.109	20.029	3.230	0.309
61.500	118.501	79.983	19.992	100.109	20.034	2.930	0.294
62.000	118.665	79.984	19.992	100.110	20.032	3.091	0.287
62.500	118.790	79.981	19.991	100.112	20.034	2.919	0.284
63.000	118.965	79.983	19.991	100.111	20.035	2.845	0.295
63.500	119.085	79.982	19.992	100.110	20.035	2.861	0.297
64.000	119.217	79.982	19.992	100.110	20.035	2.861	0.273
64.500	119.396	79.981	19.993	100.112	20.034	2.941	0.281
65.000	119.561	79.982	19.993	100.113	20.037	2.713	0.328
65.500	119.694	79.981	19.992	100.114	20.032	3.031	0.321
66.000	119.883	79.982	19.993	100.115	20.034	2.924	0.310
66.500	120.013	79.983	19.993	100.115	20.035	2.868	0.321
67.000	120.147	79.981	19.994	100.114	20.034	2.962	0.292
67.500	120.322	79.983	19.993	100.115	20.032	3.040	0.286
68.000	120.464	79.981	19.993	100.116	20.038	2.691	0.313
68.500	120.639	79.982	19.992	100.118	20.035	2.839	0.317
69.000	120.770	79.981	19.994	100.119	20.034	2.912	0.311
69.500	120.960	79.982	19.993	100.121	20.035	2.892	0.313
70.000	121.126	79.982	19.993	100.125	20.034	2.959	0.338
70.500	121.294	79.981	19.993	100.129	20.032	3.084	0.346
71.000	121.483	79.980	19.994	100.131	20.032	3.093	0.346
71.500	121.621	79.981	19.992	100.136	20.038	2.637	0.342
72.001	121.786	79.982	19.993	100.141	20.028	3.308	0.315
72.501	121.985	79.983	19.992	100.143	20.031	3.143	0.333
73.000	122.154	79.982	19.992	100.143	20.032	3.049	0.366
73.500	122.322	79.980	19.993	100.144	20.029	3.245	0.353
74.000	122.488	79.983	19.995	100.143	20.030	3.190	0.336
74.501	122.657	79.982	19.993	100.143	20.031	3.158	0.334
75.001	122.860	79.983	19.992	100.143	20.027	3.391	0.353
75.501	123.016	79.980	19.992	100.147	20.026	3.487	0.366
76.000	123.178	79.981	19.993	100.149	20.026	3.488	0.339
76.500	123.363	79.982	19.993	100.151	20.029	3.290	0.333
77.000	123.552	79.982	19.993	100.151	20.031	3.134	0.360
77.500	123.721	79.983	19.992	100.152	20.024	3.620	0.366
78.000	123.915	79.983	19.992	100.152	20.023	3.648	0.361
78.500	124.076	79.984	19.993	100.152	20.023	3.665	0.359
79.000	124.288	79.982	19.992	100.152	20.025	3.536	0.364
79.500	124.461	79.983	19.992	100.151	20.024	3.580	0.379
80.000	124.652	79.984	19.991	100.151	20.026	3.470	0.375
80.501	124.841	79.980	19.992	100.150	20.027	3.388	0.372
81.001	125.036	79.980	19.991	100.152	20.024	3.600	0.382
81.500	125.212	79.982	19.992	100.152	20.024	3.574	0.377
82.000	125.442	79.982	19.992	100.153	20.024	3.578	0.388
82.500	125.622	79.983	19.992	100.155	20.022	3.759	0.408
83.000	125.798	79.981	19.992	100.156	20.025	3.540	0.383
83.500	125.955	79.982	19.993	100.156	20.025	3.545	0.344
84.000	126.197	79.983	19.993	100.156	20.025	3.524	0.366
84.501	126.358	79.979	19.992	100.155	20.025	3.554	0.401
85.001	126.568	79.981	19.993	100.154	20.022	3.719	0.387
85.500	126.747	79.980	19.992	100.155	20.024	3.592	0.380
86.000	126.941	79.981	19.993	100.155	20.022	3.746	0.381
86.500	127.139	79.981	19.992	100.157	20.022	3.711	0.382
87.000	127.359	79.982	19.992	100.130	20.023	3.684	0.405
87.500	127.541	79.980	19.993	100.106	20.023	3.648	0.410
88.000	127.754	79.981	19.992	100.092	20.022	3.731	0.398
88.500	127.923	79.982	19.993	100.087	20.026	3.484	0.388
89.000	128.168	79.982	19.993	100.106	20.022	3.735	0.398
89.500	128.320	79.982	19.992	100.170	20.023	3.643	0.406
90.000	128.545	79.982	19.992	100.208	20.022	3.724	0.387
90.500	128.757	79.983	19.993	100.227	20.024	3.626	0.407
91.000	128.941	79.981	19.992	100.235	20.022	3.760	0.416
91.501	129.167	79.979	19.991	100.214	20.021	3.795	0.403
92.001	129.389	79.982	19.993	100.179	20.023	3.659	0.429
92.501	129.605	79.979	19.993	100.169	20.018	4.026	0.443
93.000	129.833	79.979	19.993	100.164	20.021	3.807	0.441
93.500	130.019	79.979	19.993	100.165	20.020	3.887	0.429
94.000	130.223	79.981	19.993	100.167	20.019	3.914	0.402
94.500	130.444	79.981	19.993	100.168	20.026	3.458	0.408
95.000	130.673	79.981	19.994	100.164	20.017	4.082	0.438
95.500	130.871	79.980	19.994	100.163	20.020	3.836	0.438
96.000	131.088	79.982	19.995	100.159	20.021	3.767	0.421
96.500	131.328	79.981	19.994	100.158	20.022	3.744	0.436
97.000	131.500	79.980	19.994	100.156	20.021	3.809	0.434
97.500	131.734	79.979	19.994	100.159	20.023	3.670	0.409
98.000	131.944	79.979	19.994	100.162	20.023	3.679	0.425
98.501	132.185	79.979	19.994	100.162	20.020	3.858	0.447
99.001	132.403	79.980	19.994	100.162	20.021	3.782	0.455
99.501	132.643	79.977	19.993	100.161	20.023	3.677	0.459
100.000	132.852	79.981	19.993	100.158	20.021	3.822	0.454
100.500	133.081	79.983	19.994	100.156	20.019	3.946	0.443
101.000	133.299	79.981	19.993	100.156	20.017	4.088	0.442
101.500	133.518	79.983	19.993	100.155	20.023	3.690	0.441
102.000	133.742	79.979	19.993	100.155	20.022	3.749	0.440
102.500	133.975	79.981	19.993	100.156	20.024	3.605	0.450
103.000	134.204	79.979	19.993	100.157	20.021	3.776	0.460
103.500	134.420	79.981	19.993	100.158	20.020	3.845	0.454
104.000	134.611	79.981	19.993	100.159	20.023	3.637	0.426
104.501	134.848	79.979	19.993	100.159	20.018	4.002	0.417
105.001	135.101	79.982	19.992	100.160	20.020	3.883	0.459
105.500	135.331	79.981	19.992	100.159	20.021	3.820	0.487
106.000	135.562	79.983	19.994	100.158	20.019	3.899	0.472
106.500	135.777	79.983	19.993	100.158	20.021	3.787	0.453
107.000	135.998	79.981	19.992	100.158	20.022	3.747	0.441
107.500	136.250	79.980	19.992	100.156	20.020	3.849	0.455
108.000	136.441	79.983	19.993	100.156	20.014	4.254	0.458
108.501	136.655	79.982	19.993	100.156	20.019	3.925	0.424
109.001	136.919	79.984	19.992	100.156	20.016	4.140	0.442
109.500	137.156	79.982	19.994	100.156	20.017	4.082	0.490
110.000	137.422	79.981	19.993	100.156	20.017	4.064	0.502
110.500	137.655	79.980	19.992	100.156	20.022	3.740	0.500
111.000	137.868	79.981	19.992	100.155	20.018	4.000	0.473
111.500	138.132	79.983	19.992	100.155	20.021	3.793	0.462
112.000	138.391	79.982	19.993	100.155	20.018	4.010	0.500
112.500	138.601	79.982	19.993	100.155	20.021	3.816	0.496
113.000	138.846	79.981	19.992	100.154	20.019	3.936	0.462
113.500	139.077	79.983	19.992	100.154	20.023	3.690	0.465
114.000	139.308	79.981	19.993	100.154	20.019	3.928	0.469
114.500	139.550	79.982	19.994	100.153	20.017	4.066	0.468
115.000	139.775	79.982	19.992	100.152	20.018	4.024	0.471
115.500	140.011	79.982	19.993	100.152	20.023	3.642	0.464
116.001	140.315	79.983	19.993	100.151	20.026	3.458	0.500
116.501	140.551	79.983	19.992	100.151	20.022	3.760	0.540
117.000	140.785	79.982	19.993	100.151	20.022	3.758	0.505
117.500	141.029	79.981	19.992	100.151	20.021	3.812	0.474
118.000	141.260	79.981	19.993	100.151	20.021	3.823	0.476
118.501	141.528	79.981	19.993	100.154	20.023	3.680	0.487
119.001	141.758	79.983	19.994	100.154	20.024	3.628	0.499
119.501	141.982	79.982	19.993	100.154	20.019	3.905	0.476
120.001	142.220	79.981	19.994	100.153	20.022	3.717	0.458
120.500	142.471	79.982	19.993	100.152	20.026	3.463	0.475
121.000	142.753	79.981	19.992	100.149	20.027	3.378	0.511
121.500	142.945	79.982	19.993	100.149	20.025	3.557	0.504
122.000	143.213	79.979	19.993	100.149	20.024	3.568	0.467
122.500	143.467	79.982	19.995	100.151	20.025	3.498	0.491
123.000	143.738	79.980	19.993	100.154	20.022	3.720	0.523
123.500	143.974	79.979	19.993	100.154	20.023	3.644	0.516
124.000	144.188	79.981	19.992	100.155	20.025	3.530	0.479
124.500	144.484	79.982	19.993	100.153	20.020	3.877	0.480
125.000	144.733	79.980	19.993	100.152	20.019	3.939	0.527
125.500	144.974	79.981	19.994	100.152	20.023	3.660	0.518
126.000	145.224	79.983	19.994	100.151	20.018	3.964	0.490
126.500	145.477	79.982	19.995	100.152	20.019	3.935	0.497
127.000	145.774	79.982	19.994	100.152	20.026	3.441	0.527
127.500	146.011	79.982	19.993	100.151	20.022	3.756	0.542
128.000	146.242	79.981	19.994	100.149	20.028	3.315	0.501
128.500	146.459	79.982	19.993	100.148	20.020	3.890	0.458
129.000	146.721	79.981	19.994	100.149	20.021	3.819	0.463
129.500	146.978	79.983	19.993	100.150	20.021	3.796	0.499
130.000	147.228	79.981	19.994	100.150	20.017	4.056	0.514
130.500	147.489	79.982	19.994	100.150	20.021	3.825	0.509
131.000	147.762	79.981	19.993	100.151	20.020	3.894	0.522
131.500	147.973	79.982	19.993	100.149	20.021	3.823	0.509
132.000	148.250	79.982	19.993	100.149	20.020	3.890	0.486
132.501	148.530	79.983	19.994	100.149	20.019	3.895	0.522
133.000	148.789	79.986	19.994	100.149	20.020	3.845	0.548
133.500	149.091	79.986	19.992	100.149	20.024	3.583	0.550
134.000	149.281	79.985	19.993	100.149	20.028	3.340	0.526
134.500	149.539	79.983	19.992	100.150	20.021	3.787	0.469
135.000	149.825	79.985	19.992	100.150	20.022	3.734	0.496
135.500	150.035	79.983	19.992	100.149	20.018	4.020	0.520
136.000	150.326	79.984	19.992	100.149	20.021	3.819	0.499
136.500	150.578	79.984	19.993	100.144	20.023	3.691	0.522
137.000	150.801	79.983	19.993	100.138	20.022	3.714	0.509
137.500	151.061	79.983	19.993	100.138	20.023	3.674	0.479
138.000	151.337	79.986	19.992	100.137	20.019	3.929	0.509
138.500	151.570	79.985	19.992	100.136	20.020	3.884	0.522
139.000	151.809	79.983	19.992	100.139	20.022	3.753	0.491
139.500	152.076	79.983	19.992	100.143	20.020	3.847	0.489
140.000	152.308	79.985	19.992	100.144	20.024	3.614	0.502
140.500	152.584	79.984	19.992	100.145	20.015	4.179	0.504
141.000	152.865	79.983	19.992	100.146	20.024	3.584	0.533
141.500	153.085	79.983	19.993	100.148	20.021	3.808	0.529
142.000	153.356	79.984	19.992	100.148	20.018	3.982	0.496
142.500	153.611	79.983	19.993	100.145	20.017	4.036	0.509
143.000	153.858	79.982	19.994	100.144	20.021	3.776	0.514
143.500	154.082	79.981	19.991	100.145	20.023	3.678	0.487
144.000	154.350	79.982	19.993	100.144	20.023	3.638	0.482
144.500	154.574	79.983	19.993	100.145	20.024	3.600	0.492
145.000	154.821	79.981	19.992	100.147	20.020	3.889	0.481
145.500	155.102	79.981	19.994	100.146	20.017	4.079	0.499
146.000	155.360	79.984	19.992	100.143	20.019	3.907	0.534
146.500	155.639	79.982	19.993	100.139	20.026	3.475	0.538
147.000	155.884	79.982	19.992	100.136	20.024	3.611	0.530
147.500	156.094	79.982	19.993	100.135	20.024	3.593	0.490
148.000	156.418	79.982	19.994	100.132	20.021	3.775	0.495
148.500	156.684	79.981	19.992	100.129	20.026	3.492	0.562
149.000	156.887	79.981	19.992	100.127	20.021	3.808	0.530
149.500	157.120	79.983	19.992	100.124	20.029	3.285	0.453
150.000	157.406	79.981	19.993	100.121	20.019	3.904	0.477
150.500	157.677	79.981	19.993	100.120	20.022	3.707	0.537
151.000	157.906	79.981	19.993	100.123	20.026	3.434	0.528
151.500	158.188	79.981	19.993	100.126	20.020	3.866	0.506
152.000	158.420	79.982	19.993	100.134	20.027	3.396	0.512
152.500	158.669	79.980	19.993	100.137	20.027	3.370	0.498
153.000	158.946	79.980	19.992	100.143	20.025	3.508	0.504
153.500	159.211	79.982	19.993	100.142	20.025	3.560	0.534
154.000	159.481	79.980	19.992	100.144	20.023	3.663	0.539
154.500	159.733	79.982	19.992	100.143	20.020	3.893	0.529
155.000	159.959	79.981	19.992	100.140	20.024	3.601	0.500
155.500	160.242	79.982	19.992	100.134	20.019	3.930	0.493
156.000	160.493	79.980	19.992	100.131	20.025	3.524	0.522
156.500	160.750	79.979	19.994	100.126	20.028	3.350	0.521
157.000	161.002	79.981	19.993	100.122	20.022	3.752	0.508
157.500	161.259	79.980	19.994	100.120	20.024	3.580	0.509
158.000	161.493	79.981	19.993	100.123	20.026	3.444	0.500
158.500	161.784	79.981	19.993	100.124	20.022	3.712	0.508
159.000	162.015	79.980	19.993	100.130	20.020	3.839	0.523
159.500	162.267	79.981	19.992	100.129	20.021	3.784	0.502
160.000	162.519	79.979	19.992	100.129	20.025	3.533	0.493
160.500	162.785	79.981	19.993	100.128	20.025	3.502	0.511
161.000	163.070	79.981	19.994	100.128	20.028	3.356	0.535
161.500	163.316	79.981	19.993	100.125	20.023	3.677	0.541
162.000	163.598	79.979	19.993	100.128	20.023	3.645	0.530
162.500	163.868	79.983	19.993	100.130	20.023	3.676	0.540
163.000	164.084	79.981	19.993	100.129	20.020	3.858	0.519
163.500	164.371	79.982	19.992	100.129	20.022	3.726	0.494
164.000	164.622	79.979	19.992	100.127	20.022	3.703	0.520
164.500	164.869	79.982	19.992	100.122	20.024	3.618	0.518
165.000	165.143	79.980	19.993	100.121	20.020	3.862	0.510
165.500	165.431	79.982	19.992	100.122	20.024	3.583	0.542
166.000	165.640	79.981	19.992	100.119	20.025	3.556	0.530
166.500	165.913	79.981	19.992	100.117	20.025	3.527	0.490
167.000	166.173	79.980	19.992	100.118	20.022	3.717	0.507
167.500	166.458	79.982	19.992	100.120	20.022	3.755	0.539
168.000	166.696	79.982	19.993	100.123	20.020	3.880	0.533
168.500	166.968	79.981	19.992	100.124	20.022	3.715	0.516
169.000	167.202	79.982	19.992	100.127	20.024	3.616	0.508
169.500	167.458	79.981	19.992	100.127	20.019	3.907	0.499
170.000	167.699	79.982	19.992	100.125	20.024	3.574	0.494
170.500	167.939	79.980	19.991	100.122	20.024	3.565	0.488
171.000	168.169	79.983	19.992	100.122	20.022	3.699	0.476
171.500	168.450	79.980	19.992	100.120	20.024	3.594	0.491
172.000	168.715	79.981	19.992	100.120	20.023	3.675	0.528
172.500	168.977	79.981	19.994	100.120	20.025	3.523	0.537
173.000	169.196	79.981	19.993	100.119	20.019	3.952	0.505
173.500	169.456	79.982	19.994	100.118	20.022	3.759	0.480
174.000	169.742	79.981	19.993	100.120	20.025	3.516	0.512
174.500	169.985	79.979	19.993	100.124	20.027	3.373	0.538
175.000	170.237	79.980	19.992	100.124	20.021	3.800	0.512
175.500	170.491	79.980	19.993	100.123	20.027	3.404	0.500
176.000	170.751	79.981	19.993	100.124	20.027	3.377	0.510
176.500	170.950	79.981	19.992	100.121	20.025	3.522	0.487
177.000	171.228	79.979	19.993	100.116	20.023	3.634	0.468
177.500	171.536	79.983	19.994	100.115	20.021	3.822	0.531
178.000	171.729	79.980	19.993	100.115	20.022	3.726	0.543
178.500	171.976	79.981	19.993	100.114	20.021	3.789	0.470
179.000	172.235	79.980	19.992	100.113	20.023	3.670	0.473
179.500	172.535	79.980	19.992	100.113	20.022	3.717	0.533
180.000	172.782	79.980	19.992	100.113	20.023	3.635	0.553
180.500	173.034	79.981	19.994	100.113	20.027	3.386	0.523
181.000	173.282	79.981	19.994	100.114	20.025	3.545	0.499
181.500	173.542	79.981	19.992	100.113	20.019	3.914	0.504
182.000	173.802	79.981	19.993	100.113	20.023	3.670	0.514
182.500	174.025	79.982	19.993	100.112	20.021	3.800	0.502
183.000	174.337	79.980	19.993	100.111	20.023	3.644	0.509
183.500	174.546	79.981	19.993	100.110	20.023	3.666	0.528
184.000	174.790	79.981	19.994	100.111	20.021	3.814	0.487
184.500	175.074	79.981	19.994	100.112	20.029	3.254	0.491
185.000	175.313	79.980	19.992	100.113	20.028	3.330	0.525
185.500	175.531	79.982	19.993	100.113	20.024	3.574	0.490
186.000	175.856	79.981	19.993	100.113	20.028	3.339	0.500
186.500	176.061	79.981	19.994	100.113	20.027	3.422	0.537
187.000	176.302	79.983	19.993	100.113	20.024	3.572	0.488
187.500	176.546	79.982	19.994	100.112	20.025	3.523	0.466
188.000	176.835	79.981	19.993	100.112	20.027	3.389	0.509
188.500	177.080	79.983	19.994	100.112	20.027	3.418	0.533
189.000	177.328	79.983	19.992	100.112	20.025	3.527	0.513
189.500	177.574	79.983	19.993	100.110	20.023	3.691	0.494
190.000	177.835	79.982	19.993	100.109	20.027	3.369	0.501
190.500	178.100	79.982	19.993	100.107	20.026	3.478	0.517
191.000	178.354	79.981	19.993	100.106	20.032	3.046	0.522
191.500	178.583	79.984	19.994	100.106	20.024	3.576	0.501
192.000	178.855	79.983	19.993	100.107	20.024	3.592	0.492
192.501	179.070	79.981	19.993	100.108	20.029	3.283	0.494
193.000	179.305	79.981	19.993	100.109	20.023	3.668	0.468
193.500	179.549	79.982	19.993	100.106	20.028	3.351	0.464
194.000	179.802	79.981	19.993	100.104	20.025	3.541	0.488
194.500	180.072	79.981	19.993	100.104	20.023	3.631	0.510
195.000	180.300	79.982	19.992	100.104	20.020	3.882	0.511
195.500	180.579	79.985	19.994	100.104	20.026	3.472	0.503
196.000	180.826	79.984	19.993	100.107	20.024	3.595	0.516
196.500	181.094	79.983	19.993	100.110	20.028	3.351	0.521
197.000	181.313	79.982	19.993	100.108	20.024	3.584	0.501
197.500	181.561	79.983	19.992	100.103	20.023	3.693	0.477
198.000	181.835	79.982	19.993	100.101	20.024	3.570	0.494
198.500	182.070	79.982	19.993	100.102	20.021	3.810	0.515
199.000	182.366	79.983	19.992	100.101	20.022	3.716	0.520
199.500	182.597	79.983	19.993	100.098	20.021	3.771	0.529
200.000	182.841	79.982	19.994	100.096	20.025	3.539	0.501
200.500	183.117	79.983	19.993	100.096	20.024	3.593	0.497
201.000	183.366	79.982	19.993	100.096	20.024	3.613	0.522
201.500	183.605	79.982	19.993	100.094	20.027	3.407	0.507
202.000	183.821	79.978	19.992	100.095	20.027	3.389	0.472
202.500	184.088	79.981	19.994	100.100	20.022	3.725	0.469
203.000	184.323	79.982	19.994	100.098	20.023	3.676	0.492
203.500	184.568	79.981	19.993	100.096	20.030	3.199	0.491
204.000	184.857	79.981	19.994	100.098	20.027	3.381	0.508
204.500	185.084	79.981	19.992	100.097	20.025	3.519	0.525
205.000	185.359	79.980	19.993	100.091	20.023	3.651	0.509
205.500	185.591	79.981	19.993	100.088	20.021	3.797	0.505
206.000	185.839	79.982	19.992	100.084	20.025	3.519	0.494
206.500	186.065	79.980	19.994	100.078	20.026	3.460	0.477
207.000	186.331	79.980	19.993	100.077	20.025	3.531	0.483
207.500	186.615	79.981	19.994	100.084	20.025	3.526	0.521
208.000	186.842	79.982	19.993	100.090	20.021	3.790	0.530
208.500	187.072	79.981	19.993	100.094	20.021	3.816	0.484
209.000	187.286	79.981	19.994	100.093	20.025	3.549	0.451
209.500	187.547	79.982	19.994	100.096	20.027	3.394	0.459
210.000	187.810	79.981	19.993	100.096	20.023	3.644	0.499
210.500	188.068	79.981	19.992	100.094	20.027	3.387	0.522
211.000	188.270	79.983	19.993	100.090	20.023	3.672	0.490
211.500	188.515	79.982	19.994	100.092	20.029	3.280	0.454
212.000	188.755	79.984	19.993	100.093	20.023	3.687	0.466
212.500	188.983	79.982	19.993	100.091	20.020	3.844	0.476
213.000	189.252	79.983	19.993	100.090	20.026	3.477	0.482
213.500	189.504	79.981	19.994	100.090	20.020	3.866	0.509
214.000	189.754	79.980	19.992	100.088	20.027	3.401	0.512
214.500	189.986	79.984	19.993	100.081	20.021	3.826	0.492
215.000	190.217	79.982	19.994	100.077	20.022	3.703	0.473
215.500	190.494	79.984	19.993	100.080	20.021	3.808	0.486
216.000	190.735	79.985	19.993	100.086	20.021	3.772	0.513
216.500	190.979	79.985	19.993	100.088	20.020	3.866	0.501
217.000	191.222	79.984	19.993	100.086	20.025	3.542	0.485
217.500	191.468	79.984	19.993	100.055	20.021	3.826	0.488
218.000	191.711	79.985	19.993	100.029	20.024	3.613	0.489
218.500	191.950	79.983	19.993	100.020	20.020	3.828	0.486
219.000	192.137	79.984	19.993	100.024	20.022	3.701	0.454
219.500	192.410	79.983	19.993	100.053	20.028	3.333	0.443
220.000	192.684	79.983	19.992	100.117	20.024	3.604	0.503
220.500	192.933	79.982	19.993	100.146	20.024	3.571	0.535
221.000	193.194	79.983	19.993	100.149	20.025	3.510	0.517
221.500	193.409	79.985	19.993	100.144	20.021	3.793	0.493
222.000	193.640	79.981	19.992	100.118	20.022	3.743	0.461
222.500	193.891	79.983	19.993	100.084	20.025	3.557	0.464
223.000	194.093	79.983	19.992	100.075	20.024	3.580	0.468
223.500	194.364	79.982	19.992	100.076	20.025	3.524	0.463
224.000	194.577	79.980	19.993	100.078	20.028	3.335	0.478
224.500	194.854	79.981	19.992	100.078	20.026	3.483	0.487
225.000	195.050	79.981	19.992	100.079	20.023	3.671	0.482
225.500	195.336	79.982	19.992	100.080	20.023	3.682	0.478
226.000	195.550	79.980	19.991	100.080	20.022	3.728	0.491
226.500	195.811	79.982	19.993	100.078	20.022	3.727	0.487
227.000	196.019	79.980	19.993	100.078	20.025	3.549	0.472
227.500	196.262	79.981	19.992	100.078	20.025	3.508	0.460
228.000	196.525	79.981	19.994	100.077	20.025	3.555	0.478
228.500	196.750	79.981	19.992	100.077	20.025	3.508	0.497
229.000	197.013	79.981	19.992	100.078	20.019	3.933	0.488
229.500	197.246	79.982	19.992	100.081	20.027	3.370	0.492
230.000	197.451	79.983	19.992	100.084	20.022	3.732	0.467
230.500	197.717	79.982	19.992	100.085	20.021	3.806	0.455
231.000	197.980	79.980	19.992	100.084	20.023	3.672	0.500
231.500	198.211	79.980	19.993	100.085	20.024	3.580	0.512
232.000	198.463	79.981	19.993	100.082	20.022	3.736	0.489
232.500	198.703	79.981	19.992	100.079	20.023	3.672	0.487
233.000	198.947	79.981	19.993	100.081	20.024	3.562	0.488
233.500	199.206	79.981	19.993	100.083	20.024	3.598	0.493
234.000	199.437	79.981	19.993	100.085	20.018	4.010	0.496
234.500	199.706	79.981	19.992	100.087	20.024	3.622	0.495
235.000	199.886	79.981	19.992	100.087	20.018	3.965	0.474
235.500	200.165	79.982	19.993	100.085	20.024	3.616	0.454
236.000	200.397	79.983	19.993	100.083	20.022	3.716	0.485
236.500	200.660	79.982	19.992	100.082	20.025	3.528	0.503
237.000	200.899	79.982	19.993	100.080	20.023	3.641	0.499
237.500	201.130	79.982	19.993	100.079	20.021	3.777	0.486
238.000	201.380	79.983	19.994	100.078	20.022	3.712	0.475
238.500	201.626	79.981	19.993	100.079	20.027	3.389	0.488
239.000	201.870	79.982	19.992	100.077	20.025	3.501	0.493
239.500	202.085	79.983	19.993	100.076	20.023	3.669	0.475
240.000	202.330	79.983	19.992	100.077	20.021	3.765	0.459
240.500	202.580	79.983	19.993	100.076	20.029	3.282	0.477
241.000	202.810	79.983	19.992	100.077	20.020	3.857	0.487
241.500	203.096	79.983	19.993	100.077	20.021	3.799	0.498
242.001	203.289	79.982	19.992	100.079	20.026	3.475	0.498
242.500	203.541	79.983	19.993	100.079	20.021	3.777	0.462
243.000	203.739	79.982	19.993	100.079	20.024	3.598	0.447
243.500	204.002	79.984	19.991	100.077	20.018	3.999	0.456
244.000	204.214	79.982	19.993	100.077	20.024	3.625	0.469
244.500	204.486	79.984	19.993	100.074	20.018	4.025	0.479
245.000	204.726	79.982	19.992	100.073	20.020	3.840	0.498
245.500	204.967	79.984	19.992	100.073	20.020	3.842	0.497
246.000	205.233	79.981	19.993	100.073	20.021	3.820	0.494
246.500	205.464	79.982	19.993	100.073	20.024	3.560	0.502
247.000	205.717	79.983	19.993	100.074	20.020	3.849	0.491
247.500	205.958	79.983	19.994	100.074	20.019	3.940	0.489
248.000	206.150	79.983	19.992	100.075	20.017	4.055	0.463
248.500	206.438	79.982	19.993	100.076	20.022	3.755	0.456
249.000	206.675	79.982	19.994	100.077	20.019	3.958	0.502
249.500	206.932	79.982	19.992	100.081	20.018	3.969	0.510
250.000	207.185	79.982	19.993	100.082	20.023	3.685	0.502
250.500	207.405	79.980	19.993	100.082	20.020	3.829	0.491
251.000	207.645	79.983	19.993	100.081	20.023	3.663	0.467
251.500	207.864	79.982	19.993	100.082	20.020	3.873	0.460
252.000	208.148	79.982	19.993	100.079	20.019	3.922	0.481
252.500	208.392	79.981	19.993	100.077	20.023	3.683	0.515
253.000	208.646	79.980	19.993	100.078	20.019	3.922	0.513
253.500	208.844	79.982	19.993	100.077	20.017	4.086	0.475
254.000	209.088	79.984	19.992	100.076	20.019	3.943	0.447
254.500	209.327	79.981	19.992	100.075	20.018	4.014	0.462
255.000	209.572	79.981	19.993	100.077	20.017	4.032	0.483
255.500	209.859	79.981	19.993	100.077	20.019	3.916	0.508
256.000	210.088	79.980	19.993	100.076	20.020	3.878	0.524
256.500	210.316	79.981	19.993	100.075	20.023	3.683	0.487
257.000	210.522	79.981	19.993	100.075	20.020	3.828	0.446
257.500	210.776	79.982	19.994	100.075	20.017	4.064	0.447
258.000	211.012	79.982	19.993	100.075	20.020	3.838	0.475
258.500	211.280	79.981	19.993	100.076	20.015	4.182	0.497
259.000	211.479	79.983	19.993	100.077	20.015	4.171	0.485
259.500	211.766	79.981	19.992	100.077	20.018	4.023	0.477
260.000	212.013	79.983	19.993	100.076	20.016	4.113	0.510
260.500	212.252	79.981	19.992	100.076	20.012	4.420	0.510
261.001	212.493	79.981	19.993	100.075	20.017	4.048	0.482
261.500	212.752	79.981	19.992	100.075	20.018	4.008	0.490
262.000	213.001	79.980	19.993	100.075	20.016	4.093	0.504
262.500	213.226	79.983	19.993	100.076	20.016	4.144	0.491
263.000	213.477	79.982	19.992	100.076	20.019	3.893	0.475
263.500	213.717	79.982	19.992	100.076	20.017	4.041	0.484
264.000	214.006	79.985	19.993	100.076	20.013	4.305	0.510
264.500	214.242	79.985	19.994	100.076	20.017	4.070	0.527
265.000	214.452	79.982	19.994	100.075	20.016	4.124	0.485
265.500	214.742	79.980	19.993	100.075	20.015	4.218	0.472
266.000	214.987	79.983	19.993	100.075	20.017	4.043	0.517
266.500	215.206	79.983	19.994	100.075	20.015	4.184	0.500
267.000	215.437	79.983	19.993	100.074	20.017	4.070	0.457
267.500	215.709	79.985	19.994	100.073	20.015	4.211	0.476
268.000	215.937	79.985	19.994	100.073	20.019	3.940	0.501
268.500	216.140	79.984	19.993	100.073	20.016	4.148	0.465
269.000	216.425	79.984	19.994	100.072	20.012	4.383	0.460
269.500	216.676	79.984	19.993	100.072	20.018	3.961	0.512
270.000	216.922	79.982	19.992	100.074	20.017	4.028	0.516
270.500	217.182	79.984	19.993	100.073	20.018	4.021	0.501
271.000	217.383	79.984	19.994	100.074	20.017	4.045	0.484
271.500	217.665	79.984	19.992	100.074	20.017	4.072	0.472
272.000	217.883	79.981	19.993	100.074	20.016	4.099	0.492
272.500	218.111	79.983	19.993	100.074	20.014	4.276	0.473
273.000	218.374	79.983	19.993	100.073	20.012	4.422	0.468
273.500	218.644	79.983	19.994	100.071	20.014	4.278	0.512
274.000	218.843	79.983	19.993	100.071	20.016	4.144	0.501
274.500	219.103	79.984	19.994	100.072	20.008	4.645	0.464
275.000	219.327	79.981	19.994	100.072	20.013	4.339	0.471
275.501	219.605	79.982	19.994	100.075	20.011	4.439	0.493
276.000	219.851	79.984	19.995	100.079	20.012	4.381	0.514
276.500	220.109	79.983	19.993	100.079	20.016	4.153	0.514
277.000	220.347	79.981	19.993	100.078	20.012	4.404	0.500
277.500	220.551	79.982	19.993	100.079	20.014	4.243	0.469
278.000	220.845	79.984	19.993	100.077	20.016	4.111	0.470
278.500	221.048	79.983	19.993	100.076	20.011	4.469	0.497
279.000	221.308	79.982	19.993	100.076	20.012	4.402	0.480
279.500	221.554	79.983	19.993	100.078	20.010	4.543	0.485
280.000	221.832	79.983	19.993	100.078	20.014	4.276	0.515
280.500	222.062	79.983	19.993	100.078	20.009	4.583	0.516
281.000	222.280	79.980	19.993	100.079	20.010	4.543	0.478
281.500	222.505	79.982	19.993	100.079	20.006	4.760	0.446
282.000	222.871	79.983	19.993	100.078	20.009	4.605	0.516
282.500	223.041	79.982	19.993	100.078	20.009	4.579	0.564
283.000	223.268	79.982	19.993	100.080	20.007	4.708	0.467
283.500	223.525	79.981	19.993	100.080	20.005	4.872	0.440
284.000	223.765	79.984	19.993	100.081	20.009	4.623	0.491
284.500	224.051	79.981	19.992	100.081	20.007	4.749	0.512
285.000	224.308	79.982	19.992	100.080	20.005	4.863	0.534
285.500	224.499	79.982	19.994	100.077	20.007	4.729	0.496
286.000	224.737	79.983	19.994	100.077	20.006	4.767	0.439
286.500	224.988	79.982	19.991	100.076	20.004	4.919	0.459
287.000	225.269	79.982	19.994	100.076	20.006	4.816	0.510
287.500	225.502	79.982	19.993	100.075	20.004	4.914	0.523
288.000	225.766	79.982	19.993	100.076	20.000	5.212	0.505
288.500	226.014	79.982	19.994	100.076	20.003	4.982	0.504
289.000	226.247	79.983	19.992	100.075	20.003	5.019	0.497
289.500	226.520	79.982	19.993	100.076	20.001	5.149	0.494
290.000	226.735	79.983	19.993	100.077	20.002	5.082	0.497
290.500	227.002	79.984	19.992	100.077	19.996	5.432	0.485
291.000	227.252	79.983	19.993	100.077	20.000	5.219	0.499
291.500	227.472	79.983	19.992	100.077	20.002	5.071	0.494
292.000	227.811	79.983	19.992	100.077	19.997	5.392	0.515
292.500	228.008	79.984	19.993	100.076	20.003	4.988	0.547
293.000	228.279	79.982	19.993	100.076	20.000	5.206	0.502
293.501	228.508	79.984	19.992	100.076	20.000	5.214	0.485
294.001	228.846	79.984	19.994	100.076	19.997	5.385	0.534
294.500	228.982	79.983	19.994	100.077	19.993	5.633	0.520
295.000	229.264	79.983	19.993	100.076	19.996	5.436	0.446
295.500	229.537	79.984	19.993	100.077	19.993	5.687	0.487
296.000	229.752	79.984	19.993	100.077	19.994	5.615	0.521
296.500	230.024	79.983	19.993	100.076	19.996	5.434	0.487
297.000	230.250	79.984	19.993	100.075	19.995	5.541	0.493
297.500	230.509	79.983	19.992	100.073	19.993	5.676	0.491
298.000	230.794	79.983	19.993	100.071	19.995	5.508	0.514
298.500	231.060	79.983	19.994	100.071	19.989	5.893	0.548
299.000	231.286	79.984	19.993	100.072	19.990	5.828	0.522
299.500	231.512	79.982	19.993	100.072	19.987	6.059	0.472
300.000	231.740	79.984	19.994	100.074	19.986	6.137	0.453
300.500	232.011	79.982	19.993	100.075	19.988	6.009	0.477
301.000	232.284	79.982	19.993	100.075	19.987	6.076	0.522
301.500	232.506	79.984	19.994	100.074	19.983	6.350	0.520
302.000	232.758	79.982	19.994	100.073	19.984	6.236	0.484
302.500	233.011	79.982	19.994	100.073	19.984	6.244	0.489
303.000	233.237	79.981	19.993	100.072	19.980	6.522	0.492
303.500	233.521	79.983	19.994	100.071	19.982	6.403	0.494
304.000	233.749	79.981	19.993	100.071	19.982	6.376	0.511
304.500	234.013	79.983	19.994	100.070	19.980	6.526	0.502
305.000	234.272	79.982	19.994	100.072	19.982	6.421	0.508
305.500	234.520	79.980	19.995	100.072	19.980	6.538	0.515
306.000	234.744	79.983	19.995	100.073	19.980	6.515	0.489
306.500	234.995	79.980	19.993	100.073	19.982	6.370	0.473
307.000	235.255	79.981	19.994	100.073	19.980	6.542	0.493
307.500	235.500	79.984	19.994	100.072	19.977	6.739	0.508
308.000	235.728	79.980	19.994	100.072	19.976	6.789	0.489
308.500	235.975	79.981	19.994	100.072	19.974	6.925	0.474
309.000	236.214	79.980	19.994	100.072	19.978	6.672	0.480
309.501	236.446	79.982	19.993	100.072	19.978	6.648	0.478
310.000	236.727	79.982	19.994	100.072	19.974	6.944	0.492
310.500	236.989	79.983	19.993	100.072	19.970	7.204	0.528
311.000	237.238	79.981	19.993	100.072	19.968	7.304	0.527
311.500	237.440	79.982	19.993	100.072	19.969	7.242	0.481
312.000	237.734	79.981	19.992	100.072	19.969	7.246	0.473
312.500	237.965	79.982	19.993	100.073	19.969	7.251	0.510
313.000	238.230	79.981	19.992	100.073	19.963	7.634	0.511
313.500	238.429	79.983	19.994	100.073	19.968	7.333	0.480
314.000	238.686	79.983	19.993	100.073	19.964	7.615	0.460
314.500	238.952	79.981	19.992	100.071	19.967	7.392	0.490
315.000	239.164	79.982	19.994	100.073	19.961	7.790	0.501
315.500	239.436	79.981	19.994	100.073	19.958	7.991	0.481
316.000	239.697	79.982	19.993	100.073	19.961	7.768	0.508
316.500	239.907	79.983	19.993	100.073	19.957	8.028	0.502
317.000	240.172	79.981	19.993	100.074	19.958	7.953	0.473
317.500	240.446	79.982	19.993	100.073	19.962	7.751	0.507
318.000	240.692	79.982	19.992	100.072	19.955	8.159	0.530
318.500	240.964	79.982	19.994	100.073	19.954	8.245	0.519
319.000	241.183	79.982	19.992	100.073	19.956	8.124	0.504
319.500	241.417	79.983	19.994	100.073	19.954	8.273	0.472
320.000	241.707	79.981	19.993	100.072	19.960	7.841	0.489
320.500	241.976	79.983	19.993	100.069	19.955	8.190	0.542
321.000	242.197	79.982	19.994	100.066	19.954	8.229	0.525
321.500	242.453	79.983	19.994	100.062	19.951	8.426	0.483
322.000	242.718	79.981	19.993	100.059	19.954	8.251	0.499
322.500	242.959	79.983	19.994	100.060	19.956	8.090	0.514
323.000	243.246	79.982	19.994	100.062	19.951	8.442	0.517
323.500	243.480	79.983	19.993	100.062	19.951	8.451	0.524
324.000	243.748	79.983	19.993	100.062	19.950	8.489	0.512
324.500	243.974	79.982	19.993	100.065	19.949	8.559	0.498
325.000	244.201	79.982	19.994	100.064	19.952	8.364	0.473
325.500	244.458	79.983	19.993	100.064	19.952	8.401	0.469
326.000	244.735	79.982	19.993	100.066	19.955	8.188	0.510
326.500	244.980	79.982	19.993	100.067	19.954	8.271	0.528
327.000	245.224	79.983	19.994	100.064	19.955	8.184	0.505
327.500	245.437	79.982	19.992	100.058	19.952	8.409	0.473
328.000	245.685	79.982	19.993	100.053	19.957	8.045	0.459
328.500	245.941	79.983	19.993	100.046	19.953	8.350	0.482
329.000	246.153	79.983	19.993	100.044	19.955	8.208	0.486
329.500	246.433	79.983	19.994	100.041	19.956	8.141	0.480
330.000	246.673	79.983	19.994	100.044	19.959	7.913	0.506
330.500	246.906	79.982	19.993	100.047	19.956	8.148	0.496
331.000	247.166	79.983	19.993	100.051	19.957	8.074	0.483
331.500	247.392	79.981	19.993	100.054	19.962	7.749	0.490
332.000	247.648	79.982	19.992	100.060	19.959	7.912	0.484
332.500	247.900	79.982	19.993	100.064	19.956	8.098	0.495
333.000	248.139	79.982	19.994	100.062	19.958	7.961	0.500
333.500	248.399	79.980	19.993	100.064	19.957	8.047	0.495
334.000	248.675	79.980	19.993	100.064	19.956	8.114	0.518
334.500	248.907	79.981	19.993	100.061	19.960	7.876	0.522
335.000	249.174	79.980	19.993	100.060	19.958	7.979	0.503
335.500	249.417	79.981	19.994	100.061	19.960	7.838	0.505
336.000	249.683	79.981	19.992	100.062	19.961	7.802	0.510
336.500	249.946	79.981	19.993	100.064	19.963	7.648	0.519
337.000	250.133	79.980	19.993	100.068	19.961	7.798	0.489
337.501	250.390	79.981	19.993	100.068	19.960	7.841	0.447
338.000	250.653	79.981	19.993	100.071	19.964	7.575	0.482
338.500	250.911	79.981	19.994	100.071	19.965	7.540	0.521
339.000	251.123	79.981	19.993	100.068	19.965	7.518	0.496
339.500	251.388	79.983	19.992	100.065	19.966	7.442	0.473
340.000	251.632	79.981	19.993	100.066	19.965	7.554	0.492
340.500	251.897	79.982	19.994	100.066	19.966	7.435	0.509
341.000	252.133	79.982	19.993	100.068	19.964	7.576	0.505
341.500	252.433	79.981	19.993	100.072	19.967	7.381	0.519
342.000	252.629	79.982	19.992	100.074	19.969	7.283	0.516
342.500	252.839	79.982	19.993	100.073	19.967	7.418	0.451
343.000	253.127	79.983	19.994	100.074	19.964	7.563	0.452
343.500	253.297	79.981	19.992	100.073	19.964	7.603	0.478
344.000	253.597	79.983	19.993	100.073	19.966	7.485	0.464
344.500	253.829	79.982	19.994	100.074	19.970	7.182	0.501
345.000	254.077	79.984	19.993	100.077	19.969	7.272	0.506
345.500	254.374	79.982	19.993	100.077	19.965	7.532	0.512
346.001	254.615	79.983	19.993	100.077	19.966	7.480	0.542
346.500	254.818	79.983	19.993	100.077	19.967	7.388	0.491
347.000	255.068	79.983	19.992	100.074	19.966	7.462	0.448
347.500	255.305	79.983	19.992	100.073	19.962	7.753	0.470
348.000	255.574	79.983	19.992	100.073	19.964	7.587	0.496
