Repository: ulfsri/fsri_materials_database

# Materials and Products Database

## 01_Data

Raw data generated from each apparatus are included here in plain-text format. The data is organized first by material, next by the short name of test apparatus used, and where applicable additional filtering by test settings.

### material.json

Each material directory contains a json file of the same name as the material. This file links the data stored in the repository as well as data and graphs produced by the accompanying scripts (__02_Scripts__) to the respective landing page for the material on the front-end website.

File: 01_Data/Vinyl_Siding/MCC/Vinyl_Siding_30K_min_210609_R1.txt (part 3 of 4)
T Correction Coefficients:	0	1.024463	0
Time Shift (s):	14
*
Time (s)	Temperature (C)	N2 flow rate (cc/min)	O2 flow rate (cc/min)	Flow Rate (cc/min)	Oxygen (%)	HRR (W/g)	Heating rate (C/s)
699.000	418.150	79.980	19.993	100.009	19.633	32.616	0.529
699.500	418.444	79.977	19.993	100.012	19.632	32.714	0.570
700.000	418.695	79.981	19.993	100.012	19.632	32.675	0.557
700.500	418.905	79.979	19.993	100.011	19.628	32.947	0.503
701.000	419.218	79.978	19.993	100.013	19.627	33.046	0.492
701.500	419.510	79.980	19.994	100.008	19.630	32.808	0.564
702.000	419.717	79.979	19.994	100.004	19.628	32.992	0.552
702.500	420.003	79.980	19.994	100.007	19.625	33.203	0.496
703.000	420.294	79.981	19.993	100.008	19.626	33.160	0.535
703.501	420.520	79.981	19.993	100.006	19.624	33.297	0.547
704.000	420.771	79.981	19.994	100.005	19.621	33.473	0.497
704.500	421.018	79.981	19.993	100.006	19.622	33.401	0.487
705.000	421.332	79.980	19.993	100.004	19.623	33.389	0.529
705.500	421.555	79.980	19.994	100.006	19.622	33.403	0.549
706.000	421.844	79.981	19.994	100.007	19.621	33.484	0.525
706.500	422.049	79.982	19.993	100.008	19.619	33.676	0.503
707.000	422.345	79.980	19.993	100.007	19.621	33.501	0.497
707.500	422.610	79.982	19.993	100.006	19.617	33.842	0.531
708.000	422.854	79.981	19.993	100.003	19.622	33.459	0.535
708.500	423.128	79.981	19.993	100.002	19.617	33.817	0.513
709.000	423.358	79.981	19.993	100.001	19.616	33.896	0.511
709.500	423.625	79.982	19.992	100.004	19.615	33.959	0.500
710.000	423.868	79.982	19.993	100.005	19.612	34.204	0.503
710.500	424.136	79.982	19.992	100.005	19.611	34.246	0.511
711.000	424.401	79.983	19.993	100.005	19.609	34.429	0.522
711.500	424.689	79.981	19.993	100.006	19.610	34.298	0.543
712.000	424.925	79.981	19.992	100.004	19.607	34.570	0.538
712.500	425.217	79.981	19.992	100.005	19.607	34.561	0.526
713.000	425.478	79.982	19.993	100.007	19.606	34.607	0.541
713.500	425.719	79.981	19.993	100.009	19.606	34.615	0.527
714.000	425.978	79.982	19.992	100.009	19.603	34.825	0.501
714.500	426.229	79.981	19.992	100.009	19.605	34.745	0.505
715.000	426.467	79.982	19.992	100.006	19.604	34.820	0.499
715.500	426.759	79.981	19.993	100.004	19.603	34.866	0.509
716.000	426.982	79.981	19.993	100.003	19.600	35.058	0.523
716.500	427.235	79.981	19.992	100.003	19.601	35.037	0.496
717.000	427.539	79.980	19.992	100.001	19.597	35.345	0.517
717.500	427.788	79.980	19.993	100.001	19.595	35.483	0.555
718.000	428.044	79.979	19.992	100.003	19.594	35.547	0.529
718.500	428.324	79.980	19.993	100.003	19.597	35.324	0.520
719.000	428.566	79.978	19.992	100.005	19.597	35.330	0.529
719.500	428.838	79.981	19.993	100.008	19.592	35.685	0.519
720.000	429.089	79.980	19.993	100.007	19.593	35.584	0.519
720.500	429.333	79.977	19.993	100.006	19.590	35.800	0.509
721.000	429.611	79.980	19.994	100.005	19.588	35.982	0.508
721.500	429.859	79.979	19.994	100.003	19.585	36.226	0.524
722.000	430.092	79.979	19.993	100.001	19.584	36.269	0.503
722.500	430.402	79.979	19.994	100.000	19.576	36.925	0.512
723.000	430.628	79.979	19.993	100.001	19.573	37.080	0.540
723.500	430.883	79.979	19.994	100.005	19.574	37.069	0.509
724.000	431.175	79.979	19.994	100.008	19.573	37.082	0.514
724.500	431.404	79.979	19.994	100.007	19.572	37.216	0.534
725.000	431.640	79.980	19.994	100.006	19.574	37.074	0.493
725.500	431.941	79.979	19.994	100.006	19.571	37.255	0.501
726.000	432.208	79.979	19.994	100.004	19.567	37.540	0.553
726.500	432.450	79.978	19.994	100.001	19.569	37.417	0.538
727.001	432.705	79.978	19.994	100.002	19.564	37.756	0.502
727.501	432.964	79.980	19.994	100.002	19.560	38.087	0.506
728.001	433.275	79.979	19.993	100.001	19.560	38.111	0.543
728.500	433.515	79.978	19.994	100.000	19.558	38.213	0.561
729.000	433.789	79.979	19.994	99.999	19.553	38.597	0.532
729.500	434.060	79.978	19.994	99.998	19.553	38.584	0.529
730.000	434.368	79.979	19.994	99.998	19.549	38.905	0.562
730.500	434.602	79.978	19.994	99.998	19.547	39.064	0.560
731.000	434.853	79.979	19.993	99.997	19.544	39.278	0.513
731.500	435.127	79.977	19.993	99.995	19.538	39.708	0.505
732.000	435.385	79.977	19.995	99.995	19.538	39.716	0.529
732.500	435.645	79.978	19.995	99.994	19.536	39.926	0.525
733.000	435.921	79.978	19.995	99.994	19.531	40.281	0.527
733.500	436.211	79.978	19.995	99.996	19.527	40.564	0.551
734.000	436.432	79.980	19.993	99.997	19.523	40.862	0.538
734.500	436.689	79.980	19.994	100.000	19.523	40.893	0.495
735.000	436.935	79.980	19.994	100.001	19.515	41.448	0.491
735.500	437.188	79.979	19.994	100.001	19.513	41.648	0.501
736.000	437.481	79.980	19.994	100.001	19.510	41.844	0.522
736.500	437.703	79.980	19.994	100.001	19.508	42.000	0.530
737.000	437.973	79.980	19.994	99.998	19.505	42.251	0.503
737.500	438.208	79.979	19.994	99.997	19.498	42.739	0.498
738.000	438.506	79.979	19.993	99.997	19.495	42.989	0.519
738.500	438.764	79.979	19.994	99.997	19.492	43.230	0.545
739.000	439.013	79.980	19.993	99.997	19.488	43.487	0.531
739.500	439.272	79.981	19.993	99.997	19.485	43.761	0.507
740.000	439.532	79.979	19.994	99.997	19.477	44.328	0.514
740.500	439.807	79.981	19.993	99.997	19.478	44.289	0.528
741.000	440.097	79.979	19.994	99.997	19.474	44.574	0.550
741.500	440.332	79.980	19.992	99.997	19.466	45.142	0.545
742.000	440.585	79.978	19.992	99.996	19.464	45.346	0.506
742.500	440.855	79.980	19.992	99.995	19.457	45.810	0.505
743.000	441.129	79.980	19.993	99.995	19.455	46.000	0.534
743.500	441.356	79.979	19.993	99.994	19.447	46.557	0.523
744.000	441.636	79.980	19.993	99.995	19.447	46.598	0.504
744.500	441.874	79.980	19.992	99.996	19.439	47.162	0.512
745.000	442.142	79.979	19.993	99.998	19.435	47.492	0.512
745.500	442.411	79.980	19.993	99.999	19.432	47.694	0.522
746.000	442.670	79.979	19.993	99.999	19.430	47.847	0.532
746.500	442.903	79.979	19.993	99.998	19.425	48.231	0.510
747.000	443.152	79.979	19.994	99.997	19.421	48.535	0.487
747.500	443.409	79.979	19.993	99.996	19.417	48.811	0.494
748.000	443.685	79.979	19.993	99.995	19.411	49.317	0.520
748.500	443.963	79.979	19.993	99.997	19.406	49.705	0.544
749.000	444.187	79.979	19.993	99.998	19.401	50.076	0.527
749.500	444.487	79.979	19.992	99.999	19.395	50.531	0.513
750.000	444.726	79.978	19.992	99.999	19.390	50.839	0.532
750.500	445.006	79.977	19.992	99.999	19.386	51.142	0.530
751.000	445.266	79.979	19.993	99.999	19.384	51.324	0.530
751.500	445.498	79.979	19.994	99.998	19.377	51.823	0.516
752.000	445.746	79.980	19.994	99.998	19.374	52.078	0.486
752.500	446.018	79.980	19.993	99.998	19.370	52.380	0.500
753.000	446.273	79.978	19.993	99.999	19.367	52.577	0.523
753.500	446.518	79.979	19.993	99.999	19.363	52.927	0.514
754.000	446.776	79.979	19.993	100.000	19.357	53.380	0.502
754.500	447.020	79.978	19.994	100.001	19.353	53.659	0.502
755.001	447.293	79.978	19.993	100.001	19.350	53.882	0.509
755.500	447.540	79.979	19.993	100.001	19.344	54.314	0.519
756.000	447.773	79.979	19.993	100.001	19.337	54.879	0.500
756.500	448.066	79.978	19.993	100.001	19.333	55.166	0.503
757.000	448.316	79.979	19.994	100.001	19.329	55.473	0.534
757.500	448.567	79.979	19.993	100.001	19.324	55.798	0.522
758.000	448.830	79.979	19.993	100.001	19.321	56.066	0.507
758.500	449.053	79.980	19.993	100.001	19.316	56.430	0.500
759.000	449.323	79.979	19.993	100.002	19.311	56.843	0.490
759.500	449.555	79.980	19.992	100.002	19.304	57.315	0.498
760.000	449.861	79.980	19.994	100.001	19.302	57.470	0.520
760.500	450.118	79.979	19.994	100.001	19.297	57.829	0.550
761.000	450.381	79.979	19.993	100.000	19.296	57.965	0.541
761.500	450.680	79.979	19.993	99.999	19.291	58.293	0.541
762.000	450.885	79.979	19.993	100.000	19.287	58.625	0.533
762.500	451.166	79.981	19.993	100.001	19.282	59.017	0.495
763.000	451.401	79.979	19.992	100.001	19.280	59.111	0.501
763.500	451.640	79.980	19.993	100.002	19.276	59.407	0.495
764.000	451.937	79.981	19.993	100.002	19.271	59.835	0.505
764.500	452.197	79.980	19.992	100.002	19.271	59.842	0.547
765.000	452.456	79.981	19.993	100.001	19.265	60.280	0.538
765.500	452.688	79.981	19.993	99.999	19.262	60.520	0.505
766.000	452.954	79.981	19.993	99.998	19.260	60.612	0.494
766.500	453.224	79.981	19.993	99.996	19.259	60.702	0.517
767.000	453.488	79.980	19.993	99.996	19.250	61.353	0.535
767.500	453.770	79.980	19.994	99.994	19.247	61.639	0.540
768.000	453.980	79.982	19.992	99.995	19.246	61.665	0.519
768.500	454.255	79.981	19.992	99.996	19.245	61.778	0.489
769.000	454.544	79.981	19.993	99.998	19.240	62.124	0.525
769.500	454.756	79.982	19.993	99.999	19.236	62.471	0.533
770.000	455.015	79.982	19.992	100.001	19.235	62.549	0.486
770.500	455.281	79.981	19.992	100.002	19.233	62.660	0.498
771.000	455.545	79.979	19.992	100.002	19.235	62.520	0.527
771.500	455.789	79.981	19.993	100.000	19.231	62.801	0.519
772.000	456.073	79.980	19.993	100.000	19.225	63.283	0.518
772.500	456.307	79.980	19.992	99.999	19.222	63.509	0.523
773.000	456.568	79.978	19.992	99.997	19.218	63.774	0.507
773.500	456.828	79.980	19.993	99.997	19.219	63.691	0.507
774.000	457.039	79.980	19.993	99.995	19.214	64.066	0.496
774.500	457.339	79.980	19.992	99.991	19.212	64.246	0.491
775.000	457.519	79.979	19.992	99.993	19.209	64.445	0.496
775.500	457.833	79.980	19.992	99.995	19.208	64.520	0.488
776.000	458.114	79.979	19.992	99.991	19.205	64.746	0.544
776.500	458.347	79.982	19.993	99.990	19.205	64.780	0.554
777.000	458.628	79.981	19.992	99.990	19.202	64.979	0.514
777.500	458.846	79.979	19.992	99.983	19.195	65.528	0.507
778.000	459.137	79.979	19.992	99.977	19.195	65.544	0.504
778.500	459.398	79.980	19.992	99.978	19.191	65.778	0.531
779.000	459.649	79.980	19.993	99.983	19.190	65.901	0.532
779.500	459.896	79.980	19.992	99.985	19.189	65.945	0.504
780.000	460.166	79.981	19.992	99.989	19.187	66.140	0.507
780.500	460.412	79.980	19.993	99.993	19.183	66.408	0.517
781.000	460.660	79.979	19.992	99.996	19.179	66.691	0.505
781.500	460.921	79.980	19.993	99.989	19.175	66.988	0.502
782.000	461.162	79.980	19.993	99.983	19.176	66.949	0.505
782.500	461.424	79.982	19.992	99.982	19.177	66.891	0.502
783.000	461.702	79.981	19.993	99.983	19.174	67.061	0.522
783.500	461.953	79.981	19.993	99.982	19.173	67.157	0.535
784.000	462.193	79.981	19.993	99.988	19.173	67.145	0.510
784.500	462.489	79.980	19.992	99.993	19.172	67.231	0.513
785.000	462.751	79.981	19.993	99.995	19.173	67.191	0.547
785.500	462.983	79.982	19.993	99.996	19.173	67.178	0.526
786.000	463.210	79.982	19.993	99.994	19.174	67.138	0.477
786.500	463.472	79.983	19.993	99.991	19.173	67.176	0.474
787.000	463.759	79.981	19.993	99.986	19.174	67.110	0.519
787.500	463.998	79.983	19.994	99.978	19.178	66.814	0.538
788.000	464.236	79.981	19.993	99.971	19.181	66.549	0.501
788.500	464.483	79.982	19.993	99.966	19.184	66.380	0.480
789.000	464.772	79.982	19.993	99.961	19.188	66.079	0.510
789.500	464.973	79.982	19.993	99.960	19.191	65.822	0.513
790.000	465.274	79.982	19.993	99.961	19.193	65.674	0.496
790.500	465.508	79.983	19.993	99.960	19.198	65.320	0.518
791.000	465.713	79.982	19.993	99.962	19.198	65.323	0.487
791.500	466.053	79.982	19.993	99.967	19.205	64.744	0.492
792.000	466.281	79.982	19.994	99.972	19.207	64.596	0.556
792.500	466.517	79.982	19.993	99.974	19.210	64.386	0.516
793.000	466.774	79.981	19.993	99.979	19.216	63.949	0.478
793.500	467.002	79.980	19.993	99.977	19.220	63.678	0.488
794.000	467.301	79.981	19.993	99.972	19.228	63.043	0.506
794.500	467.554	79.980	19.993	99.966	19.232	62.778	0.540
795.000	467.798	79.980	19.994	99.965	19.232	62.741	0.524
795.500	468.050	79.980	19.993	99.965	19.238	62.278	0.496
796.000	468.305	79.980	19.993	99.972	19.244	61.816	0.502
796.500	468.576	79.980	19.993	99.979	19.248	61.514	0.517
797.000	468.832	79.980	19.994	99.985	19.258	60.826	0.526
797.500	469.103	79.981	19.993	99.985	19.258	60.772	0.527
798.000	469.314	79.980	19.993	99.982	19.265	60.301	0.504
798.500	469.595	79.980	19.993	99.978	19.268	60.012	0.487
799.000	469.829	79.979	19.993	99.979	19.272	59.765	0.504
799.500	470.103	79.979	19.993	99.982	19.279	59.216	0.512
800.000	470.372	79.979	19.993	99.988	19.284	58.834	0.525
800.500	470.572	79.980	19.994	99.994	19.284	58.838	0.506
801.000	470.818	79.980	19.993	99.994	19.292	58.254	0.458
801.500	471.113	79.980	19.993	99.993	19.295	58.042	0.494
802.000	471.375	79.979	19.993	99.992	19.304	57.356	0.549
802.500	471.593	79.978	19.993	99.992	19.307	57.076	0.518
803.000	471.870	79.980	19.993	99.992	19.314	56.582	0.487
803.500	472.114	79.979	19.993	99.995	19.316	56.402	0.508
804.000	472.413	79.979	19.993	99.997	19.322	55.967	0.533
804.500	472.676	79.979	19.993	99.997	19.325	55.737	0.552
805.000	472.913	79.979	19.993	99.997	19.331	55.337	0.530
805.500	473.195	79.979	19.993	99.998	19.334	55.063	0.509
806.000	473.395	79.980	19.994	99.997	19.341	54.576	0.501
806.500	473.693	79.978	19.994	99.997	19.344	54.356	0.490
807.000	473.963	79.979	19.993	99.997	19.347	54.133	0.533
807.500	474.216	79.979	19.993	99.997	19.355	53.520	0.545
808.000	474.473	79.978	19.994	99.996	19.360	53.148	0.517
808.500	474.675	79.979	19.993	99.990	19.365	52.743	0.485
809.000	474.970	79.979	19.994	99.989	19.369	52.419	0.478
809.500	475.230	79.979	19.993	99.989	19.376	51.914	0.526
810.000	475.481	79.979	19.994	99.989	19.378	51.752	0.534
810.500	475.753	79.979	19.994	99.989	19.386	51.203	0.517
811.000	475.989	79.980	19.994	99.993	19.388	51.050	0.515
811.500	476.246	79.979	19.994	99.992	19.394	50.601	0.501
812.000	476.482	79.978	19.994	99.991	19.397	50.359	0.493
812.500	476.743	79.978	19.994	99.991	19.401	50.011	0.495
813.000	477.001	79.980	19.993	99.991	19.405	49.703	0.508
813.500	477.245	79.978	19.994	99.993	19.413	49.151	0.511
814.000	477.496	79.979	19.995	99.994	19.416	48.905	0.499
814.500	477.752	79.979	19.995	99.993	19.419	48.665	0.501
815.000	478.017	79.979	19.994	99.993	19.426	48.190	0.514
815.500	478.272	79.979	19.994	99.993	19.428	48.027	0.520
816.000	478.525	79.980	19.994	99.993	19.435	47.494	0.514
816.500	478.742	79.978	19.993	99.995	19.438	47.291	0.489
817.000	479.010	79.979	19.994	99.997	19.445	46.749	0.478
817.500	479.288	79.978	19.994	99.995	19.443	46.855	0.516
818.000	479.566	79.980	19.994	99.994	19.452	46.188	0.551
818.500	479.808	79.978	19.994	99.992	19.455	46.018	0.538
819.000	480.037	79.978	19.994	99.992	19.458	45.782	0.495
819.500	480.265	79.978	19.994	99.992	19.465	45.211	0.464
820.000	480.560	79.979	19.994	99.994	19.469	44.954	0.490
820.500	480.791	79.979	19.994	99.995	19.475	44.451	0.525
821.000	481.080	79.979	19.994	99.994	19.475	44.488	0.523
821.500	481.280	79.978	19.995	99.994	19.480	44.117	0.505
822.000	481.559	79.978	19.994	99.995	19.485	43.707	0.484
822.500	481.829	79.979	19.994	99.990	19.489	43.455	0.514
823.000	482.080	79.979	19.993	99.988	19.492	43.231	0.535
823.500	482.297	79.979	19.993	99.990	19.499	42.710	0.494
824.000	482.614	79.978	19.994	99.991	19.499	42.643	0.501
824.500	482.849	79.979	19.993	99.987	19.508	42.031	0.543
825.000	483.113	79.976	19.993	99.986	19.512	41.676	0.525
825.500	483.383	79.978	19.993	99.986	19.519	41.190	0.516
826.000	483.636	79.978	19.993	99.988	19.522	40.963	0.529
826.500	483.897	79.979	19.992	99.988	19.524	40.790	0.519
827.000	484.123	79.978	19.993	99.993	19.530	40.364	0.500
827.500	484.386	79.977	19.993	99.999	19.532	40.188	0.488
828.000	484.615	79.978	19.993	100.001	19.539	39.686	0.490
828.500	484.872	79.978	19.993	99.999	19.543	39.401	0.489
829.000	485.154	79.978	19.994	99.997	19.545	39.256	0.513
829.500	485.415	79.978	19.994	99.995	19.552	38.678	0.541
830.000	485.673	79.978	19.993	99.991	19.553	38.619	0.531
830.500	485.924	79.977	19.993	99.989	19.561	38.015	0.514
831.000	486.157	79.979	19.993	99.990	19.564	37.790	0.497
831.500	486.428	79.979	19.993	99.990	19.567	37.559	0.494
832.000	486.662	79.978	19.994	99.992	19.574	37.067	0.504
832.500	486.939	79.977	19.993	99.997	19.579	36.688	0.508
833.000	487.192	79.978	19.993	99.998	19.582	36.450	0.521
833.500	487.434	79.978	19.994	99.999	19.584	36.265	0.513
834.000	487.666	79.978	19.993	100.001	19.589	35.937	0.485
834.500	487.979	79.979	19.994	100.000	19.596	35.384	0.509
835.000	488.198	79.978	19.992	99.997	19.600	35.062	0.538
835.500	488.472	79.979	19.992	99.997	19.606	34.665	0.512
836.000	488.688	79.979	19.993	99.997	19.607	34.524	0.491
836.500	488.937	79.980	19.993	99.997	19.614	34.034	0.478
837.000	489.210	79.978	19.994	99.995	19.617	33.800	0.494
837.500	489.460	79.979	19.992	99.996	19.620	33.566	0.523
838.000	489.743	79.978	19.992	99.992	19.624	33.292	0.528
838.500	489.981	79.979	19.993	99.990	19.628	33.000	0.527
839.000	490.291	79.979	19.992	99.990	19.635	32.437	0.534
839.500	490.504	79.980	19.992	99.994	19.639	32.135	0.536
840.000	490.784	79.979	19.993	99.996	19.641	31.976	0.508
840.500	491.027	79.980	19.993	100.001	19.644	31.748	0.508
841.000	491.275	79.980	19.992	100.001	19.654	31.039	0.507
841.500	491.536	79.980	19.994	100.001	19.656	30.838	0.500
842.000	491.758	79.980	19.991	100.001	19.660	30.560	0.495
842.500	492.060	79.981	19.993	100.001	19.664	30.295	0.503
843.000	492.291	79.980	19.993	100.000	19.667	30.019	0.529
843.500	492.568	79.981	19.993	100.001	19.670	29.849	0.521
844.000	492.832	79.981	19.993	99.998	19.672	29.659	0.525
844.500	493.080	79.982	19.992	99.998	19.673	29.579	0.527
845.000	493.359	79.981	19.993	99.996	19.679	29.147	0.519
845.500	493.581	79.981	19.993	99.994	19.686	28.614	0.514
846.000	493.901	79.981	19.992	99.992	19.694	28.004	0.521
846.500	494.153	79.982	19.992	99.994	19.694	28.009	0.557
847.000	494.381	79.981	19.993	99.993	19.695	27.971	0.526
847.500	494.658	79.983	19.993	99.993	19.701	27.468	0.493
848.001	494.916	79.982	19.993	99.995	19.705	27.214	0.520
848.500	495.181	79.981	19.993	99.995	19.707	27.006	0.529
849.000	495.428	79.981	19.993	99.989	19.708	26.967	0.517
849.500	495.679	79.980	19.993	99.983	19.718	26.243	0.505
850.000	495.957	79.981	19.993	99.982	19.723	25.802	0.514
850.500	496.224	79.982	19.993	99.982	19.722	25.890	0.537
851.000	496.468	79.980	19.993	99.983	19.730	25.309	0.528
851.500	496.738	79.981	19.992	99.986	19.730	25.289	0.513
852.000	496.997	79.982	19.993	99.987	19.734	25.008	0.521
852.500	497.237	79.980	19.993	99.983	19.742	24.409	0.513
853.000	497.521	79.980	19.992	99.976	19.739	24.652	0.511
853.500	497.760	79.982	19.993	99.971	19.747	24.024	0.524
854.000	498.038	79.981	19.993	99.975	19.747	24.047	0.520
854.500	498.265	79.981	19.992	99.979	19.751	23.745	0.511
855.000	498.572	79.981	19.993	99.984	19.753	23.556	0.519
855.500	498.797	79.981	19.993	99.990	19.759	23.136	0.533
856.000	499.067	79.981	19.993	99.995	19.763	22.838	0.514
856.500	499.261	79.979	19.994	99.993	19.765	22.689	0.479
857.000	499.553	79.981	19.993	99.992	19.766	22.573	0.475
857.500	499.838	79.981	19.992	99.990	19.773	22.095	0.531
858.000	500.030	79.982	19.992	99.985	19.775	21.925	0.527
858.500	500.342	79.981	19.993	99.980	19.780	21.525	0.491
859.000	500.589	79.980	19.992	99.975	19.781	21.438	0.532
859.500	500.859	79.981	19.993	99.970	19.785	21.137	0.538
860.000	501.138	79.982	19.993	99.967	19.790	20.769	0.533
860.500	501.394	79.981	19.993	99.971	19.794	20.487	0.542
861.000	501.599	79.981	19.992	99.977	19.795	20.381	0.498
861.500	501.878	79.982	19.992	99.984	19.802	19.909	0.473
862.000	502.140	79.982	19.992	99.987	19.800	20.078	0.512
862.500	502.430	79.980	19.992	99.989	19.804	19.754	0.546
863.000	502.675	79.981	19.993	99.990	19.803	19.786	0.544
863.500	502.894	79.982	19.993	99.988	19.811	19.205	0.500
864.000	503.151	79.982	19.993	99.988	19.814	19.013	0.470
864.500	503.419	79.981	19.993	99.989	19.815	18.906	0.500
865.000	503.657	79.982	19.992	99.991	19.818	18.709	0.515
865.500	503.919	79.983	19.992	99.991	19.823	18.288	0.503
866.000	504.218	79.982	19.993	99.987	19.824	18.251	0.530
866.500	504.454	79.983	19.993	99.980	19.826	18.065	0.548
867.000	504.728	79.983	19.992	99.978	19.826	18.096	0.523
867.500	504.976	79.983	19.993	99.977	19.832	17.653	0.517
868.000	505.236	79.983	19.994	99.979	19.837	17.276	0.515
868.500	505.491	79.982	19.993	99.979	19.839	17.088	0.511
869.000	505.780	79.982	19.992	99.984	19.836	17.355	0.529
869.500	505.959	79.983	19.993	99.982	19.841	16.980	0.506
870.000	506.285	79.982	19.992	99.979	19.845	16.661	0.487
870.500	506.513	79.983	19.993	99.972	19.846	16.553	0.529
871.000	506.813	79.982	19.992	99.970	19.852	16.157	0.540
871.500	507.046	79.982	19.993	99.965	19.852	16.138	0.530
872.000	507.324	79.983	19.993	99.969	19.855	15.881	0.522
872.500	507.548	79.983	19.993	99.973	19.856	15.812	0.507
873.000	507.839	79.982	19.993	99.980	19.858	15.668	0.509
873.500	508.055	79.981	19.993	99.986	19.859	15.615	0.511
874.000	508.329	79.982	19.993	99.993	19.869	14.886	0.498
874.500	508.590	79.981	19.994	99.995	19.866	15.102	0.512
875.000	508.848	79.980	19.994	99.994	19.872	14.657	0.527
875.500	509.081	79.981	19.993	99.990	19.873	14.550	0.505
876.000	509.347	79.981	19.993	99.985	19.869	14.887	0.496
876.500	509.584	79.982	19.994	99.979	19.876	14.305	0.501
877.000	509.845	79.981	19.994	99.976	19.877	14.275	0.500
877.500	510.104	79.980	19.993	99.975	19.877	14.220	0.508
878.000	510.373	79.979	19.993	99.976	19.882	13.909	0.524
878.500	510.621	79.979	19.993	99.977	19.884	13.705	0.523
879.000	510.894	79.981	19.993	99.980	19.884	13.735	0.519
879.500	511.158	79.980	19.994	99.977	19.885	13.644	0.529
880.000	511.419	79.980	19.994	99.977	19.886	13.581	0.531
880.500	511.667	79.979	19.994	99.976	19.889	13.380	0.517
881.000	511.921	79.980	19.993	99.975	19.891	13.184	0.505
881.500	512.205	79.980	19.994	99.973	19.892	13.134	0.520
882.000	512.449	79.980	19.994	99.974	19.894	12.968	0.533
882.501	512.681	79.979	19.994	99.973	19.898	12.658	0.502
883.000	512.943	79.980	19.994	99.972	19.898	12.646	0.485
883.500	513.200	79.980	19.994	99.974	19.903	12.267	0.507
884.000	513.474	79.980	19.994	99.980	19.903	12.330	0.525
884.501	513.740	79.979	19.994	99.980	19.905	12.140	0.536
885.000	514.049	79.979	19.995	99.977	19.911	11.701	0.558
885.500	514.317	79.978	19.994	99.975	19.910	11.793	0.576
886.000	514.534	79.979	19.994	99.973	19.909	11.835	0.531
886.500	514.778	79.979	19.993	99.967	19.910	11.753	0.473
887.000	515.058	79.979	19.994	99.965	19.914	11.453	0.492
887.500	515.312	79.980	19.994	99.964	19.916	11.309	0.529
888.000	515.599	79.981	19.994	99.967	19.917	11.243	0.537
888.500	515.823	79.980	19.994	99.971	19.918	11.152	0.526
889.000	516.086	79.981	19.994	99.977	19.921	10.966	0.499
889.500	516.346	79.982	19.994	99.980	19.922	10.901	0.505
890.000	516.599	79.980	19.993	99.984	19.926	10.599	0.518
890.500	516.862	79.980	19.994	99.981	19.930	10.303	0.515
891.000	517.100	79.980	19.993	99.977	19.925	10.669	0.509
891.500	517.404	79.980	19.993	99.972	19.926	10.583	0.521
892.000	517.623	79.980	19.993	99.969	19.927	10.479	0.532
892.500	517.900	79.981	19.994	99.966	19.932	10.134	0.510
893.000	518.145	79.981	19.993	99.970	19.929	10.378	0.509
893.500	518.414	79.980	19.994	99.975	19.935	9.868	0.518
894.000	518.639	79.980	19.993	99.976	19.930	10.256	0.504
894.500	518.915	79.980	19.994	99.979	19.936	9.858	0.498
895.000	519.187	79.981	19.994	99.982	19.936	9.819	0.524
895.500	519.454	79.980	19.994	99.980	19.936	9.810	0.543
896.000	519.707	79.980	19.994	99.975	19.937	9.751	0.529
896.500	519.955	79.980	19.992	99.974	19.943	9.299	0.511
897.000	520.239	79.980	19.993	99.971	19.942	9.393	0.517
897.500	520.477	79.979	19.993	99.967	19.940	9.497	0.527
898.000	520.746	79.980	19.994	99.965	19.944	9.227	0.514
898.501	520.993	79.980	19.993	99.968	19.943	9.319	0.512
899.000	521.255	79.981	19.994	99.970	19.946	9.040	0.513
899.500	521.560	79.979	19.993	99.971	19.945	9.130	0.538
900.000	521.783	79.979	19.994	99.971	19.945	9.140	0.547
900.500	522.049	79.979	19.993	99.975	19.944	9.254	0.508
901.000	522.309	79.980	19.994	99.975	19.946	9.035	0.507
901.500	522.585	79.980	19.993	99.973	19.948	8.947	0.531
902.000	522.838	79.980	19.994	99.974	19.949	8.877	0.533
902.500	523.085	79.979	19.994	99.977	19.952	8.624	0.515
903.000	523.347	79.981	19.993	99.972	19.953	8.546	0.504
903.500	523.628	79.978	19.994	99.969	19.955	8.383	0.526
904.000	523.836	79.979	19.994	99.969	19.955	8.403	0.516
904.500	524.116	79.980	19.995	99.967	19.955	8.356	0.489
905.000	524.398	79.980	19.994	99.967	19.953	8.531	0.525
905.500	524.613	79.979	19.994	99.966	19.958	8.182	0.530
906.000	524.861	79.980	19.995	99.968	19.956	8.295	0.480
906.500	525.144	79.980	19.995	99.974	19.960	8.003	0.497
907.001	525.386	79.980	19.994	99.974	19.961	7.924	0.528
907.500	525.629	79.980	19.994	99.972	19.960	7.999	0.505
908.000	525.898	79.980	19.994	99.972	19.958	8.203	0.498
908.500	526.140	79.980	19.995	99.970	19.959	8.069	0.511
909.000	526.398	79.979	19.995	99.966	19.960	7.989	0.506
909.500	526.634	79.980	19.994	99.966	19.962	7.868	0.497
910.000	526.944	79.979	19.994	99.970	19.964	7.726	0.520
910.500	527.165	79.980	19.994	99.971	19.966	7.546	0.539
911.000	527.433	79.980	19.995	99.972	19.963	7.785	0.510
911.500	527.697	79.979	19.995	99.971	19.964	7.700	0.511
912.000	527.938	79.981	19.994	99.976	19.964	7.753	0.519
912.500	528.211	79.979	19.993	99.973	19.967	7.467	0.509
913.000	528.446	79.979	19.994	99.973	19.972	7.129	0.511
913.500	528.705	79.978	19.995	99.972	19.969	7.369	0.501
914.000	528.985	79.978	19.993	99.970	19.966	7.530	0.516
914.500	529.235	79.978	19.994	99.965	19.971	7.167	0.534
915.000	529.506	79.979	19.993	99.962	19.967	7.520	0.526
915.500	529.726	79.981	19.994	99.961	19.969	7.371	0.506
916.000	529.973	79.979	19.994	99.961	19.970	7.292	0.479
916.500	530.243	79.980	19.994	99.961	19.970	7.234	0.492
917.000	530.472	79.979	19.993	99.960	19.972	7.087	0.509
917.500	530.745	79.981	19.993	99.961	19.971	7.202	0.501
918.000	530.988	79.981	19.994	99.963	19.970	7.283	0.508
918.500	531.258	79.980	19.993	99.964	19.975	6.924	0.514
919.000	531.523	79.980	19.993	99.964	19.969	7.342	0.524
919.500	531.801	79.982	19.994	99.965	19.972	7.152	0.539
920.000	532.036	79.980	19.993	99.964	19.977	6.777	0.528
920.500	532.267	79.982	19.994	99.962	19.974	6.971	0.490
921.000	532.543	79.981	19.993	99.963	19.974	6.934	0.487
921.500	532.775	79.982	19.994	99.965	19.978	6.647	0.507
922.000	533.006	79.982	19.992	99.969	19.973	7.044	0.485
922.500	533.272	79.983	19.993	99.974	19.979	6.596	0.480
923.000	533.537	79.982	19.994	99.976	19.976	6.802	0.514
923.500	533.812	79.982	19.993	99.975	19.974	6.992	0.535
924.000	534.057	79.982	19.994	99.974	19.979	6.600	0.530
924.500	534.355	79.982	19.993	99.968	19.980	6.481	0.532
925.000	534.580	79.982	19.993	99.969	19.977	6.708	0.533
925.500	534.840	79.983	19.993	99.971	19.980	6.518	0.504
926.000	535.075	79.982	19.993	99.971	19.976	6.845	0.490
926.500	535.355	79.982	19.993	99.973	19.982	6.331	0.505
927.000	535.601	79.982	19.994	99.973	19.979	6.555	0.521
927.500	535.875	79.982	19.994	99.968	19.976	6.804	0.523
928.000	536.091	79.982	19.993	99.965	19.979	6.606	0.504
928.500	536.358	79.980	19.993	99.966	19.983	6.269	0.486
929.000	536.608	79.981	19.993	99.963	19.982	6.341	0.500
929.500	536.861	79.981	19.993	99.963	19.981	6.408	0.510
930.000	537.113	79.981	19.994	99.963	19.980	6.500	0.504
930.500	537.388	79.981	19.993	99.962	19.976	6.783	0.516
931.000	537.621	79.982	19.994	99.961	19.984	6.192	0.517
931.500	537.887	79.982	19.993	99.961	19.987	6.008	0.504
932.000	538.138	79.981	19.993	99.963	19.981	6.404	0.508
932.500	538.400	79.982	19.993	99.964	19.982	6.384	0.515
933.000	538.644	79.981	19.994	99.965	19.988	5.904	0.509
933.500	538.886	79.981	19.993	99.968	19.982	6.353	0.496
934.000	539.158	79.980	19.994	99.969	19.986	6.072	0.500
934.500	539.378	79.980	19.994	99.968	19.984	6.196	0.503
935.000	539.655	79.981	19.993	99.967	19.983	6.309	0.494
935.500	539.929	79.982	19.993	99.966	19.981	6.449	0.524
936.000	540.146	79.981	19.993	99.964	19.984	6.249	0.521
936.500	540.459	79.981	19.994	99.965	19.989	5.825	0.511
937.000	540.671	79.982	19.994	99.971	19.990	5.735	0.528
937.500	540.939	79.982	19.993	99.974	19.987	5.973	0.502
938.000	541.188	79.982	19.993	99.974	19.991	5.696	0.498
938.500	541.429	79.981	19.993	99.971	19.987	5.998	0.503
939.000	541.681	79.981	19.994	99.969	19.990	5.767	0.492
939.500	541.927	79.981	19.993	99.966	19.983	6.263	0.496
940.000	542.201	79.980	19.993	99.965	19.986	6.046	0.509
940.500	542.422	79.981	19.993	99.966	19.990	5.761	0.508
941.000	542.691	79.981	19.992	99.966	19.986	6.102	0.493
941.500	542.944	79.980	19.993	99.966	19.987	5.988	0.505
942.000	543.232	79.982	19.994	99.963	19.985	6.178	0.531
942.500	543.471	79.981	19.994	99.962	19.986	6.080	0.534
943.000	543.720	79.982	19.993	99.962	19.988	5.918	0.508
943.500	543.941	79.981	19.992	99.966	19.988	5.904	0.479
944.000	544.210	79.983	19.993	99.967	19.987	5.993	0.480
944.500	544.419	79.982	19.993	99.967	19.990	5.734	0.485
945.000	544.704	79.981	19.993	99.971	19.994	5.446	0.486
945.500	544.935	79.982	19.993	99.976	19.993	5.546	0.505
946.000	545.236	79.983	19.993	99.974	19.985	6.115	0.524
946.500	545.465	79.983	19.992	99.975	19.988	5.934	0.531
947.000	545.748	79.985	19.992	99.976	19.990	5.790	0.521
947.500	545.952	79.983	19.992	99.973	19.992	5.637	0.500
948.000	546.242	79.983	19.992	99.968	19.986	6.071	0.491
948.500	546.443	79.983	19.993	99.966	19.989	5.812	0.492
949.000	546.751	79.983	19.993	99.964	19.994	5.493	0.500
949.500	546.947	79.982	19.991	99.963	19.992	5.609	0.507
950.000	547.241	79.982	19.992	99.966	19.994	5.446	0.497
950.500	547.498	79.999	19.999	99.971	19.994	5.492	0.520
951.000	547.737	80.002	20.000	99.979	19.993	5.507	0.523
951.500	548.000	80.002	19.999	99.988	19.991	5.690	0.499
952.000	548.244	80.002	20.000	99.997	19.994	5.491	0.504
952.500	548.477	80.001	20.001	100.002	19.994	5.485	0.492
953.000	548.723	80.005	20.001	100.004	19.994	5.465	0.478
953.501	548.988	80.002	19.999	100.000	19.995	5.393	0.495
954.000	549.231	79.998	19.999	99.994	19.992	5.577	0.510
954.500	549.493	79.987	19.998	99.990	19.994	5.494	0.506
955.000	549.736	79.983	19.997	99.987	19.997	5.267	0.505
955.500	550.007	79.982	19.997	99.981	20.000	5.044	0.510
956.000	550.261	79.994	19.999	99.980	19.992	5.577	0.520
956.500	550.506	79.996	20.001	99.984	19.993	5.542	0.512
957.000	550.744	79.982	20.000	99.986	19.994	5.499	0.491
957.500	550.997	79.980	19.998	99.988	19.994	5.481	0.486
958.000	551.274	79.979	19.996	99.995	19.998	5.154	0.510
958.500	551.553	79.980	19.995	99.997	19.994	5.499	0.543
959.000	551.755	79.981	19.994	99.994	19.992	5.606	0.518
959.500	552.054	79.981	19.995	99.993	19.993	5.565	0.491
960.000	552.270	79.980	19.994	99.987	19.990	5.753	0.508
960.500	552.561	79.980	19.993	99.979	19.993	5.502	0.512
961.000	552.759	79.980	19.993	99.978	19.993	5.510	0.498
961.500	553.056	79.979	19.993	99.973	19.996	5.297	0.492
962.000	553.303	79.977	19.994	99.970	19.998	5.170	0.519
962.500	553.576	79.978	19.993	99.970	19.993	5.527	0.532
963.000	553.855	79.980	19.993	99.976	19.994	5.493	0.536
963.500	554.135	79.979	19.995	99.980	19.999	5.095	0.555
964.000	554.369	79.979	19.994	99.987	19.993	5.513	0.536
964.500	554.627	79.977	19.994	99.993	19.996	5.344	0.503
965.000	554.868	79.979	19.993	99.997	19.998	5.195	0.495
965.500	555.171	79.978	19.994	99.996	19.999	5.052	0.522
966.000	555.383	79.979	19.994	99.991	19.993	5.523	0.530
966.500	555.640	79.979	19.993	99.992	19.993	5.566	0.492
967.000	555.872	79.979	19.994	99.987	19.997	5.233	0.479
967.500	556.151	79.979	19.994	99.983	19.992	5.588	0.500
968.000	556.411	79.978	19.994	99.984	19.993	5.558	0.525
968.500	556.662	79.979	19.993	99.989	19.999	5.098	0.525
969.000	556.885	79.980	19.994	99.986	19.997	5.245	0.493
969.500	557.157	79.979	19.993	99.989	19.997	5.218	0.484
970.000	557.398	79.980	19.994	99.993	20.001	4.945	0.504
970.500	557.687	79.979	19.993	99.996	19.999	5.114	0.522
971.000	557.937	79.979	19.993	99.996	20.004	4.674	0.535
971.500	558.186	79.980	19.994	99.997	20.002	4.851	0.519
972.000	558.456	79.979	19.995	99.994	20.002	4.872	0.508
972.500	558.669	79.982	19.993	99.988	19.999	5.095	0.501
973.000	558.951	79.980	19.993	99.981	20.000	5.025	0.489
973.500	559.183	79.979	19.994	99.981	19.998	5.129	0.504
974.000	559.445	79.980	19.994	99.980	20.000	5.019	0.504
974.500	559.676	79.980	19.992	99.980	20.003	4.770	0.494
975.000	559.978	79.979	19.993	99.983	20.004	4.700	0.513
975.500	560.222	79.980	19.993	99.986	20.002	4.896	0.539
976.000	560.503	79.981	19.994	99.980	20.003	4.811	0.535
976.500	560.746	79.979	19.992	99.976	19.999	5.074	0.525
977.000	561.018	79.979	19.993	99.974	20.000	5.020	0.520
977.500	561.226	79.980	19.994	99.974	20.001	4.961	0.498
978.000	561.496	79.980	19.993	99.973	20.005	4.647	0.479
978.500	561.745	79.979	19.994	99.973	20.004	4.690	0.498
979.000	561.985	79.981	19.993	99.972	20.006	4.567	0.504
979.500	562.235	79.980	19.994	99.970	20.004	4.724	0.489
980.000	562.510	79.979	19.993	99.967	20.002	4.847	0.508
980.500	562.795	79.980	19.994	99.963	20.006	4.567	0.543
981.000	563.026	79.981	19.993	99.961	20.004	4.706	0.538
981.500	563.269	79.980	19.994	99.960	20.007	4.460	0.495
982.000	563.497	79.980	19.993	99.964	20.008	4.387	0.472
982.500	563.761	79.980	19.993	99.967	20.004	4.701	0.481
983.000	564.060	79.980	19.993	99.971	20.010	4.285	0.528
983.500	564.271	79.982	19.994	99.975	20.006	4.526	0.537
984.000	564.530	79.979	19.993	99.975	20.007	4.507	0.490
984.500	564.802	79.979	19.994	99.971	20.010	4.256	0.500
985.000	565.055	79.981	19.994	99.967	20.008	4.386	0.528
985.500	565.312	79.980	19.994	99.966	20.008	4.386	0.517
986.000	565.552	79.980	19.994	99.962	20.006	4.564	0.504
986.500	565.791	79.979	19.994	99.966	20.009	4.313	0.488
987.000	566.056	79.979	19.994	99.973	20.008	4.421	0.491
987.500	566.310	79.979	19.994	99.980	20.008	4.382	0.512
988.000	566.567	79.979	19.994	99.984	20.009	4.303	0.515
988.500	566.857	79.979	19.995	99.992	20.007	4.490	0.529
989.000	567.100	79.979	19.994	99.996	20.008	4.409	0.540
989.500	567.359	79.980	19.994	99.997	20.011	4.162	0.518
990.000	567.576	79.979	19.995	99.998	20.008	4.411	0.489
990.500	567.821	79.980	19.995	99.997	20.008	4.443	0.469
991.000	568.079	79.979	19.995	99.997	20.015	3.903	0.483
991.500	568.355	79.979	19.995	99.992	20.011	4.152	0.519
992.000	568.591	79.979	19.995	99.989	20.010	4.227	0.523
992.500	568.831	79.979	19.995	99.983	20.012	4.140	0.494
993.000	569.070	79.979	19.994	99.982	20.009	4.366	0.477
993.500	569.331	79.980	19.995	99.978	20.011	4.190	0.489
994.000	569.611	79.981	19.994	99.980	20.006	4.590	0.520
994.500	569.857	79.979	19.995	99.978	20.010	4.270	0.533
995.000	570.114	79.981	19.995	99.976	20.011	4.166	0.515
995.500	570.342	79.980	19.994	99.972	20.008	4.409	0.494
996.000	570.615	79.979	19.994	99.969	20.011	4.191	0.493
996.501	570.870	79.980	19.994	99.969	20.010	4.283	0.515
997.000	571.117	79.980	19.993	99.968	20.008	4.400	0.515
997.500	571.362	79.981	19.995	99.967	20.010	4.259	0.497
998.000	571.639	79.980	19.996	99.967	20.008	4.430	0.507
998.500	571.913	79.981	19.995	99.968	20.007	4.487	0.536
999.000	572.167	79.980	19.994	99.965	20.010	4.269	0.539
999.500	572.403	79.982	19.994	99.965	20.012	4.142	0.509
1000.000	572.651	79.981	19.995	99.965	20.008	4.421	0.487
1000.500	572.925	79.983	19.995	99.965	20.010	4.289	0.503
1001.000	573.186	79.981	19.994	99.965	20.004	4.689	0.528
1001.500	573.371	79.982	19.994	99.966	20.006	4.581	0.491
1002.000	573.671	79.982	19.994	99.967	20.005	4.627	0.466
1002.500	573.990	79.983	19.993	99.971	20.008	4.444	0.552
1003.001	574.199	79.982	19.993	99.971	20.011	4.181	0.574
1003.501	574.488	79.981	19.993	99.970	20.011	4.150	0.513
1004.000	574.753	79.982	19.994	99.969	20.011	4.174	0.526
1004.500	574.990	79.982	19.993	99.967	20.007	4.454	0.528
1005.000	575.210	79.982	19.993	99.965	20.007	4.517	0.480
1005.500	575.486	79.983	19.992	99.966	20.008	4.413	0.476
1006.000	575.732	79.982	19.993	99.971	20.013	4.071	0.508
1006.500	575.977	79.983	19.993	99.974	20.006	4.558	0.507
1007.000	576.232	79.983	19.994	99.980	20.009	4.316	0.496
1007.500	576.490	79.983	19.993	99.985	20.010	4.254	0.506
1008.000	576.743	79.981	19.994	99.989	20.008	4.407	0.512
1008.500	576.958	79.981	19.993	99.990	20.010	4.252	0.490
1009.000	577.227	79.981	19.993	99.990	20.007	4.520	0.476
1009.500	577.461	79.981	19.993	99.983	20.007	4.507	0.494
1010.000	577.735	79.982	19.993	99.980	20.011	4.195	0.505
1010.500	577.969	79.982	19.993	99.977	20.018	3.685	0.508
1011.000	578.247	79.981	19.993	99.975	20.009	4.371	0.510
1011.500	578.483	79.982	19.993	99.975	20.008	4.422	0.513
1012.000	578.762	79.981	19.993	99.978	20.011	4.172	0.515
1012.500	578.977	79.981	19.993	99.977	20.010	4.235	0.505
1013.000	579.273	79.981	19.993	99.975	20.013	4.048	0.503
1013.500	579.485	79.981	19.993	99.974	20.011	4.199	0.509
1014.000	579.745	79.982	19.993	99.973	20.005	4.634	0.489
1014.500	579.980	79.981	19.993	99.971	20.009	4.303	0.484
1015.001	580.228	79.981	19.994	99.971	20.013	4.036	0.489
1015.501	580.519	79.981	19.994	99.973	20.008	4.429	0.511
1016.000	580.753	79.981	19.993	99.975	20.010	4.280	0.532
1016.500	581.002	79.982	19.993	99.978	20.019	3.619	0.504
1017.000	581.310	79.981	19.993	99.978	20.012	4.146	0.520
1017.500	581.543	79.982	19.994	99.978	20.010	4.232	0.549
1018.000	581.794	79.980	19.994	99.981	20.012	4.079	0.512
1018.500	582.025	79.981	19.993	99.979	20.013	4.011	0.483
1019.000	582.281	79.981	19.992	99.977	20.011	4.199	0.485
1019.500	582.550	79.982	19.993	99.980	20.016	3.787	0.506
1020.000	582.769	79.982	19.994	99.984	20.013	4.064	0.506
1020.500	583.015	79.980	19.993	99.984	20.013	4.009	0.476
1021.000	583.289	79.981	19.992	99.985	20.014	3.978	0.492
1021.500	583.542	79.982	19.994	99.988	20.012	4.119	0.524
1022.000	583.785	79.981	19.993	99.985	20.020	3.532	0.512
1022.500	584.025	79.982	19.993	99.980	20.014	3.967	0.490
1023.000	584.290	79.982	19.993	99.974	20.013	4.046	0.494
1023.500	584.538	79.983	19.992	99.970	20.016	3.787	0.508
1024.001	584.824	79.982	19.993	99.968	20.016	3.807	0.524
1024.500	585.055	79.983	19.993	99.973	20.016	3.846	0.526
1025.000	585.306	79.982	19.993	99.977	20.014	3.935	0.499
1025.501	585.548	79.982	19.993	99.977	20.012	4.101	0.487
1026.001	585.859	79.981	19.993	99.974	20.011	4.160	0.523
1026.500	586.116	79.982	19.993	99.972	20.013	4.068	0.561
1027.000	586.301	79.982	19.992	99.967	20.013	4.054	0.505
1027.500	586.539	79.983	19.992	99.967	20.011	4.209	0.432
1028.000	586.818	79.981	19.992	99.971	20.010	4.270	0.470
1028.500	587.118	79.981	19.991	99.975	20.014	3.993	0.548
1029.000	587.356	79.983	19.992	99.977	20.015	3.872	0.558
1029.500	587.613	79.982	19.993	99.977	20.016	3.836	0.517
1030.000	587.798	79.982	19.992	99.973	20.013	4.015	0.469
1030.500	588.100	79.985	19.993	99.968	20.017	3.742	0.465
1031.000	588.387	79.983	19.992	99.965	20.015	3.850	0.538
1031.500	588.614	79.981	19.992	99.967	20.012	4.088	0.552
1032.000	588.862	79.982	19.992	99.971	20.017	3.721	0.495
1032.500	589.126	79.983	19.992	99.976	20.014	3.970	0.493
1033.001	589.411	79.983	19.993	99.979	20.017	3.738	0.530
1033.501	589.671	79.984	19.993	99.979	20.014	3.944	0.547
1034.000	589.921	79.982	19.992	99.976	20.014	3.942	0.527
1034.500	590.148	79.982	19.993	99.974	20.015	3.874	0.494
1035.000	590.417	79.983	19.993	99.970	20.013	4.041	0.487
1035.500	590.692	79.981	19.993	99.966	20.014	3.954	0.520
1036.000	590.953	79.984	19.993	99.965	20.021	3.456	0.540
1036.500	591.178	79.980	19.993	99.964	20.013	4.060	0.511
1037.000	591.441	79.980	19.993	99.962	20.016	3.815	0.487
1037.500	591.671	79.980	19.992	99.961	20.017	3.697	0.491
1038.000	591.948	79.982	19.993	99.962	20.009	4.370	0.500
1038.500	592.164	79.982	19.992	99.964	20.014	3.956	0.500
1039.000	592.407	79.981	19.992	99.969	20.013	4.062	0.476
1039.500	592.686	79.982	19.993	99.971	20.012	4.114	0.490
1040.000	592.948	79.981	19.993	99.971	20.015	3.880	0.532
1040.500	593.207	79.980	19.993	99.972	20.014	3.956	0.531
1041.001	593.464	79.981	19.993	99.970	20.016	3.835	0.519
1041.501	593.692	79.981	19.992	99.967	20.017	3.748	0.501
1042.001	593.969	79.980	19.992	99.967	20.015	3.875	0.495
1042.500	594.241	79.980	19.993	99.967	20.014	3.959	0.527
1043.000	594.465	79.980	19.993	99.967	20.014	3.945	0.523
1043.500	594.747	79.980	19.993	99.971	20.020	3.483	0.501
1044.000	594.981	79.980	19.993	99.971	20.017	3.771	0.511
1044.500	595.242	79.982	19.993	99.969	20.014	3.930	0.506
1045.001	595.503	79.981	19.994	99.970	20.017	3.738	0.509
1045.501	595.745	79.981	19.993	99.967	20.016	3.793	0.512
1046.000	596.008	79.981	19.993	99.963	20.016	3.827	0.504
1046.500	596.268	79.981	19.994	99.961	20.014	3.940	0.514
1047.000	596.553	79.980	19.993	99.962	20.012	4.099	0.534
1047.500	596.760	79.980	19.994	99.965	20.013	4.016	0.519
1048.000	597.029	79.980	19.994	99.967	20.016	3.802	0.484
1048.500	597.261	79.981	19.994	99.967	20.012	4.099	0.488
1049.000	597.517	79.981	19.994	99.959	20.012	4.132	0.495
1049.501	597.783	79.980	19.993	99.929	20.015	3.860	0.505
1050.001	598.012	79.982	19.994	99.911	20.014	3.923	0.508
