Repository: ulfsri/fsri_materials_database

# Materials and Products Database

## 01_Data

Raw data generated from each apparatus are included here in plain-text format. The data is organized first by material, next by the short name of test apparatus used, and where applicable additional filtering by test settings.

### material.json

Each material directory contains a json file of the same name as the material. This file links the data stored in the repository as well as data and graphs produced by the accompanying scripts (__02_Scripts__) to the respective landing page for the material on the front-end website.

File: 01_Data/Vinyl_Siding/MCC/Vinyl_Siding_30K_min_210609_R3.txt (part 3 of 4)
T Correction Coefficients:	0	1.024463	0
Time Shift (s):	14
*
Time (s)	Temperature (C)	N2 flow rate (cc/min)	O2 flow rate (cc/min)	Flow Rate (cc/min)	Oxygen (%)	HRR (W/g)	Heating rate (C/s)
696.500	430.681	79.985	19.991	100.070	19.526	36.758	0.489
697.000	430.920	79.984	19.992	100.071	19.523	36.973	0.519
697.500	431.182	79.986	19.992	100.071	19.519	37.236	0.515
698.000	431.465	79.985	19.993	100.071	19.515	37.494	0.523
698.500	431.716	79.983	19.991	100.072	19.515	37.457	0.539
699.000	431.949	79.984	19.992	100.073	19.514	37.560	0.509
699.500	432.192	79.983	19.993	100.072	19.515	37.491	0.480
700.000	432.452	79.983	19.993	100.068	19.507	38.028	0.490
700.500	432.700	79.982	19.992	100.066	19.507	38.030	0.505
701.000	432.957	79.983	19.992	100.063	19.500	38.464	0.506
701.500	433.227	79.982	19.993	100.062	19.498	38.614	0.516
702.000	433.519	79.982	19.993	100.060	19.496	38.711	0.545
702.500	433.740	79.983	19.990	100.062	19.492	39.020	0.538
703.000	434.017	79.982	19.993	100.062	19.492	39.025	0.506
703.500	434.299	79.982	19.993	100.061	19.489	39.208	0.529
704.000	434.534	79.982	19.993	100.061	19.482	39.690	0.538
704.500	434.796	79.983	19.993	100.062	19.475	40.134	0.507
705.000	435.051	79.983	19.993	100.063	19.478	39.970	0.507
705.500	435.282	79.982	19.992	100.066	19.470	40.459	0.502
706.000	435.522	79.981	19.993	100.070	19.467	40.696	0.478
706.500	435.807	79.981	19.993	100.070	19.461	41.076	0.498
707.000	436.088	79.981	19.993	100.071	19.459	41.207	0.546
707.500	436.288	79.982	19.993	100.071	19.456	41.409	0.524
708.000	436.574	79.982	19.994	100.070	19.452	41.691	0.483
708.500	436.797	79.982	19.993	100.067	19.446	42.037	0.497
709.000	437.115	79.980	19.995	100.065	19.444	42.164	0.525
709.500	437.312	79.982	19.994	100.062	19.439	42.499	0.528
710.000	437.567	79.981	19.992	100.059	19.439	42.557	0.483
710.500	437.835	79.983	19.994	100.054	19.432	42.974	0.488
711.000	438.043	79.981	19.993	100.050	19.429	43.177	0.500
711.500	438.311	79.982	19.993	100.045	19.427	43.331	0.475
712.000	438.549	79.980	19.993	100.043	19.420	43.827	0.491
712.500	438.801	79.981	19.993	100.041	19.418	43.900	0.499
713.000	439.068	79.981	19.994	100.045	19.413	44.265	0.505
713.500	439.325	79.982	19.993	100.049	19.409	44.525	0.521
714.000	439.558	79.981	19.993	100.054	19.404	44.855	0.507
714.500	439.841	79.982	19.993	100.059	19.398	45.260	0.503
715.000	440.117	79.983	19.994	100.062	19.394	45.520	0.537
715.500	440.378	79.982	19.992	100.062	19.393	45.608	0.548
716.000	440.616	79.982	19.993	100.062	19.389	45.887	0.518
716.500	440.850	79.981	19.993	100.056	19.381	46.380	0.486
717.000	441.092	79.980	19.993	100.052	19.379	46.521	0.474
717.500	441.332	79.982	19.992	100.049	19.372	46.976	0.479
718.000	441.593	79.982	19.993	100.048	19.366	47.415	0.491
718.500	441.864	79.981	19.993	100.046	19.364	47.504	0.517
719.000	442.084	79.982	19.993	100.048	19.362	47.626	0.512
719.500	442.360	79.982	19.993	100.048	19.355	48.111	0.493
720.000	442.608	79.981	19.992	100.051	19.351	48.407	0.510
720.500	442.850	79.981	19.994	100.053	19.346	48.699	0.507
721.000	443.092	79.980	19.993	100.057	19.342	48.989	0.487
721.500	443.363	79.983	19.993	100.059	19.336	49.409	0.499
722.000	443.620	79.982	19.992	100.062	19.329	49.881	0.521
722.500	443.856	79.981	19.992	100.063	19.325	50.146	0.511
723.000	444.128	79.982	19.992	100.061	19.321	50.378	0.501
723.500	444.376	79.982	19.992	100.058	19.320	50.427	0.514
724.000	444.631	79.981	19.992	100.054	19.310	51.128	0.511
724.500	444.907	79.982	19.993	100.050	19.306	51.364	0.517
725.000	445.130	79.982	19.992	100.047	19.299	51.809	0.515
725.500	445.395	79.981	19.992	100.048	19.297	51.989	0.494
726.000	445.656	79.981	19.994	100.048	19.292	52.294	0.507
726.501	445.908	79.981	19.992	100.051	19.289	52.525	0.519
727.000	446.157	79.981	19.993	100.053	19.284	52.846	0.507
727.500	446.416	79.980	19.994	100.057	19.278	53.215	0.505
728.000	446.675	79.980	19.992	100.057	19.278	53.266	0.513
728.500	446.916	79.981	19.993	100.055	19.268	53.873	0.509
729.000	447.204	79.981	19.993	100.052	19.265	54.133	0.515
729.500	447.443	79.981	19.994	100.049	19.259	54.480	0.528
730.000	447.681	79.981	19.993	100.043	19.257	54.637	0.502
730.500	447.960	79.980	19.993	100.038	19.252	54.986	0.497
731.000	448.183	79.979	19.992	100.037	19.251	55.066	0.509
731.500	448.471	79.980	19.993	100.038	19.246	55.386	0.507
732.000	448.705	79.979	19.993	100.038	19.236	56.019	0.517
732.500	448.981	79.980	19.994	100.042	19.234	56.163	0.516
733.000	449.234	79.979	19.993	100.049	19.230	56.407	0.519
733.500	449.453	79.979	19.992	100.050	19.225	56.786	0.501
734.000	449.750	79.980	19.993	100.051	19.223	56.908	0.494
734.501	449.991	79.979	19.993	100.052	19.224	56.822	0.527
735.001	450.261	79.979	19.994	100.048	19.214	57.492	0.525
735.500	450.495	79.980	19.995	100.043	19.213	57.532	0.507
736.000	450.754	79.981	19.993	100.042	19.204	58.144	0.498
736.500	451.016	79.979	19.994	100.041	19.203	58.220	0.507
737.000	451.294	79.980	19.995	100.039	19.201	58.333	0.531
737.500	451.541	79.980	19.994	100.038	19.201	58.330	0.533
738.000	451.798	79.980	19.994	100.038	19.199	58.462	0.514
738.500	452.053	79.980	19.993	100.038	19.192	58.963	0.508
739.000	452.313	79.982	19.993	100.039	19.189	59.132	0.513
739.500	452.541	79.981	19.994	100.039	19.188	59.233	0.502
740.001	452.813	79.981	19.994	100.039	19.184	59.522	0.494
740.500	453.067	79.982	19.995	100.039	19.181	59.675	0.512
741.000	453.301	79.981	19.994	100.038	19.176	60.000	0.507
741.500	453.631	79.981	19.994	100.037	19.175	60.122	0.526
742.000	453.852	79.982	19.994	100.038	19.171	60.344	0.558
742.500	454.125	79.982	19.993	100.039	19.173	60.230	0.523
743.000	454.364	79.981	19.991	100.038	19.168	60.584	0.503
743.500	454.629	79.983	19.993	100.038	19.163	60.869	0.508
744.001	454.889	79.983	19.993	100.038	19.165	60.782	0.514
744.500	455.139	79.982	19.993	100.037	19.166	60.682	0.518
745.000	455.377	79.984	19.994	100.036	19.161	61.021	0.499
745.500	455.603	79.985	19.994	100.035	19.156	61.346	0.476
746.000	455.895	79.983	19.994	100.035	19.156	61.326	0.491
746.500	456.148	79.983	19.994	100.035	19.157	61.279	0.532
747.000	456.387	79.984	19.993	100.034	19.155	61.431	0.519
747.500	456.647	79.984	19.992	100.034	19.150	61.780	0.496
748.000	456.933	79.983	19.992	100.033	19.153	61.564	0.523
748.500	457.157	79.983	19.992	100.034	19.151	61.719	0.528
749.000	457.391	79.984	19.994	100.033	19.146	62.003	0.484
749.501	457.685	79.984	19.993	100.036	19.145	62.107	0.493
750.000	457.925	79.983	19.993	100.037	19.142	62.291	0.531
750.500	458.189	79.984	19.992	100.037	19.144	62.167	0.519
751.000	458.476	79.983	19.992	100.036	19.144	62.156	0.527
751.500	458.746	79.983	19.993	100.036	19.141	62.380	0.554
752.000	458.968	79.983	19.993	100.034	19.135	62.751	0.525
752.500	459.222	79.982	19.992	100.033	19.136	62.708	0.484
753.000	459.477	79.983	19.994	100.034	19.138	62.526	0.492
753.500	459.749	79.983	19.993	100.035	19.132	62.975	0.518
754.000	460.004	79.982	19.993	100.035	19.128	63.229	0.527
754.500	460.237	79.983	19.992	100.035	19.131	62.999	0.508
755.000	460.477	79.983	19.993	100.035	19.130	63.058	0.480
755.500	460.722	79.984	19.993	100.034	19.125	63.380	0.479
756.000	460.962	79.982	19.993	100.032	19.126	63.325	0.485
756.500	461.221	79.981	19.993	100.032	19.122	63.602	0.492
757.000	461.452	79.983	19.993	100.032	19.126	63.344	0.494
757.500	461.725	79.982	19.993	100.033	19.123	63.529	0.497
758.000	461.987	79.983	19.993	100.033	19.120	63.762	0.519
758.500	462.263	79.983	19.991	100.034	19.119	63.789	0.536
759.000	462.524	79.983	19.992	100.034	19.119	63.843	0.537
759.500	462.742	79.983	19.993	100.035	19.119	63.789	0.508
760.000	462.975	79.983	19.991	100.031	19.122	63.628	0.465
760.500	463.259	79.984	19.993	100.030	19.124	63.478	0.484
761.000	463.496	79.984	19.993	100.028	19.123	63.515	0.519
761.500	463.755	79.984	19.993	100.027	19.126	63.326	0.509
762.000	463.962	79.984	19.992	100.027	19.126	63.377	0.481
762.500	464.245	79.983	19.992	100.030	19.131	63.038	0.478
763.000	464.505	79.983	19.994	100.031	19.127	63.249	0.516
763.500	464.772	79.983	19.993	100.030	19.133	62.892	0.535
764.000	465.038	79.982	19.992	100.028	19.135	62.761	0.530
764.500	465.280	79.982	19.993	100.025	19.141	62.377	0.520
765.000	465.502	79.983	19.993	100.025	19.143	62.250	0.486
765.500	465.747	79.983	19.993	100.023	19.146	62.002	0.466
766.000	466.010	79.984	19.994	100.023	19.153	61.586	0.488
766.500	466.273	79.984	19.992	100.023	19.159	61.142	0.517
767.000	466.527	79.984	19.992	100.025	19.159	61.140	0.521
767.500	466.773	79.983	19.993	100.026	19.165	60.729	0.509
768.000	467.012	79.983	19.992	100.027	19.169	60.520	0.493
768.500	467.262	79.984	19.992	100.030	19.175	60.102	0.487
769.000	467.498	79.985	19.992	100.031	19.180	59.732	0.488
769.500	467.782	79.986	19.993	100.031	19.187	59.273	0.503
770.000	468.041	79.986	19.993	100.028	19.194	58.849	0.531
770.500	468.275	79.985	19.993	100.028	19.195	58.785	0.518
771.000	468.554	79.984	19.992	100.028	19.201	58.357	0.503
771.500	468.815	79.984	19.992	100.025	19.210	57.787	0.526
772.000	469.077	79.984	19.993	100.024	19.209	57.789	0.532
772.500	469.314	79.985	19.993	100.026	19.217	57.267	0.511
773.000	469.533	79.984	19.993	100.028	19.227	56.632	0.477
773.500	469.829	79.985	19.992	100.029	19.229	56.490	0.485
774.000	470.060	79.984	19.992	100.031	19.235	56.090	0.521
774.500	470.324	79.984	19.992	100.033	19.242	55.615	0.512
775.000	470.556	79.984	19.992	100.033	19.249	55.136	0.496
775.500	470.806	79.983	19.992	100.031	19.253	54.920	0.489
776.000	471.086	79.984	19.991	100.031	19.255	54.756	0.506
776.500	471.328	79.983	19.991	100.033	19.261	54.381	0.526
777.001	471.523	79.983	19.992	100.035	19.268	53.890	0.479
777.500	471.816	79.982	19.992	100.035	19.270	53.756	0.463
778.000	472.082	79.982	19.992	100.036	19.273	53.547	0.524
778.500	472.352	79.982	19.992	100.036	19.280	53.121	0.547
779.000	472.614	79.982	19.992	100.035	19.284	52.843	0.534
779.500	472.849	79.982	19.993	100.033	19.292	52.279	0.514
780.000	473.126	79.982	19.993	100.034	19.294	52.196	0.504
780.500	473.347	79.981	19.992	100.037	19.300	51.756	0.505
781.000	473.653	79.981	19.991	100.038	19.307	51.307	0.512
781.500	473.900	79.982	19.993	100.037	19.310	51.116	0.540
782.000	474.148	79.981	19.993	100.034	19.313	50.930	0.525
782.500	474.413	79.981	19.992	100.029	19.318	50.556	0.504
783.000	474.668	79.982	19.992	100.023	19.325	50.122	0.516
783.500	474.917	79.980	19.992	100.023	19.329	49.810	0.512
784.000	475.175	79.981	19.993	100.024	19.334	49.519	0.505
784.500	475.424	79.980	19.992	100.028	19.335	49.470	0.507
785.000	475.644	79.981	19.991	100.033	19.338	49.228	0.488
785.500	475.906	79.982	19.993	100.036	19.344	48.814	0.476
786.000	476.182	79.982	19.992	100.036	19.346	48.686	0.510
786.500	476.426	79.981	19.990	100.035	19.352	48.345	0.529
787.000	476.709	79.980	19.992	100.032	19.353	48.265	0.524
787.500	476.954	79.981	19.993	100.031	19.361	47.738	0.528
788.000	477.212	79.981	19.993	100.030	19.364	47.501	0.515
788.500	477.467	79.981	19.992	100.030	19.370	47.127	0.508
789.000	477.746	79.981	19.993	100.031	19.376	46.692	0.523
789.500	477.977	79.981	19.992	100.034	19.379	46.535	0.522
790.000	478.243	79.981	19.993	100.035	19.382	46.340	0.504
790.500	478.479	79.981	19.994	100.035	19.391	45.731	0.500
791.000	478.711	79.981	19.993	100.035	19.391	45.742	0.485
791.500	478.991	79.982	19.993	100.032	19.397	45.285	0.490
792.000	479.224	79.982	19.992	100.027	19.403	44.911	0.513
792.500	479.489	79.981	19.992	100.025	19.406	44.692	0.506
793.000	479.764	79.981	19.994	100.025	19.413	44.241	0.519
793.500	480.016	79.981	19.993	100.025	19.415	44.103	0.533
794.000	480.274	79.982	19.992	100.027	19.420	43.771	0.519
794.500	480.503	79.982	19.993	100.032	19.425	43.468	0.498
795.000	480.805	79.981	19.993	100.034	19.428	43.287	0.509
795.500	481.066	79.981	19.993	100.034	19.433	42.927	0.547
796.000	481.308	79.982	19.993	100.035	19.439	42.508	0.533
796.500	481.579	79.982	19.993	100.035	19.446	42.060	0.508
797.000	481.801	79.981	19.993	100.035	19.447	41.994	0.503
797.500	482.043	79.982	19.993	100.035	19.454	41.516	0.478
798.000	482.277	79.981	19.993	100.035	19.456	41.367	0.470
798.500	482.540	79.982	19.993	100.035	19.458	41.219	0.486
799.000	482.773	79.981	19.992	100.036	19.464	40.869	0.496
799.500	483.040	79.981	19.992	100.035	19.471	40.351	0.498
800.000	483.288	79.980	19.993	100.035	19.473	40.239	0.508
800.500	483.531	79.982	19.992	100.035	19.485	39.476	0.503
801.000	483.769	79.982	19.993	100.035	19.486	39.417	0.487
801.500	484.035	79.981	19.992	100.035	19.493	38.900	0.493
802.000	484.283	79.980	19.993	100.036	19.495	38.774	0.509
802.500	484.547	79.981	19.993	100.036	19.503	38.289	0.513
803.000	484.770	79.981	19.993	100.035	19.505	38.114	0.500
803.500	485.044	79.981	19.993	100.035	19.506	38.035	0.492
804.000	485.330	79.982	19.993	100.036	19.515	37.475	0.528
804.500	485.565	79.981	19.993	100.036	19.519	37.218	0.541
805.000	485.837	79.982	19.992	100.036	19.523	36.906	0.514
805.500	486.097	79.981	19.993	100.036	19.525	36.761	0.519
806.000	486.311	79.981	19.992	100.036	19.534	36.217	0.503
806.500	486.598	79.979	19.991	100.034	19.535	36.117	0.488
807.000	486.858	79.982	19.993	100.027	19.541	35.761	0.524
807.500	487.095	79.980	19.992	100.026	19.546	35.379	0.522
808.000	487.367	79.981	19.992	100.025	19.548	35.285	0.503
808.500	487.591	79.981	19.992	100.020	19.554	34.876	0.503
809.000	487.861	79.981	19.992	100.020	19.559	34.552	0.495
809.500	488.118	79.981	19.993	100.020	19.561	34.424	0.511
810.000	488.382	79.980	19.993	100.016	19.565	34.139	0.524
810.500	488.639	79.981	19.993	100.013	19.573	33.579	0.521
811.000	488.879	79.980	19.994	100.017	19.577	33.324	0.509
811.500	489.119	79.981	19.993	100.019	19.582	32.976	0.489
812.000	489.402	79.981	19.993	100.024	19.584	32.848	0.502
812.500	489.652	79.983	19.994	100.029	19.589	32.535	0.528
813.000	489.890	79.980	19.993	100.030	19.592	32.320	0.511
813.500	490.164	79.982	19.992	100.024	19.599	31.870	0.500
814.000	490.419	79.981	19.992	100.024	19.606	31.378	0.520
814.500	490.683	79.980	19.992	100.024	19.606	31.408	0.524
815.000	490.950	79.979	19.993	100.024	19.610	31.135	0.525
815.500	491.151	79.981	19.993	100.023	19.614	30.869	0.499
816.000	491.452	79.982	19.993	100.025	19.620	30.473	0.485
816.500	491.715	79.981	19.992	100.018	19.624	30.238	0.533
817.000	491.988	79.981	19.993	100.017	19.629	29.859	0.550
817.500	492.223	79.983	19.994	100.016	19.635	29.467	0.522
818.000	492.508	79.982	19.993	100.020	19.643	28.956	0.514
818.500	492.786	79.981	19.993	100.022	19.643	28.928	0.542
819.000	493.004	79.983	19.995	100.028	19.648	28.611	0.529
819.500	493.248	79.982	19.994	100.030	19.652	28.375	0.479
820.000	493.550	79.982	19.993	100.029	19.656	28.107	0.504
820.500	493.760	79.982	19.992	100.029	19.659	27.880	0.529
821.000	494.056	79.981	19.994	100.030	19.663	27.624	0.509
821.500	494.322	79.981	19.994	100.031	19.666	27.380	0.533
822.000	494.593	79.982	19.994	100.031	19.673	26.934	0.549
822.500	494.859	79.982	19.994	100.033	19.677	26.650	0.537
823.000	495.091	79.982	19.993	100.032	19.684	26.225	0.518
823.500	495.331	79.982	19.993	100.030	19.685	26.162	0.485
824.000	495.590	79.982	19.993	100.030	19.691	25.757	0.486
824.500	495.849	79.982	19.994	100.030	19.693	25.649	0.509
825.000	496.106	79.984	19.994	100.030	19.696	25.412	0.517
825.500	496.407	79.982	19.994	100.031	19.702	25.027	0.537
826.000	496.652	79.982	19.993	100.032	19.705	24.847	0.552
826.501	496.898	79.984	19.993	100.028	19.710	24.469	0.518
827.001	497.154	79.983	19.994	100.022	19.716	24.109	0.496
827.500	497.423	79.983	19.993	100.020	19.722	23.670	0.514
828.000	497.704	79.982	19.995	100.016	19.719	23.908	0.538
828.500	497.898	79.983	19.993	100.015	19.727	23.335	0.513
829.000	498.172	79.982	19.994	100.017	19.730	23.154	0.471
829.500	498.418	79.983	19.993	100.020	19.734	22.915	0.494
830.000	498.732	79.983	19.992	100.021	19.737	22.657	0.540
830.500	498.945	79.982	19.993	100.024	19.740	22.507	0.543
831.000	499.229	79.983	19.994	100.022	19.741	22.428	0.512
831.500	499.452	79.981	19.994	100.024	19.748	21.950	0.502
832.000	499.776	79.982	19.993	100.026	19.752	21.664	0.527
832.500	499.973	79.981	19.994	100.025	19.756	21.427	0.534
833.000	500.230	79.983	19.993	100.025	19.757	21.346	0.488
833.500	500.485	79.983	19.993	100.026	19.760	21.182	0.483
834.000	500.763	79.981	19.992	100.022	19.768	20.647	0.523
834.500	501.020	79.983	19.993	100.022	19.771	20.450	0.534
835.000	501.261	79.982	19.994	100.023	19.776	20.111	0.516
835.500	501.544	79.983	19.993	100.022	19.775	20.135	0.511
836.000	501.758	79.983	19.992	100.023	19.783	19.645	0.510
836.500	502.060	79.983	19.993	100.029	19.786	19.422	0.506
837.000	502.308	79.982	19.992	100.030	19.787	19.380	0.533
837.500	502.549	79.981	19.992	100.030	19.790	19.126	0.520
838.000	502.817	79.981	19.992	100.028	19.788	19.288	0.499
838.500	503.097	79.983	19.993	100.026	19.794	18.914	0.529
839.000	503.329	79.983	19.992	100.019	19.795	18.785	0.530
839.500	503.603	79.982	19.993	100.015	19.801	18.415	0.509
840.000	503.877	79.982	19.993	100.014	19.805	18.193	0.527
840.500	504.118	79.982	19.992	100.017	19.809	17.934	0.532
841.000	504.355	79.984	19.992	100.020	19.813	17.617	0.496
841.500	504.619	79.982	19.992	100.026	19.816	17.463	0.489
842.000	504.889	79.983	19.994	100.029	19.820	17.198	0.517
842.500	505.121	79.983	19.993	100.026	19.822	17.029	0.518
843.000	505.401	79.983	19.993	100.023	19.823	16.974	0.507
843.500	505.653	79.985	19.993	100.023	19.825	16.862	0.522
844.000	505.915	79.984	19.993	100.023	19.828	16.612	0.523
844.500	506.146	79.984	19.994	100.022	19.830	16.511	0.503
845.000	506.420	79.983	19.993	100.021	19.834	16.237	0.499
845.500	506.700	79.983	19.991	100.023	19.838	15.935	0.530
846.000	506.931	79.983	19.993	100.023	19.840	15.856	0.532
846.500	507.170	79.984	19.992	100.020	19.840	15.854	0.490
847.000	507.433	79.984	19.992	100.017	19.845	15.502	0.486
847.500	507.669	79.984	19.992	100.019	19.848	15.327	0.501
848.000	507.999	79.984	19.993	100.007	19.849	15.250	0.533
848.500	508.213	79.984	19.992	99.974	19.852	15.012	0.555
849.000	508.453	79.985	19.991	99.954	19.855	14.839	0.499
849.500	508.738	79.984	19.992	99.950	19.860	14.511	0.489
850.000	508.992	79.983	19.991	99.949	19.862	14.398	0.532
850.500	509.217	79.984	19.992	99.963	19.864	14.228	0.509
851.000	509.486	79.983	19.992	100.006	19.866	14.083	0.487
851.500	509.718	79.985	19.993	100.063	19.872	13.715	0.498
852.000	509.967	79.986	19.992	100.080	19.872	13.737	0.491
852.500	510.225	79.984	19.992	100.083	19.876	13.438	0.493
853.000	510.488	79.984	19.992	100.082	19.877	13.404	0.514
853.500	510.769	79.983	19.992	100.074	19.881	13.076	0.533
854.000	511.033	79.984	19.993	100.038	19.880	13.199	0.544
854.500	511.270	79.983	19.993	100.028	19.883	12.957	0.523
855.000	511.536	79.984	19.993	100.025	19.887	12.680	0.503
855.500	511.777	79.983	19.994	100.026	19.888	12.659	0.505
856.000	512.012	79.982	19.992	100.024	19.890	12.518	0.491
856.500	512.287	79.982	19.991	100.022	19.896	12.103	0.493
857.000	512.545	79.982	19.992	100.025	19.898	11.951	0.521
857.500	512.775	79.982	19.993	100.026	19.899	11.933	0.510
858.000	513.024	79.983	19.992	100.025	19.898	11.966	0.484
858.500	513.300	79.983	19.993	100.021	19.901	11.785	0.503
859.000	513.538	79.981	19.993	100.021	19.904	11.582	0.519
859.500	513.828	79.980	19.993	100.016	19.907	11.362	0.521
860.000	514.096	79.982	19.993	100.014	19.907	11.374	0.543
860.500	514.372	79.982	19.992	100.011	19.907	11.392	0.551
861.000	514.615	79.980	19.992	100.015	19.910	11.168	0.531
861.500	514.886	79.980	19.992	100.012	19.912	11.074	0.517
862.000	515.119	79.981	19.992	100.011	19.913	11.002	0.510
862.500	515.382	79.981	19.992	100.010	19.913	10.973	0.500
863.000	515.592	79.981	19.992	100.016	19.914	10.911	0.484
863.500	515.894	79.982	19.991	100.017	19.918	10.655	0.493
864.000	516.146	79.982	19.993	100.021	19.919	10.571	0.533
864.500	516.394	79.980	19.991	100.026	19.922	10.380	0.527
865.001	516.661	79.981	19.992	100.029	19.926	10.131	0.507
865.500	516.891	79.981	19.992	100.025	19.924	10.252	0.506
866.000	517.160	79.981	19.992	100.020	19.925	10.147	0.498
866.500	517.403	79.983	19.993	100.016	19.927	10.064	0.506
867.000	517.649	79.981	19.992	100.016	19.927	10.071	0.500
867.500	517.916	79.982	19.991	100.016	19.930	9.832	0.501
868.000	518.173	79.981	19.993	100.013	19.929	9.880	0.519
868.500	518.408	79.981	19.993	100.017	19.932	9.690	0.508
869.000	518.694	79.981	19.992	100.018	19.934	9.592	0.506
869.500	518.951	79.981	19.993	100.018	19.938	9.338	0.532
870.000	519.185	79.982	19.992	100.014	19.936	9.421	0.517
870.500	519.449	79.982	19.992	100.014	19.937	9.382	0.494
871.000	519.703	79.982	19.992	100.010	19.941	9.127	0.508
871.500	519.977	79.983	19.992	100.009	19.943	8.999	0.523
872.000	520.203	79.981	19.993	100.004	19.941	9.103	0.514
872.500	520.448	79.983	19.993	100.006	19.943	8.992	0.485
873.000	520.722	79.982	19.993	100.007	19.945	8.859	0.495
873.500	521.019	79.981	19.992	100.011	19.944	8.919	0.545
874.000	521.264	79.983	19.993	100.015	19.949	8.576	0.556
874.500	521.487	79.982	19.992	100.020	19.949	8.568	0.505
875.000	521.750	79.983	19.992	100.018	19.951	8.460	0.477
875.500	521.997	79.982	19.993	100.015	19.953	8.323	0.498
876.000	522.237	79.981	19.992	100.016	19.950	8.496	0.499
876.500	522.502	79.983	19.993	100.016	19.952	8.396	0.496
877.000	522.773	79.983	19.992	100.016	19.953	8.343	0.521
877.500	523.001	79.983	19.993	100.014	19.954	8.238	0.517
878.000	523.285	79.982	19.993	100.014	19.958	7.982	0.505
878.500	523.529	79.981	19.993	100.010	19.959	7.920	0.521
879.000	523.737	79.983	19.992	100.003	19.954	8.258	0.491
879.500	524.058	79.981	19.992	99.997	19.960	7.818	0.491
880.000	524.321	79.980	19.992	99.999	19.964	7.597	0.556
880.500	524.544	79.980	19.991	100.004	19.962	7.729	0.535
881.000	524.799	79.981	19.994	100.004	19.960	7.857	0.482
881.500	525.014	79.981	19.993	100.004	19.963	7.636	0.474
882.000	525.288	79.981	19.993	100.003	19.963	7.640	0.479
882.500	525.564	79.982	19.994	100.000	19.966	7.427	0.520
883.000	525.811	79.981	19.994	99.994	19.964	7.550	0.537
883.500	526.061	79.983	19.993	99.993	19.967	7.386	0.510
884.000	526.320	79.982	19.993	99.993	19.970	7.171	0.503
884.500	526.577	79.981	19.994	99.995	19.968	7.347	0.513
885.000	526.819	79.982	19.993	100.001	19.972	7.065	0.507
885.500	527.091	79.981	19.994	100.009	19.969	7.243	0.506
886.000	527.295	79.981	19.994	100.013	19.968	7.294	0.495
886.500	527.575	79.981	19.994	100.015	19.969	7.236	0.480
887.000	527.845	79.981	19.994	100.016	19.972	7.024	0.517
887.500	528.071	79.981	19.993	100.012	19.971	7.140	0.524
888.000	528.390	79.981	19.993	100.005	19.971	7.094	0.521
888.500	528.627	79.982	19.993	100.002	19.972	7.079	0.550
889.000	528.887	79.981	19.995	100.000	19.977	6.749	0.527
889.500	529.142	79.982	19.994	100.000	19.974	6.909	0.506
890.001	529.382	79.981	19.992	100.001	19.976	6.797	0.505
890.501	529.650	79.981	19.993	100.001	19.976	6.756	0.502
891.000	529.893	79.980	19.992	100.001	19.976	6.765	0.509
891.500	530.144	79.981	19.992	100.001	19.977	6.694	0.502
892.000	530.428	79.979	19.992	99.997	19.978	6.622	0.514
892.500	530.670	79.981	19.993	99.995	19.978	6.680	0.531
893.000	530.920	79.981	19.994	99.995	19.979	6.600	0.509
893.500	531.173	79.979	19.993	99.997	19.983	6.342	0.497
894.000	531.463	79.981	19.994	99.998	19.979	6.588	0.523
894.500	531.658	79.980	19.993	100.003	19.982	6.414	0.514
895.000	531.938	79.980	19.993	100.007	19.985	6.183	0.480
895.500	532.183	79.982	19.994	100.010	19.985	6.155	0.500
896.000	532.478	79.981	19.993	100.014	19.985	6.158	0.532
896.500	532.718	79.981	19.993	100.020	19.983	6.290	0.537
897.000	532.973	79.982	19.993	100.022	19.983	6.324	0.515
897.500	533.236	79.982	19.993	100.019	19.983	6.299	0.507
898.000	533.494	79.981	19.993	100.018	19.987	6.032	0.519
898.500	533.767	79.982	19.993	100.015	19.987	6.064	0.526
899.000	534.032	79.981	19.993	100.008	19.989	5.902	0.535
899.500	534.257	79.982	19.993	100.002	19.989	5.950	0.514
900.000	534.474	79.982	19.993	100.003	19.989	5.938	0.466
900.500	534.749	79.984	19.993	100.001	19.987	6.053	0.467
901.000	535.015	79.983	19.993	100.000	19.988	6.017	0.516
901.500	535.266	79.983	19.993	100.003	19.988	5.965	0.529
902.000	535.514	79.982	19.993	100.004	19.988	5.990	0.508
902.500	535.801	79.982	19.993	100.001	19.993	5.679	0.517
903.000	536.067	79.983	19.993	100.001	19.988	5.954	0.544
903.500	536.317	79.983	19.992	100.000	19.992	5.719	0.535
904.000	536.581	79.983	19.993	99.995	19.994	5.573	0.515
904.500	536.832	79.983	19.993	99.997	19.991	5.766	0.514
905.000	537.117	79.984	19.993	99.999	19.994	5.595	0.526
905.500	537.353	79.983	19.993	100.001	19.996	5.445	0.529
906.000	537.582	79.982	19.993	100.003	19.995	5.506	0.493
906.500	537.851	79.982	19.993	100.004	19.994	5.564	0.481
907.000	538.111	79.982	19.993	100.003	19.993	5.647	0.513
907.500	538.343	79.981	19.993	100.004	19.997	5.400	0.510
908.000	538.612	79.982	19.993	100.004	19.996	5.458	0.497
908.500	538.888	79.982	19.994	100.004	19.995	5.498	0.523
909.000	539.128	79.983	19.992	100.004	19.999	5.276	0.530
909.500	539.382	79.981	19.994	100.003	19.996	5.478	0.506
910.000	539.632	79.981	19.994	100.001	19.998	5.345	0.500
910.500	539.863	79.980	19.994	99.998	19.997	5.356	0.492
911.000	540.116	79.982	19.994	99.999	19.996	5.455	0.482
911.500	540.375	79.982	19.994	100.000	19.998	5.351	0.498
912.000	540.636	79.982	19.994	99.998	19.997	5.388	0.516
912.500	540.888	79.980	19.994	99.998	19.999	5.284	0.516
913.000	541.144	79.981	19.994	99.998	19.999	5.224	0.511
913.500	541.430	79.982	19.993	99.996	19.998	5.298	0.525
914.001	541.663	79.980	19.993	99.996	20.000	5.204	0.530
914.500	541.913	79.982	19.993	99.996	20.002	5.087	0.501
915.000	542.147	79.982	19.993	99.998	19.999	5.253	0.484
915.500	542.422	79.981	19.994	100.002	19.999	5.248	0.497
916.000	542.690	79.982	19.993	100.002	20.002	5.080	0.526
916.500	542.940	79.983	19.993	100.002	20.002	5.071	0.530
917.000	543.199	79.982	19.993	100.003	20.005	4.838	0.514
917.500	543.439	79.982	19.994	100.005	20.001	5.104	0.504
918.000	543.673	79.981	19.993	100.006	20.003	4.983	0.487
918.500	543.937	79.982	19.993	100.011	20.006	4.802	0.486
919.000	544.205	79.983	19.993	100.015	20.003	4.972	0.514
919.500	544.442	79.982	19.993	100.016	20.006	4.775	0.519
920.000	544.725	79.982	19.993	100.013	20.004	4.939	0.513
920.500	544.956	79.982	19.993	100.009	20.006	4.769	0.517
921.000	545.212	79.982	19.992	100.004	20.006	4.784	0.501
921.500	545.460	79.982	19.992	99.999	20.004	4.932	0.495
922.000	545.688	79.983	19.993	99.998	20.007	4.723	0.490
922.500	545.970	79.981	19.993	99.998	20.004	4.889	0.493
923.000	546.220	79.983	19.993	99.998	20.006	4.808	0.521
923.500	546.497	79.985	19.992	99.998	20.007	4.696	0.530
924.000	546.721	79.984	19.993	99.998	20.006	4.811	0.514
924.500	546.975	79.984	19.993	100.002	20.005	4.854	0.490
925.000	547.241	79.984	19.992	100.002	20.005	4.883	0.499
925.500	547.505	79.984	19.992	100.004	20.010	4.540	0.525
926.000	547.769	79.983	19.991	100.006	20.006	4.778	0.529
926.500	547.999	79.984	19.992	100.007	20.005	4.874	0.511
927.000	548.228	79.985	19.991	100.003	20.009	4.620	0.476
927.500	548.494	79.984	19.992	100.005	20.008	4.627	0.476
928.000	548.762	79.984	19.992	100.005	20.010	4.490	0.514
928.500	548.994	79.984	19.992	100.009	20.010	4.529	0.517
929.000	549.241	79.984	19.992	100.011	20.008	4.683	0.490
929.500	549.530	79.984	19.992	100.014	20.011	4.470	0.508
930.000	549.810	79.986	19.992	100.012	20.013	4.340	0.553
930.500	550.051	79.983	19.992	100.011	20.010	4.546	0.546
931.000	550.260	79.984	19.992	100.006	20.006	4.786	0.486
931.500	550.494	79.984	19.991	100.005	20.009	4.594	0.446
932.000	550.781	79.984	19.992	100.004	20.006	4.760	0.482
932.500	551.019	79.984	19.992	100.007	20.008	4.664	0.523
933.000	551.292	79.983	19.993	100.012	20.014	4.267	0.517
933.500	551.529	79.984	19.992	100.017	20.017	4.086	0.510
934.000	551.766	79.983	19.993	100.020	20.013	4.303	0.492
934.500	552.044	79.983	19.992	100.016	20.017	4.038	0.494
935.000	552.294	79.984	19.993	100.013	20.016	4.126	0.521
935.500	552.498	79.984	19.993	100.007	20.019	3.901	0.491
936.000	552.799	79.981	19.993	100.000	20.015	4.167	0.480
936.500	553.032	79.981	19.992	99.999	20.019	3.939	0.520
937.000	553.298	79.981	19.993	100.005	20.018	3.995	0.516
937.500	553.580	79.981	19.993	100.009	20.012	4.376	0.523
938.000	553.828	79.982	19.993	100.010	20.014	4.258	0.540
938.500	554.054	79.982	19.992	100.010	20.011	4.433	0.502
939.000	554.324	79.980	19.993	100.007	20.014	4.233	0.485
939.500	554.566	79.982	19.993	100.003	20.016	4.144	0.504
940.000	554.827	79.983	19.992	100.004	20.013	4.341	0.507
940.500	555.067	79.981	19.992	100.009	20.012	4.358	0.502
941.000	555.354	79.981	19.992	100.013	20.012	4.414	0.514
941.500	555.591	79.981	19.993	100.014	20.017	4.042	0.525
942.000	555.850	79.982	19.993	100.013	20.013	4.311	0.510
942.500	556.111	79.981	19.993	100.008	20.014	4.250	0.508
943.000	556.308	79.981	19.993	100.002	20.014	4.233	0.489
943.500	556.638	79.981	19.993	99.998	20.015	4.184	0.492
944.000	556.849	79.983	19.994	99.997	20.012	4.378	0.534
944.500	557.121	79.982	19.993	99.996	20.016	4.109	0.512
945.000	557.379	79.981	19.993	99.997	20.015	4.170	0.506
945.500	557.586	79.981	19.993	99.997	20.016	4.156	0.497
946.000	557.881	79.981	19.993	100.003	20.015	4.194	0.484
946.500	558.110	79.980	19.992	100.008	20.015	4.161	0.514
947.000	558.418	79.982	19.993	100.012	20.016	4.149	0.530
947.500	558.673	79.983	19.993	100.017	20.017	4.037	0.549
948.000	558.854	79.982	19.992	100.018	20.017	4.086	0.499
948.500	559.167	79.981	19.992	100.012	20.018	3.965	0.465
949.000	559.426	79.982	19.992	100.007	20.015	4.223	0.533
949.500	559.671	79.982	19.993	100.002	20.016	4.116	0.538
950.000	559.880	79.982	19.993	99.998	20.016	4.149	0.479
950.500	560.159	79.981	19.993	99.997	20.019	3.952	0.471
951.000	560.422	79.979	19.993	99.998	20.016	4.095	0.515
951.500	560.746	79.983	19.993	100.004	20.016	4.113	0.565
952.000	560.985	79.982	19.993	100.006	20.019	3.932	0.575
952.500	561.244	79.982	19.993	100.005	20.016	4.111	0.530
953.000	561.479	79.982	19.992	100.005	20.018	3.995	0.496
953.500	561.686	79.981	19.993	100.010	20.018	3.982	0.468
954.000	561.920	79.982	19.993	100.006	20.016	4.112	0.441
954.500	562.186	79.982	19.992	100.005	20.017	4.080	0.470
955.000	562.430	79.981	19.993	100.006	20.016	4.109	0.505
955.500	562.717	79.982	19.993	100.007	20.018	3.979	0.520
956.000	562.932	79.982	19.992	100.005	20.018	3.957	0.516
956.500	563.198	79.982	19.992	100.008	20.016	4.145	0.491
957.000	563.416	79.983	19.992	100.014	20.015	4.192	0.482
957.500	563.708	79.983	19.992	100.019	20.018	4.018	0.497
958.000	563.963	79.982	19.991	100.024	20.021	3.821	0.529
958.500	564.199	79.983	19.992	100.024	20.019	3.946	0.520
959.000	564.465	79.983	19.993	100.024	20.022	3.725	0.497
959.500	564.707	79.982	19.992	100.022	20.020	3.837	0.505
960.000	564.947	79.982	19.992	100.020	20.022	3.738	0.494
960.500	565.217	79.982	19.992	100.016	20.017	4.052	0.496
961.000	565.452	79.981	19.992	100.016	20.021	3.783	0.508
961.500	565.744	79.981	19.993	100.017	20.020	3.877	0.516
962.000	565.995	79.982	19.992	100.017	20.023	3.637	0.535
962.500	566.219	79.980	19.993	100.017	20.021	3.803	0.510
963.000	566.480	79.979	19.993	100.016	20.020	3.834	0.480
963.500	566.732	79.981	19.993	100.013	20.023	3.642	0.499
964.000	567.014	79.981	19.994	100.007	20.025	3.538	0.524
964.500	567.236	79.981	19.992	100.007	20.021	3.823	0.519
965.000	567.524	79.982	19.992	100.006	20.021	3.819	0.507
965.501	567.766	79.981	19.993	100.010	20.020	3.837	0.520
966.000	568.013	79.980	19.993	100.016	20.022	3.713	0.509
966.500	568.265	79.981	19.993	100.019	20.019	3.946	0.494
967.000	568.532	79.981	19.993	100.015	20.021	3.818	0.509
967.500	568.770	79.981	19.993	100.014	20.019	3.944	0.512
968.000	569.046	79.980	19.992	100.011	20.021	3.814	0.510
968.500	569.318	79.979	19.993	100.006	20.018	3.994	0.531
969.000	569.544	79.981	19.993	100.004	20.016	4.146	0.523
969.500	569.818	79.982	19.993	100.004	20.020	3.888	0.499
970.000	570.076	79.981	19.993	100.002	20.020	3.868	0.516
970.500	570.319	79.981	19.993	99.999	20.022	3.746	0.516
971.000	570.578	79.980	19.993	99.998	20.024	3.583	0.502
971.500	570.816	79.981	19.993	100.001	20.024	3.621	0.499
972.000	571.104	79.980	19.993	100.003	20.019	3.910	0.511
972.500	571.351	79.981	19.993	100.004	20.020	3.867	0.531
973.000	571.620	79.981	19.993	100.004	20.023	3.675	0.526
973.500	571.861	79.981	19.993	100.007	20.024	3.586	0.513
974.000	572.113	79.981	19.993	100.006	20.022	3.706	0.501
974.500	572.337	79.981	19.993	100.003	20.024	3.574	0.485
975.000	572.591	79.980	19.993	100.002	20.027	3.362	0.477
975.500	572.882	79.981	19.993	100.003	20.024	3.601	0.511
976.001	573.135	79.981	19.993	100.000	20.023	3.666	0.545
976.501	573.421	79.981	19.993	99.999	20.024	3.608	0.542
977.000	573.679	79.983	19.993	100.000	20.026	3.482	0.541
977.500	573.933	79.982	19.993	100.000	20.025	3.525	0.528
978.000	574.153	79.982	19.993	99.999	20.024	3.616	0.493
978.500	574.453	79.982	19.993	99.999	20.025	3.500	0.497
979.000	574.688	79.983	19.993	99.997	20.023	3.683	0.527
979.500	574.943	79.983	19.992	99.996	20.024	3.569	0.513
980.000	575.202	79.982	19.993	99.997	20.028	3.339	0.502
980.500	575.434	79.983	19.993	100.001	20.025	3.516	0.502
981.000	575.686	79.983	19.992	100.007	20.028	3.296	0.487
981.500	575.940	79.982	19.993	100.011	20.031	3.132	0.495
982.000	576.228	79.984	19.993	100.014	20.027	3.372	0.524
982.500	576.464	79.982	19.992	100.014	20.029	3.273	0.533
983.000	576.682	79.983	19.992	100.011	20.027	3.390	0.489
983.500	576.980	79.982	19.993	100.010	20.028	3.312	0.485
984.000	577.211	79.982	19.993	100.006	20.032	3.086	0.523
984.500	577.431	79.983	19.992	100.003	20.031	3.155	0.490
985.000	577.736	79.983	19.993	100.002	20.032	3.084	0.488
985.500	577.957	79.982	19.994	100.000	20.030	3.180	0.526
986.000	578.244	79.983	19.992	99.999	20.031	3.099	0.517
986.500	578.483	79.983	19.992	100.000	20.032	3.075	0.517
987.000	578.765	79.982	19.993	100.000	20.031	3.121	0.524
987.500	579.021	79.982	19.992	100.002	20.029	3.231	0.529
988.000	579.232	79.983	19.993	100.004	20.030	3.218	0.502
988.500	579.529	79.981	19.993	100.008	20.029	3.278	0.488
989.000	579.774	79.982	19.993	100.011	20.029	3.261	0.525
989.500	580.023	79.981	19.994	100.012	20.033	3.018	0.518
990.000	580.286	79.981	19.993	100.012	20.029	3.236	0.503
990.500	580.518	79.981	19.992	100.011	20.030	3.173	0.503
991.000	580.773	79.981	19.993	100.006	20.030	3.224	0.491
991.500	581.006	79.980	19.992	100.005	20.029	3.256	0.488
992.000	581.292	79.981	19.993	100.010	20.029	3.291	0.504
992.500	581.561	79.981	19.993	100.012	20.031	3.101	0.537
993.000	581.831	79.981	19.992	100.012	20.031	3.121	0.546
993.500	582.040	79.982	19.994	100.011	20.030	3.184	0.509
994.000	582.333	79.981	19.992	100.008	20.028	3.346	0.491
994.500	582.603	79.981	19.993	100.002	20.033	3.009	0.533
995.000	582.837	79.981	19.994	100.000	20.031	3.149	0.533
995.500	583.069	79.980	19.993	100.000	20.026	3.464	0.485
996.000	583.357	79.982	19.993	100.001	20.030	3.213	0.493
996.500	583.575	79.981	19.992	100.002	20.028	3.310	0.513
997.000	583.817	79.980	19.993	100.004	20.028	3.339	0.483
997.500	584.096	79.982	19.994	100.004	20.031	3.135	0.490
998.000	584.385	79.982	19.993	100.002	20.032	3.083	0.544
998.500	584.598	79.983	19.993	100.002	20.033	2.996	0.535
999.000	584.910	79.982	19.993	99.999	20.031	3.153	0.513
999.500	585.133	79.983	19.994	99.998	20.028	3.314	0.530
1000.000	585.416	79.983	19.994	99.999	20.029	3.274	0.521
1000.500	585.615	79.982	19.993	100.004	20.031	3.128	0.494
1001.000	585.881	79.983	19.994	100.008	20.029	3.279	0.473
1001.500	586.124	79.982	19.993	100.010	20.028	3.299	0.487
1002.000	586.418	79.984	19.994	100.012	20.029	3.287	0.523
1002.500	586.669	79.983	19.993	100.015	20.026	3.439	0.541
1003.000	586.918	79.983	19.994	100.011	20.028	3.327	0.522
1003.500	587.153	79.983	19.993	100.006	20.032	3.090	0.492
1004.000	587.385	79.984	19.992	100.003	20.030	3.193	0.475
1004.500	587.646	79.983	19.993	100.001	20.028	3.326	0.480
1005.000	587.905	79.984	19.993	99.998	20.029	3.240	0.506
1005.500	588.185	79.984	19.994	100.001	20.031	3.119	0.529
1006.000	588.433	79.984	19.993	100.003	20.029	3.236	0.534
1006.500	588.690	79.985	19.993	100.003	20.031	3.094	0.517
1007.000	588.927	79.983	19.993	100.002	20.030	3.186	0.499
1007.500	589.200	79.986	19.993	100.004	20.029	3.287	0.502
1008.000	589.440	79.984	19.992	100.000	20.029	3.263	0.512
1008.500	589.713	79.983	19.993	100.001	20.030	3.202	0.513
1009.000	589.944	79.985	19.993	100.004	20.032	3.049	0.509
1009.500	590.211	79.983	19.993	100.005	20.031	3.130	0.501
1010.000	590.450	79.984	19.992	100.004	20.030	3.188	0.502
1010.500	590.727	79.984	19.992	100.001	20.031	3.117	0.511
1011.000	590.969	79.983	19.992	99.999	20.029	3.278	0.517
1011.500	591.261	79.983	19.992	99.997	20.030	3.182	0.526
1012.000	591.474	79.983	19.992	100.000	20.028	3.303	0.520
1012.501	591.719	79.982	19.992	100.001	20.029	3.237	0.482
1013.000	591.997	79.983	19.992	100.005	20.028	3.300	0.491
1013.500	592.270	79.983	19.992	100.009	20.028	3.339	0.536
1014.000	592.502	79.984	19.992	100.010	20.030	3.169	0.528
1014.500	592.732	79.983	19.993	100.007	20.028	3.312	0.484
1015.000	592.990	79.982	19.992	100.005	20.030	3.175	0.475
1015.500	593.271	79.983	19.992	100.001	20.031	3.151	0.513
1016.000	593.519	79.981	19.991	100.002	20.028	3.310	0.533
1016.500	593.804	79.983	19.992	100.004	20.030	3.213	0.531
1017.000	594.045	79.981	19.992	100.003	20.033	3.025	0.530
1017.500	594.328	79.983	19.993	100.007	20.033	2.996	0.525
1018.000	594.563	79.981	19.993	100.010	20.032	3.070	0.521
1018.500	594.829	79.982	19.993	100.009	20.030	3.171	0.510
1019.000	595.072	79.983	19.993	100.007	20.033	3.009	0.505
1019.500	595.348	79.982	19.992	100.009	20.030	3.164	0.513
1020.000	595.582	79.982	19.993	100.009	20.030	3.213	0.514
1020.500	595.840	79.983	19.994	100.010	20.033	3.011	0.501
1021.000	596.122	79.983	19.993	100.012	20.028	3.346	0.516
1021.500	596.341	79.984	19.992	100.011	20.031	3.151	0.520
1022.000	596.593	79.982	19.992	100.014	20.034	2.953	0.486
1022.500	596.852	79.982	19.992	100.016	20.031	3.122	0.491
1023.000	597.098	79.983	19.993	100.018	20.031	3.119	0.508
1023.500	597.383	79.982	19.993	100.015	20.032	3.076	0.518
1024.000	597.619	79.982	19.993	100.018	20.033	2.966	0.526
1024.501	597.893	79.982	19.993	100.013	20.029	3.231	0.516
1025.001	598.152	79.982	19.993	100.008	20.033	3.004	0.522
1025.501	598.385	79.982	19.993	100.004	20.030	3.177	0.512
1026.001	598.624	79.983	19.993	100.003	20.031	3.155	0.482
1026.500	598.893	79.982	19.992	99.999	20.029	3.289	0.491
1027.000	599.135	79.983	19.993	99.999	20.031	3.134	0.510
1027.500	599.398	79.982	19.993	100.002	20.032	3.085	0.508
1028.000	599.654	79.981	19.993	100.004	20.031	3.135	0.512
1028.500	599.916	79.982	19.992	100.003	20.028	3.307	0.519
1029.000	600.129	79.982	19.993	100.003	20.031	3.108	0.497
1029.500	600.447	79.982	19.993	100.007	20.029	3.225	0.503
1030.000	600.660	79.981	19.992	100.006	20.031	3.104	0.531
1030.500	600.927	79.980	19.992	100.006	20.030	3.186	0.506
1031.001	601.228	79.981	19.992	100.006	20.032	3.030	0.524
1031.501	601.451	79.983	19.992	100.006	20.033	2.994	0.546
1032.000	601.730	79.982	19.992	100.003	20.031	3.125	0.513
1032.500	601.961	79.983	19.993	100.004	20.032	3.056	0.506
1033.000	602.212	79.983	19.993	100.001	20.033	2.976	0.496
1033.500	602.508	79.982	19.992	100.002	20.034	2.904	0.514
1034.000	602.750	79.983	19.992	100.003	20.033	3.020	0.542
1034.500	603.023	79.983	19.993	100.008	20.033	2.987	0.527
1035.000	603.257	79.983	19.992	100.011	20.037	2.694	0.511
1035.500	603.499	79.982	19.992	100.015	20.035	2.879	0.492
1036.000	603.749	79.982	19.993	100.021	20.035	2.835	0.484
1036.500	604.030	79.983	19.992	100.022	20.038	2.649	0.511
1037.000	604.259	79.983	19.992	100.019	20.035	2.859	0.520
1037.500	604.519	79.982	19.993	100.020	20.034	2.951	0.500
1038.000	604.779	79.983	19.992	100.020	20.034	2.915	0.505
1038.501	605.025	79.983	19.992	100.019	20.035	2.848	0.513
1039.001	605.258	79.981	19.992	100.016	20.035	2.836	0.493
1039.501	605.507	79.982	19.991	100.015	20.035	2.829	0.480
1040.000	605.755	79.982	19.992	100.008	20.036	2.787	0.489
1040.500	606.050	79.982	19.992	100.006	20.033	3.004	0.520
1041.000	606.314	79.981	19.992	100.002	20.032	3.061	0.551
1041.500	606.527	79.983	19.993	100.005	20.032	3.036	0.518
1042.000	606.828	79.982	19.992	100.010	20.034	2.895	0.496
1042.500	607.080	79.983	19.992	100.013	20.035	2.866	0.534
1043.000	607.325	79.983	19.991	100.015	20.033	2.960	0.525
1043.500	607.573	79.982	19.992	100.016	20.032	3.070	0.495
