Repository: ulfsri/fsri_materials_database

# Materials and Products Database

## 01_Data

Raw data generated from each apparatus are included here in plain-text format. The data is organized first by material, next by the short name of test apparatus used, and where applicable additional filtering by test settings.

### material.json

Each material directory contains a json file of the same name as the material. This file links the data stored in the repository as well as data and graphs produced by the accompanying scripts (__02_Scripts__) to the respective landing page for the material on the front-end website.

File: 01_Data/Vinyl_Tile/Cone/Vinyl_Tile_Cone_HF50Scalar_220405_R3.csv
LABORATORY,FSRI 
TEST IDENT,Vinyl_Tile_HF50_3
OPERATOR,Dow
MATERIAL,Vinyl Tile
ORIENTATION,Horizontal
HEAT FLUX,50
SURF AREA,0.009999999776482582
C FACTOR,0.038662128150463104
SPEC HOLDER DIFF,-566
SPECIMEN MASS,54.060001373291016
SCAN TIME,0.25
O2 DELAY TIME,11
CO DELAY TIME,11
CO2 DELAY TIME,8
FLOW FACTOR,1
SCAN COUNT,2096
TIME TO IGN,37
END OF TEST SCAN,1616
END OF TEST TIME,404
TEST STATUS,1
PRE TEST CMT,Dimensions: 101.23 x 101.61 x 2.53 mm; with frame and grid

File: 01_Data/Vinyl_Tile/Cone/Vinyl_Tile_Cone_HF50Scalar_220510_R4.csv
LABORATORY,FSRI 
TEST IDENT,Vinyl_Tile_HF50_4
OPERATOR,Dow
MATERIAL,vinyl tile
ORIENTATION,Horizontal
HEAT FLUX,50
SURF AREA,0.009999999776482582
C FACTOR,0.041460584849119186
SPEC HOLDER DIFF,-566
SPECIMEN MASS,52.86000061035156
SCAN TIME,0.25
O2 DELAY TIME,11
CO DELAY TIME,11
CO2 DELAY TIME,8
FLOW FACTOR,1
SCAN COUNT,846
TIME TO IGN,28.75
END OF TEST SCAN,366
END OF TEST TIME,91.5
TEST STATUS,1
PRE TEST CMT,Dimensions: 100.91 x 101.00 x 2.58 mm; with frame; focus on time to ignition
POST TEST CMT,Test ended at 90 seconds. Sample surface became elevated after ignition due to expanding gases between the bottom surface of the sample and the foil pan.

File: 01_Data/Vinyl_Tile/Cone/Vinyl_Tile_Cone_HF75Scalar_220510_R4.csv
LABORATORY,FSRI 
TEST IDENT,Vinyl_Tile_HF75_4
OPERATOR,Dow
MATERIAL,vinyl tile
ORIENTATION,Horizontal
HEAT FLUX,75
SURF AREA,0.009999999776482582
C FACTOR,0.041460584849119186
SPEC HOLDER DIFF,-566
SPECIMEN MASS,53.29999923706055
SCAN TIME,0.25
O2 DELAY TIME,11
CO DELAY TIME,11
CO2 DELAY TIME,8
FLOW FACTOR,1
SCAN COUNT,725
TIME TO IGN,14.25
END OF TEST SCAN,245
END OF TEST TIME,61.25
TEST STATUS,1
PRE TEST CMT,Dimensions: 101.04 x 100.96 x 2.61 mm; with frame; focus on time to ignition
POST TEST CMT,Test ended at 1 minute. Sample surface became elevated after ignition due to expanding gases between the bottom surface of the sample and the foil pan.

File: 01_Data/Vinyl_Tile/Cone/Vinyl_Tile_Cone_HF25Scan_220405_R1.csv (part 2 of 10)
Chan Gain,,500,500,1,1,1,1,1,1,1,1,1.0,1.0
Offset,,0,0,0.1326858550310135,0,0,0,0,0,0,0,0.0,0.0
Gain,,1,1,25.01099967956543,13.115059852600098,13.935495376586914,1,1,1,1.0009222030639648,1.0175161361694336,1.0,1.0
Units,sec,C,C,Pa,%,%,%,%,%,g,/m,,
191,47.5,16.845083236694336,17.433486938476562,162.96775817871094,98.6827392578125,97.69263458251953,0.0006453322130255401,0.07022395730018616,21.00336456298828,186.93222045898438,0.09000484645366669,0.0,0.0
192,47.75,17.12613296508789,17.97124481201172,166.76123046875,98.66913604736328,97.48255157470703,0.0006414342205971479,0.0702115148305893,21.003366470336914,186.93222045898438,0.10798823833465576,0.0,0.0
193,48,16.753189086914062,18.199066162109375,163.71499633789062,98.6683349609375,97.94397735595703,0.0006379260448738933,0.07020031660795212,21.003368377685547,186.93222045898438,0.06576734781265259,0.0,0.0
194,48.25,17.52198028564453,17.95977020263672,158.81935119628906,98.66593170166016,98.06135559082031,0.000634768686722964,0.07020469754934311,21.00337028503418,186.92222595214844,0.05485963821411133,0.0,0.0
195,48.5,16.945688247680664,18.815160751342773,157.55384826660156,98.67313385009766,97.9984130859375,0.0006255212938413024,0.07020863890647888,21.003372192382812,186.93222045898438,0.061242491006851196,0.0,0.0
196,48.75,17.189067840576172,17.859546661376953,162.46246337890625,98.6623306274414,97.9852294921875,0.000617198646068573,0.07021218538284302,21.003374099731445,186.92222595214844,0.061465464532375336,0.0,0.0
197,49,16.74259376525879,18.194595336914062,162.6158905029297,98.65912628173828,97.72113037109375,0.0006097082514315844,0.0702153816819191,21.003376007080078,186.92222595214844,0.08526568114757538,0.0,0.0
198,49.25,17.3182373046875,18.00385284423828,156.62493896484375,98.66393280029297,97.24057006835938,0.0006029668729752302,0.07021825760602951,21.00337791442871,186.92222595214844,0.12970201671123505,0.0,0.0
199,49.5,17.5773983001709,18.047082901000977,159.17352294921875,98.67273712158203,97.37665557861328,0.0005943375290371478,0.07022084295749664,21.00337791442871,186.92222595214844,0.11801540851593018,0.0,0.0
200,49.75,17.357717514038086,17.8046875,163.4020538330078,98.65352630615234,97.0755615234375,0.0005865711136721075,0.07022317498922348,21.00337791442871,186.92222595214844,0.1439189463853836,0.0,0.0
201,50,17.332693099975586,17.623092651367188,164.4912567138672,98.64912414550781,97.57695770263672,0.0005795813049189746,0.07023250311613083,21.00337791442871,186.91221618652344,0.0975382924079895,0.0,0.0
202,50.25,17.591415405273438,18.0322208404541,158.37437438964844,98.65392303466797,97.64500427246094,0.0005732905119657516,0.07024089992046356,21.00337791442871,186.91221618652344,0.09175005555152893,0.0,0.0
203,50.5,17.452417373657227,17.975345611572266,155.93035888671875,98.64551544189453,97.6900863647461,0.0005676287692040205,0.07024845480918884,21.00337791442871,186.91221618652344,0.08686957508325577,0.0,0.0
204,50.75,17.003583908081055,17.53580665588379,161.5236358642578,98.64471435546875,97.99543762207031,0.0005625332123599946,0.07025525718927383,21.00337791442871,186.90219116210938,0.05894168093800545,0.0,0.0
205,51,17.133398056030273,18.025814056396484,163.0303497314453,98.6439208984375,97.98310089111328,0.0005579472053796053,0.07022521644830704,21.00337791442871,186.91221618652344,0.059994399547576904,0.0,0.0
206,51.25,17.54718589782715,18.30408477783203,158.30796813964844,98.64631652832031,97.60672760009766,0.0005493375938385725,0.0701981782913208,21.00337791442871,186.91221618652344,0.09456147253513336,0.0,0.0
207,51.5,17.07416343688965,18.389060974121094,162.4319305419922,98.651123046875,97.65180969238281,0.0005415889318101108,0.07017384469509125,21.00337791442871,186.91221618652344,0.09087485820055008,0.0,0.0
208,51.75,17.72500991821289,17.977327346801758,159.46279907226562,98.6379165649414,97.8049087524414,0.0005346151301637292,0.07015194743871689,21.00337791442871,186.91221618652344,0.07569749653339386,0.0,0.0
209,52,17.014270782470703,17.605783462524414,162.3502655029297,98.63631439208984,97.54888916015625,0.0005283387145027518,0.07013224065303802,21.00337791442871,186.91221618652344,0.09894740581512451,0.0,0.0
210,52.25,17.42127227783203,18.044525146484375,160.64739990234375,98.6379165649414,97.51997375488281,0.0005226899520494044,0.07011450082063675,21.00337791442871,186.91221618652344,0.10173867642879486,0.0,0.0
211,52.5,17.408069610595703,17.74405288696289,161.8114013671875,98.63551330566406,97.67350006103516,0.0005124844028614461,0.07009853422641754,21.00337791442871,186.91221618652344,0.08748069405555725,0.0,0.0
212,52.75,17.557193756103516,17.563274383544922,158.1705780029297,98.62350463867188,97.45235443115234,0.0005032994085922837,0.07008416950702667,21.00337791442871,186.91221618652344,0.1066257581114769,0.0,0.0
213,53,17.185749053955078,18.078126907348633,157.20884704589844,98.62590789794922,97.63309478759766,0.0004950328730046749,0.07007124274969101,21.00337791442871,186.91221618652344,0.09030399471521378,0.0,0.0
214,53.25,16.626399993896484,18.426530838012695,162.37393188476562,98.62470245361328,97.7398452758789,0.00048759300261735916,0.07005960494279861,21.00337791442871,186.91221618652344,0.08044174313545227,0.0,0.0
215,53.5,17.277666091918945,17.946582794189453,161.754150390625,98.62390899658203,97.33795166015625,0.0004802573239430785,0.07007082551717758,21.00337791442871,186.91221618652344,0.11714594066143036,0.0,0.0
216,53.75,17.633094787597656,17.8337459564209,161.82437133789062,98.6135025024414,97.48977661132812,0.00047365520731545985,0.07008092850446701,21.00337791442871,186.91221618652344,0.10229304432868958,0.0,0.0
217,54,17.301166534423828,17.65079116821289,159.92686462402344,98.60429382324219,97.75770568847656,0.0004677133110817522,0.07009001821279526,21.00337791442871,186.91221618652344,0.07696343958377838,0.0,0.0
218,54.25,16.92513084411621,17.68222427368164,162.51666259765625,98.61669921875,97.3434829711914,0.0004623655986506492,0.07009819895029068,21.00337791442871,186.91221618652344,0.11598651111125946,0.0,0.0
219,54.5,16.888103485107422,17.56772232055664,160.28713989257812,98.61270141601562,97.3464584350586,0.00045883265556767583,0.07010556012392044,21.00337791442871,186.91221618652344,0.11535212397575378,0.0,0.0
220,54.75,17.259719848632812,17.850996017456055,161.88925170898438,98.59668731689453,97.85424041748047,0.00045565300388261676,0.0701121836900711,21.00337791442871,186.91221618652344,0.06746555119752884,0.0,0.0
221,55,17.67447853088379,18.103099822998047,157.55384826660156,98.59709167480469,97.54549407958984,0.0004527913115452975,0.070096455514431,21.00337791442871,186.91221618652344,0.09570789337158203,0.0,0.0
222,55.25,17.285682678222656,17.82843780517578,163.0456085205078,98.60709381103516,97.7470703125,0.0004502157971728593,0.07008229941129684,21.00337791442871,186.90219116210938,0.07818806916475296,0.0,0.0
223,55.5,18.154216766357422,18.116228103637695,161.81369018554688,98.60909271240234,97.7998046875,0.00044789782259613276,0.0700695589184761,21.00337791442871,186.91221618652344,0.07355448603630066,0.0,0.0
224,55.75,17.76199722290039,18.064453125,164.53933715820312,98.59548950195312,97.91250610351562,0.0004560563829727471,0.07005809247493744,21.00337791442871,186.91221618652344,0.062043458223342896,0.0,0.0
225,56,17.379533767700195,18.071199417114258,158.35147094726562,98.59428405761719,97.63777923583984,0.0004633990756701678,0.07005500048398972,21.00337791442871,186.91221618652344,0.08701392263174057,0.0,0.0
226,56.25,16.765823364257812,18.527759552001953,159.10635375976562,98.60028839111328,97.65818786621094,0.0004700075078289956,0.07005222141742706,21.00337791442871,186.91221618652344,0.085691437125206,0.0,0.0
227,56.5,17.400596618652344,17.3382511138916,162.08770751953125,98.5962905883789,97.74324798583984,0.00047595510841347277,0.0700497180223465,21.00337791442871,186.91221618652344,0.07755942642688751,0.0,0.0
228,56.75,17.458770751953125,17.920900344848633,165.28201293945312,98.58308410644531,97.68668365478516,0.0004973258473910391,0.07004746794700623,21.00337791442871,186.92222595214844,0.0815298855304718,0.0,0.0
229,57,16.754959106445312,18.700729370117188,158.6056365966797,98.58988189697266,97.33837890625,0.000516559521201998,0.07005266845226288,21.00337791442871,186.93222045898438,0.1140264943242073,0.0,0.0
230,57.25,17.18010902404785,17.865795135498047,160.20545959472656,98.5862808227539,97.36177062988281,0.0005338698392733932,0.07005735486745834,21.00337791442871,186.93222045898438,0.11155640333890915,0.0,0.0
231,57.5,17.701669692993164,17.691028594970703,160.73594665527344,98.5810775756836,97.18783569335938,0.0005494491197168827,0.0700615718960762,21.00337791442871,186.93222045898438,0.12704430520534515,0.0,0.0
232,57.75,17.39354133605957,18.252349853515625,157.37600708007812,98.57667541503906,97.38133239746094,0.0005634704721160233,0.07006536424160004,21.00337791442871,186.93222045898438,0.10889328271150589,0.0,0.0
233,58,17.568132400512695,18.07581901550293,162.2403564453125,98.5738754272461,97.61353302001953,0.0005760896601714194,0.07008323818445206,21.00337791442871,186.92222595214844,0.08738270401954651,0.0,0.0
234,58.25,17.550209045410156,17.22482681274414,161.93199157714844,98.5738754272461,97.29712677001953,0.0006054028053767979,0.07009933143854141,21.00337791442871,186.92222595214844,0.11636146157979965,0.0,0.0
235,58.5,17.465513229370117,17.75588607788086,158.86439514160156,98.56867218017578,97.63011932373047,0.0006317846709862351,0.07011381536722183,21.00337791442871,186.93222045898438,0.08539531379938126,0.0,0.0
236,58.75,17.170181274414062,18.127918243408203,161.70147705078125,98.55586242675781,97.27373504638672,0.0006555283325724304,0.07012684643268585,21.00337791442871,186.93222045898438,0.11687605828046799,0.0,0.0
237,59,16.818641662597656,18.0380802154541,164.930908203125,98.56466674804688,97.5897216796875,0.0006768976454623044,0.07013857364654541,21.00337791442871,186.93222045898438,0.08872600644826889,0.0,0.0
238,59.25,17.655712127685547,18.005311965942383,160.43902587890625,98.56427001953125,97.56930541992188,0.0006974134012125432,0.07014913111925125,21.00337791442871,186.93222045898438,0.09055782854557037,0.0,0.0
239,59.5,17.51519012451172,18.007699966430664,164.35386657714844,98.553466796875,97.44044494628906,0.0007158775697462261,0.07015863060951233,21.00337791442871,186.92222595214844,0.10137574374675751,0.0,0.0
240,59.75,17.54180335998535,17.637582778930664,166.259765625,98.5374526977539,96.77275848388672,0.0007324953330680728,0.0701671838760376,21.00337791442871,186.92222595214844,0.16129569709300995,0.0,0.0
241,60,17.225927352905273,18.212495803833008,163.29901123046875,98.54905700683594,97.7611083984375,0.0007474513258785009,0.07017488032579422,21.00337791442871,186.93222045898438,0.07165160775184631,0.0,0.0
242,60.25,17.792993545532227,17.770193099975586,159.10711669921875,98.55386352539062,97.45065307617188,0.0007519308710470796,0.07018180936574936,21.00337791442871,186.93222045898438,0.10047624260187149,0.0,0.0
243,60.5,17.86126136779785,18.19105339050293,160.5008544921875,98.5422592163086,97.63224792480469,0.0007559625082649291,0.07017357647418976,21.00337791442871,186.93222045898438,0.0828087106347084,0.0,0.0
244,60.75,17.48288345336914,18.226152420043945,161.27481079101562,98.53545379638672,97.5676040649414,0.000759590941015631,0.07016617059707642,21.00337791442871,186.93222045898438,0.08810336887836456,0.0,0.0
245,61,17.372480392456055,17.668956756591797,164.11724853515625,98.54025268554688,97.43321990966797,0.0007628565654158592,0.07015950232744217,21.00337791442871,186.93222045898438,0.100840263068676,0.0,0.0
246,61.25,17.358938217163086,18.149383544921875,158.36444091796875,98.5322494506836,97.44427490234375,0.000765795586630702,0.07015350461006165,21.00337791442871,186.93222045898438,0.09910313785076141,0.0,0.0
247,61.5,17.86104965209961,18.095104217529297,162.16708374023438,98.52464294433594,97.5846176147461,0.000753695669118315,0.07014810293912888,21.00337791442871,186.92222595214844,0.0855681449174881,0.0,0.0
248,61.75,17.740352630615234,17.93035316467285,159.89862060546875,98.52104187011719,97.5318832397461,0.0007428057724609971,0.07012877613306046,21.00337791442871,186.92222595214844,0.09006594866514206,0.0,0.0
249,62,17.562057495117188,18.139646530151367,160.37109375,98.52224731445312,96.98369598388672,0.0007330048247240484,0.07011138647794724,21.00337791442871,186.93222045898438,0.14048413932323456,0.0,0.0
250,62.25,18.16913604736328,17.384782791137695,160.8260040283203,98.51343536376953,97.2511978149414,0.0007241839775815606,0.0700957328081131,21.00337791442871,186.93222045898438,0.11510109156370163,0.0,0.0
251,62.5,17.459505081176758,18.409414291381836,165.16598510742188,98.50223541259766,97.23163604736328,0.0007021519704721868,0.07008164376020432,21.00337791442871,186.93222045898438,0.11588148772716522,0.0,0.0
252,62.75,17.298492431640625,18.06922149658203,162.2525634765625,98.49983215332031,97.48892974853516,0.0006823231233283877,0.07008343189954758,21.00337791442871,186.93222045898438,0.09207651764154434,0.0,0.0
253,63,17.508935928344727,17.56822967529297,159.52615356445312,98.50983428955078,97.89932250976562,0.0006644771783612669,0.07008504122495651,21.00337791442871,186.91221618652344,0.05548776686191559,0.0,0.0
254,63.25,17.548831939697266,18.39537811279297,157.21571350097656,98.50663757324219,97.77259063720703,0.000648415822070092,0.07008648663759232,21.00337791442871,186.92222595214844,0.0667601227760315,0.0,0.0
255,63.5,17.542316436767578,18.381271362304688,161.20230102539062,98.49422454833984,97.46936798095703,0.0006339605897665024,0.07008779048919678,21.00337791442871,186.91221618652344,0.0933590978384018,0.0,0.0
256,63.75,16.784330368041992,18.172489166259766,162.08694458007812,98.4874267578125,97.70156860351562,0.0006068683578632772,0.0700889602303505,21.00337791442871,186.90219116210938,0.07150489836931229,0.0,0.0
257,64,17.494646072387695,18.383771896362305,157.5675811767578,98.49623107910156,97.43406677246094,0.0005824853433296084,0.07009001821279526,21.00337791442871,186.90219116210938,0.09677418321371078,0.0,0.0
258,64.25,17.22548484802246,18.277400970458984,160.2352294921875,98.48422241210938,97.15806579589844,0.0005605406477116048,0.07009096443653107,21.00337791442871,186.90219116210938,0.12100542336702347,0.0,0.0
259,64.5,17.497276306152344,18.261808395385742,162.5471954345703,98.47661590576172,97.21037292480469,0.0005407904391176999,0.07009182125329971,21.00337791442871,186.88218688964844,0.11551178246736526,0.0,0.0
260,64.75,17.3863468170166,18.18134307861328,162.37850952148438,98.4786148071289,97.32264709472656,0.0005230152164585888,0.0700925886631012,21.00337791442871,186.88218688964844,0.10539030283689499,0.0,0.0
261,65,17.735641479492188,18.234130859375,159.9512939453125,98.48381805419922,97.36006927490234,0.0005012592882849276,0.07009328156709671,21.00337791442871,186.88218688964844,0.10243082791566849,0.0,0.0
262,65.25,18.193737030029297,18.22260856628418,162.02664184570312,98.48302459716797,97.31414031982422,0.00048167898785322905,0.07010836899280548,21.00337791442871,186.87217712402344,0.1065700352191925,0.0,0.0
263,65.5,17.609882354736328,18.0126895904541,159.5154571533203,98.4874267578125,97.18357849121094,0.00046405670582316816,0.07012194395065308,21.00337791442871,186.87217712402344,0.11895199865102768,0.0,0.0
264,65.75,17.50750732421875,18.858409881591797,162.70289611816406,98.47221374511719,97.25970458984375,0.0004481966607272625,0.07013416290283203,21.00337791442871,186.87217712402344,0.11058437079191208,0.0,0.0
265,66,17.482433319091797,18.131486892700195,158.63845825195312,98.47261810302734,97.21887969970703,0.00043392262887209654,0.07014515995979309,21.00337791442871,186.86216735839844,0.11436894536018372,0.0,0.0
266,66.25,17.60481834411621,18.328264236450195,160.47108459472656,98.47581481933594,97.60502624511719,0.00043392262887209654,0.07017675787210464,21.00337791442871,186.86216735839844,0.07927648723125458,0.0,0.0
267,66.5,17.865076065063477,18.179670333862305,162.45407104492188,98.45780944824219,97.42215728759766,0.0004300336295273155,0.0702051967382431,21.00337791442871,186.86216735839844,0.09438355267047882,0.0,0.0
268,66.75,17.167339324951172,18.334749221801758,159.53912353515625,98.46060943603516,97.19038391113281,0.0004265335446689278,0.07023078948259354,21.00337791442871,186.86216735839844,0.11589723825454712,0.0,0.0
269,67,17.754453659057617,17.853256225585938,163.34329223632812,98.45980834960938,97.28479766845703,0.00042338346247561276,0.07025382667779922,21.00337791442871,186.86216735839844,0.10715773701667786,0.0,0.0
270,67.25,17.633529663085938,18.171585083007812,160.64129638671875,98.45740509033203,97.0968246459961,0.00042054837103933096,0.07027455419301987,21.00337791442871,186.87217712402344,0.1242021843791008,0.0,0.0
271,67.5,17.35944938659668,17.98880958557129,162.1304473876953,98.4397964477539,97.63309478759766,0.00042952035437338054,0.07027151435613632,21.00337791442871,186.87217712402344,0.07344579696655273,0.0,0.0
272,67.75,17.36595916748047,18.07282829284668,162.64260864257812,98.44499969482422,97.48637390136719,0.0004375951539259404,0.07026877999305725,21.00337791442871,186.86216735839844,0.08734056353569031,0.0,0.0
273,68,17.858335494995117,18.253467559814453,160.23904418945312,98.44619750976562,96.86036682128906,0.00044486246770247817,0.07026631385087967,21.00337791442871,186.88218688964844,0.14494912326335907,0.0,0.0
274,68.25,17.692642211914062,18.180526733398438,159.12847900390625,98.44740295410156,97.07088470458984,0.0004648558679036796,0.07026409357786179,21.00337791442871,186.87217712402344,0.12568053603172302,0.0,0.0
275,68.5,17.59261703491211,18.004549026489258,163.27764892578125,98.42818450927734,97.1852798461914,0.0004828499222639948,0.07026209682226181,21.00337791442871,186.87217712402344,0.11342557519674301,0.0,0.0
276,68.75,16.922887802124023,18.444610595703125,163.15322875976562,98.42538452148438,97.46553802490234,0.000499044603202492,0.07026030123233795,21.00337791442871,186.88218688964844,0.0874701589345932,0.0,0.0
277,69,17.679481506347656,18.047313690185547,163.57302856445312,98.435791015625,97.42598724365234,0.0005136198014952242,0.07025868445634842,21.00337791442871,186.89219665527344,0.0920354425907135,0.0,0.0
278,69.25,17.550418853759766,18.09306526184082,162.8364715576172,98.43179321289062,97.19378662109375,0.0005395583575591445,0.07025868445634842,21.00337791442871,186.90219116210938,0.1129717156291008,0.0,0.0
279,69.5,18.181373596191406,18.50044059753418,161.609130859375,98.41378021240234,96.61370849609375,0.0005629030638374388,0.07025723159313202,21.00337791442871,186.90219116210938,0.16476847231388092,0.0,0.0
280,69.75,17.54189682006836,17.794254302978516,159.47042846679688,98.42538452148438,97.09980010986328,0.0005839132936671376,0.07025592029094696,21.00337791442871,186.89219665527344,0.12102536112070084,0.0,0.0
281,70,17.438858032226562,18.013465881347656,162.6861114501953,98.42658996582031,96.90077209472656,0.0006028225179761648,0.07022581249475479,21.00337791442871,186.88218688964844,0.13944923877716064,0.0,0.0
282,70.25,17.3836669921875,18.43240737915039,162.7487030029297,98.4285888671875,97.7785415649414,0.0006198408082127571,0.07019871473312378,21.00337791442871,186.87217712402344,0.05914251133799553,0.0,0.0
283,70.5,17.235929489135742,18.049253463745117,162.2090606689453,98.39736938476562,97.09044647216797,0.0006351572810672224,0.07017432898283005,21.00337791442871,186.87217712402344,0.11934465914964676,0.0,0.0
284,70.75,17.65884017944336,18.13154411315918,158.31101989746094,98.40697479248047,97.04068756103516,0.0006489420775324106,0.07015237957239151,21.00337791442871,186.87217712402344,0.12479186803102493,0.0,0.0
285,71,17.612472534179688,18.42099380493164,163.11582946777344,98.41378021240234,97.56292724609375,0.0006780289695598185,0.07013262808322906,21.00344467163086,186.88218688964844,0.07750352472066879,0.0,0.0
286,71.25,17.805644989013672,18.03211212158203,162.87081909179688,98.42178344726562,97.36431884765625,0.0007042071665637195,0.0701148509979248,21.003503799438477,186.89219665527344,0.0964173674583435,0.0,0.0
287,71.5,17.633962631225586,17.892377853393555,157.16763305664062,98.39736938476562,96.60945129394531,0.0007277675322256982,0.07009885460138321,21.003557205200195,186.88218688964844,0.16367267072200775,0.0,0.0
288,71.75,17.699914932250977,18.172595977783203,160.99545288085938,98.3981704711914,96.74171447753906,0.0007489718846045434,0.07008445262908936,21.003604888916016,186.88218688964844,0.15153466165065765,0.0,0.0
289,72,17.603504180908203,18.31024169921875,161.0374298095703,98.3981704711914,96.95010375976562,0.000768055790103972,0.07006426155567169,21.00364875793457,186.90219116210938,0.13232852518558502,0.0,0.0
290,72.25,17.43250274658203,17.967605590820312,160.01541137695312,98.39576721191406,96.91607666015625,0.0007852312992326915,0.0700460895895958,21.003686904907227,186.90219116210938,0.1352435201406479,0.0,0.0
291,72.5,17.292572021484375,18.040515899658203,163.5279998779297,98.38416290283203,97.27883911132812,0.0008102689171209931,0.07002973556518555,21.003721237182617,186.90219116210938,0.10084447264671326,0.0,0.0
292,72.75,17.052104949951172,18.07073211669922,161.58775329589844,98.38416290283203,96.9041748046875,0.0008328027906827629,0.07001502066850662,21.003753662109375,186.90219116210938,0.13528753817081451,0.0,0.0
293,73,17.36871337890625,18.23666000366211,163.49822998046875,98.38616180419922,97.38899230957031,0.0008530832710675895,0.07000177353620529,21.003782272338867,186.90219116210938,0.09092435985803604,0.0,0.0
294,73.25,17.57987403869629,18.300302505493164,160.04136657714844,98.3797607421875,97.04451751708984,0.0008713356801308692,0.06998985260725021,21.003807067871094,186.90219116210938,0.12197107821702957,0.0,0.0
295,73.5,17.77118682861328,18.15266990661621,159.797119140625,98.37855529785156,96.76297760009766,0.0008864788105711341,0.06997912377119064,21.003829956054688,186.90219116210938,0.1477930098772049,0.0,0.0
296,73.75,17.571989059448242,17.813697814941406,167.72677612304688,98.37095642089844,96.96881103515625,0.0009001076105050743,0.06996946781873703,21.003936767578125,186.90219116210938,0.1281372755765915,0.0,0.0
297,74,17.29401397705078,17.631555557250977,163.09063720703125,98.37135314941406,96.78849792480469,0.0009123735362663865,0.06996077299118042,21.004032135009766,186.91221618652344,0.1447858065366745,0.0,0.0
298,74.25,17.741689682006836,17.946889877319336,157.9751739501953,98.36775207519531,96.78253936767578,0.0009234129101969302,0.06995294988155365,21.004117965698242,186.91221618652344,0.14500878751277924,0.0,0.0
299,74.5,17.4975643157959,18.14509391784668,163.95924377441406,98.34654235839844,97.2805404663086,0.0009243609383702278,0.06996037811040878,21.004196166992188,186.91221618652344,0.09727517515420914,0.0,0.0
300,74.75,17.567852020263672,18.192556381225586,160.38177490234375,98.35454559326172,96.82421875,0.0009252141462638974,0.06996706128120422,21.0042667388916,186.90219116210938,0.13996775448322296,0.0,0.0
301,75,17.496061325073242,18.515846252441406,162.36477661132812,98.35494232177734,96.66644287109375,0.0009259820217266679,0.06997307389974594,21.004329681396484,186.90219116210938,0.1545594483613968,0.0,0.0
302,75.25,17.228618621826172,18.28662109375,159.5024871826172,98.34453582763672,96.6711196899414,0.0009266731212846935,0.0699784904718399,21.00438690185547,186.89219665527344,0.15318314731121063,0.0,0.0
303,75.5,17.411869049072266,18.326894760131836,159.3353271484375,98.33453369140625,97.1142578125,0.0009266731212846935,0.06998336315155029,21.00438690185547,186.90219116210938,0.11145447939634323,0.0,0.0
304,75.75,17.776451110839844,18.303810119628906,161.0244598388672,98.33973693847656,97.13211822509766,0.0009138217428699136,0.06998774409294128,21.004438400268555,186.90219116210938,0.11028485000133514,0.0,0.0
305,76,17.769874572753906,18.310901641845703,164.91944885253906,98.3393325805664,96.72002410888672,0.0009022554731927812,0.07002826780080795,21.004484176635742,186.90219116210938,0.1481969654560089,0.0,0.0
306,76.25,17.383159637451172,18.01250457763672,161.04812622070312,98.32572937011719,96.8982162475586,0.0008918458479456604,0.0700647383928299,21.004526138305664,186.90219116210938,0.13053356111049652,0.0,0.0
307,76.5,17.214040756225586,18.777929306030273,162.79754638671875,98.32292175292969,97.16061401367188,0.000882477208506316,0.07009756565093994,21.004562377929688,186.90219116210938,0.10614106059074402,0.0,0.0
308,76.75,17.296072006225586,18.270442962646484,159.73757934570312,98.33173370361328,97.22823333740234,0.0008740454213693738,0.07012710720300674,21.004594802856445,186.90219116210938,0.10073084384202957,0.0,0.0
309,77,17.048690795898438,18.345378875732422,159.91770935058594,98.33613586425781,97.31668853759766,0.0008542748400941491,0.07016816735267639,21.00462532043457,186.90219116210938,0.09301372617483139,0.0,0.0
310,77.25,17.70608901977539,18.23651695251465,165.96131896972656,98.31932067871094,97.25885009765625,0.0008364813402295113,0.07020512223243713,21.00465202331543,186.90219116210938,0.09679417312145233,0.0,0.0
311,77.5,17.396169662475586,18.05135726928711,163.72645568847656,98.31051635742188,96.77999114990234,0.0008204671903513372,0.0702383816242218,21.004676818847656,186.89219665527344,0.14004839956760406,0.0,0.0
312,77.75,17.50856590270996,18.402246475219727,158.50259399414062,98.31812286376953,96.69791412353516,0.0008060544496402144,0.07026831060647964,21.004697799682617,186.88218688964844,0.14831207692623138,0.0,0.0
313,78,17.14082145690918,18.45415687561035,158.48733520507812,98.3097152709961,97.08448791503906,0.0007898784824647009,0.07030247896909714,21.004716873168945,186.88218688964844,0.11193783581256866,0.0,0.0
314,78.25,17.431264877319336,18.402454376220703,162.26173400878906,98.30210876464844,96.40106964111328,0.0007753201061859727,0.07030247896909714,21.00473403930664,186.89219665527344,0.17430011928081512,0.0,0.0
315,78.5,17.400245666503906,18.638874053955078,161.55569458007812,98.29130554199219,96.7795639038086,0.0007622175617143512,0.07033323496580124,21.004749298095703,186.88218688964844,0.13834403455257416,0.0,0.0
316,78.75,18.260589599609375,18.325925827026367,159.61468505859375,98.29330444335938,97.01049041748047,0.0007504252716898918,0.07036091387271881,21.004764556884766,186.88218688964844,0.11725305765867233,0.0,0.0
317,79,17.719501495361328,18.1572322845459,162.58306884765625,98.29130554199219,96.56819915771484,0.0007398122106678784,0.07038582861423492,21.004777908325195,186.88218688964844,0.15785817801952362,0.0,0.0
318,79.25,17.647661209106445,17.895435333251953,160.6206817626953,98.2905044555664,97.3332748413086,0.0007302604499273002,0.07040824741125107,21.004789352416992,186.88218688964844,0.08735004812479019,0.0,0.0
319,79.5,17.58742332458496,18.183246612548828,161.12750244140625,98.2761001586914,97.01856994628906,0.0007158971857279539,0.07044289261102676,21.00480079650879,186.88218688964844,0.11494772881269455,0.0,0.0
320,79.75,17.369430541992188,18.460725784301758,163.62188720703125,98.27409362792969,96.86802673339844,0.0007029702537693083,0.07047407329082489,21.004810333251953,186.88218688964844,0.1286260336637497,0.0,0.0
321,80,18.225236892700195,18.63848304748535,161.880859375,98.29210662841797,96.771484375,0.000691335997544229,0.0705021321773529,21.004817962646484,186.88218688964844,0.13916221261024475,0.0,0.0
322,80.25,17.91672134399414,17.83312225341797,160.31919860839844,98.26409149169922,96.8250732421875,0.0006808651960454881,0.07052738964557648,21.004825592041016,186.88218688964844,0.13167643547058105,0.0,0.0
323,80.5,17.443756103515625,18.46055030822754,159.88870239257812,98.26569366455078,96.78594207763672,0.0006650359719060361,0.07055012136697769,21.004833221435547,186.88218688964844,0.13543006777763367,0.0,0.0
324,80.75,17.546749114990234,18.221609115600586,162.14112854003906,98.26049041748047,96.88630676269531,0.0006507897051051259,0.07058504968881607,21.004608154296875,186.88218688964844,0.1257067620754242,0.0,0.0
325,81,17.62953758239746,18.232940673828125,158.35147094726562,98.27769470214844,96.29560089111328,0.0006379680708050728,0.07061648368835449,21.004405975341797,186.88218688964844,0.1818534880876541,0.0,0.0
326,81.25,17.759178161621094,18.131549835205078,164.06764221191406,98.24447631835938,96.44359588623047,0.0006264285766519606,0.07064477354288101,21.004222869873047,186.88218688964844,0.1651298701763153,0.0,0.0
327,81.5,17.762054443359375,18.49909210205078,158.09042358398438,98.2488784790039,96.39639282226562,0.0006134811555966735,0.0706702321767807,21.004058837890625,186.89219665527344,0.1698988676071167,0.0,0.0
328,81.75,17.72098731994629,18.41701316833496,161.33358764648438,98.25167846679688,96.85781860351562,0.0006018285057507455,0.07067868113517761,21.003910064697266,186.88218688964844,0.1275310218334198,0.0,0.0
329,82,17.501049041748047,18.403858184814453,161.34503173828125,98.24568176269531,96.55970001220703,0.0005913411150686443,0.07068628072738647,21.00377655029297,186.88218688964844,0.1544998437166214,0.0,0.0
330,82.25,17.8829288482666,18.577356338500977,162.110595703125,98.2316665649414,96.71704864501953,0.000581902451813221,0.07069312036037445,21.0036563873291,186.89219665527344,0.13869395852088928,0.0,0.0
331,82.5,17.728363037109375,17.982200622558594,161.27252197265625,98.2232666015625,96.99900817871094,0.0005734076257795095,0.07069927453994751,21.003549575805664,186.88218688964844,0.11194834113121033,0.0,0.0
332,82.75,17.833431243896484,18.21793556213379,159.87954711914062,98.23326873779297,96.80210876464844,0.0005657622823491693,0.07070481777191162,21.00345230102539,186.88218688964844,0.1309928297996521,0.0,0.0
333,83,17.444496154785156,18.28333282470703,166.49179077148438,98.23207092285156,96.52227020263672,0.0005588814965449274,0.07071703672409058,21.00336456298828,186.88218688964844,0.15672388672828674,0.0,0.0
334,83.25,17.488975524902344,17.70177459716797,161.9999237060547,98.21886444091797,96.51334381103516,0.0005526887835003436,0.07072803378105164,21.003286361694336,186.88218688964844,0.15634959936141968,0.0,0.0
335,83.5,17.32882308959961,18.240671157836914,161.20230102539062,98.216064453125,96.33089447021484,0.0005471153417602181,0.07073793560266495,21.003215789794922,186.88218688964844,0.17298424243927002,0.0,0.0
336,83.75,17.37314224243164,18.003877639770508,164.037109375,98.22206115722656,96.65113067626953,0.0005441216053441167,0.07074684649705887,21.00315284729004,186.88218688964844,0.143906369805336,0.0,0.0
337,84,17.845664978027344,18.404903411865234,162.68153381347656,98.216064453125,96.54098510742188,0.0005414272309280932,0.07075486332178116,21.0029239654541,186.87217712402344,0.1535387486219406,0.0,0.0
338,84.25,17.67729949951172,18.522245407104492,164.95303344726562,98.21286010742188,96.47506713867188,0.0005390022997744381,0.07076931744813919,21.002717971801758,186.87217712402344,0.15934455394744873,0.0,0.0
339,84.5,17.048738479614258,18.826950073242188,162.2525634765625,98.22406768798828,96.57585906982422,0.0005368198617361486,0.07078232616186142,21.002532958984375,186.87217712402344,0.15104298293590546,0.0,0.0
340,84.75,17.595966339111328,18.444005966186523,162.9127960205078,98.21125793457031,96.38831329345703,0.0005367769044823945,0.07079403102397919,21.002365112304688,186.87217712402344,0.1672290861606598,0.0,0.0
341,85,17.721330642700195,18.200090408325195,161.7159881591797,98.20165252685547,96.52056884765625,0.0005367769044823945,0.07080456614494324,21.002365112304688,186.87217712402344,0.15411709249019623,0.0,0.0
342,85.25,17.54070472717285,17.75657844543457,158.9910888671875,98.19244384765625,96.04851531982422,0.0005367034464143217,0.07081405073404312,21.002079010009766,186.87217712402344,0.19703993201255798,0.0,0.0
343,85.5,17.404842376708984,18.022037506103516,160.56039428710938,98.18604278564453,96.28624725341797,0.0005367034464143217,0.0708225816488266,21.002079010009766,186.87217712402344,0.17439298331737518,0.0,0.0
344,85.75,17.32417106628418,18.848432540893555,167.18255615234375,98.18083953857422,96.66771697998047,0.0005366721306927502,0.07083026319742203,21.001956939697266,186.86216735839844,0.13862794637680054,0.0,0.0
345,86,17.562196731567383,18.484649658203125,162.04876708984375,98.1876449584961,96.34280395507812,0.0005366439581848681,0.07083717733621597,21.001846313476562,186.85214233398438,0.16929753124713898,0.0,0.0
346,86.25,17.73664093017578,18.734926223754883,159.94900512695312,98.16923522949219,96.43254089355469,0.0005404616240411997,0.0708433985710144,21.001747131347656,186.85214233398438,0.15931424498558044,0.0,0.0
347,86.5,17.55970001220703,18.362180709838867,161.9625244140625,98.16522979736328,96.27774047851562,0.0005438975058495998,0.07083368301391602,21.001657485961914,186.86216735839844,0.17329001426696777,0.0,0.0
348,86.75,17.89291000366211,18.634418487548828,162.41514587402344,98.17203521728516,96.18800354003906,0.0005469897878356278,0.07082494348287582,21.001577377319336,186.86216735839844,0.1822308897972107,0.0,0.0
349,87,17.497621536254883,17.755990982055664,164.169921875,98.16883087158203,96.05829620361328,0.0005497728707268834,0.07081707566976547,21.00150489807129,186.86216735839844,0.19398367404937744,0.0,0.0
350,87.25,17.336793899536133,17.55417823791504,159.57423400878906,98.14361572265625,95.92135620117188,0.0005522776045836508,0.07078829407691956,21.001440048217773,186.85214233398438,0.20442433655261993,0.0,0.0
351,87.5,17.247615814208984,17.68236541748047,153.36956787109375,98.1512222290039,96.43891906738281,0.0005545318708755076,0.07076238840818405,21.00138282775879,186.85214233398438,0.1570856273174286,0.0,0.0
352,87.75,17.042400360107422,18.521121978759766,160.47337341308594,98.15282440185547,96.86334228515625,0.0005565607571043074,0.07073907554149628,21.001331329345703,186.85214233398438,0.1180364191532135,0.0,0.0
353,88,17.51641273498535,17.790056228637695,162.14036560058594,98.15082550048828,96.71620178222656,0.0005583867314271629,0.07073907554149628,21.001283645629883,186.84214782714844,0.13142375648021698,0.0,0.0
354,88.25,17.65960121154785,18.782548904418945,160.87486267089844,98.14041900634766,95.9358139038086,0.0005600301083177328,0.07069920003414154,21.00124168395996,186.83213806152344,0.20278839766979218,0.0,0.0
355,88.5,17.829242706298828,18.274526596069336,159.3734893798828,98.14562225341797,95.7520980834961,0.000561509164981544,0.07069920003414154,21.001203536987305,186.83213806152344,0.22037076950073242,0.0,0.0
356,88.75,17.240028381347656,18.460590362548828,156.5982208251953,98.1400146484375,95.85543823242188,0.0005628403159789741,0.07066773623228073,21.001169204711914,186.83213806152344,0.21023248136043549,0.0,0.0
357,89,17.85141372680664,18.304290771484375,157.09588623046875,98.1360092163086,95.87542724609375,0.0005640383460558951,0.07063941657543182,21.00113868713379,186.82212829589844,0.20800717175006866,0.0,0.0
358,89.25,17.598546981811523,18.066713333129883,160.79623413085938,98.11479949951172,96.09274291992188,0.0005651165847666562,0.07061392813920975,21.001110076904297,186.82212829589844,0.18586952984333038,0.0,0.0
359,89.5,17.265357971191406,18.762361526489258,164.13404846191406,98.13040924072266,95.89286041259766,0.0005654466804116964,0.07059099525213242,21.00108528137207,186.81211853027344,0.20587490499019623,0.0,0.0
360,89.75,17.65597152709961,18.236572265625,162.75938415527344,98.11479949951172,95.82609558105469,0.0005657437723129988,0.07057034969329834,21.001062393188477,186.80210876464844,0.2106720507144928,0.0,0.0
361,90,17.6871337890625,18.272274017333984,160.17568969726562,98.11280059814453,95.99110412597656,0.0005660111200995743,0.07058794051408768,21.001041412353516,186.81211853027344,0.19513405859470367,0.0,0.0
362,90.25,17.594511032104492,18.228315353393555,164.93472290039062,98.11360168457031,96.00811004638672,0.0005662517505697906,0.07060377299785614,21.001022338867188,186.81211853027344,0.1936255246400833,0.0,0.0
363,90.5,17.68212890625,18.452625274658203,160.33216857910156,98.10639190673828,95.52627563476562,0.0005664682830683887,0.07061801850795746,21.001005172729492,186.81211853027344,0.23787713050842285,0.0,0.0
364,90.75,17.895418167114258,18.29660415649414,159.93067932128906,98.10399627685547,95.45439910888672,0.0005692256381735206,0.07063084095716476,21.00098991394043,186.81211853027344,0.24437792599201202,0.0,0.0
365,91,17.516359329223633,18.107521057128906,163.77835083007812,98.10799407958984,95.04656219482422,0.0005717072635889053,0.0706423819065094,21.0009765625,186.81211853027344,0.2829578220844269,0.0,0.0
366,91.25,17.445430755615234,17.933300018310547,161.3870086669922,98.08878326416016,95.60579681396484,0.000573940749745816,0.07071064412593842,21.000965118408203,186.82212829589844,0.2288477122783661,0.0,0.0
367,91.5,17.786361694335938,17.752925872802734,163.7882843017578,98.0951919555664,95.82141876220703,0.0005759508931078017,0.07077208161354065,21.000953674316406,186.84214782714844,0.20932413637638092,0.0,0.0
368,91.75,17.575199127197266,17.91411590576172,160.05433654785156,98.08918762207031,95.16691589355469,0.0005841674865223467,0.07082737982273102,21.000944137573242,186.83213806152344,0.26995187997817993,0.0,0.0
369,92,17.315227508544922,18.53266716003418,163.21734619140625,98.08918762207031,95.83374786376953,0.0005915624205954373,0.07087714225053787,21.00093650817871,186.83213806152344,0.2076287865638733,0.0,0.0
370,92.25,17.3792781829834,18.330787658691406,161.07635498046875,98.06837463378906,95.25324249267578,0.0005982178845442832,0.07096534967422485,21.00092887878418,186.83213806152344,0.25996488332748413,0.0,0.0
371,92.5,17.805326461791992,18.52560806274414,161.67172241210938,98.07197570800781,95.7482681274414,0.0006042078020982444,0.07104473561048508,21.00092124938965,186.83213806152344,0.2140280157327652,0.0,0.0
372,92.75,17.829906463623047,18.471176147460938,160.52452087402344,98.06196594238281,95.22219848632812,0.0006095987046137452,0.07111618667840958,21.00091552734375,186.83213806152344,0.26229193806648254,0.0,0.0
373,93,17.519723892211914,17.46196174621582,161.7129364013672,98.0679702758789,95.31916046142578,0.0006144505459815264,0.07118049263954163,21.00090980529785,186.82212829589844,0.2537536323070526,0.0,0.0
374,93.25,17.545969009399414,18.515369415283203,161.6411895751953,98.05596160888672,95.4084701538086,0.0006238946807570755,0.07123112678527832,21.000904083251953,186.82212829589844,0.24430236220359802,0.0,0.0
375,93.5,16.600372314453125,18.354604721069336,159.32464599609375,98.05476379394531,95.52669525146484,0.0006323943962343037,0.0712767019867897,21.000900268554688,186.82212829589844,0.23314018547534943,0.0,0.0
376,93.75,17.431659698486328,18.171756744384766,160.45811462402344,98.049560546875,94.95682525634766,0.0006400441634468734,0.07131771743297577,21.000896453857422,186.83213806152344,0.2860713303089142,0.0,0.0
377,94,17.80597496032715,17.71780776977539,166.91542053222656,98.0555648803711,94.81393432617188,0.0006469289655797184,0.07135462760925293,21.000892639160156,186.83213806152344,0.300059050321579,0.0,0.0
378,94.25,17.505413055419922,18.286653518676758,155.09915161132812,98.03275299072266,95.0699462890625,0.0006531252874992788,0.07139508426189423,21.00088882446289,186.83213806152344,0.2739151120185852,0.0,0.0
379,94.5,17.73311424255371,18.4580135345459,159.09413146972656,98.04396057128906,95.29832458496094,0.0006587019888684154,0.07143149524927139,21.000885009765625,186.83213806152344,0.2535199224948883,0.0,0.0
380,94.75,17.48734474182129,17.944908142089844,163.8149871826172,98.0435562133789,95.4084701538086,0.00066372100263834,0.07146427035331726,21.000883102416992,186.83213806152344,0.2431727945804596,0.0,0.0
381,95,18.02410316467285,17.949630737304688,159.88946533203125,98.03995513916016,95.19029998779297,0.0006631100550293922,0.07149376720190048,21.00088119506836,186.82212829589844,0.263278603553772,0.0,0.0
382,95.25,17.927356719970703,18.383243560791016,160.59243774414062,98.03275299072266,95.3263931274414,0.0006625602254644036,0.07152031362056732,21.001327514648438,186.82212829589844,0.2498704344034195,0.0,0.0
383,95.5,17.8743839263916,18.448781967163086,161.29237365722656,98.02234649658203,94.90196228027344,0.0006620653439313173,0.07155144214630127,21.00172996520996,186.81211853027344,0.2887521982192993,0.0,0.0
