Repository: ulfsri/fsri_materials_database

# Materials and Products Database

## 01_Data

Raw data generated from each apparatus are included here in plain-text format. The data is organized first by material, next by the short name of test apparatus used, and where applicable additional filtering by test settings.

### material.json

Each material directory contains a json file of the same name as the material. This file links the data stored in the repository as well as data and graphs produced by the accompanying scripts (__02_Scripts__) to the respective landing page for the material on the front-end website.

File: 01_Data/Vinyl_Tile/MCC/Vinyl_Tile_MCC_30K_min_211103_R2.txt (part 1 of 4)
Sample ID:	C:\MCC\MCC Cal\Test\Vinyl_Tile_MCC_30K_min_211103_R2.txt
Sample Weight (mg):	4.87
Heating Rate (C/s):	0.5
Combustor Temp (C):	900
N2 Flow Rate (cc/min):	80
O2 Flow Rate (cc/min):	20
Calibration File:	C:\MCC\MCC Cal\Coeff1 JN10440_30_210304.txt.txt
T Correction Coefficients:	0	1.024463	0
Time Shift (s):	14
*
Time (s)	Temperature (C)	N2 flow rate (cc/min)	O2 flow rate (cc/min)	Flow Rate (cc/min)	Oxygen (%)	HRR (W/g)	Heating rate (C/s)
0.000	107.327	80.008	19.993	103.099	20.228	0.061	0.034
0.500	107.308	80.008	19.994	103.099	20.227	0.081	-0.000
1.000	107.294	80.007	19.993	103.100	20.229	-0.002	-0.031
1.500	107.278	80.007	19.994	103.099	20.229	-0.032	-0.032
2.000	107.291	80.008	19.992	103.100	20.230	-0.093	-0.016
2.500	107.305	80.008	19.993	103.098	20.232	-0.228	0.012
3.000	107.268	80.008	19.993	103.100	20.231	-0.159	0.002
3.500	107.322	80.008	19.993	103.103	20.229	-0.005	-0.003
3.999	107.331	80.008	19.993	103.104	20.229	-0.050	0.040
4.499	107.333	80.008	19.993	103.104	20.229	-0.048	0.037
4.999	107.320	80.008	19.993	103.106	20.227	0.113	0.000
5.499	107.335	80.008	19.992	103.109	20.227	0.075	-0.005
5.999	107.294	80.007	19.993	103.110	20.228	0.048	-0.012
6.500	107.306	80.008	19.994	103.110	20.229	-0.029	-0.028
7.000	107.300	80.008	19.994	103.114	20.229	-0.020	-0.011
7.500	107.284	80.007	19.993	103.119	20.226	0.136	-0.008
7.999	107.312	80.006	19.993	103.124	20.226	0.156	-0.005
8.499	107.328	80.006	19.993	103.130	20.225	0.208	0.028
8.999	107.359	80.007	19.993	103.141	20.224	0.313	0.046
9.499	107.300	80.008	19.994	103.148	20.224	0.330	0.010
9.999	107.310	80.006	19.993	103.154	20.226	0.143	-0.038
10.499	107.326	80.007	19.994	103.156	20.223	0.396	-0.012
10.999	107.318	80.005	19.994	103.154	20.222	0.455	0.016
11.499	107.353	80.006	19.994	103.153	20.229	-0.002	0.018
11.999	107.337	80.004	19.993	103.147	20.227	0.099	0.024
12.499	107.375	80.005	19.994	103.143	20.225	0.265	0.020
13.000	107.404	80.004	19.995	103.139	20.225	0.222	0.044
13.500	107.361	80.006	19.995	103.139	20.226	0.199	0.027
13.999	107.384	80.006	19.996	103.137	20.225	0.258	-0.016
14.500	107.386	80.005	19.995	103.137	20.226	0.167	0.003
15.000	107.387	80.005	19.995	103.137	20.223	0.378	0.014
15.499	107.412	80.003	19.994	103.137	20.224	0.321	0.014
16.000	107.422	80.005	19.996	103.137	20.225	0.258	0.030
16.500	107.454	80.005	19.995	103.138	20.222	0.432	0.039
17.000	107.464	80.005	19.995	103.138	20.220	0.554	0.042
17.500	107.461	80.004	19.995	103.137	20.222	0.401	0.025
18.000	107.468	80.004	19.995	103.137	20.223	0.351	0.005
18.500	107.498	80.003	19.996	103.136	20.223	0.382	0.021
19.000	107.508	80.005	19.994	103.133	20.219	0.599	0.039
19.500	107.506	80.004	19.995	103.132	20.222	0.434	0.024
20.000	107.542	80.006	19.995	103.134	20.223	0.337	0.021
20.500	107.522	80.004	19.995	103.135	20.222	0.457	0.025
21.000	107.587	80.006	19.995	103.137	20.224	0.308	0.031
21.500	107.566	80.005	19.995	103.140	20.224	0.274	0.044
22.000	107.610	80.005	19.995	103.141	20.223	0.340	0.033
22.500	107.612	80.006	19.995	103.144	20.223	0.384	0.035
23.000	107.581	80.004	19.994	103.147	20.221	0.530	0.009
23.500	107.663	80.005	19.994	103.149	20.221	0.498	0.011
24.000	107.669	80.005	19.996	103.153	20.218	0.665	0.069
24.500	107.664	80.006	19.994	103.159	20.217	0.764	0.044
25.000	107.683	80.004	19.995	103.162	20.218	0.687	0.007
25.500	107.692	80.006	19.995	103.165	20.217	0.735	0.021
26.000	107.731	80.007	19.994	103.170	20.218	0.706	0.038
26.500	107.757	80.006	19.995	103.173	20.220	0.536	0.057
27.000	107.807	80.005	19.995	103.175	20.222	0.441	0.071
27.500	107.812	80.005	19.995	103.180	20.220	0.581	0.066
28.000	107.824	80.006	19.995	103.180	20.218	0.710	0.036
28.500	107.863	80.006	19.995	103.179	20.219	0.615	0.033
29.000	107.881	80.005	19.994	103.177	20.219	0.620	0.054
29.500	107.926	80.005	19.996	103.171	20.216	0.832	0.060
30.000	107.949	80.004	19.996	103.167	20.218	0.676	0.066
30.500	107.935	80.006	19.994	103.165	20.217	0.785	0.039
31.000	107.979	80.006	19.994	103.165	20.217	0.794	0.019
31.500	107.984	80.006	19.995	103.165	20.216	0.803	0.039
32.000	108.017	80.006	19.996	103.168	20.218	0.717	0.044
32.499	108.019	80.006	19.995	103.169	20.218	0.667	0.037
32.999	108.057	80.004	19.995	103.173	20.219	0.662	0.037
33.499	108.075	80.006	19.995	103.177	20.214	0.990	0.048
33.999	108.123	80.005	19.995	103.179	20.216	0.836	0.061
34.499	108.171	80.005	19.995	103.187	20.217	0.769	0.081
34.999	108.189	80.006	19.995	103.194	20.213	1.057	0.081
35.499	108.229	80.004	19.996	103.198	20.215	0.874	0.061
35.999	108.277	80.005	19.995	103.203	20.212	1.119	0.073
36.499	108.325	80.004	19.995	103.208	20.211	1.137	0.092
36.999	108.346	80.004	19.995	103.206	20.215	0.888	0.083
37.499	108.363	80.005	19.994	103.205	20.216	0.811	0.054
37.999	108.424	80.007	19.994	103.205	20.215	0.883	0.058
38.499	108.441	80.004	19.995	103.203	20.212	1.100	0.078
38.999	108.429	80.006	19.995	103.203	20.212	1.071	0.042
39.499	108.525	80.005	19.995	103.205	20.212	1.096	0.044
39.999	108.582	80.006	19.995	103.206	20.210	1.223	0.118
40.500	108.605	80.005	19.996	103.209	20.212	1.085	0.117
41.000	108.668	80.004	19.996	103.212	20.209	1.267	0.083
41.499	108.688	80.004	19.995	103.213	20.212	1.102	0.084
41.999	108.729	80.005	19.995	103.213	20.209	1.299	0.072
42.499	108.762	80.003	19.996	103.216	20.207	1.441	0.067
42.999	108.802	80.004	19.996	103.223	20.208	1.385	0.074
43.499	108.848	80.004	19.996	103.229	20.205	1.539	0.079
43.999	108.917	80.004	19.996	103.236	20.207	1.414	0.100
44.500	108.960	80.003	19.996	103.247	20.207	1.413	0.114
45.000	109.068	80.005	19.996	103.256	20.204	1.623	0.132
45.499	109.067	80.003	19.996	103.264	20.205	1.526	0.129
46.000	109.162	80.005	19.995	103.271	20.205	1.566	0.100
46.500	109.220	80.004	19.995	103.278	20.207	1.395	0.124
46.999	109.246	80.004	19.995	103.283	20.201	1.831	0.119
47.499	109.319	80.004	19.995	103.285	20.203	1.693	0.091
47.999	109.384	80.005	19.995	103.279	20.203	1.684	0.118
48.499	109.442	80.004	19.997	103.273	20.202	1.752	0.130
48.999	109.480	80.004	19.996	103.272	20.202	1.779	0.110
49.499	109.567	80.004	19.996	103.272	20.200	1.860	0.111
49.999	109.642	80.003	19.995	103.270	20.201	1.801	0.144
50.499	109.724	80.004	19.994	103.276	20.200	1.916	0.159
50.999	109.833	80.004	19.997	103.282	20.197	2.061	0.174
51.499	109.863	80.004	19.995	103.283	20.198	2.000	0.165
51.999	109.917	80.004	19.995	103.283	20.198	2.025	0.111
52.500	110.027	80.004	19.995	103.283	20.195	2.197	0.124
53.000	110.055	80.005	19.994	103.282	20.198	2.020	0.151
53.499	110.150	80.004	19.995	103.280	20.196	2.127	0.130
53.999	110.218	80.005	19.995	103.276	20.198	2.025	0.143
54.499	110.305	80.005	19.995	103.272	20.198	2.009	0.159
54.999	110.376	80.004	19.994	103.271	20.199	1.956	0.157
55.499	110.479	80.005	19.994	103.267	20.198	1.995	0.167
55.999	110.537	80.006	19.994	103.263	20.197	2.067	0.168
56.499	110.633	80.006	19.994	103.261	20.196	2.155	0.157
56.999	110.703	80.007	19.995	103.259	20.201	1.828	0.160
57.499	110.802	80.007	19.993	103.254	20.197	2.054	0.168
57.999	110.911	80.006	19.994	103.256	20.197	2.062	0.189
58.500	110.958	80.006	19.994	103.257	20.200	1.907	0.182
59.000	111.067	80.007	19.994	103.258	20.195	2.216	0.156
59.499	111.162	80.006	19.994	103.258	20.196	2.127	0.180
59.999	111.226	80.007	19.994	103.259	20.194	2.268	0.181
60.499	111.349	80.007	19.994	103.256	20.196	2.141	0.173
61.000	111.408	80.006	19.995	103.259	20.192	2.398	0.184
61.500	111.507	80.007	19.993	103.260	20.196	2.132	0.170
61.999	111.596	80.006	19.994	103.264	20.198	2.030	0.173
62.499	111.682	80.005	19.995	103.269	20.193	2.348	0.182
62.999	111.744	80.006	19.994	103.270	20.190	2.579	0.161
63.499	111.872	80.006	19.994	103.267	20.192	2.400	0.170
63.999	111.958	80.006	19.994	103.273	20.191	2.489	0.202
64.499	112.056	80.006	19.993	103.272	20.192	2.400	0.198
64.999	112.150	80.007	19.994	103.275	20.190	2.561	0.188
65.499	112.247	80.005	19.994	103.281	20.190	2.527	0.191
65.999	112.353	80.006	19.993	103.287	20.190	2.532	0.197
66.499	112.448	80.007	19.995	103.287	20.187	2.737	0.202
66.999	112.544	80.006	19.994	103.290	20.190	2.549	0.196
67.499	112.643	80.006	19.993	103.292	20.186	2.839	0.193
67.999	112.742	80.006	19.993	103.291	20.190	2.529	0.196
68.499	112.838	80.005	19.993	103.293	20.188	2.699	0.197
68.999	112.984	80.005	19.993	103.296	20.189	2.646	0.219
69.499	113.059	80.005	19.994	103.304	20.189	2.633	0.231
69.999	113.214	80.006	19.994	103.309	20.189	2.619	0.226
70.499	113.293	80.005	19.993	103.317	20.185	2.854	0.232
70.999	113.408	80.005	19.995	103.318	20.186	2.847	0.214
71.499	113.520	80.006	19.995	103.320	20.185	2.852	0.211
71.999	113.623	80.005	19.995	103.321	20.187	2.780	0.221
72.499	113.712	80.004	19.994	103.322	20.187	2.760	0.203
72.999	113.848	80.006	19.994	103.322	20.186	2.809	0.208
73.499	113.973	80.005	19.995	103.328	20.188	2.681	0.243
73.999	114.084	80.005	19.994	103.329	20.184	2.954	0.249
74.499	114.182	80.005	19.994	103.330	20.184	2.934	0.222
74.999	114.296	80.007	19.995	103.331	20.185	2.852	0.210
75.499	114.420	80.004	19.994	103.331	20.184	2.954	0.225
75.999	114.563	80.006	19.993	103.331	20.185	2.890	0.253
76.499	114.651	80.006	19.994	103.331	20.183	3.008	0.249
76.999	114.806	80.006	19.994	103.330	20.185	2.872	0.237
77.499	114.919	80.006	19.994	103.330	20.185	2.850	0.255
78.000	115.072	80.006	19.995	103.330	20.182	3.065	0.267
78.500	115.213	80.005	19.994	103.330	20.182	3.083	0.280
78.999	115.317	80.005	19.994	103.329	20.185	2.873	0.270
79.499	115.434	80.006	19.995	103.329	20.180	3.184	0.233
79.999	115.600	80.007	19.995	103.329	20.182	3.078	0.253
80.499	115.726	80.007	19.994	103.329	20.183	3.007	0.288
80.999	115.833	80.008	19.994	103.332	20.183	2.987	0.262
81.499	115.967	80.006	19.994	103.334	20.187	2.775	0.236
81.999	116.130	80.007	19.994	103.333	20.181	3.141	0.269
82.499	116.298	80.007	19.994	103.334	20.184	2.921	0.314
82.999	116.434	80.010	19.993	103.333	20.182	3.109	0.317
83.499	116.584	80.007	19.994	103.330	20.183	3.038	0.295
83.999	116.758	80.008	19.994	103.328	20.185	2.905	0.305
84.499	116.892	80.007	19.994	103.328	20.184	2.956	0.316
84.999	117.057	80.007	19.994	103.327	20.182	3.100	0.303
85.499	117.163	80.008	19.993	103.327	20.184	2.981	0.285
85.999	117.329	80.006	19.993	103.327	20.181	3.150	0.272
86.499	117.495	80.008	19.994	103.328	20.181	3.138	0.302
86.999	117.607	80.008	19.994	103.329	20.183	3.034	0.305
87.500	117.787	80.009	19.994	103.329	20.182	3.070	0.285
88.000	117.900	80.007	19.994	103.329	20.178	3.316	0.293
88.499	118.050	80.008	19.994	103.328	20.183	3.009	0.278
88.999	118.232	80.006	19.993	103.326	20.181	3.177	0.297
89.499	118.382	80.007	19.995	103.325	20.179	3.267	0.332
89.999	118.518	80.008	19.995	103.328	20.180	3.196	0.309
90.499	118.687	80.008	19.994	103.332	20.176	3.512	0.296
90.999	118.837	80.007	19.994	103.335	20.178	3.373	0.312
91.499	119.038	80.008	19.994	103.340	20.183	3.047	0.335
91.999	119.168	80.006	19.993	103.341	20.181	3.143	0.341
92.499	119.334	80.005	19.993	103.345	20.182	3.071	0.314
92.999	119.517	80.006	19.994	103.349	20.181	3.154	0.322
93.499	119.690	80.005	19.993	103.352	20.182	3.107	0.352
93.999	119.842	80.005	19.993	103.352	20.182	3.055	0.340
94.500	120.023	80.004	19.994	103.354	20.178	3.321	0.329
95.000	120.162	80.006	19.994	103.348	20.182	3.054	0.327
95.499	120.346	80.006	19.994	103.341	20.178	3.364	0.321
95.999	120.508	80.005	19.994	103.337	20.181	3.167	0.334
96.499	120.674	80.005	19.994	103.335	20.181	3.115	0.337
96.999	120.841	80.006	19.994	103.341	20.177	3.416	0.331
97.499	121.019	80.004	19.993	103.346	20.178	3.314	0.339
97.999	121.195	80.006	19.994	103.347	20.177	3.397	0.350
98.499	121.429	80.003	19.994	103.349	20.177	3.418	0.382
98.999	121.519	80.005	19.994	103.349	20.177	3.443	0.367
99.499	121.714	80.005	19.994	103.347	20.178	3.327	0.304
99.999	121.873	80.005	19.995	103.349	20.175	3.538	0.320
100.499	122.058	80.005	19.994	103.355	20.179	3.267	0.349
100.999	122.259	80.004	19.993	103.359	20.178	3.319	0.365
101.499	122.425	80.004	19.996	103.362	20.178	3.361	0.376
101.999	122.606	80.002	19.996	103.361	20.178	3.375	0.357
102.499	122.804	80.005	19.995	103.358	20.181	3.129	0.363
102.999	122.962	80.005	19.995	103.353	20.179	3.284	0.367
103.499	123.132	80.004	19.995	103.348	20.176	3.481	0.341
103.999	123.329	80.005	19.995	103.346	20.178	3.378	0.348
104.500	123.536	80.004	19.994	103.349	20.181	3.136	0.386
105.000	123.696	80.005	19.994	103.350	20.178	3.324	0.385
105.499	123.887	80.004	19.995	103.353	20.179	3.272	0.359
105.999	124.054	80.005	19.994	103.358	20.179	3.276	0.355
106.499	124.281	80.004	19.994	103.358	20.179	3.251	0.376
106.999	124.493	80.006	19.996	103.355	20.180	3.223	0.416
107.499	124.619	80.005	19.995	103.355	20.182	3.097	0.389
107.999	124.795	80.004	19.996	103.355	20.181	3.115	0.320
108.499	125.026	80.005	19.994	103.355	20.178	3.368	0.354
109.000	125.221	80.005	19.995	103.357	20.182	3.095	0.416
109.500	125.418	80.005	19.994	103.360	20.179	3.284	0.409
109.999	125.591	80.004	19.995	103.358	20.182	3.091	0.381
110.499	125.812	80.004	19.994	103.359	20.182	3.111	0.382
110.999	125.979	80.005	19.995	103.355	20.184	2.955	0.391
111.499	126.161	80.005	19.995	103.352	20.180	3.204	0.369
111.999	126.393	80.005	19.994	103.352	20.174	3.625	0.382
112.500	126.562	80.004	19.995	103.355	20.179	3.275	0.407
113.000	126.748	80.005	19.995	103.354	20.179	3.269	0.378
113.499	126.903	80.004	19.995	103.357	20.178	3.361	0.348
113.999	127.124	80.005	19.994	103.359	20.178	3.355	0.359
114.499	127.339	80.005	19.994	103.355	20.176	3.467	0.406
114.999	127.520	80.004	19.995	103.350	20.177	3.420	0.416
115.499	127.705	80.006	19.994	103.347	20.176	3.510	0.381
115.999	127.922	80.003	19.994	103.345	20.179	3.289	0.384
116.500	128.117	80.004	19.994	103.344	20.179	3.302	0.407
117.001	128.339	80.004	19.995	103.348	20.182	3.113	0.415
117.500	128.530	80.003	19.994	103.353	20.181	3.115	0.415
117.999	128.725	80.004	19.994	103.359	20.176	3.501	0.399
118.500	128.964	80.005	19.995	103.362	20.180	3.207	0.410
119.000	129.144	80.005	19.994	103.364	20.180	3.201	0.427
119.499	129.345	80.004	19.994	103.366	20.180	3.214	0.400
119.999	129.551	80.004	19.995	103.362	20.180	3.210	0.394
120.499	129.768	80.004	19.994	103.357	20.181	3.137	0.415
120.999	129.915	80.003	19.996	103.354	20.181	3.122	0.393
121.499	130.146	80.004	19.994	103.350	20.179	3.293	0.371
121.999	130.373	80.005	19.995	103.349	20.181	3.142	0.418
122.499	130.580	80.003	19.994	103.351	20.180	3.237	0.447
123.000	130.774	80.003	19.995	103.354	20.177	3.424	0.417
123.501	130.970	80.004	19.994	103.356	20.177	3.436	0.395
124.001	131.195	80.003	19.994	103.356	20.176	3.456	0.406
124.501	131.400	80.004	19.994	103.356	20.176	3.508	0.426
124.999	131.570	80.005	19.995	103.359	20.180	3.237	0.402
125.499	131.811	80.004	19.994	103.361	20.176	3.449	0.393
125.999	132.014	80.004	19.995	103.360	20.174	3.616	0.428
126.499	132.205	80.004	19.995	103.364	20.175	3.523	0.419
126.999	132.443	80.003	19.995	103.363	20.178	3.325	0.411
127.499	132.630	80.004	19.994	103.360	20.176	3.480	0.427
128.000	132.845	80.004	19.994	103.361	20.179	3.311	0.414
128.500	133.073	80.003	19.995	103.362	20.180	3.185	0.423
129.000	133.268	80.003	19.995	103.363	20.178	3.352	0.433
129.500	133.491	80.002	19.994	103.365	20.182	3.083	0.421
130.000	133.705	80.003	19.994	103.368	20.181	3.151	0.427
130.500	133.937	80.004	19.995	103.366	20.179	3.295	0.441
131.000	134.139	80.003	19.994	103.363	20.178	3.375	0.440
131.500	134.357	80.004	19.996	103.363	20.177	3.388	0.427
132.000	134.574	80.003	19.994	103.363	20.176	3.480	0.428
132.500	134.793	80.004	19.994	103.364	20.175	3.541	0.436
133.000	134.989	80.003	19.995	103.366	20.174	3.621	0.425
133.500	135.199	80.003	19.995	103.368	20.172	3.769	0.410
134.000	135.451	80.004	19.995	103.368	20.177	3.406	0.434
134.500	135.703	80.004	19.995	103.365	20.174	3.591	0.483
135.000	135.869	80.002	19.994	103.364	20.174	3.621	0.462
135.500	136.076	80.004	19.995	103.363	20.176	3.454	0.396
136.000	136.307	80.005	19.995	103.365	20.173	3.673	0.405
136.500	136.546	80.004	19.995	103.365	20.177	3.438	0.454
137.000	136.736	80.004	19.995	103.367	20.172	3.756	0.449
137.500	136.959	80.004	19.994	103.369	20.175	3.531	0.421
138.000	137.153	80.003	19.995	103.369	20.175	3.566	0.415
138.500	137.420	80.005	19.994	103.367	20.174	3.616	0.439
139.000	137.633	80.006	19.995	103.365	20.175	3.560	0.471
139.500	137.831	80.004	19.995	103.364	20.176	3.479	0.445
140.000	138.071	80.005	19.995	103.364	20.171	3.828	0.424
140.500	138.314	80.005	19.996	103.365	20.176	3.490	0.460
141.000	138.502	80.005	19.996	103.364	20.175	3.578	0.457
141.500	138.710	80.005	19.995	103.365	20.178	3.364	0.413
142.000	138.952	80.005	19.995	103.365	20.177	3.427	0.423
142.500	139.190	80.004	19.995	103.365	20.177	3.427	0.465
143.000	139.449	80.005	19.995	103.365	20.174	3.621	0.489
143.500	139.659	80.005	19.995	103.367	20.176	3.483	0.483
144.000	139.902	80.004	19.996	103.367	20.175	3.530	0.461
144.500	140.095	80.006	19.995	103.367	20.176	3.487	0.444
145.000	140.317	80.006	19.995	103.364	20.174	3.614	0.425
145.500	140.564	80.006	19.996	103.361	20.175	3.514	0.442
146.000	140.780	80.005	19.995	103.355	20.175	3.557	0.466
146.500	141.007	80.006	19.995	103.354	20.176	3.449	0.454
147.000	141.207	80.005	19.996	103.353	20.176	3.472	0.435
147.500	141.426	80.005	19.995	103.354	20.175	3.535	0.423
148.000	141.662	80.005	19.995	103.357	20.176	3.483	0.437
148.500	141.912	80.004	19.995	103.362	20.175	3.554	0.470
149.000	142.118	80.006	19.994	103.362	20.174	3.601	0.471
149.500	142.382	80.005	19.996	103.364	20.175	3.534	0.463
150.000	142.619	80.006	19.995	103.364	20.172	3.739	0.486
150.500	142.837	80.005	19.994	103.363	20.174	3.614	0.478
151.000	143.075	80.006	19.994	103.363	20.176	3.502	0.455
151.500	143.286	80.004	19.995	103.363	20.170	3.854	0.452
152.000	143.570	80.004	19.995	103.361	20.175	3.538	0.472
152.500	143.790	80.004	19.994	103.361	20.170	3.850	0.500
153.000	144.043	80.004	19.995	103.362	20.173	3.664	0.489
153.500	144.236	80.005	19.995	103.360	20.175	3.567	0.459
154.000	144.491	80.004	19.995	103.361	20.175	3.565	0.447
154.500	144.715	80.004	19.994	103.362	20.171	3.788	0.464
155.000	144.950	80.005	19.994	103.363	20.173	3.700	0.469
155.500	145.209	80.005	19.994	103.362	20.173	3.677	0.476
156.000	145.413	80.005	19.994	103.364	20.172	3.727	0.479
156.500	145.646	80.005	19.994	103.364	20.172	3.720	0.450
157.000	145.940	80.006	19.994	103.363	20.172	3.721	0.482
157.500	146.156	80.004	19.995	103.360	20.170	3.858	0.518
158.000	146.357	80.007	19.995	103.359	20.175	3.520	0.463
158.500	146.623	80.005	19.994	103.355	20.174	3.630	0.442
159.000	146.825	80.005	19.994	103.352	20.174	3.588	0.468
159.500	147.117	80.004	19.994	103.349	20.173	3.656	0.481
160.000	147.311	80.006	19.994	103.344	20.169	3.915	0.489
160.500	147.562	80.007	19.994	103.342	20.174	3.609	0.466
161.000	147.779	80.007	19.993	103.345	20.175	3.554	0.457
161.500	148.049	80.005	19.995	103.347	20.170	3.843	0.478
162.000	148.245	80.007	19.994	103.349	20.170	3.857	0.476
162.500	148.493	80.007	19.994	103.350	20.171	3.809	0.455
163.000	148.739	80.006	19.994	103.349	20.170	3.895	0.469
163.500	148.991	80.005	19.994	103.343	20.168	3.977	0.496
164.000	149.178	80.006	19.994	103.339	20.171	3.825	0.468
164.500	149.429	80.007	19.995	103.340	20.171	3.825	0.439
165.000	149.695	80.008	19.994	103.344	20.169	3.972	0.478
165.500	149.904	80.006	19.994	103.347	20.171	3.813	0.496
166.000	150.169	80.007	19.994	103.353	20.168	3.996	0.475
166.500	150.378	80.008	19.994	103.351	20.169	3.923	0.474
167.000	150.647	80.009	19.994	103.349	20.170	3.894	0.476
167.500	150.871	80.007	19.994	103.349	20.171	3.824	0.485
168.000	151.136	80.008	19.994	103.353	20.172	3.739	0.491
168.500	151.362	80.008	19.994	103.351	20.169	3.938	0.490
169.000	151.614	80.008	19.994	103.352	20.167	4.091	0.484
169.500	151.844	80.008	19.994	103.348	20.169	3.972	0.480
170.000	152.091	80.006	19.994	103.342	20.171	3.802	0.480
170.500	152.285	80.008	19.994	103.334	20.169	3.951	0.459
171.000	152.561	80.007	19.994	103.331	20.170	3.863	0.455
171.500	152.836	80.007	19.994	103.331	20.171	3.795	0.511
172.000	153.054	80.008	19.994	103.332	20.170	3.903	0.523
172.500	153.280	80.007	19.994	103.335	20.167	4.070	0.469
173.000	153.512	80.008	19.995	103.336	20.166	4.120	0.451
173.500	153.741	80.007	19.995	103.335	20.169	3.945	0.459
174.000	153.984	80.007	19.994	103.332	20.173	3.687	0.466
174.500	154.204	80.007	19.994	103.332	20.170	3.863	0.468
175.000	154.474	80.006	19.994	103.331	20.172	3.721	0.477
175.500	154.650	80.005	19.993	103.336	20.170	3.877	0.468
176.000	154.948	80.006	19.994	103.343	20.171	3.818	0.460
176.500	155.158	80.006	19.995	103.351	20.167	4.093	0.491
177.000	155.392	80.005	19.995	103.356	20.169	3.974	0.476
177.500	155.637	80.004	19.994	103.358	20.164	4.276	0.462
178.000	155.881	80.005	19.995	103.356	20.166	4.137	0.484
178.500	156.125	80.004	19.996	103.349	20.169	3.938	0.488
179.000	156.374	80.004	19.994	103.342	20.172	3.751	0.491
179.500	156.584	80.004	19.994	103.341	20.167	4.048	0.476
180.000	156.847	80.005	19.993	103.342	20.169	3.936	0.466
180.500	157.088	80.004	19.994	103.339	20.169	3.936	0.489
181.000	157.326	80.004	19.995	103.342	20.167	4.093	0.492
181.500	157.583	80.004	19.994	103.348	20.168	4.032	0.487
182.000	157.833	80.004	19.994	103.351	20.168	4.037	0.501
182.500	158.075	80.003	19.994	103.354	20.169	3.924	0.499
183.000	158.292	80.003	19.994	103.355	20.169	3.956	0.475
183.500	158.558	80.004	19.993	103.354	20.167	4.057	0.471
184.000	158.808	80.005	19.994	103.348	20.166	4.159	0.500
184.500	159.037	80.004	19.993	103.342	20.171	3.838	0.497
185.000	159.274	80.004	19.995	103.336	20.168	4.033	0.473
185.500	159.528	80.005	19.994	103.335	20.169	3.933	0.479
186.000	159.739	80.003	19.995	103.336	20.167	4.042	0.477
186.500	159.977	80.005	19.994	103.342	20.169	3.952	0.457
187.000	160.252	80.005	19.994	103.347	20.166	4.157	0.481
187.500	160.492	80.004	19.993	103.348	20.172	3.742	0.514
188.000	160.740	80.005	19.994	103.346	20.170	3.850	0.501
188.500	160.940	80.004	19.993	103.343	20.169	3.916	0.468
189.000	161.234	80.003	19.994	103.338	20.169	3.943	0.471
189.500	161.477	80.005	19.993	103.332	20.167	4.047	0.516
190.000	161.736	80.004	19.993	103.333	20.169	3.942	0.520
190.500	162.029	80.004	19.994	103.337	20.165	4.186	0.527
191.000	162.227	80.005	19.994	103.340	20.166	4.110	0.521
191.500	162.439	80.004	19.994	103.343	20.167	4.078	0.451
192.000	162.728	80.004	19.994	103.343	20.167	4.057	0.456
192.500	162.939	80.005	19.993	103.341	20.167	4.107	0.501
193.000	163.185	80.004	19.994	103.338	20.166	4.132	0.479
193.500	163.462	80.005	19.994	103.341	20.164	4.256	0.490
194.000	163.671	80.004	19.994	103.340	20.164	4.259	0.504
194.500	163.922	80.005	19.994	103.342	20.167	4.087	0.473
195.000	164.170	80.004	19.994	103.342	20.165	4.223	0.479
195.500	164.449	80.004	19.993	103.341	20.166	4.142	0.513
196.000	164.657	80.005	19.995	103.336	20.164	4.279	0.507
196.500	164.938	80.003	19.994	103.334	20.170	3.880	0.488
197.000	165.208	80.006	19.995	103.331	20.167	4.067	0.519
197.500	165.416	80.004	19.994	103.331	20.161	4.480	0.515
198.000	165.686	80.004	19.994	103.331	20.168	3.984	0.479
198.500	165.914	80.004	19.993	103.332	20.166	4.151	0.488
199.000	166.226	80.004	19.994	103.332	20.162	4.388	0.519
199.500	166.438	80.005	19.994	103.332	20.165	4.205	0.532
200.000	166.718	80.004	19.995	103.333	20.166	4.119	0.508
200.500	166.907	80.005	19.994	103.333	20.167	4.071	0.481
201.000	167.176	80.004	19.994	103.333	20.167	4.062	0.463
201.500	167.428	80.006	19.995	103.334	20.167	4.053	0.489
202.000	167.679	80.005	19.995	103.337	20.162	4.404	0.512
202.500	167.924	80.003	19.995	103.337	20.164	4.266	0.499
203.000	168.166	80.004	19.994	103.337	20.163	4.327	0.491
203.500	168.412	80.002	19.995	103.336	20.165	4.200	0.487
204.000	168.670	80.003	19.995	103.335	20.165	4.189	0.496
204.500	168.891	80.002	19.994	103.332	20.165	4.198	0.492
205.000	169.170	80.004	19.994	103.332	20.165	4.205	0.490
205.500	169.406	80.004	19.994	103.331	20.163	4.354	0.507
206.000	169.677	80.005	19.994	103.332	20.164	4.266	0.511
206.500	169.924	80.004	19.995	103.332	20.163	4.351	0.512
207.000	170.169	80.005	19.995	103.331	20.164	4.239	0.505
207.500	170.368	80.004	19.996	103.331	20.165	4.221	0.468
208.000	170.650	80.003	19.995	103.331	20.167	4.101	0.462
208.500	170.877	80.004	19.995	103.330	20.166	4.158	0.495
209.000	171.167	80.003	19.994	103.330	20.166	4.121	0.513
209.500	171.394	80.004	19.996	103.329	20.164	4.261	0.517
210.000	171.612	80.006	19.996	103.329	20.164	4.273	0.481
210.500	171.869	80.003	19.996	103.329	20.161	4.460	0.460
211.000	172.126	80.005	19.996	103.330	20.165	4.214	0.494
211.500	172.364	80.003	19.995	103.330	20.161	4.469	0.504
212.000	172.618	80.003	19.995	103.330	20.163	4.320	0.494
212.500	172.874	80.005	19.996	103.329	20.162	4.429	0.501
213.000	173.128	80.004	19.994	103.329	20.162	4.377	0.510
213.500	173.353	80.002	19.994	103.327	20.162	4.393	0.494
214.000	173.640	80.005	19.994	103.328	20.162	4.399	0.495
214.500	173.865	80.005	19.995	103.327	20.161	4.444	0.512
215.000	174.154	80.002	19.995	103.327	20.161	4.442	0.513
215.500	174.376	80.003	19.994	103.328	20.164	4.280	0.513
216.000	174.605	80.004	19.995	103.328	20.164	4.273	0.481
216.500	174.828	80.004	19.995	103.327	20.163	4.320	0.451
217.000	175.138	80.003	19.995	103.328	20.164	4.302	0.493
217.500	175.367	80.006	19.995	103.328	20.162	4.392	0.536
218.000	175.620	80.006	19.995	103.328	20.160	4.559	0.511
218.500	175.858	80.005	19.994	103.328	20.164	4.255	0.486
219.000	176.159	80.005	19.994	103.326	20.161	4.476	0.514
219.500	176.371	80.005	19.994	103.327	20.161	4.469	0.526
220.000	176.586	80.005	19.995	103.326	20.163	4.361	0.470
220.500	176.876	80.005	19.995	103.327	20.161	4.467	0.466
221.000	177.155	80.006	19.995	103.327	20.164	4.287	0.537
221.500	177.363	80.006	19.995	103.328	20.164	4.296	0.528
222.000	177.587	80.006	19.995	103.327	20.160	4.565	0.460
222.500	177.880	80.005	19.995	103.325	20.162	4.393	0.475
223.000	178.109	80.006	19.994	103.325	20.159	4.576	0.519
223.500	178.359	80.007	19.996	103.324	20.159	4.608	0.500
224.000	178.612	80.006	19.995	103.323	20.158	4.641	0.491
224.500	178.851	80.005	19.995	103.324	20.158	4.698	0.497
225.000	179.076	80.004	19.994	103.325	20.158	4.654	0.478
225.500	179.367	80.006	19.994	103.324	20.159	4.616	0.490
226.000	179.621	80.006	19.994	103.324	20.158	4.657	0.530
226.500	179.845	80.006	19.994	103.325	20.154	4.966	0.512
227.000	180.100	80.005	19.995	103.324	20.153	4.977	0.479
227.500	180.354	80.006	19.994	103.325	20.155	4.880	0.494
228.000	180.606	80.006	19.995	103.325	20.155	4.891	0.507
228.500	180.856	80.007	19.994	103.326	20.155	4.873	0.504
229.000	181.124	80.005	19.995	103.325	20.156	4.793	0.510
229.500	181.373	80.006	19.994	103.325	20.155	4.863	0.518
230.000	181.625	80.006	19.995	103.324	20.150	5.204	0.509
230.500	181.893	80.004	19.995	103.322	20.154	4.906	0.510
231.000	182.107	80.004	19.996	103.322	20.154	4.919	0.501
231.500	182.386	80.005	19.995	103.323	20.155	4.863	0.487
232.000	182.580	80.005	19.996	103.322	20.151	5.106	0.483
232.500	182.850	80.004	19.995	103.318	20.155	4.862	0.469
233.000	183.105	80.005	19.995	103.315	20.152	5.077	0.494
233.500	183.366	80.004	19.995	103.313	20.153	5.023	0.520
234.000	183.624	80.005	19.996	103.312	20.153	5.030	0.518
234.500	183.874	80.005	19.995	103.313	20.151	5.118	0.514
235.000	184.139	80.005	19.996	103.318	20.153	5.021	0.512
235.500	184.353	80.005	19.995	103.322	20.157	4.757	0.496
236.000	184.585	80.004	19.995	103.323	20.151	5.104	0.462
236.500	184.837	80.004	19.995	103.324	20.150	5.226	0.465
237.000	185.101	80.005	19.995	103.325	20.149	5.269	0.501
237.500	185.341	80.004	19.996	103.324	20.147	5.382	0.510
238.000	185.601	80.004	19.996	103.324	20.150	5.222	0.502
238.500	185.835	80.005	19.996	103.325	20.148	5.334	0.497
239.000	186.117	80.004	19.996	103.324	20.148	5.355	0.505
239.500	186.367	80.004	19.996	103.323	20.146	5.491	0.524
240.000	186.625	80.005	19.995	103.318	20.147	5.375	0.520
240.500	186.867	80.004	19.995	103.315	20.148	5.319	0.504
241.000	187.164	80.004	19.995	103.313	20.151	5.158	0.520
241.500	187.370	80.004	19.995	103.314	20.151	5.132	0.521
242.000	187.639	80.006	19.995	103.315	20.151	5.105	0.489
242.500	187.874	80.005	19.995	103.320	20.152	5.057	0.489
243.000	188.127	80.006	19.995	103.323	20.153	4.974	0.496
243.500	188.341	80.005	19.996	103.323	20.150	5.227	0.477
244.000	188.635	80.005	19.994	103.319	20.149	5.271	0.488
244.500	188.854	80.005	19.994	103.318	20.149	5.237	0.511
245.000	189.101	80.006	19.994	103.316	20.147	5.369	0.489
245.500	189.380	80.006	19.994	103.316	20.151	5.114	0.496
246.000	189.630	80.006	19.994	103.314	20.149	5.265	0.527
246.500	189.828	80.006	19.994	103.316	20.148	5.351	0.488
247.000	190.086	80.006	19.994	103.313	20.147	5.416	0.452
247.500	190.339	80.007	19.994	103.315	20.149	5.267	0.484
248.000	190.619	80.006	19.993	103.317	20.150	5.217	0.522
248.500	190.871	80.007	19.993	103.320	20.147	5.405	0.532
249.000	191.125	80.007	19.994	103.318	20.145	5.552	0.518
249.500	191.359	80.006	19.993	103.323	20.145	5.497	0.497
250.000	191.602	80.007	19.994	103.320	20.148	5.339	0.483
250.500	191.886	80.007	19.994	103.318	20.142	5.741	0.502
251.000	192.105	80.007	19.994	103.316	20.145	5.504	0.515
251.500	192.345	80.007	19.993	103.318	20.143	5.671	0.481
252.000	192.584	80.005	19.993	103.317	20.144	5.620	0.469
252.500	192.849	80.007	19.994	103.314	20.144	5.621	0.492
253.000	193.087	80.006	19.993	103.313	20.142	5.728	0.503
253.500	193.333	80.008	19.994	103.314	20.139	5.943	0.494
254.000	193.576	80.007	19.993	103.313	20.138	5.972	0.486
254.500	193.850	80.007	19.994	103.314	20.136	6.112	0.502
255.000	194.128	80.006	19.994	103.319	20.136	6.092	0.535
255.500	194.361	80.005	19.994	103.316	20.140	5.890	0.532
256.000	194.613	80.007	19.994	103.314	20.135	6.164	0.498
256.500	194.854	80.005	19.993	103.315	20.138	5.979	0.488
257.000	195.086	80.007	19.994	103.314	20.135	6.207	0.483
257.500	195.315	80.006	19.994	103.312	20.135	6.182	0.468
258.000	195.587	80.005	19.994	103.312	20.132	6.385	0.481
258.500	195.814	80.003	19.993	103.313	20.136	6.109	0.500
259.000	196.085	80.004	19.994	103.312	20.131	6.452	0.498
259.500	196.346	80.004	19.994	103.313	20.136	6.150	0.515
260.000	196.609	80.004	19.994	103.313	20.136	6.104	0.528
260.500	196.825	80.004	19.994	103.315	20.133	6.307	0.502
261.000	197.084	80.003	19.993	103.314	20.133	6.301	0.477
261.500	197.300	80.004	19.995	103.313	20.132	6.389	0.475
262.000	197.569	80.003	19.994	103.312	20.129	6.558	0.480
262.500	197.795	80.005	19.995	103.312	20.126	6.755	0.490
263.000	198.046	80.003	19.995	103.313	20.131	6.430	0.486
263.500	198.319	80.004	19.994	103.315	20.128	6.653	0.501
264.000	198.521	80.004	19.995	103.313	20.125	6.832	0.499
264.500	198.801	80.004	19.995	103.313	20.128	6.649	0.478
265.000	199.018	80.004	19.995	103.311	20.124	6.919	0.489
265.500	199.291	80.004	19.994	103.311	20.125	6.833	0.494
266.000	199.536	80.005	19.994	103.311	20.125	6.831	0.504
266.500	199.793	80.003	19.994	103.312	20.125	6.831	0.510
267.000	200.017	80.003	19.994	103.310	20.122	7.061	0.492
267.500	200.234	80.003	19.994	103.312	20.123	6.995	0.461
268.000	200.488	80.003	19.994	103.315	20.119	7.242	0.456
268.500	200.773	80.004	19.994	103.316	20.122	7.057	0.505
269.000	201.034	80.003	19.993	103.318	20.119	7.250	0.542
269.500	201.233	80.003	19.995	103.322	20.116	7.481	0.503
270.000	201.512	80.003	19.995	103.325	20.119	7.233	0.469
270.500	201.740	80.004	19.995	103.324	20.115	7.532	0.493
271.000	202.022	80.003	19.995	103.326	20.117	7.408	0.509
271.500	202.266	80.003	19.994	103.325	20.114	7.598	0.518
272.000	202.501	80.004	19.994	103.326	20.114	7.598	0.502
272.500	202.742	80.004	19.995	103.325	20.112	7.703	0.477
273.000	202.938	80.005	19.995	103.325	20.116	7.461	0.457
273.500	203.226	80.004	19.994	103.323	20.113	7.617	0.460
274.000	203.463	80.005	19.994	103.322	20.114	7.606	0.504
274.500	203.767	80.005	19.995	103.318	20.114	7.608	0.533
275.000	203.967	80.006	19.995	103.315	20.107	8.034	0.522
275.500	204.161	80.006	19.995	103.315	20.109	7.898	0.449
276.000	204.478	80.006	19.994	103.309	20.111	7.761	0.453
276.500	204.714	80.004	19.994	103.306	20.109	7.893	0.532
277.000	204.942	80.005	19.994	103.309	20.111	7.784	0.509
277.500	205.216	80.005	19.995	103.308	20.108	8.006	0.483
278.000	205.423	80.004	19.994	103.308	20.105	8.176	0.491
278.500	205.708	80.005	19.995	103.309	20.106	8.121	0.486
279.000	205.946	80.005	19.994	103.307	20.109	7.920	0.508
279.500	206.222	80.005	19.994	103.306	20.105	8.171	0.519
280.000	206.449	80.005	19.994	103.308	20.101	8.443	0.509
280.500	206.683	80.005	19.994	103.306	20.103	8.281	0.482
281.000	206.928	80.004	19.994	103.310	20.101	8.472	0.470
281.500	207.166	80.004	19.994	103.314	20.103	8.334	0.481
282.000	207.428	80.004	19.993	103.312	20.097	8.695	0.491
282.500	207.676	80.005	19.994	103.311	20.099	8.606	0.505
283.000	207.927	80.005	19.995	103.308	20.098	8.648	0.504
283.500	208.182	80.006	19.994	103.305	20.098	8.648	0.502
284.000	208.431	80.005	19.994	103.304	20.096	8.769	0.505
284.500	208.683	80.005	19.994	103.307	20.098	8.622	0.503
285.000	208.850	80.006	19.994	103.306	20.096	8.780	0.460
285.500	209.132	80.006	19.994	103.307	20.092	9.048	0.434
286.000	209.378	80.006	19.994	103.309	20.095	8.850	0.488
286.500	209.619	80.005	19.994	103.312	20.093	8.947	0.507
287.000	209.895	80.005	19.994	103.308	20.093	8.940	0.502
287.500	210.138	80.005	19.995	103.306	20.090	9.171	0.518
288.000	210.391	80.004	19.995	103.306	20.093	8.986	0.508
288.500	210.640	80.005	19.994	103.302	20.093	8.992	0.499
289.000	210.891	80.005	19.993	103.298	20.092	9.053	0.501
289.500	211.138	80.004	19.994	103.301	20.092	9.035	0.499
290.000	211.404	80.004	19.995	103.304	20.091	9.130	0.506
290.500	211.648	80.006	19.995	103.303	20.091	9.125	0.511
291.000	211.868	80.004	19.994	103.306	20.088	9.327	0.487
291.500	212.130	80.004	19.995	103.306	20.089	9.214	0.473
292.000	212.377	80.004	19.995	103.309	20.086	9.423	0.496
292.500	212.650	80.004	19.994	103.313	20.087	9.387	0.514
293.000	212.910	80.004	19.995	103.318	20.086	9.412	0.526
293.500	213.174	80.004	19.994	103.323	20.085	9.502	0.528
294.000	213.380	80.005	19.995	103.321	20.082	9.672	0.497
294.500	213.633	80.004	19.993	103.314	20.081	9.739	0.465
295.000	213.859	80.004	19.995	103.308	20.081	9.769	0.469
295.500	214.158	80.003	19.994	103.307	20.087	9.391	0.502
296.000	214.414	80.004	19.994	103.306	20.083	9.639	0.540
296.500	214.659	80.003	19.995	103.310	20.078	9.994	0.528
297.000	214.913	80.004	19.995	103.309	20.074	10.197	0.500
297.500	215.135	80.005	19.995	103.309	20.076	10.112	0.488
298.000	215.369	80.004	19.994	103.306	20.076	10.102	0.466
298.500	215.648	80.005	19.995	103.302	20.073	10.290	0.485
299.000	215.918	80.003	19.995	103.300	20.070	10.470	0.531
299.500	216.140	80.004	19.994	103.304	20.071	10.418	0.520
300.000	216.383	80.005	19.996	103.307	20.073	10.314	0.478
300.500	216.632	80.005	19.995	103.306	20.067	10.660	0.478
301.000	216.890	80.004	19.995	103.308	20.072	10.339	0.499
301.500	217.180	80.005	19.995	103.308	20.069	10.577	0.528
302.000	217.387	80.006	19.994	103.307	20.069	10.550	0.523
302.500	217.691	80.005	19.995	103.307	20.067	10.680	0.504
303.000	217.904	80.006	19.995	103.308	20.065	10.829	0.514
303.500	218.166	80.006	19.995	103.310	20.068	10.605	0.496
304.000	218.399	80.006	19.995	103.310	20.064	10.879	0.485
304.500	218.657	80.006	19.995	103.309	20.066	10.727	0.493
305.000	218.934	80.005	19.994	103.307	20.065	10.856	0.512
305.500	219.188	80.005	19.995	103.310	20.061	11.098	0.533
306.000	219.434	80.006	19.995	103.305	20.061	11.064	0.516
306.500	219.694	80.007	19.994	103.300	20.058	11.277	0.503
307.000	219.941	80.007	19.995	103.305	20.059	11.190	0.506
307.500	220.198	80.007	19.995	103.303	20.057	11.373	0.505
308.000	220.401	80.007	19.994	103.297	20.057	11.357	0.482
308.500	220.655	80.007	19.994	103.297	20.055	11.501	0.458
309.000	220.898	80.005	19.994	103.301	20.054	11.557	0.477
309.500	221.145	80.007	19.995	103.299	20.055	11.502	0.493
310.000	221.386	80.004	19.995	103.306	20.052	11.691	0.489
310.500	221.652	80.006	19.995	103.308	20.050	11.849	0.497
311.000	221.893	80.008	19.993	103.308	20.046	12.067	0.507
311.500	222.160	80.004	19.994	103.306	20.048	11.925	0.508
312.000	222.396	80.006	19.994	103.303	20.047	11.982	0.506
312.500	222.615	80.005	19.993	103.297	20.049	11.851	0.479
313.000	222.898	80.005	19.994	103.300	20.045	12.124	0.478
313.500	223.146	80.005	19.994	103.300	20.045	12.165	0.516
314.000	223.366	80.006	19.995	103.303	20.046	12.055	0.500
314.500	223.670	80.006	19.993	103.303	20.044	12.235	0.497
315.000	223.908	80.006	19.995	103.304	20.042	12.323	0.533
315.500	224.150	80.006	19.994	103.305	20.043	12.255	0.511
316.000	224.340	80.005	19.995	103.306	20.043	12.297	0.456
316.500	224.637	80.005	19.994	103.303	20.041	12.421	0.459
317.000	224.866	80.005	19.993	103.301	20.042	12.336	0.506
317.500	225.167	80.006	19.994	103.300	20.038	12.584	0.528
318.000	225.351	80.006	19.994	103.295	20.035	12.797	0.507
318.500	225.631	80.005	19.995	103.293	20.037	12.693	0.474
319.000	225.869	80.005	19.995	103.294	20.033	12.928	0.491
319.500	226.135	80.004	19.994	103.300	20.036	12.713	0.511
320.000	226.365	80.005	19.995	103.304	20.032	12.980	0.500
320.500	226.603	80.005	19.994	103.307	20.033	12.910	0.482
321.000	226.911	80.005	19.994	103.309	20.033	12.965	0.507
321.500	227.112	80.005	19.994	103.308	20.031	13.078	0.527
322.000	227.350	80.007	19.995	103.301	20.030	13.137	0.474
322.500	227.632	80.005	19.995	103.298	20.028	13.238	0.480
323.000	227.870	80.005	19.994	103.297	20.028	13.276	0.520
323.500	228.151	80.006	19.995	103.295	20.030	13.153	0.519
324.000	228.382	80.005	19.994	103.297	20.026	13.402	0.516
324.500	228.672	80.005	19.995	103.299	20.029	13.230	0.517
325.000	228.894	80.003	19.993	103.297	20.026	13.427	0.516
325.500	229.174	80.005	19.995	103.298	20.022	13.653	0.507
326.000	229.400	80.005	19.994	103.299	20.022	13.638	0.504
326.500	229.621	80.004	19.995	103.297	20.019	13.879	0.477
327.000	229.919	80.006	19.994	103.295	20.018	13.902	0.483
327.500	230.171	80.005	19.995	103.294	20.018	13.935	0.534
328.000	230.387	80.006	19.994	103.290	20.015	14.120	0.509
328.500	230.639	80.005	19.994	103.289	20.020	13.793	0.469
329.000	230.935	80.005	19.994	103.288	20.015	14.139	0.508
329.500	231.140	80.006	19.996	103.288	20.011	14.390	0.524
330.000	231.410	80.007	19.996	103.289	20.013	14.248	0.488
330.500	231.667	80.006	19.995	103.289	20.014	14.226	0.501
331.000	231.907	80.006	19.995	103.289	20.006	14.714	0.512
331.500	232.131	80.006	19.995	103.285	20.011	14.390	0.481
332.000	232.384	80.006	19.995	103.283	20.009	14.549	0.471
332.500	232.615	80.006	19.995	103.283	20.007	14.682	0.480
333.000	232.898	80.007	19.995	103.283	20.008	14.578	0.498
333.500	233.156	80.005	19.995	103.284	20.005	14.824	0.527
334.000	233.365	80.007	19.995	103.287	20.003	14.905	0.504
334.500	233.619	80.006	19.995	103.289	20.001	15.054	0.465
335.000	233.848	80.007	19.995	103.289	20.005	14.778	0.473
335.500	234.127	80.007	19.995	103.288	20.001	15.067	0.496
336.000	234.363	80.007	19.996	103.287	20.004	14.877	0.511
336.500	234.605	80.007	19.996	103.286	20.000	15.096	0.496
337.000	234.850	80.007	19.995	103.285	19.999	15.209	0.482
337.500	235.130	80.007	19.994	103.286	20.002	15.023	0.506
338.000	235.365	80.007	19.994	103.287	19.998	15.270	0.520
338.500	235.581	80.007	19.996	103.288	19.996	15.407	0.483
339.000	235.844	80.006	19.994	103.290	19.993	15.600	0.465
339.500	236.061	80.007	19.994	103.290	19.993	15.604	0.479
340.000	236.316	80.005	19.994	103.289	19.991	15.702	0.476
340.500	236.559	80.006	19.994	103.287	19.992	15.681	0.485
341.000	236.790	80.006	19.994	103.286	19.987	15.951	0.486
341.500	237.026	80.005	19.995	103.284	19.989	15.822	0.470
342.000	237.268	80.004	19.994	103.284	19.988	15.946	0.472
342.500	237.509	80.005	19.994	103.283	19.985	16.109	0.481
343.000	237.735	80.005	19.994	103.283	19.982	16.285	0.476
343.500	238.029	80.005	19.995	103.284	19.987	16.011	0.494
344.000	238.240	80.004	19.995	103.286	19.988	15.948	0.512
344.500	238.494	80.006	19.994	103.287	19.986	16.018	0.485
345.000	238.743	80.005	19.994	103.288	19.982	16.298	0.484
345.500	238.997	80.005	19.995	103.288	19.983	16.225	0.503
346.000	239.193	80.005	19.995	103.288	19.976	16.699	0.477
346.500	239.438	80.005	19.995	103.289	19.979	16.509	0.445
347.000	239.643	80.006	19.995	103.290	19.977	16.625	0.445
