Repository: ulfsri/fsri_materials_database

# Materials and Products Database

## 01_Data

Raw data generated from each apparatus are included here in plain-text format. The data is organized first by material, next by the short name of test apparatus used, and where applicable additional filtering by test settings.

### material.json

Each material directory contains a json file of the same name as the material. This file links the data stored in the repository as well as data and graphs produced by the accompanying scripts (__02_Scripts__) to the respective landing page for the material on the front-end website.

File: 01_Data/Vinyl_Tile/MCC/Vinyl_Tile_MCC_30K_min_211104_R3.txt (part 1 of 4)
Sample ID:	C:\MCC\MCC Cal\Test\Vinyl_Tile_MCC_30K_min_211104_R4.txt
Sample Weight (mg):	4.68
Heating Rate (C/s):	0.5
Combustor Temp (C):	900
N2 Flow Rate (cc/min):	80
O2 Flow Rate (cc/min):	20
Calibration File:	C:\MCC\MCC Cal\Coeff1 JN10440_30_210304.txt.txt
T Correction Coefficients:	0	1.024463	0
Time Shift (s):	14
*
Time (s)	Temperature (C)	N2 flow rate (cc/min)	O2 flow rate (cc/min)	Flow Rate (cc/min)	Oxygen (%)	HRR (W/g)	Heating rate (C/s)
-0.001	106.498	80.015	19.998	103.056	20.176	0.206	0.001
0.499	106.479	80.005	19.996	103.058	20.173	0.406	0.021
1.000	106.423	79.994	19.997	103.054	20.172	0.518	-0.029
1.500	106.476	80.023	19.993	103.047	20.177	0.172	-0.040
2.000	106.481	80.005	19.995	103.050	20.175	0.318	0.028
2.500	106.467	80.006	19.994	103.047	20.175	0.305	0.025
3.000	106.429	80.003	19.996	103.045	20.173	0.434	-0.031
3.500	106.457	80.013	19.995	103.048	20.171	0.568	-0.031
4.000	106.461	80.010	19.995	103.054	20.174	0.355	0.011
4.500	106.459	80.011	19.994	103.052	20.171	0.572	0.017
5.000	106.461	80.009	19.996	103.054	20.171	0.533	0.001
5.500	106.489	80.008	19.994	103.057	20.172	0.494	0.015
6.000	106.474	79.993	19.996	103.058	20.173	0.428	0.021
6.500	106.470	80.008	19.996	103.057	20.172	0.488	-0.003
7.000	106.473	80.010	19.994	103.057	20.171	0.579	-0.010
7.500	106.443	80.015	19.997	103.055	20.170	0.649	-0.014
8.000	106.452	79.999	19.999	103.055	20.170	0.652	-0.024
8.500	106.422	80.014	19.994	103.055	20.170	0.656	-0.021
9.000	106.449	80.012	19.993	103.057	20.168	0.768	-0.012
9.500	106.476	80.007	19.995	103.062	20.167	0.858	0.026
10.000	106.510	80.008	19.994	103.070	20.169	0.723	0.057
10.500	106.484	80.011	19.996	103.077	20.169	0.694	0.034
11.000	106.448	80.007	19.994	103.088	20.167	0.811	-0.027
11.500	106.455	80.017	19.996	103.095	20.162	1.161	-0.046
12.000	106.456	80.010	19.995	103.100	20.168	0.748	-0.011
12.500	106.460	80.013	19.995	103.100	20.167	0.851	0.006
13.000	106.506	80.010	19.997	103.099	20.162	1.173	0.027
13.500	106.490	80.001	19.996	103.096	20.168	0.758	0.040
14.000	106.502	80.006	19.995	103.096	20.166	0.889	0.013
14.500	106.495	80.007	19.995	103.095	20.162	1.158	0.000
15.000	106.514	79.995	19.997	103.099	20.161	1.282	0.009
15.500	106.569	80.000	19.994	103.096	20.161	1.290	0.043
16.000	106.543	80.010	19.994	103.093	20.164	1.028	0.052
16.500	106.575	80.019	19.991	103.093	20.164	1.056	0.018
17.000	106.573	79.997	19.998	103.095	20.162	1.215	0.018
17.500	106.602	80.006	19.992	103.090	20.163	1.127	0.028
18.000	106.588	79.997	19.996	103.090	20.158	1.467	0.021
18.500	106.638	80.000	19.996	103.092	20.163	1.147	0.025
19.000	106.616	80.007	19.994	103.089	20.157	1.518	0.032
19.500	106.662	80.013	19.996	103.087	20.156	1.597	0.027
20.000	106.684	79.999	19.995	103.091	20.160	1.342	0.046
20.500	106.683	80.011	19.993	103.092	20.160	1.303	0.044
21.000	106.712	79.997	19.995	103.096	20.162	1.164	0.024
21.500	106.689	80.002	19.995	103.099	20.158	1.445	0.017
22.000	106.739	80.006	19.995	103.104	20.160	1.320	0.017
22.500	106.682	80.004	19.996	103.107	20.158	1.437	0.010
23.000	106.744	80.000	19.994	103.115	20.156	1.578	-0.001
23.500	106.727	80.010	19.992	103.124	20.153	1.840	0.024
24.000	106.788	80.024	19.991	103.142	20.156	1.615	0.044
24.500	106.797	80.009	19.994	103.164	20.152	1.872	0.057
25.000	106.796	80.009	19.996	103.184	20.149	2.102	0.039
25.500	106.875	80.004	19.993	103.201	20.150	1.988	0.043
26.000	106.898	80.023	19.995	103.214	20.146	2.292	0.090
26.500	106.871	80.005	19.994	103.222	20.149	2.058	0.049
27.000	106.906	79.993	19.996	103.217	20.146	2.314	0.002
27.500	106.977	80.012	19.995	103.212	20.146	2.256	0.058
28.000	107.009	80.013	19.994	103.211	20.145	2.327	0.105
28.500	107.044	79.998	19.995	103.213	20.145	2.337	0.084
29.000	107.068	80.011	19.994	103.209	20.146	2.290	0.063
29.500	107.111	80.019	19.993	103.212	20.149	2.058	0.063
30.000	107.187	80.005	20.000	103.217	20.148	2.179	0.093
30.500	107.233	80.015	19.993	103.218	20.142	2.533	0.120
31.000	107.264	80.008	19.995	103.223	20.143	2.530	0.099
31.500	107.314	80.005	19.994	103.225	20.144	2.451	0.079
32.000	107.364	80.009	19.995	103.224	20.140	2.709	0.090
32.499	107.399	80.007	19.995	103.223	20.138	2.835	0.093
32.999	107.458	80.014	19.994	103.223	20.138	2.865	0.090
33.500	107.542	80.009	19.994	103.217	20.145	2.382	0.119
34.000	107.577	80.022	19.994	103.220	20.136	3.000	0.131
34.499	107.657	79.992	19.996	103.224	20.140	2.676	0.117
34.999	107.711	80.019	19.994	103.227	20.140	2.684	0.124
35.499	107.799	80.007	19.992	103.236	20.141	2.607	0.138
35.999	107.787	80.006	19.995	103.243	20.139	2.772	0.109
36.499	107.900	80.014	19.995	103.243	20.135	3.049	0.089
36.999	107.943	80.009	19.995	103.248	20.142	2.541	0.128
37.499	108.053	80.007	19.995	103.252	20.140	2.736	0.154
37.999	108.114	80.013	19.995	103.252	20.138	2.837	0.162
38.499	108.195	80.007	19.993	103.254	20.135	3.060	0.157
38.999	108.250	79.999	19.997	103.259	20.139	2.793	0.139
39.499	108.337	80.012	19.993	103.254	20.139	2.742	0.139
39.999	108.397	80.006	19.995	103.255	20.138	2.841	0.145
40.499	108.532	80.007	19.996	103.255	20.134	3.100	0.171
40.999	108.604	80.004	19.995	103.255	20.132	3.246	0.201
41.499	108.689	79.996	19.996	103.254	20.132	3.263	0.182
41.999	108.770	80.008	19.996	103.257	20.134	3.126	0.162
42.499	108.844	80.006	19.995	103.259	20.131	3.335	0.160
42.999	108.928	80.003	19.997	103.260	20.132	3.254	0.156
43.499	109.041	80.013	19.993	103.258	20.131	3.313	0.178
43.999	109.136	80.012	19.996	103.260	20.131	3.322	0.203
44.499	109.231	79.998	19.998	103.266	20.132	3.272	0.199
44.999	109.301	80.001	19.996	103.267	20.134	3.094	0.177
45.499	109.421	80.000	19.995	103.269	20.131	3.328	0.177
45.999	109.483	80.004	19.996	103.276	20.131	3.319	0.185
46.499	109.571	80.005	19.996	103.278	20.135	3.017	0.166
46.999	109.701	79.991	19.997	103.275	20.129	3.444	0.184
47.499	109.818	80.011	19.996	103.275	20.132	3.222	0.233
47.999	109.930	80.011	19.995	103.280	20.128	3.512	0.238
48.499	110.008	80.014	19.995	103.281	20.128	3.534	0.210
48.999	110.151	80.007	19.995	103.286	20.129	3.452	0.205
49.500	110.273	80.011	19.995	103.290	20.128	3.504	0.243
50.000	110.381	80.005	19.995	103.292	20.130	3.360	0.247
50.499	110.493	80.002	19.995	103.291	20.131	3.324	0.225
50.999	110.613	79.999	19.996	103.290	20.130	3.416	0.226
51.499	110.744	80.011	19.992	103.287	20.125	3.753	0.241
52.000	110.819	80.013	19.994	103.289	20.128	3.530	0.229
52.500	111.000	80.003	19.994	103.285	20.128	3.508	0.231
52.999	111.076	80.014	19.994	103.279	20.127	3.605	0.256
53.499	111.215	80.005	19.992	103.270	20.128	3.511	0.236
53.999	111.341	80.008	20.000	103.265	20.130	3.371	0.240
54.499	111.434	80.002	19.994	103.269	20.128	3.539	0.243
54.999	111.579	80.007	19.996	103.278	20.129	3.451	0.229
55.499	111.694	80.009	19.993	103.286	20.125	3.706	0.249
55.999	111.820	80.015	19.993	103.290	20.122	3.929	0.250
56.500	111.958	80.007	19.995	103.295	20.127	3.586	0.252
57.001	112.129	80.017	19.994	103.295	20.127	3.618	0.287
57.500	112.251	80.006	19.993	103.291	20.125	3.749	0.301
57.999	112.392	80.014	19.994	103.291	20.123	3.864	0.278
58.499	112.525	80.004	19.993	103.300	20.125	3.768	0.269
58.999	112.658	80.003	19.995	103.302	20.128	3.551	0.270
59.499	112.819	80.006	19.994	103.294	20.124	3.804	0.280
59.999	112.945	80.009	19.994	103.292	20.123	3.905	0.291
60.499	113.101	80.001	19.997	103.293	20.128	3.515	0.285
60.999	113.237	79.999	19.996	103.287	20.127	3.624	0.287
61.499	113.411	80.006	19.994	103.284	20.129	3.438	0.301
61.999	113.545	80.004	19.994	103.287	20.130	3.380	0.309
62.499	113.685	79.999	19.995	103.288	20.130	3.408	0.291
63.000	113.854	80.004	19.994	103.283	20.128	3.530	0.292
63.501	113.992	80.007	19.995	103.286	20.127	3.578	0.308
64.000	114.159	79.999	19.995	103.286	20.131	3.329	0.306
64.499	114.300	80.009	19.995	103.278	20.130	3.359	0.306
64.999	114.471	80.008	19.994	103.270	20.129	3.440	0.310
65.499	114.597	80.005	19.994	103.267	20.132	3.281	0.305
65.999	114.778	80.009	19.995	103.259	20.133	3.195	0.302
66.499	114.959	80.009	19.993	103.261	20.133	3.186	0.334
66.999	115.085	80.013	19.992	103.269	20.132	3.255	0.334
67.499	115.231	80.010	19.994	103.269	20.133	3.161	0.290
67.999	115.437	80.009	19.995	103.272	20.129	3.485	0.312
68.499	115.576	80.006	19.994	103.280	20.131	3.302	0.348
68.999	115.751	79.998	19.997	103.280	20.131	3.322	0.330
69.499	115.879	80.000	19.993	103.274	20.131	3.330	0.308
69.999	116.033	80.004	19.995	103.275	20.135	3.073	0.292
70.499	116.229	80.010	19.997	103.279	20.135	3.032	0.316
70.999	116.397	80.005	19.994	103.279	20.129	3.487	0.357
71.499	116.587	80.009	19.995	103.279	20.130	3.371	0.361
72.000	116.750	80.006	19.994	103.279	20.129	3.477	0.355
72.501	116.915	80.005	19.999	103.279	20.133	3.154	0.340
73.000	117.082	80.007	19.993	103.279	20.135	3.032	0.330
73.499	117.271	80.008	19.995	103.271	20.132	3.230	0.345
73.999	117.448	80.005	19.995	103.266	20.130	3.410	0.361
74.499	117.623	80.004	19.994	103.265	20.129	3.431	0.359
74.999	117.817	80.006	19.994	103.262	20.130	3.420	0.361
75.499	117.965	80.009	19.995	103.259	20.128	3.497	0.356
75.999	118.144	80.004	19.995	103.265	20.128	3.500	0.334
76.499	118.360	80.007	19.995	103.270	20.129	3.437	0.361
76.999	118.493	80.007	19.996	103.275	20.129	3.461	0.372
77.499	118.674	80.006	19.995	103.281	20.129	3.433	0.331
77.999	118.869	80.004	19.994	103.282	20.129	3.437	0.345
78.500	119.099	80.000	19.995	103.278	20.127	3.602	0.400
79.000	119.266	80.004	19.995	103.276	20.136	2.999	0.411
79.499	119.416	80.007	19.994	103.275	20.130	3.399	0.357
79.999	119.630	80.018	19.994	103.275	20.130	3.416	0.340
80.500	119.821	80.009	19.993	103.276	20.126	3.688	0.385
81.000	120.011	80.010	19.993	103.276	20.128	3.495	0.393
81.499	120.170	80.014	19.994	103.277	20.130	3.382	0.365
81.999	120.354	80.000	19.996	103.275	20.132	3.253	0.346
82.499	120.537	80.007	19.995	103.272	20.132	3.250	0.355
82.999	120.768	80.006	19.994	103.271	20.123	3.881	0.390
83.499	120.897	80.008	19.994	103.273	20.132	3.240	0.387
83.999	121.150	80.007	19.996	103.273	20.129	3.440	0.371
84.499	121.298	80.005	19.995	103.276	20.128	3.504	0.392
84.999	121.520	80.009	19.993	103.279	20.128	3.562	0.386
85.500	121.758	80.012	19.993	103.283	20.128	3.523	0.415
86.000	121.875	80.009	19.992	103.281	20.129	3.491	0.408
86.499	122.137	80.005	19.996	103.284	20.132	3.268	0.368
86.999	122.326	80.013	19.994	103.283	20.130	3.416	0.415
87.499	122.537	80.009	19.995	103.285	20.129	3.429	0.425
87.999	122.702	80.010	19.994	103.284	20.128	3.540	0.388
88.499	122.921	80.008	19.994	103.288	20.129	3.467	0.380
88.999	123.080	80.011	19.992	103.288	20.124	3.826	0.381
89.500	123.361	80.009	19.994	103.288	20.126	3.660	0.409
90.000	123.523	80.010	19.993	103.289	20.127	3.619	0.441
90.499	123.723	80.007	19.995	103.288	20.130	3.375	0.403
90.999	123.923	80.008	19.995	103.286	20.124	3.832	0.381
91.499	124.158	80.008	19.996	103.286	20.125	3.757	0.418
91.999	124.337	80.009	19.994	103.287	20.127	3.576	0.424
92.499	124.552	80.010	19.993	103.286	20.127	3.617	0.404
93.000	124.741	80.007	19.994	103.288	20.130	3.398	0.399
93.500	124.974	80.010	19.994	103.290	20.127	3.607	0.412
93.999	125.182	80.009	19.993	103.292	20.126	3.647	0.431
94.499	125.353	80.001	19.996	103.288	20.127	3.596	0.410
94.999	125.557	80.007	19.993	103.282	20.127	3.584	0.377
95.499	125.809	80.009	19.994	103.279	20.128	3.543	0.415
95.999	126.009	80.006	19.994	103.278	20.128	3.536	0.454
96.499	126.230	80.009	19.994	103.277	20.128	3.511	0.437
96.999	126.407	80.008	19.993	103.281	20.129	3.459	0.410
97.499	126.657	80.007	19.994	103.288	20.120	4.092	0.412
97.999	126.871	80.008	19.995	103.288	20.127	3.615	0.445
98.499	127.039	80.007	19.994	103.288	20.121	4.010	0.423
98.999	127.291	80.007	19.994	103.288	20.125	3.721	0.401
99.499	127.470	80.007	19.995	103.288	20.125	3.712	0.425
99.999	127.703	80.004	19.994	103.286	20.120	4.064	0.422
100.499	127.902	80.014	19.993	103.286	20.125	3.746	0.422
100.999	128.142	80.016	19.992	103.289	20.124	3.785	0.436
101.499	128.342	80.005	19.994	103.292	20.126	3.699	0.440
102.000	128.528	80.013	19.994	103.293	20.123	3.853	0.413
102.500	128.776	80.007	19.994	103.294	20.130	3.424	0.410
102.999	129.024	80.021	19.994	103.294	20.123	3.884	0.465
103.499	129.220	80.003	19.995	103.296	20.127	3.618	0.470
103.999	129.486	80.011	19.994	103.294	20.123	3.839	0.453
104.499	129.656	80.010	19.994	103.292	20.126	3.690	0.449
104.999	129.875	80.006	19.994	103.290	20.125	3.751	0.412
105.499	130.101	80.007	19.996	103.285	20.125	3.714	0.417
105.999	130.336	80.007	19.996	103.277	20.126	3.688	0.453
106.499	130.545	80.004	19.995	103.272	20.122	3.909	0.452
106.999	130.740	80.010	19.995	103.274	20.125	3.718	0.425
107.499	130.976	80.008	19.995	103.275	20.126	3.652	0.418
107.999	131.245	80.005	19.996	103.278	20.125	3.718	0.468
108.499	131.465	80.009	19.995	103.281	20.122	3.961	0.497
108.999	131.685	80.012	19.994	103.284	20.124	3.813	0.464
109.499	131.904	80.010	19.995	103.285	20.126	3.684	0.439
109.999	132.102	80.009	19.995	103.286	20.127	3.615	0.428
110.499	132.357	80.004	19.995	103.288	20.124	3.823	0.435
111.000	132.622	80.005	19.996	103.288	20.131	3.325	0.486
111.500	132.830	80.015	19.994	103.290	20.130	3.416	0.497
111.999	133.037	80.009	19.995	103.290	20.127	3.626	0.444
112.500	133.257	80.007	19.996	103.289	20.126	3.658	0.421
113.000	133.469	80.011	19.996	103.286	20.128	3.536	0.429
113.499	133.723	80.007	19.994	103.287	20.127	3.611	0.449
113.999	133.952	80.010	19.996	103.284	20.125	3.759	0.474
114.499	134.206	80.009	19.994	103.283	20.124	3.809	0.483
114.999	134.429	80.010	19.995	103.283	20.125	3.706	0.481
115.499	134.632	80.011	19.997	103.285	20.124	3.775	0.452
116.000	134.905	80.012	19.993	103.285	20.125	3.747	0.451
116.500	135.106	80.009	19.995	103.287	20.120	4.110	0.475
116.999	135.331	80.010	19.996	103.288	20.129	3.483	0.450
117.499	135.600	80.006	19.995	103.287	20.123	3.839	0.460
117.999	135.853	80.011	19.994	103.286	20.123	3.906	0.508
118.499	136.068	80.009	19.994	103.286	20.127	3.603	0.495
119.000	136.278	80.010	19.993	103.286	20.122	3.918	0.446
119.500	136.562	80.010	19.995	103.286	20.129	3.465	0.460
119.999	136.797	80.011	19.995	103.288	20.127	3.571	0.507
120.499	137.013	80.010	19.994	103.290	20.129	3.478	0.485
120.999	137.321	80.017	19.995	103.291	20.122	3.925	0.487
121.499	137.501	80.005	19.995	103.292	20.124	3.817	0.506
121.999	137.757	80.007	19.994	103.292	20.124	3.820	0.462
122.499	137.974	80.005	19.995	103.291	20.127	3.573	0.454
122.999	138.222	80.007	19.994	103.289	20.125	3.740	0.469
123.499	138.455	80.006	19.995	103.289	20.126	3.678	0.473
123.999	138.719	80.007	19.995	103.286	20.121	4.005	0.489
124.499	138.919	80.005	19.996	103.282	20.126	3.691	0.480
125.000	139.208	80.007	19.997	103.279	20.125	3.711	0.476
125.500	139.442	80.006	19.995	103.279	20.126	3.661	0.506
125.999	139.647	80.004	19.996	103.280	20.126	3.637	0.481
126.499	139.893	80.010	19.995	103.276	20.127	3.627	0.446
126.999	140.187	80.008	19.995	103.273	20.121	4.036	0.496
127.499	140.439	80.008	19.995	103.272	20.123	3.865	0.543
127.999	140.649	80.008	19.995	103.272	20.125	3.736	0.504
128.500	140.874	80.002	19.995	103.267	20.121	3.990	0.449
129.000	141.133	80.006	19.995	103.269	20.123	3.893	0.459
129.500	141.391	80.008	19.996	103.275	20.125	3.767	0.500
130.000	141.625	80.005	19.994	103.277	20.122	3.915	0.505
130.500	141.851	80.005	19.995	103.277	20.122	3.919	0.476
131.000	142.130	79.998	19.998	103.276	20.129	3.483	0.483
131.500	142.359	79.998	19.996	103.276	20.122	3.918	0.507
132.000	142.600	80.008	19.995	103.276	20.122	3.946	0.489
132.500	142.869	80.003	19.995	103.277	20.121	3.992	0.490
133.000	143.040	80.004	19.995	103.276	20.127	3.614	0.475
133.500	143.374	80.007	19.995	103.276	20.124	3.777	0.473
134.000	143.621	80.010	19.996	103.273	20.124	3.807	0.543
134.500	143.834	80.007	19.997	103.267	20.126	3.646	0.521
135.000	144.077	80.007	19.995	103.264	20.121	4.030	0.458
135.500	144.373	80.008	19.997	103.263	20.121	4.041	0.498
136.000	144.602	80.007	19.995	103.268	20.127	3.606	0.532
136.500	144.887	80.007	19.997	103.271	20.130	3.399	0.519
137.000	145.088	80.007	19.995	103.273	20.122	3.930	0.500
137.500	145.362	80.006	19.995	103.273	20.123	3.893	0.481
138.000	145.576	80.008	19.997	103.275	20.121	4.033	0.481
138.500	145.890	80.010	19.994	103.272	20.123	3.880	0.508
139.000	146.088	80.009	19.996	103.269	20.122	3.915	0.520
139.500	146.352	80.008	19.995	103.266	20.125	3.741	0.487
140.000	146.512	80.011	19.995	103.263	20.124	3.799	0.443
140.500	146.921	80.002	19.996	103.261	20.127	3.631	0.496
141.000	147.005	80.004	19.997	103.264	20.122	3.944	0.531
141.500	147.417	80.007	19.996	103.268	20.128	3.562	0.495
142.000	147.514	80.008	19.997	103.274	20.124	3.818	0.503
142.500	147.671	80.010	19.995	103.278	20.123	3.887	0.381
143.000	148.194	80.007	19.996	103.275	20.128	3.561	0.467
143.500	148.463	80.004	19.996	103.269	20.121	4.042	0.736
144.000	148.631	80.002	19.997	103.262	20.121	3.990	0.615
144.500	148.762	80.004	19.995	103.259	20.122	3.911	0.369
145.000	149.173	80.007	19.995	103.260	20.127	3.574	0.420
145.500	149.369	80.003	19.996	103.262	20.126	3.662	0.574
146.000	149.564	80.007	19.997	103.262	20.127	3.604	0.499
146.500	149.796	80.008	19.996	103.264	20.124	3.835	0.409
147.000	150.074	80.006	19.996	103.265	20.126	3.640	0.469
147.500	150.334	80.007	19.995	103.265	20.127	3.629	0.524
148.000	150.630	80.007	19.995	103.261	20.128	3.499	0.547
148.500	150.905	80.007	19.996	103.262	20.127	3.599	0.564
149.000	151.081	80.005	19.994	103.265	20.129	3.485	0.511
149.500	151.347	80.006	19.995	103.264	20.126	3.655	0.446
150.000	151.610	80.006	19.996	103.262	20.121	3.983	0.486
150.500	151.920	80.010	19.994	103.264	20.125	3.724	0.551
151.000	152.092	80.008	19.993	103.269	20.128	3.520	0.527
151.500	152.388	80.005	19.996	103.270	20.127	3.616	0.475
152.000	152.595	80.005	19.995	103.269	20.125	3.704	0.486
152.500	152.916	80.005	19.994	103.267	20.130	3.389	0.516
153.000	153.113	80.005	19.995	103.265	20.127	3.576	0.523
153.500	153.397	80.005	19.994	103.259	20.129	3.432	0.499
154.000	153.632	80.006	19.995	103.255	20.128	3.537	0.500
154.500	153.892	80.005	19.994	103.254	20.128	3.561	0.507
155.000	154.146	80.010	19.995	103.255	20.131	3.335	0.505
155.500	154.366	80.004	19.995	103.256	20.128	3.503	0.494
156.000	154.616	80.007	19.995	103.256	20.129	3.471	0.472
156.500	154.885	80.004	19.994	103.259	20.126	3.632	0.494
157.000	155.172	80.010	19.995	103.261	20.127	3.584	0.537
157.500	155.396	80.004	19.995	103.261	20.128	3.531	0.534
158.000	155.599	80.007	19.995	103.260	20.129	3.443	0.469
158.500	155.879	80.006	19.995	103.261	20.130	3.398	0.455
159.000	156.084	80.006	19.995	103.259	20.128	3.494	0.484
159.500	156.373	80.008	19.995	103.259	20.131	3.355	0.490
160.000	156.602	80.002	19.995	103.259	20.127	3.630	0.506
160.500	156.927	80.007	19.994	103.259	20.126	3.675	0.536
161.000	157.156	80.007	19.995	103.257	20.127	3.601	0.554
161.500	157.396	80.006	19.994	103.257	20.126	3.662	0.512
162.000	157.672	80.008	19.993	103.258	20.125	3.707	0.493
162.500	157.910	80.007	19.994	103.260	20.125	3.707	0.515
163.000	158.155	80.007	19.995	103.262	20.128	3.550	0.499
163.500	158.396	80.006	19.995	103.264	20.125	3.718	0.484
164.000	158.683	80.007	19.994	103.263	20.125	3.703	0.507
164.500	158.925	80.009	19.994	103.260	20.125	3.758	0.529
165.000	159.198	80.005	19.995	103.257	20.128	3.535	0.522
165.500	159.420	80.005	19.995	103.256	20.125	3.735	0.504
166.000	159.661	80.006	19.995	103.255	20.127	3.582	0.479
166.500	159.920	80.007	19.994	103.255	20.126	3.690	0.482
167.000	160.213	80.005	19.994	103.256	20.129	3.473	0.526
167.500	160.427	80.007	19.995	103.256	20.124	3.776	0.529
168.000	160.713	80.006	19.995	103.255	20.125	3.705	0.503
168.500	160.980	80.007	19.993	103.255	20.128	3.514	0.527
169.000	161.232	80.009	19.994	103.256	20.126	3.647	0.536
169.500	161.463	80.010	19.994	103.254	20.124	3.778	0.501
170.000	161.714	80.011	19.994	103.254	20.124	3.771	0.482
170.500	161.979	80.008	19.995	103.255	20.127	3.576	0.499
171.000	162.202	80.009	19.995	103.257	20.124	3.806	0.502
171.500	162.479	80.007	19.994	103.258	20.124	3.812	0.494
172.000	162.731	80.007	19.995	103.259	20.123	3.838	0.514
172.500	162.978	80.010	19.995	103.258	20.122	3.932	0.514
173.000	163.222	80.009	19.994	103.258	20.123	3.838	0.495
173.500	163.461	80.008	19.996	103.257	20.124	3.810	0.487
174.000	163.701	80.009	19.995	103.256	20.123	3.903	0.481
174.500	163.954	80.011	19.994	103.255	20.123	3.860	0.486
175.000	164.205	80.009	19.994	103.255	20.118	4.222	0.499
175.500	164.494	80.009	19.995	103.254	20.127	3.604	0.523
176.000	164.733	80.008	19.994	103.254	20.127	3.624	0.534
176.500	164.971	80.005	19.995	103.253	20.124	3.780	0.502
177.000	165.232	80.009	19.994	103.251	20.121	4.030	0.489
177.500	165.485	80.011	19.995	103.250	20.121	4.002	0.507
178.000	165.749	80.005	19.995	103.249	20.123	3.849	0.516
178.500	166.013	80.009	19.994	103.247	20.124	3.830	0.522
179.000	166.265	80.007	19.995	103.247	20.122	3.913	0.522
179.500	166.498	80.011	19.993	103.247	20.123	3.849	0.500
180.000	166.742	80.011	19.995	103.249	20.125	3.733	0.481
180.500	167.036	80.006	19.996	103.249	20.123	3.846	0.507
181.000	167.260	80.013	19.993	103.248	20.124	3.791	0.528
181.500	167.511	80.010	19.996	103.249	20.123	3.859	0.497
182.000	167.782	80.011	19.993	103.249	20.120	4.067	0.498
182.500	168.002	80.010	19.994	103.250	20.122	3.954	0.506
183.000	168.239	80.009	19.994	103.251	20.120	4.078	0.474
183.500	168.516	80.007	19.995	103.251	20.123	3.849	0.486
184.000	168.756	80.006	19.996	103.246	20.126	3.699	0.516
184.500	169.029	80.005	19.995	103.245	20.119	4.120	0.515
185.000	169.251	80.013	19.994	103.243	20.120	4.083	0.504
185.500	169.454	80.008	19.996	103.244	20.123	3.894	0.460
186.000	169.745	80.008	19.995	103.245	20.118	4.197	0.460
186.500	169.988	80.007	19.995	103.246	20.121	3.988	0.514
187.000	170.251	80.008	19.995	103.245	20.122	3.963	0.520
187.500	170.498	80.009	19.994	103.242	20.124	3.772	0.508
188.000	170.727	80.006	19.995	103.239	20.122	3.954	0.493
188.500	170.980	80.007	19.994	103.235	20.125	3.764	0.479
189.000	171.258	80.008	19.995	103.238	20.120	4.043	0.507
189.500	171.488	80.008	19.993	103.241	20.124	3.817	0.520
190.000	171.732	80.012	19.993	103.244	20.121	4.004	0.491
190.500	171.980	80.013	19.994	103.246	20.120	4.096	0.483
191.000	172.223	80.009	19.995	103.252	20.124	3.808	0.491
191.500	172.495	80.012	19.995	103.252	20.123	3.889	0.503
192.000	172.739	80.011	19.994	103.252	20.119	4.126	0.516
192.500	172.939	80.009	19.995	103.252	20.118	4.218	0.480
193.000	173.245	80.010	19.994	103.252	20.118	4.183	0.475
193.500	173.495	80.006	19.994	103.250	20.120	4.091	0.531
194.000	173.762	80.014	19.994	103.248	20.116	4.364	0.537
194.500	173.971	80.009	19.994	103.247	20.118	4.198	0.497
195.000	174.219	80.010	19.994	103.244	20.118	4.194	0.467
195.500	174.484	80.012	19.994	103.243	20.121	4.041	0.485
196.000	174.735	80.003	19.994	103.244	20.117	4.263	0.514
196.500	174.985	80.013	19.994	103.244	20.119	4.172	0.509
197.000	175.214	80.007	19.995	103.244	20.118	4.237	0.490
197.500	175.479	80.008	19.994	103.243	20.117	4.252	0.486
198.000	175.724	80.010	19.994	103.242	20.114	4.507	0.502
198.500	175.927	80.008	19.994	103.241	20.117	4.282	0.479
199.000	176.197	80.008	19.996	103.239	20.117	4.278	0.461
199.500	176.426	80.007	19.994	103.234	20.118	4.218	0.487
200.000	176.719	80.007	19.995	103.230	20.117	4.306	0.511
200.500	176.965	80.011	19.995	103.231	20.115	4.456	0.530
201.000	177.230	80.024	19.998	103.231	20.115	4.428	0.525
201.500	177.443	80.026	19.999	103.235	20.115	4.430	0.494
202.000	177.679	80.028	20.001	103.241	20.118	4.244	0.464
202.500	177.937	80.028	20.000	103.248	20.117	4.312	0.472
203.000	178.214	80.026	20.002	103.251	20.114	4.491	0.514
203.500	178.441	80.025	20.003	103.252	20.116	4.358	0.519
204.000	178.652	80.026	20.002	103.252	20.117	4.273	0.471
204.500	178.901	80.036	20.001	103.252	20.117	4.311	0.449
205.000	179.132	80.024	20.003	103.255	20.115	4.446	0.470
205.500	179.438	80.027	20.001	103.255	20.114	4.470	0.509
206.000	179.658	80.028	20.001	103.255	20.117	4.277	0.531
206.500	179.869	80.027	20.002	103.258	20.114	4.524	0.478
207.000	180.133	80.021	20.003	103.259	20.114	4.472	0.453
207.500	180.408	80.027	20.003	103.255	20.112	4.635	0.507
208.000	180.643	80.026	20.002	103.256	20.114	4.504	0.525
208.500	180.886	80.024	20.004	103.254	20.116	4.320	0.494
209.000	181.115	80.027	20.001	103.252	20.113	4.528	0.475
209.500	181.367	80.026	19.999	103.251	20.112	4.629	0.477
210.000	181.603	80.025	19.999	103.252	20.114	4.498	0.484
210.500	181.851	80.018	19.997	103.251	20.112	4.657	0.486
211.000	182.114	80.011	19.997	103.253	20.113	4.581	0.498
211.500	182.369	80.008	19.996	103.254	20.107	4.985	0.514
212.000	182.603	80.006	19.996	103.254	20.111	4.682	0.503
212.500	182.838	80.008	19.997	103.254	20.111	4.727	0.479
213.000	183.085	80.009	19.996	103.251	20.111	4.695	0.476
213.500	183.329	80.007	19.996	103.247	20.110	4.777	0.486
214.000	183.544	80.010	19.995	103.239	20.105	5.084	0.475
214.500	183.804	80.005	19.996	103.233	20.108	4.889	0.467
215.000	184.031	80.005	19.995	103.229	20.110	4.800	0.481
215.500	184.286	80.007	19.996	103.226	20.108	4.899	0.484
216.000	184.580	80.007	19.995	103.227	20.106	5.015	0.515
216.500	184.815	80.008	19.994	103.232	20.107	4.948	0.539
217.000	185.058	80.008	19.994	103.233	20.106	5.023	0.504
217.500	185.326	80.008	19.996	103.231	20.106	5.069	0.494
218.000	185.538	80.008	19.995	103.233	20.106	5.024	0.495
218.500	185.796	80.005	19.996	103.229	20.103	5.253	0.475
219.000	186.058	80.007	19.995	103.227	20.103	5.260	0.495
219.500	186.310	80.007	19.994	103.227	20.104	5.146	0.517
220.000	186.553	80.008	19.995	103.226	20.103	5.220	0.504
220.500	186.837	80.006	19.996	103.224	20.100	5.464	0.511
221.000	187.059	80.007	19.995	103.224	20.102	5.342	0.517
221.500	187.327	80.008	19.994	103.227	20.104	5.202	0.498
222.000	187.540	80.007	19.994	103.232	20.104	5.204	0.485
222.500	187.795	80.008	19.995	103.236	20.101	5.372	0.474
223.000	188.035	80.007	19.996	103.238	20.099	5.498	0.482
223.500	188.293	80.007	19.995	103.240	20.100	5.443	0.497
224.000	188.529	80.006	19.995	103.237	20.103	5.232	0.496
224.500	188.728	80.008	19.995	103.231	20.102	5.306	0.465
225.000	189.002	80.008	19.995	103.228	20.098	5.567	0.454
225.500	189.227	80.006	19.995	103.230	20.101	5.374	0.486
226.000	189.473	80.007	19.995	103.232	20.100	5.464	0.485
226.500	189.756	80.006	19.995	103.235	20.099	5.490	0.499
227.000	189.971	80.007	19.996	103.237	20.098	5.570	0.513
227.500	190.232	80.007	19.995	103.238	20.095	5.829	0.487
228.000	190.498	80.007	19.995	103.238	20.099	5.544	0.501
228.500	190.752	80.006	19.996	103.236	20.097	5.674	0.523
229.000	190.965	80.004	19.996	103.235	20.098	5.601	0.494
229.500	191.202	80.007	19.996	103.235	20.094	5.861	0.459
230.000	191.482	80.006	19.997	103.233	20.095	5.826	0.483
230.500	191.704	80.005	19.996	103.229	20.099	5.515	0.509
231.000	191.937	80.007	19.996	103.227	20.095	5.814	0.478
231.500	192.225	80.005	19.995	103.226	20.096	5.724	0.488
232.000	192.462	80.007	19.996	103.225	20.093	5.947	0.524
232.500	192.665	80.006	19.996	103.227	20.093	5.905	0.482
233.000	192.897	80.009	19.995	103.233	20.090	6.111	0.437
233.500	193.173	80.007	19.995	103.234	20.093	5.960	0.471
234.000	193.425	80.005	19.996	103.235	20.093	5.920	0.518
234.500	193.651	80.006	19.997	103.232	20.094	5.855	0.503
235.000	193.900	80.005	19.996	103.228	20.088	6.246	0.476
235.500	194.180	80.004	19.997	103.225	20.088	6.251	0.502
236.000	194.379	80.007	19.996	103.226	20.087	6.349	0.504
236.500	194.631	80.005	19.995	103.225	20.088	6.246	0.465
237.000	194.914	80.006	19.996	103.229	20.087	6.373	0.493
237.500	195.139	80.006	19.995	103.228	20.091	6.040	0.521
238.000	195.402	80.004	19.996	103.225	20.085	6.517	0.498
238.500	195.667	80.006	19.996	103.225	20.088	6.291	0.508
239.000	195.888	80.004	19.996	103.230	20.087	6.336	0.507
239.500	196.137	80.004	19.996	103.230	20.088	6.292	0.478
240.000	196.387	80.006	19.996	103.233	20.088	6.278	0.485
240.500	196.634	80.005	19.995	103.238	20.088	6.248	0.498
241.000	196.853	80.005	19.996	103.237	20.086	6.411	0.482
241.500	197.072	80.006	19.996	103.233	20.084	6.570	0.452
242.000	197.341	80.009	19.995	103.229	20.083	6.650	0.462
242.500	197.596	80.004	19.995	103.228	20.084	6.575	0.506
243.000	197.815	80.008	19.995	103.226	20.082	6.697	0.499
243.500	198.085	80.005	19.996	103.226	20.085	6.519	0.481
244.000	198.325	80.007	19.996	103.224	20.085	6.499	0.499
244.500	198.575	80.007	19.995	103.224	20.081	6.737	0.500
245.000	198.806	80.008	19.995	103.221	20.083	6.647	0.485
245.500	199.088	80.008	19.994	103.219	20.076	7.116	0.497
246.000	199.310	80.006	19.995	103.216	20.078	6.974	0.509
246.500	199.529	80.007	19.995	103.216	20.079	6.923	0.473
247.000	199.801	80.007	19.996	103.218	20.075	7.153	0.466
247.500	200.027	80.008	19.994	103.221	20.076	7.114	0.494
248.000	200.293	80.008	19.995	103.224	20.078	6.990	0.495
248.500	200.559	80.009	19.995	103.223	20.075	7.183	0.512
249.000	200.777	80.009	19.996	103.224	20.074	7.241	0.508
249.500	201.035	80.009	19.995	103.222	20.073	7.284	0.480
250.000	201.257	80.008	19.994	103.218	20.076	7.129	0.478
250.500	201.523	80.009	19.996	103.215	20.073	7.338	0.484
251.000	201.754	80.009	19.996	103.219	20.074	7.253	0.492
251.500	202.001	80.009	19.997	103.221	20.073	7.297	0.488
252.000	202.252	80.009	19.995	103.221	20.073	7.338	0.488
252.500	202.461	80.010	19.995	103.221	20.073	7.339	0.479
253.000	202.757	80.009	19.995	103.223	20.071	7.476	0.482
253.500	203.013	80.008	19.995	103.220	20.071	7.451	0.528
254.000	203.275	80.009	19.994	103.220	20.073	7.325	0.535
254.500	203.519	80.008	19.995	103.221	20.071	7.453	0.512
255.000	203.714	80.009	19.995	103.228	20.069	7.577	0.473
255.500	204.003	80.007	19.995	103.227	20.068	7.637	0.462
256.000	204.209	80.009	19.994	103.226	20.069	7.614	0.490
256.500	204.486	80.009	19.995	103.223	20.072	7.357	0.489
257.000	204.722	80.009	19.994	103.222	20.068	7.634	0.498
257.500	204.985	80.009	19.995	103.215	20.067	7.734	0.506
258.000	205.230	80.008	19.994	103.216	20.066	7.801	0.504
258.500	205.490	80.009	19.995	103.217	20.065	7.868	0.506
259.000	205.716	80.008	19.994	103.217	20.059	8.251	0.495
259.500	205.976	80.009	19.994	103.216	20.058	8.379	0.486
260.000	206.221	80.009	19.994	103.215	20.059	8.300	0.496
260.500	206.477	80.009	19.995	103.217	20.058	8.337	0.503
261.000	206.716	80.008	19.995	103.224	20.060	8.172	0.498
261.500	206.957	80.010	19.994	103.229	20.058	8.329	0.488
262.000	207.210	80.006	19.994	103.231	20.055	8.531	0.487
262.500	207.438	80.009	19.995	103.232	20.058	8.342	0.487
263.000	207.678	80.009	19.995	103.233	20.054	8.608	0.475
263.500	207.957	80.010	19.994	103.226	20.050	8.898	0.493
264.000	208.218	80.009	19.995	103.221	20.054	8.604	0.529
264.500	208.443	80.006	19.995	103.222	20.052	8.767	0.513
265.000	208.680	80.009	19.997	103.230	20.050	8.873	0.474
265.500	208.952	80.009	19.995	103.221	20.049	8.959	0.486
266.000	209.219	80.009	19.994	103.196	20.050	8.885	0.524
266.500	209.442	80.008	19.994	103.179	20.050	8.875	0.515
267.000	209.684	80.008	19.995	103.168	20.049	8.945	0.478
267.500	209.943	80.009	19.994	103.156	20.051	8.831	0.483
268.000	210.216	80.008	19.995	103.167	20.049	8.997	0.516
268.500	210.445	80.008	19.994	103.224	20.047	9.130	0.517
269.000	210.732	80.009	19.995	103.267	20.047	9.132	0.509
269.500	210.940	80.008	19.996	103.284	20.047	9.108	0.505
270.000	211.221	80.008	19.995	103.292	20.046	9.141	0.492
270.500	211.439	80.007	19.995	103.287	20.041	9.496	0.494
271.000	211.714	80.012	19.995	103.257	20.041	9.524	0.496
271.500	211.945	80.009	19.994	103.231	20.041	9.525	0.499
272.000	212.162	80.008	19.996	103.220	20.039	9.645	0.477
272.500	212.457	80.012	19.994	103.216	20.038	9.698	0.480
273.000	212.634	80.010	19.994	103.220	20.038	9.750	0.492
273.500	212.900	80.011	19.994	103.223	20.037	9.765	0.458
274.000	213.128	80.011	19.995	103.223	20.038	9.731	0.468
274.500	213.394	80.012	19.994	103.224	20.036	9.858	0.493
275.000	213.608	80.008	19.995	103.223	20.032	10.103	0.487
275.500	213.873	80.009	19.994	103.218	20.034	9.993	0.480
276.000	214.152	80.010	19.994	103.215	20.029	10.348	0.511
276.500	214.395	80.012	19.994	103.216	20.031	10.230	0.533
277.000	214.621	80.010	19.994	103.218	20.031	10.206	0.496
277.500	214.895	80.009	19.995	103.218	20.029	10.363	0.485
278.000	215.139	80.011	19.994	103.222	20.029	10.330	0.509
278.500	215.392	80.010	19.994	103.222	20.025	10.596	0.507
279.000	215.626	80.009	19.994	103.221	20.027	10.457	0.491
279.500	215.902	80.009	19.994	103.220	20.028	10.399	0.498
280.000	216.170	80.010	19.995	103.224	20.024	10.665	0.527
280.500	216.380	80.011	19.994	103.220	20.022	10.802	0.511
281.000	216.635	80.009	19.994	103.222	20.024	10.717	0.471
281.500	216.870	80.010	19.994	103.226	20.023	10.755	0.477
282.000	217.121	80.010	19.994	103.225	20.020	10.932	0.488
282.500	217.404	80.008	19.993	103.223	20.020	10.975	0.510
283.000	217.610	80.011	19.994	103.227	20.021	10.863	0.512
283.500	217.852	80.010	19.995	103.228	20.019	11.007	0.469
284.000	218.128	80.007	19.994	103.225	20.018	11.073	0.483
284.500	218.385	80.013	19.995	103.224	20.015	11.311	0.525
285.000	218.627	80.012	19.994	103.222	20.019	11.032	0.515
285.500	218.854	80.008	19.994	103.220	20.018	11.098	0.484
286.000	219.119	80.009	19.994	103.217	20.013	11.433	0.481
286.500	219.361	80.008	19.994	103.217	20.013	11.414	0.500
287.000	219.602	80.010	19.994	103.219	20.010	11.621	0.495
287.500	219.859	80.008	19.995	103.219	20.011	11.559	0.491
288.000	220.080	80.008	19.994	103.218	20.012	11.518	0.488
288.500	220.350	80.007	19.994	103.218	20.008	11.766	0.485
289.000	220.577	80.010	19.994	103.218	20.007	11.845	0.494
289.500	220.844	80.008	19.995	103.219	20.004	12.044	0.495
290.000	221.056	80.008	19.995	103.220	20.005	12.022	0.487
290.500	221.330	80.006	19.993	103.221	20.005	12.009	0.483
291.000	221.572	80.008	19.995	103.221	20.004	12.040	0.500
291.500	221.893	80.007	19.995	103.220	20.002	12.204	0.539
292.000	222.073	80.009	19.995	103.219	20.002	12.232	0.532
292.500	222.350	80.008	19.995	103.219	20.003	12.142	0.479
293.000	222.550	80.008	19.995	103.218	20.000	12.301	0.467
293.500	222.815	80.007	19.994	103.219	19.999	12.409	0.471
294.000	223.073	80.008	19.995	103.220	19.997	12.565	0.494
294.500	223.313	80.006	19.995	103.221	20.002	12.221	0.511
295.000	223.584	80.007	19.994	103.220	19.997	12.511	0.505
295.500	223.867	80.007	19.995	103.222	19.995	12.702	0.533
296.000	224.060	80.008	19.995	103.224	19.993	12.804	0.515
296.500	224.311	80.008	19.995	103.224	19.991	12.939	0.460
297.000	224.587	80.007	19.995	103.229	19.988	13.174	0.485
297.500	224.835	80.006	19.996	103.228	19.987	13.203	0.526
298.000	225.048	80.005	19.995	103.202	19.989	13.099	0.493
298.500	225.309	80.007	19.995	103.181	19.986	13.332	0.468
299.000	225.541	80.006	19.995	103.168	19.984	13.448	0.483
299.500	225.816	80.005	19.996	103.156	19.984	13.449	0.500
300.000	226.063	80.006	19.996	103.168	19.984	13.446	0.514
300.500	226.340	80.006	19.995	103.219	19.984	13.431	0.523
301.000	226.547	80.007	19.995	103.256	19.982	13.564	0.504
301.500	226.802	80.005	19.995	103.274	19.983	13.500	0.473
302.000	227.053	80.005	19.995	103.281	19.985	13.352	0.484
302.500	227.292	80.006	19.995	103.271	19.980	13.725	0.498
303.000	227.539	80.007	19.995	103.243	19.978	13.868	0.488
303.500	227.790	80.007	19.995	103.225	19.975	14.048	0.492
304.000	228.077	80.008	19.996	103.220	19.976	14.014	0.518
304.500	228.327	80.008	19.996	103.218	19.972	14.248	0.538
305.000	228.584	80.009	19.995	103.220	19.978	13.868	0.522
305.500	228.842	80.008	19.994	103.224	19.974	14.091	0.511
306.000	229.108	80.008	19.996	103.230	19.974	14.152	0.519
306.500	229.361	80.008	19.995	103.230	19.973	14.163	0.521
307.000	229.584	80.008	19.995	103.234	19.972	14.232	0.498
307.500	229.841	80.008	19.995	103.234	19.973	14.197	0.479
308.000	230.129	80.007	19.994	103.231	19.968	14.563	0.513
308.500	230.378	80.010	19.994	103.225	19.969	14.434	0.541
309.000	230.600	80.007	19.994	103.226	19.965	14.759	0.504
309.500	230.871	80.008	19.994	103.221	19.966	14.681	0.482
310.000	231.117	80.008	19.994	103.219	19.965	14.745	0.505
310.500	231.365	80.006	19.996	103.216	19.966	14.674	0.505
311.000	231.620	80.007	19.996	103.216	19.964	14.816	0.499
311.500	231.837	80.010	19.996	103.215	19.962	14.930	0.487
312.000	232.102	80.009	19.994	103.216	19.960	15.087	0.477
312.500	232.323	80.006	19.996	103.216	19.959	15.162	0.484
313.000	232.569	80.005	19.996	103.216	19.956	15.328	0.476
313.500	232.851	80.007	19.994	103.216	19.957	15.326	0.498
314.000	233.115	80.008	19.995	103.215	19.956	15.330	0.537
314.500	233.339	80.008	19.995	103.215	19.957	15.298	0.517
315.000	233.580	80.009	19.995	103.215	19.957	15.285	0.476
315.500	233.853	80.007	19.996	103.215	19.955	15.398	0.489
316.000	234.100	80.007	19.994	103.215	19.955	15.431	0.517
316.500	234.348	80.007	19.996	103.217	19.949	15.837	0.507
317.000	234.610	80.009	19.995	103.220	19.952	15.624	0.503
317.500	234.889	80.009	19.995	103.219	19.951	15.680	0.526
318.000	235.091	80.008	19.995	103.220	19.946	16.079	0.511
318.500	235.337	80.007	19.995	103.219	19.949	15.810	0.464
319.000	235.585	80.008	19.995	103.217	19.948	15.906	0.471
319.500	235.850	80.007	19.995	103.215	19.942	16.340	0.504
320.000	236.115	80.009	19.996	103.215	19.940	16.481	0.521
320.500	236.374	80.014	19.994	103.215	19.943	16.291	0.527
321.000	236.590	80.006	19.996	103.218	19.938	16.587	0.500
321.500	236.860	80.008	19.995	103.218	19.940	16.476	0.481
322.000	237.126	80.006	19.996	103.218	19.938	16.631	0.511
322.500	237.345	80.006	19.996	103.217	19.938	16.569	0.510
323.000	237.632	80.006	19.996	103.216	19.938	16.569	0.495
323.500	237.861	80.006	19.996	103.214	19.935	16.833	0.511
324.000	238.114	80.007	19.996	103.213	19.935	16.822	0.499
324.500	238.347	80.005	19.997	103.214	19.934	16.862	0.484
325.000	238.592	80.005	19.996	103.214	19.931	17.070	0.482
325.500	238.856	80.007	19.996	103.214	19.934	16.864	0.493
326.000	239.103	80.007	19.996	103.214	19.932	17.024	0.510
326.500	239.356	80.007	19.996	103.215	19.934	16.893	0.506
327.000	239.609	80.008	19.996	103.214	19.928	17.259	0.503
327.500	239.843	80.006	19.997	103.216	19.931	17.108	0.497
328.000	240.084	80.007	19.996	103.215	19.926	17.414	0.481
328.500	240.342	80.008	19.996	103.215	19.928	17.256	0.487
329.000	240.603	80.008	19.996	103.215	19.933	16.936	0.509
329.500	240.890	80.007	19.995	103.219	19.927	17.347	0.533
330.000	241.139	80.008	19.997	103.222	19.930	17.142	0.542
330.500	241.375	80.008	19.995	103.223	19.928	17.316	0.511
331.000	241.628	80.010	19.997	103.223	19.925	17.465	0.487
331.500	241.880	80.008	19.996	103.221	19.927	17.370	0.497
332.000	242.110	80.008	19.995	103.218	19.923	17.619	0.493
332.500	242.387	80.009	19.996	103.216	19.926	17.459	0.495
333.000	242.596	80.008	19.995	103.218	19.923	17.633	0.496
333.500	242.841	80.006	19.996	103.223	19.923	17.628	0.470
334.000	243.101	80.009	19.995	103.228	19.922	17.669	0.479
334.500	243.361	80.008	19.995	103.228	19.915	18.156	0.513
335.000	243.605	80.008	19.996	103.228	19.916	18.090	0.512
335.500	243.860	80.007	19.996	103.229	19.916	18.139	0.502
336.000	244.087	80.008	19.995	103.225	19.920	17.845	0.490
336.500	244.388	80.007	19.996	103.220	19.921	17.785	0.505
337.000	244.646	80.009	19.996	103.218	19.918	17.950	0.544
337.500	244.840	80.009	19.995	103.216	19.916	18.088	0.506
338.000	245.133	80.011	19.996	103.213	19.918	17.953	0.469
338.500	245.381	80.006	19.996	103.212	19.920	17.819	0.514
339.000	245.641	80.009	19.995	103.210	19.919	17.924	0.525
339.500	245.872	80.010	19.995	103.212	19.918	18.005	0.500
340.000	246.097	80.008	19.995	103.213	19.914	18.273	0.473
340.500	246.381	80.009	19.995	103.212	19.913	18.325	0.482
341.000	246.630	80.010	19.995	103.213	19.916	18.100	0.521
341.500	246.883	80.010	19.996	103.214	19.916	18.121	0.518
342.000	247.107	80.009	19.995	103.213	19.915	18.217	0.490
342.500	247.351	80.011	19.993	103.212	19.918	17.953	0.472
343.000	247.652	80.009	19.995	103.215	19.916	18.103	0.506
343.500	247.941	80.010	19.994	103.218	19.915	18.196	0.568
344.000	248.138	80.009	19.995	103.219	19.916	18.095	0.538
344.500	248.392	80.010	19.995	103.221	19.913	18.310	0.469
345.000	248.630	80.008	19.993	103.221	19.912	18.365	0.472
345.500	248.920	80.008	19.994	103.222	19.915	18.185	0.510
346.000	249.139	80.008	19.994	103.221	19.918	18.006	0.518
346.500	249.358	80.008	19.994	103.221	19.916	18.113	0.474
