Repository: ulfsri/fsri_materials_database

# Materials and Products Database

## 01_Data

Raw data generated from each apparatus are included here in plain-text format. The data is organized first by material, next by the short name of test apparatus used, and where applicable additional filtering by test settings.

### material.json

Each material directory contains a json file of the same name as the material. This file links the data stored in the repository as well as data and graphs produced by the accompanying scripts (__02_Scripts__) to the respective landing page for the material on the front-end website.

File: 01_Data/Vinyl_Tile/MCC/Vinyl_Tile_MCC_30K_min_211103_R1.txt (part 2 of 4)
T Correction Coefficients:	0	1.024463	0
Time Shift (s):	14
*
Time (s)	Temperature (C)	N2 flow rate (cc/min)	O2 flow rate (cc/min)	Flow Rate (cc/min)	Oxygen (%)	HRR (W/g)	Heating rate (C/s)
347.000	246.653	80.006	19.994	103.284	19.884	17.313	0.508
347.500	246.916	80.007	19.994	103.285	19.879	17.644	0.487
348.000	247.159	80.007	19.995	103.288	19.879	17.698	0.496
348.500	247.424	80.008	19.995	103.287	19.883	17.430	0.507
349.000	247.700	80.007	19.995	103.284	19.885	17.289	0.525
349.500	247.912	80.007	19.995	103.285	19.874	18.032	0.515
350.000	248.189	80.008	19.995	103.283	19.881	17.550	0.488
350.501	248.421	80.009	19.994	103.278	19.888	17.066	0.498
351.000	248.693	80.009	19.994	103.274	19.888	17.037	0.506
351.500	248.918	80.008	19.995	103.275	19.884	17.303	0.500
352.000	249.190	80.008	19.995	103.274	19.878	17.771	0.497
352.500	249.458	80.008	19.995	103.274	19.879	17.645	0.519
353.000	249.686	80.008	19.994	103.274	19.882	17.444	0.518
353.500	249.968	80.008	19.994	103.276	19.883	17.392	0.503
354.000	250.230	80.008	19.995	103.275	19.881	17.542	0.527
354.500	250.505	80.010	19.995	103.278	19.881	17.566	0.541
355.000	250.717	80.009	19.994	103.280	19.881	17.561	0.512
355.500	250.975	80.008	19.994	103.283	19.880	17.607	0.479
356.000	251.223	80.010	19.994	103.280	19.880	17.630	0.488
356.500	251.493	80.009	19.994	103.278	19.878	17.708	0.512
357.000	251.759	80.009	19.994	103.277	19.881	17.530	0.527
357.500	251.945	80.009	19.993	103.277	19.880	17.632	0.494
358.000	252.226	80.009	19.994	103.279	19.881	17.544	0.459
358.500	252.481	80.008	19.994	103.284	19.884	17.364	0.501
359.000	252.707	80.010	19.995	103.287	19.885	17.285	0.508
359.500	252.962	80.011	19.994	103.282	19.879	17.651	0.481
360.000	253.258	80.010	19.994	103.275	19.887	17.147	0.516
360.500	253.445	80.010	19.995	103.269	19.891	16.838	0.517
361.000	253.733	80.008	19.994	103.266	19.883	17.382	0.479
361.500	254.052	80.010	19.994	103.266	19.879	17.647	0.541
362.000	254.262	80.010	19.994	103.271	19.879	17.699	0.568
362.500	254.491	80.010	19.994	103.276	19.884	17.365	0.484
363.000	254.693	80.009	19.994	103.280	19.881	17.557	0.435
363.500	255.066	80.010	19.993	103.279	19.881	17.557	0.503
364.000	255.225	80.009	19.995	103.278	19.883	17.400	0.553
364.500	255.445	80.009	19.995	103.276	19.883	17.425	0.455
365.000	255.691	80.009	19.994	103.278	19.885	17.301	0.422
365.500	255.959	80.010	19.994	103.280	19.883	17.427	0.490
366.000	256.219	80.009	19.995	103.283	19.888	17.081	0.521
366.500	256.520	80.009	19.994	103.278	19.891	16.836	0.545
367.000	256.740	80.010	19.994	103.274	19.889	17.013	0.541
367.500	256.916	80.009	19.995	103.271	19.890	16.916	0.458
368.000	257.234	80.009	19.994	103.264	19.890	16.955	0.445
368.500	257.513	80.008	19.994	103.266	19.890	16.921	0.546
369.000	257.715	80.009	19.994	103.270	19.891	16.884	0.539
369.500	257.963	80.008	19.995	103.272	19.897	16.485	0.465
370.000	258.227	80.007	19.994	103.275	19.889	17.005	0.481
370.500	258.478	80.007	19.995	103.282	19.889	17.017	0.514
371.000	258.739	80.008	19.995	103.283	19.892	16.791	0.514
371.500	258.955	80.007	19.994	103.285	19.898	16.422	0.494
372.000	259.214	80.009	19.995	103.287	19.898	16.396	0.475
372.500	259.462	80.008	19.996	103.287	19.895	16.577	0.491
373.000	259.683	80.007	19.995	103.288	19.898	16.371	0.488
373.500	260.027	80.008	19.995	103.286	19.900	16.236	0.517
374.000	260.183	80.009	19.994	103.286	19.899	16.333	0.533
374.500	260.404	80.009	19.995	103.286	19.902	16.101	0.439
375.000	260.705	80.009	19.995	103.286	19.903	16.079	0.449
375.500	261.049	80.009	19.995	103.284	19.907	15.814	0.583
376.000	261.265	80.009	19.995	103.285	19.907	15.811	0.603
376.500	261.401	80.009	19.995	103.285	19.907	15.811	0.456
377.000	261.720	80.009	19.995	103.284	19.909	15.639	0.404
377.500	261.945	80.010	19.995	103.284	19.907	15.812	0.500
378.000	262.205	80.008	19.995	103.286	19.908	15.703	0.514
378.500	262.410	80.010	19.996	103.286	19.908	15.721	0.475
379.000	262.687	80.009	19.995	103.287	19.912	15.487	0.473
379.500	263.005	80.009	19.994	103.290	19.910	15.582	0.538
380.000	263.170	80.010	19.995	103.298	19.906	15.827	0.539
380.500	263.361	80.011	19.995	103.290	19.913	15.419	0.419
381.000	263.726	80.009	19.995	103.282	19.916	15.183	0.456
381.500	263.924	80.011	19.995	103.277	19.916	15.216	0.560
382.000	264.132	80.009	19.995	103.274	19.921	14.846	0.485
382.500	264.434	80.010	19.995	103.263	19.920	14.907	0.458
383.000	264.569	80.011	19.995	103.270	19.923	14.730	0.473
383.500	264.847	80.009	19.994	103.278	19.923	14.724	0.425
384.000	265.158	80.011	19.995	103.281	19.929	14.351	0.501
384.500	265.365	80.010	19.996	103.282	19.932	14.131	0.553
385.000	265.514	80.011	19.994	103.286	19.937	13.797	0.436
385.500	265.809	80.010	19.995	103.286	19.931	14.166	0.400
386.000	266.061	80.011	19.995	103.287	19.930	14.238	0.496
386.500	266.283	80.011	19.995	103.289	19.938	13.701	0.510
387.000	266.531	80.010	19.994	103.288	19.935	13.946	0.472
387.500	266.797	80.010	19.995	103.294	19.939	13.683	0.492
388.000	267.030	80.010	19.995	103.292	19.937	13.788	0.506
388.500	267.293	80.009	19.995	103.276	19.939	13.684	0.498
389.000	267.541	80.010	19.994	103.261	19.943	13.411	0.504
389.500	267.742	80.009	19.994	103.252	19.943	13.394	0.480
390.000	268.023	80.009	19.995	103.240	19.949	13.017	0.466
390.500	268.238	80.011	19.994	103.242	19.946	13.157	0.489
391.000	268.456	80.009	19.994	103.264	19.948	13.050	0.464
391.500	268.697	80.008	19.995	103.316	19.952	12.769	0.446
392.000	268.940	80.007	19.995	103.345	19.956	12.540	0.472
392.500	269.178	80.008	19.994	103.359	19.959	12.313	0.482
393.000	269.452	80.007	19.995	103.362	19.958	12.388	0.497
393.500	269.689	80.008	19.995	103.360	19.961	12.193	0.512
394.000	270.039	80.006	19.994	103.329	19.964	11.970	0.549
394.500	270.238	80.008	19.994	103.311	19.963	12.051	0.567
395.000	270.411	80.008	19.995	103.306	19.965	11.948	0.460
395.500	270.659	80.008	19.994	103.309	19.967	11.772	0.396
396.000	270.939	80.009	19.994	103.311	19.970	11.581	0.475
396.500	271.173	80.008	19.995	103.313	19.972	11.457	0.521
397.000	271.423	80.008	19.995	103.319	19.975	11.248	0.499
397.500	271.676	80.008	19.996	103.322	19.981	10.823	0.493
398.001	271.973	80.008	19.995	103.324	19.979	10.965	0.527
398.500	272.200	80.007	19.995	103.323	19.976	11.163	0.537
399.000	272.405	80.009	19.994	103.323	19.981	10.867	0.478
399.500	272.726	80.009	19.994	103.323	19.980	10.878	0.480
400.000	272.982	80.007	19.995	103.319	19.984	10.662	0.552
400.500	273.136	80.008	19.995	103.315	19.985	10.551	0.493
401.000	273.418	80.008	19.995	103.318	19.986	10.522	0.423
401.500	273.640	80.008	19.994	103.318	19.989	10.322	0.470
402.000	273.890	80.007	19.994	103.319	19.990	10.269	0.488
402.500	274.116	80.006	19.994	103.325	19.992	10.104	0.474
403.000	274.382	80.008	19.996	103.329	19.995	9.904	0.484
403.500	274.671	80.007	19.995	103.329	19.998	9.732	0.523
404.000	274.884	80.008	19.996	103.329	19.996	9.839	0.528
404.500	275.113	80.007	19.995	103.329	19.999	9.657	0.472
405.000	275.350	80.008	19.995	103.329	19.999	9.659	0.454
405.500	275.597	80.007	19.995	103.328	20.002	9.468	0.476
406.000	275.868	80.007	19.995	103.329	20.000	9.575	0.501
406.500	276.121	80.007	19.995	103.328	20.002	9.424	0.520
407.000	276.355	80.008	19.995	103.328	20.006	9.199	0.505
407.500	276.629	80.008	19.995	103.328	20.014	8.636	0.497
408.000	276.875	80.008	19.995	103.329	20.004	9.308	0.514
408.500	277.045	80.007	19.996	103.331	20.006	9.201	0.468
409.000	277.296	80.007	19.995	103.332	20.006	9.160	0.419
409.500	277.573	80.009	19.996	103.333	20.012	8.752	0.475
410.000	277.830	80.008	19.996	103.333	20.021	8.163	0.531
410.500	278.042	80.009	19.995	103.333	20.014	8.610	0.501
411.000	278.364	80.006	19.995	103.331	20.015	8.563	0.501
411.500	278.551	80.007	19.995	103.331	20.015	8.595	0.521
412.000	278.828	80.008	19.996	103.332	20.021	8.139	0.486
412.500	279.079	80.008	19.996	103.333	20.020	8.228	0.496
413.000	279.331	80.008	19.995	103.335	20.017	8.415	0.516
413.500	279.577	80.009	19.995	103.337	20.018	8.370	0.501
414.000	279.808	80.008	19.995	103.336	20.017	8.424	0.488
414.500	280.006	80.009	19.994	103.335	20.021	8.139	0.454
415.000	280.221	80.009	19.995	103.334	20.020	8.201	0.421
415.500	280.509	80.008	19.995	103.334	20.024	7.941	0.458
416.000	280.755	80.009	19.996	103.332	20.028	7.672	0.518
416.500	280.969	80.008	19.994	103.332	20.027	7.761	0.497
417.000	281.233	80.007	19.995	103.331	20.034	7.305	0.469
417.500	281.474	80.007	19.994	103.331	20.032	7.439	0.491
418.000	281.703	80.007	19.995	103.334	20.035	7.238	0.487
418.500	281.969	80.009	19.996	103.335	20.030	7.570	0.483
419.000	282.198	80.009	19.995	103.335	20.036	7.181	0.495
419.500	282.417	80.007	19.995	103.338	20.033	7.377	0.471
420.000	282.702	80.007	19.994	103.341	20.030	7.546	0.476
420.500	282.884	80.009	19.995	103.338	20.036	7.131	0.485
421.000	283.150	80.009	19.995	103.336	20.034	7.281	0.458
421.500	283.398	80.008	19.994	103.335	20.035	7.207	0.481
422.000	283.693	80.008	19.994	103.331	20.038	7.004	0.528
422.500	283.861	80.008	19.995	103.327	20.036	7.151	0.503
423.000	284.106	80.008	19.995	103.327	20.039	6.933	0.438
423.500	284.356	80.008	19.994	103.327	20.039	6.975	0.454
424.000	284.611	80.008	19.995	103.327	20.041	6.812	0.500
424.500	284.847	80.008	19.995	103.328	20.040	6.878	0.499
425.000	285.132	80.007	19.995	103.328	20.049	6.251	0.506
425.500	285.370	80.009	19.994	103.328	20.045	6.571	0.522
426.000	285.607	80.008	19.994	103.328	20.046	6.509	0.499
426.500	285.810	80.008	19.995	103.329	20.046	6.476	0.458
427.000	286.086	80.009	19.995	103.328	20.045	6.569	0.459
427.500	286.399	80.009	19.993	103.328	20.046	6.479	0.534
428.000	286.668	80.008	19.994	103.327	20.046	6.512	0.585
428.500	286.878	80.007	19.994	103.326	20.045	6.577	0.531
429.000	287.107	80.007	19.995	103.326	20.048	6.329	0.459
429.500	287.367	80.007	19.994	103.326	20.051	6.178	0.464
430.000	287.608	80.008	19.993	103.323	20.055	5.893	0.495
430.500	287.906	80.008	19.995	103.319	20.055	5.874	0.520
431.000	288.110	80.008	19.995	103.315	20.057	5.778	0.521
431.500	288.379	80.008	19.995	103.307	20.057	5.773	0.487
432.000	288.570	80.008	19.995	103.304	20.058	5.671	0.467
432.500	288.905	80.008	19.995	103.306	20.052	6.074	0.493
433.000	289.061	80.008	19.994	103.307	20.047	6.430	0.508
433.500	289.311	80.008	19.994	103.307	20.055	5.905	0.448
434.000	289.578	80.008	19.994	103.307	20.049	6.263	0.461
434.501	289.836	80.007	19.995	103.305	20.054	5.943	0.521
435.000	290.074	80.008	19.995	103.299	20.055	5.914	0.511
435.500	290.297	80.008	19.994	103.294	20.056	5.788	0.479
436.000	290.537	80.008	19.994	103.293	20.054	5.930	0.462
436.500	290.801	80.009	19.995	103.295	20.056	5.845	0.484
437.000	291.077	80.008	19.995	103.294	20.058	5.690	0.522
437.500	291.272	80.010	19.995	103.293	20.057	5.733	0.506
438.000	291.599	80.010	19.995	103.293	20.058	5.650	0.496
438.500	291.817	80.009	19.995	103.291	20.056	5.815	0.534
439.000	292.031	80.009	19.994	103.289	20.056	5.782	0.488
439.500	292.339	80.011	19.995	103.288	20.061	5.497	0.477
440.000	292.514	80.010	19.995	103.288	20.059	5.596	0.503
440.500	292.791	80.010	19.995	103.287	20.056	5.783	0.468
441.000	293.037	80.011	19.994	103.288	20.060	5.556	0.488
441.500	293.278	80.011	19.994	103.287	20.058	5.680	0.505
442.000	293.517	80.010	19.995	103.287	20.063	5.338	0.483
442.501	293.721	80.010	19.994	103.287	20.059	5.604	0.461
443.000	294.013	80.010	19.995	103.286	20.061	5.480	0.469
443.500	294.264	80.010	19.994	103.286	20.064	5.289	0.520
444.000	294.507	80.011	19.995	103.286	20.063	5.320	0.519
444.500	294.776	80.010	19.994	103.284	20.061	5.466	0.503
445.000	294.994	80.010	19.995	103.282	20.063	5.348	0.499
445.500	295.246	80.010	19.994	103.282	20.062	5.415	0.478
446.000	295.502	80.010	19.995	103.280	20.059	5.582	0.489
446.500	295.868	80.010	19.995	103.277	20.062	5.442	0.565
447.000	296.079	80.010	19.995	103.276	20.060	5.566	0.599
447.500	296.317	80.011	19.995	103.274	20.063	5.320	0.513
448.000	296.563	80.010	19.995	103.270	20.058	5.656	0.467
448.500	296.826	80.010	19.994	103.268	20.066	5.166	0.496
449.000	296.968	80.010	19.994	103.263	20.063	5.373	0.457
449.500	297.277	80.009	19.995	103.260	20.071	4.792	0.428
450.000	297.463	80.010	19.995	103.259	20.063	5.346	0.473
450.500	297.708	80.010	19.994	103.256	20.068	5.006	0.463
451.000	298.024	80.010	19.993	103.253	20.073	4.669	0.496
451.500	298.263	80.009	19.994	103.253	20.075	4.545	0.558
452.000	298.472	80.008	19.995	103.251	20.067	5.064	0.502
452.500	298.711	80.009	19.994	103.250	20.066	5.146	0.448
453.000	298.949	80.007	19.994	103.250	20.069	4.935	0.463
453.500	299.242	80.009	19.994	103.251	20.067	5.061	0.504
454.000	299.446	80.008	19.994	103.251	20.069	4.973	0.513
454.500	299.705	80.009	19.993	103.251	20.072	4.768	0.480
455.000	299.959	80.008	19.995	103.251	20.066	5.128	0.488
455.500	300.187	80.009	19.994	103.252	20.069	4.957	0.497
456.000	300.474	80.009	19.994	103.253	20.071	4.828	0.499
456.500	300.717	80.010	19.993	103.253	20.069	4.961	0.523
457.000	300.932	80.009	19.994	103.252	20.071	4.837	0.494
457.500	301.236	80.009	19.995	103.253	20.071	4.826	0.488
458.000	301.475	80.009	19.995	103.252	20.074	4.614	0.531
458.500	301.712	80.011	19.994	103.251	20.075	4.554	0.510
459.000	301.948	80.011	19.994	103.251	20.073	4.648	0.474
459.500	302.215	80.009	19.994	103.251	20.073	4.670	0.488
460.000	302.474	80.009	19.994	103.251	20.074	4.578	0.515
460.500	302.697	80.011	19.994	103.251	20.071	4.805	0.504
461.000	302.978	80.010	19.994	103.253	20.073	4.652	0.493
461.500	303.339	80.010	19.994	103.253	20.074	4.596	0.574
462.000	303.523	80.010	19.994	103.253	20.073	4.687	0.593
462.500	303.717	80.010	19.994	103.253	20.077	4.431	0.461
463.000	303.999	80.009	19.994	103.253	20.071	4.799	0.427
463.500	304.242	80.010	19.994	103.253	20.077	4.416	0.501
464.000	304.539	80.010	19.994	103.252	20.073	4.663	0.532
464.500	304.776	80.010	19.994	103.252	20.075	4.560	0.537
465.000	304.927	80.010	19.994	103.251	20.074	4.603	0.461
465.500	305.170	80.010	19.994	103.251	20.074	4.578	0.391
466.000	305.549	80.011	19.995	103.251	20.073	4.681	0.508
466.500	305.837	80.010	19.994	103.251	20.075	4.545	0.645
467.000	306.029	80.010	19.994	103.251	20.078	4.349	0.573
467.500	306.208	80.011	19.994	103.251	20.078	4.371	0.425
468.000	306.522	80.011	19.995	103.250	20.079	4.302	0.432
468.500	306.803	80.011	19.994	103.249	20.076	4.462	0.544
469.000	306.969	80.011	19.994	103.246	20.079	4.280	0.521
469.500	307.280	80.011	19.995	103.247	20.075	4.518	0.462
470.000	307.538	80.008	19.994	103.246	20.074	4.583	0.523
470.500	307.731	80.010	19.995	103.247	20.078	4.344	0.510
471.000	308.019	80.008	19.994	103.248	20.071	4.819	0.466
471.500	308.295	80.010	19.994	103.250	20.078	4.314	0.522
472.000	308.568	80.009	19.995	103.250	20.076	4.439	0.557
472.500	308.795	80.008	19.994	103.251	20.077	4.427	0.525
473.000	309.064	80.008	19.994	103.251	20.075	4.512	0.498
473.500	309.286	80.008	19.994	103.251	20.079	4.287	0.494
474.000	309.547	80.008	19.993	103.252	20.076	4.459	0.487
474.500	309.793	80.008	19.995	103.252	20.079	4.254	0.495
475.000	310.058	80.008	19.994	103.252	20.078	4.343	0.509
475.500	310.319	80.007	19.994	103.252	20.078	4.345	0.518
476.000	310.552	80.008	19.995	103.252	20.078	4.343	0.510
476.500	310.782	80.007	19.995	103.253	20.082	4.075	0.479
477.000	311.061	80.008	19.994	103.253	20.081	4.160	0.486
477.500	311.315	80.006	19.995	103.254	20.079	4.240	0.521
478.000	311.611	80.008	19.995	103.254	20.078	4.334	0.541
478.500	311.826	80.006	19.995	103.254	20.080	4.213	0.530
479.000	312.104	80.007	19.995	103.253	20.079	4.265	0.502
479.500	312.364	80.008	19.994	103.253	20.081	4.109	0.516
480.000	312.623	80.008	19.995	103.253	20.077	4.414	0.529
480.500	312.877	80.008	19.994	103.254	20.078	4.345	0.516
481.000	313.169	80.007	19.996	103.254	20.080	4.233	0.529
481.500	313.410	80.008	19.994	103.254	20.079	4.249	0.539
482.000	313.658	80.008	19.996	103.255	20.076	4.469	0.510
482.500	313.939	80.009	19.995	103.253	20.080	4.194	0.509
483.000	314.185	80.008	19.995	103.247	20.079	4.254	0.529
483.500	314.478	80.008	19.995	103.243	20.079	4.247	0.533
484.000	314.672	80.007	19.995	103.242	20.079	4.243	0.512
484.500	314.936	80.008	19.994	103.244	20.082	4.053	0.472
485.000	315.178	80.007	19.994	103.245	20.078	4.325	0.482
485.500	315.440	80.008	19.995	103.249	20.079	4.298	0.505
486.000	315.655	80.008	19.995	103.252	20.080	4.238	0.491
486.500	315.914	80.007	19.995	103.251	20.079	4.296	0.476
487.000	316.195	80.008	19.995	103.250	20.078	4.342	0.507
487.500	316.453	80.009	19.994	103.250	20.078	4.314	0.539
488.000	316.692	80.010	19.994	103.249	20.078	4.342	0.518
488.500	316.943	80.009	19.994	103.249	20.080	4.173	0.494
489.000	317.204	80.009	19.994	103.249	20.078	4.327	0.501
489.500	317.465	80.008	19.995	103.248	20.083	4.016	0.517
490.000	317.646	80.008	19.995	103.248	20.080	4.233	0.482
490.500	317.915	80.009	19.995	103.249	20.082	4.040	0.446
491.000	318.204	80.008	19.994	103.249	20.082	4.073	0.504
491.500	318.491	80.008	19.994	103.249	20.085	3.858	0.567
492.000	318.713	80.009	19.995	103.250	20.083	4.002	0.542
492.500	318.949	80.007	19.995	103.249	20.082	4.058	0.483
493.000	319.251	80.007	19.996	103.249	20.084	3.929	0.498
493.500	319.472	80.008	19.995	103.248	20.079	4.278	0.530
494.000	319.751	80.008	19.995	103.248	20.081	4.105	0.512
494.500	319.950	80.007	19.995	103.248	20.076	4.476	0.490
495.000	320.236	80.009	19.995	103.249	20.079	4.263	0.482
495.500	320.476	80.007	19.994	103.248	20.082	4.071	0.506
496.000	320.798	80.008	19.995	103.249	20.084	3.929	0.544
496.500	321.003	80.008	19.994	103.250	20.082	4.055	0.544
497.000	321.246	80.006	19.996	103.249	20.082	4.096	0.487
497.500	321.518	80.009	19.995	103.249	20.080	4.191	0.481
498.000	321.737	80.007	19.996	103.251	20.082	4.038	0.503
498.500	322.028	80.007	19.995	103.251	20.082	4.102	0.501
499.000	322.310	80.007	19.995	103.251	20.080	4.238	0.542
499.500	322.508	80.007	19.996	103.251	20.080	4.222	0.527
500.000	322.759	80.008	19.995	103.251	20.080	4.214	0.464
500.500	323.038	80.007	19.995	103.249	20.079	4.256	0.489
501.000	323.248	80.008	19.995	103.249	20.082	4.103	0.509
501.500	323.574	80.007	19.996	103.249	20.078	4.320	0.513
502.000	323.825	80.008	19.995	103.248	20.079	4.249	0.557
502.500	324.081	80.007	19.996	103.248	20.079	4.254	0.542
503.000	324.310	80.009	19.995	103.247	20.080	4.182	0.496
503.500	324.543	80.007	19.995	103.247	20.081	4.124	0.474
504.000	324.811	80.006	19.996	103.247	20.080	4.200	0.482
504.500	325.110	80.008	19.996	103.246	20.082	4.047	0.534
505.000	325.343	80.007	19.996	103.246	20.079	4.298	0.549
505.500	325.529	80.006	19.996	103.247	20.077	4.420	0.475
506.000	325.844	80.007	19.996	103.246	20.081	4.167	0.460
506.500	326.092	80.007	19.996	103.246	20.080	4.178	0.532
507.000	326.385	80.008	19.996	103.247	20.080	4.174	0.552
507.500	326.632	80.008	19.995	103.247	20.080	4.193	0.541
508.000	326.867	80.008	19.996	103.246	20.083	3.986	0.511
508.500	327.122	80.006	19.995	103.247	20.081	4.165	0.486
509.000	327.380	80.007	19.996	103.248	20.078	4.343	0.501
509.500	327.631	80.008	19.996	103.248	20.082	4.056	0.510
510.000	327.876	80.008	19.996	103.248	20.079	4.271	0.503
510.500	328.159	80.009	19.995	103.247	20.079	4.267	0.513
511.000	328.384	80.006	19.996	103.247	20.082	4.042	0.518
511.500	328.639	80.008	19.996	103.245	20.077	4.389	0.494
512.000	328.884	80.009	19.996	103.245	20.079	4.280	0.490
512.500	329.140	80.008	19.996	103.245	20.079	4.283	0.500
513.000	329.392	80.007	19.995	103.246	20.076	4.445	0.504
513.500	329.639	80.007	19.996	103.246	20.080	4.222	0.503
514.000	329.859	80.008	19.995	103.248	20.078	4.351	0.483
514.500	330.129	80.008	19.995	103.250	20.079	4.280	0.479
515.000	330.411	80.008	19.996	103.250	20.078	4.347	0.521
515.500	330.646	80.009	19.995	103.250	20.082	4.099	0.534
516.000	330.873	80.008	19.995	103.250	20.073	4.676	0.489
516.500	331.178	80.009	19.994	103.250	20.074	4.609	0.497
517.000	331.400	80.007	19.994	103.249	20.073	4.698	0.530
517.500	331.691	80.008	19.995	103.249	20.078	4.340	0.521
518.000	331.899	80.008	19.995	103.249	20.075	4.534	0.506
518.500	332.181	80.009	19.995	103.249	20.075	4.536	0.494
519.000	332.461	80.009	19.995	103.249	20.080	4.229	0.526
519.500	332.717	80.009	19.993	103.250	20.075	4.543	0.549
520.000	332.986	80.009	19.995	103.249	20.081	4.145	0.530
520.500	333.239	80.009	19.994	103.250	20.079	4.291	0.523
521.000	333.482	80.009	19.994	103.250	20.078	4.365	0.509
521.500	333.743	80.009	19.994	103.250	20.080	4.229	0.500
522.000	333.982	80.009	19.994	103.250	20.083	4.018	0.502
522.500	334.248	80.009	19.994	103.251	20.081	4.109	0.502
523.000	334.502	80.009	19.994	103.251	20.079	4.263	0.512
523.500	334.772	80.007	19.995	103.251	20.083	3.989	0.522
524.000	334.985	80.008	19.994	103.251	20.081	4.133	0.503
524.500	335.268	80.008	19.995	103.251	20.080	4.174	0.489
525.000	335.492	80.009	19.995	103.251	20.078	4.307	0.502
525.500	335.752	80.009	19.994	103.251	20.083	4.004	0.496
526.000	335.964	80.009	19.995	103.254	20.082	4.049	0.478
526.500	336.263	80.009	19.994	103.257	20.084	3.918	0.492
527.000	336.497	80.009	19.994	103.257	20.079	4.264	0.523
527.500	336.775	80.009	19.994	103.258	20.081	4.167	0.522
528.000	337.044	80.010	19.995	103.258	20.082	4.051	0.529
528.500	337.272	80.009	19.994	103.254	20.079	4.293	0.522
529.000	337.517	80.009	19.995	103.251	20.078	4.313	0.485
529.500	337.828	80.009	19.994	103.251	20.083	3.986	0.515
530.000	338.041	80.009	19.994	103.248	20.083	3.984	0.540
530.500	338.296	80.008	19.995	103.248	20.078	4.333	0.496
531.000	338.564	80.009	19.994	103.248	20.078	4.362	0.495
531.500	338.783	80.009	19.994	103.247	20.081	4.136	0.505
532.000	339.016	80.008	19.994	103.247	20.085	3.855	0.470
532.500	339.318	80.008	19.994	103.250	20.082	4.075	0.494
533.000	339.543	80.009	19.995	103.250	20.083	3.988	0.531
533.500	339.839	80.010	19.994	103.250	20.082	4.098	0.524
534.000	340.067	80.009	19.995	103.250	20.078	4.349	0.523
534.500	340.315	80.009	19.994	103.251	20.081	4.122	0.500
535.000	340.626	80.009	19.994	103.251	20.081	4.146	0.517
535.500	340.883	80.008	19.995	103.249	20.081	4.125	0.564
536.000	341.109	80.008	19.995	103.250	20.081	4.111	0.526
536.500	341.362	80.009	19.995	103.249	20.082	4.091	0.482
537.000	341.615	80.008	19.994	103.250	20.082	4.100	0.493
537.500	341.882	80.009	19.994	103.250	20.081	4.162	0.513
538.000	342.056	80.009	19.994	103.252	20.082	4.040	0.480
538.500	342.466	80.010	19.995	103.251	20.082	4.057	0.512
539.000	342.626	80.009	19.995	103.251	20.083	4.029	0.577
539.500	342.846	80.010	19.995	103.252	20.082	4.073	0.475
540.000	343.108	80.008	19.994	103.251	20.079	4.240	0.431
540.500	343.400	80.009	19.994	103.250	20.080	4.175	0.518
541.000	343.646	80.009	19.993	103.250	20.080	4.216	0.546
541.500	343.863	80.009	19.994	103.251	20.082	4.060	0.500
542.000	344.130	80.008	19.994	103.250	20.083	4.006	0.473
542.500	344.414	80.007	19.994	103.251	20.085	3.855	0.517
543.000	344.666	80.010	19.994	103.253	20.083	3.996	0.544
543.500	344.792	80.008	19.994	103.252	20.083	3.987	0.457
544.000	345.099	80.009	19.994	103.252	20.082	4.038	0.405
544.500	345.409	80.010	19.994	103.252	20.079	4.278	0.525
545.000	345.691	80.010	19.994	103.252	20.083	4.029	0.605
545.500	345.915	80.008	19.995	103.252	20.081	4.118	0.549
546.000	346.174	80.011	19.995	103.253	20.082	4.103	0.495
546.500	346.420	80.010	19.995	103.250	20.082	4.084	0.494
547.000	346.672	80.010	19.994	103.247	20.084	3.915	0.501
547.500	346.950	80.011	19.994	103.247	20.080	4.218	0.514
548.000	347.161	80.010	19.994	103.247	20.081	4.147	0.509
548.500	347.458	80.011	19.994	103.246	20.083	4.017	0.498
549.000	347.667	80.010	19.994	103.250	20.078	4.309	0.507
549.500	347.952	80.012	19.994	103.252	20.081	4.116	0.500
550.000	348.173	80.009	19.993	103.252	20.081	4.165	0.500
550.500	348.471	80.011	19.994	103.252	20.081	4.154	0.512
551.000	348.678	80.011	19.995	103.252	20.083	3.973	0.512
551.500	348.941	80.012	19.994	103.251	20.081	4.123	0.487
552.000	349.200	80.012	19.994	103.251	20.083	4.000	0.496
552.500	349.478	80.012	19.995	103.249	20.085	3.856	0.530
553.000	349.697	80.011	19.994	103.247	20.080	4.216	0.517
553.500	349.940	80.011	19.994	103.246	20.082	4.038	0.480
554.000	350.244	80.011	19.994	103.245	20.082	4.069	0.505
554.500	350.457	80.010	19.994	103.246	20.084	3.946	0.532
555.000	350.740	80.010	19.994	103.248	20.081	4.135	0.506
555.500	350.984	80.011	19.995	103.247	20.085	3.844	0.511
556.000	351.272	80.010	19.995	103.247	20.084	3.957	0.530
556.500	351.542	80.011	19.995	103.247	20.084	3.940	0.545
557.000	351.761	80.011	19.995	103.245	20.082	4.085	0.523
557.500	352.030	80.008	19.994	103.245	20.079	4.251	0.488
558.000	352.277	80.011	19.995	103.246	20.081	4.162	0.502
558.500	352.528	80.009	19.994	103.247	20.083	4.018	0.507
559.000	352.806	80.009	19.994	103.247	20.087	3.740	0.513
559.500	353.048	80.008	19.994	103.249	20.080	4.223	0.525
560.000	353.330	80.007	19.994	103.250	20.078	4.328	0.522
560.500	353.574	80.008	19.994	103.250	20.087	3.764	0.525
561.000	353.868	80.008	19.994	103.249	20.079	4.261	0.532
561.500	354.079	80.008	19.994	103.245	20.081	4.112	0.522
562.000	354.375	80.007	19.995	103.243	20.078	4.328	0.506
562.500	354.623	80.008	19.995	103.241	20.082	4.100	0.525
563.000	354.911	80.009	19.995	103.240	20.086	3.791	0.540
563.500	355.091	80.008	19.995	103.240	20.081	4.156	0.502
564.000	355.372	80.009	19.995	103.244	20.079	4.289	0.465
564.500	355.633	80.008	19.995	103.247	20.079	4.271	0.502
565.000	355.853	80.008	19.995	103.248	20.081	4.105	0.511
565.500	356.124	80.008	19.994	103.250	20.082	4.096	0.486
566.000	356.392	80.008	19.995	103.249	20.082	4.080	0.515
566.500	356.648	80.009	19.995	103.249	20.081	4.158	0.531
567.000	357.026	80.008	19.996	103.248	20.079	4.259	0.579
567.500	357.263	80.007	19.995	103.248	20.080	4.203	0.625
568.000	357.495	80.008	19.995	103.248	20.079	4.270	0.542
568.500	357.636	80.008	19.995	103.249	20.080	4.205	0.421
569.000	358.001	80.009	19.995	103.249	20.078	4.352	0.440
569.500	358.198	80.008	19.994	103.249	20.078	4.363	0.534
570.000	358.434	80.008	19.995	103.248	20.081	4.121	0.497
570.500	358.719	80.006	19.995	103.246	20.080	4.192	0.477
571.000	358.976	80.008	19.995	103.242	20.081	4.158	0.532
571.500	359.165	80.008	19.996	103.239	20.080	4.194	0.495
572.000	359.452	80.009	19.995	103.240	20.081	4.107	0.461
572.500	359.766	80.008	19.995	103.240	20.083	3.989	0.538
573.000	359.925	80.008	19.995	103.240	20.082	4.089	0.537
573.500	360.303	80.009	19.995	103.243	20.081	4.167	0.505
574.000	360.567	80.007	19.994	103.246	20.078	4.358	0.589
574.500	360.696	80.008	19.996	103.245	20.081	4.123	0.517
575.001	361.022	80.008	19.996	103.247	20.080	4.238	0.424
575.501	361.324	80.009	19.995	103.248	20.078	4.336	0.541
576.000	361.535	80.009	19.995	103.248	20.080	4.238	0.571
576.500	361.762	80.009	19.995	103.248	20.084	3.938	0.476
577.000	362.030	80.008	19.995	103.247	20.080	4.211	0.467
577.500	362.298	80.010	19.995	103.243	20.078	4.338	0.516
578.000	362.477	80.008	19.995	103.240	20.077	4.405	0.491
578.500	362.738	80.008	19.996	103.239	20.073	4.668	0.444
579.000	363.005	80.009	19.995	103.234	20.076	4.465	0.484
579.500	363.275	80.008	19.995	103.232	20.079	4.280	0.532
580.000	363.480	80.009	19.995	103.234	20.074	4.594	0.506
580.500	363.787	80.008	19.995	103.235	20.076	4.463	0.494
581.000	364.007	80.009	19.995	103.234	20.079	4.244	0.519
581.501	364.263	80.009	19.995	103.238	20.076	4.440	0.502
582.000	364.509	80.010	19.995	103.237	20.075	4.563	0.489
582.500	364.754	80.008	19.995	103.236	20.076	4.469	0.496
583.000	365.026	80.009	19.995	103.238	20.078	4.334	0.504
583.500	365.216	80.009	19.995	103.235	20.076	4.456	0.489
584.000	365.508	80.007	19.995	103.236	20.076	4.467	0.472
584.500	365.753	80.010	19.995	103.240	20.079	4.301	0.510
585.000	366.016	80.009	19.995	103.243	20.077	4.436	0.523
585.500	366.272	80.009	19.995	103.238	20.079	4.254	0.513
586.000	366.513	80.008	19.995	103.242	20.074	4.610	0.508
586.500	366.793	80.009	19.995	103.242	20.078	4.338	0.509
587.000	367.042	80.007	19.995	103.242	20.074	4.581	0.525
587.500	367.283	80.008	19.995	103.243	20.074	4.592	0.510
588.000	367.549	80.009	19.994	103.248	20.074	4.577	0.498
588.500	367.800	80.008	19.995	103.249	20.075	4.517	0.512
589.000	368.057	80.006	19.994	103.250	20.076	4.493	0.513
589.500	368.336	80.008	19.996	103.248	20.076	4.479	0.522
590.000	368.578	80.008	19.996	103.248	20.077	4.429	0.528
590.500	368.811	80.006	19.995	103.249	20.076	4.466	0.498
591.000	369.060	80.006	19.995	103.248	20.078	4.351	0.478
591.500	369.324	80.008	19.996	103.249	20.074	4.633	0.497
592.000	369.534	80.009	19.995	103.251	20.072	4.720	0.494
592.500	369.821	80.007	19.996	103.252	20.076	4.471	0.486
593.000	370.055	80.008	19.996	103.251	20.078	4.342	0.509
593.500	370.282	80.008	19.995	103.253	20.073	4.656	0.491
594.000	370.535	80.008	19.995	103.252	20.074	4.573	0.470
594.500	370.806	80.008	19.995	103.249	20.075	4.541	0.502
595.000	371.048	80.007	19.995	103.245	20.077	4.407	0.519
595.500	371.333	80.007	19.996	103.242	20.073	4.700	0.520
596.000	371.587	80.007	19.996	103.240	20.075	4.570	0.533
596.500	371.804	80.007	19.996	103.237	20.072	4.713	0.505
597.000	372.078	80.007	19.996	103.239	20.073	4.657	0.482
597.500	372.339	80.006	19.995	103.241	20.076	4.464	0.513
598.000	372.579	80.007	19.996	103.243	20.071	4.775	0.518
598.500	372.826	80.008	19.996	103.243	20.072	4.730	0.494
599.000	373.110	80.006	19.995	103.242	20.072	4.745	0.509
599.500	373.373	80.008	19.996	103.240	20.073	4.688	0.539
600.000	373.606	80.008	19.996	103.235	20.071	4.814	0.522
600.500	373.869	80.007	19.996	103.228	20.070	4.875	0.497
601.000	374.120	80.008	19.995	103.225	20.074	4.628	0.505
601.500	374.356	80.007	19.996	103.227	20.072	4.752	0.500
602.000	374.599	80.008	19.995	103.223	20.070	4.853	0.483
602.500	374.860	80.007	19.995	103.224	20.073	4.660	0.492
603.000	375.100	80.009	19.995	103.224	20.073	4.682	0.502
603.500	375.377	80.008	19.995	103.221	20.071	4.775	0.509
604.000	375.653	80.007	19.996	103.221	20.074	4.628	0.535
604.500	375.884	80.008	19.996	103.226	20.071	4.833	0.530
605.000	376.117	80.008	19.996	103.230	20.071	4.792	0.485
605.500	376.380	80.008	19.995	103.236	20.074	4.637	0.480
606.000	376.628	80.008	19.995	103.241	20.074	4.619	0.503
606.500	376.866	80.008	19.995	103.237	20.071	4.799	0.499
607.000	377.145	80.009	19.996	103.234	20.071	4.826	0.502
607.500	377.368	80.008	19.995	103.233	20.069	4.951	0.509
608.000	377.610	80.008	19.995	103.232	20.070	4.882	0.483
608.500	377.885	80.009	19.994	103.235	20.070	4.889	0.491
609.000	378.185	80.008	19.995	103.241	20.071	4.777	0.546
609.500	378.400	80.008	19.994	103.247	20.070	4.873	0.545
610.000	378.617	80.009	19.994	103.249	20.071	4.829	0.473
610.500	378.881	80.008	19.994	103.251	20.072	4.711	0.457
611.000	379.158	80.010	19.995	103.251	20.071	4.777	0.511
611.500	379.387	80.009	19.994	103.250	20.072	4.754	0.523
612.000	379.662	80.009	19.994	103.248	20.070	4.864	0.505
612.500	379.906	80.008	19.995	103.246	20.070	4.854	0.511
613.000	380.163	80.009	19.994	103.241	20.067	5.069	0.510
613.500	380.422	80.008	19.994	103.236	20.067	5.099	0.509
614.000	380.628	80.008	19.994	103.233	20.071	4.788	0.491
614.500	380.905	80.009	19.994	103.234	20.068	4.999	0.474
615.000	381.143	80.008	19.994	103.237	20.069	4.940	0.499
615.500	381.431	80.010	19.994	103.242	20.073	4.706	0.520
616.000	381.681	80.009	19.994	103.247	20.068	4.989	0.532
616.500	381.931	80.009	19.995	103.249	20.064	5.249	0.519
617.000	382.173	80.009	19.994	103.250	20.069	4.949	0.496
617.500	382.430	80.009	19.995	103.248	20.069	4.962	0.495
618.000	382.679	80.008	19.994	103.244	20.067	5.069	0.503
618.500	382.934	80.008	19.994	103.244	20.069	4.911	0.505
619.000	383.180	80.008	19.995	103.240	20.067	5.081	0.502
619.500	383.405	80.008	19.995	103.234	20.068	5.033	0.486
620.000	383.719	80.008	19.994	103.235	20.067	5.049	0.505
620.500	383.954	80.009	19.995	103.237	20.068	4.978	0.544
621.000	384.180	80.010	19.995	103.235	20.067	5.051	0.505
621.500	384.449	80.010	19.996	103.236	20.065	5.196	0.478
622.000	384.683	80.009	19.994	103.240	20.067	5.098	0.499
622.500	384.964	80.008	19.995	103.247	20.066	5.116	0.509
623.000	385.235	80.008	19.994	103.240	20.069	4.971	0.534
623.500	385.456	80.009	19.994	103.219	20.068	5.009	0.522
624.000	385.724	80.009	19.994	103.202	20.065	5.178	0.490
624.500	385.980	80.008	19.995	103.190	20.065	5.196	0.506
625.000	386.187	80.010	19.995	103.176	20.063	5.311	0.494
625.500	386.461	80.009	19.994	103.188	20.065	5.216	0.472
626.000	386.699	80.008	19.994	103.241	20.062	5.439	0.497
626.500	386.970	80.010	19.994	103.268	20.064	5.247	0.510
627.000	387.223	80.009	19.995	103.281	20.065	5.207	0.516
627.500	387.477	80.010	19.994	103.283	20.065	5.225	0.515
628.000	387.712	80.009	19.993	103.274	20.062	5.425	0.498
628.501	387.979	80.011	19.994	103.241	20.062	5.410	0.496
629.000	388.225	80.009	19.994	103.227	20.063	5.319	0.508
629.500	388.457	80.010	19.994	103.226	20.060	5.523	0.495
630.000	388.754	80.009	19.994	103.231	20.063	5.320	0.504
630.500	388.961	80.010	19.994	103.237	20.058	5.666	0.517
631.000	389.265	80.011	19.994	103.234	20.060	5.576	0.508
631.500	389.474	80.010	19.994	103.233	20.060	5.572	0.512
632.000	389.711	80.011	19.994	103.233	20.057	5.754	0.480
632.500	390.005	80.011	19.994	103.230	20.056	5.803	0.488
633.000	390.235	80.012	19.994	103.229	20.056	5.845	0.527
633.500	390.493	80.010	19.995	103.233	20.057	5.744	0.506
634.000	390.755	80.011	19.994	103.238	20.060	5.528	0.504
634.500	391.021	80.010	19.994	103.240	20.059	5.620	0.524
635.000	391.258	80.011	19.994	103.242	20.058	5.667	0.516
635.500	391.482	80.009	19.994	103.240	20.058	5.689	0.482
636.000	391.757	80.010	19.994	103.238	20.059	5.629	0.480
636.500	392.004	80.010	19.995	103.237	20.055	5.901	0.510
637.000	392.293	80.010	19.995	103.237	20.055	5.869	0.529
637.500	392.515	80.010	19.994	103.237	20.056	5.813	0.524
638.000	392.748	80.009	19.994	103.239	20.059	5.631	0.483
638.500	393.030	80.011	19.995	103.241	20.056	5.778	0.485
639.000	393.283	80.010	19.994	103.238	20.058	5.704	0.525
639.500	393.531	80.011	19.995	103.235	20.058	5.706	0.519
640.000	393.785	80.010	19.994	103.234	20.057	5.755	0.502
640.500	394.036	80.009	19.995	103.234	20.056	5.811	0.503
641.000	394.307	80.009	19.994	103.235	20.053	6.013	0.514
641.500	394.544	80.009	19.994	103.238	20.052	6.069	0.515
642.000	394.805	80.008	19.995	103.242	20.055	5.892	0.503
642.500	395.088	80.008	19.994	103.242	20.055	5.874	0.521
643.000	395.313	80.010	19.995	103.240	20.051	6.120	0.526
643.500	395.567	80.007	19.994	103.241	20.056	5.806	0.494
644.000	395.824	80.008	19.994	103.242	20.052	6.102	0.495
644.500	396.057	80.008	19.994	103.236	20.052	6.097	0.501
645.000	396.331	80.008	19.995	103.229	20.052	6.066	0.499
645.500	396.561	80.008	19.994	103.225	20.052	6.106	0.505
646.000	396.841	80.008	19.994	103.218	20.051	6.122	0.507
646.500	397.063	80.007	19.994	103.213	20.049	6.282	0.506
647.000	397.322	80.009	19.995	103.213	20.050	6.220	0.492
647.500	397.586	80.008	19.995	103.215	20.051	6.163	0.502
648.000	397.840	80.007	19.993	103.218	20.051	6.176	0.520
648.500	398.121	80.008	19.994	103.223	20.052	6.079	0.526
649.000	398.336	80.007	19.994	103.225	20.047	6.397	0.515
649.500	398.628	80.008	19.994	103.225	20.052	6.092	0.502
650.000	398.856	80.008	19.993	103.226	20.049	6.259	0.514
650.500	399.104	80.008	19.993	103.225	20.049	6.266	0.498
651.000	399.373	80.008	19.994	103.224	20.046	6.472	0.496
651.500	399.641	80.007	19.995	103.229	20.047	6.426	0.527
652.000	399.886	80.008	19.995	103.233	20.046	6.481	0.525
652.500	400.145	80.007	19.994	103.236	20.046	6.495	0.509
653.000	400.361	80.008	19.995	103.241	20.044	6.602	0.490
653.500	400.648	80.008	19.994	103.241	20.047	6.430	0.489
654.000	400.916	80.008	19.993	103.239	20.045	6.564	0.529
654.500	401.124	80.009	19.994	103.242	20.046	6.504	0.516
655.000	401.371	80.008	19.995	103.242	20.046	6.511	0.465
655.500	401.631	80.007	19.994	103.243	20.045	6.522	0.481
656.000	401.890	80.009	19.994	103.245	20.044	6.613	0.513
656.500	402.147	80.008	19.993	103.242	20.044	6.582	0.517
657.000	402.375	80.008	19.994	103.238	20.043	6.662	0.501
657.500	402.660	80.008	19.994	103.233	20.042	6.749	0.499
658.000	402.926	80.007	19.994	103.228	20.043	6.706	0.532
658.500	403.164	80.009	19.994	103.225	20.041	6.795	0.528
659.000	403.435	80.008	19.995	103.222	20.041	6.791	0.507
659.500	403.660	80.007	19.995	103.221	20.041	6.812	0.502
660.000	403.922	80.008	19.994	103.220	20.043	6.700	0.491
660.500	404.185	80.007	19.995	103.221	20.040	6.885	0.506
661.000	404.423	80.006	19.994	103.220	20.040	6.901	0.513
661.500	404.685	80.008	19.994	103.221	20.041	6.784	0.500
662.000	404.917	80.009	19.994	103.223	20.040	6.898	0.497
662.500	405.203	80.009	19.995	103.224	20.042	6.777	0.506
663.000	405.449	80.007	19.994	103.224	20.041	6.795	0.525
663.500	405.678	80.007	19.994	103.224	20.040	6.859	0.503
664.000	405.933	80.007	19.994	103.223	20.038	6.985	0.479
664.500	406.194	80.007	19.995	103.222	20.038	7.020	0.500
665.000	406.443	80.008	19.995	103.218	20.036	7.143	0.513
665.500	406.710	80.007	19.995	103.218	20.037	7.068	0.513
666.000	406.944	80.008	19.994	103.218	20.035	7.193	0.509
666.500	407.216	80.005	19.996	103.218	20.036	7.169	0.504
667.000	407.438	80.007	19.995	103.218	20.036	7.126	0.500
667.500	407.700	80.008	19.995	103.218	20.037	7.093	0.489
668.000	407.980	80.008	19.995	103.218	20.035	7.212	0.513
668.500	408.196	80.006	19.994	103.217	20.034	7.258	0.519
669.000	408.485	80.007	19.996	103.219	20.033	7.367	0.500
669.500	408.719	80.007	19.995	103.222	20.034	7.280	0.514
670.000	408.956	80.006	19.994	103.227	20.030	7.573	0.497
670.500	409.222	80.006	19.996	103.234	20.029	7.594	0.487
671.000	409.422	80.006	19.995	103.239	20.030	7.579	0.485
671.500	409.692	80.007	19.995	103.239	20.029	7.599	0.468
672.000	409.946	80.007	19.995	103.238	20.027	7.737	0.497
672.500	410.244	80.006	19.995	103.233	20.028	7.669	0.538
673.000	410.468	80.007	19.995	103.227	20.029	7.608	0.537
673.500	410.750	80.006	19.995	103.227	20.029	7.641	0.514
674.000	411.003	80.006	19.996	103.231	20.027	7.725	0.520
674.500	411.235	80.005	19.995	103.234	20.026	7.797	0.510
675.000	411.510	80.007	19.995	103.241	20.025	7.863	0.496
675.500	411.750	80.007	19.996	103.247	20.025	7.899	0.511
676.000	411.990	80.006	19.995	103.245	20.025	7.870	0.498
676.500	412.280	80.007	19.995	103.244	20.025	7.894	0.505
677.000	412.531	80.006	19.995	103.240	20.025	7.888	0.535
677.500	412.744	80.008	19.994	103.234	20.024	7.946	0.503
678.001	413.001	80.007	19.995	103.229	20.023	8.013	0.467
678.500	413.278	80.006	19.995	103.228	20.023	8.025	0.502
679.000	413.509	80.008	19.995	103.222	20.021	8.121	0.521
679.500	413.733	80.007	19.995	103.224	20.018	8.383	0.482
680.000	414.010	80.007	19.995	103.224	20.018	8.334	0.478
680.501	414.266	80.007	19.995	103.225	20.018	8.358	0.517
681.000	414.510	80.007	19.995	103.223	20.017	8.452	0.516
681.500	414.708	80.008	19.995	103.224	20.015	8.523	0.471
682.000	414.995	80.009	19.995	103.222	20.017	8.396	0.464
682.500	415.239	80.008	19.995	103.222	20.018	8.387	0.508
683.000	415.484	80.009	19.995	103.220	20.015	8.581	0.510
683.500	415.755	80.008	19.995	103.218	20.015	8.570	0.502
684.000	415.986	80.008	19.994	103.220	20.012	8.753	0.509
684.500	416.245	80.008	19.994	103.225	20.012	8.733	0.496
685.000	416.483	80.009	19.994	103.228	20.013	8.683	0.493
685.500	416.733	80.009	19.995	103.227	20.009	8.973	0.493
686.000	416.962	80.008	19.994	103.233	20.009	8.957	0.483
686.500	417.249	80.008	19.995	103.234	20.010	8.915	0.497
687.000	417.481	80.010	19.995	103.233	20.008	8.996	0.517
687.500	417.743	80.008	19.994	103.230	20.005	9.209	0.507
688.000	417.983	80.010	19.995	103.230	20.008	9.054	0.498
688.500	418.219	80.009	19.996	103.225	20.006	9.131	0.489
689.000	418.476	80.007	19.995	103.224	20.005	9.221	0.484
689.500	418.778	80.010	19.995	103.218	20.005	9.252	0.526
690.000	418.992	80.009	19.995	103.217	20.004	9.274	0.538
690.500	419.282	80.009	19.996	103.216	20.005	9.203	0.510
691.000	419.520	80.010	19.996	103.217	20.004	9.292	0.516
691.500	419.779	80.010	19.995	103.220	20.003	9.382	0.512
692.000	420.048	80.008	19.995	103.224	20.000	9.575	0.513
692.500	420.285	80.009	19.996	103.228	19.999	9.631	0.517
693.000	420.543	80.010	19.996	103.230	20.000	9.586	0.500
693.500	420.772	80.009	19.995	103.228	19.997	9.742	0.490
694.000	421.023	80.009	19.995	103.225	19.999	9.640	0.483
694.500	421.263	80.008	19.995	103.222	20.000	9.588	0.486
695.000	421.545	80.010	19.996	103.221	19.998	9.719	0.507
695.500	421.765	80.007	19.995	103.221	19.996	9.841	0.512
696.000	422.056	80.009	19.997	103.221	19.994	9.975	0.506
