Repository: ulfsri/fsri_materials_database

# Materials and Products Database

## 01_Data

Raw data generated from each apparatus are included here in plain-text format. The data is organized first by material, next by the short name of test apparatus used, and where applicable additional filtering by test settings.

### material.json

Each material directory contains a json file of the same name as the material. This file links the data stored in the repository as well as data and graphs produced by the accompanying scripts (__02_Scripts__) to the respective landing page for the material on the front-end website.

File: 01_Data/Vinyl_Tile/MCC/Vinyl_Tile_MCC_30K_min_211103_R2.txt (part 2 of 4)
T Correction Coefficients:	0	1.024463	0
Time Shift (s):	14
*
Time (s)	Temperature (C)	N2 flow rate (cc/min)	O2 flow rate (cc/min)	Flow Rate (cc/min)	Oxygen (%)	HRR (W/g)	Heating rate (C/s)
347.500	239.948	80.005	19.995	103.290	19.978	16.571	0.480
348.000	240.150	80.005	19.994	103.293	19.976	16.700	0.509
348.500	240.446	80.005	19.994	103.294	19.974	16.824	0.502
349.000	240.693	80.006	19.995	103.293	19.972	17.001	0.520
349.500	240.917	80.005	19.995	103.295	19.975	16.766	0.507
350.000	241.166	80.005	19.994	103.294	19.972	16.954	0.472
350.500	241.398	80.005	19.994	103.291	19.972	16.951	0.477
351.000	241.644	80.006	19.995	103.291	19.970	17.111	0.480
351.500	241.873	80.005	19.994	103.290	19.969	17.182	0.477
352.000	242.162	80.006	19.995	103.288	19.971	17.055	0.497
352.500	242.363	80.007	19.994	103.288	19.971	17.046	0.504
353.000	242.614	80.005	19.994	103.289	19.970	17.089	0.471
353.500	242.891	80.005	19.994	103.288	19.967	17.321	0.490
354.000	243.112	80.005	19.994	103.289	19.966	17.376	0.513
354.500	243.391	80.005	19.994	103.290	19.967	17.324	0.499
355.000	243.621	80.004	19.995	103.290	19.967	17.330	0.504
355.500	243.873	80.006	19.996	103.292	19.963	17.558	0.495
356.000	244.114	80.004	19.995	103.294	19.964	17.487	0.487
356.500	244.364	80.006	19.994	103.295	19.961	17.728	0.492
357.000	244.615	80.004	19.994	103.295	19.963	17.566	0.496
357.500	244.855	80.005	19.995	103.296	19.959	17.826	0.497
358.000	245.103	80.005	19.994	103.294	19.965	17.442	0.490
358.500	245.377	80.005	19.995	103.292	19.961	17.674	0.504
359.000	245.640	80.005	19.994	103.291	19.957	17.988	0.530
359.500	245.898	80.006	19.996	103.291	19.960	17.793	0.529
360.000	246.137	80.006	19.994	103.289	19.956	18.004	0.508
360.500	246.366	80.006	19.994	103.289	19.960	17.799	0.482
361.000	246.647	80.005	19.995	103.290	19.959	17.868	0.489
361.500	246.893	80.006	19.995	103.290	19.961	17.692	0.519
362.000	247.094	80.004	19.995	103.291	19.957	17.978	0.487
362.500	247.361	80.006	19.994	103.291	19.952	18.288	0.458
363.000	247.619	80.005	19.994	103.291	19.954	18.197	0.496
363.500	247.865	80.006	19.996	103.290	19.957	17.955	0.514
364.000	248.088	80.007	19.995	103.290	19.960	17.803	0.487
364.500	248.381	80.007	19.996	103.291	19.956	18.020	0.492
365.000	248.605	80.005	19.993	103.292	19.955	18.122	0.516
365.500	248.872	80.005	19.994	103.292	19.952	18.319	0.504
366.000	249.122	80.004	19.994	103.294	19.955	18.110	0.504
366.500	249.417	80.004	19.994	103.293	19.952	18.315	0.531
367.000	249.653	80.005	19.994	103.291	19.957	18.001	0.538
367.500	249.893	80.006	19.995	103.292	19.951	18.340	0.503
368.000	250.145	80.005	19.994	103.297	19.950	18.410	0.484
368.500	250.407	80.004	19.995	103.299	19.950	18.436	0.503
369.000	250.664	80.006	19.994	103.301	19.950	18.414	0.516
369.500	250.935	80.006	19.995	103.302	19.953	18.248	0.523
370.000	251.167	80.004	19.994	103.300	19.950	18.441	0.515
370.500	251.411	80.004	19.994	103.296	19.955	18.113	0.490
371.000	251.659	80.005	19.995	103.292	19.953	18.262	0.485
371.500	251.917	80.005	19.994	103.290	19.958	17.885	0.499
372.000	252.160	80.005	19.996	103.290	19.953	18.208	0.504
372.500	252.408	80.005	19.994	103.291	19.955	18.132	0.496
373.000	252.653	80.005	19.993	103.294	19.958	17.903	0.492
373.500	252.908	80.004	19.994	103.296	19.958	17.929	0.497
374.000	253.158	80.004	19.994	103.299	19.953	18.230	0.503
374.500	253.458	80.004	19.994	103.299	19.958	17.918	0.527
375.000	253.699	80.004	19.994	103.300	19.957	17.988	0.545
375.500	253.918	80.003	19.995	103.298	19.953	18.230	0.500
376.000	254.177	80.004	19.994	103.297	19.958	17.873	0.469
376.500	254.440	80.003	19.995	103.295	19.958	17.913	0.500
377.000	254.662	80.004	19.993	103.293	19.959	17.827	0.504
377.500	254.913	80.005	19.994	103.293	19.958	17.874	0.479
378.000	255.203	80.005	19.994	103.293	19.959	17.866	0.507
378.500	255.452	80.005	19.994	103.296	19.960	17.776	0.540
379.000	255.718	80.005	19.993	103.296	19.966	17.406	0.527
379.500	255.982	80.005	19.995	103.297	19.961	17.700	0.522
380.000	256.202	80.004	19.993	103.297	19.965	17.460	0.507
380.500	256.469	80.004	19.994	103.298	19.964	17.498	0.486
381.000	256.712	80.005	19.994	103.298	19.964	17.481	0.499
381.500	256.954	80.005	19.994	103.301	19.969	17.198	0.497
382.000	257.217	80.005	19.994	103.306	19.970	17.121	0.495
382.500	257.466	80.005	19.995	103.307	19.967	17.282	0.509
383.000	257.737	80.007	19.995	103.308	19.969	17.182	0.516
383.500	257.973	80.005	19.994	103.306	19.971	17.058	0.514
384.000	258.267	80.006	19.995	103.305	19.976	16.711	0.519
384.500	258.508	80.007	19.995	103.302	19.970	17.143	0.532
385.000	258.729	80.007	19.994	103.302	19.978	16.582	0.498
385.500	259.023	80.006	19.995	103.301	19.977	16.671	0.489
386.000	259.222	80.007	19.994	103.302	19.978	16.561	0.504
386.500	259.465	80.006	19.994	103.300	19.979	16.531	0.468
387.000	259.757	80.007	19.994	103.300	19.978	16.561	0.489
387.500	260.030	80.006	19.994	103.304	19.980	16.471	0.550
388.000	260.263	80.006	19.993	103.305	19.986	16.060	0.536
388.500	260.536	80.006	19.995	103.304	19.985	16.137	0.506
389.000	260.758	80.006	19.993	103.301	19.991	15.739	0.500
389.500	261.012	80.006	19.995	103.299	19.986	16.066	0.485
390.000	261.227	80.006	19.993	103.295	19.988	15.890	0.473
390.500	261.539	80.007	19.994	103.297	19.993	15.606	0.498
391.000	261.743	80.006	19.994	103.297	19.994	15.532	0.521
391.500	262.011	80.007	19.994	103.301	19.993	15.599	0.493
392.000	262.292	80.008	19.994	103.307	19.994	15.503	0.510
392.500	262.549	80.006	19.994	103.309	19.997	15.312	0.543
393.000	262.773	80.008	19.995	103.308	20.000	15.141	0.510
393.500	263.032	80.006	19.994	103.310	20.003	14.907	0.482
394.000	263.293	80.007	19.995	103.310	20.000	15.128	0.502
394.500	263.508	80.006	19.995	103.309	20.008	14.589	0.498
395.000	263.792	80.005	19.995	103.308	20.011	14.406	0.487
395.500	264.089	80.005	19.995	103.312	20.011	14.413	0.540
396.000	264.290	80.006	19.995	103.318	20.013	14.254	0.540
396.500	264.643	80.005	19.994	103.322	20.024	13.543	0.526
397.000	264.832	80.006	19.995	103.322	20.014	14.200	0.548
397.500	265.042	80.006	19.994	103.321	20.022	13.643	0.470
398.000	265.319	80.006	19.995	103.320	20.017	14.004	0.443
398.500	265.576	80.005	19.994	103.316	20.026	13.391	0.510
399.000	265.839	80.005	19.995	103.316	20.021	13.726	0.527
399.500	266.117	80.006	19.995	103.318	20.028	13.294	0.531
400.000	266.360	80.006	19.994	103.318	20.027	13.357	0.531
400.500	266.576	80.006	19.996	103.320	20.031	13.098	0.490
401.000	266.908	80.006	19.994	103.321	20.033	12.971	0.504
401.500	267.127	80.006	19.995	103.319	20.035	12.789	0.549
402.000	267.279	80.007	19.995	103.315	20.038	12.587	0.461
402.500	267.640	80.005	19.994	103.317	20.040	12.457	0.442
403.000	267.896	80.006	19.996	103.318	20.040	12.511	0.565
403.500	268.102	80.006	19.994	103.320	20.044	12.203	0.539
404.000	268.395	80.006	19.993	103.320	20.047	11.995	0.480
404.500	268.545	80.005	19.995	103.323	20.049	11.914	0.471
405.000	268.858	80.006	19.995	103.325	20.050	11.828	0.453
405.500	269.192	80.007	19.994	103.325	20.056	11.418	0.555
406.000	269.339	80.005	19.994	103.324	20.055	11.460	0.564
406.500	269.599	80.007	19.994	103.325	20.059	11.242	0.444
407.000	269.895	80.007	19.994	103.325	20.061	11.120	0.482
407.500	270.225	80.006	19.994	103.325	20.058	11.271	0.591
408.000	270.265	80.007	19.995	103.325	20.064	10.914	0.498
408.500	270.864	80.006	19.994	103.325	20.064	10.867	0.504
409.000	270.876	80.008	19.994	103.325	20.071	10.411	0.624
409.500	271.139	80.006	19.994	103.326	20.069	10.565	0.443
410.000	271.504	80.007	19.995	103.326	20.076	10.119	0.452
410.500	271.763	80.007	19.996	103.326	20.074	10.254	0.627
411.000	272.076	80.008	19.994	103.327	20.080	9.820	0.598
411.500	272.264	80.007	19.994	103.327	20.083	9.654	0.536
412.000	272.541	80.008	19.996	103.327	20.081	9.738	0.483
412.500	272.813	80.009	19.994	103.327	20.082	9.706	0.507
413.000	272.983	80.007	19.994	103.327	20.088	9.326	0.495
413.500	273.245	80.009	19.994	103.326	20.091	9.130	0.437
414.000	273.498	80.007	19.994	103.327	20.087	9.396	0.474
414.500	273.829	80.007	19.994	103.330	20.090	9.154	0.549
415.000	274.031	80.008	19.994	103.332	20.095	8.874	0.558
415.500	274.295	80.007	19.995	103.333	20.093	8.964	0.499
416.000	274.498	80.008	19.994	103.336	20.092	9.024	0.467
416.500	274.708	80.007	19.994	103.338	20.102	8.359	0.440
417.000	275.011	80.008	19.993	103.336	20.098	8.623	0.463
417.500	275.260	80.007	19.994	103.338	20.102	8.408	0.533
418.000	275.520	80.008	19.995	103.340	20.100	8.485	0.530
418.500	275.775	80.006	19.995	103.340	20.101	8.415	0.512
419.000	276.032	80.006	19.994	103.342	20.105	8.158	0.514
419.500	276.291	80.008	19.995	103.342	20.108	7.993	0.514
420.000	276.522	80.007	19.995	103.338	20.114	7.616	0.503
420.500	276.788	80.007	19.996	103.342	20.114	7.605	0.494
421.000	276.988	80.006	19.995	103.346	20.110	7.848	0.482
421.500	277.283	80.005	19.995	103.348	20.113	7.645	0.481
422.000	277.488	80.006	19.996	103.354	20.112	7.693	0.497
422.500	277.748	80.005	19.995	103.360	20.117	7.399	0.483
423.000	278.078	80.005	19.995	103.360	20.117	7.401	0.528
423.500	278.269	80.005	19.996	103.361	20.115	7.509	0.555
424.000	278.525	80.004	19.996	103.357	20.118	7.299	0.483
424.500	278.803	80.004	19.995	103.351	20.121	7.114	0.490
425.000	279.056	80.005	19.996	103.350	20.126	6.801	0.533
425.500	279.295	80.005	19.995	103.351	20.118	7.347	0.512
426.000	279.539	80.005	19.996	103.352	20.125	6.889	0.487
426.500	279.789	80.004	19.996	103.357	20.123	7.017	0.488
427.000	280.054	80.005	19.996	103.363	20.127	6.702	0.504
427.500	280.279	80.006	19.996	103.364	20.129	6.593	0.503
428.000	280.570	80.003	19.995	103.365	20.126	6.788	0.503
428.500	280.793	80.006	19.995	103.365	20.125	6.840	0.515
429.000	281.051	80.004	19.996	103.365	20.126	6.785	0.497
429.500	281.299	80.006	19.995	103.364	20.126	6.819	0.494
430.000	281.514	80.005	19.995	103.364	20.126	6.802	0.484
430.500	281.784	80.005	19.995	103.364	20.132	6.379	0.474
431.000	282.069	80.005	19.995	103.364	20.128	6.657	0.521
431.500	282.285	80.006	19.996	103.364	20.131	6.433	0.528
432.000	282.559	80.005	19.995	103.364	20.134	6.276	0.495
432.500	282.818	80.004	19.995	103.364	20.135	6.179	0.511
433.000	283.061	80.006	19.995	103.364	20.135	6.165	0.517
433.500	283.302	80.005	19.995	103.365	20.135	6.200	0.493
434.000	283.588	80.006	19.996	103.367	20.135	6.162	0.506
434.500	283.821	80.006	19.995	103.367	20.134	6.248	0.523
435.000	284.070	80.005	19.994	103.367	20.133	6.307	0.501
435.500	284.322	80.005	19.995	103.367	20.138	6.004	0.492
436.000	284.576	80.006	19.993	103.367	20.137	6.063	0.503
436.500	284.814	80.005	19.995	103.365	20.140	5.887	0.499
437.000	285.059	80.005	19.994	103.366	20.139	5.944	0.488
437.500	285.331	80.005	19.994	103.366	20.138	5.960	0.500
438.000	285.528	80.004	19.995	103.366	20.143	5.655	0.493
438.500	285.807	80.006	19.995	103.365	20.148	5.329	0.473
439.000	286.033	80.005	19.995	103.364	20.140	5.847	0.490
439.500	286.270	80.005	19.994	103.362	20.144	5.589	0.484
440.000	286.547	80.006	19.994	103.361	20.148	5.357	0.489
440.500	286.812	80.005	19.994	103.360	20.146	5.447	0.528
441.000	287.038	80.006	19.994	103.359	20.143	5.673	0.517
441.500	287.322	80.004	19.995	103.359	20.144	5.585	0.501
442.000	287.557	80.005	19.994	103.360	20.147	5.370	0.514
442.500	287.798	80.006	19.994	103.360	20.149	5.253	0.497
443.000	288.012	80.006	19.994	103.356	20.149	5.283	0.466
443.500	288.300	80.006	19.994	103.354	20.154	4.961	0.479
444.000	288.526	80.005	19.994	103.349	20.151	5.121	0.508
444.500	288.808	80.006	19.994	103.343	20.153	5.031	0.511
445.000	289.051	80.006	19.994	103.338	20.150	5.185	0.517
445.500	289.303	80.006	19.995	103.336	20.151	5.103	0.510
446.000	289.528	80.006	19.993	103.333	20.151	5.153	0.486
446.500	289.783	80.006	19.993	103.330	20.155	4.837	0.478
447.000	290.043	80.004	19.994	103.328	20.159	4.622	0.498
447.500	290.258	80.006	19.994	103.326	20.150	5.167	0.495
448.000	290.514	80.005	19.993	103.326	20.152	5.034	0.473
448.500	290.752	80.005	19.994	103.326	20.154	4.901	0.483
449.000	291.024	80.005	19.994	103.327	20.154	4.899	0.502
449.500	291.291	80.006	19.994	103.328	20.157	4.738	0.524
450.000	291.539	80.006	19.994	103.329	20.153	4.980	0.527
450.500	291.830	80.005	19.994	103.328	20.160	4.540	0.527
451.000	292.044	80.005	19.994	103.327	20.155	4.841	0.522
451.500	292.299	80.005	19.994	103.327	20.154	4.900	0.487
452.000	292.564	80.006	19.994	103.328	20.157	4.703	0.494
452.500	292.801	80.006	19.995	103.327	20.163	4.330	0.511
453.000	292.992	80.006	19.994	103.326	20.157	4.703	0.465
453.500	293.262	80.006	19.995	103.319	20.162	4.388	0.444
454.000	293.531	80.006	19.995	103.312	20.158	4.644	0.500
454.500	293.759	80.005	19.995	103.304	20.161	4.446	0.518
455.000	294.009	80.003	19.993	103.298	20.157	4.766	0.487
455.500	294.294	80.005	19.995	103.293	20.162	4.403	0.506
456.000	294.521	80.004	19.995	103.293	20.163	4.322	0.524
456.500	294.758	80.004	19.994	103.293	20.164	4.286	0.488
457.000	295.013	80.005	19.994	103.293	20.159	4.609	0.477
457.500	295.256	80.003	19.994	103.293	20.164	4.274	0.495
458.000	295.506	80.003	19.995	103.294	20.168	4.035	0.496
458.500	295.739	80.003	19.994	103.289	20.164	4.268	0.488
459.000	296.007	80.005	19.995	103.287	20.164	4.283	0.492
459.500	296.247	80.004	19.995	103.286	20.162	4.416	0.505
460.000	296.514	80.004	19.995	103.284	20.164	4.249	0.508
460.500	296.750	80.005	19.994	103.277	20.165	4.207	0.505
461.000	296.981	80.004	19.994	103.273	20.168	3.974	0.485
461.500	297.215	80.004	19.995	103.274	20.167	4.064	0.467
462.000	297.462	80.004	19.994	103.270	20.163	4.331	0.474
462.500	297.736	80.004	19.994	103.267	20.167	4.082	0.501
463.000	297.984	80.005	19.995	103.270	20.166	4.109	0.521
463.500	298.192	80.004	19.994	103.275	20.168	4.001	0.489
464.000	298.459	80.004	19.994	103.273	20.169	3.928	0.465
464.500	298.675	80.005	19.995	103.270	20.168	4.035	0.479
465.000	298.927	80.005	19.995	103.268	20.170	3.843	0.476
465.500	299.182	80.005	19.995	103.264	20.171	3.822	0.487
466.000	299.412	80.004	19.994	103.258	20.168	4.021	0.496
466.500	299.650	80.007	19.995	103.254	20.172	3.739	0.477
467.000	299.873	80.005	19.995	103.252	20.170	3.870	0.464
467.500	300.095	80.007	19.996	103.252	20.173	3.680	0.453
468.000	300.386	80.005	19.993	103.252	20.170	3.861	0.479
468.500	300.627	80.007	19.995	103.251	20.173	3.662	0.523
469.000	300.853	80.005	19.994	103.251	20.169	3.908	0.500
469.500	301.079	80.006	19.995	103.251	20.172	3.728	0.460
470.000	301.384	80.007	19.994	103.253	20.174	3.578	0.492
470.500	301.551	80.007	19.994	103.253	20.169	3.929	0.502
471.000	301.809	80.007	19.993	103.252	20.171	3.833	0.448
471.500	302.083	80.007	19.993	103.252	20.171	3.802	0.478
472.000	302.329	80.007	19.994	103.250	20.174	3.630	0.526
472.500	302.541	80.007	19.995	103.249	20.171	3.784	0.489
473.000	302.785	80.007	19.994	103.248	20.170	3.859	0.457
473.500	303.029	80.007	19.994	103.249	20.176	3.483	0.472
474.000	303.272	80.007	19.995	103.249	20.176	3.479	0.487
474.500	303.512	80.006	19.993	103.250	20.173	3.698	0.485
475.000	303.783	80.008	19.994	103.249	20.173	3.700	0.497
475.500	303.994	80.007	19.994	103.248	20.170	3.881	0.497
476.000	304.222	80.006	19.994	103.247	20.177	3.395	0.460
476.500	304.493	80.007	19.993	103.248	20.168	3.976	0.469
477.000	304.748	80.005	19.993	103.247	20.174	3.594	0.512
477.500	304.962	80.007	19.993	103.247	20.176	3.494	0.498
478.000	305.175	80.006	19.994	103.248	20.173	3.675	0.448
478.500	305.462	80.007	19.994	103.248	20.174	3.626	0.463
479.000	305.692	80.006	19.994	103.248	20.175	3.542	0.508
479.500	305.913	80.008	19.994	103.248	20.173	3.693	0.484
480.000	306.178	80.006	19.994	103.248	20.176	3.490	0.468
480.500	306.395	80.006	19.995	103.249	20.177	3.413	0.484
481.000	306.668	80.006	19.994	103.249	20.176	3.454	0.487
481.500	306.912	80.007	19.995	103.249	20.177	3.407	0.504
482.000	307.163	80.006	19.994	103.249	20.178	3.336	0.506
482.500	307.371	80.006	19.995	103.249	20.181	3.174	0.477
483.000	307.604	80.006	19.994	103.249	20.177	3.384	0.450
483.500	307.892	80.006	19.994	103.249	20.179	3.300	0.481
484.000	308.126	80.006	19.995	103.248	20.180	3.230	0.521
484.500	308.369	80.005	19.993	103.246	20.179	3.251	0.500
485.000	308.602	80.005	19.994	103.245	20.177	3.395	0.477
485.500	308.810	80.007	19.994	103.245	20.176	3.449	0.458
486.000	309.063	80.006	19.994	103.245	20.180	3.203	0.451
486.500	309.282	80.007	19.994	103.245	20.181	3.169	0.467
487.000	309.556	80.006	19.995	103.247	20.179	3.266	0.482
487.500	309.808	80.006	19.996	103.249	20.178	3.318	0.510
488.000	310.040	80.005	19.994	103.249	20.177	3.404	0.505
488.500	310.292	80.006	19.995	103.249	20.180	3.212	0.484
489.000	310.531	80.005	19.994	103.249	20.180	3.208	0.487
489.500	310.751	80.005	19.995	103.248	20.180	3.243	0.475
490.000	311.010	80.007	19.995	103.248	20.179	3.280	0.469
490.500	311.234	80.006	19.995	103.248	20.177	3.383	0.481
491.000	311.516	80.007	19.996	103.248	20.178	3.350	0.495
491.500	311.738	80.009	19.995	103.248	20.177	3.426	0.505
492.000	312.002	80.007	19.995	103.248	20.175	3.531	0.495
492.500	312.219	80.006	19.994	103.248	20.182	3.060	0.484
493.000	312.491	80.007	19.995	103.248	20.178	3.338	0.485
493.500	312.722	80.007	19.995	103.248	20.178	3.340	0.495
494.000	312.977	80.008	19.995	103.248	20.178	3.359	0.494
494.500	313.211	80.008	19.995	103.248	20.179	3.306	0.488
495.000	313.453	80.006	19.995	103.248	20.177	3.393	0.483
495.500	313.727	80.007	19.994	103.247	20.182	3.099	0.496
496.000	313.966	80.007	19.994	103.248	20.177	3.422	0.515
496.500	314.217	80.008	19.995	103.250	20.179	3.262	0.502
497.000	314.444	80.009	19.994	103.250	20.176	3.481	0.484
497.500	314.644	80.008	19.995	103.251	20.177	3.428	0.452
498.000	314.931	80.008	19.994	103.253	20.181	3.164	0.457
498.500	315.163	80.007	19.994	103.252	20.177	3.437	0.503
499.000	315.396	80.008	19.994	103.250	20.178	3.347	0.492
499.500	315.648	80.007	19.995	103.252	20.179	3.297	0.475
500.000	315.884	80.007	19.995	103.252	20.184	2.942	0.487
500.500	316.141	80.008	19.994	103.253	20.178	3.315	0.491
501.000	316.410	80.006	19.994	103.255	20.177	3.442	0.509
501.500	316.638	80.007	19.994	103.256	20.181	3.132	0.511
502.000	316.902	80.008	19.994	103.254	20.180	3.233	0.495
502.500	317.117	80.007	19.995	103.253	20.180	3.190	0.486
503.000	317.383	80.007	19.995	103.251	20.181	3.132	0.480
503.500	317.646	80.007	19.994	103.251	20.178	3.331	0.505
504.000	317.854	80.007	19.994	103.253	20.179	3.247	0.500
504.500	318.140	80.005	19.994	103.256	20.181	3.121	0.483
505.000	318.383	80.007	19.994	103.260	20.179	3.270	0.512
505.500	318.640	80.005	19.994	103.260	20.176	3.460	0.514
506.000	318.859	80.006	19.994	103.258	20.181	3.168	0.488
506.500	319.158	80.004	19.995	103.256	20.181	3.132	0.497
507.000	319.360	80.004	19.995	103.254	20.178	3.351	0.510
507.500	319.615	80.003	19.994	103.253	20.181	3.161	0.479
508.000	319.850	80.005	19.994	103.256	20.178	3.366	0.474
508.500	320.101	80.004	19.997	103.259	20.180	3.233	0.488
509.000	320.381	80.004	19.994	103.261	20.181	3.171	0.508
509.500	320.634	80.005	19.996	103.263	20.182	3.058	0.532
510.000	320.891	80.003	19.995	103.267	20.183	3.022	0.522
510.500	321.159	80.004	19.993	103.266	20.181	3.164	0.518
511.000	321.346	80.003	19.997	103.268	20.177	3.381	0.490
511.500	321.640	80.005	19.998	103.272	20.180	3.197	0.468
512.000	321.900	80.004	19.997	103.276	20.182	3.096	0.518
512.500	322.157	80.004	19.997	103.276	20.179	3.297	0.535
513.000	322.398	80.005	19.996	103.281	20.178	3.349	0.507
513.500	322.649	80.004	19.997	103.277	20.177	3.423	0.495
514.000	322.921	80.004	19.996	103.274	20.181	3.137	0.508
514.500	323.168	80.004	19.996	103.269	20.179	3.256	0.521
515.000	323.421	80.005	19.995	103.264	20.179	3.279	0.509
515.500	323.701	80.004	19.995	103.258	20.178	3.335	0.516
516.000	323.922	80.005	19.997	103.256	20.177	3.435	0.517
516.500	324.198	80.004	19.996	103.255	20.176	3.451	0.499
517.000	324.420	80.003	19.995	103.262	20.178	3.367	0.497
517.500	324.680	80.004	19.995	103.269	20.177	3.390	0.489
518.000	324.957	80.003	19.995	103.275	20.178	3.351	0.509
518.500	325.195	80.003	19.996	103.281	20.176	3.455	0.526
519.000	325.470	80.004	19.996	103.284	20.177	3.440	0.514
519.500	325.731	80.003	19.996	103.277	20.177	3.423	0.524
520.000	325.983	80.004	19.996	103.273	20.182	3.078	0.524
520.500	326.245	80.004	19.996	103.270	20.178	3.345	0.514
521.000	326.476	80.003	19.995	103.269	20.178	3.351	0.504
521.500	326.728	80.003	19.995	103.268	20.178	3.320	0.488
522.000	327.039	80.005	19.995	103.271	20.176	3.453	0.523
522.500	327.246	80.003	19.995	103.271	20.179	3.250	0.541
523.000	327.544	80.004	19.996	103.275	20.175	3.545	0.511
523.500	327.764	80.003	19.995	103.277	20.174	3.599	0.512
524.000	328.049	80.003	19.995	103.277	20.178	3.338	0.512
524.500	328.303	80.004	19.995	103.277	20.179	3.250	0.522
525.000	328.565	80.003	19.995	103.273	20.178	3.311	0.527
525.500	328.809	80.004	19.995	103.273	20.177	3.442	0.511
526.000	329.061	80.004	19.995	103.272	20.173	3.682	0.501
526.500	329.319	80.004	19.995	103.269	20.177	3.438	0.503
527.000	329.596	80.003	19.994	103.270	20.177	3.435	0.522
527.500	329.838	80.004	19.994	103.273	20.182	3.082	0.527
528.000	330.093	80.005	19.994	103.267	20.181	3.146	0.508
528.500	330.313	80.005	19.995	103.262	20.181	3.116	0.485
529.000	330.601	80.006	19.994	103.264	20.181	3.157	0.491
529.500	330.842	80.004	19.995	103.265	20.179	3.266	0.519
530.000	331.103	80.006	19.994	103.265	20.179	3.288	0.515
530.500	331.357	80.006	19.995	103.270	20.180	3.194	0.509
531.000	331.628	80.004	19.995	103.271	20.179	3.307	0.520
531.500	331.875	80.004	19.994	103.271	20.180	3.223	0.522
532.000	332.147	80.005	19.994	103.269	20.174	3.618	0.518
532.500	332.397	80.005	19.994	103.271	20.178	3.357	0.520
533.000	332.661	80.004	19.994	103.269	20.180	3.183	0.518
533.500	332.938	80.005	19.995	103.273	20.179	3.244	0.528
534.000	333.186	80.005	19.995	103.275	20.180	3.221	0.533
534.500	333.433	80.006	19.994	103.277	20.179	3.293	0.510
535.000	333.707	80.004	19.994	103.275	20.172	3.721	0.508
535.500	334.008	80.005	19.994	103.271	20.178	3.320	0.548
536.000	334.232	80.004	19.994	103.266	20.183	3.026	0.550
536.500	334.498	80.005	19.994	103.260	20.181	3.176	0.508
537.000	334.717	80.003	19.995	103.254	20.182	3.099	0.488
537.500	335.011	80.005	19.994	103.255	20.178	3.336	0.499
538.000	335.264	80.005	19.995	103.261	20.178	3.354	0.530
538.500	335.499	80.005	19.995	103.266	20.179	3.295	0.518
539.000	335.762	80.005	19.994	103.267	20.182	3.054	0.493
539.500	336.043	80.005	19.995	103.266	20.181	3.114	0.522
540.000	336.294	80.004	19.993	103.264	20.179	3.278	0.538
540.500	336.525	80.005	19.994	103.261	20.181	3.149	0.507
541.000	336.785	80.003	19.995	103.259	20.180	3.226	0.486
541.500	337.061	80.005	19.996	103.258	20.178	3.338	0.514
542.000	337.338	80.005	19.995	103.258	20.182	3.047	0.544
542.500	337.621	80.005	19.994	103.261	20.184	2.970	0.556
543.000	337.864	80.004	19.994	103.257	20.182	3.056	0.543
543.500	338.141	80.004	19.994	103.254	20.183	2.981	0.523
544.000	338.393	80.006	19.994	103.254	20.184	2.947	0.525
544.500	338.606	80.004	19.994	103.253	20.181	3.121	0.497
545.000	338.868	80.003	19.994	103.250	20.181	3.176	0.470
545.500	339.130	80.006	19.995	103.251	20.181	3.124	0.500
546.000	339.370	80.006	19.994	103.252	20.182	3.076	0.513
546.500	339.642	80.005	19.995	103.252	20.177	3.435	0.507
547.000	339.907	80.005	19.995	103.252	20.181	3.159	0.525
547.500	340.189	80.005	19.994	103.256	20.178	3.325	0.542
548.000	340.407	80.006	19.995	103.260	20.180	3.223	0.523
548.500	340.675	80.005	19.994	103.263	20.178	3.343	0.493
549.000	340.920	80.005	19.993	103.263	20.177	3.424	0.500
549.500	341.166	80.006	19.994	103.264	20.182	3.049	0.502
550.000	341.469	80.005	19.996	103.260	20.179	3.277	0.520
550.500	341.698	80.007	19.996	103.255	20.181	3.117	0.541
551.000	341.999	80.006	19.995	103.252	20.178	3.345	0.531
551.500	342.218	80.006	19.994	103.253	20.181	3.153	0.525
552.000	342.460	80.007	19.995	103.253	20.181	3.164	0.490
552.500	342.708	80.006	19.995	103.251	20.176	3.443	0.476
553.000	342.965	80.008	19.994	103.251	20.179	3.264	0.498
553.500	343.229	80.006	19.995	103.251	20.178	3.368	0.513
554.000	343.458	80.008	19.995	103.250	20.176	3.458	0.507
554.500	343.766	80.007	19.995	103.250	20.174	3.590	0.515
555.000	343.994	80.007	19.994	103.250	20.178	3.372	0.536
555.500	344.287	80.006	19.995	103.250	20.175	3.524	0.528
556.000	344.531	80.008	19.995	103.251	20.178	3.320	0.529
556.500	344.810	80.006	19.994	103.255	20.178	3.364	0.530
557.000	345.044	80.006	19.995	103.256	20.178	3.354	0.518
557.500	345.273	80.007	19.994	103.257	20.178	3.352	0.488
558.000	345.525	80.007	19.995	103.260	20.182	3.095	0.473
558.500	345.797	80.008	19.994	103.262	20.182	3.101	0.503
559.000	346.071	80.008	19.994	103.259	20.182	3.088	0.535
559.500	346.297	80.009	19.995	103.258	20.182	3.103	0.523
560.000	346.576	80.008	19.996	103.258	20.179	3.250	0.502
560.500	346.825	80.007	19.993	103.255	20.185	2.913	0.516
561.000	347.077	80.007	19.995	103.253	20.183	3.027	0.515
561.500	347.340	80.007	19.993	103.251	20.180	3.189	0.508
562.000	347.597	80.007	19.995	103.251	20.179	3.309	0.517
562.500	347.861	80.006	19.994	103.251	20.179	3.246	0.521
563.000	348.096	80.006	19.993	103.251	20.182	3.108	0.510
563.500	348.353	80.005	19.995	103.251	20.180	3.241	0.496
564.000	348.585	80.006	19.996	103.252	20.181	3.160	0.490
564.500	348.832	80.006	19.994	103.251	20.181	3.171	0.484
565.000	349.133	80.005	19.994	103.250	20.175	3.519	0.514
565.500	349.358	80.007	19.994	103.249	20.177	3.400	0.537
566.000	349.605	80.006	19.995	103.251	20.176	3.458	0.499
566.500	349.874	80.006	19.993	103.251	20.178	3.370	0.494
567.000	350.120	80.006	19.994	103.251	20.174	3.605	0.515
567.500	350.368	80.006	19.994	103.251	20.176	3.506	0.505
568.000	350.632	80.006	19.994	103.251	20.174	3.580	0.503
568.500	350.870	80.005	19.994	103.250	20.179	3.269	0.507
569.000	351.123	80.006	19.992	103.250	20.179	3.244	0.497
569.500	351.370	80.007	19.994	103.250	20.177	3.386	0.495
570.000	351.643	80.006	19.995	103.253	20.182	3.061	0.510
570.500	351.871	80.004	19.994	103.253	20.180	3.187	0.511
571.000	352.140	80.005	19.994	103.253	20.176	3.482	0.499
571.500	352.363	80.005	19.994	103.255	20.182	3.054	0.494
572.000	352.631	80.006	19.994	103.256	20.180	3.201	0.491
572.500	352.888	80.007	19.994	103.255	20.183	3.018	0.508
573.000	353.174	80.006	19.994	103.255	20.177	3.384	0.534
573.500	353.438	80.006	19.994	103.255	20.177	3.379	0.546
574.000	353.715	80.006	19.994	103.253	20.180	3.219	0.545
574.500	353.910	80.007	19.994	103.252	20.177	3.386	0.507
575.000	354.167	80.008	19.995	103.249	20.182	3.095	0.462
575.500	354.428	80.006	19.994	103.247	20.183	3.036	0.485
576.000	354.636	80.006	19.994	103.248	20.178	3.351	0.494
576.500	354.886	80.007	19.995	103.247	20.177	3.386	0.464
577.000	355.142	80.008	19.994	103.247	20.179	3.267	0.482
577.500	355.415	80.006	19.994	103.249	20.177	3.389	0.517
578.000	355.663	80.006	19.994	103.251	20.180	3.216	0.525
578.500	355.890	80.007	19.994	103.250	20.179	3.269	0.498
579.000	356.115	80.008	19.994	103.250	20.179	3.269	0.464
579.500	356.351	80.006	19.994	103.250	20.176	3.504	0.457
580.000	356.587	80.007	19.994	103.248	20.180	3.205	0.467
580.500	356.841	80.007	19.994	103.247	20.183	3.009	0.481
581.000	357.128	80.006	19.994	103.245	20.182	3.076	0.515
581.500	357.355	80.007	19.994	103.239	20.180	3.183	0.527
582.000	357.615	80.007	19.994	103.238	20.177	3.418	0.501
582.500	357.830	80.008	19.994	103.240	20.180	3.205	0.481
583.000	358.100	80.005	19.994	103.241	20.181	3.173	0.480
583.500	358.353	80.007	19.995	103.242	20.180	3.180	0.504
584.000	358.596	80.007	19.994	103.248	20.179	3.287	0.509
584.500	358.790	80.007	19.995	103.250	20.176	3.464	0.466
585.000	359.072	80.005	19.994	103.247	20.179	3.258	0.456
585.500	359.338	80.006	19.995	103.242	20.178	3.358	0.512
586.000	359.603	80.006	19.994	103.237	20.180	3.183	0.540
586.500	359.826	80.006	19.995	103.236	20.179	3.256	0.510
587.000	360.019	80.006	19.994	103.236	20.180	3.217	0.452
587.500	360.275	80.004	19.994	103.238	20.179	3.266	0.432
588.000	360.557	80.006	19.996	103.243	20.176	3.474	0.493
588.500	360.778	80.003	19.994	103.247	20.180	3.224	0.521
589.000	361.034	80.005	19.994	103.248	20.178	3.327	0.490
589.500	361.250	80.004	19.995	103.248	20.180	3.224	0.474
590.000	361.483	80.004	19.995	103.249	20.180	3.210	0.460
590.500	361.747	80.004	19.997	103.249	20.176	3.443	0.473
591.000	362.037	80.005	19.995	103.250	20.179	3.246	0.525
591.500	362.251	80.004	19.995	103.250	20.178	3.362	0.529
592.000	362.472	80.004	19.996	103.250	20.182	3.050	0.470
592.500	362.723	80.004	19.995	103.249	20.181	3.156	0.453
593.000	362.934	80.006	19.995	103.250	20.179	3.292	0.467
593.500	363.210	80.005	19.995	103.250	20.179	3.276	0.475
594.000	363.461	80.004	19.995	103.251	20.178	3.343	0.507
594.500	363.711	80.004	19.995	103.249	20.179	3.303	0.514
595.000	363.948	80.005	19.994	103.244	20.179	3.257	0.494
595.500	364.125	80.005	19.995	103.238	20.182	3.099	0.450
596.000	364.414	80.004	19.994	103.236	20.179	3.250	0.440
596.500	364.671	80.004	19.994	103.230	20.179	3.296	0.506
597.000	364.886	80.006	19.995	103.230	20.178	3.339	0.508
597.500	365.143	80.004	19.995	103.235	20.183	3.043	0.472
598.000	365.378	80.004	19.995	103.240	20.181	3.149	0.482
598.500	365.586	80.005	19.994	103.241	20.181	3.133	0.467
599.000	365.839	80.004	19.994	103.242	20.181	3.176	0.452
599.500	366.079	80.005	19.995	103.240	20.178	3.343	0.477
600.000	366.336	80.004	19.995	103.241	20.176	3.479	0.495
600.500	366.591	80.004	19.995	103.238	20.176	3.445	0.504
601.000	366.818	80.005	19.994	103.235	20.184	2.929	0.497
601.500	367.037	80.005	19.994	103.234	20.178	3.364	0.464
602.000	367.309	80.006	19.995	103.235	20.182	3.097	0.469
602.500	367.538	80.005	19.995	103.233	20.178	3.325	0.496
603.000	367.807	80.005	19.994	103.235	20.179	3.269	0.500
603.500	368.042	80.005	19.995	103.239	20.177	3.389	0.501
604.000	368.268	80.007	19.994	103.242	20.179	3.267	0.483
604.500	368.523	80.005	19.994	103.243	20.179	3.260	0.471
605.000	368.783	80.004	19.996	103.244	20.177	3.400	0.498
605.500	369.000	80.004	19.996	103.244	20.178	3.364	0.496
606.000	369.289	80.005	19.995	103.244	20.175	3.516	0.491
606.500	369.491	80.005	19.995	103.245	20.179	3.294	0.499
607.000	369.741	80.005	19.995	103.247	20.179	3.255	0.472
607.500	369.986	80.006	19.996	103.248	20.176	3.447	0.473
608.000	370.176	80.005	19.995	103.248	20.174	3.599	0.465
608.500	370.464	80.003	19.995	103.248	20.176	3.464	0.457
609.000	370.721	80.004	19.995	103.244	20.180	3.233	0.511
609.500	370.937	80.005	19.995	103.242	20.176	3.447	0.509
610.000	371.189	80.005	19.994	103.242	20.177	3.418	0.470
610.500	371.448	80.005	19.996	103.242	20.175	3.528	0.489
611.000	371.710	80.005	19.995	103.243	20.177	3.402	0.516
611.500	371.925	80.004	19.995	103.247	20.177	3.395	0.499
612.000	372.155	80.005	19.996	103.249	20.174	3.590	0.462
612.500	372.410	80.004	19.995	103.250	20.177	3.398	0.465
613.000	372.645	80.005	19.995	103.248	20.176	3.497	0.487
613.500	372.877	80.005	19.995	103.248	20.175	3.518	0.478
614.000	373.112	80.004	19.995	103.246	20.176	3.500	0.467
614.500	373.394	80.004	19.996	103.244	20.176	3.495	0.493
615.000	373.635	80.004	19.996	103.238	20.179	3.275	0.520
615.500	373.877	80.004	19.995	103.234	20.177	3.432	0.503
616.000	374.098	80.003	19.996	103.232	20.177	3.389	0.472
616.500	374.378	80.003	19.997	103.234	20.179	3.273	0.482
617.000	374.560	80.004	19.996	103.235	20.175	3.533	0.482
617.500	374.822	80.004	19.995	103.235	20.175	3.513	0.453
618.000	375.077	80.005	19.996	103.235	20.179	3.267	0.481
618.500	375.308	80.004	19.995	103.236	20.176	3.468	0.501
619.000	375.524	80.004	19.995	103.236	20.178	3.319	0.467
619.500	375.787	80.004	19.995	103.237	20.178	3.355	0.463
620.000	376.030	80.004	19.995	103.243	20.176	3.463	0.492
620.500	376.292	80.004	19.996	103.246	20.171	3.786	0.505
621.000	376.515	80.003	19.996	103.246	20.173	3.701	0.495
621.500	376.739	80.004	19.996	103.246	20.176	3.454	0.466
622.000	376.980	80.005	19.996	103.245	20.172	3.766	0.456
622.500	377.226	80.004	19.995	103.244	20.176	3.443	0.476
623.000	377.507	80.004	19.995	103.242	20.175	3.522	0.508
623.500	377.712	80.006	19.995	103.240	20.174	3.599	0.507
624.000	377.960	80.004	19.995	103.238	20.175	3.574	0.469
624.500	378.205	80.006	19.995	103.237	20.174	3.626	0.472
625.000	378.432	80.004	19.995	103.238	20.171	3.832	0.482
625.500	378.718	80.004	19.994	103.241	20.173	3.655	0.493
626.000	378.945	80.005	19.995	103.243	20.172	3.719	0.513
626.500	379.141	80.006	19.995	103.244	20.172	3.766	0.468
627.000	379.389	80.006	19.995	103.244	20.171	3.779	0.433
627.500	379.673	80.005	19.995	103.245	20.174	3.605	0.488
628.000	379.913	80.006	19.994	103.241	20.168	3.981	0.528
628.500	380.135	80.006	19.995	103.241	20.172	3.766	0.493
629.000	380.396	80.006	19.994	103.242	20.170	3.902	0.472
629.500	380.647	80.004	19.996	103.243	20.170	3.893	0.498
630.000	380.858	80.005	19.996	103.243	20.173	3.703	0.487
630.500	381.130	80.006	19.996	103.245	20.173	3.682	0.472
631.000	381.378	80.007	19.995	103.247	20.170	3.845	0.501
631.500	381.591	80.006	19.995	103.248	20.168	4.017	0.491
632.000	381.870	80.006	19.995	103.244	20.166	4.123	0.477
632.500	382.097	80.006	19.995	103.239	20.168	4.015	0.499
633.000	382.340	80.007	19.995	103.240	20.170	3.875	0.488
633.500	382.600	80.006	19.994	103.239	20.167	4.080	0.487
634.000	382.827	80.006	19.994	103.236	20.173	3.700	0.495
634.500	383.045	80.006	19.994	103.238	20.170	3.872	0.466
635.000	383.295	80.007	19.993	103.243	20.166	4.145	0.456
635.500	383.530	80.007	19.995	103.241	20.171	3.788	0.477
636.000	383.779	80.006	19.993	103.243	20.169	3.926	0.485
636.500	384.029	80.008	19.995	103.245	20.171	3.798	0.492
637.000	384.227	80.008	19.995	103.246	20.172	3.753	0.473
637.500	384.505	80.007	19.994	103.247	20.172	3.730	0.462
638.000	384.740	80.007	19.994	103.250	20.171	3.803	0.494
638.500	384.988	80.007	19.994	103.249	20.169	3.913	0.498
639.000	385.206	80.006	19.993	103.246	20.170	3.893	0.475
639.500	385.475	80.008	19.995	103.241	20.171	3.809	0.477
640.000	385.696	80.006	19.994	103.238	20.170	3.892	0.489
640.500	385.942	80.006	19.994	103.238	20.170	3.847	0.478
641.000	386.203	80.005	19.995	103.240	20.170	3.840	0.487
641.500	386.406	80.006	19.994	103.243	20.164	4.268	0.485
642.000	386.658	80.006	19.995	103.247	20.166	4.162	0.459
642.500	386.917	80.005	19.995	103.245	20.168	4.035	0.484
643.000	387.146	80.007	19.994	103.243	20.168	4.033	0.500
643.500	387.397	80.008	19.994	103.242	20.170	3.892	0.483
644.000	387.641	80.006	19.994	103.241	20.166	4.138	0.487
644.500	387.886	80.004	19.995	103.241	20.166	4.159	0.492
645.000	388.113	80.006	19.994	103.246	20.162	4.408	0.480
645.500	388.373	80.005	19.993	103.248	20.165	4.193	0.480
646.000	388.631	80.006	19.995	103.248	20.165	4.229	0.503
646.500	388.853	80.006	19.995	103.248	20.165	4.184	0.499
647.000	389.115	80.006	19.993	103.243	20.168	3.983	0.482
647.500	389.353	80.006	19.995	103.239	20.165	4.205	0.492
648.000	389.638	80.007	19.995	103.236	20.163	4.338	0.512
648.500	389.839	80.007	19.994	103.234	20.164	4.248	0.505
649.000	390.128	80.006	19.994	103.235	20.167	4.061	0.488
649.500	390.341	80.006	19.995	103.240	20.161	4.488	0.496
650.000	390.579	80.006	19.994	103.245	20.164	4.262	0.477
650.500	390.913	80.007	19.995	103.248	20.163	4.336	0.512
651.000	391.097	80.007	19.994	103.250	20.160	4.510	0.545
651.500	391.362	80.005	19.994	103.252	20.164	4.261	0.483
652.000	391.633	80.006	19.994	103.251	20.154	4.935	0.493
652.500	391.881	80.005	19.994	103.248	20.162	4.404	0.528
653.000	392.114	80.005	19.994	103.248	20.161	4.465	0.500
653.500	392.381	80.006	19.994	103.248	20.158	4.641	0.491
654.000	392.604	80.006	19.994	103.247	20.159	4.625	0.495
654.500	392.870	80.005	19.995	103.249	20.160	4.562	0.489
655.000	393.099	80.007	19.994	103.253	20.162	4.420	0.492
655.500	393.345	80.006	19.994	103.253	20.163	4.356	0.485
656.000	393.613	80.005	19.995	103.254	20.160	4.503	0.495
656.500	393.861	80.008	19.995	103.254	20.157	4.759	0.515
657.000	394.112	80.007	19.994	103.254	20.155	4.836	0.507
657.500	394.380	80.008	19.994	103.251	20.160	4.533	0.509
658.000	394.642	80.008	19.994	103.245	20.157	4.707	0.525
658.500	394.883	80.008	19.993	103.237	20.153	4.982	0.516
659.000	395.107	80.008	19.993	103.232	20.153	5.000	0.484
659.500	395.341	80.008	19.994	103.226	20.157	4.729	0.462
660.000	395.621	80.008	19.993	103.227	20.157	4.704	0.486
660.500	395.876	80.007	19.993	103.231	20.159	4.632	0.525
661.000	396.112	80.007	19.994	103.235	20.154	4.944	0.513
661.500	396.389	80.009	19.994	103.235	20.157	4.745	0.502
662.000	396.646	80.009	19.993	103.238	20.151	5.159	0.524
662.500	396.881	80.009	19.993	103.237	20.153	5.014	0.513
663.000	397.116	80.008	19.993	103.238	20.154	4.917	0.481
663.500	397.365	80.008	19.993	103.240	20.161	4.469	0.477
664.000	397.610	80.010	19.994	103.245	20.158	4.675	0.489
664.500	397.864	80.008	19.994	103.246	20.153	5.010	0.496
665.000	398.116	80.008	19.993	103.245	20.154	4.962	0.503
665.500	398.349	80.008	19.995	103.244	20.151	5.157	0.496
666.000	398.626	80.007	19.994	103.241	20.152	5.057	0.498
666.500	398.853	80.009	19.993	103.238	20.157	4.745	0.507
667.000	399.102	80.009	19.994	103.238	20.154	4.919	0.490
667.500	399.389	80.009	19.993	103.239	20.150	5.199	0.506
668.000	399.616	80.007	19.993	103.237	20.147	5.367	0.525
668.500	399.865	80.009	19.994	103.240	20.156	4.792	0.495
669.000	400.140	80.007	19.994	103.243	20.147	5.387	0.500
669.500	400.371	80.008	19.994	103.243	20.151	5.116	0.515
670.000	400.640	80.007	19.994	103.246	20.149	5.238	0.503
670.500	400.855	80.006	19.993	103.246	20.151	5.121	0.492
671.000	401.124	80.006	19.995	103.246	20.146	5.466	0.484
671.500	401.408	80.007	19.994	103.244	20.151	5.134	0.519
672.000	401.664	80.006	19.995	103.240	20.150	5.209	0.546
672.500	401.865	80.006	19.994	103.238	20.146	5.440	0.498
673.000	402.174	80.006	19.994	103.237	20.150	5.209	0.484
673.500	402.437	80.005	19.995	103.237	20.146	5.465	0.541
674.000	402.653	80.006	19.995	103.238	20.148	5.336	0.525
674.500	402.938	80.005	19.996	103.243	20.144	5.602	0.490
675.000	403.165	80.006	19.995	103.241	20.145	5.548	0.506
675.500	403.418	80.005	19.995	103.241	20.146	5.475	0.496
676.000	403.691	80.007	19.994	103.238	20.144	5.575	0.503
676.500	403.953	80.006	19.995	103.233	20.145	5.547	0.531
677.000	404.205	80.004	19.995	103.231	20.141	5.794	0.525
677.500	404.452	80.005	19.996	103.234	20.144	5.563	0.507
678.000	404.698	80.005	19.994	103.236	20.143	5.679	0.496
678.500	404.962	80.005	19.995	103.239	20.140	5.867	0.501
679.000	405.226	80.004	19.995	103.241	20.143	5.662	0.519
679.500	405.474	80.006	19.995	103.239	20.144	5.562	0.520
680.000	405.747	80.004	19.995	103.238	20.140	5.888	0.516
680.500	405.999	80.004	19.995	103.235	20.142	5.754	0.523
681.000	406.241	80.006	19.996	103.232	20.142	5.725	0.510
681.500	406.499	80.006	19.995	103.232	20.141	5.815	0.497
682.000	406.730	80.006	19.994	103.235	20.140	5.874	0.494
682.500	407.011	80.005	19.996	103.233	20.138	5.965	0.500
683.000	407.273	80.004	19.994	103.231	20.136	6.096	0.528
683.500	407.499	80.005	19.995	103.231	20.141	5.786	0.515
684.000	407.806	80.005	19.995	103.228	20.139	5.890	0.511
684.500	408.033	80.006	19.995	103.225	20.140	5.840	0.534
685.000	408.290	80.006	19.994	103.228	20.135	6.157	0.509
685.500	408.532	80.007	19.996	103.230	20.138	6.007	0.491
686.000	408.795	80.005	19.996	103.230	20.137	6.045	0.502
686.500	409.066	80.006	19.995	103.237	20.136	6.111	0.520
687.000	409.338	80.006	19.994	103.241	20.137	6.032	0.538
687.500	409.591	80.006	19.995	103.242	20.132	6.407	0.534
688.000	409.810	80.006	19.995	103.244	20.138	6.020	0.499
688.500	410.093	80.005	19.994	103.243	20.133	6.330	0.487
689.000	410.297	80.005	19.994	103.237	20.134	6.278	0.495
689.500	410.574	80.006	19.995	103.232	20.132	6.382	0.484
690.000	410.882	80.006	19.996	103.229	20.134	6.261	0.533
690.500	411.123	80.005	19.995	103.227	20.133	6.288	0.567
691.000	411.371	80.005	19.994	103.229	20.133	6.335	0.519
691.500	411.621	80.006	19.995	103.234	20.128	6.634	0.493
692.000	411.865	80.006	19.995	103.234	20.136	6.125	0.496
692.500	412.133	80.005	19.994	103.234	20.130	6.522	0.503
693.000	412.422	80.007	19.995	103.231	20.134	6.244	0.535
693.500	412.660	80.006	19.995	103.226	20.124	6.913	0.542
694.000	412.896	80.005	19.995	103.222	20.132	6.379	0.501
694.500	413.176	80.005	19.995	103.221	20.127	6.738	0.495
695.000	413.442	80.004	19.994	103.221	20.132	6.408	0.531
695.500	413.673	80.006	19.995	103.221	20.126	6.775	0.521
696.000	413.933	80.005	19.995	103.226	20.128	6.680	0.494
696.500	414.154	80.005	19.995	103.227	20.126	6.761	0.486
