Repository: ulfsri/fsri_materials_database

# Materials and Products Database

## 01_Data

Raw data generated from each apparatus are included here in plain-text format. The data is organized first by material, next by the short name of test apparatus used, and where applicable additional filtering by test settings.

### material.json

Each material directory contains a json file of the same name as the material. This file links the data stored in the repository as well as data and graphs produced by the accompanying scripts (__02_Scripts__) to the respective landing page for the material on the front-end website.

File: 01_Data/Vinyl_Tile/MCC/Vinyl_Tile_MCC_30K_min_211103_R1.txt (part 3 of 4)
T Correction Coefficients:	0	1.024463	0
Time Shift (s):	14
*
Time (s)	Temperature (C)	N2 flow rate (cc/min)	O2 flow rate (cc/min)	Flow Rate (cc/min)	Oxygen (%)	HRR (W/g)	Heating rate (C/s)
696.501	422.309	80.009	19.995	103.219	19.995	9.868	0.527
697.000	422.564	80.008	19.996	103.220	19.994	9.966	0.526
697.500	422.777	80.009	19.995	103.218	19.991	10.182	0.488
698.000	423.051	80.010	19.996	103.218	19.991	10.176	0.477
698.500	423.321	80.008	19.996	103.217	19.989	10.321	0.515
699.000	423.537	80.009	19.996	103.219	19.989	10.270	0.515
699.500	423.800	80.008	19.996	103.220	19.986	10.474	0.482
700.000	424.044	80.007	19.995	103.219	19.988	10.340	0.493
700.500	424.303	80.008	19.995	103.216	19.986	10.509	0.505
701.000	424.593	80.007	19.995	103.215	19.987	10.437	0.526
701.500	424.837	80.008	19.996	103.214	19.982	10.763	0.541
702.000	425.086	80.008	19.995	103.211	19.980	10.895	0.513
702.500	425.370	80.009	19.996	103.213	19.985	10.598	0.513
703.000	425.602	80.007	19.995	103.214	19.980	10.928	0.525
703.500	425.863	80.008	19.995	103.216	19.980	10.875	0.505
704.000	426.124	80.010	19.995	103.217	19.979	10.957	0.507
704.500	426.395	80.008	19.995	103.216	19.976	11.185	0.526
705.000	426.667	80.010	19.995	103.214	19.975	11.219	0.538
705.500	426.850	80.010	19.995	103.215	19.975	11.206	0.500
706.000	427.138	80.009	19.995	103.219	19.977	11.092	0.463
706.500	427.401	80.008	19.995	103.222	19.972	11.462	0.511
707.000	427.669	80.008	19.995	103.225	19.974	11.300	0.541
707.500	427.912	80.008	19.994	103.227	19.970	11.591	0.521
708.000	428.207	80.010	19.994	103.227	19.969	11.656	0.524
708.500	428.416	80.010	19.995	103.222	19.967	11.745	0.521
709.000	428.692	80.010	19.994	103.218	19.965	11.895	0.495
709.500	428.899	80.009	19.994	103.215	19.964	11.955	0.483
710.000	429.184	80.009	19.993	103.214	19.963	12.060	0.488
710.500	429.446	80.009	19.994	103.218	19.962	12.071	0.520
711.000	429.669	80.009	19.994	103.224	19.960	12.253	0.516
711.500	429.918	80.009	19.995	103.226	19.957	12.420	0.478
712.000	430.157	80.010	19.994	103.228	19.959	12.331	0.480
712.500	430.441	80.009	19.994	103.227	19.956	12.480	0.506
713.000	430.672	80.011	19.995	103.223	19.954	12.647	0.519
713.500	430.924	80.009	19.994	103.221	19.955	12.602	0.499
714.000	431.195	80.012	19.995	103.220	19.952	12.771	0.503
714.500	431.484	80.011	19.994	103.221	19.950	12.938	0.542
715.000	431.686	80.010	19.994	103.224	19.946	13.170	0.525
715.500	431.962	80.010	19.994	103.229	19.948	13.015	0.484
716.000	432.217	80.011	19.994	103.226	19.945	13.269	0.505
716.500	432.480	80.009	19.993	103.227	19.945	13.257	0.525
717.000	432.715	80.010	19.994	103.224	19.944	13.318	0.508
717.500	432.972	80.011	19.994	103.223	19.941	13.512	0.495
718.000	433.210	80.010	19.994	103.220	19.938	13.710	0.493
718.500	433.497	80.009	19.994	103.222	19.938	13.703	0.510
719.000	433.761	80.009	19.994	103.221	19.938	13.721	0.538
719.500	434.047	80.009	19.994	103.222	19.934	13.965	0.551
720.000	434.282	80.009	19.994	103.220	19.935	13.893	0.536
720.500	434.532	80.010	19.994	103.218	19.932	14.123	0.503
721.000	434.773	80.009	19.994	103.215	19.933	14.078	0.488
721.500	435.029	80.008	19.994	103.217	19.935	13.889	0.494
722.000	435.293	80.009	19.994	103.217	19.931	14.154	0.509
722.500	435.547	80.008	19.994	103.217	19.925	14.595	0.519
723.000	435.798	80.008	19.995	103.219	19.927	14.426	0.511
723.500	436.037	80.007	19.994	103.222	19.923	14.724	0.497
724.000	436.299	80.007	19.995	103.222	19.927	14.474	0.496
724.500	436.576	80.007	19.996	103.225	19.924	14.674	0.520
725.000	436.818	80.008	19.994	103.224	19.922	14.808	0.529
725.500	437.033	80.008	19.995	103.223	19.920	14.886	0.488
726.000	437.320	80.008	19.994	103.219	19.918	15.071	0.480
726.500	437.579	80.008	19.994	103.219	19.917	15.106	0.524
727.000	437.816	80.008	19.995	103.217	19.916	15.170	0.521
727.500	438.073	80.007	19.995	103.218	19.912	15.473	0.495
728.000	438.336	80.007	19.994	103.218	19.911	15.547	0.507
728.500	438.597	80.009	19.995	103.217	19.910	15.584	0.523
729.000	438.820	80.007	19.995	103.215	19.907	15.781	0.504
729.500	439.103	80.007	19.995	103.215	19.908	15.727	0.495
730.000	439.328	80.007	19.994	103.215	19.904	15.970	0.507
730.500	439.611	80.008	19.995	103.218	19.907	15.806	0.508
731.000	439.879	80.008	19.995	103.223	19.905	15.935	0.529
731.500	440.088	80.007	19.995	103.225	19.901	16.206	0.514
732.000	440.326	80.008	19.994	103.224	19.900	16.274	0.462
732.500	440.617	80.008	19.995	103.224	19.895	16.620	0.488
733.000	440.856	80.008	19.995	103.222	19.894	16.689	0.529
733.500	441.054	80.008	19.994	103.222	19.892	16.797	0.483
734.000	441.352	80.008	19.994	103.224	19.888	17.042	0.466
734.500	441.640	80.008	19.994	103.226	19.888	17.078	0.541
735.000	441.888	80.008	19.994	103.230	19.886	17.220	0.561
735.500	442.165	80.008	19.995	103.231	19.885	17.241	0.530
736.000	442.396	80.007	19.995	103.226	19.886	17.168	0.517
736.500	442.673	80.007	19.995	103.224	19.881	17.501	0.508
737.000	442.927	80.007	19.994	103.228	19.881	17.536	0.519
737.500	443.178	80.008	19.995	103.229	19.879	17.685	0.518
738.000	443.428	80.008	19.994	103.229	19.875	17.904	0.503
738.500	443.632	80.008	19.993	103.229	19.875	17.937	0.478
739.000	443.916	80.009	19.994	103.227	19.877	17.829	0.471
739.500	444.156	80.008	19.994	103.220	19.870	18.244	0.506
740.000	444.455	80.009	19.994	103.217	19.875	17.913	0.531
740.500	444.683	80.008	19.994	103.215	19.877	17.813	0.533
741.000	444.936	80.009	19.994	103.217	19.872	18.113	0.504
741.500	445.185	80.009	19.994	103.220	19.867	18.477	0.492
742.000	445.418	80.009	19.994	103.226	19.869	18.340	0.492
742.500	445.680	80.008	19.994	103.228	19.871	18.188	0.489
743.000	445.936	80.009	19.994	103.231	19.874	17.973	0.506
743.501	446.186	80.009	19.994	103.230	19.867	18.477	0.512
744.000	446.472	80.008	19.994	103.228	19.861	18.844	0.521
744.500	446.702	80.010	19.994	103.224	19.865	18.594	0.526
745.000	447.003	80.008	19.994	103.222	19.859	19.011	0.524
745.500	447.220	80.008	19.994	103.221	19.859	19.024	0.524
746.000	447.479	80.009	19.994	103.224	19.858	19.045	0.497
746.500	447.708	80.009	19.993	103.226	19.859	18.967	0.482
747.001	447.947	80.008	19.994	103.227	19.856	19.181	0.478
747.500	448.261	80.008	19.994	103.229	19.854	19.317	0.511
748.000	448.489	80.008	19.994	103.233	19.852	19.441	0.548
748.500	448.721	80.009	19.994	103.235	19.852	19.479	0.501
749.000	448.979	80.008	19.994	103.232	19.849	19.679	0.475
749.500	449.212	80.008	19.995	103.231	19.847	19.802	0.491
750.000	449.479	80.008	19.993	103.229	19.850	19.592	0.495
750.500	449.762	80.009	19.995	103.223	19.847	19.828	0.525
751.000	449.969	80.008	19.995	103.218	19.845	19.953	0.520
751.500	450.227	80.009	19.994	103.221	19.849	19.656	0.477
752.000	450.488	80.009	19.995	103.224	19.839	20.309	0.492
752.500	450.747	80.008	19.994	103.224	19.838	20.393	0.520
753.000	451.029	80.008	19.994	103.224	19.838	20.429	0.531
753.500	451.300	80.008	19.994	103.222	19.837	20.476	0.547
754.000	451.531	80.008	19.994	103.221	19.838	20.418	0.527
754.500	451.809	80.009	19.994	103.219	19.837	20.461	0.505
755.000	452.050	80.008	19.995	103.219	19.835	20.613	0.514
755.500	452.348	80.008	19.995	103.220	19.838	20.384	0.529
756.000	452.569	80.007	19.995	103.221	19.828	21.094	0.529
756.500	452.763	80.008	19.994	103.219	19.834	20.682	0.467
757.000	453.008	80.007	19.995	103.218	19.834	20.688	0.427
757.500	453.235	80.007	19.994	103.217	19.832	20.810	0.456
758.000	453.536	80.008	19.995	103.217	19.827	21.167	0.500
758.500	453.795	80.008	19.994	103.216	19.829	20.980	0.544
759.000	454.125	80.008	19.995	103.216	19.829	20.998	0.574
759.500	454.396	80.008	19.996	103.219	19.827	21.149	0.595
760.000	454.596	80.007	19.995	103.218	19.826	21.198	0.536
760.500	454.833	80.008	19.996	103.219	19.829	20.977	0.454
761.000	455.120	80.009	19.995	103.220	19.825	21.276	0.481
761.500	455.377	80.007	19.996	103.220	19.830	20.933	0.534
762.000	455.579	80.007	19.995	103.217	19.823	21.387	0.501
762.500	455.888	80.008	19.995	103.220	19.824	21.324	0.485
763.000	456.133	80.007	19.996	103.220	19.823	21.380	0.533
763.500	456.375	80.007	19.995	103.221	19.825	21.251	0.521
764.000	456.657	80.007	19.995	103.222	19.823	21.418	0.505
764.500	456.896	80.008	19.996	103.221	19.824	21.334	0.522
765.000	457.150	80.008	19.995	103.219	19.822	21.447	0.507
765.500	457.351	80.008	19.995	103.217	19.822	21.480	0.474
766.000	457.634	80.009	19.996	103.214	19.823	21.431	0.470
766.500	458.034	80.009	19.995	103.213	19.822	21.451	0.584
767.000	458.151	80.009	19.995	103.213	19.821	21.547	0.600
767.500	458.408	80.009	19.996	103.217	19.824	21.323	0.445
768.000	458.696	80.010	19.995	103.218	19.822	21.490	0.459
768.500	458.876	80.010	19.994	103.218	19.822	21.450	0.507
769.000	459.132	80.009	19.994	103.218	19.822	21.494	0.452
769.500	459.409	80.009	19.995	103.218	19.822	21.484	0.484
770.000	459.712	80.011	19.996	103.215	19.823	21.382	0.557
770.500	459.877	80.010	19.997	103.216	19.824	21.322	0.524
771.000	460.203	80.010	19.995	103.218	19.822	21.497	0.479
771.500	460.426	80.010	19.995	103.218	19.822	21.506	0.520
772.000	460.704	80.010	19.995	103.217	19.823	21.413	0.525
772.500	460.946	80.010	19.995	103.217	19.825	21.284	0.510
773.000	461.185	80.010	19.995	103.217	19.826	21.241	0.501
773.500	461.540	80.011	19.995	103.219	19.824	21.321	0.538
774.000	461.716	80.011	19.993	103.220	19.824	21.350	0.562
774.500	461.922	80.010	19.995	103.218	19.826	21.219	0.456
775.000	462.171	80.010	19.995	103.217	19.827	21.158	0.418
775.500	462.442	80.011	19.995	103.214	19.826	21.217	0.488
776.000	462.686	80.010	19.995	103.209	19.826	21.217	0.518
776.500	462.937	80.010	19.995	103.209	19.825	21.292	0.505
777.000	463.180	80.010	19.995	103.211	19.825	21.282	0.494
777.500	463.462	80.009	19.995	103.213	19.829	21.013	0.509
778.000	463.682	80.009	19.995	103.218	19.830	20.942	0.514
778.500	463.933	80.009	19.995	103.222	19.827	21.122	0.487
779.000	464.202	80.009	19.995	103.222	19.832	20.822	0.495
779.500	464.425	80.008	19.995	103.225	19.831	20.897	0.506
780.000	464.660	80.009	19.995	103.226	19.830	20.970	0.475
780.500	464.911	80.007	19.995	103.222	19.832	20.803	0.472
781.000	465.156	80.007	19.996	103.219	19.829	21.031	0.491
781.500	465.457	80.007	19.995	103.219	19.832	20.777	0.521
782.000	465.631	80.008	19.995	103.216	19.832	20.827	0.510
782.500	465.912	80.009	19.995	103.213	19.830	20.958	0.465
783.000	466.169	80.008	19.995	103.213	19.836	20.533	0.497
783.501	466.408	80.008	19.995	103.212	19.841	20.219	0.517
784.001	466.677	80.008	19.995	103.212	19.836	20.545	0.502
784.500	466.935	80.008	19.995	103.213	19.838	20.431	0.518
785.000	467.158	80.008	19.995	103.216	19.843	20.063	0.504
785.500	467.430	80.009	19.995	103.221	19.842	20.171	0.488
786.000	467.673	80.008	19.995	103.227	19.840	20.279	0.505
786.500	467.920	80.008	19.995	103.229	19.842	20.131	0.503
787.000	468.156	80.008	19.996	103.228	19.845	19.960	0.487
787.500	468.451	80.008	19.995	103.225	19.845	19.918	0.507
788.000	468.702	80.007	19.995	103.221	19.847	19.802	0.538
788.500	468.915	80.008	19.995	103.218	19.845	19.923	0.505
789.000	469.216	80.009	19.996	103.215	19.846	19.842	0.489
789.500	469.480	80.009	19.996	103.217	19.846	19.882	0.539
790.000	469.697	80.007	19.995	103.218	19.850	19.597	0.523
790.500	469.965	80.009	19.996	103.220	19.852	19.454	0.483
791.000	470.222	80.008	19.995	103.219	19.850	19.610	0.505
791.500	470.447	80.010	19.996	103.221	19.854	19.328	0.504
792.000	470.724	80.008	19.996	103.219	19.855	19.240	0.492
792.500	470.979	80.008	19.995	103.218	19.857	19.107	0.517
793.000	471.283	80.008	19.996	103.215	19.856	19.229	0.545
793.500	471.444	80.009	19.996	103.214	19.855	19.256	0.512
794.000	471.698	80.009	19.995	103.212	19.864	18.640	0.440
794.500	471.968	80.010	19.996	103.216	19.860	18.905	0.470
795.000	472.231	80.011	19.995	103.221	19.861	18.863	0.529
795.501	472.494	80.009	19.995	103.222	19.864	18.693	0.530
796.000	472.742	80.010	19.995	103.224	19.864	18.650	0.519
796.500	472.989	80.011	19.995	103.226	19.866	18.533	0.503
797.000	473.256	80.010	19.995	103.224	19.872	18.150	0.504
797.500	473.513	80.008	19.995	103.218	19.874	18.023	0.519
798.000	473.775	80.010	19.995	103.219	19.874	18.001	0.522
798.500	474.027	80.009	19.994	103.216	19.873	18.073	0.516
799.001	474.257	80.009	19.994	103.214	19.877	17.801	0.498
799.501	474.550	80.010	19.994	103.214	19.878	17.719	0.503
800.001	474.792	80.011	19.995	103.216	19.877	17.824	0.529
800.501	475.048	80.010	19.994	103.218	19.882	17.482	0.517
801.000	475.332	80.009	19.994	103.218	19.887	17.117	0.519
801.500	475.578	80.009	19.995	103.218	19.891	16.863	0.535
802.000	475.802	80.009	19.995	103.218	19.888	17.026	0.500
802.500	476.064	80.010	19.995	103.217	19.889	16.971	0.478
803.000	476.384	80.010	19.994	103.218	19.889	17.012	0.534
803.500	476.583	80.009	19.994	103.219	19.893	16.719	0.550
804.000	476.822	80.009	19.994	103.219	19.894	16.659	0.478
804.500	477.087	80.008	19.994	103.218	19.896	16.519	0.471
805.000	477.297	80.007	19.994	103.217	19.898	16.391	0.489
805.500	477.577	80.007	19.994	103.214	19.897	16.429	0.483
806.000	477.831	80.008	19.994	103.215	19.897	16.462	0.512
806.500	478.053	80.007	19.994	103.218	19.900	16.250	0.505
807.000	478.363	80.008	19.994	103.220	19.903	16.036	0.504
807.500	478.586	80.007	19.994	103.223	19.903	16.077	0.532
808.000	478.784	80.008	19.993	103.226	19.906	15.839	0.477
808.500	479.096	80.007	19.995	103.225	19.904	16.009	0.466
809.001	479.358	80.007	19.995	103.223	19.905	15.935	0.542
809.500	479.659	80.008	19.994	103.222	19.911	15.508	0.569
810.000	479.921	80.008	19.995	103.221	19.913	15.401	0.563
810.500	480.176	80.008	19.995	103.219	19.918	15.037	0.540
811.000	480.361	80.008	19.994	103.221	19.918	15.055	0.478
811.500	480.622	80.008	19.995	103.224	19.918	15.017	0.443
812.000	480.924	80.008	19.995	103.223	19.921	14.872	0.504
812.500	481.198	80.008	19.994	103.224	19.924	14.656	0.570
813.000	481.402	80.008	19.996	103.226	19.924	14.660	0.527
813.500	481.663	80.008	19.994	103.229	19.924	14.677	0.472
814.000	481.960	80.009	19.994	103.229	19.925	14.559	0.512
814.500	482.272	80.008	19.994	103.231	19.927	14.439	0.583
815.000	482.342	80.009	19.995	103.232	19.932	14.109	0.495
815.500	482.683	80.009	19.995	103.232	19.932	14.091	0.397
816.000	482.948	80.009	19.995	103.226	19.933	14.052	0.508
816.500	483.161	80.008	19.995	103.227	19.938	13.736	0.542
817.000	483.405	80.009	19.995	103.225	19.938	13.743	0.468
817.500	483.697	80.009	19.994	103.220	19.940	13.572	0.496
818.000	483.925	80.008	19.994	103.218	19.941	13.530	0.528
818.500	484.156	80.009	19.995	103.218	19.942	13.439	0.490
819.000	484.416	80.008	19.994	103.213	19.942	13.474	0.475
819.500	484.690	80.009	19.995	103.212	19.945	13.261	0.512
820.000	484.916	80.009	19.995	103.212	19.946	13.198	0.517
820.500	485.191	80.008	19.994	103.213	19.947	13.131	0.501
821.000	485.453	80.009	19.994	103.212	19.950	12.886	0.519
821.500	485.688	80.007	19.994	103.213	19.959	12.278	0.517
822.000	486.007	80.007	19.994	103.213	19.959	12.295	0.525
822.500	486.271	80.008	19.995	103.214	19.952	12.786	0.568
823.000	486.506	80.008	19.994	103.214	19.955	12.557	0.541
823.500	486.686	80.009	19.995	103.216	19.964	11.969	0.457
824.000	486.994	80.010	19.996	103.220	19.965	11.882	0.452
824.500	487.273	80.009	19.994	103.224	19.960	12.225	0.538
825.000	487.528	80.009	19.995	103.226	19.962	12.105	0.560
825.500	487.811	80.008	19.994	103.225	19.965	11.870	0.536
826.000	488.019	80.009	19.994	103.227	19.964	11.963	0.515
826.500	488.267	80.007	19.995	103.226	19.966	11.823	0.474
827.000	488.522	80.008	19.995	103.222	19.968	11.709	0.479
827.500	488.757	80.009	19.995	103.220	19.967	11.741	0.496
828.000	489.008	80.008	19.995	103.220	19.971	11.491	0.488
828.500	489.272	80.009	19.994	103.215	19.973	11.340	0.500
829.000	489.532	80.010	19.995	103.213	19.976	11.146	0.520
829.500	489.865	80.009	19.995	103.212	19.979	10.998	0.559
830.000	490.055	80.010	19.995	103.211	19.977	11.125	0.558
830.500	490.318	80.007	19.995	103.212	19.981	10.833	0.488
831.000	490.571	80.008	19.994	103.216	19.982	10.781	0.484
831.500	490.854	80.009	19.995	103.218	19.987	10.439	0.525
832.000	491.174	80.009	19.995	103.219	19.984	10.633	0.569
832.500	491.286	80.008	19.994	103.220	19.985	10.573	0.518
833.000	491.599	80.009	19.995	103.219	19.989	10.296	0.429
833.500	491.841	80.008	19.995	103.216	19.990	10.238	0.490
834.000	492.104	80.008	19.995	103.214	19.989	10.328	0.529
834.500	492.346	80.008	19.995	103.213	19.996	9.861	0.505
835.000	492.621	80.009	19.995	103.213	19.993	10.038	0.511
835.500	492.861	80.008	19.994	103.213	19.996	9.846	0.516
836.000	493.114	80.009	19.995	103.215	19.998	9.705	0.504
836.500	493.397	80.008	19.995	103.217	20.003	9.393	0.514
837.000	493.627	80.009	19.994	103.221	20.002	9.398	0.524
837.501	493.895	80.007	19.995	103.221	20.004	9.285	0.505
838.000	494.233	80.009	19.995	103.221	20.003	9.392	0.552
838.500	494.407	80.007	19.995	103.220	20.004	9.274	0.560
839.000	494.723	80.009	19.996	103.221	20.007	9.060	0.501
839.500	494.976	80.008	19.995	103.219	20.008	9.013	0.529
840.000	495.205	80.007	19.995	103.222	20.009	8.968	0.525
840.500	495.522	80.007	19.994	103.226	20.009	8.944	0.514
841.000	495.702	80.008	19.995	103.230	20.012	8.774	0.522
841.500	495.988	80.009	19.994	103.231	20.014	8.628	0.481
842.000	496.242	80.009	19.995	103.236	20.013	8.663	0.503
842.500	496.570	80.008	19.995	103.233	20.014	8.604	0.561
843.000	496.778	80.007	19.995	103.230	20.015	8.526	0.559
843.500	497.059	80.008	19.995	103.226	20.019	8.290	0.512
844.000	497.316	80.009	19.995	103.223	20.020	8.219	0.513
844.500	497.610	80.007	19.994	103.219	20.019	8.314	0.544
845.000	497.829	80.008	19.995	103.225	20.021	8.148	0.532
845.500	498.106	80.007	19.995	103.228	20.025	7.871	0.505
846.000	498.365	80.008	19.994	103.233	20.024	7.940	0.517
846.500	498.594	80.008	19.994	103.234	20.023	8.045	0.512
847.000	498.860	80.009	19.994	103.232	20.024	7.941	0.491
847.500	499.131	80.008	19.994	103.228	20.025	7.873	0.516
848.000	499.415	80.008	19.994	103.224	20.026	7.833	0.546
848.500	499.648	80.009	19.994	103.219	20.030	7.521	0.536
849.000	499.936	80.008	19.995	103.217	20.028	7.655	0.519
849.501	500.162	80.009	19.994	103.217	20.028	7.707	0.517
850.000	500.437	80.008	19.994	103.219	20.031	7.461	0.507
850.500	500.697	80.008	19.994	103.222	20.031	7.510	0.518
851.000	500.955	80.009	19.994	103.227	20.033	7.379	0.526
851.500	501.210	80.008	19.995	103.227	20.034	7.270	0.516
852.000	501.468	80.009	19.995	103.229	20.034	7.269	0.513
852.500	501.749	80.010	19.995	103.226	20.035	7.249	0.526
853.000	501.970	80.009	19.994	103.222	20.038	7.027	0.520
853.500	502.228	80.009	19.995	103.220	20.038	7.047	0.491
854.000	502.513	80.010	19.995	103.220	20.038	7.015	0.512
854.500	502.777	80.010	19.995	103.219	20.039	6.982	0.546
855.000	502.979	80.008	19.995	103.218	20.041	6.814	0.507
855.500	503.287	80.009	19.995	103.219	20.041	6.838	0.487
856.000	503.543	80.010	19.995	103.217	20.043	6.678	0.537
856.500	503.796	80.008	19.995	103.216	20.042	6.731	0.537
857.000	504.030	80.010	19.995	103.215	20.043	6.704	0.499
857.500	504.292	80.009	19.995	103.216	20.044	6.635	0.492
858.000	504.575	80.009	19.995	103.215	20.048	6.373	0.520
858.500	504.791	80.010	19.996	103.217	20.046	6.499	0.522
859.000	505.105	80.009	19.995	103.219	20.048	6.336	0.515
859.500	505.348	80.008	19.995	103.220	20.048	6.325	0.543
860.000	505.548	80.007	19.995	103.219	20.046	6.452	0.500
860.500	505.821	80.007	19.995	103.218	20.049	6.291	0.458
861.000	506.038	80.008	19.994	103.219	20.052	6.069	0.481
861.500	506.337	80.006	19.996	103.217	20.053	5.983	0.503
862.000	506.616	80.009	19.995	103.218	20.049	6.277	0.548
862.500	506.875	80.007	19.995	103.218	20.051	6.167	0.558
863.000	507.114	80.008	19.995	103.223	20.054	5.942	0.518
863.500	507.384	80.008	19.995	103.223	20.054	5.929	0.503
864.000	507.602	80.008	19.995	103.227	20.055	5.859	0.498
864.500	507.893	80.007	19.995	103.226	20.053	5.988	0.499
865.000	508.154	80.009	19.995	103.227	20.055	5.908	0.531
865.501	508.372	80.008	19.995	103.222	20.052	6.073	0.515
866.000	508.687	80.009	19.995	103.220	20.057	5.726	0.506
866.500	508.925	80.008	19.995	103.217	20.055	5.894	0.543
867.000	509.163	80.008	19.994	103.218	20.057	5.773	0.515
867.500	509.452	80.009	19.995	103.217	20.056	5.838	0.501
868.000	509.729	80.008	19.995	103.216	20.055	5.902	0.546
868.500	509.927	80.008	19.995	103.217	20.056	5.793	0.521
869.000	510.249	80.007	19.995	103.220	20.058	5.681	0.498
869.500	510.492	80.007	19.995	103.226	20.058	5.688	0.542
870.000	510.759	80.007	19.995	103.232	20.055	5.866	0.537
870.500	510.985	80.009	19.994	103.236	20.061	5.502	0.502
871.000	511.302	80.007	19.995	103.235	20.058	5.702	0.518
871.500	511.530	80.008	19.994	103.232	20.058	5.685	0.544
872.000	511.751	80.008	19.995	103.226	20.060	5.520	0.497
872.500	512.030	80.008	19.994	103.223	20.061	5.462	0.474
873.000	512.243	80.008	19.995	103.221	20.059	5.587	0.496
873.500	512.531	80.009	19.995	103.225	20.058	5.698	0.496
874.000	512.804	80.009	19.995	103.224	20.061	5.498	0.531
874.500	513.030	80.010	19.994	103.228	20.060	5.524	0.530
875.000	513.308	80.010	19.995	103.234	20.058	5.655	0.502
875.500	513.534	80.010	19.994	103.234	20.062	5.437	0.504
876.000	513.800	80.011	19.994	103.232	20.063	5.376	0.498
876.500	514.062	80.010	19.994	103.231	20.063	5.374	0.510
877.000	514.330	80.009	19.995	103.228	20.062	5.390	0.529
877.500	514.644	80.010	19.994	103.225	20.064	5.274	0.556
878.000	514.851	80.010	19.994	103.226	20.062	5.437	0.552
878.500	515.112	80.010	19.996	103.230	20.065	5.181	0.495
879.000	515.389	80.009	19.995	103.232	20.066	5.159	0.503
879.500	515.624	80.010	19.995	103.233	20.064	5.272	0.525
880.000	515.899	80.010	19.995	103.232	20.065	5.214	0.511
880.500	516.148	80.011	19.995	103.233	20.068	5.018	0.517
881.000	516.388	80.011	19.995	103.227	20.066	5.145	0.507
881.500	516.664	80.011	19.994	103.225	20.065	5.189	0.502
882.000	516.914	80.010	19.996	103.222	20.061	5.461	0.521
882.500	517.144	80.010	19.995	103.216	20.064	5.289	0.503
883.000	517.413	80.009	19.996	103.211	20.062	5.425	0.490
883.500	517.643	80.009	19.995	103.211	20.066	5.138	0.499
884.000	517.887	80.008	19.996	103.214	20.063	5.315	0.486
884.500	518.145	80.009	19.996	103.216	20.063	5.368	0.488
885.000	518.407	80.008	19.996	103.221	20.064	5.286	0.511
885.500	518.681	80.008	19.996	103.226	20.067	5.078	0.528
886.000	518.961	80.008	19.996	103.232	20.065	5.181	0.545
886.501	519.214	80.008	19.995	103.234	20.064	5.276	0.544
887.001	519.456	80.007	19.996	103.232	20.066	5.165	0.514
887.501	519.702	80.008	19.995	103.231	20.066	5.173	0.492
888.001	519.960	80.006	19.996	103.231	20.070	4.904	0.496
888.501	520.233	80.006	19.996	103.228	20.068	5.018	0.517
889.000	520.491	80.006	19.996	103.228	20.066	5.145	0.531
889.500	520.739	80.006	19.996	103.231	20.071	4.820	0.519
890.000	520.965	80.007	19.996	103.229	20.069	4.955	0.490
890.500	521.248	80.007	19.996	103.231	20.070	4.897	0.491
891.000	521.492	80.007	19.996	103.234	20.072	4.771	0.518
891.500	521.774	80.006	19.996	103.234	20.069	4.968	0.527
892.000	522.011	80.007	19.996	103.232	20.067	5.078	0.523
892.500	522.292	80.007	19.996	103.237	20.066	5.144	0.519
893.000	522.562	80.005	19.996	103.236	20.066	5.123	0.534
893.500	522.789	80.006	19.996	103.233	20.072	4.769	0.524
894.000	523.020	80.007	19.995	103.232	20.068	4.974	0.478
894.500	523.284	80.007	19.996	103.230	20.068	5.009	0.477
895.000	523.550	80.006	19.995	103.224	20.068	5.036	0.512
895.500	523.771	80.006	19.996	103.222	20.066	5.156	0.508
896.000	524.031	80.007	19.995	103.222	20.067	5.106	0.483
896.500	524.288	80.008	19.995	103.225	20.075	4.543	0.499
897.000	524.486	80.007	19.995	103.229	20.078	4.365	0.486
897.500	524.762	80.007	19.995	103.234	20.068	5.019	0.465
898.000	525.043	80.007	19.994	103.235	20.070	4.848	0.516
898.500	525.267	80.007	19.994	103.238	20.073	4.688	0.531
899.000	525.548	80.008	19.994	103.237	20.070	4.864	0.505
899.500	525.821	80.007	19.995	103.238	20.071	4.837	0.529
900.000	526.070	80.007	19.994	103.237	20.075	4.572	0.538
900.500	526.321	80.008	19.995	103.239	20.073	4.657	0.511
901.000	526.559	80.007	19.995	103.237	20.072	4.772	0.495
901.500	526.818	80.008	19.995	103.238	20.078	4.361	0.493
902.000	527.067	80.007	19.994	103.238	20.079	4.301	0.502
902.500	527.364	80.008	19.994	103.242	20.066	5.155	0.527
903.000	527.613	80.007	19.994	103.240	20.069	4.958	0.546
903.500	527.872	80.008	19.994	103.238	20.070	4.888	0.527
904.000	528.127	80.008	19.995	103.235	20.074	4.620	0.511
904.500	528.420	80.007	19.995	103.233	20.070	4.853	0.531
905.000	528.665	80.008	19.995	103.229	20.071	4.780	0.543
905.500	528.914	80.008	19.994	103.231	20.070	4.900	0.516
906.000	529.128	80.008	19.994	103.235	20.071	4.839	0.478
906.500	529.376	80.006	19.995	103.239	20.073	4.641	0.462
907.000	529.648	80.008	19.994	103.241	20.074	4.617	0.491
907.500	529.909	80.008	19.994	103.243	20.069	4.911	0.527
908.000	530.165	80.008	19.995	103.245	20.072	4.722	0.525
908.500	530.416	80.007	19.995	103.245	20.075	4.517	0.512
909.000	530.696	80.008	19.995	103.243	20.070	4.896	0.518
909.500	530.945	80.008	19.994	103.242	20.069	4.912	0.530
910.000	531.240	80.008	19.993	103.243	20.076	4.495	0.537
910.500	531.428	80.006	19.996	103.242	20.071	4.804	0.514
911.000	531.659	80.007	19.994	103.242	20.070	4.844	0.451
911.500	531.953	80.007	19.994	103.243	20.071	4.813	0.472
912.000	532.233	80.007	19.994	103.244	20.073	4.659	0.549
912.500	532.458	80.005	19.995	103.243	20.074	4.586	0.539
913.000	532.704	80.007	19.994	103.242	20.073	4.654	0.488
913.500	532.969	80.006	19.994	103.239	20.072	4.765	0.491
914.000	533.225	80.007	19.996	103.239	20.071	4.785	0.516
914.500	533.426	80.006	19.994	103.237	20.070	4.848	0.489
915.000	533.718	80.007	19.995	103.233	20.073	4.679	0.475
915.500	533.987	80.007	19.994	103.232	20.068	4.988	0.527
916.000	534.213	80.006	19.995	103.235	20.073	4.688	0.528
916.500	534.554	80.007	19.995	103.236	20.070	4.851	0.531
917.000	534.730	80.005	19.995	103.240	20.072	4.762	0.541
917.500	535.072	80.006	19.994	103.242	20.070	4.844	0.517
918.000	535.267	80.007	19.996	103.241	20.071	4.777	0.528
918.500	535.511	80.008	19.995	103.237	20.073	4.706	0.488
919.000	535.777	80.006	19.995	103.230	20.072	4.715	0.475
919.500	536.032	80.007	19.995	103.227	20.074	4.635	0.515
920.000	536.338	80.007	19.995	103.226	20.072	4.726	0.541
920.500	536.561	80.006	19.994	103.227	20.072	4.721	0.545
921.000	536.831	80.006	19.994	103.229	20.070	4.873	0.511
921.500	537.058	80.008	19.995	103.232	20.075	4.536	0.496
922.000	537.316	80.006	19.995	103.234	20.070	4.875	0.491
922.500	537.556	80.006	19.995	103.237	20.071	4.816	0.491
923.000	537.872	80.006	19.995	103.241	20.074	4.623	0.527
923.500	538.085	80.008	19.995	103.243	20.073	4.676	0.542
924.000	538.332	80.007	19.994	103.246	20.072	4.730	0.495
924.500	538.614	80.007	19.995	103.250	20.073	4.687	0.495
925.000	538.865	80.006	19.995	103.251	20.076	4.472	0.531
925.500	539.105	80.006	19.995	103.247	20.073	4.643	0.512
926.000	539.369	80.006	19.995	103.246	20.072	4.719	0.497
926.500	539.625	80.006	19.994	103.242	20.075	4.521	0.512
927.000	539.828	80.008	19.995	103.239	20.076	4.497	0.490
927.500	540.096	80.007	19.995	103.236	20.076	4.465	0.465
928.000	540.370	80.006	19.995	103.238	20.075	4.547	0.506
928.500	540.625	80.007	19.995	103.239	20.077	4.400	0.535
929.000	540.871	80.007	19.995	103.244	20.075	4.569	0.515
929.500	541.093	80.007	19.994	103.246	20.074	4.630	0.485
930.000	541.359	80.007	19.995	103.245	20.074	4.587	0.478
930.500	541.654	80.007	19.994	103.243	20.075	4.563	0.524
931.000	541.892	80.008	19.994	103.243	20.073	4.677	0.547
931.500	542.116	80.009	19.994	103.244	20.076	4.445	0.498
932.000	542.378	80.009	19.994	103.243	20.073	4.657	0.474
932.501	542.622	80.008	19.993	103.248	20.080	4.203	0.496
933.000	542.919	80.009	19.995	103.251	20.075	4.558	0.524
933.500	543.126	80.008	19.995	103.251	20.074	4.639	0.523
934.000	543.382	80.009	19.994	103.252	20.076	4.450	0.483
934.500	543.651	80.010	19.993	103.254	20.078	4.323	0.494
935.001	543.893	80.009	19.994	103.254	20.076	4.476	0.518
935.500	544.152	80.008	19.994	103.254	20.077	4.429	0.506
936.000	544.397	80.010	19.994	103.250	20.077	4.389	0.502
936.500	544.632	80.009	19.993	103.248	20.077	4.416	0.492
937.000	544.872	80.009	19.994	103.243	20.078	4.345	0.478
937.500	545.146	80.009	19.994	103.241	20.076	4.474	0.495
938.000	545.409	80.009	19.994	103.240	20.077	4.428	0.526
938.500	545.650	80.008	19.994	103.243	20.077	4.394	0.520
939.000	545.894	80.008	19.993	103.246	20.077	4.412	0.494
939.500	546.126	80.008	19.994	103.250	20.077	4.419	0.480
940.000	546.423	80.008	19.993	103.252	20.079	4.269	0.503
940.500	546.628	80.009	19.994	103.252	20.080	4.236	0.516
941.000	546.904	80.008	19.994	103.249	20.078	4.325	0.491
941.500	547.160	80.008	19.994	103.244	20.080	4.222	0.507
942.000	547.397	80.008	19.994	103.243	20.079	4.252	0.512
942.500	547.669	80.007	19.993	103.242	20.079	4.294	0.501
943.000	547.924	80.008	19.994	103.243	20.080	4.198	0.518
943.500	548.165	80.007	19.994	103.247	20.077	4.391	0.511
944.000	548.410	80.007	19.994	103.252	20.079	4.271	0.491
944.500	548.680	80.007	19.994	103.250	20.081	4.147	0.501
945.000	548.950	80.007	19.995	103.249	20.075	4.530	0.528
945.500	549.154	80.006	19.995	103.248	20.078	4.307	0.507
946.000	549.372	80.007	19.995	103.248	20.079	4.287	0.448
946.500	549.657	80.006	19.995	103.248	20.080	4.218	0.462
947.001	549.895	80.007	19.995	103.250	20.077	4.394	0.513
947.500	550.166	80.008	19.994	103.247	20.079	4.243	0.516
948.000	550.407	80.007	19.994	103.244	20.076	4.447	0.511
948.500	550.658	80.008	19.995	103.240	20.078	4.365	0.502
949.000	550.937	80.008	19.994	103.238	20.078	4.307	0.510
949.500	551.205	80.008	19.995	103.239	20.078	4.307	0.538
950.000	551.422	80.008	19.996	103.243	20.078	4.305	0.516
950.500	551.688	80.009	19.995	103.246	20.078	4.314	0.485
951.000	551.962	80.007	19.995	103.249	20.078	4.347	0.512
951.500	552.207	80.008	19.995	103.250	20.080	4.200	0.530
952.000	552.437	80.008	19.995	103.249	20.076	4.454	0.497
952.500	552.710	80.009	19.995	103.248	20.083	4.009	0.489
953.000	552.993	80.008	19.995	103.246	20.079	4.262	0.529
953.500	553.217	80.008	19.995	103.246	20.081	4.160	0.531
954.000	553.502	80.008	19.995	103.247	20.080	4.174	0.508
954.500	553.785	80.008	19.996	103.248	20.079	4.247	0.539
955.000	554.026	80.008	19.995	103.249	20.080	4.225	0.546
955.500	554.312	80.008	19.996	103.249	20.078	4.307	0.525
956.000	554.544	80.008	19.994	103.249	20.076	4.454	0.522
956.500	554.831	80.008	19.995	103.248	20.079	4.265	0.519
957.000	555.076	80.009	19.994	103.248	20.080	4.182	0.526
957.500	555.336	80.009	19.995	103.248	20.078	4.352	0.519
958.000	555.588	80.009	19.994	103.248	20.077	4.380	0.508
958.500	555.837	80.010	19.995	103.248	20.080	4.204	0.507
959.000	556.107	80.010	19.995	103.247	20.079	4.269	0.510
959.500	556.379	80.009	19.994	103.247	20.077	4.423	0.530
960.000	556.641	80.010	19.995	103.247	20.079	4.246	0.538
960.500	556.913	80.010	19.994	103.248	20.081	4.168	0.534
961.000	557.173	80.009	19.995	103.248	20.074	4.593	0.533
961.500	557.441	80.010	19.995	103.249	20.077	4.410	0.530
962.000	557.682	80.010	19.994	103.249	20.077	4.424	0.518
962.500	557.971	80.010	19.994	103.249	20.078	4.331	0.519
963.000	558.190	80.010	19.995	103.249	20.078	4.371	0.519
963.500	558.488	80.010	19.995	103.249	20.077	4.415	0.513
964.000	558.739	80.010	19.995	103.249	20.079	4.298	0.533
964.500	559.017	80.009	19.995	103.249	20.078	4.336	0.539
965.000	559.297	80.010	19.994	103.249	20.077	4.383	0.543
965.500	559.539	80.008	19.994	103.249	20.075	4.532	0.540
966.000	559.871	80.009	19.995	103.249	20.079	4.300	0.548
966.500	560.040	80.008	19.995	103.249	20.075	4.538	0.537
967.000	560.342	80.008	19.995	103.249	20.079	4.249	0.486
967.500	560.625	80.007	19.996	103.249	20.082	4.102	0.528
968.000	560.906	80.008	19.995	103.249	20.079	4.240	0.574
968.500	561.160	80.007	19.995	103.249	20.079	4.297	0.549
969.000	561.420	80.007	19.994	103.249	20.077	4.426	0.524
969.500	561.693	80.007	19.995	103.250	20.078	4.348	0.524
970.000	561.940	80.006	19.994	103.251	20.079	4.295	0.527
970.500	562.215	80.006	19.995	103.254	20.076	4.461	0.521
971.000	562.493	80.007	19.996	103.260	20.077	4.399	0.537
971.500	562.753	80.007	19.995	103.263	20.079	4.268	0.546
972.000	562.984	80.007	19.995	103.268	20.077	4.406	0.514
972.500	563.246	80.007	19.995	103.270	20.077	4.424	0.491
973.001	563.526	80.007	19.996	103.268	20.078	4.321	0.518
973.500	563.798	80.007	19.996	103.265	20.077	4.430	0.547
974.000	564.027	80.006	19.995	103.263	20.076	4.472	0.526
974.500	564.315	80.007	19.996	103.258	20.076	4.475	0.509
975.000	564.589	80.006	19.995	103.255	20.076	4.473	0.539
975.500	564.822	80.007	19.995	103.254	20.077	4.421	0.535
976.000	565.140	80.006	19.996	103.253	20.078	4.345	0.529
976.500	565.338	80.007	19.996	103.253	20.079	4.268	0.534
977.000	565.625	80.007	19.995	103.253	20.080	4.188	0.501
977.500	565.918	80.007	19.996	103.253	20.078	4.332	0.532
978.000	566.192	80.008	19.995	103.257	20.079	4.265	0.574
978.500	566.427	80.006	19.996	103.257	20.076	4.472	0.538
979.000	566.706	80.006	19.996	103.259	20.078	4.352	0.512
979.500	566.960	80.005	19.995	103.265	20.075	4.561	0.524
980.000	567.227	80.008	19.996	103.269	20.079	4.278	0.527
980.500	567.486	80.007	19.996	103.267	20.078	4.372	0.523
981.000	567.734	80.006	19.996	103.269	20.080	4.190	0.516
981.500	568.002	80.006	19.995	103.271	20.079	4.252	0.511
982.000	568.299	80.007	19.996	103.271	20.080	4.225	0.540
982.500	568.539	80.008	19.996	103.275	20.081	4.118	0.551
983.000	568.798	80.006	19.996	103.276	20.082	4.069	0.519
983.500	569.072	80.006	19.995	103.277	20.080	4.227	0.516
984.000	569.329	80.007	19.995	103.276	20.082	4.083	0.532
984.500	569.605	80.007	19.996	103.275	20.080	4.218	0.532
985.000	569.836	80.007	19.995	103.274	20.082	4.056	0.520
985.500	570.119	80.006	19.996	103.276	20.079	4.285	0.510
986.000	570.385	80.007	19.996	103.278	20.081	4.171	0.531
986.500	570.622	80.006	19.996	103.275	20.080	4.234	0.526
987.000	570.887	80.007	19.996	103.278	20.080	4.240	0.503
987.500	571.151	80.007	19.995	103.280	20.079	4.243	0.516
988.000	571.397	80.007	19.995	103.281	20.082	4.098	0.519
988.500	571.693	80.007	19.995	103.283	20.082	4.040	0.526
989.000	571.944	80.007	19.995	103.289	20.079	4.302	0.544
989.500	572.187	80.006	19.996	103.289	20.078	4.331	0.521
990.000	572.455	80.006	19.994	103.289	20.083	4.016	0.503
990.500	572.749	80.007	19.995	103.289	20.077	4.378	0.536
991.000	573.000	80.007	19.995	103.289	20.078	4.318	0.553
991.500	573.267	80.006	19.995	103.286	20.080	4.200	0.532
992.000	573.536	80.007	19.995	103.284	20.079	4.252	0.527
992.500	573.810	80.007	19.995	103.281	20.079	4.305	0.539
993.000	574.083	80.006	19.994	103.282	20.077	4.378	0.544
993.500	574.314	80.007	19.994	103.282	20.081	4.133	0.526
994.000	574.598	80.008	19.995	103.280	20.081	4.111	0.510
994.500	574.918	80.008	19.995	103.283	20.079	4.276	0.560
995.000	575.204	80.008	19.995	103.286	20.080	4.176	0.605
995.500	575.428	80.007	19.995	103.285	20.083	3.991	0.558
996.000	575.735	80.008	19.995	103.285	20.082	4.091	0.520
996.500	576.007	80.007	19.993	103.290	20.081	4.118	0.555
997.000	576.238	80.007	19.994	103.290	20.081	4.145	0.541
997.500	576.517	80.007	19.995	103.290	20.077	4.390	0.507
998.001	576.777	80.006	19.995	103.292	20.077	4.383	0.524
998.501	577.032	80.007	19.995	103.291	20.082	4.087	0.527
999.000	577.309	80.008	19.995	103.291	20.084	3.961	0.524
999.500	577.574	80.006	19.994	103.291	20.081	4.121	0.537
1000.000	577.811	80.007	19.994	103.291	20.080	4.190	0.522
1000.500	578.052	80.006	19.994	103.291	20.079	4.292	0.490
1001.000	578.359	80.006	19.994	103.291	20.079	4.263	0.513
1001.500	578.608	80.006	19.994	103.292	20.077	4.423	0.552
1002.000	578.876	80.007	19.995	103.292	20.080	4.201	0.536
1002.500	579.106	80.006	19.994	103.292	20.080	4.176	0.508
1003.000	579.399	80.006	19.995	103.292	20.079	4.292	0.510
1003.500	579.631	80.006	19.994	103.293	20.080	4.190	0.523
1004.000	579.899	80.006	19.995	103.293	20.079	4.297	0.512
1004.500	580.170	80.006	19.994	103.292	20.081	4.153	0.520
1005.000	580.420	80.006	19.994	103.292	20.077	4.411	0.530
1005.500	580.687	80.005	19.994	103.291	20.078	4.327	0.519
1006.000	580.946	80.006	19.995	103.291	20.080	4.200	0.521
1006.500	581.232	80.006	19.994	103.289	20.081	4.142	0.536
1007.000	581.488	80.006	19.995	103.289	20.080	4.229	0.544
1007.500	581.774	80.006	19.995	103.289	20.075	4.536	0.542
1008.000	582.031	80.006	19.995	103.290	20.083	4.004	0.542
1008.500	582.269	80.007	19.995	103.287	20.080	4.195	0.519
1009.000	582.527	80.008	19.995	103.282	20.081	4.129	0.496
1009.500	582.785	80.006	19.995	103.277	20.080	4.180	0.506
1010.000	583.086	80.007	19.996	103.272	20.082	4.096	0.538
1010.500	583.336	80.008	19.995	103.271	20.084	3.965	0.555
1011.000	583.550	80.008	19.995	103.273	20.081	4.167	0.508
1011.500	583.858	80.009	19.995	103.275	20.081	4.127	0.493
1012.000	584.117	80.008	19.995	103.280	20.081	4.113	0.544
1012.500	584.372	80.007	19.995	103.281	20.082	4.044	0.541
1013.000	584.652	80.009	19.996	103.280	20.081	4.147	0.524
1013.500	584.911	80.007	19.995	103.275	20.083	4.004	0.536
1014.000	585.140	80.009	19.995	103.275	20.080	4.192	0.513
1014.500	585.381	80.008	19.995	103.268	20.076	4.452	0.479
1015.000	585.641	80.010	19.995	103.264	20.087	3.742	0.486
1015.500	585.901	80.009	19.995	103.265	20.079	4.250	0.511
1016.000	586.187	80.009	19.995	103.265	20.079	4.277	0.533
1016.500	586.448	80.009	19.994	103.260	20.086	3.785	0.547
1017.000	586.727	80.009	19.995	103.263	20.088	3.692	0.543
1017.500	586.943	80.009	19.995	103.264	20.080	4.186	0.517
1018.000	587.202	80.009	19.995	103.258	20.083	4.026	0.485
1018.500	587.463	80.012	19.994	103.256	20.084	3.930	0.498
1019.000	587.738	80.010	19.995	103.255	20.083	4.006	0.528
1019.500	588.001	80.008	19.995	103.252	20.083	3.995	0.537
1020.001	588.243	80.009	19.995	103.249	20.084	3.903	0.522
1020.500	588.502	80.009	19.995	103.247	20.086	3.814	0.503
1021.000	588.808	80.009	19.995	103.245	20.080	4.230	0.533
1021.500	589.097	80.009	19.996	103.244	20.084	3.906	0.580
1022.000	589.306	80.008	19.995	103.244	20.084	3.930	0.547
1022.500	589.583	80.009	19.995	103.245	20.082	4.048	0.492
1023.000	589.831	80.010	19.995	103.244	20.085	3.894	0.505
1023.500	590.088	80.010	19.995	103.246	20.085	3.850	0.515
1024.001	590.311	80.010	19.995	103.242	20.084	3.919	0.493
1024.501	590.595	80.008	19.994	103.242	20.087	3.716	0.493
1025.000	590.852	80.009	19.994	103.242	20.085	3.863	0.524
1025.500	591.093	80.008	19.995	103.241	20.084	3.964	0.520
1026.000	591.364	80.007	19.995	103.236	20.084	3.919	0.505
1026.500	591.619	80.009	19.995	103.237	20.087	3.763	0.519
1027.000	591.880	80.009	19.995	103.230	20.087	3.763	0.521
1027.500	592.139	80.009	19.995	103.223	20.087	3.752	0.518
1028.000	592.390	80.009	19.995	103.217	20.086	3.777	0.515
1028.500	592.607	80.009	19.995	103.215	20.086	3.808	0.489
1029.000	592.928	80.010	19.994	103.212	20.086	3.774	0.503
1029.500	593.215	80.009	19.995	103.212	20.084	3.937	0.572
1030.001	593.428	80.008	19.995	103.212	20.087	3.745	0.554
1030.501	593.663	80.009	19.996	103.213	20.085	3.855	0.475
1031.001	593.886	80.009	19.995	103.217	20.090	3.532	0.453
1031.500	594.158	80.009	19.995	103.219	20.089	3.581	0.476
1032.000	594.467	80.008	19.995	103.219	20.087	3.723	0.538
1032.500	594.672	80.009	19.994	103.220	20.086	3.790	0.547
1033.000	594.925	80.009	19.995	103.222	20.088	3.685	0.486
1033.500	595.211	80.009	19.994	103.219	20.090	3.547	0.499
1034.000	595.454	80.010	19.995	103.217	20.092	3.391	0.535
1034.500	595.694	80.010	19.994	103.217	20.090	3.512	0.506
1035.000	595.942	80.010	19.994	103.217	20.091	3.490	0.485
1035.500	596.193	80.009	19.995	103.214	20.088	3.674	0.494
1036.000	596.452	80.009	19.994	103.213	20.089	3.576	0.504
1036.500	596.709	80.009	19.994	103.213	20.086	3.792	0.513
1037.000	596.944	80.009	19.994	103.211	20.087	3.759	0.504
1037.500	597.209	80.010	19.995	103.209	20.087	3.723	0.496
1038.000	597.451	80.011	19.995	103.209	20.088	3.658	0.503
1038.501	597.695	80.010	19.995	103.209	20.086	3.772	0.496
1039.001	597.937	80.010	19.995	103.212	20.087	3.761	0.486
1039.500	598.180	80.011	19.995	103.217	20.087	3.767	0.486
1040.000	598.437	80.010	19.994	103.218	20.088	3.696	0.492
1040.500	598.684	80.011	19.995	103.219	20.088	3.667	0.502
1041.001	598.939	80.010	19.995	103.218	20.089	3.612	0.502
1041.501	599.162	80.010	19.995	103.215	20.085	3.861	0.490
1042.000	599.435	80.010	19.995	103.208	20.086	3.805	0.488
1042.500	599.671	80.010	19.996	103.206	20.086	3.808	0.503
1043.000	599.938	80.010	19.995	103.206	20.088	3.697	0.506
1043.500	600.171	80.011	19.995	103.206	20.088	3.649	0.501
