Repository: ulfsri/fsri_materials_database

# Materials and Products Database

## 01_Data

Raw data generated from each apparatus are included here in plain-text format. The data is organized first by material, next by the short name of test apparatus used, and where applicable additional filtering by test settings.

### material.json

Each material directory contains a json file of the same name as the material. This file links the data stored in the repository as well as data and graphs produced by the accompanying scripts (__02_Scripts__) to the respective landing page for the material on the front-end website.

File: 01_Data/Vinyl_Tile/MCC/Vinyl_Tile_MCC_30K_min_211103_R2.txt (part 3 of 4)
T Correction Coefficients:	0	1.024463	0
Time Shift (s):	14
*
Time (s)	Temperature (C)	N2 flow rate (cc/min)	O2 flow rate (cc/min)	Flow Rate (cc/min)	Oxygen (%)	HRR (W/g)	Heating rate (C/s)
697.000	414.407	80.005	19.995	103.232	20.122	7.057	0.478
697.500	414.708	80.005	19.995	103.236	20.129	6.567	0.514
698.000	414.954	80.005	19.995	103.238	20.127	6.734	0.550
698.500	415.227	80.005	19.995	103.238	20.121	7.094	0.533
699.000	415.464	80.006	19.995	103.236	20.123	6.994	0.514
699.500	415.714	80.006	19.995	103.235	20.121	7.092	0.499
700.000	415.954	80.006	19.995	103.232	20.125	6.870	0.489
700.500	416.215	80.005	19.995	103.231	20.124	6.938	0.496
701.000	416.448	80.005	19.994	103.227	20.118	7.289	0.498
701.500	416.704	80.004	19.994	103.231	20.118	7.337	0.491
702.000	416.965	80.006	19.996	103.231	20.116	7.454	0.502
702.500	417.223	80.004	19.995	103.231	20.115	7.520	0.518
703.000	417.501	80.004	19.995	103.231	20.114	7.596	0.528
703.500	417.725	80.004	19.994	103.238	20.111	7.764	0.519
704.000	418.009	80.004	19.996	103.241	20.113	7.612	0.505
704.500	418.305	80.006	19.995	103.243	20.115	7.537	0.544
705.000	418.542	80.004	19.995	103.245	20.111	7.746	0.557
705.500	418.770	80.003	19.994	103.245	20.107	8.071	0.499
706.000	419.049	80.003	19.996	103.244	20.108	7.961	0.486
706.500	419.301	80.003	19.995	103.244	20.106	8.131	0.519
707.000	419.543	80.003	19.996	103.240	20.108	7.975	0.512
707.500	419.808	80.004	19.996	103.241	20.110	7.816	0.500
708.000	420.063	80.005	19.996	103.244	20.108	7.961	0.514
708.500	420.337	80.003	19.995	103.244	20.104	8.237	0.525
709.000	420.599	80.005	19.996	103.241	20.104	8.244	0.533
709.500	420.835	80.004	19.995	103.244	20.104	8.265	0.517
710.000	421.143	80.004	19.996	103.242	20.105	8.181	0.521
710.500	421.366	80.005	19.995	103.238	20.100	8.523	0.537
711.000	421.650	80.005	19.996	103.238	20.097	8.692	0.519
711.500	421.926	80.006	19.996	103.238	20.099	8.595	0.534
712.000	422.133	80.004	19.996	103.234	20.096	8.734	0.522
712.500	422.375	80.005	19.995	103.232	20.097	8.691	0.466
713.000	422.644	80.005	19.996	103.233	20.098	8.650	0.480
713.500	422.920	80.004	19.996	103.233	20.094	8.930	0.528
714.000	423.156	80.004	19.996	103.231	20.098	8.659	0.529
714.500	423.432	80.005	19.995	103.233	20.095	8.820	0.512
715.000	423.664	80.004	19.995	103.238	20.092	9.029	0.510
715.500	423.915	80.004	19.995	103.236	20.096	8.794	0.495
716.000	424.123	80.003	19.995	103.229	20.090	9.174	0.471
716.500	424.436	80.004	19.993	103.230	20.092	9.031	0.491
717.000	424.661	80.004	19.995	103.227	20.090	9.160	0.530
717.500	424.934	80.004	19.995	103.223	20.093	8.977	0.518
718.000	425.157	80.005	19.994	103.223	20.090	9.141	0.497
718.500	425.430	80.006	19.995	103.226	20.089	9.242	0.496
719.001	425.678	80.007	19.994	103.224	20.090	9.179	0.509
719.500	425.961	80.005	19.994	103.225	20.090	9.158	0.526
720.000	426.209	80.007	19.994	103.222	20.086	9.429	0.531
720.500	426.459	80.006	19.994	103.221	20.088	9.280	0.515
721.000	426.700	80.007	19.994	103.218	20.083	9.607	0.495
721.500	426.955	80.005	19.994	103.218	20.084	9.587	0.494
722.000	427.196	80.006	19.995	103.215	20.083	9.643	0.496
722.500	427.476	80.004	19.993	103.217	20.084	9.566	0.508
723.000	427.696	80.006	19.995	103.224	20.073	10.254	0.510
723.500	427.958	80.006	19.993	103.228	20.079	9.914	0.491
724.000	428.194	80.006	19.994	103.232	20.081	9.771	0.490
724.500	428.428	80.007	19.994	103.235	20.078	9.978	0.484
725.000	428.722	80.004	19.993	103.236	20.076	10.058	0.499
725.500	428.951	80.005	19.994	103.228	20.077	9.994	0.525
726.000	429.211	80.005	19.993	103.225	20.075	10.130	0.506
726.500	429.482	80.006	19.994	103.221	20.071	10.434	0.510
727.000	429.749	80.004	19.993	103.219	20.073	10.285	0.534
727.500	429.968	80.006	19.994	103.218	20.073	10.320	0.513
728.000	430.243	80.005	19.994	103.220	20.071	10.441	0.490
728.500	430.483	80.004	19.994	103.223	20.069	10.531	0.504
729.000	430.742	80.006	19.994	103.226	20.067	10.664	0.506
729.500	431.002	80.006	19.994	103.231	20.067	10.653	0.509
730.000	431.267	80.006	19.994	103.236	20.057	11.320	0.523
730.500	431.502	80.005	19.995	103.239	20.066	10.764	0.513
731.000	431.768	80.005	19.994	103.236	20.063	10.974	0.500
731.500	431.997	80.006	19.994	103.235	20.056	11.438	0.498
732.000	432.301	80.005	19.994	103.230	20.060	11.163	0.514
732.500	432.566	80.006	19.995	103.227	20.059	11.233	0.551
733.000	432.808	80.005	19.994	103.223	20.058	11.294	0.538
733.500	433.035	80.007	19.994	103.224	20.050	11.792	0.488
734.000	433.305	80.005	19.993	103.227	20.050	11.806	0.483
734.500	433.575	80.007	19.995	103.226	20.053	11.599	0.519
735.000	433.816	80.004	19.993	103.222	20.051	11.728	0.525
735.500	434.100	80.006	19.994	103.221	20.053	11.608	0.518
736.000	434.316	80.006	19.996	103.220	20.051	11.771	0.513
736.500	434.581	80.005	19.995	103.221	20.049	11.845	0.491
737.000	434.837	80.004	19.993	103.223	20.045	12.168	0.501
737.500	435.102	80.007	19.995	103.230	20.039	12.510	0.521
738.000	435.370	80.006	19.995	103.233	20.040	12.498	0.527
738.500	435.591	80.007	19.994	103.235	20.043	12.283	0.511
739.000	435.856	80.006	19.995	103.234	20.034	12.852	0.488
739.500	436.065	80.007	19.994	103.235	20.037	12.698	0.480
740.000	436.354	80.007	19.995	103.233	20.038	12.588	0.486
740.500	436.587	80.006	19.994	103.232	20.035	12.785	0.510
741.000	436.884	80.008	19.994	103.232	20.033	12.940	0.526
741.500	437.126	80.008	19.994	103.230	20.031	13.067	0.535
742.000	437.371	80.008	19.995	103.229	20.031	13.063	0.513
742.500	437.630	80.007	19.995	103.228	20.032	13.016	0.495
743.000	437.883	80.008	19.995	103.225	20.030	13.118	0.508
743.500	438.156	80.009	19.995	103.224	20.027	13.301	0.519
744.001	438.362	80.008	19.994	103.220	20.022	13.659	0.502
744.500	438.635	80.008	19.995	103.219	20.021	13.727	0.479
745.000	438.878	80.010	19.995	103.216	20.019	13.837	0.497
745.500	439.172	80.009	19.994	103.215	20.024	13.544	0.526
746.000	439.387	80.009	19.994	103.213	20.023	13.568	0.523
746.500	439.669	80.009	19.994	103.215	20.014	14.212	0.503
747.000	439.914	80.010	19.993	103.213	20.016	14.037	0.512
747.500	440.204	80.008	19.994	103.216	20.020	13.793	0.531
748.000	440.432	80.009	19.993	103.219	20.019	13.825	0.526
748.500	440.686	80.008	19.994	103.226	20.013	14.234	0.500
749.000	440.938	80.007	19.993	103.229	20.010	14.462	0.494
749.500	441.197	80.008	19.995	103.236	20.011	14.384	0.509
750.000	441.441	80.008	19.995	103.235	20.015	14.103	0.506
750.500	441.683	80.007	19.994	103.236	20.007	14.652	0.494
751.000	441.945	80.008	19.995	103.232	20.003	14.929	0.496
751.500	442.159	80.007	19.994	103.230	20.007	14.631	0.490
752.000	442.379	80.006	19.993	103.228	19.999	15.198	0.454
752.500	442.674	80.008	19.993	103.224	19.998	15.221	0.475
753.000	442.935	80.007	19.993	103.221	19.999	15.189	0.536
753.500	443.184	80.007	19.995	103.219	20.001	15.051	0.533
754.000	443.472	80.006	19.994	103.219	19.992	15.652	0.524
754.500	443.719	80.006	19.995	103.217	19.997	15.326	0.536
755.000	443.972	80.005	19.994	103.222	19.991	15.740	0.517
755.500	444.230	80.006	19.994	103.224	19.989	15.864	0.505
756.000	444.452	80.006	19.993	103.226	19.990	15.799	0.496
756.500	444.746	80.007	19.995	103.225	19.989	15.852	0.498
757.000	445.023	80.006	19.993	103.225	19.988	15.920	0.543
757.500	445.262	80.006	19.994	103.221	19.984	16.197	0.543
758.000	445.516	80.005	19.994	103.219	19.983	16.217	0.505
758.500	445.709	80.006	19.994	103.218	19.981	16.385	0.469
759.000	445.997	80.006	19.994	103.220	19.978	16.580	0.464
759.500	446.237	80.008	19.995	103.222	19.977	16.621	0.504
760.000	446.496	80.006	19.995	103.221	19.975	16.768	0.514
760.500	446.742	80.004	19.994	103.220	19.980	16.462	0.502
761.000	447.017	80.005	19.993	103.223	19.970	17.129	0.513
761.500	447.253	80.008	19.995	103.220	19.970	17.125	0.516
762.000	447.484	80.006	19.995	103.217	19.972	16.972	0.489
762.500	447.746	80.006	19.994	103.217	19.968	17.261	0.480
763.000	448.015	80.007	19.994	103.217	19.966	17.372	0.512
763.500	448.245	80.007	19.994	103.214	19.969	17.160	0.515
764.000	448.498	80.005	19.994	103.217	19.970	17.102	0.491
764.500	448.795	80.006	19.993	103.220	19.966	17.387	0.516
765.000	449.026	80.005	19.994	103.220	19.967	17.295	0.539
765.500	449.261	80.006	19.996	103.221	19.961	17.671	0.498
766.000	449.552	80.007	19.995	103.223	19.960	17.730	0.496
766.500	449.808	80.005	19.994	103.220	19.959	17.795	0.536
767.000	450.008	80.006	19.995	103.222	19.960	17.777	0.501
767.500	450.273	80.006	19.995	103.224	19.957	17.957	0.460
768.000	450.544	80.005	19.995	103.227	19.958	17.862	0.500
768.500	450.790	80.004	19.994	103.231	19.954	18.176	0.527
769.000	451.046	80.005	19.995	103.232	19.954	18.164	0.510
769.500	451.316	80.006	19.994	103.228	19.950	18.414	0.514
770.000	451.550	80.004	19.993	103.228	19.954	18.152	0.515
770.500	451.782	80.006	19.994	103.228	19.952	18.265	0.485
771.000	452.014	80.005	19.995	103.227	19.948	18.521	0.464
771.500	452.287	80.005	19.994	103.229	19.945	18.721	0.484
772.000	452.523	80.005	19.994	103.229	19.946	18.698	0.507
772.500	452.774	80.006	19.993	103.227	19.951	18.368	0.499
773.000	453.040	80.005	19.993	103.225	19.944	18.838	0.502
773.500	453.283	80.006	19.994	103.224	19.947	18.624	0.512
774.000	453.516	80.008	19.996	103.222	19.946	18.708	0.492
774.500	453.768	80.007	19.995	103.224	19.943	18.897	0.481
775.000	454.086	80.005	19.994	103.226	19.945	18.769	0.527
775.500	454.298	80.006	19.994	103.225	19.937	19.263	0.550
776.000	454.526	80.006	19.995	103.223	19.938	19.214	0.485
776.500	454.777	80.006	19.995	103.224	19.938	19.222	0.459
777.000	455.059	80.005	19.995	103.221	19.939	19.152	0.505
777.500	455.303	80.006	19.995	103.221	19.940	19.095	0.529
778.000	455.572	80.007	19.996	103.225	19.941	19.032	0.519
778.500	455.827	80.004	19.994	103.226	19.934	19.448	0.519
779.000	456.073	80.007	19.995	103.225	19.932	19.616	0.513
779.500	456.300	80.005	19.995	103.228	19.940	19.067	0.487
780.000	456.530	80.005	19.995	103.230	19.933	19.519	0.465
780.500	456.828	80.006	19.995	103.228	19.941	19.020	0.492
781.000	457.068	80.005	19.995	103.224	19.935	19.392	0.533
781.500	457.278	80.006	19.995	103.224	19.935	19.436	0.495
782.000	457.535	80.006	19.995	103.221	19.937	19.254	0.459
782.500	457.823	80.006	19.995	103.218	19.934	19.513	0.506
783.000	458.059	80.005	19.995	103.218	19.933	19.561	0.535
783.500	458.285	80.006	19.995	103.218	19.930	19.739	0.493
784.000	458.544	80.004	19.995	103.220	19.924	20.119	0.474
784.500	458.799	80.005	19.996	103.224	19.932	19.628	0.500
785.000	459.019	80.005	19.995	103.227	19.928	19.895	0.495
785.500	459.299	80.005	19.995	103.229	19.929	19.804	0.487
786.000	459.571	80.003	19.994	103.233	19.928	19.869	0.526
786.500	459.821	80.005	19.994	103.233	19.929	19.778	0.537
787.000	460.064	80.006	19.993	103.228	19.933	19.569	0.507
787.500	460.334	80.005	19.995	103.224	19.929	19.781	0.503
788.000	460.540	80.004	19.995	103.223	19.932	19.640	0.495
788.500	460.808	80.005	19.995	103.222	19.930	19.716	0.476
789.000	461.069	80.005	19.995	103.220	19.925	20.055	0.502
789.500	461.318	80.005	19.994	103.220	19.933	19.571	0.519
790.000	461.595	80.005	19.994	103.222	19.930	19.715	0.518
790.500	461.801	80.005	19.994	103.220	19.932	19.637	0.505
791.000	462.070	80.005	19.995	103.217	19.932	19.581	0.479
791.500	462.320	80.006	19.995	103.217	19.934	19.489	0.497
792.000	462.586	80.006	19.994	103.220	19.935	19.429	0.517
792.500	462.842	80.007	19.995	103.224	19.929	19.776	0.518
793.000	463.065	80.005	19.995	103.231	19.930	19.755	0.500
793.500	463.335	80.007	19.995	103.237	19.931	19.669	0.486
794.000	463.547	80.007	19.995	103.240	19.932	19.624	0.488
794.500	463.842	80.006	19.995	103.236	19.935	19.391	0.494
795.000	464.078	80.005	19.995	103.231	19.932	19.583	0.519
795.500	464.345	80.006	19.995	103.225	19.933	19.516	0.517
796.000	464.585	80.006	19.996	103.223	19.936	19.369	0.505
796.500	464.842	80.006	19.994	103.220	19.937	19.256	0.502
797.000	465.071	80.005	19.995	103.220	19.938	19.233	0.492
797.500	465.340	80.007	19.995	103.221	19.933	19.552	0.492
798.000	465.622	80.006	19.994	103.218	19.932	19.634	0.525
798.500	465.811	80.007	19.995	103.220	19.942	18.968	0.511
799.000	466.087	80.006	19.995	103.222	19.939	19.136	0.468
799.500	466.362	80.006	19.995	103.224	19.940	19.048	0.508
800.000	466.574	80.006	19.995	103.228	19.936	19.328	0.518
800.500	466.836	80.007	19.995	103.229	19.939	19.124	0.480
801.000	467.096	80.007	19.995	103.229	19.944	18.799	0.498
801.500	467.370	80.006	19.995	103.227	19.939	19.135	0.528
802.000	467.573	80.008	19.996	103.224	19.943	18.892	0.505
802.500	467.867	80.006	19.996	103.222	19.941	19.025	0.487
803.000	468.120	80.006	19.995	103.224	19.947	18.592	0.522
803.500	468.372	80.007	19.995	103.220	19.943	18.863	0.526
804.000	468.606	80.008	19.996	103.222	19.947	18.601	0.496
804.500	468.894	80.008	19.996	103.225	19.952	18.317	0.504
805.000	469.139	80.007	19.996	103.221	19.949	18.498	0.527
805.500	469.386	80.006	19.994	103.217	19.944	18.833	0.513
806.000	469.662	80.006	19.996	103.215	19.950	18.432	0.507
806.500	469.891	80.006	19.995	103.214	19.949	18.504	0.514
807.000	470.148	80.008	19.996	103.211	19.954	18.169	0.495
807.500	470.417	80.008	19.997	103.212	19.949	18.463	0.506
808.000	470.637	80.007	19.996	103.213	19.955	18.112	0.508
808.500	470.915	80.005	19.995	103.212	19.957	17.925	0.494
809.000	471.186	80.006	19.995	103.210	19.954	18.122	0.523
809.500	471.407	80.007	19.996	103.213	19.955	18.074	0.520
810.000	471.692	80.007	19.996	103.212	19.957	17.945	0.499
810.500	471.922	80.006	19.997	103.212	19.957	17.988	0.511
811.000	472.170	80.007	19.997	103.213	19.957	17.943	0.497
811.500	472.406	80.006	19.994	103.216	19.957	17.951	0.481
812.000	472.692	80.006	19.994	103.214	19.958	17.883	0.503
812.500	472.933	80.006	19.995	103.217	19.959	17.829	0.524
813.000	473.190	80.005	19.994	103.220	19.966	17.385	0.513
813.500	473.476	80.007	19.995	103.221	19.961	17.709	0.521
814.000	473.717	80.006	19.994	103.220	19.968	17.226	0.535
814.500	473.993	80.007	19.995	103.220	19.970	17.093	0.522
815.000	474.241	80.007	19.995	103.218	19.965	17.411	0.521
815.500	474.499	80.007	19.995	103.216	19.968	17.199	0.515
816.000	474.798	80.007	19.995	103.215	19.969	17.181	0.532
816.500	475.020	80.008	19.994	103.220	19.970	17.116	0.539
817.000	475.245	80.008	19.996	103.227	19.976	16.696	0.484
817.500	475.523	80.008	19.994	103.229	19.977	16.648	0.474
818.000	475.765	80.008	19.995	103.228	19.977	16.648	0.511
818.500	476.025	80.008	19.995	103.230	19.976	16.691	0.512
819.000	476.311	80.007	19.995	103.223	19.984	16.142	0.524
819.500	476.549	80.007	19.993	103.219	19.979	16.515	0.535
820.000	476.789	80.008	19.995	103.216	19.986	16.040	0.501
820.500	477.015	80.007	19.994	103.216	19.982	16.272	0.472
821.000	477.273	80.007	19.995	103.218	19.989	15.844	0.475
821.500	477.526	80.008	19.994	103.218	19.991	15.718	0.497
822.000	477.790	80.007	19.995	103.218	19.988	15.939	0.513
822.500	478.005	80.008	19.994	103.220	19.995	15.415	0.498
823.000	478.284	80.008	19.994	103.221	19.993	15.553	0.487
823.500	478.550	80.007	19.994	103.223	19.999	15.198	0.520
824.000	478.764	80.007	19.994	103.225	20.000	15.114	0.513
824.500	479.065	80.008	19.995	103.226	20.000	15.099	0.497
825.000	479.288	80.009	19.996	103.227	19.993	15.577	0.519
825.500	479.581	80.009	19.994	103.228	20.005	14.774	0.520
826.000	479.759	80.008	19.994	103.222	19.997	15.297	0.494
826.500	480.068	80.009	19.994	103.219	20.005	14.784	0.479
827.000	480.290	80.008	19.993	103.217	20.005	14.777	0.509
827.500	480.581	80.009	19.993	103.214	20.006	14.719	0.522
828.000	480.852	80.009	19.994	103.212	20.008	14.567	0.538
828.500	481.036	80.009	19.995	103.212	20.012	14.293	0.509
829.000	481.316	80.008	19.993	103.213	20.018	13.952	0.460
829.500	481.575	80.009	19.994	103.215	20.017	13.990	0.502
830.000	481.820	80.008	19.994	103.214	20.016	14.048	0.521
830.500	482.030	80.008	19.993	103.214	20.018	13.947	0.479
831.000	482.328	80.009	19.996	103.214	20.021	13.724	0.482
831.500	482.549	80.008	19.994	103.218	20.020	13.803	0.514
832.000	482.847	80.010	19.994	103.219	20.023	13.586	0.519
832.500	483.076	80.008	19.993	103.220	20.025	13.477	0.523
833.000	483.328	80.009	19.994	103.220	20.023	13.622	0.504
833.500	483.573	80.008	19.993	103.220	20.035	12.817	0.489
834.000	483.819	80.007	19.994	103.216	20.030	13.129	0.494
834.500	484.060	80.007	19.994	103.215	20.032	13.027	0.489
835.000	484.316	80.008	19.996	103.218	20.027	13.334	0.492
835.500	484.558	80.006	19.994	103.225	20.038	12.595	0.497
836.000	484.826	80.006	19.994	103.231	20.034	12.891	0.504
836.500	485.117	80.007	19.994	103.234	20.039	12.538	0.534
837.000	485.370	80.007	19.994	103.233	20.040	12.449	0.551
837.500	485.579	80.006	19.995	103.229	20.034	12.885	0.503
838.000	485.861	80.006	19.996	103.223	20.043	12.302	0.477
838.500	486.060	80.007	19.993	103.218	20.044	12.232	0.486
839.000	486.350	80.005	19.993	103.219	20.048	11.911	0.485
839.500	486.610	80.006	19.994	103.219	20.054	11.568	0.519
840.000	486.875	80.004	19.993	103.220	20.053	11.634	0.538
840.500	487.137	80.005	19.994	103.220	20.050	11.790	0.526
841.000	487.356	80.005	19.994	103.223	20.051	11.763	0.504
841.500	487.645	80.004	19.995	103.221	20.054	11.527	0.494
842.000	487.866	80.006	19.996	103.219	20.059	11.231	0.509
842.500	488.149	80.005	19.995	103.218	20.060	11.168	0.507
843.000	488.341	80.006	19.994	103.217	20.063	10.964	0.490
843.500	488.606	80.006	19.995	103.215	20.062	10.995	0.466
844.000	488.846	80.005	19.994	103.214	20.065	10.785	0.481
844.500	489.115	80.006	19.994	103.216	20.070	10.516	0.507
845.000	489.383	80.006	19.994	103.217	20.073	10.283	0.523
845.500	489.622	80.005	19.993	103.218	20.070	10.454	0.522
846.000	489.915	80.006	19.994	103.218	20.068	10.599	0.519
846.500	490.122	80.006	19.994	103.222	20.072	10.378	0.516
847.000	490.405	80.006	19.994	103.224	20.082	9.715	0.495
847.500	490.612	80.008	19.996	103.226	20.077	10.048	0.490
848.000	490.864	80.004	19.994	103.230	20.083	9.653	0.474
848.500	491.130	80.007	19.996	103.230	20.081	9.763	0.489
849.000	491.379	80.005	19.994	103.228	20.084	9.544	0.516
849.500	491.631	80.007	19.995	103.226	20.085	9.468	0.508
850.000	491.908	80.005	19.994	103.223	20.086	9.445	0.515
850.500	492.104	80.007	19.994	103.218	20.085	9.519	0.501
851.000	492.391	80.007	19.994	103.218	20.090	9.142	0.478
851.500	492.608	80.005	19.993	103.218	20.087	9.340	0.494
852.000	492.892	80.006	19.995	103.218	20.089	9.219	0.502
852.500	493.176	80.005	19.994	103.220	20.092	9.027	0.535
853.000	493.443	80.006	19.994	103.224	20.094	8.869	0.560
853.500	493.662	80.006	19.995	103.224	20.097	8.693	0.518
854.000	493.985	80.008	19.996	103.223	20.097	8.673	0.514
854.500	494.230	80.006	19.994	103.227	20.102	8.374	0.555
855.000	494.485	80.006	19.993	103.231	20.098	8.616	0.534
855.500	494.730	80.006	19.994	103.228	20.102	8.342	0.500
856.000	495.010	80.007	19.994	103.227	20.102	8.388	0.512
856.500	495.236	80.007	19.994	103.231	20.101	8.433	0.515
857.000	495.499	80.006	19.994	103.227	20.107	8.028	0.498
857.500	495.742	80.006	19.993	103.225	20.106	8.127	0.498
858.000	495.969	80.007	19.995	103.227	20.109	7.915	0.488
858.500	496.302	80.008	19.994	103.228	20.112	7.690	0.515
859.000	496.509	80.007	19.995	103.225	20.108	7.948	0.551
859.500	496.720	80.006	19.993	103.227	20.115	7.500	0.479
860.000	497.031	80.006	19.994	103.223	20.112	7.675	0.469
860.500	497.254	80.006	19.994	103.219	20.121	7.129	0.528
861.000	497.521	80.008	19.996	103.222	20.120	7.159	0.512
861.500	497.761	80.006	19.995	103.225	20.121	7.122	0.499
862.000	498.026	80.006	19.996	103.223	20.120	7.210	0.506
862.500	498.267	80.005	19.994	103.223	20.122	7.027	0.505
863.000	498.555	80.007	19.995	103.224	20.117	7.349	0.518
863.500	498.796	80.008	19.995	103.220	20.130	6.544	0.529
864.000	499.018	80.006	19.994	103.215	20.128	6.639	0.496
864.500	499.284	80.006	19.995	103.214	20.127	6.707	0.476
865.000	499.524	80.007	19.995	103.213	20.129	6.549	0.497
865.500	499.799	80.007	19.997	103.212	20.132	6.404	0.510
866.000	500.021	80.006	19.995	103.215	20.132	6.399	0.506
866.500	500.319	80.005	19.995	103.220	20.137	6.038	0.509
867.000	500.559	80.006	19.997	103.228	20.138	5.963	0.529
867.500	500.819	80.005	19.995	103.233	20.134	6.270	0.519
868.000	501.064	80.004	19.995	103.236	20.142	5.739	0.502
868.500	501.312	80.005	19.996	103.239	20.138	5.965	0.499
869.000	501.597	80.004	19.993	103.236	20.140	5.834	0.513
869.500	501.831	80.004	19.995	103.229	20.141	5.804	0.526
870.000	502.087	80.004	19.996	103.225	20.142	5.733	0.505
870.500	502.305	80.006	19.997	103.224	20.143	5.689	0.482
871.000	502.572	80.006	19.996	103.219	20.143	5.637	0.479
871.500	502.802	80.003	19.994	103.220	20.145	5.499	0.492
872.000	503.093	80.003	19.996	103.225	20.142	5.702	0.509
872.500	503.364	80.003	19.995	103.227	20.145	5.492	0.541
873.000	503.529	80.005	19.995	103.224	20.150	5.168	0.499
873.501	503.860	80.005	19.996	103.226	20.145	5.508	0.466
874.000	504.099	80.005	19.995	103.223	20.149	5.259	0.533
874.500	504.336	80.006	19.994	103.222	20.146	5.442	0.523
875.000	504.624	80.005	19.994	103.222	20.143	5.660	0.500
875.500	504.875	80.005	19.995	103.223	20.151	5.128	0.532
876.000	505.117	80.006	19.995	103.221	20.152	5.054	0.516
876.500	505.350	80.004	19.995	103.220	20.152	5.045	0.484
877.000	505.634	80.005	19.995	103.222	20.151	5.142	0.496
877.500	505.893	80.005	19.995	103.220	20.156	4.765	0.530
878.000	506.122	80.006	19.995	103.218	20.153	5.026	0.516
878.500	506.383	80.005	19.995	103.225	20.154	4.947	0.489
879.000	506.655	80.005	19.996	103.228	20.155	4.832	0.511
879.500	506.921	80.007	19.996	103.223	20.153	4.993	0.536
880.000	507.176	80.006	19.995	103.223	20.155	4.851	0.530
880.500	507.402	80.006	19.995	103.222	20.158	4.694	0.501
881.000	507.640	80.007	19.996	103.216	20.161	4.437	0.472
881.500	507.937	80.008	19.995	103.213	20.158	4.654	0.500
882.000	508.180	80.006	19.995	103.217	20.158	4.642	0.538
882.500	508.440	80.007	19.995	103.224	20.158	4.654	0.522
883.000	508.691	80.007	19.995	103.229	20.158	4.696	0.507
883.500	508.936	80.009	19.995	103.234	20.156	4.809	0.503
884.000	509.168	80.006	19.994	103.235	20.159	4.627	0.486
884.500	509.475	80.009	19.995	103.230	20.160	4.557	0.508
885.000	509.707	80.007	19.995	103.227	20.162	4.387	0.540
885.500	509.948	80.007	19.994	103.223	20.162	4.432	0.506
886.000	510.193	80.006	19.993	103.221	20.159	4.597	0.479
886.500	510.464	80.007	19.994	103.222	20.160	4.556	0.501
887.000	510.709	80.007	19.995	103.221	20.163	4.309	0.516
887.500	510.955	80.008	19.995	103.223	20.161	4.470	0.504
888.000	511.222	80.007	19.995	103.222	20.161	4.452	0.502
888.500	511.480	80.007	19.996	103.219	20.165	4.185	0.519
889.000	511.708	80.007	19.994	103.222	20.167	4.038	0.506
889.500	511.973	80.008	19.995	103.223	20.165	4.199	0.490
890.000	512.220	80.006	19.995	103.218	20.167	4.056	0.503
890.500	512.451	80.007	19.995	103.219	20.165	4.199	0.495
891.000	512.697	80.007	19.994	103.217	20.165	4.212	0.477
891.500	512.956	80.007	19.994	103.213	20.165	4.176	0.490
892.000	513.220	80.007	19.995	103.213	20.167	4.059	0.514
892.500	513.457	80.006	19.994	103.216	20.166	4.127	0.513
893.000	513.748	80.005	19.994	103.216	20.167	4.066	0.515
893.500	513.981	80.006	19.995	103.217	20.163	4.362	0.526
894.000	514.211	80.007	19.995	103.220	20.167	4.067	0.493
894.500	514.504	80.006	19.995	103.220	20.166	4.110	0.493
895.000	514.763	80.006	19.994	103.218	20.171	3.794	0.538
895.500	515.021	80.006	19.995	103.217	20.169	3.950	0.535
896.000	515.252	80.006	19.995	103.222	20.168	3.993	0.503
896.500	515.533	80.005	19.995	103.224	20.166	4.169	0.500
897.000	515.767	80.005	19.995	103.224	20.168	4.005	0.514
897.500	516.034	80.004	19.995	103.223	20.164	4.248	0.508
898.000	516.322	80.006	19.995	103.224	20.172	3.768	0.528
898.500	516.535	80.005	19.994	103.224	20.168	4.015	0.528
899.000	516.832	80.004	19.996	103.222	20.168	4.024	0.506
899.500	517.081	80.006	19.995	103.225	20.165	4.198	0.528
900.000	517.296	80.005	19.996	103.225	20.168	3.978	0.505
900.500	517.541	80.006	19.995	103.228	20.170	3.872	0.462
901.000	517.803	80.007	19.996	103.229	20.172	3.755	0.483
901.500	518.098	80.005	19.996	103.227	20.171	3.838	0.532
902.000	518.312	80.007	19.995	103.223	20.168	3.976	0.533
902.500	518.585	80.004	19.995	103.223	20.173	3.682	0.498
903.000	518.859	80.005	19.996	103.222	20.176	3.502	0.517
903.500	519.093	80.006	19.996	103.220	20.176	3.455	0.528
904.000	519.311	80.006	19.994	103.225	20.176	3.454	0.480
904.500	519.569	80.006	19.996	103.227	20.170	3.884	0.464
905.000	519.887	80.006	19.995	103.229	20.175	3.525	0.526
905.500	520.103	80.006	19.996	103.229	20.173	3.679	0.555
906.000	520.345	80.007	19.995	103.228	20.174	3.608	0.496
906.500	520.633	80.006	19.996	103.230	20.172	3.749	0.494
907.000	520.875	80.005	19.995	103.236	20.175	3.538	0.530
907.500	521.139	80.006	19.994	103.241	20.173	3.701	0.518
908.000	521.412	80.006	19.995	103.245	20.176	3.465	0.522
908.500	521.637	80.009	19.995	103.246	20.172	3.726	0.518
909.000	521.910	80.006	19.994	103.244	20.173	3.699	0.498
909.500	522.199	80.008	19.995	103.242	20.175	3.532	0.530
910.000	522.403	80.009	19.995	103.241	20.174	3.613	0.527
910.500	522.705	80.007	19.995	103.242	20.173	3.678	0.499
911.000	522.904	80.007	19.993	103.242	20.173	3.644	0.503
911.500	523.169	80.008	19.994	103.242	20.172	3.712	0.483
912.000	523.462	80.008	19.993	103.242	20.179	3.305	0.511
912.500	523.669	80.009	19.994	103.243	20.177	3.380	0.529
913.000	523.955	80.008	19.993	103.244	20.172	3.715	0.496
913.500	524.183	80.009	19.994	103.242	20.176	3.445	0.503
914.000	524.429	80.008	19.993	103.240	20.176	3.447	0.494
914.500	524.695	80.008	19.994	103.236	20.173	3.698	0.494
915.000	524.967	80.009	19.993	103.232	20.175	3.534	0.525
915.500	525.226	80.007	19.994	103.227	20.169	3.920	0.534
916.000	525.463	80.006	19.993	103.223	20.174	3.597	0.513
916.500	525.704	80.007	19.994	103.227	20.176	3.504	0.486
917.000	525.991	80.007	19.993	103.232	20.181	3.135	0.503
917.500	526.251	80.008	19.993	103.235	20.172	3.721	0.538
918.000	526.462	80.006	19.994	103.240	20.176	3.445	0.509
918.500	526.722	80.006	19.993	103.243	20.176	3.482	0.471
919.000	526.982	80.005	19.994	103.241	20.179	3.307	0.495
919.500	527.246	80.008	19.993	103.236	20.177	3.418	0.522
920.000	527.507	80.007	19.993	103.234	20.177	3.380	0.524
920.500	527.754	80.006	19.992	103.227	20.178	3.366	0.516
921.000	528.031	80.005	19.994	103.228	20.173	3.664	0.516
921.500	528.269	80.005	19.994	103.232	20.177	3.432	0.520
922.000	528.509	80.006	19.994	103.230	20.179	3.271	0.497
922.500	528.774	80.004	19.994	103.227	20.172	3.766	0.492
923.000	528.988	80.005	19.994	103.230	20.175	3.571	0.492
923.500	529.267	80.006	19.995	103.232	20.176	3.454	0.486
924.000	529.513	80.005	19.994	103.232	20.176	3.495	0.509
924.500	529.788	80.005	19.994	103.237	20.171	3.789	0.522
925.000	530.047	80.006	19.994	103.239	20.176	3.447	0.528
925.500	530.277	80.004	19.994	103.239	20.179	3.287	0.512
926.000	530.565	80.005	19.994	103.238	20.176	3.486	0.504
926.500	530.856	80.004	19.994	103.238	20.178	3.326	0.549
927.000	531.073	80.005	19.994	103.237	20.177	3.414	0.544
927.500	531.318	80.005	19.994	103.237	20.179	3.283	0.485
928.000	531.574	80.005	19.995	103.240	20.177	3.393	0.481
928.500	531.844	80.006	19.994	103.239	20.176	3.499	0.513
929.000	532.093	80.005	19.993	103.237	20.180	3.208	0.523
929.500	532.333	80.006	19.995	103.239	20.180	3.217	0.505
930.000	532.621	80.005	19.994	103.241	20.178	3.357	0.508
930.500	532.871	80.006	19.995	103.240	20.178	3.328	0.532
931.000	533.144	80.004	19.994	103.240	20.175	3.553	0.530
931.500	533.377	80.004	19.996	103.243	20.180	3.242	0.514
932.000	533.640	80.006	19.994	103.242	20.176	3.445	0.501
932.500	533.909	80.005	19.994	103.243	20.174	3.580	0.514
933.000	534.159	80.006	19.996	103.244	20.177	3.391	0.526
933.500	534.415	80.006	19.996	103.247	20.174	3.578	0.512
934.000	534.646	80.006	19.995	103.247	20.180	3.208	0.497
934.500	534.928	80.004	19.995	103.249	20.177	3.404	0.500
935.000	535.205	80.006	19.995	103.249	20.177	3.422	0.536
935.500	535.458	80.004	19.994	103.249	20.181	3.133	0.545
936.000	535.713	80.006	19.996	103.247	20.175	3.565	0.519
936.500	535.996	80.005	19.995	103.244	20.175	3.544	0.523
937.000	536.209	80.005	19.995	103.241	20.179	3.262	0.517
937.500	536.499	80.005	19.995	103.240	20.179	3.278	0.499
938.000	536.748	80.005	19.994	103.240	20.179	3.266	0.520
938.500	536.995	80.006	19.994	103.242	20.181	3.124	0.517
939.000	537.233	80.004	19.993	103.242	20.182	3.095	0.491
939.500	537.533	80.006	19.995	103.244	20.178	3.355	0.511
940.000	537.761	80.006	19.995	103.241	20.176	3.492	0.533
940.500	538.015	80.005	19.995	103.240	20.180	3.228	0.505
941.000	538.275	80.005	19.995	103.240	20.184	2.979	0.498
941.500	538.534	80.007	19.995	103.241	20.181	3.171	0.516
942.000	538.793	80.007	19.996	103.243	20.181	3.174	0.519
942.500	539.044	80.005	19.995	103.246	20.180	3.226	0.514
943.000	539.303	80.006	19.995	103.248	20.178	3.318	0.510
943.500	539.592	80.006	19.995	103.248	20.179	3.275	0.529
944.000	539.847	80.007	19.995	103.247	20.177	3.406	0.546
944.500	540.074	80.006	19.994	103.247	20.181	3.149	0.513
945.000	540.382	80.006	19.996	103.248	20.181	3.160	0.509
945.500	540.582	80.007	19.994	103.248	20.182	3.081	0.521
946.000	540.854	80.005	19.995	103.247	20.181	3.165	0.490
946.500	541.109	80.005	19.994	103.248	20.181	3.140	0.499
947.000	541.345	80.005	19.994	103.248	20.186	2.794	0.509
947.500	541.615	80.006	19.995	103.248	20.184	2.947	0.499
948.000	541.894	80.006	19.994	103.248	20.181	3.131	0.527
948.500	542.134	80.006	19.995	103.248	20.176	3.452	0.534
949.000	542.405	80.005	19.996	103.249	20.182	3.052	0.515
949.500	542.645	80.007	19.995	103.249	20.181	3.146	0.511
950.000	542.897	80.006	19.995	103.250	20.176	3.490	0.501
950.500	543.134	80.005	19.996	103.250	20.180	3.216	0.490
951.000	543.427	80.006	19.994	103.250	20.177	3.408	0.510
951.500	543.674	80.006	19.995	103.250	20.179	3.244	0.535
952.000	543.927	80.005	19.995	103.250	20.182	3.079	0.520
952.500	544.157	80.005	19.994	103.249	20.183	3.038	0.492
953.000	544.400	80.007	19.995	103.249	20.179	3.300	0.478
953.500	544.659	80.005	19.995	103.250	20.182	3.081	0.487
954.000	544.912	80.006	19.994	103.249	20.177	3.429	0.507
954.500	545.148	80.005	19.995	103.250	20.179	3.295	0.501
955.000	545.398	80.005	19.994	103.250	20.175	3.524	0.488
955.500	545.676	80.007	19.996	103.250	20.178	3.325	0.507
956.000	545.974	80.005	19.994	103.250	20.187	2.776	0.552
956.500	546.180	80.006	19.995	103.250	20.179	3.305	0.540
957.000	546.465	80.006	19.995	103.248	20.180	3.233	0.498
957.500	546.692	80.006	19.995	103.249	20.177	3.427	0.502
958.000	546.965	80.004	19.994	103.249	20.182	3.088	0.506
958.500	547.198	80.005	19.994	103.249	20.182	3.077	0.503
959.000	547.424	80.004	19.996	103.250	20.184	2.947	0.483
959.500	547.734	80.006	19.995	103.252	20.182	3.090	0.498
960.000	547.995	80.005	19.994	103.252	20.181	3.149	0.553
960.500	548.241	80.004	19.994	103.252	20.178	3.373	0.539
961.000	548.493	80.005	19.995	103.252	20.182	3.067	0.502
961.500	548.761	80.005	19.995	103.253	20.178	3.339	0.509
962.000	549.023	80.005	19.993	103.252	20.183	3.036	0.525
962.500	549.271	80.007	19.995	103.253	20.176	3.447	0.520
963.000	549.480	80.004	19.995	103.252	20.176	3.501	0.483
963.500	549.776	80.007	19.995	103.253	20.185	2.909	0.481
964.000	550.021	80.006	19.995	103.252	20.175	3.517	0.523
964.500	550.287	80.008	19.994	103.252	20.181	3.167	0.526
965.000	550.522	80.006	19.995	103.252	20.176	3.449	0.506
965.500	550.767	80.007	19.995	103.252	20.181	3.133	0.491
966.000	551.059	80.007	19.996	103.250	20.179	3.292	0.508
966.500	551.248	80.007	19.995	103.246	20.183	3.023	0.509
967.000	551.498	80.005	19.995	103.247	20.182	3.072	0.460
967.500	551.777	80.007	19.995	103.247	20.180	3.235	0.484
968.000	551.986	80.006	19.994	103.247	20.179	3.302	0.509
968.500	552.258	80.009	19.996	103.248	20.184	2.929	0.484
969.000	552.498	80.006	19.995	103.250	20.181	3.171	0.496
969.500	552.757	80.007	19.995	103.250	20.179	3.300	0.505
970.000	553.016	80.006	19.995	103.249	20.181	3.128	0.509
970.500	553.258	80.008	19.995	103.249	20.183	3.046	0.510
971.000	553.539	80.007	19.994	103.250	20.182	3.076	0.512
971.500	553.777	80.008	19.995	103.250	20.182	3.080	0.520
972.000	554.046	80.007	19.996	103.250	20.180	3.232	0.513
972.500	554.286	80.006	19.994	103.251	20.179	3.306	0.508
973.000	554.564	80.006	19.995	103.250	20.180	3.218	0.514
973.500	554.774	80.006	19.996	103.251	20.182	3.083	0.503
974.000	555.054	80.007	19.995	103.251	20.179	3.250	0.489
974.500	555.329	80.007	19.995	103.250	20.180	3.216	0.522
975.000	555.556	80.005	19.995	103.250	20.182	3.078	0.529
975.500	555.811	80.007	19.994	103.249	20.184	2.972	0.492
976.000	556.050	80.006	19.995	103.245	20.183	2.987	0.488
976.500	556.293	80.007	19.995	103.242	20.181	3.144	0.488
977.000	556.560	80.006	19.994	103.242	20.182	3.055	0.497
977.500	556.796	80.005	19.995	103.242	20.183	2.994	0.507
978.000	557.036	80.004	19.995	103.246	20.179	3.300	0.489
978.500	557.300	80.007	19.995	103.252	20.181	3.173	0.490
979.000	557.585	80.007	19.994	103.258	20.184	2.947	0.527
979.500	557.782	80.007	19.995	103.262	20.179	3.282	0.516
980.000	558.078	80.006	19.994	103.265	20.182	3.073	0.487
980.500	558.318	80.005	19.995	103.269	20.182	3.051	0.515
981.000	558.588	80.005	19.995	103.270	20.181	3.175	0.524
981.500	558.844	80.005	19.994	103.268	20.178	3.364	0.518
982.000	559.088	80.006	19.995	103.266	20.178	3.349	0.513
982.500	559.417	80.007	19.994	103.264	20.179	3.292	0.536
983.000	559.643	80.005	19.995	103.261	20.185	2.908	0.564
983.500	559.908	80.007	19.994	103.258	20.178	3.327	0.523
984.000	560.161	80.006	19.995	103.261	20.179	3.304	0.505
984.500	560.391	80.006	19.995	103.268	20.180	3.187	0.501
985.000	560.665	80.006	19.995	103.273	20.177	3.390	0.493
985.500	560.968	80.006	19.995	103.272	20.177	3.437	0.540
986.000	561.210	80.006	19.994	103.276	20.181	3.121	0.561
986.500	561.456	80.005	19.994	103.277	20.181	3.146	0.516
987.000	561.759	80.007	19.994	103.273	20.176	3.455	0.519
987.500	562.019	80.007	19.995	103.266	20.181	3.155	0.557
988.000	562.284	80.008	19.995	103.266	20.178	3.321	0.544
988.500	562.563	80.008	19.995	103.263	20.180	3.233	0.534
989.000	562.841	80.005	19.995	103.261	20.181	3.161	0.550
989.500	563.095	80.008	19.995	103.260	20.178	3.362	0.545
990.000	563.361	80.007	19.997	103.263	20.182	3.061	0.526
990.500	563.628	80.008	19.996	103.265	20.182	3.084	0.527
991.000	563.902	80.007	19.996	103.270	20.180	3.217	0.537
991.500	564.169	80.008	19.996	103.273	20.174	3.620	0.541
992.000	564.446	80.008	19.996	103.278	20.175	3.574	0.542
992.500	564.702	80.008	19.996	103.276	20.180	3.207	0.539
993.000	564.954	80.008	19.996	103.273	20.176	3.444	0.521
993.500	565.251	80.008	19.996	103.271	20.180	3.194	0.528
994.000	565.512	80.009	19.995	103.267	20.180	3.178	0.553
994.500	565.807	80.008	19.996	103.262	20.178	3.367	0.557
995.000	566.061	80.008	19.995	103.265	20.179	3.306	0.553
995.500	566.328	80.006	19.994	103.265	20.177	3.399	0.535
996.000	566.608	80.008	19.996	103.262	20.175	3.522	0.534
996.500	566.864	80.008	19.997	103.264	20.178	3.324	0.542
997.000	567.174	80.008	19.996	103.267	20.176	3.457	0.551
997.500	567.430	80.009	19.996	103.270	20.178	3.346	0.566
998.000	567.709	80.008	19.997	103.272	20.173	3.678	0.551
998.500	568.006	80.009	19.995	103.278	20.177	3.391	0.556
999.000	568.252	80.008	19.996	103.282	20.181	3.175	0.559
999.500	568.515	80.008	19.995	103.283	20.176	3.457	0.526
1000.000	568.829	80.007	19.997	103.283	20.178	3.373	0.543
1000.500	569.084	80.007	19.996	103.285	20.180	3.215	0.573
1001.000	569.332	80.007	19.997	103.285	20.179	3.247	0.536
1001.500	569.594	80.005	19.996	103.284	20.182	3.066	0.506
1002.000	569.899	80.006	19.995	103.284	20.175	3.545	0.539
1002.500	570.190	80.007	19.995	103.284	20.177	3.418	0.582
1003.000	570.449	80.005	19.995	103.279	20.179	3.260	0.573
1003.500	570.700	80.006	19.994	103.272	20.180	3.222	0.530
1004.000	571.038	80.006	19.996	103.266	20.179	3.294	0.549
1004.500	571.278	80.005	19.995	103.263	20.176	3.468	0.583
1005.000	571.561	80.006	19.995	103.261	20.177	3.400	0.550
1005.500	571.830	80.006	19.995	103.264	20.182	3.070	0.538
1006.000	572.082	80.007	19.996	103.270	20.178	3.357	0.537
1006.500	572.364	80.006	19.994	103.277	20.173	3.698	0.528
1007.000	572.641	80.006	19.995	103.281	20.176	3.468	0.547
1007.500	572.916	80.007	19.995	103.284	20.179	3.276	0.555
1008.000	573.222	80.005	19.994	103.287	20.175	3.565	0.566
1008.500	573.499	80.008	19.995	103.288	20.182	3.107	0.582
1009.000	573.767	80.006	19.996	103.287	20.175	3.549	0.564
1009.500	574.050	80.007	19.995	103.286	20.172	3.733	0.548
1010.000	574.341	80.005	19.994	103.285	20.176	3.472	0.562
1010.500	574.626	80.005	19.995	103.282	20.174	3.635	0.575
1011.000	574.938	80.005	19.995	103.283	20.174	3.635	0.587
1011.500	575.201	80.006	19.995	103.284	20.173	3.646	0.586
1012.000	575.466	80.007	19.994	103.286	20.178	3.316	0.552
1012.500	575.760	80.006	19.994	103.285	20.176	3.468	0.543
1013.000	576.034	80.005	19.995	103.286	20.178	3.339	0.563
1013.500	576.306	80.007	19.995	103.285	20.175	3.567	0.558
1014.000	576.575	80.005	19.996	103.283	20.174	3.599	0.544
1014.500	576.876	80.006	19.994	103.283	20.174	3.642	0.555
1015.000	577.140	80.006	19.995	103.284	20.175	3.529	0.567
1015.500	577.379	80.006	19.995	103.285	20.173	3.690	0.534
1016.000	577.656	80.006	19.995	103.287	20.175	3.511	0.510
1016.500	577.966	80.006	19.995	103.288	20.170	3.868	0.552
1017.000	578.221	80.006	19.995	103.288	20.175	3.558	0.576
1017.500	578.511	80.006	19.994	103.287	20.170	3.868	0.555
1018.000	578.784	80.006	19.995	103.287	20.172	3.768	0.554
1018.500	579.064	80.007	19.995	103.286	20.174	3.630	0.558
1019.000	579.322	80.006	19.995	103.286	20.173	3.658	0.546
1019.500	579.646	80.007	19.994	103.287	20.172	3.760	0.560
1020.000	579.913	80.007	19.995	103.288	20.173	3.672	0.586
1020.500	580.171	80.007	19.996	103.287	20.175	3.516	0.558
1021.000	580.414	80.006	19.995	103.287	20.174	3.579	0.513
1021.500	580.677	80.005	19.995	103.287	20.176	3.507	0.503
1022.000	580.992	80.006	19.995	103.288	20.179	3.256	0.542
1022.500	581.246	80.005	19.994	103.288	20.176	3.471	0.573
1023.000	581.540	80.005	19.995	103.290	20.180	3.186	0.559
1023.500	581.821	80.007	19.994	103.290	20.176	3.464	0.561
1024.000	582.086	80.007	19.994	103.290	20.178	3.355	0.560
1024.499	582.344	80.006	19.995	103.290	20.176	3.489	0.534
1025.000	582.607	80.006	19.995	103.290	20.174	3.581	0.522
1025.500	582.911	80.008	19.996	103.290	20.179	3.254	0.544
1025.999	583.177	80.006	19.994	103.290	20.173	3.657	0.569
1026.499	583.485	80.006	19.995	103.289	20.174	3.591	0.572
1026.999	583.731	80.005	19.994	103.286	20.176	3.458	0.564
1027.499	584.028	80.005	19.994	103.287	20.177	3.429	0.548
1027.999	584.267	80.006	19.996	103.287	20.174	3.583	0.539
1028.499	584.551	80.005	19.995	103.287	20.173	3.675	0.530
1028.999	584.808	80.006	19.994	103.289	20.180	3.189	0.532
1029.499	585.094	80.006	19.996	103.291	20.175	3.565	0.542
1029.999	585.339	80.006	19.996	103.290	20.175	3.548	0.537
1030.499	585.640	80.005	19.995	103.286	20.181	3.126	0.539
1030.999	585.888	80.005	19.995	103.285	20.180	3.212	0.548
1031.499	586.170	80.006	19.995	103.282	20.175	3.574	0.540
1031.999	586.471	80.005	19.995	103.282	20.176	3.463	0.556
1032.499	586.702	80.006	19.995	103.283	20.178	3.314	0.557
1032.999	587.019	80.006	19.996	103.285	20.178	3.319	0.540
1033.499	587.291	80.005	19.995	103.282	20.177	3.380	0.569
1033.999	587.541	80.005	19.995	103.284	20.173	3.675	0.556
1034.499	587.833	80.005	19.996	103.282	20.177	3.398	0.532
1034.999	588.118	80.006	19.995	103.281	20.174	3.601	0.559
1035.499	588.385	80.005	19.995	103.279	20.179	3.251	0.564
1035.999	588.669	80.006	19.995	103.277	20.176	3.492	0.552
1036.499	588.949	80.007	19.996	103.272	20.179	3.273	0.558
1036.999	589.238	80.006	19.995	103.269	20.178	3.346	0.566
1037.499	589.498	80.006	19.995	103.263	20.178	3.359	0.559
1037.999	589.774	80.005	19.995	103.260	20.179	3.294	0.542
1038.499	590.006	80.006	19.995	103.259	20.179	3.283	0.522
1038.999	590.313	80.006	19.994	103.257	20.183	3.036	0.524
1039.499	590.584	80.005	19.994	103.255	20.182	3.082	0.558
1039.999	590.848	80.006	19.994	103.255	20.178	3.310	0.556
1040.499	591.118	80.005	19.994	103.254	20.178	3.314	0.534
1040.999	591.405	80.004	19.993	103.254	20.177	3.429	0.546
1041.499	591.702	80.007	19.995	103.254	20.179	3.244	0.571
1042.000	591.947	80.006	19.995	103.254	20.178	3.357	0.564
1042.501	592.224	80.006	19.995	103.252	20.180	3.217	0.532
1043.001	592.482	80.006	19.995	103.249	20.178	3.321	0.528
1043.501	592.751	80.006	19.994	103.248	20.181	3.174	0.531
1044.000	593.002	80.007	19.996	103.246	20.182	3.071	0.524
