Repository: ulfsri/fsri_materials_database

# Materials and Products Database

## 01_Data

Raw data generated from each apparatus are included here in plain-text format. The data is organized first by material, next by the short name of test apparatus used, and where applicable additional filtering by test settings.

### material.json

Each material directory contains a json file of the same name as the material. This file links the data stored in the repository as well as data and graphs produced by the accompanying scripts (__02_Scripts__) to the respective landing page for the material on the front-end website.

File: 01_Data/Vinyl_Tile/MCC/Vinyl_Tile_MCC_30K_min_211104_R3.txt (part 3 of 4)
T Correction Coefficients:	0	1.024463	0
Time Shift (s):	14
*
Time (s)	Temperature (C)	N2 flow rate (cc/min)	O2 flow rate (cc/min)	Flow Rate (cc/min)	Oxygen (%)	HRR (W/g)	Heating rate (C/s)
697.000	425.945	80.009	19.994	103.145	20.039	9.630	0.495
697.500	426.219	80.010	19.995	103.147	20.035	9.890	0.496
698.000	426.467	80.009	19.995	103.152	20.033	10.023	0.515
698.500	426.709	80.011	19.994	103.157	20.034	10.021	0.506
699.000	426.956	80.010	19.995	103.154	20.030	10.274	0.489
699.500	427.245	80.009	19.996	103.151	20.032	10.148	0.512
700.000	427.480	80.008	19.995	103.149	20.029	10.345	0.530
700.500	427.746	80.009	19.994	103.146	20.028	10.369	0.513
701.000	427.979	80.008	19.995	103.141	20.028	10.434	0.500
701.500	428.217	80.008	19.996	103.141	20.024	10.682	0.485
702.000	428.474	80.007	19.996	103.142	20.026	10.534	0.483
702.500	428.730	80.007	19.995	103.142	20.020	10.965	0.505
703.000	429.004	80.008	19.995	103.143	20.019	11.036	0.521
703.500	429.244	80.007	19.995	103.146	20.017	11.127	0.522
704.000	429.500	80.008	19.995	103.146	20.019	11.051	0.505
704.500	429.736	80.008	19.996	103.144	20.017	11.174	0.494
705.000	429.957	80.008	19.996	103.143	20.018	11.096	0.475
705.500	430.217	80.008	19.996	103.141	20.014	11.333	0.469
706.000	430.467	80.007	19.995	103.137	20.012	11.492	0.496
706.500	430.697	80.009	19.996	103.136	20.012	11.477	0.495
707.000	431.029	80.009	19.996	103.138	20.009	11.692	0.521
707.500	431.259	80.007	19.997	103.142	20.011	11.591	0.562
708.000	431.501	80.007	19.996	103.141	20.008	11.756	0.517
708.500	431.746	80.006	19.996	103.144	20.008	11.808	0.479
709.000	431.999	80.007	19.996	103.145	20.003	12.120	0.493
709.500	432.243	80.008	19.996	103.145	20.003	12.119	0.498
710.000	432.475	80.008	19.996	103.144	20.000	12.302	0.487
710.500	432.757	80.009	19.996	103.146	20.003	12.115	0.495
711.000	432.987	80.007	19.996	103.144	20.001	12.283	0.513
711.500	433.253	80.008	19.995	103.142	19.999	12.370	0.504
712.000	433.463	80.009	19.996	103.140	20.000	12.349	0.486
712.500	433.751	80.008	19.996	103.137	19.996	12.580	0.487
713.000	433.979	80.007	19.995	103.134	19.997	12.524	0.507
713.500	434.245	80.008	19.996	103.135	19.992	12.853	0.505
714.000	434.527	80.007	19.997	103.135	19.989	13.090	0.521
714.500	434.735	80.008	19.996	103.135	19.993	12.792	0.520
715.000	434.977	80.009	19.996	103.135	19.991	12.932	0.470
715.500	435.249	80.010	19.996	103.135	19.989	13.056	0.482
716.000	435.471	80.008	19.997	103.136	19.984	13.407	0.504
716.500	435.744	80.009	19.996	103.136	19.985	13.353	0.495
717.000	435.986	80.009	19.996	103.136	19.984	13.420	0.505
717.500	436.205	80.008	19.995	103.136	19.980	13.718	0.488
718.000	436.477	80.009	19.995	103.136	19.979	13.789	0.476
718.500	436.715	80.008	19.996	103.135	19.978	13.860	0.501
719.000	437.014	80.008	19.995	103.135	19.979	13.740	0.523
719.500	437.234	80.008	19.995	103.135	19.975	14.059	0.527
720.000	437.512	80.009	19.995	103.135	19.974	14.141	0.508
720.500	437.717	80.008	19.995	103.135	19.973	14.209	0.491
721.000	437.997	80.008	19.996	103.136	19.971	14.301	0.484
721.500	438.223	80.008	19.994	103.138	19.969	14.448	0.495
722.000	438.479	80.009	19.994	103.139	19.969	14.472	0.493
722.500	438.728	80.008	19.996	103.139	19.968	14.506	0.494
723.000	438.955	80.008	19.995	103.142	19.962	14.921	0.491
723.500	439.203	80.009	19.994	103.145	19.964	14.783	0.475
724.000	439.477	80.008	19.995	103.144	19.965	14.740	0.499
724.500	439.715	80.008	19.995	103.143	19.961	15.028	0.518
725.000	439.982	80.010	19.995	103.143	19.960	15.088	0.508
725.500	440.259	80.008	19.994	103.141	19.956	15.352	0.524
726.000	440.478	80.009	19.995	103.137	19.956	15.332	0.520
726.500	440.752	80.008	19.994	103.137	19.957	15.262	0.495
727.000	440.982	80.008	19.995	103.136	19.951	15.672	0.499
727.500	441.246	80.008	19.994	103.136	19.949	15.804	0.499
728.000	441.475	80.008	19.995	103.137	19.946	16.070	0.493
728.500	441.718	80.008	19.995	103.136	19.952	15.649	0.483
729.000	441.983	80.008	19.995	103.136	19.948	15.908	0.490
729.500	442.228	80.008	19.995	103.138	19.944	16.178	0.509
730.000	442.464	80.008	19.995	103.139	19.944	16.153	0.495
730.500	442.715	80.009	19.995	103.143	19.946	16.073	0.484
731.000	442.969	80.009	19.995	103.144	19.943	16.243	0.496
731.500	443.205	80.008	19.995	103.147	19.940	16.446	0.497
732.000	443.454	80.008	19.995	103.146	19.937	16.657	0.488
732.500	443.691	80.008	19.995	103.145	19.937	16.671	0.486
733.000	443.991	80.008	19.996	103.142	19.934	16.834	0.511
733.500	444.195	80.008	19.995	103.142	19.935	16.779	0.520
734.000	444.486	80.008	19.994	103.139	19.932	16.987	0.499
734.500	444.712	80.007	19.995	103.142	19.930	17.107	0.506
735.000	444.989	80.008	19.995	103.145	19.930	17.174	0.510
735.500	445.213	80.006	19.995	103.146	19.928	17.310	0.502
736.000	445.463	80.007	19.996	103.147	19.928	17.293	0.488
736.500	445.695	80.007	19.995	103.151	19.925	17.453	0.478
737.000	445.981	80.007	19.995	103.150	19.925	17.498	0.500
737.500	446.189	80.007	19.995	103.148	19.923	17.648	0.506
738.000	446.436	80.008	19.995	103.147	19.923	17.597	0.474
738.500	446.702	80.009	19.995	103.145	19.918	17.987	0.484
739.000	446.972	80.007	19.995	103.143	19.919	17.919	0.524
739.500	447.218	80.008	19.995	103.142	19.915	18.193	0.526
740.000	447.429	80.006	19.994	103.142	19.914	18.225	0.487
740.500	447.669	80.008	19.995	103.146	19.912	18.382	0.454
741.000	447.966	80.007	19.995	103.153	19.910	18.491	0.494
741.500	448.181	80.007	19.995	103.157	19.910	18.499	0.524
742.000	448.448	80.008	19.995	103.161	19.907	18.714	0.497
742.500	448.714	80.009	19.995	103.161	19.908	18.671	0.508
743.000	448.921	80.009	19.994	103.158	19.905	18.858	0.503
743.500	449.199	80.008	19.995	103.150	19.905	18.865	0.479
744.000	449.423	80.007	19.996	103.150	19.902	19.077	0.493
744.500	449.702	80.009	19.996	103.148	19.901	19.143	0.502
745.000	449.987	80.009	19.995	103.150	19.901	19.128	0.533
745.500	450.223	80.008	19.995	103.149	19.902	19.072	0.543
746.000	450.464	80.009	19.995	103.151	19.900	19.182	0.500
746.500	450.719	80.008	19.996	103.148	19.903	19.006	0.487
747.000	450.945	80.010	19.995	103.147	19.898	19.363	0.488
747.500	451.224	80.009	19.996	103.148	19.901	19.123	0.493
748.000	451.456	80.010	19.995	103.154	19.898	19.364	0.508
748.500	451.719	80.009	19.994	103.155	19.895	19.548	0.504
749.000	451.965	80.010	19.995	103.154	19.896	19.477	0.502
749.500	452.208	80.009	19.994	103.154	19.896	19.450	0.499
750.000	452.447	80.010	19.995	103.153	19.895	19.553	0.485
750.500	452.697	80.008	19.995	103.149	19.893	19.718	0.485
751.000	452.938	80.007	19.994	103.150	19.893	19.712	0.490
751.500	453.257	80.011	19.994	103.157	19.891	19.794	0.526
752.000	453.494	80.009	19.994	103.160	19.892	19.721	0.558
752.500	453.716	80.010	19.994	103.162	19.888	20.005	0.508
753.000	453.951	80.009	19.994	103.164	19.889	19.984	0.459
753.500	454.197	80.010	19.994	103.161	19.887	20.111	0.469
754.000	454.457	80.009	19.994	103.155	19.885	20.212	0.493
754.500	454.706	80.010	19.995	103.151	19.884	20.297	0.508
755.000	454.932	80.008	19.994	103.146	19.887	20.113	0.492
755.500	455.195	80.009	19.995	103.145	19.887	20.100	0.482
756.000	455.483	80.008	19.994	103.146	19.884	20.281	0.520
756.500	455.681	80.009	19.995	103.146	19.882	20.426	0.519
757.000	455.920	80.008	19.993	103.144	19.887	20.073	0.462
757.500	456.165	80.009	19.995	103.144	19.888	20.049	0.461
758.000	456.440	80.009	19.995	103.143	19.886	20.187	0.502
758.500	456.714	80.009	19.995	103.141	19.883	20.349	0.535
759.000	456.948	80.009	19.993	103.141	19.882	20.428	0.529
759.500	457.205	80.009	19.993	103.142	19.883	20.362	0.500
760.000	457.456	80.009	19.995	103.143	19.882	20.427	0.499
760.500	457.717	80.008	19.994	103.146	19.883	20.342	0.509
761.000	457.983	80.009	19.994	103.148	19.884	20.306	0.519
761.500	458.252	80.009	19.994	103.149	19.881	20.485	0.531
762.000	458.486	80.010	19.993	103.149	19.883	20.369	0.520
762.500	458.723	80.008	19.993	103.149	19.883	20.376	0.487
763.000	458.987	80.009	19.995	103.144	19.885	20.222	0.486
763.500	459.272	80.009	19.994	103.145	19.883	20.340	0.525
764.000	459.501	80.009	19.995	103.145	19.883	20.368	0.532
764.500	459.757	80.009	19.994	103.150	19.883	20.348	0.499
765.000	460.012	80.009	19.993	103.153	19.885	20.234	0.498
765.500	460.243	80.010	19.993	103.155	19.886	20.140	0.498
766.000	460.527	80.010	19.994	103.154	19.886	20.180	0.501
766.500	460.754	80.009	19.994	103.154	19.891	19.854	0.513
767.000	460.985	80.010	19.994	103.148	19.888	20.053	0.484
767.500	461.244	80.009	19.994	103.148	19.889	19.936	0.474
768.000	461.515	80.008	19.995	103.147	19.890	19.862	0.510
768.500	461.741	80.010	19.994	103.148	19.888	20.010	0.514
769.000	462.011	80.009	19.993	103.147	19.892	19.745	0.497
769.500	462.293	80.010	19.995	103.147	19.889	19.944	0.524
770.000	462.554	80.009	19.995	103.145	19.889	19.973	0.548
770.500	462.803	80.010	19.995	103.143	19.893	19.708	0.526
771.000	463.036	80.010	19.994	103.143	19.893	19.654	0.496
771.500	463.285	80.008	19.995	103.148	19.894	19.627	0.482
772.000	463.553	80.010	19.994	103.152	19.892	19.735	0.500
772.500	463.773	80.010	19.994	103.153	19.893	19.689	0.502
773.000	464.054	80.010	19.995	103.152	19.896	19.510	0.494
773.500	464.266	80.010	19.994	103.149	19.895	19.570	0.497
774.000	464.558	80.010	19.995	103.144	19.892	19.732	0.499
774.500	464.779	80.011	19.994	103.139	19.897	19.397	0.509
775.000	465.018	80.011	19.994	103.137	19.897	19.400	0.487
775.500	465.288	80.010	19.994	103.138	19.894	19.637	0.484
776.000	465.560	80.010	19.995	103.140	19.895	19.551	0.525
776.500	465.795	80.010	19.995	103.140	19.898	19.337	0.524
777.000	466.050	80.011	19.995	103.139	19.898	19.326	0.499
777.500	466.290	80.011	19.995	103.138	19.901	19.104	0.493
778.000	466.524	80.011	19.995	103.145	19.901	19.144	0.485
778.500	466.801	80.010	19.995	103.148	19.903	19.006	0.492
779.000	467.071	80.010	19.995	103.150	19.904	18.918	0.529
779.500	467.277	80.011	19.995	103.154	19.905	18.845	0.512
780.000	467.567	80.010	19.994	103.155	19.902	19.074	0.486
780.500	467.795	80.009	19.995	103.152	19.905	18.850	0.507
781.000	468.059	80.010	19.994	103.153	19.907	18.748	0.505
781.500	468.344	80.009	19.995	103.157	19.908	18.670	0.521
782.000	468.559	80.009	19.995	103.156	19.908	18.638	0.525
782.500	468.817	80.009	19.995	103.155	19.906	18.784	0.487
783.000	469.051	80.009	19.995	103.152	19.908	18.674	0.483
783.500	469.310	80.010	19.995	103.146	19.910	18.484	0.492
784.000	469.578	80.009	19.995	103.141	19.913	18.280	0.510
784.500	469.773	80.009	19.996	103.142	19.914	18.252	0.495
785.000	470.064	80.008	19.996	103.145	19.915	18.143	0.475
785.500	470.304	80.008	19.995	103.147	19.916	18.112	0.509
786.000	470.551	80.008	19.995	103.152	19.918	17.988	0.509
786.500	470.788	80.008	19.996	103.156	19.917	18.016	0.485
787.000	471.030	80.009	19.994	103.156	19.921	17.794	0.481
787.500	471.277	80.007	19.995	103.154	19.920	17.828	0.484
788.000	471.543	80.009	19.995	103.153	19.921	17.793	0.501
788.500	471.802	80.008	19.995	103.148	19.928	17.312	0.520
789.000	472.072	80.008	19.995	103.151	19.924	17.533	0.527
789.500	472.296	80.008	19.996	103.152	19.924	17.587	0.511
790.000	472.503	80.007	19.994	103.152	19.926	17.424	0.462
790.500	472.775	80.011	19.995	103.155	19.930	17.155	0.455
791.000	473.020	80.008	19.995	103.156	19.930	17.170	0.498
791.500	473.291	80.008	19.995	103.152	19.934	16.840	0.516
792.000	473.559	80.007	19.995	103.153	19.933	16.935	0.528
792.500	473.803	80.008	19.995	103.155	19.935	16.805	0.526
793.000	474.073	80.008	19.995	103.155	19.939	16.514	0.513
793.500	474.328	80.008	19.995	103.159	19.941	16.405	0.519
794.000	474.531	80.008	19.996	103.158	19.941	16.377	0.491
794.500	474.852	80.007	19.994	103.156	19.943	16.233	0.491
795.000	475.088	80.010	19.995	103.155	19.944	16.157	0.541
795.500	475.345	80.009	19.995	103.154	19.945	16.112	0.525
796.000	475.598	80.007	19.995	103.152	19.948	15.929	0.501
796.500	475.833	80.008	19.995	103.155	19.949	15.826	0.499
797.000	476.118	80.007	19.995	103.152	19.950	15.757	0.504
797.500	476.337	80.009	19.996	103.153	19.951	15.700	0.512
798.000	476.609	80.008	19.996	103.157	19.954	15.469	0.497
798.500	476.827	80.008	19.996	103.159	19.954	15.506	0.491
799.000	477.095	80.009	19.996	103.159	19.955	15.427	0.488
799.500	477.359	80.008	19.996	103.160	19.959	15.141	0.509
800.000	477.654	80.007	19.996	103.157	19.960	15.076	0.546
800.500	477.838	80.009	19.996	103.158	19.964	14.784	0.519
801.000	478.108	80.009	19.996	103.159	19.961	15.034	0.466
801.500	478.372	80.008	19.995	103.157	19.967	14.608	0.494
802.000	478.638	80.008	19.996	103.162	19.969	14.452	0.532
802.500	478.928	80.008	19.995	103.164	19.971	14.336	0.543
803.000	479.150	80.008	19.996	103.164	19.971	14.306	0.534
803.500	479.397	80.008	19.995	103.161	19.974	14.128	0.491
804.000	479.668	80.007	19.995	103.162	19.976	14.000	0.494
804.500	479.971	80.008	19.996	103.160	19.977	13.921	0.545
805.000	480.217	80.009	19.996	103.161	19.977	13.906	0.561
805.500	480.482	80.008	19.995	103.162	19.977	13.903	0.530
806.000	480.737	80.008	19.995	103.164	19.978	13.843	0.516
806.500	480.963	80.008	19.995	103.165	19.983	13.481	0.500
807.000	481.269	80.008	19.995	103.164	19.984	13.436	0.506
807.500	481.511	80.007	19.996	103.166	19.988	13.166	0.540
808.000	481.772	80.008	19.996	103.165	19.987	13.228	0.525
808.500	482.071	80.009	19.996	103.164	19.988	13.127	0.531
809.000	482.255	80.007	19.996	103.165	19.990	13.031	0.521
809.500	482.578	80.008	19.996	103.166	19.993	12.821	0.495
810.000	482.783	80.007	19.995	103.165	19.993	12.785	0.518
810.500	483.058	80.009	19.996	103.165	19.993	12.785	0.505
811.000	483.282	80.008	19.996	103.168	19.996	12.598	0.490
811.500	483.597	80.008	19.996	103.164	19.998	12.433	0.519
812.000	483.803	80.007	19.996	103.162	19.995	12.664	0.530
812.500	484.134	80.007	19.995	103.161	20.002	12.158	0.529
813.000	484.328	80.007	19.996	103.160	20.003	12.093	0.531
813.500	484.609	80.008	19.996	103.161	20.004	12.063	0.500
814.000	484.895	80.009	19.995	103.159	20.004	12.018	0.521
814.500	485.104	80.007	19.996	103.159	20.006	11.910	0.531
815.000	485.390	80.009	19.995	103.161	20.010	11.663	0.496
815.500	485.643	80.008	19.996	103.163	20.010	11.633	0.517
816.000	485.871	80.008	19.995	103.162	20.013	11.425	0.510
816.500	486.198	80.008	19.996	103.163	20.007	11.828	0.518
817.000	486.416	80.007	19.994	103.162	20.016	11.233	0.550
817.500	486.689	80.007	19.995	103.155	20.017	11.154	0.518
818.000	486.940	80.007	19.995	103.154	20.017	11.150	0.508
818.500	487.208	80.007	19.995	103.153	20.020	10.958	0.522
819.000	487.477	80.008	19.994	103.155	20.023	10.748	0.528
819.500	487.693	80.008	19.994	103.157	20.020	10.941	0.511
820.000	487.953	80.009	19.994	103.162	20.022	10.792	0.480
820.500	488.196	80.007	19.995	103.161	20.023	10.725	0.489
821.000	488.502	80.010	19.995	103.159	20.028	10.383	0.526
821.500	488.722	80.006	19.995	103.158	20.029	10.315	0.537
822.000	488.998	80.008	19.995	103.155	20.031	10.182	0.511
822.500	489.261	80.007	19.995	103.151	20.035	9.942	0.517
823.000	489.527	80.007	19.994	103.148	20.034	9.961	0.534
823.500	489.766	80.007	19.994	103.149	20.036	9.885	0.518
824.000	490.019	80.007	19.994	103.153	20.034	9.956	0.499
824.500	490.300	80.008	19.995	103.155	20.038	9.713	0.513
825.000	490.513	80.007	19.994	103.156	20.041	9.510	0.514
825.500	490.787	80.007	19.995	103.157	20.041	9.542	0.491
826.000	491.018	80.008	19.995	103.157	20.042	9.421	0.496
826.500	491.313	80.008	19.995	103.156	20.045	9.247	0.515
827.000	491.541	80.008	19.995	103.156	20.043	9.390	0.524
827.500	491.807	80.008	19.994	103.158	20.048	8.993	0.509
828.000	492.070	80.008	19.994	103.157	20.045	9.232	0.512
828.500	492.269	80.009	19.994	103.154	20.048	9.019	0.495
829.000	492.512	80.007	19.994	103.156	20.050	8.908	0.452
829.500	492.810	80.009	19.995	103.157	20.050	8.873	0.492
830.000	493.067	80.008	19.995	103.159	20.054	8.583	0.548
830.500	493.274	80.009	19.995	103.162	20.053	8.688	0.509
831.000	493.538	80.010	19.994	103.162	20.053	8.700	0.468
831.500	493.831	80.009	19.995	103.155	20.054	8.612	0.514
832.000	494.054	80.010	19.995	103.150	20.056	8.455	0.536
832.500	494.311	80.009	19.994	103.145	20.057	8.395	0.498
833.000	494.590	80.009	19.995	103.144	20.061	8.157	0.508
833.500	494.832	80.009	19.994	103.144	20.064	7.947	0.529
834.000	495.071	80.009	19.995	103.147	20.063	8.011	0.501
834.500	495.321	80.011	19.994	103.148	20.064	7.900	0.484
835.000	495.579	80.010	19.995	103.152	20.067	7.753	0.498
835.500	495.826	80.011	19.995	103.152	20.068	7.674	0.507
836.000	496.085	80.009	19.994	103.156	20.065	7.839	0.506
836.500	496.331	80.010	19.995	103.159	20.069	7.566	0.505
837.000	496.571	80.010	19.995	103.162	20.070	7.525	0.495
837.500	496.803	80.009	19.994	103.163	20.071	7.431	0.479
838.000	497.079	80.011	19.995	103.159	20.070	7.508	0.490
838.500	497.333	80.009	19.995	103.154	20.072	7.364	0.519
839.000	497.582	80.008	19.995	103.148	20.072	7.352	0.517
839.500	497.794	80.009	19.994	103.145	20.075	7.158	0.482
840.000	498.014	80.010	19.995	103.144	20.074	7.246	0.446
840.500	498.270	80.009	19.995	103.145	20.074	7.211	0.454
841.000	498.513	80.010	19.995	103.150	20.076	7.067	0.487
841.500	498.781	80.010	19.994	103.152	20.078	6.940	0.505
842.000	499.030	80.008	19.994	103.153	20.082	6.716	0.514
842.500	499.254	80.010	19.995	103.154	20.079	6.869	0.496
843.000	499.511	80.009	19.995	103.158	20.076	7.097	0.477
843.500	499.745	80.010	19.995	103.153	20.081	6.753	0.486
844.000	500.063	80.009	19.994	103.152	20.082	6.721	0.521
844.500	500.249	80.010	19.994	103.150	20.087	6.347	0.528
845.000	500.491	80.009	19.995	103.148	20.083	6.650	0.466
845.500	500.744	80.008	19.995	103.148	20.084	6.555	0.462
846.000	500.978	80.009	19.995	103.152	20.087	6.360	0.491
846.500	501.236	80.009	19.996	103.151	20.086	6.441	0.489
847.000	501.495	80.009	19.995	103.153	20.089	6.233	0.504
847.500	501.746	80.008	19.994	103.153	20.087	6.342	0.514
848.000	501.984	80.011	19.994	103.150	20.090	6.121	0.500
848.500	502.222	80.009	19.994	103.146	20.091	6.082	0.483
849.000	502.479	80.009	19.995	103.147	20.091	6.102	0.485
849.500	502.715	80.009	19.995	103.148	20.088	6.274	0.494
850.000	502.925	80.009	19.994	103.145	20.093	5.965	0.470
850.500	503.184	80.010	19.995	103.148	20.091	6.051	0.457
851.000	503.446	80.009	19.996	103.154	20.093	5.932	0.495
851.500	503.704	80.009	19.994	103.160	20.095	5.793	0.521
852.000	503.929	80.010	19.994	103.158	20.094	5.851	0.501
852.500	504.142	80.010	19.994	103.164	20.097	5.676	0.460
853.000	504.425	80.011	19.995	103.166	20.094	5.852	0.467
853.500	504.668	80.011	19.995	103.165	20.099	5.550	0.511
854.000	504.902	80.011	19.995	103.163	20.096	5.726	0.501
854.500	505.147	80.012	19.994	103.166	20.097	5.685	0.478
855.000	505.392	80.011	19.995	103.163	20.099	5.530	0.485
855.500	505.624	80.011	19.994	103.163	20.098	5.604	0.484
856.000	505.927	80.011	19.995	103.162	20.099	5.543	0.506
856.500	506.092	80.012	19.995	103.162	20.101	5.384	0.501
857.000	506.354	80.012	19.995	103.161	20.101	5.365	0.447
857.500	506.628	80.012	19.995	103.164	20.102	5.337	0.482
858.000	506.864	80.011	19.995	103.165	20.101	5.357	0.523
858.500	507.105	80.012	19.994	103.165	20.101	5.401	0.493
859.000	507.337	80.011	19.994	103.165	20.101	5.354	0.475
859.500	507.594	80.010	19.994	103.166	20.102	5.311	0.482
860.000	507.862	80.012	19.994	103.166	20.101	5.371	0.507
860.500	508.063	80.012	19.994	103.165	20.106	5.040	0.497
861.000	508.301	80.011	19.994	103.163	20.101	5.364	0.454
861.500	508.571	80.010	19.995	103.162	20.103	5.225	0.474
862.000	508.809	80.012	19.994	103.163	20.103	5.251	0.508
862.500	509.042	80.011	19.994	103.162	20.104	5.160	0.489
863.000	509.295	80.011	19.995	103.164	20.105	5.075	0.479
863.500	509.571	80.010	19.995	103.167	20.106	5.010	0.507
864.000	509.785	80.010	19.994	103.170	20.107	4.971	0.509
864.500	510.046	80.010	19.995	103.166	20.107	4.997	0.483
865.000	510.304	80.010	19.994	103.165	20.107	4.999	0.497
865.500	510.532	80.009	19.994	103.165	20.109	4.817	0.503
866.000	510.817	80.011	19.994	103.164	20.109	4.814	0.500
866.500	511.062	80.008	19.995	103.164	20.110	4.759	0.521
867.000	511.258	80.009	19.995	103.165	20.109	4.812	0.485
867.500	511.537	80.008	19.995	103.165	20.111	4.699	0.458
868.000	511.767	80.009	19.995	103.161	20.112	4.645	0.492
868.500	512.003	80.009	19.996	103.161	20.112	4.630	0.488
869.000	512.281	80.008	19.996	103.162	20.108	4.868	0.490
869.500	512.482	80.008	19.995	103.165	20.111	4.714	0.496
870.000	512.725	80.008	19.996	103.167	20.111	4.666	0.461
870.500	512.997	80.007	19.995	103.172	20.112	4.617	0.480
871.000	513.265	80.008	19.995	103.173	20.112	4.647	0.528
871.500	513.484	80.008	19.995	103.173	20.113	4.556	0.513
872.000	513.752	80.009	19.995	103.173	20.115	4.419	0.487
872.500	513.982	80.009	19.996	103.171	20.114	4.488	0.493
873.000	514.214	80.008	19.996	103.171	20.115	4.453	0.481
873.500	514.499	80.008	19.996	103.171	20.115	4.408	0.490
874.000	514.749	80.008	19.995	103.170	20.114	4.501	0.526
874.500	514.992	80.008	19.996	103.168	20.112	4.602	0.514
875.000	515.237	80.007	19.995	103.169	20.113	4.554	0.490
875.500	515.478	80.009	19.996	103.170	20.113	4.546	0.487
876.000	515.735	80.008	19.995	103.170	20.116	4.374	0.492
876.500	515.991	80.010	19.995	103.172	20.112	4.597	0.505
877.000	516.272	80.007	19.995	103.174	20.114	4.490	0.525
877.500	516.529	80.009	19.996	103.173	20.110	4.750	0.538
878.000	516.782	80.009	19.995	103.168	20.112	4.640	0.524
878.500	517.000	80.009	19.996	103.168	20.113	4.557	0.491
879.000	517.303	80.009	19.995	103.167	20.115	4.400	0.496
879.500	517.511	80.008	19.995	103.168	20.111	4.688	0.516
880.000	517.812	80.008	19.995	103.168	20.113	4.591	0.510
880.500	518.033	80.006	19.995	103.172	20.113	4.569	0.515
881.000	518.265	80.009	19.996	103.172	20.114	4.492	0.487
881.500	518.523	80.008	19.996	103.173	20.114	4.473	0.471
882.000	518.779	80.009	19.996	103.178	20.115	4.402	0.502
882.500	519.064	80.009	19.996	103.180	20.115	4.421	0.528
883.000	519.300	80.007	19.995	103.180	20.113	4.546	0.531
883.500	519.491	80.008	19.995	103.181	20.116	4.369	0.474
884.000	519.763	80.009	19.995	103.180	20.114	4.505	0.445
884.500	520.040	80.009	19.994	103.175	20.115	4.415	0.506
885.000	520.297	80.008	19.995	103.174	20.113	4.537	0.541
885.500	520.559	80.008	19.995	103.173	20.114	4.481	0.527
886.000	520.865	80.010	19.996	103.173	20.114	4.479	0.544
886.500	521.063	80.008	19.995	103.175	20.111	4.679	0.536
887.000	521.321	80.010	19.995	103.176	20.115	4.425	0.480
887.500	521.592	80.008	19.994	103.177	20.116	4.350	0.493
888.000	521.858	80.008	19.995	103.177	20.114	4.516	0.533
888.500	522.050	80.007	19.995	103.177	20.113	4.572	0.497
889.000	522.351	80.009	19.995	103.177	20.114	4.492	0.476
889.500	522.609	80.009	19.995	103.175	20.114	4.460	0.526
890.000	522.847	80.008	19.996	103.175	20.113	4.537	0.527
890.500	523.068	80.008	19.994	103.175	20.116	4.335	0.478
891.000	523.354	80.008	19.995	103.176	20.115	4.423	0.483
891.500	523.560	80.009	19.995	103.176	20.114	4.494	0.499
892.000	523.842	80.008	19.995	103.177	20.115	4.449	0.490
892.500	524.109	80.008	19.995	103.178	20.117	4.251	0.519
893.000	524.337	80.008	19.995	103.178	20.112	4.640	0.521
893.500	524.587	80.010	19.995	103.178	20.115	4.399	0.486
894.000	524.840	80.008	19.994	103.177	20.114	4.492	0.490
894.500	525.106	80.007	19.995	103.178	20.115	4.385	0.511
895.000	525.396	80.010	19.995	103.178	20.117	4.271	0.538
895.500	525.595	80.009	19.994	103.178	20.112	4.627	0.523
896.000	525.883	80.007	19.995	103.178	20.118	4.239	0.488
896.500	526.125	80.007	19.996	103.178	20.115	4.395	0.509
897.000	526.373	80.008	19.995	103.178	20.116	4.381	0.510
897.500	526.615	80.008	19.995	103.177	20.118	4.202	0.490
898.000	526.870	80.007	19.995	103.177	20.116	4.342	0.493
898.500	527.174	80.007	19.996	103.177	20.118	4.245	0.528
899.000	527.377	80.007	19.995	103.177	20.117	4.275	0.533
899.500	527.641	80.008	19.995	103.177	20.119	4.116	0.487
900.000	527.888	80.008	19.996	103.177	20.118	4.211	0.490
900.500	528.163	80.007	19.995	103.176	20.116	4.340	0.517
901.000	528.443	80.008	19.995	103.176	20.120	4.078	0.538
901.500	528.695	80.009	19.996	103.176	20.120	4.077	0.543
902.000	528.912	80.007	19.995	103.177	20.122	3.918	0.500
902.500	529.191	80.008	19.996	103.177	20.122	3.968	0.483
903.000	529.438	80.008	19.996	103.179	20.121	4.002	0.511
903.500	529.657	80.008	19.996	103.179	20.121	4.035	0.496
904.000	529.955	80.006	19.996	103.179	20.123	3.863	0.492
904.500	530.201	80.008	19.996	103.178	20.122	3.955	0.530
905.000	530.486	80.008	19.996	103.177	20.121	3.974	0.538
905.500	530.708	80.008	19.997	103.174	20.119	4.150	0.520
906.000	530.957	80.008	19.996	103.173	20.122	3.927	0.489
906.500	531.239	80.009	19.996	103.173	20.123	3.886	0.501
907.000	531.460	80.007	19.997	103.173	20.120	4.106	0.517
907.500	531.704	80.008	19.997	103.174	20.123	3.901	0.484
908.000	531.974	80.009	19.996	103.173	20.122	3.966	0.489
908.500	532.266	80.007	19.996	103.174	20.122	3.904	0.538
909.000	532.494	80.008	19.996	103.173	20.119	4.112	0.541
909.500	532.776	80.007	19.995	103.173	20.124	3.796	0.515
910.000	533.021	80.009	19.995	103.173	20.123	3.860	0.518
910.500	533.304	80.008	19.996	103.174	20.122	3.912	0.527
911.000	533.508	80.010	19.996	103.175	20.124	3.809	0.508
911.500	533.804	80.009	19.996	103.175	20.124	3.788	0.493
912.000	534.058	80.009	19.995	103.175	20.125	3.710	0.525
912.500	534.339	80.009	19.995	103.175	20.124	3.820	0.542
913.000	534.566	80.010	19.995	103.175	20.124	3.813	0.522
913.500	534.877	80.009	19.995	103.175	20.125	3.759	0.524
914.000	535.131	80.011	19.996	103.174	20.123	3.843	0.551
914.500	535.367	80.010	19.994	103.174	20.121	4.030	0.527
915.000	535.608	80.010	19.994	103.174	20.128	3.493	0.484
915.500	535.839	80.009	19.996	103.174	20.124	3.831	0.475
916.000	536.157	80.010	19.995	103.176	20.124	3.794	0.510
916.500	536.398	80.009	19.994	103.175	20.123	3.856	0.553
917.000	536.649	80.011	19.995	103.175	20.123	3.845	0.525
917.500	536.874	80.011	19.995	103.173	20.126	3.633	0.484
918.000	537.146	80.010	19.994	103.173	20.121	4.009	0.487
918.500	537.400	80.010	19.995	103.171	20.123	3.882	0.512
919.000	537.673	80.010	19.994	103.171	20.128	3.551	0.526
919.500	537.906	80.011	19.995	103.171	20.125	3.721	0.516
920.000	538.178	80.010	19.995	103.174	20.124	3.833	0.506
920.500	538.391	80.011	19.995	103.173	20.124	3.822	0.495
921.000	538.638	80.009	19.994	103.173	20.125	3.740	0.473
921.500	538.901	80.009	19.995	103.172	20.126	3.689	0.485
922.000	539.167	80.009	19.994	103.172	20.126	3.676	0.520
922.500	539.438	80.010	19.995	103.173	20.123	3.871	0.533
923.000	539.677	80.009	19.995	103.173	20.126	3.656	0.523
923.500	539.957	80.008	19.994	103.173	20.125	3.710	0.515
924.000	540.193	80.011	19.995	103.174	20.125	3.725	0.518
924.500	540.441	80.010	19.994	103.175	20.126	3.674	0.500
925.000	540.707	80.009	19.995	103.175	20.125	3.761	0.499
925.500	540.939	80.010	19.995	103.174	20.125	3.703	0.506
926.000	541.200	80.009	19.995	103.174	20.123	3.869	0.496
926.500	541.460	80.009	19.995	103.174	20.123	3.847	0.507
927.000	541.710	80.010	19.994	103.174	20.127	3.613	0.516
927.500	541.966	80.010	19.994	103.176	20.127	3.602	0.508
928.000	542.193	80.010	19.995	103.178	20.125	3.714	0.494
928.500	542.462	80.009	19.994	103.179	20.126	3.693	0.490
929.000	542.727	80.009	19.995	103.179	20.124	3.766	0.516
929.500	542.942	80.009	19.995	103.179	20.125	3.725	0.507
930.000	543.203	80.007	19.995	103.178	20.125	3.716	0.478
930.500	543.440	80.009	19.994	103.176	20.125	3.699	0.486
931.000	543.717	80.010	19.995	103.176	20.125	3.699	0.506
931.500	543.946	80.009	19.995	103.177	20.126	3.646	0.510
932.000	544.210	80.010	19.994	103.177	20.128	3.557	0.500
932.500	544.432	80.009	19.995	103.177	20.126	3.682	0.490
933.000	544.702	80.009	19.995	103.178	20.125	3.729	0.489
933.500	544.961	80.009	19.994	103.178	20.128	3.549	0.510
934.000	545.220	80.010	19.995	103.177	20.124	3.824	0.524
934.500	545.454	80.011	19.995	103.177	20.128	3.523	0.506
935.000	545.708	80.011	19.995	103.178	20.127	3.604	0.491
935.500	545.959	80.009	19.995	103.178	20.128	3.550	0.497
936.000	546.202	80.011	19.995	103.178	20.126	3.675	0.499
936.500	546.472	80.010	19.995	103.183	20.126	3.649	0.504
937.000	546.703	80.010	19.995	103.185	20.127	3.599	0.507
937.500	546.971	80.009	19.995	103.184	20.123	3.853	0.500
938.000	547.203	80.011	19.995	103.183	20.126	3.671	0.500
938.500	547.478	80.012	19.995	103.182	20.125	3.733	0.503
939.000	547.724	80.010	19.994	103.178	20.125	3.721	0.514
939.500	547.990	80.011	19.994	103.175	20.127	3.596	0.517
940.000	548.216	80.011	19.994	103.176	20.127	3.588	0.502
940.500	548.491	80.010	19.994	103.176	20.125	3.757	0.497
941.000	548.762	80.011	19.994	103.175	20.125	3.761	0.524
941.500	548.982	80.012	19.995	103.175	20.123	3.839	0.519
942.000	549.240	80.010	19.994	103.177	20.124	3.772	0.484
942.500	549.540	80.011	19.994	103.180	20.124	3.794	0.518
943.000	549.775	80.010	19.994	103.181	20.122	3.966	0.546
943.500	549.962	80.011	19.994	103.182	20.123	3.856	0.478
944.000	550.294	80.010	19.995	103.182	20.125	3.721	0.470
944.500	550.492	80.010	19.995	103.180	20.124	3.830	0.524
945.000	550.757	80.011	19.995	103.178	20.125	3.718	0.497
945.500	551.029	80.011	19.994	103.178	20.122	3.908	0.500
946.000	551.291	80.009	19.994	103.184	20.122	3.933	0.535
946.500	551.564	80.010	19.995	103.190	20.121	3.976	0.534
947.000	551.798	80.010	19.994	103.196	20.123	3.901	0.521
947.500	552.057	80.010	19.994	103.200	20.124	3.830	0.500
948.000	552.323	80.009	19.994	103.203	20.123	3.894	0.509
948.500	552.540	80.009	19.994	103.198	20.123	3.888	0.504
949.000	552.828	80.011	19.994	103.193	20.122	3.922	0.494
949.500	553.084	80.007	19.995	103.187	20.122	3.939	0.525
950.000	553.339	80.011	19.995	103.183	20.121	3.977	0.528
950.500	553.576	80.010	19.994	103.178	20.123	3.883	0.501
951.000	553.826	80.009	19.994	103.178	20.124	3.834	0.489
951.500	554.099	80.010	19.993	103.177	20.120	4.100	0.505
952.000	554.362	80.009	19.995	103.177	20.123	3.845	0.530
952.500	554.635	80.008	19.994	103.177	20.122	3.922	0.536
953.000	554.833	80.008	19.995	103.177	20.122	3.948	0.503
953.500	555.108	80.008	19.995	103.178	20.125	3.759	0.472
954.000	555.371	80.009	19.994	103.178	20.121	3.991	0.505
954.500	555.615	80.008	19.994	103.178	20.120	4.042	0.523
955.000	555.865	80.007	19.995	103.178	20.122	3.933	0.500
955.500	556.106	80.009	19.994	103.179	20.122	3.939	0.492
956.000	556.343	80.007	19.994	103.178	20.123	3.847	0.484
956.500	556.577	80.007	19.995	103.179	20.120	4.061	0.474
957.000	556.824	80.006	19.994	103.180	20.121	4.025	0.476
957.500	557.094	80.009	19.993	103.180	20.121	4.009	0.499
958.000	557.381	80.006	19.995	103.180	20.121	3.994	0.537
958.500	557.633	80.007	19.994	103.181	20.122	3.941	0.548
959.000	557.849	80.008	19.994	103.183	20.122	3.967	0.503
959.500	558.136	80.009	19.995	103.187	20.122	3.924	0.486
960.000	558.335	80.007	19.994	103.194	20.122	3.961	0.495
960.500	558.602	80.007	19.995	103.198	20.126	3.682	0.476
961.000	558.866	80.008	19.994	103.200	20.125	3.752	0.499
961.500	559.126	80.009	19.994	103.203	20.123	3.904	0.527
962.000	559.378	80.007	19.995	103.198	20.121	3.977	0.518
962.500	559.619	80.007	19.995	103.193	20.124	3.807	0.502
963.000	559.866	80.008	19.994	103.189	20.122	3.966	0.490
963.500	560.109	80.008	19.994	103.191	20.123	3.867	0.489
964.000	560.375	80.007	19.995	103.191	20.121	3.990	0.499
964.500	560.592	80.007	19.994	103.193	20.123	3.870	0.496
965.000	560.864	80.009	19.995	103.193	20.124	3.771	0.486
965.500	561.113	80.007	19.995	103.194	20.125	3.709	0.505
966.000	561.333	80.008	19.995	103.192	20.125	3.747	0.495
966.500	561.640	80.007	19.995	103.190	20.124	3.835	0.498
967.000	561.864	80.008	19.996	103.191	20.124	3.807	0.529
967.500	562.109	80.006	19.996	103.195	20.122	3.928	0.500
968.000	562.375	80.007	19.996	103.200	20.122	3.927	0.490
968.500	562.612	80.008	19.996	103.204	20.119	4.174	0.507
969.000	562.877	80.008	19.996	103.207	20.119	4.170	0.503
969.500	563.108	80.009	19.996	103.204	20.121	4.016	0.499
970.000	563.336	80.008	19.995	103.199	20.116	4.323	0.477
970.500	563.576	80.010	19.996	103.194	20.120	4.088	0.464
971.000	563.883	80.009	19.997	103.193	20.121	4.039	0.508
971.500	564.091	80.010	19.996	103.193	20.119	4.166	0.530
972.000	564.353	80.008	19.996	103.197	20.121	4.026	0.492
972.500	564.586	80.009	19.997	103.203	20.121	3.987	0.483
973.000	564.797	80.008	19.996	103.209	20.121	4.031	0.469
973.500	565.078	80.008	19.996	103.210	20.121	4.037	0.468
974.000	565.320	80.008	19.996	103.212	20.119	4.160	0.508
974.500	565.567	80.008	19.995	103.212	20.119	4.134	0.506
975.000	565.862	80.010	19.996	103.211	20.120	4.047	0.515
975.500	566.095	80.008	19.996	103.211	20.117	4.294	0.535
976.000	566.333	80.010	19.995	103.211	20.118	4.181	0.500
976.500	566.580	80.009	19.995	103.211	20.118	4.215	0.478
977.000	566.876	80.009	19.996	103.212	20.119	4.150	0.514
977.500	567.075	80.008	19.995	103.213	20.120	4.105	0.519
978.000	567.316	80.009	19.995	103.213	20.117	4.292	0.467
978.500	567.573	80.010	19.995	103.213	20.119	4.162	0.469
979.000	567.883	80.008	19.997	103.213	20.122	3.955	0.533
979.500	568.093	80.009	19.995	103.213	20.119	4.112	0.544
980.000	568.387	80.010	19.995	103.213	20.118	4.221	0.512
980.500	568.596	80.009	19.995	103.213	20.119	4.114	0.503
981.000	568.897	80.008	19.995	103.214	20.119	4.122	0.506
981.500	569.112	80.007	19.996	103.214	20.122	3.957	0.513
982.000	569.354	80.008	19.995	103.215	20.119	4.131	0.487
982.500	569.617	80.009	19.995	103.216	20.118	4.187	0.481
983.000	569.893	80.008	19.994	103.216	20.118	4.207	0.521
983.500	570.132	80.008	19.995	103.216	20.119	4.146	0.527
984.000	570.406	80.007	19.994	103.216	20.120	4.076	0.514
984.500	570.669	80.008	19.996	103.215	20.119	4.176	0.526
985.000	570.871	80.008	19.996	103.214	20.122	3.938	0.501
985.500	571.198	80.009	19.995	103.215	20.119	4.168	0.496
986.000	571.410	80.007	19.995	103.219	20.115	4.408	0.534
986.500	571.673	80.007	19.996	103.223	20.116	4.372	0.507
987.000	571.931	80.007	19.995	103.224	20.116	4.366	0.498
987.500	572.199	80.008	19.995	103.224	20.118	4.220	0.523
988.000	572.437	80.007	19.995	103.223	20.117	4.303	0.516
988.500	572.673	80.008	19.995	103.219	20.118	4.230	0.490
989.000	572.980	80.009	19.995	103.215	20.116	4.333	0.509
989.500	573.256	80.008	19.995	103.214	20.119	4.144	0.563
990.000	573.496	80.008	19.995	103.216	20.119	4.162	0.549
990.500	573.776	80.007	19.995	103.223	20.117	4.303	0.518
991.000	574.032	80.009	19.995	103.224	20.117	4.305	0.528
991.500	574.323	80.008	19.995	103.225	20.116	4.331	0.542
992.000	574.608	80.009	19.995	103.226	20.116	4.370	0.561
992.500	574.872	80.008	19.996	103.224	20.116	4.333	0.562
993.000	575.138	80.009	19.996	103.217	20.116	4.335	0.540
993.500	575.414	80.009	19.996	103.217	20.117	4.290	0.536
994.000	575.649	80.009	19.996	103.215	20.116	4.320	0.526
994.500	575.929	80.008	19.995	103.214	20.116	4.327	0.513
995.000	576.173	80.009	19.996	103.216	20.119	4.159	0.520
995.500	576.450	80.008	19.996	103.217	20.118	4.233	0.523
996.000	576.657	80.010	19.997	103.218	20.116	4.349	0.502
996.500	576.979	80.010	19.996	103.218	20.118	4.200	0.506
997.000	577.208	80.009	19.997	103.218	20.118	4.235	0.540
997.500	577.462	80.009	19.996	103.217	20.116	4.357	0.517
998.000	577.732	80.010	19.995	103.216	20.120	4.065	0.504
998.500	578.007	80.010	19.996	103.213	20.116	4.320	0.534
999.000	578.261	80.008	19.996	103.214	20.119	4.127	0.537
999.500	578.519	80.009	19.996	103.213	20.117	4.290	0.520
1000.000	578.776	80.009	19.996	103.214	20.120	4.044	0.513
1000.500	579.007	80.008	19.996	103.214	20.116	4.334	0.502
1001.000	579.275	80.008	19.996	103.215	20.116	4.332	0.494
1001.500	579.555	80.010	19.996	103.214	20.116	4.361	0.524
1002.000	579.820	80.008	19.996	103.214	20.117	4.312	0.546
1002.500	580.076	80.010	19.996	103.214	20.116	4.332	0.533
1003.000	580.330	80.008	19.997	103.213	20.116	4.353	0.516
1003.500	580.638	80.008	19.997	103.219	20.118	4.203	0.536
1004.000	580.879	80.010	19.996	103.222	20.117	4.268	0.556
1004.500	581.113	80.008	19.996	103.222	20.116	4.341	0.512
1005.000	581.395	80.008	19.996	103.222	20.119	4.173	0.496
1005.500	581.666	80.008	19.996	103.221	20.118	4.240	0.535
1006.000	581.924	80.009	19.996	103.215	20.114	4.457	0.541
1006.500	582.236	80.008	19.996	103.212	20.115	4.386	0.550
1007.000	582.472	80.007	19.995	103.213	20.113	4.547	0.559
1007.500	582.734	80.008	19.995	103.213	20.119	4.178	0.523
1008.000	582.993	80.010	19.995	103.214	20.121	3.989	0.510
1008.500	583.248	80.009	19.995	103.214	20.119	4.176	0.518
1009.000	583.525	80.008	19.995	103.215	20.120	4.051	0.523
1009.500	583.771	80.010	19.995	103.214	20.123	3.899	0.528
1010.000	584.027	80.009	19.994	103.212	20.116	4.341	0.513
1010.500	584.287	80.009	19.995	103.211	20.120	4.043	0.509
1011.000	584.559	80.009	19.995	103.211	20.119	4.156	0.524
1011.500	584.823	80.010	19.995	103.211	20.121	3.993	0.534
1012.000	585.081	80.009	19.995	103.209	20.119	4.144	0.529
1012.500	585.339	80.010	19.995	103.208	20.124	3.811	0.519
1013.000	585.620	80.010	19.994	103.204	20.122	3.968	0.528
1013.500	585.875	80.008	19.994	103.199	20.123	3.860	0.537
1014.000	586.134	80.008	19.995	103.198	20.123	3.899	0.525
1014.500	586.370	80.008	19.994	103.194	20.123	3.876	0.504
1015.000	586.621	80.009	19.994	103.194	20.125	3.728	0.491
1015.500	586.908	80.010	19.995	103.198	20.125	3.755	0.513
1016.000	587.159	80.010	19.995	103.196	20.123	3.852	0.538
1016.500	587.414	80.009	19.996	103.192	20.124	3.768	0.522
1017.000	587.652	80.010	19.994	103.190	20.122	3.966	0.500
1017.500	587.946	80.010	19.994	103.188	20.126	3.685	0.512
1018.000	588.181	80.009	19.995	103.182	20.126	3.643	0.530
1018.500	588.494	80.009	19.993	103.183	20.127	3.609	0.539
1019.000	588.708	80.009	19.994	103.181	20.126	3.682	0.538
1019.500	588.971	80.010	19.994	103.183	20.127	3.601	0.502
1020.000	589.216	80.011	19.994	103.182	20.129	3.463	0.492
1020.500	589.466	80.009	19.994	103.182	20.126	3.641	0.502
1021.000	589.722	80.009	19.995	103.184	20.128	3.545	0.500
1021.500	590.012	80.010	19.994	103.186	20.125	3.702	0.526
1022.000	590.301	80.011	19.994	103.184	20.126	3.644	0.562
1022.500	590.521	80.011	19.993	103.183	20.125	3.745	0.544
1023.000	590.793	80.011	19.995	103.183	20.128	3.515	0.500
1023.500	591.043	80.010	19.994	103.178	20.131	3.330	0.507
1024.000	591.256	80.011	19.994	103.175	20.128	3.500	0.493
1024.499	591.550	80.011	19.994	103.175	20.128	3.495	0.485
1024.999	591.764	80.011	19.993	103.175	20.128	3.511	0.508
1025.499	592.052	80.011	19.995	103.171	20.129	3.478	0.506
1025.999	592.291	80.011	19.994	103.171	20.130	3.405	0.515
1026.499	592.552	80.010	19.995	103.168	20.132	3.283	0.513
1026.999	592.817	80.011	19.994	103.168	20.133	3.205	0.512
1027.499	593.023	80.010	19.994	103.168	20.131	3.347	0.499
1027.999	593.300	80.009	19.995	103.171	20.129	3.476	0.478
1028.499	593.553	80.009	19.994	103.172	20.131	3.298	0.507
1028.999	593.817	80.009	19.994	103.174	20.130	3.411	0.523
1029.499	594.087	80.009	19.995	103.172	20.132	3.278	0.525
1030.000	594.332	80.007	19.993	103.173	20.132	3.278	0.524
1030.500	594.617	80.009	19.996	103.173	20.131	3.302	0.522
1031.000	594.867	80.009	19.997	103.173	20.131	3.309	0.533
1031.500	595.073	80.008	19.995	103.174	20.130	3.377	0.496
1031.999	595.340	80.008	19.994	103.175	20.131	3.311	0.465
1032.499	595.586	80.007	19.995	103.175	20.131	3.304	0.493
1032.999	595.868	80.008	19.996	103.174	20.129	3.427	0.521
1033.500	596.065	80.008	19.996	103.174	20.131	3.319	0.503
1034.001	596.369	80.009	19.994	103.173	20.134	3.126	0.490
1034.500	596.587	80.008	19.995	103.170	20.128	3.528	0.512
1034.999	596.839	80.009	19.994	103.167	20.129	3.429	0.496
1035.499	597.083	80.009	19.995	103.167	20.130	3.416	0.483
1035.999	597.347	80.008	19.994	103.167	20.126	3.691	0.502
1036.500	597.576	80.008	19.996	103.169	20.127	3.588	0.501
1037.000	597.837	80.008	19.995	103.172	20.129	3.457	0.491
1037.499	598.099	80.007	19.995	103.175	20.129	3.466	0.507
1037.999	598.336	80.008	19.994	103.175	20.131	3.306	0.511
1038.499	598.571	80.009	19.995	103.174	20.129	3.431	0.486
1039.000	598.848	80.008	19.996	103.173	20.130	3.360	0.492
1039.500	599.105	80.007	19.994	103.173	20.129	3.433	0.523
1039.999	599.380	80.008	19.995	103.174	20.128	3.512	0.533
1040.499	599.608	80.010	19.995	103.173	20.131	3.293	0.518
1040.999	599.856	80.008	19.994	103.173	20.128	3.498	0.489
1041.499	600.100	80.009	19.995	103.173	20.130	3.364	0.484
1041.999	600.358	80.008	19.995	103.173	20.130	3.405	0.497
1042.499	600.603	80.007	19.994	103.173	20.130	3.403	0.503
1042.999	600.827	80.008	19.995	103.174	20.131	3.298	0.486
1043.499	601.092	80.008	19.995	103.175	20.128	3.538	0.479
1043.999	601.372	80.007	19.995	103.174	20.126	3.695	0.517
