Repository: ulfsri/fsri_materials_database

# Materials and Products Database

## 01_Data

Raw data generated from each apparatus are included here in plain-text format. The data is organized first by material, next by the short name of test apparatus used, and where applicable additional filtering by test settings.

### material.json

Each material directory contains a json file of the same name as the material. This file links the data stored in the repository as well as data and graphs produced by the accompanying scripts (__02_Scripts__) to the respective landing page for the material on the front-end website.

File: 01_Data/Window_Screen/MCC/Window_Screen_MCC_30K_min_211203_R2.txt (part 1 of 4)
Sample ID:	C:\MCC\MCC Cal\Test\Window_Screen_MCC_30K_min_211203_R2.txt
Sample Weight (mg):	4.8
Heating Rate (C/s):	0.5
Combustor Temp (C):	900
N2 Flow Rate (cc/min):	80
O2 Flow Rate (cc/min):	20
Calibration File:	C:\MCC\MCC Cal\Coeff1 JN10440_30_210304.txt.txt
T Correction Coefficients:	0	1.024463	0
Time Shift (s):	14
*
Time (s)	Temperature (C)	N2 flow rate (cc/min)	O2 flow rate (cc/min)	Flow Rate (cc/min)	Oxygen (%)	HRR (W/g)	Heating rate (C/s)
-0.001	111.172	80.005	19.994	103.158	20.237	-0.030	-0.016
0.499	111.151	80.005	19.993	103.159	20.237	-0.035	-0.025
1.000	111.148	80.006	19.995	103.159	20.235	0.080	-0.025
1.500	111.162	80.006	19.993	103.162	20.237	-0.070	-0.006
2.000	111.157	80.005	19.995	103.166	20.234	0.137	0.010
2.500	111.179	80.005	19.994	103.167	20.237	-0.054	0.013
3.000	111.122	80.004	19.993	103.160	20.237	-0.019	-0.010
3.500	111.123	80.006	19.994	103.155	20.239	-0.150	-0.046
4.000	111.125	80.004	19.994	103.151	20.240	-0.209	-0.026
4.500	111.153	80.005	19.994	103.149	20.237	-0.013	0.017
5.000	111.138	80.004	19.994	103.148	20.238	-0.126	0.021
5.500	111.140	80.004	19.994	103.150	20.239	-0.183	-0.000
6.000	111.140	80.006	19.994	103.151	20.240	-0.220	-0.005
6.500	111.130	80.006	19.995	103.152	20.235	0.059	-0.004
7.000	111.134	80.005	19.994	103.151	20.236	0.039	-0.008
7.500	111.110	80.005	19.993	103.148	20.240	-0.222	-0.013
8.000	111.130	80.004	19.994	103.149	20.238	-0.115	-0.012
8.501	111.119	80.005	19.993	103.148	20.237	-0.048	0.002
9.001	111.151	80.004	19.994	103.147	20.237	-0.013	0.015
9.501	111.156	80.005	19.995	103.145	20.237	-0.026	0.029
10.000	111.171	80.006	19.994	103.144	20.236	0.026	0.028
10.500	111.165	80.006	19.994	103.147	20.237	-0.026	0.014
10.999	111.149	80.005	19.994	103.155	20.237	-0.074	-0.007
11.499	111.134	80.005	19.993	103.164	20.240	-0.254	-0.026
11.999	111.123	80.005	19.994	103.172	20.238	-0.083	-0.028
12.499	111.153	80.004	19.994	103.179	20.239	-0.148	-0.004
12.999	111.163	80.005	19.994	103.180	20.234	0.141	0.029
13.499	111.167	80.005	19.995	103.178	20.237	-0.028	0.027
14.000	111.154	80.005	19.994	103.178	20.235	0.098	0.002
14.500	111.151	80.005	19.995	103.176	20.237	-0.017	-0.012
15.000	111.146	80.006	19.995	103.175	20.235	0.069	-0.012
15.500	111.130	80.006	19.994	103.172	20.233	0.237	-0.015
16.000	111.179	80.005	19.995	103.173	20.232	0.311	0.006
16.500	111.143	80.005	19.994	103.172	20.236	0.011	0.023
17.000	111.152	80.004	19.995	103.173	20.234	0.176	-0.007
17.500	111.170	80.006	19.995	103.173	20.231	0.334	0.000
18.000	111.156	80.006	19.995	103.177	20.232	0.298	0.016
18.500	111.198	80.007	19.994	103.178	20.230	0.447	0.016
19.000	111.175	80.006	19.994	103.178	20.235	0.067	0.023
19.500	111.175	80.007	19.994	103.178	20.234	0.193	-0.002
20.000	111.159	80.008	19.994	103.180	20.230	0.443	-0.019
20.500	111.149	80.005	19.994	103.183	20.234	0.176	-0.021
21.000	111.154	80.007	19.994	103.189	20.229	0.510	-0.016
21.500	111.192	80.007	19.994	103.196	20.229	0.526	0.019
22.000	111.166	80.006	19.994	103.204	20.231	0.367	0.028
22.500	111.195	80.007	19.994	103.210	20.227	0.636	0.008
23.000	111.215	80.007	19.994	103.215	20.231	0.365	0.026
23.500	111.190	80.006	19.994	103.217	20.231	0.374	0.022
24.000	111.192	80.007	19.995	103.217	20.228	0.534	-0.014
24.500	111.213	80.008	19.995	103.217	20.229	0.510	-0.000
25.000	111.235	80.007	19.994	103.217	20.225	0.755	0.033
25.500	111.244	80.009	19.994	103.217	20.225	0.741	0.037
26.000	111.268	80.007	19.994	103.217	20.226	0.723	0.033
26.500	111.284	80.008	19.995	103.224	20.223	0.923	0.036
27.000	111.279	80.007	19.994	103.234	20.227	0.614	0.025
27.500	111.288	80.007	19.995	103.242	20.227	0.651	0.008
28.000	111.307	80.008	19.995	103.250	20.225	0.766	0.016
28.500	111.316	80.008	19.994	103.258	20.231	0.351	0.028
29.000	111.326	80.006	19.994	103.258	20.226	0.688	0.023
29.500	111.333	80.007	19.993	103.259	20.224	0.857	0.018
30.000	111.366	80.007	19.994	103.266	20.223	0.866	0.029
30.500	111.388	80.006	19.993	103.274	20.222	0.937	0.048
31.000	111.423	80.007	19.993	103.280	20.220	1.092	0.056
31.500	111.418	80.007	19.994	103.285	20.221	1.052	0.043
32.000	111.469	80.007	19.993	103.283	20.220	1.124	0.038
32.499	111.469	80.007	19.993	103.277	20.218	1.230	0.049
33.000	111.533	80.006	19.995	103.270	20.214	1.489	0.057
33.501	111.578	80.007	19.994	103.270	20.215	1.456	0.086
34.000	111.604	80.007	19.994	103.275	20.210	1.740	0.089
34.499	111.603	80.008	19.994	103.290	20.213	1.562	0.048
34.999	111.647	80.008	19.994	103.303	20.212	1.671	0.034
35.499	111.704	80.009	19.994	103.318	20.212	1.654	0.072
35.999	111.748	80.007	19.993	103.315	20.213	1.575	0.101
36.500	111.821	80.008	19.995	103.302	20.210	1.762	0.109
37.000	111.832	80.008	19.995	103.299	20.208	1.901	0.100
37.499	111.933	80.008	19.995	103.300	20.207	1.979	0.098
38.000	111.970	80.008	19.994	103.306	20.207	1.963	0.125
38.500	112.002	80.007	19.995	103.325	20.206	2.065	0.104
38.999	112.059	80.006	19.994	103.366	20.207	1.981	0.079
39.499	112.104	80.008	19.993	103.398	20.204	2.200	0.096
40.000	112.173	80.007	19.993	103.406	20.201	2.356	0.108
40.500	112.235	80.007	19.995	103.405	20.200	2.424	0.122
40.999	112.303	80.007	19.994	103.405	20.202	2.319	0.130
41.499	112.352	80.007	19.993	103.391	20.203	2.269	0.124
41.999	112.467	80.008	19.993	103.366	20.200	2.463	0.140
42.500	112.522	80.007	19.994	103.362	20.200	2.460	0.167
43.000	112.635	80.008	19.994	103.362	20.196	2.690	0.169
43.499	112.689	80.007	19.994	103.362	20.198	2.549	0.167
43.999	112.760	80.007	19.994	103.362	20.196	2.710	0.146
44.499	112.804	80.007	19.994	103.363	20.196	2.704	0.120
44.999	112.947	80.007	19.993	103.367	20.202	2.316	0.151
45.499	112.976	80.007	19.994	103.368	20.197	2.628	0.179
45.999	113.061	80.009	19.993	103.366	20.199	2.540	0.143
46.499	113.134	80.007	19.993	103.364	20.201	2.377	0.136
46.999	113.224	80.007	19.993	103.365	20.199	2.543	0.160
47.499	113.328	80.008	19.995	103.370	20.198	2.558	0.179
48.000	113.434	80.007	19.995	103.377	20.195	2.764	0.202
48.500	113.483	80.007	19.995	103.383	20.199	2.500	0.182
48.999	113.623	80.008	19.994	103.386	20.195	2.801	0.172
49.499	113.759	80.008	19.995	103.387	20.200	2.445	0.233
49.999	113.826	80.008	19.995	103.382	20.202	2.306	0.239
50.499	113.911	80.008	19.994	103.376	20.200	2.413	0.177
50.999	114.024	80.008	19.994	103.373	20.198	2.575	0.175
51.499	114.147	80.009	19.995	103.373	20.199	2.538	0.217
51.999	114.214	80.009	19.994	103.373	20.200	2.419	0.213
52.500	114.334	80.008	19.994	103.374	20.199	2.489	0.189
53.000	114.437	80.007	19.995	103.377	20.198	2.566	0.205
53.499	114.544	80.008	19.995	103.378	20.199	2.519	0.216
54.000	114.653	80.008	19.995	103.380	20.199	2.545	0.213
54.500	114.766	80.007	19.995	103.380	20.201	2.386	0.219
54.999	114.877	80.007	19.995	103.374	20.197	2.649	0.223
55.500	114.992	80.007	19.995	103.365	20.198	2.565	0.225
56.001	115.130	80.007	19.995	103.356	20.195	2.773	0.239
56.501	115.217	80.006	19.995	103.348	20.194	2.823	0.239
57.000	115.340	80.007	19.995	103.342	20.195	2.807	0.218
57.500	115.432	80.006	19.995	103.347	20.195	2.805	0.212
58.001	115.556	80.005	19.995	103.354	20.197	2.618	0.216
58.500	115.677	80.005	19.995	103.361	20.194	2.874	0.231
58.999	115.830	80.004	19.995	103.367	20.191	3.078	0.259
59.500	115.954	80.005	19.995	103.374	20.193	2.934	0.275
60.000	116.082	80.004	19.995	103.375	20.195	2.811	0.265
60.499	116.244	80.004	19.995	103.376	20.193	2.900	0.271
60.999	116.319	80.007	19.995	103.377	20.194	2.874	0.263
61.499	116.461	80.005	19.996	103.377	20.192	2.987	0.227
62.000	116.572	80.005	19.995	103.377	20.193	2.916	0.235
62.501	116.718	80.005	19.994	103.377	20.190	3.148	0.255
63.000	116.833	80.006	19.994	103.377	20.190	3.109	0.259
63.499	116.940	80.005	19.995	103.382	20.189	3.183	0.242
63.999	117.130	80.005	19.994	103.386	20.189	3.198	0.259
64.499	117.282	80.005	19.995	103.388	20.190	3.122	0.319
64.999	117.404	80.006	19.994	103.388	20.191	3.070	0.308
65.499	117.531	80.005	19.995	103.386	20.191	3.031	0.262
65.999	117.667	80.006	19.995	103.381	20.188	3.230	0.256
66.499	117.808	80.005	19.995	103.377	20.191	3.029	0.270
67.000	117.966	80.006	19.995	103.379	20.192	2.975	0.288
67.500	118.076	80.005	19.995	103.386	20.192	2.949	0.283
67.999	118.262	80.006	19.995	103.395	20.192	3.005	0.282
68.499	118.381	80.005	19.995	103.402	20.193	2.886	0.300
68.999	118.569	80.006	19.995	103.410	20.192	2.977	0.306
69.499	118.721	80.005	19.995	103.414	20.190	3.115	0.324
69.999	118.856	80.006	19.994	103.415	20.191	3.074	0.314
70.499	119.004	80.005	19.994	103.412	20.193	2.920	0.285
70.999	119.122	80.005	19.995	103.409	20.192	2.966	0.274
71.500	119.315	80.004	19.994	103.406	20.190	3.126	0.289
72.000	119.447	80.006	19.995	103.402	20.196	2.732	0.318
72.499	119.641	80.006	19.994	103.395	20.193	2.887	0.325
72.999	119.731	80.005	19.994	103.391	20.194	2.853	0.305
73.499	119.893	80.006	19.995	103.387	20.195	2.801	0.268
74.000	120.049	80.006	19.995	103.388	20.190	3.100	0.285
74.500	120.196	80.006	19.994	103.389	20.191	3.053	0.311
74.999	120.393	80.006	19.995	103.389	20.191	3.068	0.324
75.499	120.507	80.006	19.994	103.389	20.191	3.057	0.327
76.000	120.715	80.005	19.995	103.388	20.191	3.081	0.316
76.500	120.834	80.004	19.996	103.382	20.190	3.114	0.324
76.999	121.024	80.005	19.996	103.380	20.191	3.077	0.318
77.499	121.200	80.005	19.995	103.380	20.190	3.098	0.337
77.999	121.337	80.006	19.994	103.380	20.189	3.181	0.339
78.500	121.514	80.005	19.995	103.381	20.189	3.165	0.314
79.000	121.674	80.005	19.995	103.382	20.189	3.215	0.326
79.499	121.832	80.005	19.996	103.380	20.191	3.030	0.327
80.000	122.010	80.005	19.995	103.384	20.190	3.119	0.327
80.501	122.179	80.004	19.995	103.386	20.188	3.237	0.342
81.000	122.363	80.006	19.996	103.385	20.189	3.180	0.350
81.499	122.590	80.004	19.996	103.384	20.191	3.048	0.382
81.999	122.709	80.006	19.995	103.383	20.192	2.983	0.379
82.499	122.912	80.006	19.996	103.379	20.191	3.044	0.334
83.000	123.079	80.004	19.996	103.379	20.192	3.007	0.346
83.501	123.239	80.006	19.996	103.386	20.191	3.083	0.348
84.000	123.425	80.005	19.995	103.389	20.192	2.977	0.337
84.499	123.609	80.006	19.997	103.389	20.194	2.823	0.358
84.999	123.799	80.005	19.996	103.389	20.192	2.962	0.372
85.499	123.949	80.005	19.995	103.385	20.192	3.007	0.357
85.999	124.113	80.005	19.996	103.380	20.189	3.181	0.327
86.499	124.334	80.003	19.995	103.377	20.190	3.125	0.350
86.999	124.513	80.005	19.995	103.379	20.190	3.094	0.393
87.499	124.689	80.005	19.995	103.378	20.194	2.851	0.378
87.999	124.867	80.004	19.995	103.380	20.194	2.851	0.354
88.499	125.050	80.005	19.995	103.382	20.192	2.951	0.357
89.000	125.210	80.005	19.995	103.381	20.194	2.831	0.352
89.501	125.404	80.004	19.996	103.383	20.189	3.208	0.349
90.001	125.607	80.004	19.996	103.390	20.192	3.002	0.375
90.499	125.759	80.005	19.995	103.393	20.190	3.100	0.375
90.999	125.953	80.005	19.996	103.393	20.191	3.045	0.350
91.499	126.149	80.005	19.995	103.394	20.191	3.025	0.368
92.000	126.298	80.005	19.996	103.390	20.190	3.086	0.368
92.500	126.499	80.006	19.995	103.389	20.189	3.184	0.347
92.999	126.679	80.004	19.995	103.391	20.191	3.035	0.365
93.499	126.895	80.006	19.995	103.390	20.191	3.039	0.389
94.000	127.066	80.005	19.995	103.390	20.188	3.280	0.391
94.500	127.263	80.004	19.995	103.390	20.191	3.072	0.378
94.999	127.455	80.005	19.994	103.384	20.192	2.986	0.379
95.499	127.669	80.006	19.995	103.378	20.193	2.946	0.397
95.999	127.808	80.005	19.994	103.375	20.192	2.994	0.380
96.499	128.040	80.005	19.995	103.375	20.192	2.971	0.362
96.999	128.199	80.005	19.995	103.374	20.189	3.202	0.381
97.500	128.416	80.004	19.994	103.374	20.191	3.055	0.384
98.000	128.624	80.005	19.994	103.376	20.190	3.087	0.401
98.499	128.815	80.006	19.994	103.377	20.186	3.410	0.412
98.999	128.996	80.006	19.994	103.377	20.188	3.250	0.386
99.499	129.215	80.006	19.994	103.379	20.191	3.068	0.386
100.000	129.371	80.005	19.995	103.386	20.187	3.297	0.387
100.500	129.561	80.005	19.994	103.392	20.189	3.169	0.360
100.999	129.760	80.007	19.994	103.398	20.186	3.354	0.367
101.499	130.010	80.006	19.994	103.406	20.188	3.258	0.419
102.000	130.151	80.006	19.993	103.411	20.190	3.109	0.420
102.501	130.370	80.006	19.994	103.411	20.188	3.282	0.375
103.000	130.554	80.006	19.994	103.407	20.189	3.207	0.382
103.499	130.721	80.006	19.994	103.399	20.191	3.072	0.377
103.999	130.976	80.007	19.994	103.391	20.188	3.265	0.387
104.499	131.145	80.008	19.994	103.384	20.190	3.135	0.423
104.999	131.349	80.007	19.994	103.377	20.188	3.280	0.398
105.499	131.569	80.007	19.994	103.374	20.189	3.181	0.398
105.999	131.719	80.007	19.994	103.373	20.193	2.896	0.397
106.501	131.963	80.006	19.993	103.373	20.190	3.093	0.382
107.001	132.148	80.007	19.994	103.371	20.189	3.157	0.412
107.501	132.351	80.007	19.995	103.372	20.187	3.297	0.408
108.000	132.567	80.008	19.995	103.373	20.187	3.286	0.403
108.499	132.766	80.008	19.994	103.377	20.189	3.184	0.417
108.999	132.992	80.008	19.995	103.383	20.186	3.373	0.420
109.499	133.145	80.007	19.995	103.386	20.190	3.095	0.402
109.999	133.371	80.008	19.996	103.385	20.186	3.353	0.379
110.500	133.534	80.006	19.996	103.384	20.190	3.097	0.384
111.000	133.773	80.007	19.995	103.388	20.187	3.312	0.395
111.499	133.995	80.008	19.995	103.388	20.189	3.152	0.432
111.999	134.164	80.008	19.995	103.390	20.188	3.262	0.426
112.499	134.374	80.005	19.994	103.393	20.188	3.278	0.385
113.000	134.570	80.007	19.994	103.395	20.185	3.436	0.393
113.500	134.775	80.007	19.995	103.389	20.188	3.254	0.404
113.999	135.009	80.006	19.994	103.386	20.189	3.178	0.420
114.499	135.220	80.007	19.995	103.386	20.191	3.035	0.442
114.999	135.393	80.006	19.994	103.384	20.188	3.274	0.414
115.499	135.613	80.006	19.995	103.381	20.185	3.434	0.388
116.000	135.804	80.005	19.995	103.381	20.189	3.206	0.402
116.500	136.032	80.005	19.994	103.380	20.188	3.270	0.415
116.999	136.243	80.007	19.994	103.383	20.186	3.417	0.429
117.499	136.496	80.005	19.994	103.388	20.187	3.285	0.452
117.999	136.733	80.005	19.994	103.389	20.187	3.287	0.477
118.499	136.923	80.006	19.994	103.390	20.185	3.471	0.459
118.999	137.154	80.006	19.995	103.393	20.186	3.372	0.423
119.499	137.389	80.006	19.995	103.394	20.188	3.243	0.443
120.000	137.589	80.006	19.995	103.395	20.185	3.441	0.451
120.501	137.810	80.005	19.994	103.400	20.184	3.493	0.428
121.000	137.997	80.006	19.994	103.406	20.186	3.378	0.415
121.500	138.189	80.007	19.994	103.408	20.185	3.480	0.394
122.000	138.375	80.007	19.994	103.402	20.185	3.480	0.379
122.499	138.613	80.007	19.994	103.397	20.186	3.408	0.401
122.999	138.824	80.007	19.994	103.396	20.191	3.041	0.436
123.500	139.041	80.006	19.994	103.391	20.188	3.250	0.438
124.000	139.271	80.007	19.994	103.390	20.188	3.272	0.437
124.500	139.479	80.007	19.994	103.391	20.189	3.196	0.443
125.000	139.719	80.006	19.993	103.389	20.187	3.344	0.443
125.499	139.945	80.006	19.995	103.386	20.184	3.510	0.456
126.000	140.131	80.007	19.995	103.388	20.185	3.442	0.439
126.500	140.347	80.007	19.993	103.385	20.185	3.460	0.407
126.999	140.572	80.006	19.993	103.383	20.185	3.476	0.422
127.499	140.799	80.007	19.993	103.383	20.189	3.204	0.447
127.999	141.022	80.008	19.994	103.382	20.187	3.345	0.451
128.500	141.237	80.007	19.995	103.379	20.188	3.240	0.444
129.000	141.487	80.007	19.993	103.380	20.185	3.467	0.452
129.500	141.686	80.009	19.995	103.381	20.184	3.524	0.457
130.000	141.901	80.008	19.993	103.381	20.185	3.438	0.431
130.500	142.132	80.008	19.993	103.380	20.184	3.544	0.430
131.000	142.350	80.008	19.994	103.382	20.187	3.335	0.448
131.500	142.555	80.008	19.994	103.379	20.185	3.456	0.436
132.000	142.767	80.007	19.993	103.379	20.185	3.432	0.420
132.500	143.018	80.007	19.993	103.385	20.186	3.365	0.440
133.000	143.230	80.007	19.994	103.386	20.185	3.430	0.463
133.500	143.451	80.008	19.993	103.387	20.185	3.450	0.448
134.000	143.688	80.008	19.994	103.387	20.181	3.738	0.445
134.500	143.930	80.008	19.993	103.386	20.179	3.884	0.468
135.000	144.148	80.008	19.993	103.380	20.181	3.712	0.470
135.500	144.335	80.007	19.994	103.379	20.184	3.491	0.433
136.000	144.597	80.007	19.994	103.376	20.186	3.382	0.426
136.500	144.796	80.007	19.993	103.376	20.186	3.385	0.455
137.000	145.026	80.007	19.994	103.357	20.183	3.558	0.445
137.500	145.248	80.009	19.994	103.339	20.183	3.593	0.441
138.000	145.499	80.007	19.993	103.331	20.184	3.537	0.463
138.500	145.664	80.009	19.994	103.330	20.184	3.515	0.444
139.000	145.925	80.006	19.994	103.332	20.186	3.417	0.421
139.500	146.142	80.007	19.993	103.357	20.184	3.498	0.452
140.000	146.371	80.006	19.994	103.387	20.186	3.380	0.462
140.500	146.555	80.005	19.993	103.434	20.185	3.459	0.430
141.000	146.827	80.007	19.994	103.446	20.187	3.294	0.435
141.500	147.031	80.006	19.994	103.448	20.185	3.461	0.466
142.000	147.282	80.005	19.994	103.442	20.183	3.591	0.465
142.500	147.481	80.005	19.994	103.430	20.182	3.661	0.453
143.000	147.742	80.006	19.994	103.391	20.185	3.454	0.455
143.500	147.897	80.007	19.994	103.380	20.184	3.532	0.438
144.001	148.185	80.006	19.993	103.376	20.186	3.406	0.430
144.501	148.393	80.005	19.994	103.375	20.182	3.640	0.470
145.000	148.655	80.005	19.995	103.375	20.185	3.437	0.483
145.500	148.867	80.005	19.994	103.375	20.184	3.553	0.472
146.000	149.115	80.005	19.995	103.375	20.185	3.434	0.467
146.500	149.321	80.006	19.996	103.376	20.185	3.447	0.457
147.000	149.581	80.005	19.994	103.379	20.183	3.620	0.460
147.500	149.798	80.004	19.995	103.380	20.181	3.751	0.471
148.000	150.045	80.004	19.994	103.380	20.181	3.731	0.471
148.500	150.258	80.004	19.995	103.380	20.179	3.841	0.462
149.000	150.499	80.005	19.995	103.378	20.182	3.679	0.457
149.500	150.744	80.004	19.995	103.375	20.179	3.859	0.470
150.000	150.989	80.006	19.995	103.373	20.186	3.408	0.488
150.500	151.226	80.004	19.995	103.375	20.183	3.564	0.486
151.000	151.444	80.005	19.995	103.375	20.182	3.634	0.469
151.500	151.647	80.006	19.995	103.375	20.182	3.653	0.438
152.000	151.897	80.005	19.995	103.375	20.181	3.751	0.437
152.500	152.102	80.005	19.995	103.375	20.185	3.477	0.454
153.000	152.345	80.006	19.995	103.372	20.181	3.694	0.452
153.500	152.559	80.005	19.995	103.372	20.183	3.562	0.452
154.000	152.826	80.006	19.995	103.372	20.185	3.484	0.469
154.500	153.055	80.004	19.994	103.374	20.181	3.691	0.489
155.000	153.300	80.005	19.994	103.377	20.181	3.696	0.485
155.500	153.513	80.004	19.996	103.380	20.184	3.536	0.466
156.000	153.753	80.005	19.995	103.382	20.184	3.538	0.455
156.500	153.967	80.006	19.994	103.386	20.186	3.370	0.453
157.000	154.201	80.005	19.995	103.387	20.181	3.700	0.451
157.500	154.444	80.005	19.994	103.390	20.185	3.452	0.463
158.000	154.679	80.005	19.996	103.394	20.182	3.649	0.478
158.500	154.892	80.005	19.995	103.397	20.181	3.757	0.463
159.000	155.162	80.005	19.995	103.399	20.185	3.460	0.465
159.500	155.398	80.006	19.995	103.401	20.182	3.626	0.494
160.000	155.653	80.007	19.995	103.398	20.186	3.386	0.499
160.500	155.864	80.005	19.995	103.397	20.185	3.463	0.478
161.000	156.093	80.006	19.995	103.396	20.187	3.344	0.453
161.500	156.317	80.006	19.994	103.392	20.186	3.415	0.447
162.000	156.586	80.006	19.995	103.390	20.185	3.435	0.473
162.500	156.779	80.005	19.994	103.393	20.185	3.478	0.477
163.000	157.069	80.007	19.995	103.390	20.184	3.494	0.472
163.500	157.264	80.005	19.995	103.390	20.184	3.544	0.484
164.000	157.549	80.006	19.994	103.391	20.181	3.751	0.483
164.500	157.746	80.003	19.995	103.389	20.181	3.736	0.481
165.000	158.003	80.006	19.995	103.382	20.179	3.881	0.468
165.501	158.258	80.005	19.995	103.376	20.181	3.750	0.483
166.001	158.471	80.006	19.994	103.353	20.178	3.903	0.490
166.500	158.759	80.006	19.994	103.345	20.179	3.842	0.485
167.001	158.971	80.005	19.994	103.347	20.180	3.810	0.500
167.500	159.190	80.006	19.995	103.349	20.181	3.691	0.465
168.000	159.461	80.005	19.994	103.362	20.179	3.847	0.461
168.500	159.682	80.007	19.995	103.417	20.180	3.765	0.491
169.000	159.938	80.006	19.994	103.433	20.179	3.873	0.484
169.501	160.172	80.005	19.995	103.439	20.178	3.933	0.484
170.001	160.437	80.006	19.994	103.439	20.181	3.734	0.495
170.500	160.634	80.005	19.996	103.432	20.180	3.781	0.481
171.000	160.907	80.007	19.995	103.397	20.179	3.855	0.466
171.501	161.175	80.006	19.995	103.385	20.178	3.927	0.505
172.000	161.370	80.005	19.995	103.377	20.177	3.992	0.502
172.500	161.640	80.005	19.994	103.375	20.177	3.959	0.464
173.000	161.916	80.005	19.996	103.374	20.176	4.053	0.506
173.500	162.107	80.005	19.996	103.374	20.173	4.226	0.507
174.001	162.398	80.005	19.995	103.369	20.173	4.248	0.474
174.500	162.628	80.005	19.995	103.347	20.176	4.079	0.502
175.000	162.892	80.004	19.995	103.340	20.178	3.925	0.508
175.500	163.112	80.003	19.996	103.340	20.176	4.031	0.488
176.000	163.389	80.005	19.996	103.339	20.178	3.942	0.490
176.500	163.629	80.005	19.995	103.349	20.175	4.112	0.507
177.000	163.903	80.004	19.996	103.387	20.175	4.127	0.516
177.500	164.116	80.006	19.997	103.425	20.174	4.164	0.501
178.000	164.348	80.004	19.995	103.431	20.172	4.328	0.466
178.500	164.592	80.004	19.995	103.433	20.173	4.257	0.460
179.000	164.827	80.005	19.995	103.429	20.173	4.257	0.477
179.500	165.095	80.005	19.996	103.416	20.176	4.048	0.491
180.000	165.333	80.003	19.996	103.385	20.173	4.231	0.505
180.500	165.582	80.005	19.995	103.382	20.173	4.289	0.497
181.000	165.827	80.005	19.995	103.386	20.174	4.177	0.490
181.500	166.089	80.004	19.996	103.391	20.176	4.042	0.500
182.000	166.349	80.004	19.995	103.392	20.174	4.162	0.514
182.500	166.562	80.004	19.996	103.391	20.176	4.027	0.497
183.000	166.859	80.005	19.996	103.390	20.172	4.296	0.492
183.500	167.094	80.005	19.995	103.387	20.172	4.296	0.521
184.001	167.320	80.006	19.996	103.382	20.174	4.198	0.496
184.501	167.612	80.006	19.995	103.379	20.171	4.365	0.490
185.000	167.817	80.005	19.995	103.383	20.172	4.326	0.508
185.500	168.048	80.005	19.996	103.381	20.173	4.248	0.467
186.001	168.346	80.004	19.996	103.380	20.175	4.124	0.482
186.500	168.610	80.006	19.995	103.382	20.170	4.469	0.545
187.000	168.822	80.006	19.995	103.382	20.170	4.459	0.519
187.500	169.077	80.007	19.995	103.379	20.170	4.467	0.472
188.000	169.315	80.007	19.996	103.378	20.171	4.370	0.480
188.500	169.583	80.008	19.995	103.376	20.172	4.306	0.499
189.001	169.814	80.007	19.995	103.376	20.173	4.248	0.503
189.500	170.102	80.007	19.995	103.376	20.168	4.627	0.509
190.000	170.340	80.006	19.995	103.377	20.172	4.300	0.522
190.500	170.593	80.006	19.994	103.378	20.173	4.252	0.509
191.000	170.849	80.006	19.995	103.381	20.172	4.356	0.500
191.500	171.097	80.007	19.994	103.381	20.170	4.454	0.506
192.001	171.317	80.007	19.994	103.381	20.169	4.513	0.486
192.502	171.527	80.008	19.994	103.379	20.169	4.515	0.449
193.001	171.775	80.009	19.994	103.377	20.167	4.658	0.444
193.500	172.050	80.008	19.994	103.374	20.170	4.468	0.490
194.000	172.324	80.007	19.993	103.373	20.167	4.674	0.536
194.500	172.568	80.006	19.994	103.371	20.168	4.587	0.534
195.000	172.824	80.007	19.994	103.371	20.167	4.654	0.509
195.500	173.101	80.006	19.994	103.374	20.166	4.698	0.517
196.000	173.344	80.006	19.993	103.377	20.166	4.697	0.527
196.500	173.570	80.007	19.994	103.379	20.167	4.689	0.495
197.000	173.839	80.007	19.994	103.381	20.169	4.543	0.482
197.500	174.084	80.005	19.994	103.381	20.166	4.734	0.504
198.000	174.330	80.006	19.993	103.379	20.165	4.812	0.502
198.500	174.566	80.005	19.994	103.378	20.167	4.678	0.486
199.000	174.800	80.005	19.993	103.383	20.162	4.973	0.476
199.500	175.060	80.006	19.993	103.386	20.163	4.925	0.482
200.000	175.326	80.007	19.994	103.387	20.165	4.817	0.510
200.500	175.584	80.006	19.994	103.388	20.165	4.817	0.525
201.000	175.833	80.007	19.993	103.386	20.165	4.772	0.516
201.500	176.067	80.004	19.994	103.382	20.166	4.746	0.495
202.000	176.317	80.004	19.993	103.382	20.171	4.372	0.483
202.500	176.593	80.006	19.993	103.383	20.167	4.689	0.506
203.000	176.826	80.007	19.994	103.383	20.163	4.934	0.518
203.500	177.090	80.005	19.994	103.381	20.164	4.856	0.502
204.000	177.378	80.006	19.994	103.375	20.165	4.771	0.524
204.500	177.626	80.004	19.995	103.369	20.165	4.814	0.544
205.000	177.835	80.006	19.994	103.368	20.162	4.969	0.496
205.500	178.106	80.005	19.994	103.367	20.164	4.835	0.468
206.000	178.348	80.005	19.994	103.370	20.162	4.985	0.497
206.500	178.608	80.005	19.994	103.374	20.164	4.864	0.508
207.000	178.865	80.005	19.994	103.375	20.165	4.781	0.510
207.500	179.137	80.006	19.993	103.375	20.162	5.026	0.523
208.000	179.363	80.005	19.994	103.374	20.163	4.948	0.513
208.500	179.574	80.006	19.993	103.374	20.158	5.269	0.467
209.000	179.831	80.006	19.994	103.372	20.158	5.267	0.452
209.500	180.105	80.007	19.994	103.373	20.161	5.078	0.500
210.000	180.329	80.006	19.994	103.374	20.159	5.173	0.515
210.500	180.631	80.006	19.994	103.374	20.158	5.240	0.512
211.001	180.903	80.007	19.994	103.367	20.159	5.191	0.550
211.501	181.125	80.007	19.994	103.366	20.157	5.344	0.534
212.001	181.374	80.008	19.994	103.366	20.161	5.071	0.482
212.500	181.642	80.008	19.993	103.366	20.159	5.166	0.494
213.000	181.887	80.007	19.994	103.367	20.159	5.222	0.515
213.500	182.103	80.008	19.993	103.378	20.160	5.116	0.487
214.000	182.390	80.007	19.993	103.382	20.160	5.148	0.482
214.500	182.642	80.007	19.994	103.381	20.160	5.116	0.521
215.000	182.891	80.009	19.994	103.380	20.156	5.390	0.520
215.500	183.140	80.009	19.994	103.376	20.156	5.425	0.499
216.000	183.429	80.008	19.994	103.365	20.154	5.529	0.518
216.501	183.667	80.008	19.994	103.355	20.155	5.440	0.533
217.001	183.941	80.007	19.994	103.353	20.153	5.576	0.519
217.501	184.219	80.008	19.993	103.352	20.152	5.654	0.532
218.001	184.471	80.008	19.993	103.354	20.158	5.299	0.541
218.500	184.709	80.008	19.994	103.359	20.151	5.709	0.510
219.000	184.935	80.007	19.993	103.366	20.154	5.544	0.477
219.500	185.182	80.009	19.994	103.368	20.153	5.601	0.469
220.000	185.469	80.008	19.993	103.365	20.152	5.701	0.503
220.500	185.695	80.007	19.994	103.365	20.152	5.696	0.523
221.000	185.996	80.010	19.995	103.365	20.151	5.762	0.520
221.501	186.231	80.009	19.994	103.365	20.153	5.575	0.532
222.000	186.501	80.007	19.993	103.364	20.154	5.567	0.521
222.500	186.731	80.008	19.994	103.368	20.153	5.608	0.503
223.000	187.000	80.008	19.995	103.373	20.152	5.643	0.499
223.500	187.293	80.007	19.995	103.375	20.149	5.898	0.530
224.001	187.545	80.007	19.993	103.376	20.149	5.879	0.553
224.501	187.753	80.007	19.994	103.378	20.148	5.948	0.502
225.001	188.038	80.007	19.995	103.378	20.147	6.002	0.476
225.501	188.290	80.007	19.994	103.372	20.149	5.868	0.515
226.000	188.568	80.007	19.994	103.370	20.148	5.929	0.533
226.500	188.816	80.006	19.994	103.370	20.145	6.164	0.527
227.000	189.055	80.006	19.994	103.369	20.147	6.014	0.506
227.500	189.285	80.006	19.994	103.370	20.147	6.032	0.478
228.000	189.568	80.006	19.993	103.372	20.148	5.961	0.491
228.500	189.847	80.007	19.994	103.372	20.145	6.130	0.538
229.000	190.043	80.007	19.994	103.373	20.144	6.195	0.519
229.500	190.317	80.007	19.993	103.371	20.144	6.210	0.473
230.000	190.564	80.006	19.993	103.369	20.144	6.213	0.495
230.500	190.810	80.008	19.994	103.368	20.142	6.358	0.507
231.000	191.049	80.008	19.995	103.364	20.142	6.336	0.489
231.500	191.280	80.007	19.994	103.361	20.143	6.286	0.477
232.000	191.564	80.007	19.995	103.357	20.140	6.462	0.492
232.500	191.796	80.007	19.994	103.356	20.141	6.375	0.515
233.000	192.080	80.008	19.994	103.354	20.139	6.559	0.516
233.500	192.328	80.007	19.993	103.352	20.138	6.613	0.524
234.000	192.592	80.007	19.995	103.353	20.139	6.569	0.522
234.500	192.820	80.006	19.994	103.359	20.138	6.582	0.502
235.000	193.061	80.005	19.994	103.359	20.142	6.309	0.481
235.501	193.312	80.006	19.994	103.358	20.142	6.355	0.481
236.001	193.588	80.007	19.993	103.363	20.139	6.517	0.510
236.500	193.850	80.006	19.994	103.359	20.139	6.570	0.533
237.001	194.075	80.007	19.994	103.352	20.139	6.528	0.512
237.501	194.351	80.005	19.994	103.347	20.141	6.394	0.494
238.001	194.622	80.005	19.994	103.345	20.138	6.600	0.524
238.500	194.784	80.006	19.994	103.339	20.137	6.697	0.490
239.000	195.032	80.006	19.994	103.338	20.137	6.645	0.422
239.500	195.333	80.006	19.993	103.337	20.135	6.843	0.480
240.000	195.601	80.006	19.994	103.337	20.136	6.774	0.559
240.501	195.824	80.006	19.994	103.336	20.136	6.772	0.530
241.001	196.071	80.007	19.996	103.334	20.133	6.949	0.480
241.501	196.349	80.005	19.994	103.333	20.131	7.088	0.498
242.000	196.565	80.006	19.995	103.334	20.132	7.002	0.510
242.500	196.813	80.005	19.993	103.333	20.133	6.935	0.478
243.000	197.072	80.005	19.995	103.333	20.133	6.961	0.485
243.500	197.322	80.006	19.994	103.336	20.131	7.088	0.508
244.000	197.573	80.006	19.995	103.343	20.130	7.153	0.505
244.500	197.826	80.007	19.995	103.347	20.130	7.117	0.503
245.000	198.090	80.005	19.995	103.352	20.128	7.289	0.510
245.500	198.298	80.007	19.995	103.356	20.133	6.915	0.495
246.000	198.577	80.006	19.994	103.358	20.128	7.293	0.480
246.500	198.801	80.006	19.994	103.354	20.129	7.222	0.495
247.000	199.080	80.006	19.994	103.350	20.126	7.402	0.502
247.500	199.304	80.006	19.996	103.352	20.128	7.256	0.503
248.000	199.587	80.005	19.995	103.352	20.126	7.394	0.505
248.500	199.831	80.005	19.996	103.353	20.123	7.640	0.517
249.000	200.085	80.006	19.995	103.357	20.126	7.406	0.512
249.500	200.361	80.005	19.995	103.357	20.121	7.758	0.514
250.000	200.598	80.006	19.995	103.351	20.122	7.706	0.522
250.500	200.859	80.005	19.994	103.346	20.126	7.395	0.506
251.000	201.109	80.006	19.995	103.340	20.121	7.743	0.504
251.500	201.432	80.005	19.994	103.342	20.120	7.847	0.542
252.000	201.599	80.004	19.995	103.350	20.121	7.749	0.531
252.500	201.868	80.005	19.995	103.357	20.116	8.066	0.463
253.000	202.102	80.005	19.994	103.365	20.119	7.884	0.470
253.500	202.329	80.004	19.995	103.373	20.116	8.111	0.482
254.000	202.574	80.005	19.995	103.375	20.120	7.827	0.466
254.500	202.814	80.005	19.995	103.374	20.115	8.135	0.478
255.000	203.136	80.006	19.995	103.375	20.116	8.070	0.524
255.500	203.365	80.005	19.995	103.370	20.112	8.331	0.556
256.000	203.604	80.006	19.994	103.368	20.115	8.177	0.510
256.500	203.877	80.006	19.994	103.366	20.112	8.370	0.490
257.000	204.124	80.007	19.995	103.366	20.108	8.632	0.516
257.500	204.369	80.005	19.995	103.365	20.108	8.617	0.506
258.000	204.603	80.007	19.994	103.368	20.106	8.728	0.486
258.500	204.839	80.005	19.996	103.364	20.107	8.700	0.475
259.000	205.110	80.005	19.994	103.358	20.106	8.728	0.488
259.500	205.370	80.004	19.995	103.351	20.105	8.804	0.519
260.000	205.600	80.005	19.994	103.344	20.107	8.664	0.510
260.500	205.858	80.005	19.995	103.338	20.106	8.756	0.489
261.000	206.105	80.004	19.994	103.336	20.104	8.908	0.497
261.500	206.320	80.006	19.996	103.336	20.104	8.860	0.484
262.000	206.584	80.004	19.994	103.336	20.104	8.879	0.471
262.500	206.846	80.004	19.994	103.338	20.102	9.049	0.503
263.000	207.095	80.006	19.995	103.338	20.102	9.012	0.518
263.500	207.367	80.005	19.994	103.339	20.099	9.208	0.516
264.000	207.600	80.005	19.994	103.339	20.101	9.106	0.513
264.500	207.872	80.003	19.995	103.338	20.097	9.339	0.505
265.000	208.096	80.004	19.996	103.337	20.100	9.135	0.501
265.500	208.346	80.006	19.994	103.337	20.097	9.395	0.485
266.000	208.575	80.005	19.995	103.337	20.099	9.239	0.476
266.500	208.860	80.004	19.995	103.337	20.100	9.169	0.497
267.000	209.086	80.004	19.994	103.337	20.093	9.601	0.512
267.500	209.321	80.006	19.995	103.338	20.096	9.406	0.486
268.000	209.597	80.005	19.995	103.338	20.094	9.543	0.486
268.500	209.813	80.006	19.994	103.338	20.093	9.597	0.502
269.000	210.055	80.006	19.995	103.341	20.093	9.606	0.475
269.500	210.305	80.006	19.996	103.341	20.091	9.744	0.475
270.000	210.551	80.005	19.996	103.342	20.089	9.879	0.494
270.500	210.830	80.005	19.995	103.341	20.088	9.955	0.511
271.000	211.101	80.006	19.996	103.345	20.087	10.020	0.537
271.500	211.286	80.006	19.995	103.343	20.082	10.352	0.503
272.000	211.565	80.006	19.995	103.343	20.082	10.340	0.460
272.500	211.774	80.006	19.995	103.342	20.082	10.374	0.476
273.000	212.044	80.006	19.995	103.342	20.083	10.314	0.483
273.500	212.314	80.006	19.995	103.338	20.079	10.552	0.509
274.000	212.541	80.006	19.995	103.337	20.079	10.541	0.519
274.500	212.805	80.007	19.994	103.336	20.080	10.524	0.494
275.000	213.052	80.005	19.995	103.334	20.074	10.878	0.501
275.500	213.291	80.007	19.995	103.331	20.079	10.603	0.499
276.000	213.562	80.006	19.996	103.330	20.077	10.697	0.498
276.500	213.776	80.006	19.995	103.329	20.072	11.032	0.497
277.000	214.050	80.006	19.996	103.329	20.070	11.169	0.487
277.500	214.278	80.007	19.996	103.331	20.071	11.073	0.495
278.000	214.602	80.006	19.995	103.333	20.065	11.480	0.527
278.500	214.826	80.007	19.995	103.334	20.067	11.369	0.550
279.000	215.048	80.007	19.995	103.334	20.069	11.271	0.497
279.500	215.281	80.005	19.995	103.334	20.065	11.519	0.451
280.000	215.537	80.006	19.996	103.333	20.064	11.576	0.472
280.500	215.802	80.007	19.995	103.333	20.061	11.781	0.505
281.000	216.021	80.007	19.995	103.332	20.060	11.879	0.503
281.500	216.295	80.007	19.995	103.332	20.058	11.999	0.489
282.000	216.526	80.007	19.995	103.332	20.056	12.108	0.499
282.500	216.782	80.008	19.996	103.332	20.054	12.239	0.495
283.000	217.008	80.007	19.995	103.331	20.057	12.054	0.484
283.500	217.265	80.008	19.995	103.332	20.049	12.577	0.483
284.000	217.490	80.006	19.995	103.331	20.052	12.352	0.483
284.500	217.691	80.006	19.995	103.332	20.051	12.438	0.454
285.000	217.954	80.007	19.995	103.332	20.050	12.519	0.445
285.500	218.226	80.006	19.995	103.332	20.047	12.701	0.499
286.000	218.470	80.007	19.995	103.331	20.046	12.755	0.525
286.500	218.698	80.006	19.995	103.326	20.045	12.827	0.494
287.000	218.945	80.007	19.995	103.321	20.044	12.933	0.474
287.500	219.177	80.008	19.994	103.315	20.045	12.853	0.477
288.000	219.435	80.006	19.995	103.315	20.039	13.239	0.484
288.500	219.685	80.008	19.996	103.317	20.035	13.513	0.499
289.000	220.001	80.006	19.994	103.321	20.037	13.407	0.537
289.500	220.177	80.007	19.994	103.325	20.036	13.478	0.529
290.000	220.422	80.007	19.994	103.331	20.036	13.487	0.456
290.500	220.683	80.008	19.994	103.327	20.034	13.600	0.464
291.000	220.903	80.006	19.994	103.325	20.031	13.808	0.494
291.500	221.150	80.008	19.994	103.326	20.033	13.670	0.474
292.000	221.412	80.006	19.994	103.327	20.027	14.067	0.488
292.500	221.667	80.008	19.995	103.327	20.026	14.097	0.513
293.000	221.927	80.008	19.994	103.332	20.029	13.946	0.516
293.500	222.155	80.008	19.994	103.333	20.023	14.315	0.502
294.000	222.376	80.007	19.993	103.334	20.022	14.426	0.469
294.500	222.640	80.008	19.994	103.333	20.018	14.669	0.467
295.000	222.867	80.008	19.995	103.333	20.020	14.534	0.488
295.500	223.123	80.007	19.993	103.333	20.017	14.736	0.487
296.000	223.379	80.008	19.994	103.332	20.014	14.946	0.498
296.500	223.563	80.009	19.994	103.332	20.014	14.909	0.476
297.000	223.816	80.008	19.993	103.332	20.013	15.015	0.439
297.500	224.075	80.009	19.993	103.331	20.010	15.174	0.475
298.000	224.341	80.008	19.993	103.331	20.006	15.465	0.518
298.500	224.567	80.009	19.994	103.332	20.008	15.347	0.508
299.000	224.850	80.009	19.994	103.332	20.004	15.614	0.500
299.500	225.083	80.009	19.994	103.332	20.003	15.647	0.513
300.000	225.331	80.009	19.995	103.332	20.000	15.896	0.499
300.500	225.576	80.008	19.994	103.332	19.999	15.927	0.487
301.000	225.815	80.009	19.994	103.332	19.993	16.349	0.488
301.500	226.074	80.008	19.993	103.332	19.999	15.954	0.491
302.000	226.332	80.008	19.993	103.331	19.991	16.497	0.508
302.500	226.568	80.009	19.995	103.331	19.989	16.645	0.506
303.000	226.799	80.007	19.993	103.330	19.991	16.502	0.481
303.500	227.066	80.007	19.994	103.329	19.987	16.735	0.482
304.000	227.338	80.009	19.994	103.326	19.984	16.943	0.519
304.500	227.573	80.007	19.994	103.323	19.982	17.073	0.523
305.000	227.801	80.008	19.994	103.324	19.981	17.129	0.484
305.500	228.048	80.008	19.995	103.325	19.980	17.199	0.469
306.000	228.306	80.008	19.994	103.325	19.973	17.674	0.490
306.500	228.588	80.008	19.993	103.327	19.974	17.624	0.522
307.000	228.822	80.008	19.995	103.330	19.975	17.536	0.528
307.500	229.039	80.006	19.994	103.330	19.969	17.932	0.483
308.000	229.280	80.008	19.994	103.330	19.965	18.207	0.454
308.500	229.541	80.006	19.995	103.330	19.966	18.139	0.480
309.000	229.817	80.006	19.995	103.327	19.963	18.332	0.520
309.500	230.048	80.006	19.996	103.324	19.962	18.407	0.522
310.000	230.333	80.005	19.994	103.322	19.960	18.571	0.512
310.500	230.563	80.006	19.994	103.322	19.961	18.523	0.515
311.000	230.784	80.006	19.994	103.321	19.951	19.144	0.482
311.500	231.030	80.005	19.995	103.322	19.952	19.102	0.459
312.000	231.264	80.006	19.994	103.325	19.948	19.350	0.474
312.500	231.504	80.006	19.995	103.325	19.947	19.465	0.477
313.000	231.797	80.006	19.994	103.325	19.942	19.791	0.503
313.500	232.051	80.005	19.994	103.325	19.942	19.743	0.540
314.001	232.272	80.005	19.995	103.322	19.938	20.053	0.511
314.500	232.499	80.004	19.993	103.319	19.936	20.201	0.462
315.000	232.749	80.005	19.994	103.321	19.936	20.145	0.463
315.500	232.992	80.006	19.995	103.321	19.933	20.386	0.485
316.000	233.236	80.006	19.993	103.321	19.931	20.510	0.490
316.500	233.499	80.005	19.994	103.323	19.929	20.640	0.497
317.000	233.692	80.005	19.994	103.324	19.929	20.642	0.482
317.500	233.955	80.005	19.994	103.322	19.924	20.957	0.456
318.000	234.203	80.004	19.994	103.320	19.918	21.385	0.484
318.500	234.453	80.005	19.993	103.316	19.916	21.507	0.504
319.000	234.707	80.006	19.995	103.317	19.915	21.616	0.501
319.500	234.964	80.006	19.994	103.320	19.909	21.956	0.508
320.000	235.264	80.005	19.994	103.323	19.907	22.130	0.534
320.500	235.478	80.006	19.994	103.326	19.904	22.348	0.535
321.000	235.714	80.005	19.994	103.331	19.899	22.623	0.482
321.500	235.955	80.007	19.994	103.335	19.902	22.486	0.463
322.000	236.183	80.004	19.994	103.333	19.896	22.877	0.473
322.500	236.439	80.006	19.994	103.333	19.894	23.019	0.477
323.000	236.685	80.004	19.994	103.332	19.891	23.177	0.493
323.500	236.954	80.006	19.996	103.332	19.894	22.963	0.508
324.000	237.164	80.006	19.995	103.332	19.891	23.227	0.497
324.500	237.436	80.005	19.995	103.335	19.888	23.378	0.480
325.000	237.675	80.006	19.994	103.333	19.882	23.811	0.497
325.500	237.908	80.005	19.995	103.332	19.879	24.019	0.492
326.000	238.177	80.006	19.994	103.331	19.878	24.060	0.487
326.500	238.456	80.005	19.994	103.332	19.877	24.140	0.525
327.000	238.634	80.007	19.993	103.332	19.874	24.312	0.503
327.500	238.874	80.006	19.994	103.331	19.869	24.660	0.438
328.000	239.155	80.007	19.994	103.330	19.864	25.001	0.469
328.500	239.350	80.006	19.994	103.323	19.862	25.163	0.498
329.000	239.633	80.006	19.995	103.320	19.861	25.211	0.477
329.500	239.864	80.005	19.994	103.318	19.858	25.436	0.496
330.000	240.116	80.005	19.994	103.318	19.855	25.642	0.498
330.500	240.324	80.006	19.995	103.319	19.851	25.861	0.472
331.000	240.629	80.006	19.994	103.320	19.852	25.848	0.486
331.500	240.832	80.005	19.993	103.316	19.847	26.164	0.511
332.000	241.071	80.006	19.993	103.310	19.843	26.414	0.476
332.500	241.330	80.007	19.994	103.309	19.837	26.840	0.470
333.000	241.589	80.006	19.994	103.310	19.835	26.961	0.508
333.500	241.809	80.006	19.994	103.314	19.835	26.985	0.498
334.000	242.044	80.005	19.995	103.318	19.830	27.296	0.467
334.500	242.319	80.004	19.994	103.323	19.826	27.536	0.483
335.000	242.538	80.002	19.994	103.323	19.826	27.581	0.502
335.500	242.817	80.005	19.995	103.322	19.822	27.832	0.496
336.000	243.079	80.004	19.994	103.324	19.816	28.234	0.520
336.500	243.347	80.004	19.994	103.326	19.821	27.914	0.535
337.000	243.615	80.005	19.993	103.327	19.810	28.626	0.533
337.500	243.838	80.006	19.994	103.328	19.809	28.702	0.514
338.000	244.082	80.005	19.995	103.326	19.810	28.660	0.479
338.500	244.327	80.003	19.994	103.326	19.806	28.913	0.478
339.000	244.610	80.004	19.996	103.326	19.799	29.368	0.508
339.500	244.820	80.003	19.996	103.328	19.803	29.099	0.510
340.000	245.083	80.003	19.995	103.327	19.795	29.650	0.483
340.500	245.302	80.004	19.995	103.329	19.792	29.832	0.478
341.000	245.603	80.004	19.995	103.330	19.794	29.732	0.501
341.500	245.828	80.005	19.995	103.331	19.786	30.232	0.523
342.000	246.076	80.003	19.994	103.331	19.784	30.409	0.500
342.500	246.337	80.004	19.995	103.333	19.779	30.743	0.491
343.000	246.567	80.004	19.995	103.332	19.773	31.141	0.500
343.500	246.848	80.005	19.996	103.329	19.772	31.214	0.501
344.000	247.094	80.003	19.995	103.325	19.766	31.570	0.519
344.500	247.369	80.005	19.994	103.325	19.762	31.836	0.524
345.000	247.587	80.004	19.995	103.324	19.763	31.771	0.507
345.500	247.824	80.006	19.995	103.325	19.756	32.237	0.474
346.000	248.030	80.005	19.996	103.328	19.754	32.363	0.449
346.500	248.301	80.004	19.996	103.331	19.750	32.639	0.460
