Repository: ulfsri/fsri_materials_database

# Materials and Products Database

## 01_Data

Raw data generated from each apparatus are included here in plain-text format. The data is organized first by material, next by the short name of test apparatus used, and where applicable additional filtering by test settings.

### material.json

Each material directory contains a json file of the same name as the material. This file links the data stored in the repository as well as data and graphs produced by the accompanying scripts (__02_Scripts__) to the respective landing page for the material on the front-end website.

File: 01_Data/Window_Screen/MCC/Window_Screen_MCC_30K_min_211203_R2.txt (part 3 of 4)
T Correction Coefficients:	0	1.024463	0
Time Shift (s):	14
*
Time (s)	Temperature (C)	N2 flow rate (cc/min)	O2 flow rate (cc/min)	Flow Rate (cc/min)	Oxygen (%)	HRR (W/g)	Heating rate (C/s)
695.000	424.273	80.008	19.994	103.296	19.992	16.421	0.472
695.500	424.530	80.009	19.995	103.296	19.990	16.523	0.461
696.000	424.780	80.009	19.995	103.295	19.979	17.281	0.488
696.500	425.051	80.009	19.994	103.294	19.980	17.207	0.514
697.000	425.302	80.008	19.994	103.292	19.978	17.357	0.522
697.500	425.578	80.007	19.994	103.289	19.973	17.656	0.524
698.000	425.841	80.008	19.995	103.290	19.964	18.312	0.533
698.500	426.099	80.007	19.995	103.289	19.969	17.923	0.530
699.000	426.373	80.008	19.994	103.290	19.963	18.340	0.527
699.500	426.636	80.008	19.994	103.290	19.964	18.255	0.535
700.000	426.876	80.007	19.994	103.291	19.959	18.657	0.520
700.500	427.130	80.007	19.993	103.290	19.959	18.626	0.498
701.000	427.336	80.007	19.995	103.289	19.964	18.301	0.477
701.500	427.590	80.007	19.992	103.289	19.957	18.742	0.461
702.000	427.884	80.008	19.995	103.290	19.957	18.787	0.504
702.500	428.126	80.008	19.994	103.290	19.949	19.263	0.541
703.000	428.377	80.008	19.994	103.292	19.950	19.239	0.515
703.500	428.622	80.008	19.996	103.294	19.943	19.685	0.495
704.000	428.921	80.007	19.995	103.295	19.946	19.524	0.520
704.500	429.139	80.008	19.995	103.296	19.940	19.906	0.530
705.000	429.360	80.007	19.996	103.298	19.931	20.490	0.478
705.500	429.647	80.008	19.995	103.295	19.935	20.249	0.474
706.000	429.916	80.006	19.994	103.291	19.928	20.731	0.532
706.500	430.154	80.008	19.994	103.290	19.925	20.917	0.531
707.000	430.401	80.008	19.995	103.290	19.925	20.906	0.496
707.500	430.648	80.007	19.995	103.289	19.925	20.913	0.489
708.000	430.899	80.008	19.995	103.292	19.921	21.148	0.497
708.500	431.172	80.006	19.994	103.295	19.921	21.192	0.511
709.000	431.446	80.007	19.994	103.295	19.918	21.396	0.535
709.500	431.638	80.008	19.994	103.295	19.913	21.715	0.507
710.000	431.891	80.007	19.995	103.295	19.909	21.954	0.456
710.500	432.155	80.008	19.995	103.295	19.908	22.019	0.481
711.000	432.429	80.008	19.995	103.295	19.906	22.188	0.527
711.500	432.669	80.008	19.994	103.295	19.907	22.123	0.526
712.000	432.958	80.008	19.993	103.295	19.900	22.592	0.522
712.500	433.180	80.009	19.995	103.295	19.891	23.212	0.520
713.000	433.446	80.009	19.994	103.295	19.892	23.135	0.499
713.500	433.752	80.007	19.994	103.294	19.893	23.088	0.530
714.000	433.941	80.009	19.995	103.294	19.890	23.270	0.534
714.500	434.220	80.007	19.993	103.294	19.890	23.227	0.481
715.000	434.499	80.009	19.995	103.294	19.886	23.510	0.512
715.500	434.774	80.010	19.994	103.293	19.881	23.876	0.556
716.000	435.013	80.010	19.996	103.295	19.875	24.296	0.534
716.500	435.262	80.010	19.995	103.295	19.872	24.460	0.501
717.000	435.504	80.009	19.995	103.296	19.869	24.669	0.490
717.500	435.763	80.008	19.993	103.296	19.868	24.741	0.496
718.000	436.018	80.010	19.995	103.296	19.869	24.697	0.507
718.500	436.259	80.010	19.993	103.296	19.859	25.340	0.505
719.000	436.549	80.008	19.993	103.294	19.859	25.323	0.514
719.500	436.786	80.010	19.994	103.293	19.857	25.452	0.529
720.000	437.020	80.010	19.994	103.293	19.855	25.593	0.499
720.500	437.289	80.009	19.993	103.293	19.854	25.642	0.487
721.000	437.539	80.008	19.995	103.293	19.852	25.804	0.511
721.500	437.816	80.009	19.995	103.294	19.849	25.976	0.523
722.000	438.034	80.009	19.994	103.295	19.847	26.167	0.511
722.500	438.314	80.008	19.994	103.296	19.848	26.075	0.497
723.000	438.582	80.009	19.994	103.297	19.837	26.829	0.523
723.500	438.834	80.009	19.994	103.301	19.835	26.922	0.534
724.000	439.074	80.008	19.994	103.305	19.844	26.377	0.506
724.500	439.313	80.008	19.994	103.308	19.839	26.685	0.486
725.000	439.605	80.008	19.995	103.309	19.836	26.868	0.505
725.500	439.871	80.009	19.996	103.308	19.834	27.015	0.545
726.000	440.134	80.007	19.994	103.305	19.828	27.443	0.543
726.500	440.359	80.007	19.994	103.301	19.825	27.599	0.508
727.000	440.616	80.007	19.993	103.297	19.827	27.458	0.485
727.500	440.888	80.005	19.993	103.296	19.826	27.565	0.506
728.000	441.146	80.006	19.994	103.293	19.822	27.841	0.529
728.500	441.388	80.006	19.995	103.293	19.817	28.160	0.514
729.000	441.626	80.007	19.995	103.293	19.821	27.859	0.490
729.500	441.874	80.007	19.995	103.294	19.815	28.279	0.483
730.000	442.140	80.005	19.995	103.292	19.813	28.402	0.500
730.500	442.400	80.004	19.994	103.295	19.810	28.616	0.520
731.000	442.623	80.005	19.994	103.294	19.805	28.972	0.505
731.500	442.884	80.006	19.996	103.294	19.807	28.808	0.483
732.000	443.156	80.006	19.994	103.294	19.810	28.648	0.509
732.500	443.405	80.006	19.995	103.294	19.803	29.096	0.528
733.000	443.654	80.006	19.996	103.294	19.801	29.277	0.509
733.500	443.900	80.006	19.995	103.295	19.800	29.304	0.496
734.000	444.155	80.005	19.994	103.294	19.799	29.356	0.498
734.500	444.426	80.005	19.996	103.294	19.800	29.279	0.514
735.000	444.667	80.007	19.994	103.296	19.799	29.379	0.519
735.500	444.919	80.005	19.994	103.296	19.799	29.396	0.502
736.000	445.155	80.005	19.995	103.296	19.791	29.875	0.490
736.500	445.415	80.005	19.995	103.297	19.790	29.981	0.492
737.000	445.686	80.006	19.994	103.297	19.796	29.547	0.514
737.500	445.962	80.006	19.995	103.297	19.796	29.583	0.539
738.000	446.229	80.006	19.994	103.297	19.785	30.341	0.545
738.500	446.474	80.006	19.994	103.297	19.788	30.114	0.528
739.000	446.721	80.006	19.995	103.295	19.788	30.113	0.502
739.500	446.981	80.004	19.994	103.275	19.785	30.292	0.500
740.000	447.208	80.006	19.993	103.258	19.785	30.272	0.497
740.500	447.485	80.006	19.995	103.249	19.791	29.921	0.495
741.000	447.717	80.005	19.995	103.245	19.787	30.178	0.506
741.500	447.984	80.006	19.993	103.247	19.786	30.248	0.504
742.000	448.201	80.007	19.995	103.289	19.780	30.628	0.492
742.500	448.507	80.006	19.995	103.326	19.781	30.571	0.504
743.000	448.737	80.008	19.996	103.336	19.783	30.422	0.529
743.500	448.987	80.007	19.995	103.340	19.782	30.533	0.507
744.000	449.255	80.009	19.996	103.339	19.782	30.518	0.499
744.500	449.502	80.007	19.994	103.323	19.784	30.388	0.517
745.000	449.757	80.007	19.994	103.303	19.783	30.447	0.509
745.500	450.033	80.006	19.995	103.301	19.787	30.155	0.517
746.000	450.258	80.007	19.995	103.302	19.785	30.339	0.516
746.500	450.506	80.008	19.995	103.301	19.782	30.537	0.487
747.000	450.726	80.006	19.993	103.296	19.781	30.559	0.471
747.500	451.032	80.007	19.995	103.298	19.782	30.535	0.497
748.001	451.282	80.007	19.993	103.299	19.784	30.354	0.541
748.500	451.527	80.007	19.994	103.299	19.787	30.157	0.525
749.000	451.802	80.005	19.995	103.299	19.777	30.817	0.507
749.500	452.069	80.006	19.995	103.296	19.786	30.254	0.531
750.000	452.287	80.005	19.995	103.293	19.783	30.432	0.513
750.500	452.574	80.007	19.995	103.292	19.779	30.689	0.495
751.000	452.816	80.006	19.994	103.291	19.783	30.450	0.517
751.500	453.110	80.008	19.996	103.291	19.783	30.443	0.533
752.000	453.343	80.007	19.995	103.293	19.783	30.459	0.531
752.500	453.585	80.006	19.995	103.293	19.787	30.192	0.501
753.000	453.824	80.007	19.994	103.292	19.785	30.275	0.479
753.500	454.109	80.007	19.995	103.293	19.785	30.284	0.503
754.000	454.343	80.006	19.995	103.293	19.789	30.040	0.521
754.500	454.637	80.006	19.994	103.291	19.784	30.344	0.523
755.000	454.890	80.006	19.995	103.290	19.785	30.321	0.538
755.500	455.156	80.006	19.995	103.291	19.788	30.108	0.533
756.000	455.385	80.005	19.994	103.290	19.784	30.390	0.507
756.501	455.680	80.006	19.995	103.290	19.792	29.867	0.509
757.000	455.924	80.006	19.996	103.292	19.789	30.065	0.531
757.500	456.152	80.006	19.995	103.292	19.788	30.116	0.505
758.000	456.396	80.006	19.995	103.292	19.787	30.200	0.471
758.500	456.675	80.006	19.996	103.292	19.795	29.603	0.497
759.000	456.917	80.004	19.995	103.292	19.796	29.594	0.522
759.500	457.188	80.007	19.996	103.292	19.801	29.242	0.517
760.000	457.415	80.006	19.996	103.292	19.799	29.344	0.506
760.500	457.703	80.005	19.995	103.293	19.804	29.060	0.506
761.000	457.941	80.006	19.997	103.293	19.801	29.218	0.520
761.500	458.208	80.006	19.996	103.293	19.801	29.199	0.516
762.000	458.468	80.006	19.997	103.293	19.810	28.608	0.516
762.500	458.738	80.006	19.996	103.293	19.807	28.799	0.528
763.000	458.983	80.005	19.995	103.293	19.805	28.940	0.523
763.500	459.234	80.006	19.996	103.292	19.809	28.716	0.506
764.000	459.488	80.005	19.996	103.291	19.815	28.319	0.500
764.500	459.774	80.006	19.995	103.290	19.810	28.615	0.522
765.000	460.018	80.006	19.995	103.291	19.814	28.376	0.535
765.500	460.291	80.006	19.996	103.291	19.816	28.231	0.523
766.000	460.539	80.005	19.995	103.289	19.821	27.884	0.519
766.500	460.807	80.006	19.996	103.289	19.815	28.320	0.519
767.000	461.062	80.005	19.995	103.290	19.819	28.012	0.520
767.500	461.282	80.009	19.995	103.289	19.824	27.666	0.498
768.000	461.571	80.007	19.995	103.289	19.827	27.509	0.492
768.500	461.813	80.007	19.996	103.293	19.826	27.581	0.520
769.000	462.059	80.006	19.994	103.294	19.831	27.199	0.510
769.500	462.312	80.007	19.995	103.294	19.829	27.348	0.494
770.000	462.566	80.008	19.994	103.294	19.831	27.250	0.503
770.500	462.808	80.007	19.995	103.293	19.835	26.955	0.502
771.000	463.079	80.008	19.994	103.294	19.831	27.241	0.505
771.500	463.340	80.008	19.994	103.293	19.836	26.861	0.522
772.000	463.614	80.007	19.994	103.293	19.837	26.806	0.533
772.500	463.839	80.008	19.994	103.293	19.844	26.343	0.517
773.000	464.116	80.008	19.994	103.294	19.844	26.330	0.501
773.500	464.372	80.007	19.995	103.293	19.847	26.117	0.518
774.000	464.621	80.008	19.993	103.294	19.852	25.798	0.519
774.500	464.909	80.007	19.993	103.294	19.851	25.906	0.521
775.000	465.175	80.007	19.992	103.294	19.859	25.357	0.545
775.500	465.402	80.008	19.994	103.292	19.858	25.385	0.524
776.000	465.680	80.010	19.995	103.292	19.860	25.236	0.499
776.500	465.925	80.006	19.994	103.290	19.860	25.262	0.514
777.000	466.161	80.010	19.994	103.290	19.866	24.843	0.502
777.500	466.435	80.008	19.993	103.291	19.866	24.876	0.496
778.000	466.696	80.010	19.994	103.291	19.869	24.650	0.522
778.500	466.938	80.008	19.994	103.292	19.870	24.570	0.519
779.000	467.216	80.007	19.993	103.294	19.867	24.798	0.512
779.500	467.487	80.007	19.994	103.293	19.875	24.240	0.535
780.000	467.739	80.008	19.994	103.294	19.878	24.038	0.536
780.500	467.990	80.008	19.993	103.294	19.878	24.037	0.513
781.000	468.245	80.007	19.993	103.295	19.879	24.026	0.504
781.500	468.495	80.008	19.994	103.295	19.882	23.822	0.506
782.000	468.768	80.007	19.994	103.295	19.888	23.375	0.514
782.500	469.017	80.007	19.994	103.295	19.889	23.316	0.522
783.000	469.255	80.007	19.994	103.294	19.891	23.165	0.504
783.500	469.524	80.008	19.992	103.293	19.895	22.928	0.497
784.000	469.778	80.007	19.993	103.293	19.894	22.956	0.515
784.500	470.037	80.007	19.995	103.292	19.893	23.033	0.518
785.000	470.312	80.007	19.994	103.286	19.895	22.894	0.524
785.500	470.551	80.007	19.994	103.286	19.897	22.820	0.524
786.000	470.845	80.007	19.993	103.288	19.897	22.791	0.524
786.500	471.100	80.007	19.994	103.287	19.904	22.308	0.541
787.000	471.328	80.008	19.994	103.283	19.908	22.025	0.516
787.500	471.572	80.006	19.994	103.290	19.910	21.877	0.477
788.000	471.848	80.007	19.994	103.291	19.909	21.962	0.496
788.500	472.101	80.007	19.994	103.290	19.908	22.071	0.525
789.000	472.357	80.007	19.995	103.291	19.915	21.549	0.519
789.500	472.635	80.007	19.994	103.295	19.912	21.799	0.521
790.000	472.881	80.007	19.993	103.296	19.918	21.371	0.529
790.500	473.178	80.009	19.994	103.296	19.912	21.749	0.533
791.000	473.444	80.007	19.995	103.297	19.915	21.561	0.553
791.500	473.682	80.008	19.995	103.299	19.919	21.286	0.533
792.001	473.965	80.008	19.994	103.301	19.926	20.861	0.513
792.500	474.208	80.008	19.994	103.300	19.929	20.639	0.524
793.000	474.477	80.008	19.993	103.300	19.927	20.793	0.519
793.500	474.744	80.007	19.993	103.300	19.933	20.396	0.524
794.000	475.016	80.007	19.994	103.298	19.930	20.561	0.538
794.500	475.269	80.008	19.993	103.296	19.939	19.972	0.532
795.000	475.553	80.007	19.994	103.296	19.937	20.114	0.531
795.500	475.794	80.007	19.993	103.296	19.936	20.180	0.531
796.000	476.027	80.008	19.994	103.297	19.934	20.272	0.500
796.500	476.297	80.009	19.995	103.297	19.938	20.046	0.489
797.000	476.556	80.009	19.994	103.296	19.938	20.002	0.516
797.500	476.809	80.008	19.993	103.291	19.939	19.952	0.521
798.000	477.074	80.010	19.994	103.286	19.941	19.848	0.516
798.500	477.291	80.007	19.993	103.281	19.946	19.466	0.500
799.000	477.550	80.009	19.992	103.279	19.944	19.597	0.478
799.500	477.839	80.007	19.994	103.278	19.952	19.122	0.512
800.000	478.061	80.008	19.993	103.281	19.952	19.096	0.530
800.500	478.340	80.009	19.993	103.280	19.953	18.995	0.506
801.000	478.592	80.009	19.994	103.282	19.954	18.970	0.516
801.500	478.854	80.010	19.993	103.281	19.959	18.620	0.523
802.000	479.110	80.009	19.993	103.282	19.952	19.094	0.516
802.500	479.378	80.008	19.993	103.282	19.959	18.622	0.521
803.000	479.656	80.010	19.995	103.287	19.958	18.661	0.535
803.500	479.869	80.011	19.994	103.290	19.964	18.317	0.518
804.000	480.111	80.008	19.994	103.289	19.962	18.439	0.472
804.500	480.345	80.011	19.994	103.289	19.964	18.260	0.465
805.000	480.627	80.010	19.994	103.289	19.968	18.028	0.497
805.500	480.895	80.010	19.993	103.288	19.972	17.728	0.533
806.000	481.146	80.008	19.993	103.288	19.973	17.691	0.534
806.500	481.412	80.010	19.993	103.291	19.973	17.659	0.518
807.000	481.677	80.007	19.993	103.290	19.978	17.331	0.524
807.500	481.904	80.009	19.992	103.289	19.977	17.382	0.511
808.000	482.180	80.008	19.993	103.291	19.977	17.400	0.497
808.500	482.406	80.010	19.996	103.290	19.981	17.164	0.502
809.000	482.670	80.007	19.993	103.290	19.984	16.945	0.496
809.501	482.935	80.008	19.994	103.289	19.985	16.849	0.509
810.000	483.155	80.007	19.993	103.286	19.985	16.890	0.507
810.500	483.434	80.008	19.995	103.282	19.988	16.680	0.492
811.000	483.684	80.008	19.994	103.282	19.991	16.469	0.514
811.500	483.917	80.006	19.993	103.280	19.992	16.412	0.506
812.000	484.180	80.008	19.993	103.275	19.994	16.286	0.489
812.500	484.464	80.007	19.993	103.272	20.003	15.660	0.522
813.000	484.689	80.008	19.994	103.273	19.997	16.049	0.528
813.500	484.953	80.007	19.995	103.273	19.999	15.949	0.499
814.000	485.209	80.008	19.994	103.275	20.006	15.500	0.504
814.500	485.448	80.008	19.995	103.280	20.004	15.599	0.507
815.000	485.723	80.008	19.995	103.286	20.009	15.251	0.504
815.500	485.998	80.007	19.993	103.285	20.009	15.290	0.532
816.000	486.259	80.006	19.993	103.281	20.006	15.456	0.543
816.500	486.496	80.006	19.993	103.273	20.014	14.945	0.517
817.000	486.733	80.007	19.995	103.269	20.015	14.871	0.486
817.500	486.992	80.007	19.995	103.266	20.015	14.832	0.485
818.000	487.233	80.008	19.994	103.269	20.018	14.647	0.498
818.500	487.501	80.006	19.993	103.272	20.021	14.430	0.504
819.000	487.751	80.007	19.993	103.279	20.019	14.620	0.513
819.500	488.036	80.007	19.993	103.286	20.020	14.511	0.527
820.000	488.261	80.008	19.994	103.289	20.027	14.030	0.523
820.500	488.506	80.006	19.994	103.290	20.025	14.177	0.490
821.000	488.766	80.006	19.994	103.291	20.034	13.591	0.488
821.500	489.020	80.006	19.994	103.289	20.030	13.824	0.509
822.000	489.256	80.007	19.994	103.287	20.029	13.954	0.502
822.500	489.543	80.007	19.994	103.283	20.038	13.348	0.507
823.000	489.788	80.005	19.994	103.283	20.038	13.295	0.528
823.500	490.063	80.005	19.994	103.282	20.038	13.308	0.526
824.000	490.340	80.005	19.994	103.284	20.040	13.177	0.536
824.500	490.578	80.006	19.994	103.285	20.044	12.940	0.534
825.000	490.831	80.006	19.994	103.289	20.045	12.816	0.503
825.500	491.087	80.008	19.995	103.284	20.047	12.713	0.500
826.000	491.348	80.005	19.995	103.277	20.049	12.573	0.513
826.500	491.603	80.006	19.995	103.272	20.051	12.462	0.516
827.000	491.884	80.005	19.994	103.269	20.051	12.447	0.526
827.500	492.101	80.007	19.995	103.263	20.057	12.065	0.517
828.000	492.369	80.006	19.994	103.263	20.057	12.033	0.491
828.500	492.600	80.005	19.996	103.263	20.059	11.882	0.492
829.000	492.881	80.006	19.994	103.262	20.059	11.940	0.506
829.500	493.158	80.007	19.995	103.262	20.060	11.815	0.534
830.000	493.413	80.006	19.994	103.267	20.061	11.806	0.545
830.500	493.628	80.006	19.995	103.270	20.065	11.473	0.502
831.000	493.918	80.005	19.994	103.274	20.066	11.414	0.488
831.500	494.172	80.007	19.995	103.279	20.068	11.307	0.525
832.000	494.431	80.007	19.994	103.279	20.068	11.304	0.528
832.500	494.683	80.006	19.994	103.273	20.069	11.222	0.512
833.000	494.940	80.007	19.996	103.276	20.069	11.229	0.510
833.500	495.214	80.007	19.996	103.279	20.074	10.926	0.520
834.000	495.439	80.008	19.995	103.281	20.073	10.971	0.515
834.500	495.705	80.006	19.994	103.283	20.082	10.374	0.495
835.000	495.950	80.008	19.994	103.288	20.080	10.514	0.501
835.500	496.220	80.005	19.994	103.287	20.082	10.357	0.513
836.000	496.426	80.006	19.994	103.286	20.081	10.448	0.496
836.500	496.716	80.007	19.995	103.284	20.086	10.087	0.486
837.000	496.978	80.007	19.996	103.284	20.086	10.122	0.524
837.500	497.246	80.006	19.994	103.285	20.084	10.214	0.541
838.000	497.476	80.005	19.995	103.287	20.085	10.151	0.514
838.500	497.778	80.007	19.994	103.282	20.086	10.117	0.515
839.000	497.998	80.006	19.994	103.280	20.088	9.936	0.527
839.500	498.258	80.006	19.994	103.277	20.091	9.786	0.501
840.000	498.530	80.006	19.995	103.276	20.095	9.484	0.506
840.500	498.817	80.005	19.994	103.273	20.096	9.424	0.546
841.000	499.045	80.005	19.994	103.273	20.096	9.415	0.537
841.500	499.332	80.007	19.995	103.275	20.098	9.258	0.515
842.000	499.532	80.006	19.995	103.277	20.101	9.073	0.501
842.500	499.767	80.007	19.995	103.272	20.099	9.224	0.460
843.000	500.019	80.005	19.994	103.271	20.104	8.881	0.461
843.500	500.318	80.004	19.993	103.271	20.103	8.945	0.519
844.000	500.579	80.006	19.994	103.271	20.103	8.942	0.556
844.500	500.814	80.006	19.995	103.271	20.107	8.655	0.528
845.000	501.079	80.006	19.994	103.276	20.110	8.485	0.498
845.500	501.335	80.006	19.996	103.282	20.111	8.404	0.510
846.000	501.609	80.005	19.994	103.288	20.108	8.626	0.525
846.500	501.808	80.005	19.995	103.291	20.116	8.057	0.501
847.000	502.044	80.004	19.994	103.293	20.113	8.276	0.454
847.500	502.342	80.005	19.996	103.295	20.117	8.035	0.485
848.000	502.590	80.005	19.994	103.294	20.118	7.946	0.540
848.500	502.852	80.004	19.995	103.290	20.119	7.894	0.528
849.001	503.084	80.006	19.995	103.286	20.118	7.926	0.502
849.500	503.344	80.005	19.995	103.279	20.118	7.924	0.493
850.000	503.606	80.006	19.995	103.272	20.122	7.697	0.506
850.500	503.843	80.005	19.995	103.270	20.124	7.526	0.510
851.000	504.089	80.005	19.995	103.267	20.123	7.641	0.491
851.500	504.333	80.005	19.994	103.268	20.128	7.263	0.486
852.000	504.618	80.007	19.996	103.270	20.128	7.294	0.510
852.500	504.843	80.004	19.996	103.276	20.126	7.384	0.520
853.000	505.122	80.006	19.995	103.279	20.128	7.253	0.507
853.500	505.397	80.006	19.995	103.286	20.130	7.134	0.529
854.000	505.669	80.006	19.995	103.290	20.131	7.041	0.551
854.500	505.887	80.005	19.996	103.292	20.131	7.065	0.518
855.000	506.141	80.006	19.995	103.285	20.129	7.197	0.481
855.500	506.427	80.005	19.995	103.280	20.134	6.856	0.506
856.000	506.674	80.007	19.996	103.276	20.133	6.945	0.536
856.500	506.907	80.006	19.994	103.275	20.133	6.930	0.507
857.000	507.169	80.007	19.995	103.272	20.134	6.874	0.488
857.500	507.411	80.006	19.995	103.273	20.137	6.641	0.500
858.000	507.651	80.007	19.995	103.273	20.136	6.708	0.493
858.500	507.930	80.008	19.996	103.271	20.139	6.547	0.501
859.000	508.190	80.006	19.995	103.271	20.137	6.638	0.529
859.500	508.443	80.006	19.995	103.275	20.140	6.501	0.526
860.000	508.701	80.006	19.995	103.277	20.141	6.399	0.512
860.500	508.955	80.006	19.995	103.280	20.140	6.502	0.512
861.000	509.221	80.006	19.995	103.284	20.140	6.469	0.516
861.500	509.488	80.006	19.994	103.284	20.142	6.306	0.527
862.000	509.752	80.006	19.995	103.278	20.141	6.375	0.532
862.500	509.966	80.007	19.995	103.278	20.142	6.343	0.505
863.000	510.242	80.007	19.996	103.274	20.140	6.455	0.484
863.500	510.478	80.007	19.995	103.272	20.144	6.171	0.501
864.000	510.748	80.006	19.995	103.272	20.145	6.151	0.509
864.500	510.983	80.007	19.995	103.272	20.143	6.252	0.506
865.000	511.265	80.007	19.994	103.270	20.147	5.980	0.511
865.500	511.485	80.007	19.995	103.267	20.146	6.041	0.510
866.000	511.743	80.007	19.995	103.269	20.153	5.565	0.490
866.500	511.986	80.008	19.994	103.265	20.147	6.007	0.489
867.001	512.275	80.007	19.994	103.263	20.148	5.904	0.516
867.500	512.511	80.007	19.995	103.265	20.146	6.063	0.528
868.000	512.745	80.007	19.995	103.265	20.152	5.639	0.498
868.500	512.991	80.007	19.994	103.263	20.151	5.737	0.475
869.000	513.248	80.007	19.994	103.267	20.151	5.746	0.491
869.500	513.489	80.007	19.995	103.269	20.150	5.816	0.500
870.000	513.782	80.008	19.993	103.273	20.153	5.571	0.516
870.500	514.043	80.006	19.993	103.274	20.148	5.905	0.544
871.000	514.269	80.006	19.994	103.272	20.152	5.642	0.521
871.500	514.531	80.005	19.993	103.268	20.155	5.472	0.487
872.000	514.851	80.007	19.993	103.272	20.151	5.718	0.535
872.500	515.039	80.007	19.994	103.272	20.156	5.409	0.545
873.000	515.334	80.008	19.995	103.274	20.157	5.309	0.495
873.500	515.583	80.008	19.993	103.277	20.162	4.997	0.514
874.000	515.849	80.007	19.995	103.281	20.159	5.194	0.530
874.500	516.128	80.007	19.993	103.278	20.161	5.060	0.530
875.000	516.357	80.006	19.995	103.278	20.164	4.868	0.527
875.500	516.592	80.007	19.994	103.275	20.163	4.934	0.486
876.000	516.882	80.007	19.994	103.271	20.164	4.873	0.494
876.500	517.124	80.007	19.994	103.267	20.159	5.180	0.528
877.000	517.350	80.007	19.996	103.270	20.166	4.752	0.500
877.500	517.649	80.007	19.995	103.267	20.163	4.925	0.497
878.000	517.902	80.006	19.994	103.268	20.164	4.834	0.538
878.500	518.155	80.008	19.995	103.269	20.164	4.834	0.529
879.000	518.409	80.008	19.994	103.268	20.168	4.606	0.507
879.500	518.649	80.007	19.993	103.263	20.169	4.543	0.501
880.000	518.914	80.008	19.994	103.261	20.167	4.625	0.500
880.500	519.156	80.007	19.994	103.259	20.165	4.818	0.506
881.000	519.416	80.008	19.995	103.258	20.169	4.523	0.504
881.500	519.720	80.008	19.993	103.257	20.164	4.890	0.533
882.000	519.940	80.010	19.993	103.259	20.171	4.399	0.544
882.500	520.194	80.008	19.995	103.261	20.173	4.267	0.499
883.000	520.461	80.008	19.994	103.262	20.167	4.666	0.497
883.500	520.704	80.008	19.994	103.263	20.173	4.271	0.515
884.000	520.955	80.010	19.995	103.264	20.171	4.390	0.502
884.500	521.216	80.009	19.995	103.264	20.170	4.442	0.503
885.000	521.484	80.008	19.995	103.265	20.171	4.370	0.520
885.500	521.738	80.011	19.994	103.263	20.171	4.412	0.525
886.000	522.008	80.010	19.993	103.263	20.171	4.394	0.523
886.500	522.228	80.009	19.995	103.261	20.166	4.714	0.507
887.000	522.545	80.010	19.994	103.257	20.170	4.486	0.514
887.500	522.801	80.009	19.993	103.253	20.173	4.246	0.555
888.000	523.050	80.009	19.993	103.254	20.171	4.368	0.539
888.500	523.329	80.008	19.993	103.254	20.175	4.153	0.516
889.000	523.525	80.008	19.995	103.257	20.175	4.095	0.502
889.500	523.818	80.008	19.994	103.262	20.175	4.140	0.482
890.000	524.040	80.009	19.995	103.266	20.170	4.455	0.502
890.500	524.300	80.008	19.994	103.266	20.174	4.195	0.498
891.000	524.547	80.009	19.996	103.266	20.175	4.119	0.494
891.500	524.836	80.007	19.993	103.268	20.174	4.180	0.522
892.000	525.082	80.007	19.994	103.267	20.171	4.367	0.536
892.500	525.342	80.008	19.994	103.264	20.173	4.258	0.520
893.000	525.610	80.007	19.994	103.265	20.174	4.184	0.516
893.500	525.854	80.007	19.995	103.266	20.175	4.104	0.520
894.000	526.099	80.006	19.995	103.264	20.176	4.045	0.501
894.500	526.377	80.006	19.995	103.264	20.174	4.180	0.506
895.000	526.617	80.007	19.995	103.268	20.175	4.100	0.521
895.500	526.867	80.007	19.994	103.270	20.175	4.113	0.504
896.000	527.112	80.008	19.995	103.272	20.172	4.341	0.493
896.500	527.412	80.007	19.994	103.270	20.178	3.923	0.521
897.000	527.690	80.008	19.994	103.271	20.174	4.165	0.562
897.500	527.892	80.005	19.994	103.274	20.176	4.071	0.528
898.000	528.185	80.007	19.994	103.275	20.174	4.217	0.487
898.500	528.442	80.005	19.994	103.276	20.181	3.713	0.523
899.000	528.663	80.007	19.994	103.276	20.177	4.012	0.514
899.500	528.944	80.008	19.995	103.274	20.172	4.295	0.490
900.000	529.208	80.007	19.993	103.271	20.175	4.115	0.523
900.500	529.442	80.007	19.995	103.270	20.170	4.425	0.522
901.000	529.690	80.007	19.995	103.271	20.172	4.354	0.491
901.500	530.004	80.007	19.994	103.273	20.173	4.228	0.522
902.000	530.220	80.007	19.993	103.274	20.172	4.321	0.546
902.500	530.491	80.007	19.994	103.269	20.176	4.024	0.508
903.000	530.760	80.008	19.994	103.266	20.178	3.897	0.513
903.500	530.983	80.006	19.994	103.262	20.176	4.082	0.516
904.000	531.268	80.007	19.994	103.261	20.175	4.108	0.500
904.500	531.549	80.007	19.994	103.260	20.178	3.897	0.537
905.000	531.779	80.007	19.993	103.260	20.173	4.255	0.539
905.500	532.041	80.006	19.994	103.260	20.173	4.275	0.502
906.000	532.259	80.005	19.993	103.260	20.179	3.838	0.486
906.500	532.550	80.007	19.994	103.259	20.179	3.831	0.494
907.000	532.766	80.006	19.994	103.260	20.179	3.841	0.507
907.500	533.044	80.005	19.994	103.261	20.182	3.680	0.500
908.000	533.282	80.006	19.994	103.262	20.181	3.739	0.505
908.500	533.540	80.007	19.994	103.265	20.179	3.828	0.506
909.000	533.775	80.007	19.994	103.266	20.180	3.763	0.495
909.500	534.023	80.005	19.994	103.266	20.180	3.771	0.488
910.000	534.320	80.007	19.994	103.266	20.180	3.776	0.514
910.500	534.573	80.007	19.995	103.264	20.179	3.849	0.548
911.000	534.836	80.006	19.993	103.262	20.185	3.430	0.533
911.500	535.125	80.006	19.994	103.260	20.181	3.692	0.534
912.000	535.397	80.006	19.994	103.258	20.181	3.727	0.556
912.500	535.609	80.006	19.994	103.258	20.182	3.659	0.522
913.000	535.841	80.006	19.994	103.260	20.183	3.588	0.464
913.500	536.117	80.007	19.993	103.260	20.182	3.620	0.476
914.000	536.341	80.007	19.995	103.261	20.187	3.307	0.504
914.500	536.582	80.006	19.995	103.263	20.188	3.275	0.483
915.000	536.843	80.007	19.994	103.266	20.186	3.373	0.484
915.500	537.091	80.006	19.994	103.271	20.185	3.481	0.505
916.000	537.397	80.007	19.993	103.276	20.186	3.373	0.531
916.500	537.635	80.005	19.995	103.277	20.188	3.253	0.549
917.000	537.882	80.006	19.994	103.277	20.191	3.041	0.514
917.500	538.114	80.005	19.994	103.278	20.183	3.599	0.482
918.000	538.360	80.006	19.994	103.273	20.187	3.345	0.479
918.500	538.602	80.006	19.994	103.270	20.191	3.028	0.484
919.000	538.854	80.005	19.994	103.270	20.193	2.941	0.491
919.500	539.125	80.006	19.994	103.273	20.189	3.179	0.508
920.000	539.414	80.005	19.994	103.268	20.191	3.019	0.542
920.500	539.649	80.006	19.995	103.267	20.194	2.835	0.542
921.000	539.896	80.005	19.994	103.266	20.195	2.796	0.503
921.500	540.207	80.004	19.994	103.269	20.192	2.983	0.520
922.000	540.484	80.005	19.994	103.272	20.192	2.961	0.573
922.500	540.692	80.005	19.994	103.278	20.198	2.601	0.536
923.000	540.962	80.005	19.995	103.285	20.195	2.757	0.481
923.500	541.222	80.007	19.994	103.291	20.200	2.415	0.504
924.000	541.466	80.004	19.995	103.293	20.203	2.240	0.518
924.500	541.726	80.006	19.995	103.294	20.202	2.276	0.504
925.000	541.999	80.006	19.995	103.295	20.201	2.344	0.518
925.500	542.277	80.004	19.995	103.296	20.199	2.533	0.542
926.000	542.490	80.006	19.995	103.296	20.199	2.500	0.521
926.500	542.711	80.005	19.996	103.296	20.196	2.716	0.463
927.000	542.998	80.003	19.995	103.294	20.200	2.461	0.471
927.500	543.271	80.004	19.994	103.289	20.200	2.451	0.534
928.000	543.576	80.005	19.995	103.285	20.198	2.579	0.569
928.500	543.774	80.006	19.994	103.283	20.204	2.188	0.541
929.000	544.079	80.004	19.994	103.282	20.205	2.127	0.503
929.500	544.286	80.004	19.995	103.283	20.201	2.387	0.507
930.000	544.550	80.005	19.995	103.286	20.198	2.600	0.492
930.500	544.799	80.005	19.995	103.289	20.199	2.514	0.492
931.000	545.073	80.005	19.995	103.287	20.200	2.420	0.517
931.500	545.340	80.005	19.995	103.282	20.201	2.344	0.532
932.000	545.552	80.005	19.995	103.274	20.199	2.509	0.510
932.500	545.837	80.004	19.993	103.270	20.198	2.585	0.489
933.000	546.089	80.006	19.994	103.263	20.200	2.448	0.517
933.500	546.341	80.005	19.995	103.261	20.206	2.062	0.520
934.000	546.619	80.005	19.995	103.265	20.206	2.049	0.517
934.500	546.851	80.005	19.993	103.271	20.197	2.636	0.520
935.000	547.131	80.005	19.995	103.271	20.200	2.420	0.511
935.500	547.403	80.007	19.995	103.276	20.200	2.451	0.531
936.000	547.683	80.005	19.995	103.279	20.200	2.429	0.552
936.500	547.928	80.008	19.995	103.275	20.201	2.342	0.539
937.000	548.135	80.007	19.994	103.270	20.199	2.479	0.489
937.500	548.415	80.007	19.995	103.268	20.197	2.659	0.469
938.000	548.682	80.006	19.995	103.264	20.199	2.520	0.517
938.500	548.952	80.008	19.995	103.264	20.200	2.464	0.542
939.000	549.200	80.007	19.994	103.262	20.200	2.433	0.528
939.500	549.446	80.008	19.995	103.264	20.199	2.492	0.506
940.000	549.693	80.008	19.994	103.264	20.196	2.736	0.494
940.500	549.955	80.008	19.994	103.265	20.198	2.603	0.501
941.000	550.195	80.008	19.994	103.263	20.199	2.505	0.505
941.500	550.418	80.007	19.993	103.264	20.200	2.446	0.482
942.000	550.697	80.007	19.995	103.262	20.201	2.364	0.483
942.500	550.959	80.008	19.995	103.261	20.197	2.646	0.521
943.000	551.184	80.009	19.994	103.259	20.201	2.349	0.514
943.500	551.484	80.009	19.995	103.257	20.200	2.470	0.506
944.000	551.748	80.008	19.994	103.256	20.198	2.577	0.544
944.500	551.967	80.008	19.994	103.256	20.199	2.534	0.523
945.000	552.212	80.008	19.994	103.255	20.196	2.733	0.474
945.500	552.500	80.008	19.995	103.255	20.195	2.788	0.499
946.000	552.727	80.008	19.995	103.253	20.193	2.899	0.524
946.500	552.995	80.006	19.995	103.253	20.194	2.848	0.505
947.000	553.228	80.008	19.994	103.252	20.199	2.520	0.498
947.500	553.559	80.005	19.995	103.252	20.200	2.423	0.533
948.001	553.788	80.006	19.994	103.252	20.198	2.598	0.562
948.500	554.056	80.005	19.995	103.253	20.198	2.557	0.528
949.000	554.265	80.006	19.995	103.253	20.194	2.833	0.487
949.500	554.534	80.006	19.996	103.253	20.200	2.472	0.477
950.000	554.817	80.005	19.993	103.251	20.204	2.184	0.515
950.500	555.071	80.006	19.994	103.250	20.198	2.588	0.545
951.000	555.322	80.006	19.995	103.250	20.197	2.655	0.522
951.500	555.586	80.008	19.995	103.250	20.201	2.373	0.510
952.000	555.828	80.007	19.996	103.250	20.200	2.464	0.510
952.500	556.083	80.007	19.997	103.252	20.199	2.505	0.501
953.000	556.358	80.007	19.995	103.253	20.198	2.546	0.514
953.500	556.589	80.006	19.996	103.253	20.199	2.490	0.518
954.000	556.873	80.006	19.994	103.253	20.200	2.418	0.510
954.500	557.108	80.007	19.996	103.251	20.193	2.905	0.517
955.000	557.403	80.005	19.995	103.247	20.197	2.618	0.525
955.500	557.665	80.005	19.996	103.247	20.194	2.851	0.543
956.000	557.883	80.005	19.995	103.246	20.196	2.742	0.518
956.500	558.150	80.005	19.994	103.244	20.197	2.616	0.482
957.000	558.388	80.007	19.996	103.246	20.193	2.896	0.495
957.500	558.633	80.007	19.995	103.251	20.191	3.024	0.494
958.000	558.891	80.007	19.994	103.250	20.194	2.814	0.493
958.500	559.132	80.006	19.994	103.251	20.192	2.996	0.501
959.000	559.409	80.008	19.995	103.253	20.195	2.753	0.509
959.500	559.673	80.007	19.995	103.252	20.198	2.585	0.529
960.000	559.905	80.008	19.995	103.253	20.194	2.824	0.519
960.500	560.170	80.006	19.994	103.254	20.196	2.698	0.497
961.000	560.440	80.008	19.995	103.254	20.197	2.623	0.516
961.500	560.698	80.007	19.994	103.256	20.198	2.590	0.532
962.000	560.977	80.008	19.994	103.254	20.202	2.305	0.533
962.500	561.229	80.008	19.994	103.253	20.197	2.618	0.534
963.000	561.521	80.009	19.995	103.253	20.198	2.555	0.537
963.500	561.756	80.009	19.995	103.252	20.200	2.457	0.535
964.000	562.039	80.008	19.993	103.251	20.201	2.357	0.522
964.500	562.294	80.008	19.993	103.254	20.196	2.688	0.528
965.000	562.517	80.009	19.993	103.259	20.199	2.516	0.508
965.500	562.848	80.009	19.993	103.259	20.197	2.640	0.516
966.000	563.095	80.008	19.994	103.260	20.195	2.749	0.566
966.500	563.337	80.009	19.994	103.259	20.199	2.540	0.534
967.000	563.600	80.010	19.993	103.258	20.195	2.770	0.498
967.500	563.870	80.011	19.994	103.254	20.198	2.588	0.519
968.000	564.101	80.010	19.994	103.249	20.199	2.511	0.517
968.500	564.358	80.010	19.993	103.249	20.197	2.614	0.494
969.000	564.613	80.010	19.993	103.250	20.199	2.514	0.499
969.500	564.852	80.010	19.993	103.250	20.204	2.163	0.503
970.000	565.086	80.010	19.994	103.249	20.200	2.452	0.484
970.500	565.343	80.011	19.995	103.253	20.199	2.507	0.482
971.000	565.598	80.008	19.994	103.253	20.196	2.702	0.502
971.500	565.855	80.009	19.994	103.252	20.200	2.415	0.512
972.000	566.125	80.009	19.994	103.252	20.201	2.387	0.519
972.500	566.385	80.008	19.994	103.254	20.200	2.459	0.528
973.000	566.635	80.009	19.994	103.254	20.203	2.209	0.520
973.500	566.855	80.008	19.994	103.253	20.202	2.279	0.490
974.000	567.173	80.009	19.994	103.252	20.198	2.590	0.504
974.500	567.413	80.006	19.993	103.253	20.199	2.501	0.548
975.000	567.661	80.007	19.994	103.253	20.199	2.514	0.523
975.500	567.920	80.007	19.994	103.253	20.203	2.242	0.498
976.000	568.175	80.007	19.995	103.253	20.200	2.447	0.511
976.500	568.420	80.006	19.993	103.254	20.200	2.455	0.507
977.000	568.697	80.006	19.994	103.254	20.197	2.618	0.511
977.500	568.947	80.006	19.994	103.254	20.203	2.257	0.525
978.000	569.203	80.006	19.995	103.255	20.201	2.396	0.516
978.500	569.421	80.007	19.994	103.258	20.202	2.279	0.489
979.000	569.700	80.006	19.994	103.259	20.204	2.179	0.486
979.500	569.969	80.008	19.995	103.263	20.205	2.120	0.523
980.000	570.253	80.007	19.994	103.266	20.207	1.944	0.550
980.500	570.488	80.006	19.995	103.273	20.204	2.175	0.536
981.000	570.729	80.006	19.994	103.272	20.205	2.103	0.498
981.500	570.980	80.007	19.995	103.278	20.204	2.179	0.484
982.000	571.227	80.005	19.993	103.279	20.201	2.344	0.495
982.500	571.495	80.006	19.994	103.276	20.202	2.310	0.507
983.000	571.799	80.006	19.994	103.270	20.204	2.153	0.544
983.500	572.030	80.006	19.994	103.269	20.205	2.094	0.553
984.000	572.289	80.006	19.994	103.258	20.202	2.316	0.512
984.500	572.564	80.008	19.994	103.254	20.204	2.144	0.512
985.000	572.778	80.006	19.994	103.249	20.201	2.353	0.512
985.500	573.077	80.005	19.995	103.249	20.201	2.390	0.501
986.000	573.334	80.007	19.994	103.248	20.206	2.055	0.534
986.500	573.620	80.006	19.994	103.252	20.205	2.093	0.550
987.000	573.862	80.006	19.994	103.253	20.205	2.121	0.536
987.500	574.099	80.006	19.993	103.256	20.200	2.420	0.504
988.000	574.369	80.006	19.994	103.255	20.203	2.271	0.492
988.500	574.603	80.006	19.994	103.256	20.198	2.586	0.505
989.000	574.869	80.006	19.995	103.256	20.202	2.334	0.502
989.500	575.128	80.006	19.995	103.257	20.205	2.081	0.513
990.000	575.399	80.006	19.993	103.258	20.205	2.131	0.528
990.500	575.626	80.005	19.994	103.259	20.203	2.212	0.514
991.000	575.946	80.007	19.994	103.257	20.203	2.242	0.523
991.500	576.155	80.007	19.994	103.257	20.202	2.292	0.538
992.000	576.421	80.006	19.994	103.257	20.202	2.323	0.502
992.500	576.670	80.007	19.994	103.257	20.199	2.497	0.495
993.000	576.933	80.006	19.994	103.258	20.204	2.157	0.514
993.500	577.182	80.007	19.994	103.259	20.204	2.155	0.512
994.000	577.425	80.007	19.994	103.257	20.202	2.335	0.502
994.500	577.681	80.005	19.993	103.256	20.204	2.170	0.496
995.000	577.936	80.006	19.994	103.256	20.203	2.260	0.505
995.500	578.225	80.005	19.994	103.253	20.201	2.355	0.527
996.000	578.473	80.007	19.995	103.250	20.202	2.277	0.540
996.500	578.735	80.007	19.993	103.248	20.202	2.281	0.524
997.000	578.988	80.006	19.994	103.246	20.202	2.294	0.513
997.500	579.236	80.007	19.994	103.243	20.199	2.511	0.508
998.000	579.506	80.006	19.993	103.246	20.200	2.427	0.510
998.500	579.753	80.007	19.994	103.248	20.206	2.033	0.517
999.000	579.992	80.007	19.994	103.254	20.201	2.368	0.501
999.500	580.266	80.008	19.993	103.256	20.200	2.474	0.499
1000.000	580.551	80.006	19.993	103.254	20.202	2.324	0.536
1000.500	580.793	80.007	19.993	103.254	20.200	2.437	0.543
1001.000	581.014	80.005	19.994	103.253	20.200	2.437	0.495
1001.500	581.317	80.006	19.994	103.245	20.198	2.594	0.493
1002.000	581.556	80.006	19.993	103.242	20.200	2.470	0.533
1002.500	581.809	80.007	19.994	103.247	20.199	2.479	0.517
1003.000	582.096	80.007	19.994	103.247	20.196	2.737	0.516
1003.500	582.339	80.006	19.994	103.250	20.202	2.305	0.535
1004.000	582.566	80.005	19.993	103.257	20.198	2.568	0.500
1004.500	582.819	80.006	19.994	103.260	20.204	2.164	0.475
1005.000	583.071	80.007	19.994	103.259	20.202	2.331	0.492
1005.500	583.375	80.007	19.993	103.258	20.200	2.449	0.530
1006.000	583.630	80.007	19.994	103.257	20.201	2.383	0.558
1006.500	583.877	80.006	19.995	103.260	20.203	2.258	0.530
1007.000	584.135	80.006	19.995	103.261	20.199	2.516	0.504
1007.500	584.407	80.006	19.995	103.263	20.204	2.179	0.518
1008.000	584.682	80.006	19.994	103.263	20.204	2.160	0.539
1008.500	584.861	80.007	19.994	103.264	20.202	2.279	0.500
1009.000	585.189	80.007	19.995	103.266	20.204	2.194	0.480
1009.500	585.408	80.006	19.995	103.265	20.201	2.368	0.527
1010.000	585.649	80.005	19.995	103.267	20.207	2.005	0.504
1010.500	585.946	80.007	19.995	103.267	20.202	2.310	0.499
1011.000	586.205	80.006	19.995	103.267	20.204	2.199	0.547
1011.500	586.445	80.007	19.994	103.264	20.200	2.433	0.527
1012.000	586.704	80.007	19.994	103.264	20.205	2.105	0.498
1012.500	586.971	80.006	19.995	103.261	20.205	2.077	0.512
1013.000	587.216	80.007	19.995	103.263	20.210	1.771	0.519
1013.500	587.487	80.008	19.994	103.262	20.207	1.966	0.514
1014.000	587.723	80.005	19.994	103.261	20.205	2.086	0.512
1014.500	587.953	80.008	19.995	103.261	20.206	2.051	0.486
1015.000	588.233	80.007	19.995	103.261	20.205	2.081	0.488
1015.500	588.458	80.008	19.995	103.259	20.205	2.127	0.508
1016.000	588.755	80.005	19.994	103.259	20.208	1.927	0.514
1016.500	588.991	80.006	19.994	103.258	20.208	1.892	0.527
1017.000	589.236	80.007	19.995	103.256	20.209	1.814	0.507
1017.500	589.486	80.007	19.995	103.251	20.207	1.943	0.488
1018.000	589.758	80.006	19.994	103.248	20.207	1.942	0.509
1018.500	590.010	80.007	19.995	103.245	20.212	1.664	0.523
1019.000	590.237	80.007	19.995	103.244	20.208	1.928	0.501
1019.500	590.491	80.006	19.995	103.247	20.204	2.195	0.480
1020.000	590.758	80.007	19.994	103.252	20.206	2.023	0.501
1020.500	591.047	80.008	19.995	103.255	20.206	2.051	0.539
1021.000	591.272	80.009	19.995	103.258	20.205	2.101	0.535
1021.500	591.554	80.007	19.996	103.258	20.206	2.034	0.511
1022.000	591.817	80.007	19.995	103.257	20.204	2.162	0.526
1022.500	592.044	80.008	19.994	103.254	20.204	2.171	0.517
1023.000	592.305	80.008	19.995	103.249	20.207	1.994	0.489
1023.500	592.544	80.008	19.995	103.248	20.205	2.114	0.494
1024.000	592.833	80.007	19.995	103.246	20.204	2.140	0.514
1024.500	593.096	80.006	19.995	103.246	20.206	2.047	0.540
1025.000	593.367	80.008	19.996	103.248	20.204	2.164	0.543
1025.500	593.593	80.009	19.995	103.252	20.204	2.158	0.515
1026.001	593.868	80.009	19.995	103.251	20.208	1.932	0.498
1026.500	594.104	80.008	19.994	103.252	20.209	1.825	0.506
1026.999	594.375	80.008	19.995	103.252	20.208	1.899	0.510
1027.499	594.653	80.008	19.995	103.251	20.209	1.829	0.528
1027.999	594.892	80.008	19.995	103.251	20.207	1.979	0.533
1028.499	595.143	80.007	19.994	103.253	20.204	2.166	0.503
1029.000	595.368	80.007	19.994	103.251	20.205	2.110	0.483
1029.500	595.637	80.009	19.995	103.247	20.206	2.034	0.485
1030.000	595.933	80.008	19.994	103.241	20.204	2.145	0.530
1030.500	596.149	80.008	19.994	103.236	20.206	2.047	0.538
1030.999	596.430	80.008	19.995	103.235	20.205	2.108	0.504
1031.499	596.680	80.007	19.994	103.238	20.207	1.947	0.514
1031.999	596.943	80.008	19.994	103.241	20.208	1.934	0.522
1032.500	597.173	80.006	19.994	103.248	20.204	2.145	0.503
1033.000	597.442	80.007	19.993	103.254	20.206	2.014	0.496
1033.500	597.652	80.007	19.994	103.256	20.207	1.990	0.489
1034.000	597.954	80.009	19.994	103.255	20.208	1.873	0.496
1034.499	598.183	80.008	19.994	103.253	20.209	1.851	0.522
1035.000	598.431	80.007	19.996	103.252	20.209	1.821	0.504
1035.501	598.662	80.005	19.996	103.251	20.211	1.725	0.478
1036.000	598.914	80.007	19.995	103.252	20.212	1.666	0.481
1036.499	599.192	80.006	19.995	103.252	20.212	1.655	0.507
1036.999	599.426	80.007	19.996	103.254	20.209	1.838	0.521
1037.499	599.680	80.006	19.995	103.255	20.206	2.016	0.499
1037.999	599.954	80.007	19.995	103.254	20.211	1.705	0.508
1038.499	600.219	80.007	19.995	103.253	20.212	1.632	0.533
1038.999	600.456	80.006	19.994	103.252	20.211	1.703	0.521
1039.500	600.745	80.006	19.994	103.252	20.212	1.643	0.514
1040.000	600.994	80.007	19.995	103.251	20.212	1.662	0.532
1040.500	601.262	80.005	19.995	103.245	20.212	1.634	0.528
1041.001	601.499	80.007	19.994	103.238	20.208	1.894	0.511
1041.501	601.785	80.006	19.995	103.232	20.209	1.851	0.514
1042.001	602.017	80.005	19.994	103.225	20.210	1.744	0.521
