Repository: ulfsri/fsri_materials_database

# Materials and Products Database

## 01_Data

Raw data generated from each apparatus are included here in plain-text format. The data is organized first by material, next by the short name of test apparatus used, and where applicable additional filtering by test settings.

### material.json

Each material directory contains a json file of the same name as the material. This file links the data stored in the repository as well as data and graphs produced by the accompanying scripts (__02_Scripts__) to the respective landing page for the material on the front-end website.

File: 01_Data/Wood_Stud/MCC/Wood_Stud_MCC_30K_min_211004_R2.txt (part 1 of 4)
Sample ID:	C:\MCC\MCC Cal\Test\Wood_Stud_MCC_30K_min_211004_R2.txt
Sample Weight (mg):	4.27
Heating Rate (C/s):	0.5
Combustor Temp (C):	900
N2 Flow Rate (cc/min):	80
O2 Flow Rate (cc/min):	20
Calibration File:	C:\MCC\MCC Cal\Coeff1 JN10440_30_210304.txt.txt
T Correction Coefficients:	0	1.024463	0
Time Shift (s):	14
*
Time (s)	Temperature (C)	N2 flow rate (cc/min)	O2 flow rate (cc/min)	Flow Rate (cc/min)	Oxygen (%)	HRR (W/g)	Heating rate (C/s)
0.000	107.895	79.996	19.996	100.702	20.049	0.312	0.019
0.499	107.885	79.994	19.996	100.701	20.048	0.403	0.022
1.000	107.895	79.994	19.996	100.700	20.049	0.308	0.001
1.500	107.868	79.995	19.995	100.699	20.053	0.032	-0.008
2.000	107.867	79.995	19.996	100.699	20.049	0.302	-0.022
2.500	107.889	79.995	19.996	100.699	20.050	0.248	-0.003
3.000	107.883	79.995	19.996	100.700	20.048	0.395	0.019
3.500	107.871	79.994	19.995	100.703	20.050	0.264	-0.001
4.000	107.837	79.994	19.996	100.705	20.052	0.114	-0.032
4.500	107.869	79.993	19.996	100.710	20.050	0.228	-0.025
5.000	107.883	79.994	19.995	100.712	20.051	0.190	0.022
5.500	107.873	79.995	19.995	100.713	20.050	0.206	0.025
6.000	107.846	79.994	19.996	100.711	20.049	0.317	-0.016
6.500	107.865	79.994	19.995	100.709	20.052	0.104	-0.022
7.000	107.885	79.996	19.995	100.708	20.049	0.309	0.016
7.500	107.845	79.995	19.995	100.706	20.050	0.236	0.010
8.000	107.851	79.995	19.997	100.706	20.047	0.469	-0.027
8.500	107.862	79.995	19.996	100.710	20.048	0.365	-0.008
9.000	107.855	79.996	19.995	100.713	20.047	0.441	0.011
9.500	107.835	79.996	19.995	100.714	20.049	0.277	-0.012
10.000	107.873	79.994	19.996	100.720	20.049	0.325	-0.005
10.500	107.867	79.994	19.995	100.726	20.047	0.487	0.025
11.000	107.866	79.995	19.995	100.729	20.046	0.529	0.012
11.500	107.816	79.996	19.996	100.731	20.047	0.429	-0.029
12.000	107.817	79.994	19.996	100.733	20.046	0.545	-0.050
12.500	107.842	79.995	19.997	100.735	20.045	0.599	-0.011
13.000	107.820	79.995	19.997	100.735	20.048	0.417	0.015
13.500	107.821	79.995	19.996	100.736	20.048	0.395	-0.009
14.000	107.831	79.996	19.996	100.738	20.044	0.696	-0.005
14.500	107.824	79.994	19.996	100.740	20.046	0.547	0.007
15.000	107.832	79.994	19.996	100.742	20.047	0.459	0.002
15.500	107.830	79.995	19.995	100.743	20.046	0.499	0.004
16.000	107.844	79.996	19.995	100.742	20.044	0.656	0.009
16.500	107.868	79.995	19.995	100.743	20.047	0.491	0.025
17.000	107.820	79.994	19.995	100.744	20.043	0.740	0.007
17.500	107.845	79.995	19.996	100.748	20.043	0.750	-0.024
18.000	107.855	79.994	19.997	100.752	20.043	0.786	0.006
18.500	107.907	79.995	19.996	100.760	20.042	0.804	0.049
19.000	107.886	79.995	19.997	100.765	20.038	1.127	0.047
19.500	107.899	79.994	19.997	100.768	20.041	0.878	0.012
20.000	107.912	79.994	19.997	100.769	20.039	1.047	0.009
20.500	107.944	79.996	19.996	100.772	20.038	1.125	0.035
21.000	107.931	79.995	19.996	100.772	20.038	1.147	0.032
21.501	108.009	79.996	19.997	100.774	20.035	1.308	0.042
22.001	107.956	79.995	19.996	100.777	20.036	1.300	0.045
22.500	108.001	79.996	19.997	100.780	20.033	1.505	0.009
23.000	107.998	79.994	19.996	100.782	20.033	1.485	0.017
23.500	108.044	79.995	19.996	100.785	20.034	1.381	0.043
24.000	108.017	79.995	19.995	100.792	20.032	1.535	0.031
24.500	108.091	79.994	19.996	100.799	20.032	1.557	0.033
25.000	108.082	79.994	19.996	100.806	20.034	1.393	0.056
25.500	108.108	79.994	19.996	100.815	20.030	1.698	0.041
26.000	108.102	79.993	19.996	100.824	20.030	1.734	0.019
26.500	108.146	79.993	19.998	100.832	20.027	1.921	0.029
27.000	108.198	79.993	19.997	100.837	20.027	1.898	0.067
27.500	108.248	79.994	19.997	100.841	20.028	1.870	0.099
28.000	108.267	79.995	19.997	100.843	20.026	1.977	0.086
28.500	108.324	79.995	19.996	100.845	20.025	2.089	0.072
29.000	108.348	79.994	19.996	100.846	20.023	2.227	0.079
29.500	108.374	79.993	19.997	100.848	20.025	2.091	0.065
30.000	108.427	79.994	19.996	100.850	20.023	2.245	0.064
30.500	108.507	79.993	19.996	100.851	20.022	2.310	0.106
31.000	108.485	79.994	19.997	100.853	20.025	2.063	0.096
31.500	108.529	79.993	19.996	100.855	20.022	2.326	0.040
32.000	108.550	79.995	19.996	100.862	20.018	2.619	0.043
32.499	108.627	79.994	19.997	100.870	20.016	2.707	0.081
32.999	108.684	79.994	19.996	100.880	20.019	2.537	0.116
33.499	108.719	79.994	19.996	100.888	20.018	2.573	0.113
33.999	108.785	79.993	19.996	100.897	20.016	2.732	0.096
34.499	108.816	79.994	19.997	100.904	20.015	2.800	0.099
34.999	108.858	79.992	19.997	100.903	20.015	2.786	0.085
35.499	108.949	79.994	19.996	100.903	20.013	2.938	0.103
35.999	108.970	79.994	19.995	100.904	20.015	2.794	0.123
36.499	109.060	79.995	19.996	100.907	20.013	2.962	0.111
36.999	109.144	79.994	19.995	100.907	20.014	2.922	0.142
37.499	109.251	79.995	19.995	100.913	20.013	2.928	0.182
37.999	109.256	79.994	19.995	100.915	20.009	3.235	0.152
38.499	109.400	79.994	19.995	100.915	20.011	3.133	0.131
38.999	109.416	79.995	19.995	100.911	20.011	3.125	0.154
39.499	109.515	79.995	19.996	100.906	20.006	3.473	0.138
39.999	109.546	79.996	19.995	100.904	20.008	3.300	0.123
40.499	109.648	79.996	19.995	100.904	20.008	3.306	0.131
40.999	109.740	79.995	19.995	100.906	20.009	3.264	0.164
41.499	109.818	79.995	19.995	100.906	20.009	3.242	0.182
41.999	109.875	79.995	19.996	100.911	20.011	3.105	0.152
42.499	109.941	79.995	19.996	100.914	20.008	3.338	0.129
42.999	110.044	79.995	19.996	100.918	20.009	3.280	0.146
43.499	110.131	79.995	19.996	100.923	20.007	3.386	0.180
43.999	110.217	79.996	19.996	100.930	20.008	3.318	0.181
44.499	110.313	79.995	19.996	100.932	20.009	3.284	0.177
44.999	110.371	79.995	19.995	100.929	20.008	3.318	0.168
45.499	110.492	79.997	19.995	100.925	20.009	3.248	0.166
45.999	110.571	79.996	19.995	100.922	20.007	3.405	0.189
46.499	110.662	79.996	19.995	100.918	20.006	3.487	0.185
46.999	110.773	79.997	19.995	100.915	20.008	3.346	0.186
47.499	110.868	79.996	19.995	100.916	20.005	3.521	0.204
47.999	110.954	79.997	19.995	100.922	20.004	3.643	0.194
48.499	111.056	79.996	19.995	100.926	20.007	3.428	0.184
48.999	111.206	79.996	19.996	100.930	20.009	3.250	0.220
49.499	111.303	79.995	19.996	100.933	20.006	3.453	0.250
49.999	111.396	79.997	19.995	100.936	20.007	3.380	0.218
50.499	111.531	79.994	19.995	100.936	20.008	3.366	0.209
50.999	111.613	79.995	19.996	100.937	20.008	3.362	0.223
51.499	111.731	79.995	19.996	100.937	20.005	3.553	0.208
51.999	111.806	79.996	19.995	100.937	20.004	3.627	0.196
52.499	111.948	79.995	19.995	100.937	20.005	3.541	0.205
52.999	112.069	79.995	19.995	100.937	20.003	3.678	0.240
53.499	112.148	79.994	19.996	100.937	20.005	3.564	0.232
53.999	112.285	79.994	19.996	100.937	20.007	3.395	0.208
54.499	112.415	79.995	19.995	100.938	20.003	3.684	0.242
54.999	112.550	79.993	19.995	100.939	20.004	3.618	0.265
55.499	112.682	79.995	19.996	100.941	20.004	3.600	0.266
56.000	112.846	79.994	19.995	100.944	20.002	3.800	0.282
56.500	112.933	79.994	19.995	100.944	20.002	3.780	0.274
56.999	113.068	79.995	19.995	100.943	20.003	3.730	0.236
57.499	113.195	79.995	19.995	100.942	20.003	3.698	0.242
57.999	113.318	79.995	19.996	100.941	20.003	3.698	0.256
58.499	113.455	79.995	19.996	100.938	20.001	3.865	0.255
58.999	113.582	79.997	19.995	100.938	20.001	3.815	0.262
59.499	113.696	79.995	19.995	100.938	20.004	3.646	0.252
59.999	113.844	79.995	19.996	100.938	19.999	3.992	0.251
60.500	113.988	79.996	19.995	100.938	20.003	3.715	0.277
61.001	114.111	79.996	19.995	100.938	20.001	3.821	0.280
61.500	114.242	79.995	19.997	100.938	19.999	4.004	0.260
61.999	114.403	79.997	19.997	100.938	20.005	3.578	0.272
62.499	114.545	79.996	19.996	100.941	20.001	3.847	0.297
62.999	114.707	79.997	19.996	100.942	20.005	3.548	0.304
63.500	114.859	79.997	19.996	100.948	20.006	3.514	0.309
64.000	114.996	79.995	19.996	100.954	20.006	3.472	0.302
64.499	115.170	79.996	19.995	100.958	20.001	3.845	0.300
65.000	115.307	79.997	19.995	100.957	20.004	3.630	0.311
65.500	115.444	79.997	19.995	100.959	20.003	3.717	0.292
65.999	115.597	79.997	19.995	100.955	20.004	3.594	0.282
66.499	115.727	79.997	19.995	100.951	20.001	3.841	0.286
66.999	115.886	79.997	19.994	100.948	20.002	3.789	0.286
67.499	116.070	79.997	19.995	100.948	19.998	4.102	0.316
67.999	116.235	79.998	19.995	100.947	19.999	4.016	0.346
68.499	116.370	79.998	19.994	100.949	20.002	3.781	0.324
68.999	116.505	79.996	19.996	100.953	20.003	3.680	0.284
69.499	116.688	79.998	19.994	100.960	20.001	3.829	0.294
70.000	116.844	79.997	19.995	100.964	20.000	3.891	0.329
70.500	116.984	79.998	19.995	100.967	20.000	3.938	0.318
70.999	117.196	79.996	19.994	100.967	20.002	3.797	0.324
71.499	117.360	79.998	19.995	100.967	20.001	3.879	0.364
71.999	117.525	79.997	19.996	100.967	20.004	3.659	0.353
72.499	117.669	79.998	19.995	100.967	20.000	3.895	0.319
72.999	117.825	79.996	19.995	100.969	20.003	3.687	0.304
73.499	117.990	79.997	19.995	100.972	19.999	4.000	0.310
73.999	118.159	79.997	19.996	100.973	20.003	3.735	0.328
74.499	118.373	79.998	19.995	100.972	19.998	4.076	0.359
74.999	118.523	79.998	19.997	100.972	19.997	4.124	0.373
75.499	118.700	79.996	19.996	100.971	19.995	4.269	0.345
75.999	118.854	79.997	19.995	100.971	20.002	3.813	0.329
76.499	119.082	79.995	19.995	100.969	20.000	3.958	0.356
76.999	119.252	79.996	19.995	100.965	19.997	4.140	0.390
77.499	119.448	79.996	19.995	100.962	19.998	4.040	0.382
77.999	119.603	79.995	19.996	100.961	19.999	4.010	0.358
78.499	119.825	79.995	19.995	100.960	19.999	3.962	0.364
78.999	119.983	79.994	19.995	100.961	19.998	4.046	0.379
79.499	120.151	79.995	19.995	100.963	19.998	4.068	0.353
79.999	120.340	79.996	19.996	100.966	19.998	4.082	0.342
80.499	120.506	79.995	19.996	100.968	20.000	3.908	0.356
81.000	120.697	79.996	19.995	100.970	19.997	4.163	0.356
81.500	120.908	79.996	19.996	100.971	20.000	3.948	0.379
81.999	121.063	79.996	19.995	100.973	19.996	4.191	0.384
82.499	121.302	79.995	19.998	100.973	19.998	4.100	0.380
82.999	121.469	79.996	19.997	100.973	19.999	3.968	0.400
83.499	121.660	79.995	19.996	100.972	19.998	4.086	0.382
83.999	121.830	79.996	19.997	100.972	19.997	4.151	0.359
84.499	122.067	79.994	19.997	100.968	19.997	4.112	0.384
84.999	122.289	79.995	19.996	100.965	19.997	4.159	0.433
85.499	122.466	79.993	19.995	100.964	19.999	3.998	0.429
85.999	122.628	79.995	19.996	100.964	19.998	4.074	0.369
86.499	122.814	79.995	19.997	100.965	19.997	4.122	0.343
86.999	123.035	79.995	19.996	100.968	20.001	3.839	0.378
87.499	123.223	79.995	19.997	100.971	19.998	4.088	0.408
87.999	123.422	79.995	19.998	100.970	20.001	3.867	0.398
88.499	123.605	79.996	19.996	100.969	19.997	4.181	0.384
88.999	123.775	79.995	19.997	100.970	19.999	3.982	0.367
89.499	124.000	79.995	19.996	100.970	19.998	4.106	0.374
89.999	124.194	79.995	19.997	100.970	20.000	3.914	0.407
90.499	124.374	79.994	19.996	100.971	19.998	4.078	0.396
90.999	124.585	79.994	19.997	100.972	19.999	3.964	0.383
91.499	124.800	79.995	19.997	100.972	20.000	3.940	0.409
91.999	124.983	79.994	19.996	100.973	19.997	4.151	0.412
92.500	125.214	79.994	19.997	100.973	19.997	4.167	0.406
93.001	125.405	79.996	19.997	100.973	19.995	4.259	0.418
93.501	125.596	79.995	19.997	100.973	19.997	4.130	0.402
94.000	125.802	79.996	19.997	100.974	19.999	4.020	0.389
94.499	126.020	79.993	19.996	100.974	19.996	4.229	0.410
94.999	126.187	79.995	19.996	100.973	19.998	4.046	0.405
95.499	126.423	79.994	19.996	100.973	19.996	4.221	0.395
96.000	126.642	79.995	19.996	100.974	19.994	4.345	0.429
96.500	126.841	79.994	19.995	100.973	19.994	4.375	0.436
96.999	127.027	79.994	19.996	100.973	19.994	4.341	0.401
97.500	127.269	79.995	19.996	100.973	19.996	4.235	0.406
98.000	127.471	79.994	19.994	100.973	19.994	4.390	0.436
98.499	127.656	79.994	19.996	100.973	19.993	4.438	0.416
98.999	127.906	79.995	19.996	100.973	19.997	4.125	0.411
99.499	128.102	79.996	19.996	100.973	19.994	4.386	0.440
99.999	128.320	79.994	19.995	100.974	19.998	4.090	0.430
100.499	128.534	79.996	19.995	100.975	19.997	4.114	0.423
100.999	128.758	79.994	19.996	100.974	19.993	4.426	0.435
101.499	128.979	79.994	19.995	100.975	19.995	4.267	0.441
101.999	129.160	79.995	19.996	100.975	19.996	4.227	0.424
102.499	129.415	79.995	19.996	100.974	19.994	4.359	0.419
102.999	129.598	79.995	19.996	100.975	19.996	4.223	0.437
103.499	129.823	79.995	19.996	100.974	19.993	4.422	0.423
103.999	130.047	79.996	19.996	100.974	19.995	4.287	0.429
104.499	130.257	79.994	19.996	100.974	19.993	4.454	0.442
104.999	130.476	79.996	19.997	100.974	19.993	4.470	0.431
105.499	130.705	79.994	19.995	100.974	19.993	4.410	0.438
106.000	130.889	79.995	19.997	100.974	19.991	4.560	0.430
106.500	131.149	79.995	19.997	100.975	19.997	4.173	0.429
106.999	131.361	79.995	19.996	100.975	19.997	4.115	0.458
107.499	131.584	79.994	19.996	100.975	19.994	4.354	0.454
107.999	131.802	79.994	19.995	100.975	19.994	4.348	0.438
108.499	132.040	79.993	19.996	100.975	19.995	4.322	0.448
109.000	132.261	79.994	19.997	100.975	19.993	4.406	0.458
109.501	132.466	79.994	19.996	100.975	19.994	4.376	0.443
110.000	132.701	79.994	19.997	100.976	19.994	4.378	0.433
110.499	132.891	79.994	19.997	100.976	19.993	4.406	0.432
110.999	133.143	79.994	19.997	100.976	19.992	4.504	0.434
111.499	133.346	79.994	19.996	100.976	19.995	4.307	0.449
111.999	133.587	79.994	19.997	100.976	19.992	4.550	0.449
112.499	133.819	79.995	19.996	100.976	19.994	4.398	0.458
112.999	134.058	79.995	19.996	100.976	19.992	4.520	0.472
113.499	134.274	79.992	19.996	100.976	19.994	4.398	0.463
113.999	134.526	79.995	19.996	100.975	19.994	4.392	0.461
114.499	134.726	79.994	19.996	100.975	19.994	4.345	0.460
114.999	134.935	79.995	19.996	100.975	19.994	4.388	0.430
115.499	135.202	79.994	19.996	100.976	19.994	4.355	0.443
115.999	135.442	79.993	19.998	100.978	19.996	4.215	0.491
116.499	135.665	79.993	19.997	100.978	19.996	4.193	0.485
116.999	135.877	79.994	19.997	100.979	19.996	4.195	0.449
117.499	136.146	79.994	19.996	100.983	19.994	4.349	0.458
117.999	136.375	79.994	19.997	100.984	19.998	4.092	0.489
118.499	136.623	79.995	19.998	100.985	19.997	4.148	0.488
118.999	136.839	79.994	19.996	100.985	19.996	4.209	0.471
119.499	137.061	79.995	19.996	100.984	19.994	4.403	0.451
119.999	137.318	79.996	19.996	100.980	19.995	4.283	0.458
120.499	137.519	79.996	19.996	100.979	19.997	4.139	0.469
120.999	137.789	79.996	19.995	100.977	19.997	4.137	0.464
121.499	138.062	79.995	19.996	100.977	19.997	4.177	0.507
121.999	138.266	79.995	19.996	100.976	19.992	4.484	0.510
122.499	138.524	79.996	19.995	100.977	19.995	4.323	0.470
123.000	138.754	79.996	19.996	100.977	19.997	4.153	0.475
123.500	138.970	79.997	19.996	100.976	19.998	4.078	0.467
123.999	139.195	79.997	19.995	100.976	19.996	4.209	0.443
124.499	139.438	79.997	19.996	100.976	19.998	4.080	0.454
124.999	139.686	79.996	19.997	100.976	19.999	4.006	0.479
125.499	139.969	79.997	19.996	100.976	20.000	3.920	0.511
125.999	140.198	79.996	19.996	100.977	19.998	4.042	0.521
126.500	140.449	79.996	19.995	100.976	19.998	4.042	0.496
127.000	140.671	79.997	19.996	100.977	20.000	3.928	0.477
127.499	140.915	79.998	19.996	100.976	19.998	4.048	0.470
127.999	141.167	79.996	19.996	100.976	19.996	4.201	0.481
128.500	141.421	79.996	19.996	100.974	19.996	4.187	0.501
129.000	141.645	79.996	19.995	100.974	19.998	4.054	0.493
129.500	141.894	79.996	19.996	100.973	19.999	3.972	0.476
130.000	142.153	79.996	19.996	100.973	19.997	4.160	0.490
130.500	142.408	79.997	19.996	100.973	19.996	4.207	0.511
131.000	142.680	79.997	19.994	100.976	19.995	4.273	0.520
131.500	142.888	79.996	19.995	100.978	19.996	4.225	0.503
132.000	143.148	79.995	19.997	100.978	19.998	4.066	0.475
132.500	143.415	79.997	19.996	100.978	19.997	4.130	0.498
133.000	143.652	79.995	19.996	100.979	19.998	4.060	0.515
133.500	143.886	79.996	19.996	100.975	19.994	4.331	0.487
134.000	144.135	79.996	19.996	100.974	19.997	4.178	0.476
134.500	144.408	79.995	19.996	100.974	19.996	4.253	0.503
135.000	144.616	79.995	19.995	100.973	19.998	4.094	0.502
135.500	144.866	79.997	19.995	100.974	19.995	4.279	0.470
136.000	145.114	79.995	19.995	100.974	19.997	4.146	0.478
136.500	145.400	79.996	19.996	100.974	19.992	4.518	0.516
137.000	145.627	79.997	19.995	100.974	19.996	4.206	0.523
137.500	145.929	79.996	19.996	100.973	19.997	4.142	0.521
138.000	146.172	79.996	19.995	100.973	19.995	4.322	0.537
138.500	146.392	79.997	19.996	100.973	19.996	4.200	0.504
139.000	146.645	79.995	19.995	100.973	19.998	4.083	0.468
139.500	146.884	79.996	19.997	100.973	19.998	4.096	0.483
140.000	147.152	79.996	19.995	100.972	19.999	4.020	0.500
140.500	147.409	79.997	19.997	100.972	19.997	4.146	0.516
141.000	147.664	79.998	19.995	100.970	19.996	4.190	0.518
141.500	147.898	79.997	19.995	100.970	19.997	4.124	0.501
142.000	148.136	79.996	19.994	100.970	19.996	4.249	0.481
142.500	148.376	79.996	19.997	100.970	20.000	3.947	0.475
143.000	148.621	79.997	19.994	100.968	19.997	4.132	0.481
143.500	148.887	79.997	19.995	100.970	19.995	4.275	0.498
144.000	149.125	79.996	19.996	100.969	19.996	4.208	0.508
144.500	149.385	79.995	19.995	100.968	19.998	4.064	0.501
145.000	149.617	79.997	19.995	100.968	19.998	4.100	0.495
145.500	149.875	79.998	19.996	100.970	19.998	4.040	0.491
146.000	150.123	79.997	19.996	100.969	19.998	4.108	0.498
146.500	150.381	79.997	19.998	100.969	19.998	4.067	0.506
147.000	150.653	79.998	19.997	100.968	19.997	4.133	0.518
147.500	150.884	79.997	19.996	100.963	19.997	4.179	0.517
148.000	151.123	79.996	19.996	100.957	19.999	3.995	0.486
148.500	151.359	79.997	19.997	100.951	20.002	3.768	0.472
149.000	151.605	79.998	19.997	100.951	19.997	4.164	0.479
149.500	151.872	79.997	19.996	100.952	19.999	4.005	0.498
150.000	152.116	79.998	19.996	100.953	19.997	4.166	0.512
150.500	152.390	79.998	19.996	100.956	19.999	3.992	0.515
151.000	152.608	79.997	19.996	100.963	19.997	4.114	0.505
151.500	152.861	79.996	19.996	100.964	19.999	3.978	0.482
152.000	153.118	79.997	19.997	100.962	20.001	3.881	0.491
152.500	153.372	79.997	19.995	100.964	20.000	3.921	0.510
153.000	153.622	79.997	19.996	100.965	19.999	4.027	0.508
153.500	153.894	79.997	19.995	100.963	19.999	3.995	0.514
154.000	154.111	79.997	19.996	100.962	19.996	4.202	0.506
154.500	154.382	79.997	19.995	100.964	19.996	4.202	0.488
155.000	154.621	79.997	19.995	100.967	19.996	4.218	0.499
155.500	154.854	79.997	19.997	100.969	19.998	4.066	0.491
156.000	155.083	79.997	19.995	100.967	19.998	4.072	0.467
156.500	155.384	79.995	19.995	100.960	19.998	4.078	0.496
157.000	155.658	79.996	19.996	100.953	19.998	4.063	0.552
157.500	155.851	79.994	19.995	100.949	19.998	4.049	0.521
158.000	156.145	79.994	19.994	100.946	19.995	4.292	0.477
158.500	156.403	79.994	19.996	100.944	19.996	4.186	0.520
159.000	156.648	79.994	19.996	100.944	19.994	4.360	0.527
159.500	156.929	79.996	19.995	100.948	19.996	4.250	0.514
160.000	157.147	79.994	19.995	100.952	19.994	4.360	0.513
160.500	157.412	79.996	19.995	100.956	19.998	4.081	0.491
161.000	157.653	79.995	19.996	100.962	19.998	4.053	0.495
161.500	157.881	79.994	19.995	100.968	19.999	3.981	0.488
162.000	158.142	79.995	19.995	100.971	19.996	4.250	0.479
162.500	158.404	79.994	19.994	100.965	19.997	4.173	0.506
163.000	158.658	79.995	19.995	100.962	19.995	4.296	0.520
163.500	158.901	79.995	19.994	100.958	19.996	4.238	0.506
164.000	159.184	79.997	19.995	100.953	19.997	4.151	0.511
164.500	159.410	79.994	19.995	100.949	19.995	4.262	0.518
165.000	159.658	79.994	19.996	100.952	19.997	4.171	0.492
165.500	159.927	79.995	19.995	100.956	19.995	4.262	0.496
166.000	160.144	79.995	19.996	100.958	19.997	4.109	0.501
166.500	160.421	79.995	19.995	100.960	19.999	4.025	0.490
167.000	160.656	79.995	19.996	100.959	19.997	4.125	0.504
167.500	160.949	79.994	19.995	100.955	19.998	4.051	0.520
168.000	161.151	79.995	19.995	100.949	19.998	4.103	0.511
168.500	161.437	79.993	19.996	100.948	19.996	4.185	0.492
169.000	161.659	79.995	19.995	100.949	19.997	4.167	0.498
169.500	161.927	79.993	19.995	100.949	19.997	4.119	0.499
170.000	162.175	79.996	19.995	100.948	19.997	4.129	0.502
170.501	162.413	79.994	19.997	100.947	19.999	4.021	0.500
171.001	162.659	79.994	19.995	100.943	20.000	3.904	0.485
171.500	162.902	79.996	19.996	100.939	20.000	3.912	0.487
172.000	163.148	79.995	19.996	100.938	19.996	4.185	0.489
172.500	163.406	79.994	19.995	100.940	19.996	4.251	0.497
173.000	163.628	79.995	19.996	100.943	19.997	4.141	0.492
173.500	163.908	79.995	19.996	100.942	19.997	4.133	0.491
174.000	164.143	79.995	19.996	100.943	19.999	3.989	0.508
174.500	164.449	79.996	19.994	100.943	19.996	4.219	0.528
175.000	164.663	79.995	19.996	100.943	19.995	4.262	0.531
175.500	164.954	79.995	19.996	100.941	20.001	3.838	0.513
176.000	165.188	79.995	19.996	100.941	20.000	3.956	0.515
176.500	165.467	79.995	19.996	100.940	19.999	3.980	0.519
177.000	165.704	79.995	19.996	100.940	19.999	4.027	0.514
177.500	165.982	79.995	19.995	100.938	19.997	4.129	0.515
178.000	166.242	79.994	19.997	100.937	19.999	4.009	0.526
178.500	166.458	79.995	19.996	100.937	19.998	4.051	0.507
179.000	166.717	79.995	19.997	100.937	20.000	3.926	0.476
179.500	166.972	79.995	19.996	100.938	19.999	4.018	0.495
180.000	167.207	79.995	19.996	100.939	20.001	3.858	0.502
180.500	167.490	79.995	19.996	100.940	19.999	3.986	0.504
181.000	167.718	79.995	19.997	100.940	19.999	4.024	0.515
181.500	167.967	79.995	19.996	100.940	19.998	4.043	0.494
182.000	168.256	79.994	19.996	100.939	19.999	3.964	0.507
182.500	168.481	79.998	19.996	100.939	20.000	3.942	0.526
183.000	168.728	79.995	19.996	100.939	19.996	4.227	0.493
183.500	168.958	79.994	19.996	100.939	19.997	4.125	0.474
184.000	169.221	79.996	19.995	100.939	19.997	4.119	0.485
184.500	169.494	79.995	19.996	100.940	19.999	3.976	0.515
185.000	169.739	79.995	19.995	100.940	19.999	3.964	0.527
185.500	169.981	79.994	19.995	100.939	19.999	3.994	0.502
186.000	170.213	79.996	19.995	100.939	19.999	3.964	0.481
186.500	170.495	79.994	19.996	100.939	19.997	4.123	0.494
187.000	170.732	79.994	19.996	100.937	19.999	3.980	0.517
187.500	170.967	79.995	19.996	100.937	20.001	3.828	0.495
188.000	171.247	79.995	19.996	100.937	20.000	3.934	0.493
188.500	171.445	79.994	19.996	100.937	20.001	3.844	0.496
189.000	171.740	79.995	19.996	100.937	20.002	3.779	0.485
189.500	171.966	79.994	19.996	100.936	20.002	3.794	0.507
190.000	172.238	79.996	19.996	100.936	20.000	3.944	0.509
190.500	172.488	79.995	19.996	100.935	19.999	4.020	0.510
191.000	172.762	79.993	19.995	100.935	19.998	4.058	0.523
191.500	173.000	79.994	19.996	100.934	20.002	3.749	0.518
192.000	173.213	79.994	19.997	100.935	20.000	3.908	0.482
192.500	173.512	79.995	19.997	100.935	20.001	3.816	0.482
193.000	173.775	79.996	19.998	100.934	20.000	3.936	0.537
193.500	174.028	79.994	19.997	100.934	20.001	3.884	0.539
194.000	174.276	79.994	19.996	100.934	20.002	3.765	0.508
194.500	174.507	79.995	19.996	100.934	20.002	3.777	0.490
195.000	174.759	79.994	19.997	100.933	20.001	3.822	0.481
195.500	174.986	79.994	19.996	100.934	20.003	3.717	0.481
196.000	175.209	79.994	19.996	100.934	20.001	3.836	0.464
196.500	175.521	79.994	19.997	100.934	20.004	3.653	0.493
197.000	175.705	79.995	19.997	100.934	20.002	3.774	0.515
197.500	175.940	79.994	19.996	100.934	20.000	3.902	0.457
198.000	176.210	79.995	19.995	100.934	19.999	3.986	0.463
198.500	176.499	79.995	19.997	100.933	20.000	3.918	0.533
199.000	176.741	79.995	19.997	100.933	20.001	3.874	0.545
199.500	177.000	79.995	19.996	100.932	20.001	3.876	0.515
200.000	177.237	79.996	19.996	100.931	19.998	4.082	0.498
200.500	177.502	79.996	19.997	100.931	20.001	3.886	0.499
201.000	177.763	79.996	19.997	100.931	20.001	3.832	0.514
201.500	177.998	79.995	19.997	100.932	19.998	4.044	0.511
202.000	178.276	79.996	19.997	100.932	20.001	3.864	0.505
202.500	178.473	79.997	19.997	100.932	20.000	3.890	0.495
203.000	178.757	79.996	19.996	100.932	20.002	3.812	0.478
203.500	178.980	79.996	19.998	100.932	20.001	3.884	0.494
204.000	179.226	79.996	19.998	100.932	20.001	3.860	0.488
204.500	179.478	79.996	19.997	100.932	20.001	3.842	0.483
205.000	179.715	79.996	19.998	100.932	20.002	3.771	0.493
205.500	179.956	79.997	19.996	100.931	20.006	3.496	0.484
206.000	180.204	79.996	19.998	100.931	20.001	3.882	0.483
206.500	180.490	79.996	19.997	100.931	19.999	4.018	0.511
207.000	180.693	79.996	19.997	100.933	20.004	3.647	0.512
207.500	180.919	79.996	19.996	100.933	20.004	3.651	0.459
208.000	181.195	79.996	19.997	100.935	20.002	3.759	0.465
208.500	181.441	79.996	19.998	100.934	20.001	3.884	0.511
209.000	181.688	79.997	19.997	100.933	20.000	3.920	0.507
209.500	181.960	79.995	19.997	100.931	20.002	3.801	0.506
210.000	182.224	79.997	19.997	100.931	19.999	4.008	0.528
210.500	182.428	79.997	19.996	100.929	20.002	3.785	0.502
211.000	182.694	79.996	19.997	100.929	20.000	3.924	0.469
211.500	182.906	79.995	19.997	100.931	20.003	3.701	0.474
212.000	183.164	79.995	19.997	100.930	20.005	3.572	0.474
212.500	183.441	79.996	19.997	100.930	20.003	3.725	0.502
213.000	183.651	79.996	19.997	100.929	20.005	3.561	0.511
213.500	183.898	79.996	19.997	100.929	20.002	3.809	0.472
214.000	184.138	79.995	19.996	100.929	20.005	3.585	0.472
214.500	184.374	79.996	19.995	100.930	20.003	3.721	0.481
215.000	184.643	79.995	19.996	100.929	20.006	3.484	0.491
215.500	184.854	79.996	19.996	100.928	20.004	3.651	0.492
216.000	185.108	79.996	19.996	100.927	20.007	3.376	0.472
216.500	185.420	79.996	19.996	100.927	20.003	3.701	0.516
217.000	185.641	79.996	19.996	100.927	20.005	3.520	0.549
217.500	185.909	79.995	19.996	100.929	20.004	3.635	0.511
218.000	186.141	79.996	19.995	100.931	20.005	3.548	0.495
218.500	186.415	79.995	19.996	100.930	20.002	3.749	0.503
219.000	186.669	79.996	19.995	100.925	20.002	3.811	0.517
219.500	186.935	79.996	19.996	100.925	20.005	3.569	0.524
220.000	187.200	79.996	19.995	100.924	20.004	3.663	0.525
220.500	187.415	79.996	19.995	100.924	20.007	3.392	0.506
221.000	187.683	79.996	19.995	100.925	20.004	3.643	0.482
221.500	187.892	79.997	19.995	100.925	20.005	3.548	0.481
222.000	188.132	79.995	19.996	100.923	20.003	3.701	0.463
222.500	188.396	79.997	19.996	100.924	20.004	3.623	0.476
223.000	188.647	79.997	19.997	100.923	20.002	3.789	0.509
223.500	188.869	79.996	19.995	100.924	20.004	3.595	0.494
224.000	189.092	79.997	19.994	100.927	20.002	3.761	0.459
224.500	189.368	79.998	19.995	100.928	20.002	3.755	0.472
225.000	189.618	79.997	19.996	100.928	20.004	3.607	0.513
225.500	189.895	79.997	19.995	100.927	20.001	3.858	0.527
226.000	190.110	79.997	19.996	100.927	20.004	3.593	0.510
226.500	190.344	79.997	19.995	100.928	20.003	3.673	0.471
227.000	190.652	79.997	19.994	100.930	20.005	3.556	0.495
227.500	190.877	79.997	19.995	100.930	20.003	3.705	0.537
228.000	191.143	79.997	19.995	100.929	20.003	3.731	0.512
228.500	191.350	79.998	19.995	100.927	20.003	3.702	0.482
229.000	191.630	79.997	19.996	100.927	20.000	3.905	0.480
229.500	191.861	79.998	19.995	100.926	20.002	3.759	0.499
230.000	192.088	79.996	19.995	100.927	20.004	3.620	0.485
230.500	192.369	79.998	19.995	100.926	20.000	3.893	0.483
231.000	192.611	79.997	19.997	100.925	20.003	3.669	0.515
231.500	192.811	79.998	19.996	100.920	20.003	3.681	0.482
232.000	193.072	79.997	19.997	100.918	20.003	3.711	0.452
232.500	193.294	79.998	19.995	100.917	20.001	3.827	0.473
233.000	193.549	79.998	19.996	100.919	20.002	3.745	0.480
233.500	193.842	79.998	19.996	100.923	20.005	3.588	0.512
234.000	194.079	79.998	19.996	100.929	20.002	3.785	0.539
234.500	194.334	79.996	19.996	100.929	20.004	3.621	0.511
235.000	194.536	79.998	19.996	100.929	20.006	3.504	0.474
235.500	194.820	79.995	19.996	100.929	20.002	3.761	0.471
236.000	195.028	79.996	19.996	100.929	20.003	3.735	0.489
236.500	195.271	79.996	19.996	100.930	20.003	3.695	0.472
237.000	195.514	79.996	19.994	100.931	20.000	3.904	0.469
237.500	195.735	79.995	19.996	100.929	20.004	3.605	0.476
238.000	195.985	79.995	19.995	100.924	20.002	3.787	0.467
238.500	196.255	79.996	19.995	100.917	20.000	3.956	0.495
239.000	196.464	79.995	19.995	100.914	19.999	3.976	0.500
239.500	196.728	79.995	19.996	100.907	19.996	4.223	0.476
240.000	196.985	79.996	19.995	100.908	20.001	3.848	0.497
240.500	197.172	79.995	19.995	100.914	20.000	3.932	0.482
241.000	197.461	79.995	19.996	100.918	19.997	4.128	0.460
241.500	197.730	79.994	19.995	100.921	19.999	3.978	0.517
242.000	197.953	79.997	19.995	100.928	20.001	3.841	0.524
242.500	198.178	79.995	19.996	100.929	20.001	3.829	0.470
243.000	198.441	79.995	19.995	100.926	20.001	3.874	0.468
243.500	198.709	79.995	19.995	100.924	19.999	4.030	0.509
244.000	198.921	79.994	19.995	100.923	20.000	3.948	0.506
244.500	199.175	79.995	19.996	100.921	20.001	3.854	0.473
245.000	199.401	79.995	19.995	100.918	19.999	3.994	0.473
245.500	199.623	79.995	19.996	100.922	20.002	3.799	0.464
246.000	199.901	79.995	19.994	100.927	19.999	3.980	0.475
246.500	200.102	79.996	19.995	100.926	20.000	3.888	0.490
247.000	200.355	79.997	19.996	100.924	20.003	3.689	0.466
247.500	200.625	79.996	19.996	100.928	19.999	3.990	0.489
248.000	200.854	79.996	19.995	100.926	20.001	3.823	0.511
248.500	201.097	79.994	19.995	100.926	20.003	3.669	0.485
249.000	201.342	79.995	19.994	100.928	20.002	3.801	0.480
249.500	201.593	79.997	19.995	100.932	20.000	3.904	0.492
250.000	201.801	79.995	19.995	100.932	19.999	4.016	0.478
250.500	202.064	79.995	19.995	100.934	19.998	4.062	0.465
251.000	202.280	79.994	19.994	100.933	19.998	4.040	0.475
251.500	202.564	79.997	19.996	100.927	19.998	4.036	0.490
252.000	202.800	79.996	19.996	100.923	19.999	3.986	0.510
252.500	203.022	79.995	19.996	100.923	20.001	3.849	0.489
253.000	203.261	79.996	19.996	100.923	20.001	3.875	0.459
253.500	203.519	79.995	19.995	100.923	20.002	3.791	0.479
254.000	203.749	79.996	19.995	100.928	20.000	3.927	0.493
254.500	204.017	79.995	19.995	100.929	20.000	3.919	0.493
255.000	204.219	79.996	19.996	100.930	20.002	3.785	0.484
255.500	204.501	79.995	19.997	100.928	19.998	4.053	0.477
256.000	204.736	79.996	19.995	100.926	19.997	4.120	0.501
256.500	204.988	79.995	19.995	100.927	19.997	4.124	0.502
257.000	205.210	79.996	19.995	100.929	19.998	4.102	0.480
257.500	205.471	79.995	19.995	100.929	19.997	4.122	0.478
258.000	205.718	79.997	19.996	100.927	19.997	4.174	0.496
258.500	205.997	79.995	19.995	100.927	19.997	4.124	0.517
259.000	206.217	79.996	19.996	100.926	19.997	4.120	0.512
259.500	206.473	79.996	19.995	100.926	19.998	4.048	0.487
260.000	206.725	79.996	19.995	100.924	19.999	4.020	0.492
260.500	206.963	79.996	19.996	100.921	19.997	4.121	0.499
261.000	207.234	79.996	19.996	100.921	19.998	4.060	0.499
261.500	207.457	79.995	19.996	100.921	19.997	4.108	0.502
262.000	207.722	79.994	19.996	100.921	20.000	3.909	0.491
262.500	207.989	79.994	19.996	100.920	19.997	4.116	0.510
263.000	208.231	79.996	19.996	100.921	19.998	4.089	0.521
263.500	208.454	79.994	19.996	100.923	19.995	4.292	0.487
264.000	208.687	79.997	19.997	100.923	19.997	4.134	0.461
264.500	208.949	79.995	19.996	100.920	19.999	4.029	0.475
265.000	209.157	79.994	19.995	100.918	20.000	3.955	0.482
265.500	209.405	79.995	19.996	100.916	20.000	3.911	0.463
266.000	209.652	79.995	19.996	100.911	19.992	4.485	0.475
266.500	209.941	79.996	19.996	100.907	19.994	4.363	0.515
267.000	210.173	79.995	19.997	100.908	19.995	4.313	0.529
267.500	210.425	79.994	19.996	100.914	19.998	4.104	0.503
268.000	210.627	79.995	19.998	100.918	19.996	4.237	0.469
268.500	210.911	79.995	19.996	100.918	19.994	4.355	0.470
269.000	211.109	79.994	19.996	100.917	19.996	4.245	0.484
269.500	211.337	79.994	19.996	100.920	19.996	4.205	0.454
270.000	211.599	79.994	19.996	100.918	19.995	4.287	0.458
270.500	211.869	79.995	19.997	100.920	19.993	4.423	0.511
271.000	212.081	79.995	19.995	100.927	19.994	4.363	0.507
271.500	212.340	79.996	19.997	100.930	19.995	4.299	0.476
272.000	212.592	79.996	19.995	100.927	19.995	4.290	0.491
272.500	212.838	79.995	19.995	100.922	19.993	4.447	0.504
273.000	213.052	79.996	19.996	100.914	19.994	4.387	0.479
273.500	213.340	79.993	19.997	100.908	19.994	4.399	0.481
274.000	213.554	79.995	19.997	100.904	19.991	4.619	0.502
274.500	213.844	79.995	19.996	100.902	19.994	4.401	0.503
275.000	214.053	79.997	19.996	100.906	19.993	4.467	0.501
275.500	214.304	79.998	19.996	100.907	19.990	4.634	0.479
276.000	214.583	79.996	19.995	100.906	19.993	4.421	0.495
276.500	214.804	79.996	19.996	100.906	19.992	4.490	0.516
277.000	215.032	79.997	19.996	100.910	19.991	4.592	0.475
277.500	215.269	79.997	19.996	100.910	19.992	4.508	0.457
278.000	215.536	79.996	19.996	100.912	19.989	4.764	0.484
278.500	215.792	79.996	19.996	100.915	19.993	4.464	0.513
279.000	216.016	79.997	19.996	100.919	19.989	4.763	0.502
279.500	216.276	79.997	19.996	100.916	19.990	4.662	0.483
280.000	216.506	79.997	19.996	100.916	19.992	4.494	0.487
280.500	216.736	79.997	19.996	100.920	19.993	4.446	0.475
281.000	217.039	79.998	19.997	100.924	19.992	4.512	0.497
281.500	217.235	79.996	19.995	100.921	19.989	4.767	0.516
282.000	217.463	79.996	19.995	100.922	19.990	4.676	0.461
282.500	217.741	79.996	19.996	100.919	19.989	4.750	0.465
283.000	217.967	79.997	19.995	100.912	19.993	4.417	0.505
283.500	218.216	79.997	19.995	100.907	19.990	4.674	0.489
284.000	218.460	79.997	19.996	100.906	19.992	4.537	0.484
284.500	218.676	79.998	19.996	100.907	19.989	4.740	0.476
285.000	218.919	79.996	19.996	100.909	19.990	4.646	0.460
285.500	219.219	79.997	19.995	100.915	19.988	4.837	0.502
286.000	219.431	79.997	19.996	100.920	19.990	4.638	0.527
286.500	219.656	79.996	19.996	100.926	19.992	4.532	0.474
287.000	219.873	79.997	19.995	100.922	19.986	4.963	0.439
287.500	220.144	79.998	19.996	100.922	19.988	4.784	0.465
288.000	220.380	79.996	19.997	100.922	19.991	4.616	0.498
288.500	220.628	79.996	19.996	100.921	19.987	4.914	0.495
289.000	220.844	79.996	19.997	100.920	19.989	4.728	0.474
289.500	221.128	79.996	19.997	100.924	19.988	4.830	0.483
290.000	221.347	79.995	19.996	100.926	19.991	4.570	0.502
290.500	221.599	79.994	19.997	100.925	19.992	4.534	0.487
291.000	221.848	79.996	19.997	100.925	19.989	4.737	0.486
291.500	222.080	79.995	19.997	100.924	19.990	4.640	0.491
292.000	222.296	79.997	19.996	100.925	19.992	4.544	0.464
292.500	222.560	79.996	19.997	100.924	19.991	4.572	0.464
293.000	222.775	79.995	19.996	100.922	19.989	4.752	0.480
293.500	223.078	79.996	19.996	100.919	19.993	4.475	0.498
294.000	223.276	79.995	19.996	100.917	19.992	4.488	0.509
294.500	223.532	79.995	19.996	100.911	19.992	4.512	0.478
295.000	223.787	79.995	19.996	100.909	19.990	4.650	0.483
295.500	224.042	79.995	19.996	100.911	19.989	4.709	0.511
296.000	224.269	79.995	19.997	100.916	19.987	4.901	0.496
296.500	224.493	79.994	19.997	100.920	19.989	4.733	0.466
297.000	224.720	79.995	19.997	100.926	19.984	5.076	0.451
297.500	225.019	79.996	19.998	100.926	19.984	5.128	0.488
298.000	225.237	79.994	19.995	100.924	19.985	5.036	0.521
298.500	225.501	79.997	19.996	100.917	19.984	5.094	0.500
299.000	225.694	79.994	19.997	100.911	19.981	5.289	0.470
299.500	225.974	79.995	19.997	100.908	19.982	5.269	0.465
300.000	226.175	79.995	19.996	100.910	19.983	5.171	0.477
300.500	226.443	79.997	19.995	100.913	19.982	5.265	0.476
301.000	226.647	79.997	19.997	100.918	19.979	5.460	0.471
301.500	226.928	79.997	19.996	100.924	19.980	5.413	0.478
302.000	227.174	79.996	19.995	100.927	19.981	5.325	0.506
302.500	227.381	79.997	19.995	100.926	19.981	5.339	0.490
303.000	227.644	79.997	19.996	100.921	19.980	5.369	0.461
303.500	227.911	79.996	19.996	100.920	19.982	5.279	0.500
304.000	228.162	79.997	19.995	100.920	19.982	5.265	0.524
304.500	228.431	79.997	19.995	100.920	19.978	5.554	0.519
305.000	228.688	79.998	19.995	100.921	19.980	5.381	0.523
305.500	228.941	79.999	19.995	100.922	19.978	5.570	0.518
306.000	229.175	79.998	19.995	100.925	19.979	5.488	0.498
306.500	229.434	79.997	19.995	100.927	19.979	5.498	0.490
307.000	229.697	79.997	19.994	100.926	19.980	5.405	0.508
307.500	229.916	79.998	19.994	100.924	19.978	5.522	0.502
308.000	230.132	79.998	19.996	100.928	19.979	5.494	0.458
308.500	230.379	79.999	19.994	100.928	19.973	5.905	0.449
309.000	230.633	79.996	19.994	100.927	19.975	5.783	0.482
309.500	230.878	79.999	19.995	100.930	19.975	5.765	0.500
310.000	231.102	79.997	19.996	100.933	19.973	5.903	0.484
310.500	231.389	79.998	19.994	100.934	19.976	5.710	0.490
311.000	231.600	79.997	19.994	100.935	19.974	5.861	0.504
311.500	231.822	79.997	19.996	100.934	19.974	5.833	0.466
312.000	232.090	79.997	19.995	100.934	19.972	6.018	0.461
312.500	232.299	79.998	19.995	100.933	19.970	6.144	0.483
313.000	232.565	79.997	19.995	100.931	19.971	6.075	0.476
313.500	232.777	79.996	19.996	100.931	19.968	6.278	0.477
314.000	233.061	79.999	19.996	100.928	19.972	6.019	0.487
314.500	233.288	79.998	19.995	100.927	19.968	6.280	0.504
315.000	233.511	79.997	19.995	100.927	19.971	6.073	0.481
315.500	233.747	79.998	19.996	100.928	19.971	6.092	0.454
316.000	234.006	79.997	19.995	100.928	19.969	6.190	0.477
316.500	234.229	79.996	19.996	100.931	19.967	6.343	0.488
317.000	234.504	79.996	19.995	100.932	19.968	6.319	0.489
317.500	234.735	79.996	19.995	100.932	19.968	6.280	0.502
318.000	234.999	79.995	19.996	100.932	19.969	6.212	0.501
318.500	235.209	79.997	19.995	100.932	19.965	6.473	0.485
319.000	235.454	79.996	19.995	100.931	19.968	6.302	0.464
319.500	235.694	79.996	19.995	100.931	19.969	6.184	0.470
320.000	235.939	79.996	19.995	100.931	19.968	6.298	0.485
320.500	236.198	79.996	19.996	100.931	19.970	6.168	0.495
321.000	236.420	79.996	19.996	100.931	19.966	6.438	0.492
321.500	236.661	79.996	19.996	100.932	19.964	6.558	0.472
322.000	236.929	79.996	19.996	100.933	19.965	6.473	0.486
322.500	237.140	79.996	19.997	100.934	19.962	6.705	0.494
323.000	237.399	79.996	19.995	100.933	19.962	6.738	0.475
323.500	237.656	79.996	19.996	100.931	19.963	6.680	0.493
324.000	237.859	79.996	19.995	100.926	19.964	6.609	0.488
324.500	238.138	79.996	19.995	100.925	19.964	6.599	0.471
325.000	238.375	79.995	19.996	100.924	19.962	6.762	0.499
325.500	238.604	79.995	19.995	100.924	19.961	6.822	0.491
326.000	238.878	79.998	19.995	100.926	19.957	7.112	0.484
326.500	239.086	79.997	19.996	100.930	19.957	7.059	0.492
327.000	239.339	79.997	19.997	100.932	19.959	6.913	0.471
327.500	239.588	79.997	19.996	100.933	19.959	6.969	0.482
328.000	239.813	79.995	19.995	100.932	19.959	6.929	0.488
328.500	240.074	79.997	19.995	100.932	19.956	7.156	0.480
329.000	240.324	79.994	19.996	100.932	19.956	7.204	0.498
329.500	240.542	79.997	19.995	100.930	19.956	7.132	0.490
330.000	240.779	79.996	19.996	100.931	19.953	7.380	0.462
330.500	241.047	79.995	19.997	100.937	19.955	7.258	0.480
331.000	241.284	79.996	19.995	100.924	19.950	7.615	0.505
331.500	241.557	79.997	19.996	100.905	19.951	7.535	0.508
332.000	241.769	79.996	19.995	100.891	19.949	7.671	0.498
332.500	242.037	79.997	19.995	100.880	19.949	7.708	0.482
333.000	242.283	79.997	19.995	100.870	19.952	7.459	0.497
333.500	242.537	79.997	19.995	100.882	19.953	7.363	0.507
334.000	242.794	79.997	19.996	100.925	19.953	7.411	0.505
334.500	243.059	79.998	19.996	100.961	19.954	7.349	0.516
335.000	243.282	79.997	19.996	100.979	19.945	7.953	0.505
335.500	243.540	79.996	19.995	100.983	19.952	7.499	0.484
336.000	243.805	79.998	19.996	100.985	19.948	7.756	0.502
336.500	244.010	79.997	19.995	100.963	19.946	7.903	0.497
337.000	244.256	79.997	19.995	100.943	19.944	8.021	0.460
337.500	244.516	79.997	19.995	100.935	19.946	7.899	0.478
338.000	244.756	79.998	19.995	100.935	19.946	7.921	0.503
338.500	245.010	79.996	19.996	100.934	19.946	7.878	0.497
339.000	245.279	79.998	19.995	100.933	19.945	7.983	0.509
339.500	245.485	79.997	19.996	100.933	19.943	8.119	0.499
340.000	245.765	79.996	19.996	100.933	19.945	8.005	0.480
340.500	245.953	79.997	19.996	100.933	19.946	7.925	0.477
341.000	246.226	79.997	19.995	100.933	19.944	8.034	0.464
341.500	246.482	79.996	19.995	100.934	19.944	8.069	0.495
342.000	246.698	79.999	19.994	100.934	19.941	8.276	0.501
342.500	246.958	79.997	19.995	100.933	19.941	8.305	0.474
343.000	247.188	79.996	19.995	100.933	19.939	8.394	0.483
343.500	247.492	79.996	19.996	100.933	19.940	8.356	0.512
344.000	247.739	79.997	19.995	100.935	19.940	8.341	0.542
344.500	247.965	79.996	19.996	100.935	19.938	8.529	0.512
345.000	248.184	79.995	19.995	100.936	19.937	8.581	0.459
345.500	248.419	79.996	19.995	100.937	19.940	8.332	0.449
346.000	248.673	79.994	19.996	100.937	19.938	8.469	0.471
346.500	248.927	79.996	19.995	100.935	19.933	8.847	0.498
347.000	249.178	79.994	19.996	100.936	19.934	8.792	0.507
347.500	249.435	79.995	19.994	100.936	19.933	8.842	0.507
348.000	249.711	79.995	19.996	100.936	19.931	9.014	0.520
