Repository: ulfsri/fsri_materials_database

# Materials and Products Database

## 01_Data

Raw data generated from each apparatus are included here in plain-text format. The data is organized first by material, next by the short name of test apparatus used, and where applicable additional filtering by test settings.

### material.json

Each material directory contains a json file of the same name as the material. This file links the data stored in the repository as well as data and graphs produced by the accompanying scripts (__02_Scripts__) to the respective landing page for the material on the front-end website.

File: 01_Data/Wood_Stud/MCC/Wood_Stud_MCC_30K_min_211004_R3.txt (part 1 of 4)
Sample ID:	C:\MCC\MCC Cal\Test\Wood_Stud_MCC_30K_min_211004_R3.txt
Sample Weight (mg):	4.67
Heating Rate (C/s):	0.5
Combustor Temp (C):	900
N2 Flow Rate (cc/min):	80
O2 Flow Rate (cc/min):	20
Calibration File:	C:\MCC\MCC Cal\Coeff1 JN10440_30_210304.txt.txt
T Correction Coefficients:	0	1.024463	0
Time Shift (s):	14
*
Time (s)	Temperature (C)	N2 flow rate (cc/min)	O2 flow rate (cc/min)	Flow Rate (cc/min)	Oxygen (%)	HRR (W/g)	Heating rate (C/s)
0.000	106.432	80.003	19.997	100.848	19.903	-0.068	0.002
0.500	106.433	80.002	19.997	100.848	19.904	-0.072	-0.008
1.000	106.414	80.002	19.995	100.849	19.905	-0.165	-0.016
1.500	106.427	80.002	19.996	100.850	19.906	-0.216	-0.012
2.000	106.444	80.002	19.995	100.847	19.905	-0.167	0.012
2.500	106.451	80.003	19.996	100.845	19.903	-0.026	0.027
3.000	106.429	80.003	19.995	100.845	19.902	0.053	0.005
3.500	106.413	80.003	19.995	100.845	19.903	-0.061	-0.027
4.000	106.422	80.004	19.996	100.846	19.901	0.068	-0.023
4.500	106.433	80.003	19.995	100.849	19.905	-0.150	0.007
5.000	106.468	80.004	19.994	100.851	19.905	-0.176	0.034
5.500	106.465	80.003	19.994	100.851	19.904	-0.105	0.039
6.000	106.421	80.004	19.995	100.850	19.900	0.136	-0.008
6.500	106.465	80.003	19.996	100.850	19.904	-0.073	-0.023
7.000	106.461	80.003	19.996	100.850	19.906	-0.207	0.020
7.500	106.433	80.003	19.995	100.850	19.907	-0.290	0.004
8.000	106.450	80.003	19.996	100.850	19.901	0.064	-0.022
8.500	106.426	80.002	19.995	100.848	19.902	0.022	-0.009
9.000	106.422	80.003	19.995	100.847	19.900	0.152	-0.017
9.500	106.379	80.002	19.994	100.847	19.899	0.209	-0.037
10.000	106.419	80.002	19.995	100.847	19.903	-0.040	-0.025
10.500	106.411	80.003	19.994	100.847	19.900	0.183	0.014
11.000	106.439	80.002	19.994	100.849	19.902	0.039	0.026
11.500	106.408	80.002	19.994	100.851	19.901	0.110	0.009
12.000	106.440	80.001	19.995	100.852	19.900	0.156	-0.001
12.500	106.384	80.003	19.995	100.852	19.902	-0.002	-0.012
13.000	106.401	80.002	19.995	100.854	19.898	0.266	-0.032
13.500	106.429	80.002	19.996	100.854	19.897	0.352	0.003
14.000	106.389	80.000	19.994	100.857	19.897	0.358	0.016
14.500	106.428	80.002	19.996	100.861	19.895	0.492	-0.006
15.000	106.425	80.000	19.996	100.869	19.897	0.356	0.018
15.500	106.409	80.002	19.996	100.876	19.895	0.479	0.009
16.000	106.424	80.002	19.995	100.885	19.894	0.567	-0.010
16.500	106.449	80.002	19.995	100.890	19.895	0.518	0.020
17.000	106.464	80.002	19.995	100.895	19.894	0.591	0.040
17.500	106.447	80.003	19.996	100.895	19.895	0.529	0.019
18.000	106.441	80.003	19.995	100.896	19.893	0.655	-0.013
18.500	106.470	80.001	19.995	100.896	19.894	0.598	0.000
19.000	106.490	80.001	19.995	100.896	19.895	0.532	0.036
19.500	106.493	80.000	19.995	100.895	19.892	0.694	0.036
20.000	106.492	80.002	19.996	100.894	19.891	0.782	0.012
20.500	106.484	80.002	19.995	100.894	19.893	0.659	-0.004
21.000	106.539	80.003	19.995	100.898	19.892	0.708	0.019
21.500	106.564	80.001	19.996	100.899	19.890	0.831	0.063
22.000	106.550	80.002	19.995	100.903	19.891	0.752	0.046
22.500	106.560	80.002	19.995	100.910	19.887	1.013	0.004
23.000	106.610	80.003	19.996	100.916	19.887	1.070	0.028
23.500	106.593	80.003	19.995	100.917	19.889	0.934	0.046
24.000	106.611	80.002	19.995	100.923	19.886	1.103	0.017
24.500	106.655	80.003	19.996	100.925	19.888	0.974	0.032
25.000	106.678	80.003	19.995	100.926	19.889	0.939	0.065
25.501	106.698	80.002	19.996	100.926	19.887	1.062	0.055
26.000	106.693	80.004	19.994	100.926	19.889	0.914	0.029
26.500	106.723	80.004	19.996	100.926	19.887	1.035	0.020
27.000	106.719	80.004	19.995	100.926	19.891	0.796	0.026
27.500	106.754	80.004	19.995	100.925	19.888	1.004	0.029
28.000	106.779	80.004	19.995	100.924	19.887	1.059	0.045
28.500	106.864	80.005	19.995	100.924	19.890	0.826	0.084
29.000	106.852	80.004	19.995	100.924	19.887	1.061	0.091
29.500	106.856	80.004	19.995	100.924	19.888	0.982	0.033
30.000	106.867	80.004	19.994	100.925	19.888	0.962	0.004
30.500	106.936	80.004	19.997	100.925	19.885	1.186	0.047
31.000	106.928	80.004	19.995	100.926	19.888	0.949	0.071
31.500	107.048	80.005	19.994	100.926	19.888	1.002	0.086
32.000	107.054	80.006	19.995	100.926	19.885	1.162	0.119
32.500	107.101	80.005	19.994	100.926	19.884	1.270	0.090
33.000	107.141	80.005	19.995	100.926	19.885	1.210	0.070
33.500	107.149	80.005	19.994	100.927	19.887	1.054	0.067
34.000	107.188	80.004	19.995	100.925	19.887	1.057	0.047
34.500	107.230	80.005	19.994	100.920	19.886	1.114	0.064
35.000	107.275	80.005	19.994	100.913	19.885	1.184	0.084
35.500	107.299	80.004	19.995	100.909	19.885	1.151	0.078
36.000	107.335	80.004	19.995	100.909	19.886	1.102	0.065
36.500	107.399	80.004	19.995	100.910	19.885	1.166	0.080
37.000	107.394	80.004	19.994	100.915	19.883	1.320	0.080
37.500	107.446	80.002	19.997	100.922	19.884	1.227	0.053
38.000	107.495	80.004	19.996	100.926	19.884	1.230	0.074
38.500	107.529	80.003	19.995	100.930	19.887	1.030	0.092
39.000	107.566	80.002	19.995	100.937	19.882	1.405	0.077
39.500	107.638	80.003	19.994	100.944	19.884	1.214	0.090
40.000	107.660	80.004	19.994	100.951	19.884	1.249	0.101
40.500	107.674	80.003	19.996	100.959	19.884	1.227	0.065
41.000	107.757	80.003	19.994	100.963	19.883	1.343	0.067
41.500	107.814	80.002	19.995	100.964	19.880	1.500	0.119
42.000	107.856	80.003	19.995	100.965	19.882	1.407	0.119
42.500	107.930	80.002	19.995	100.964	19.880	1.489	0.107
43.000	107.944	80.002	19.996	100.964	19.883	1.293	0.102
43.501	108.007	80.004	19.995	100.962	19.883	1.322	0.083
44.001	108.076	80.002	19.995	100.961	19.885	1.203	0.105
44.500	108.142	80.003	19.996	100.961	19.881	1.480	0.134
45.000	108.157	80.002	19.995	100.962	19.880	1.528	0.108
45.500	108.244	80.002	19.996	100.964	19.879	1.558	0.091
46.000	108.297	80.002	19.996	100.969	19.879	1.585	0.120
46.500	108.326	80.001	19.996	100.975	19.880	1.530	0.111
47.000	108.376	80.002	19.995	100.977	19.879	1.578	0.081
47.500	108.452	80.003	19.995	100.979	19.876	1.764	0.103
48.000	108.498	80.003	19.996	100.984	19.877	1.708	0.124
48.501	108.559	80.001	19.996	100.987	19.874	1.931	0.114
49.001	108.629	80.001	19.997	100.990	19.877	1.743	0.119
49.500	108.678	80.001	19.995	100.996	19.873	1.982	0.125
50.000	108.782	80.001	19.995	101.001	19.873	1.962	0.136
50.500	108.824	80.002	19.996	101.004	19.875	1.824	0.149
51.001	108.897	80.002	19.995	101.004	19.877	1.749	0.130
51.501	108.957	80.001	19.996	101.004	19.874	1.942	0.124
52.000	109.031	80.003	19.997	101.004	19.871	2.113	0.133
52.500	109.129	80.001	19.995	101.004	19.873	1.988	0.153
53.000	109.209	80.002	19.996	101.004	19.873	1.988	0.175
53.500	109.294	80.001	19.996	101.004	19.875	1.850	0.172
54.000	109.332	80.002	19.997	101.006	19.873	2.010	0.144
54.500	109.429	80.002	19.996	101.010	19.872	2.060	0.129
55.000	109.513	80.002	19.997	101.011	19.869	2.253	0.158
55.501	109.570	80.002	19.996	101.011	19.870	2.181	0.161
56.001	109.673	80.002	19.996	101.012	19.871	2.137	0.150
56.500	109.740	80.002	19.997	101.013	19.871	2.148	0.165
57.001	109.853	80.001	19.996	101.013	19.873	2.016	0.175
57.501	109.952	80.002	19.996	101.016	19.871	2.119	0.197
58.000	110.032	80.002	19.996	101.023	19.871	2.119	0.196
58.500	110.111	80.002	19.996	101.030	19.873	2.001	0.169
59.000	110.201	80.000	19.996	101.033	19.871	2.148	0.163
59.500	110.299	80.002	19.996	101.035	19.869	2.227	0.178
60.000	110.369	80.002	19.995	101.036	19.870	2.187	0.178
60.500	110.480	80.001	19.997	101.035	19.870	2.209	0.174
61.000	110.560	80.001	19.995	101.032	19.867	2.359	0.186
61.500	110.681	80.002	19.995	101.033	19.868	2.334	0.196
62.001	110.759	80.003	19.995	101.035	19.868	2.330	0.200
62.501	110.853	80.002	19.996	101.038	19.868	2.299	0.186
63.000	110.941	80.001	19.996	101.040	19.864	2.622	0.177
63.500	111.026	80.002	19.996	101.043	19.865	2.514	0.177
64.000	111.131	80.002	19.996	101.045	19.865	2.534	0.182
64.500	111.285	80.001	19.995	101.046	19.866	2.439	0.224
65.001	111.361	80.000	19.995	101.046	19.868	2.325	0.244
65.501	111.477	80.001	19.995	101.048	19.867	2.378	0.211
66.000	111.570	80.001	19.995	101.049	19.864	2.603	0.200
66.500	111.698	80.001	19.995	101.052	19.863	2.682	0.215
67.000	111.835	80.001	19.994	101.053	19.866	2.465	0.244
67.500	111.930	80.002	19.995	101.054	19.862	2.700	0.249
68.000	112.052	80.001	19.995	101.053	19.861	2.785	0.224
68.500	112.119	80.002	19.996	101.053	19.862	2.728	0.203
69.000	112.267	80.001	19.996	101.055	19.861	2.790	0.202
69.500	112.371	80.002	19.996	101.054	19.860	2.897	0.233
70.000	112.508	80.000	19.995	101.053	19.861	2.805	0.247
70.501	112.595	80.002	19.995	101.052	19.865	2.544	0.233
71.001	112.734	80.000	19.996	101.053	19.862	2.713	0.224
71.501	112.849	80.002	19.996	101.055	19.860	2.877	0.240
72.000	112.947	80.002	19.996	101.059	19.863	2.680	0.234
72.500	113.100	79.999	19.995	101.061	19.859	2.911	0.232
73.000	113.243	80.000	19.996	101.062	19.862	2.706	0.273
73.500	113.364	80.000	19.995	101.065	19.861	2.810	0.280
74.000	113.473	80.000	19.994	101.065	19.862	2.724	0.248
74.500	113.646	80.001	19.996	101.066	19.863	2.650	0.256
75.000	113.762	80.000	19.996	101.068	19.860	2.893	0.285
75.500	113.912	80.000	19.996	101.073	19.857	3.080	0.277
76.000	114.019	80.000	19.996	101.076	19.861	2.805	0.262
76.500	114.147	79.999	19.995	101.078	19.861	2.794	0.246
77.001	114.333	79.999	19.996	101.080	19.859	2.955	0.275
77.501	114.427	80.000	19.996	101.083	19.861	2.779	0.297
78.000	114.569	80.000	19.995	101.085	19.861	2.807	0.258
78.500	114.710	80.000	19.996	101.085	19.859	2.957	0.259
79.000	114.867	80.002	19.996	101.086	19.861	2.775	0.290
79.500	115.011	80.000	19.996	101.085	19.861	2.830	0.299
80.000	115.167	80.000	19.996	101.086	19.860	2.864	0.301
80.500	115.293	80.001	19.995	101.086	19.858	2.983	0.291
81.000	115.411	80.000	19.996	101.086	19.858	3.027	0.263
81.500	115.580	80.001	19.996	101.087	19.860	2.887	0.265
82.000	115.718	79.999	19.996	101.087	19.858	2.978	0.298
82.500	115.893	80.001	19.997	101.086	19.862	2.746	0.310
83.001	116.046	80.002	19.996	101.085	19.855	3.202	0.320
83.501	116.189	80.001	19.997	101.084	19.858	2.998	0.312
84.000	116.308	80.002	19.997	101.083	19.858	3.034	0.279
84.500	116.498	80.003	19.997	101.084	19.858	2.979	0.285
85.000	116.649	80.002	19.995	101.084	19.856	3.106	0.325
85.500	116.804	80.004	19.996	101.084	19.860	2.889	0.324
86.000	116.979	80.002	19.996	101.083	19.857	3.095	0.318
86.501	117.157	80.002	19.996	101.082	19.856	3.114	0.341
87.001	117.268	80.002	19.997	101.081	19.856	3.139	0.321
87.500	117.435	80.004	19.996	101.080	19.858	3.001	0.284
88.000	117.599	80.003	19.995	101.081	19.857	3.038	0.305
88.500	117.781	80.002	19.996	101.081	19.856	3.152	0.338
89.000	117.961	80.003	19.996	101.081	19.858	2.990	0.353
89.500	118.115	80.003	19.995	101.081	19.858	2.970	0.348
90.000	118.266	80.001	19.995	101.082	19.856	3.156	0.320
90.500	118.473	80.002	19.995	101.082	19.860	2.880	0.332
91.000	118.612	80.003	19.996	101.082	19.856	3.154	0.351
91.500	118.835	80.002	19.996	101.082	19.857	3.049	0.354
92.001	118.955	80.002	19.995	101.082	19.859	2.961	0.352
92.501	119.144	80.004	19.995	101.082	19.858	2.992	0.326
93.000	119.319	80.003	19.995	101.082	19.857	3.088	0.337
93.500	119.494	80.003	19.995	101.081	19.858	3.011	0.357
94.000	119.659	80.004	19.996	101.082	19.858	2.970	0.345
94.500	119.872	80.003	19.994	101.082	19.852	3.430	0.359
95.000	120.051	80.001	19.995	101.081	19.856	3.143	0.385
95.500	120.211	80.002	19.995	101.081	19.853	3.332	0.365
96.001	120.375	80.001	19.995	101.082	19.854	3.239	0.331
96.501	120.541	80.003	19.995	101.082	19.855	3.211	0.327
97.001	120.734	80.003	19.995	101.083	19.857	3.092	0.345
97.501	120.910	80.002	19.995	101.083	19.854	3.305	0.364
98.000	121.061	80.003	19.995	101.083	19.854	3.251	0.348
98.500	121.234	80.003	19.996	101.083	19.856	3.159	0.326
99.000	121.412	80.003	19.995	101.083	19.858	2.972	0.338
99.500	121.637	80.002	19.996	101.083	19.855	3.216	0.376
100.001	121.830	80.002	19.995	101.083	19.855	3.191	0.410
100.501	121.955	80.002	19.994	101.082	19.853	3.356	0.369
101.000	122.129	80.002	19.995	101.083	19.856	3.123	0.309
101.500	122.383	80.004	19.995	101.082	19.859	2.945	0.363
102.000	122.548	80.003	19.995	101.081	19.858	3.035	0.423
102.500	122.771	80.003	19.994	101.082	19.856	3.145	0.404
103.000	122.925	80.003	19.995	101.083	19.860	2.880	0.382
103.500	123.140	80.003	19.996	101.083	19.857	3.057	0.373
104.000	123.310	80.002	19.995	101.083	19.856	3.143	0.377
104.500	123.504	80.002	19.996	101.084	19.854	3.262	0.375
105.001	123.699	80.003	19.996	101.083	19.858	3.031	0.377
105.501	123.869	80.004	19.995	101.083	19.853	3.334	0.377
106.000	124.069	80.003	19.994	101.083	19.857	3.040	0.367
106.500	124.280	80.004	19.994	101.084	19.857	3.066	0.390
107.000	124.426	80.004	19.996	101.084	19.855	3.178	0.384
107.500	124.657	80.003	19.995	101.084	19.856	3.108	0.368
108.000	124.875	80.002	19.994	101.084	19.858	3.035	0.413
108.501	125.032	80.005	19.996	101.084	19.860	2.891	0.412
109.001	125.222	80.006	19.994	101.082	19.856	3.150	0.361
109.501	125.451	80.006	19.994	101.082	19.859	2.950	0.383
110.000	125.631	80.005	19.995	101.082	19.857	3.051	0.414
110.500	125.811	80.006	19.995	101.083	19.861	2.814	0.384
111.000	126.043	80.006	19.996	101.083	19.857	3.084	0.386
111.500	126.202	80.005	19.994	101.085	19.858	3.002	0.401
112.001	126.438	80.004	19.995	101.085	19.860	2.862	0.393
112.501	126.631	80.006	19.995	101.086	19.859	2.926	0.412
113.000	126.845	80.004	19.996	101.085	19.857	3.059	0.418
113.501	127.037	80.005	19.995	101.085	19.860	2.834	0.407
114.001	127.236	80.004	19.994	101.084	19.859	2.917	0.398
114.501	127.452	80.005	19.995	101.085	19.859	2.943	0.403
115.000	127.655	80.006	19.996	101.085	19.858	3.007	0.417
115.500	127.892	80.004	19.995	101.085	19.856	3.121	0.429
116.000	128.100	80.005	19.995	101.085	19.857	3.068	0.443
116.500	128.295	80.005	19.995	101.085	19.857	3.088	0.424
117.001	128.499	80.003	19.995	101.085	19.857	3.099	0.401
117.501	128.705	80.004	19.995	101.084	19.860	2.853	0.404
118.000	128.960	80.004	19.994	101.084	19.856	3.143	0.435
118.500	129.140	80.004	19.994	101.084	19.857	3.081	0.448
119.000	129.327	80.003	19.994	101.083	19.857	3.049	0.401
119.500	129.541	80.002	19.996	101.083	19.857	3.049	0.384
120.000	129.784	80.004	19.995	101.085	19.853	3.323	0.429
120.500	129.985	80.003	19.995	101.086	19.854	3.242	0.450
121.000	130.197	80.002	19.995	101.087	19.856	3.128	0.429
121.500	130.421	80.001	19.994	101.088	19.857	3.079	0.425
122.000	130.621	80.002	19.995	101.087	19.855	3.207	0.430
122.500	130.853	80.002	19.995	101.087	19.856	3.125	0.428
123.000	131.065	80.003	19.995	101.086	19.858	3.024	0.438
123.500	131.275	80.002	19.996	101.087	19.857	3.040	0.433
124.000	131.478	80.002	19.994	101.086	19.855	3.208	0.418
124.500	131.713	80.002	19.995	101.088	19.857	3.084	0.425
125.000	131.913	80.003	19.995	101.088	19.854	3.241	0.436
125.500	132.134	80.003	19.994	101.088	19.856	3.152	0.428
126.000	132.389	80.002	19.995	101.088	19.856	3.165	0.449
126.500	132.594	80.002	19.995	101.088	19.854	3.241	0.468
127.000	132.795	80.001	19.995	101.087	19.856	3.141	0.433
127.500	133.078	80.002	19.995	101.087	19.858	2.981	0.445
128.000	133.227	80.003	19.996	101.088	19.859	2.952	0.458
128.500	133.471	80.003	19.995	101.087	19.858	3.007	0.413
129.000	133.712	80.003	19.995	101.090	19.858	3.025	0.439
129.500	133.911	80.002	19.995	101.090	19.855	3.171	0.463
130.000	134.096	80.002	19.995	101.089	19.857	3.049	0.412
130.500	134.314	80.002	19.994	101.090	19.857	3.040	0.393
131.000	134.550	80.003	19.995	101.091	19.858	2.998	0.429
131.500	134.809	80.003	19.995	101.088	19.858	3.009	0.475
132.000	135.035	80.003	19.995	101.087	19.857	3.071	0.490
132.500	135.222	80.003	19.995	101.088	19.857	3.075	0.449
133.000	135.440	80.002	19.995	101.089	19.856	3.105	0.409
133.500	135.675	80.004	19.995	101.088	19.857	3.101	0.429
134.000	135.850	80.001	19.994	101.089	19.860	2.845	0.431
134.500	136.084	80.003	19.995	101.090	19.858	2.983	0.409
135.000	136.343	80.002	19.994	101.091	19.861	2.831	0.451
135.500	136.593	80.002	19.995	101.089	19.860	2.875	0.501
136.000	136.775	80.002	19.996	101.090	19.858	3.004	0.471
136.500	137.052	80.002	19.994	101.089	19.859	2.930	0.446
137.000	137.267	80.002	19.995	101.089	19.860	2.845	0.475
137.500	137.513	80.003	19.995	101.088	19.857	3.042	0.476
138.000	137.715	80.002	19.995	101.087	19.856	3.165	0.455
138.500	137.939	80.003	19.995	101.086	19.854	3.299	0.437
139.000	138.131	80.002	19.995	101.086	19.859	2.963	0.421
139.500	138.363	80.002	19.995	101.086	19.857	3.060	0.420
140.000	138.590	80.002	19.994	101.087	19.858	2.979	0.441
140.500	138.843	80.002	19.995	101.088	19.854	3.261	0.469
141.000	139.073	80.002	19.996	101.088	19.859	2.952	0.482
141.500	139.301	80.001	19.995	101.088	19.856	3.128	0.471
142.000	139.555	80.002	19.995	101.089	19.854	3.261	0.470
142.500	139.787	80.001	19.995	101.088	19.855	3.187	0.484
143.000	139.998	80.002	19.995	101.087	19.856	3.158	0.464
143.500	140.243	80.002	19.995	101.087	19.859	2.937	0.450
144.000	140.478	80.001	19.995	101.087	19.854	3.268	0.468
144.500	140.683	80.001	19.995	101.087	19.856	3.132	0.460
145.000	140.913	80.001	19.995	101.089	19.854	3.262	0.438
145.500	141.167	80.003	19.996	101.090	19.853	3.336	0.460
146.000	141.388	80.002	19.995	101.092	19.854	3.266	0.479
146.500	141.636	80.002	19.997	101.092	19.853	3.330	0.472
147.000	141.831	80.000	19.995	101.092	19.853	3.308	0.456
147.500	142.079	80.001	19.996	101.093	19.852	3.395	0.443
148.000	142.314	80.001	19.997	101.091	19.858	3.001	0.463
148.500	142.588	80.002	19.995	101.090	19.858	3.035	0.496
149.000	142.825	80.001	19.996	101.089	19.855	3.207	0.510
149.500	143.063	80.002	19.995	101.088	19.857	3.038	0.493
150.000	143.270	80.000	19.995	101.086	19.858	2.970	0.460
150.500	143.539	80.000	19.996	101.086	19.857	3.071	0.461
151.000	143.778	80.000	19.996	101.085	19.856	3.160	0.492
151.500	144.003	80.002	19.996	101.085	19.860	2.877	0.486
152.000	144.233	80.000	19.995	101.085	19.857	3.036	0.460
152.500	144.477	80.001	19.996	101.085	19.857	3.062	0.465
153.000	144.713	80.000	19.996	101.085	19.861	2.803	0.477
153.500	144.965	80.001	19.996	101.085	19.858	2.968	0.484
154.000	145.194	80.002	19.995	101.084	19.859	2.917	0.484
154.500	145.439	80.002	19.996	101.084	19.859	2.926	0.477
155.000	145.682	80.001	19.996	101.085	19.856	3.106	0.481
155.501	145.925	80.001	19.996	101.085	19.863	2.645	0.487
156.000	146.144	80.000	19.996	101.084	19.861	2.814	0.474
156.500	146.389	80.000	19.997	101.085	19.859	2.944	0.463
157.000	146.644	80.000	19.996	101.084	19.862	2.755	0.482
157.500	146.856	80.000	19.995	101.084	19.854	3.240	0.483
158.000	147.063	80.001	19.995	101.083	19.860	2.882	0.443
158.500	147.313	80.001	19.996	101.084	19.860	2.849	0.438
159.000	147.558	80.001	19.996	101.084	19.858	3.016	0.476
159.500	147.792	80.002	19.996	101.084	19.859	2.963	0.487
160.000	148.037	80.002	19.995	101.085	19.860	2.875	0.479
160.500	148.270	80.002	19.995	101.085	19.862	2.713	0.478
161.000	148.538	80.002	19.995	101.085	19.859	2.933	0.489
161.500	148.765	80.002	19.995	101.086	19.859	2.959	0.498
162.000	149.005	80.002	19.995	101.086	19.860	2.886	0.481
162.500	149.291	80.002	19.995	101.086	19.857	3.040	0.497
163.000	149.524	80.001	19.996	101.085	19.863	2.632	0.523
163.500	149.749	80.003	19.996	101.086	19.860	2.849	0.488
164.000	149.989	80.002	19.996	101.085	19.863	2.685	0.461
164.500	150.241	80.002	19.996	101.084	19.861	2.790	0.478
165.000	150.526	80.003	19.995	101.084	19.860	2.884	0.515
165.500	150.736	80.002	19.997	101.084	19.859	2.900	0.516
166.000	151.006	80.002	19.996	101.083	19.860	2.887	0.488
166.500	151.240	80.002	19.996	101.083	19.862	2.733	0.492
167.000	151.504	80.002	19.996	101.083	19.859	2.915	0.501
167.500	151.735	80.003	19.996	101.083	19.857	3.060	0.497
168.000	151.958	80.003	19.996	101.083	19.860	2.875	0.474
168.500	152.147	80.003	19.996	101.084	19.862	2.755	0.433
169.000	152.426	80.003	19.996	101.085	19.860	2.867	0.440
169.500	152.729	80.003	19.996	101.084	19.860	2.849	0.525
170.000	152.939	80.003	19.997	101.084	19.860	2.856	0.547
170.500	153.214	80.004	19.996	101.084	19.859	2.939	0.499
171.000	153.436	80.003	19.997	101.083	19.857	3.040	0.491
171.500	153.655	80.003	19.997	101.082	19.860	2.856	0.469
172.000	153.891	80.004	19.997	101.082	19.856	3.114	0.448
172.500	154.146	80.003	19.996	101.082	19.856	3.128	0.473
173.000	154.393	80.003	19.997	101.082	19.858	3.003	0.496
173.500	154.654	80.003	19.997	101.083	19.863	2.630	0.505
174.000	154.859	80.003	19.996	101.082	19.858	3.020	0.487
174.500	155.119	80.003	19.996	101.083	19.860	2.884	0.466
175.000	155.367	80.003	19.997	101.082	19.861	2.831	0.487
175.500	155.609	80.002	19.996	101.082	19.859	2.948	0.499
176.000	155.869	80.003	19.998	101.082	19.859	2.955	0.496
176.500	156.112	80.002	19.997	101.081	19.863	2.669	0.502
177.000	156.329	80.001	19.997	101.081	19.860	2.875	0.481
177.500	156.606	80.002	19.997	101.081	19.859	2.948	0.477
178.000	156.824	80.002	19.997	101.081	19.859	2.913	0.495
178.500	157.035	80.002	19.996	101.081	19.859	2.917	0.462
179.000	157.296	80.003	19.996	101.081	19.862	2.715	0.450
179.500	157.543	80.002	19.997	101.081	19.860	2.843	0.490
180.000	157.758	80.001	19.996	101.081	19.861	2.827	0.485
180.500	158.034	80.002	19.997	101.081	19.859	2.945	0.477
181.000	158.296	80.002	19.996	101.081	19.860	2.856	0.514
181.500	158.513	80.003	19.997	101.081	19.861	2.797	0.508
182.000	158.803	80.002	19.997	101.082	19.858	3.020	0.493
182.500	159.050	80.001	19.996	101.082	19.858	3.014	0.522
183.000	159.247	80.002	19.997	101.082	19.859	2.930	0.490
183.500	159.502	80.002	19.996	101.083	19.861	2.772	0.448
184.000	159.816	80.002	19.996	101.083	19.859	2.909	0.511
184.500	160.000	80.002	19.997	101.083	19.863	2.696	0.534
185.000	160.175	80.003	19.996	101.083	19.861	2.795	0.429
185.500	160.512	80.003	19.995	101.083	19.860	2.884	0.435
186.000	160.578	80.003	19.996	101.083	19.861	2.797	0.457
186.500	160.878	80.002	19.997	101.083	19.861	2.794	0.385
187.000	161.125	80.002	19.996	101.083	19.861	2.830	0.456
187.500	161.671	80.002	19.996	101.084	19.859	2.909	0.670
188.000	161.763	80.004	19.995	101.084	19.860	2.847	0.716
188.500	161.907	80.001	19.995	101.085	19.861	2.801	0.437
189.000	162.348	80.003	19.996	101.085	19.860	2.893	0.410
189.500	162.463	80.004	19.995	101.085	19.863	2.687	0.571
190.000	162.644	80.004	19.995	101.085	19.860	2.862	0.426
190.500	162.985	80.003	19.994	101.085	19.862	2.761	0.409
191.000	163.227	80.004	19.994	101.084	19.861	2.775	0.552
191.500	163.487	80.003	19.995	101.085	19.862	2.735	0.543
192.000	163.743	80.003	19.995	101.083	19.860	2.834	0.509
192.500	163.931	80.005	19.995	101.083	19.864	2.628	0.480
193.000	164.213	80.005	19.994	101.083	19.863	2.689	0.457
193.500	164.519	80.005	19.995	101.083	19.860	2.895	0.529
194.000	164.710	80.003	19.994	101.081	19.859	2.955	0.543
194.500	164.998	80.003	19.996	101.082	19.863	2.696	0.488
195.000	165.277	80.005	19.996	101.081	19.862	2.757	0.523
195.500	165.517	80.004	19.995	101.079	19.863	2.635	0.543
196.000	165.720	80.004	19.994	101.079	19.864	2.615	0.481
196.500	165.951	80.003	19.994	101.080	19.863	2.654	0.438
197.000	166.259	80.004	19.995	101.080	19.861	2.777	0.487
197.500	166.495	80.004	19.995	101.079	19.864	2.569	0.542
198.000	166.721	80.004	19.995	101.080	19.863	2.644	0.503
198.500	166.954	80.004	19.995	101.079	19.861	2.799	0.460
199.000	167.225	80.004	19.996	101.077	19.863	2.639	0.481
199.500	167.497	80.003	19.995	101.074	19.859	2.900	0.524
200.000	167.698	80.002	19.996	101.075	19.864	2.606	0.508
200.500	167.964	80.003	19.995	101.076	19.864	2.606	0.470
201.000	168.253	80.002	19.996	101.077	19.864	2.597	0.511
201.500	168.487	80.003	19.995	101.079	19.862	2.734	0.539
202.001	168.736	80.002	19.995	101.082	19.866	2.494	0.503
202.500	168.998	80.001	19.995	101.082	19.861	2.769	0.497
203.000	169.213	80.001	19.996	101.081	19.865	2.551	0.494
203.500	169.458	80.001	19.995	101.080	19.863	2.683	0.468
204.000	169.755	80.002	19.995	101.079	19.864	2.591	0.501
204.500	169.983	80.001	19.996	101.076	19.862	2.764	0.534
205.000	170.243	80.000	19.996	101.073	19.864	2.602	0.507
205.500	170.478	80.000	19.995	101.069	19.864	2.606	0.491
206.000	170.731	80.001	19.995	101.065	19.864	2.620	0.491
206.501	170.982	80.001	19.995	101.065	19.864	2.582	0.496
207.000	171.238	80.001	19.995	101.066	19.866	2.477	0.506
207.500	171.481	80.001	19.996	101.065	19.865	2.514	0.504
208.000	171.708	80.001	19.995	101.068	19.865	2.541	0.485
208.500	171.982	80.002	19.995	101.071	19.863	2.675	0.485
209.000	172.212	80.000	19.997	101.068	19.863	2.679	0.502
209.500	172.457	80.002	19.995	101.065	19.863	2.648	0.490
210.000	172.695	80.000	19.995	101.066	19.866	2.446	0.479
210.500	172.966	80.001	19.995	101.063	19.865	2.549	0.496
211.000	173.204	80.001	19.995	101.061	19.863	2.633	0.509
211.500	173.453	80.000	19.996	101.062	19.868	2.343	0.498
212.000	173.690	80.001	19.995	101.063	19.867	2.425	0.486
212.500	173.977	80.000	19.995	101.060	19.864	2.563	0.505
213.000	174.191	80.001	19.995	101.061	19.865	2.549	0.513
213.500	174.463	80.001	19.995	101.060	19.863	2.657	0.494
214.000	174.711	80.001	19.996	101.061	19.865	2.510	0.503
214.500	174.973	80.002	19.996	101.061	19.861	2.795	0.514
215.000	175.196	80.002	19.996	101.063	19.866	2.479	0.497
215.500	175.420	80.000	19.995	101.060	19.862	2.727	0.466
216.000	175.693	80.002	19.995	101.057	19.864	2.616	0.472
216.500	175.943	80.001	19.996	101.056	19.864	2.578	0.510
217.000	176.219	80.002	19.995	101.053	19.865	2.519	0.524
217.500	176.440	80.002	19.995	101.052	19.865	2.547	0.512
218.000	176.725	80.001	19.995	101.053	19.862	2.762	0.502
218.500	176.922	80.003	19.995	101.053	19.862	2.732	0.494
219.000	177.175	80.002	19.995	101.052	19.862	2.728	0.466
219.500	177.420	80.003	19.996	101.052	19.862	2.716	0.474
220.000	177.675	80.003	19.995	101.051	19.865	2.521	0.499
220.500	177.913	80.003	19.995	101.051	19.862	2.747	0.496
221.000	178.169	80.003	19.994	101.051	19.862	2.723	0.493
221.500	178.421	80.004	19.996	101.052	19.862	2.732	0.501
222.000	178.732	80.002	19.995	101.052	19.864	2.598	0.535
222.500	178.918	80.001	19.995	101.053	19.863	2.673	0.530
223.000	179.127	80.002	19.995	101.056	19.863	2.651	0.446
223.500	179.473	80.003	19.994	101.058	19.864	2.576	0.475
224.000	179.711	80.003	19.994	101.057	19.862	2.721	0.570
224.500	179.970	80.003	19.995	101.057	19.865	2.539	0.540
225.001	180.169	80.003	19.996	101.054	19.864	2.583	0.477
225.500	180.430	80.002	19.995	101.051	19.862	2.725	0.459
226.000	180.691	80.002	19.995	101.048	19.866	2.462	0.491
226.500	180.931	80.002	19.995	101.047	19.864	2.626	0.512
227.000	181.181	80.002	19.995	101.047	19.864	2.604	0.496
227.500	181.404	80.002	19.995	101.047	19.867	2.394	0.482
228.000	181.649	80.002	19.996	101.048	19.868	2.333	0.470
228.500	181.934	80.003	19.995	101.049	19.867	2.366	0.499
229.000	182.171	80.001	19.995	101.048	19.864	2.581	0.526
229.500	182.406	80.002	19.995	101.048	19.867	2.411	0.497
230.000	182.642	80.002	19.995	101.048	19.862	2.730	0.472
230.500	182.876	80.001	19.995	101.049	19.865	2.499	0.471
231.000	183.144	80.002	19.996	101.053	19.866	2.455	0.486
231.500	183.371	80.001	19.996	101.053	19.865	2.513	0.498
232.000	183.623	80.001	19.996	101.053	19.865	2.541	0.487
232.500	183.882	80.000	19.997	101.052	19.861	2.791	0.495
233.000	184.137	80.002	19.996	101.050	19.867	2.366	0.513
233.500	184.395	80.001	19.997	101.045	19.868	2.344	0.513
234.000	184.616	80.002	19.996	101.045	19.863	2.693	0.496
234.500	184.878	80.000	19.996	101.045	19.862	2.712	0.481
235.000	185.165	80.001	19.996	101.045	19.865	2.501	0.515
235.501	185.377	80.003	19.996	101.046	19.867	2.412	0.524
236.002	185.665	80.000	19.996	101.046	19.868	2.304	0.500
236.501	185.889	80.000	19.997	101.046	19.869	2.234	0.506
237.000	186.139	80.001	19.996	101.047	19.865	2.519	0.493
237.500	186.450	80.001	19.997	101.047	19.866	2.436	0.518
238.000	186.664	80.001	19.996	101.047	19.865	2.523	0.543
238.500	186.890	80.002	19.996	101.045	19.864	2.614	0.483
239.000	187.209	80.000	19.997	101.045	19.865	2.550	0.492
239.500	187.445	80.000	19.996	101.046	19.862	2.699	0.550
240.001	187.698	80.000	19.998	101.046	19.868	2.319	0.522
240.500	187.937	80.001	19.996	101.046	19.866	2.466	0.491
241.000	188.157	80.000	19.996	101.047	19.866	2.453	0.476
241.500	188.398	80.001	19.996	101.047	19.865	2.513	0.460
242.000	188.692	80.001	19.996	101.046	19.863	2.675	0.498
242.500	188.907	80.001	19.996	101.045	19.864	2.578	0.522
243.000	189.200	80.001	19.996	101.045	19.866	2.471	0.509
243.500	189.430	80.001	19.996	101.045	19.864	2.591	0.515
244.000	189.646	80.001	19.996	101.045	19.863	2.690	0.484
244.500	189.912	80.002	19.996	101.044	19.864	2.570	0.464
245.000	190.160	80.003	19.996	101.045	19.867	2.407	0.498
245.500	190.429	80.002	19.996	101.045	19.866	2.490	0.515
246.000	190.644	80.001	19.996	101.045	19.867	2.420	0.501
246.500	190.933	80.003	19.996	101.045	19.865	2.537	0.494
247.000	191.164	80.002	19.996	101.046	19.863	2.653	0.512
247.500	191.402	80.002	19.995	101.045	19.865	2.508	0.495
248.000	191.654	80.002	19.996	101.045	19.864	2.565	0.480
248.500	191.900	80.004	19.996	101.045	19.862	2.734	0.494
249.001	192.148	80.002	19.996	101.045	19.865	2.561	0.496
249.501	192.458	80.003	19.996	101.044	19.864	2.592	0.526
250.000	192.660	80.004	19.996	101.044	19.868	2.321	0.535
250.500	192.891	80.003	19.996	101.043	19.865	2.506	0.473
251.000	193.131	80.002	19.995	101.043	19.865	2.512	0.452
251.500	193.467	80.004	19.996	101.043	19.864	2.567	0.523
252.000	193.762	80.003	19.995	101.044	19.864	2.626	0.603
252.500	193.907	80.002	19.995	101.044	19.864	2.611	0.535
253.000	194.195	80.003	19.995	101.045	19.865	2.552	0.436
253.500	194.424	80.003	19.996	101.045	19.864	2.596	0.475
254.000	194.672	80.003	19.995	101.046	19.865	2.506	0.497
254.500	194.938	80.003	19.997	101.046	19.866	2.479	0.496
255.000	195.200	80.003	19.995	101.046	19.866	2.460	0.521
255.500	195.392	80.002	19.995	101.046	19.863	2.633	0.491
256.000	195.649	80.002	19.997	101.047	19.862	2.741	0.451
256.500	195.906	80.001	19.995	101.047	19.864	2.616	0.481
257.000	196.150	80.002	19.996	101.047	19.865	2.548	0.508
257.500	196.412	80.002	19.996	101.047	19.864	2.581	0.504
258.000	196.610	80.003	19.996	101.047	19.866	2.471	0.483
258.500	196.882	80.002	19.996	101.047	19.863	2.677	0.465
259.000	197.126	80.003	19.995	101.046	19.860	2.890	0.493
259.500	197.377	80.002	19.996	101.046	19.864	2.569	0.505
260.000	197.644	80.001	19.996	101.046	19.866	2.490	0.506
260.500	197.860	80.002	19.996	101.045	19.866	2.490	0.501
261.000	198.122	80.002	19.996	101.045	19.863	2.675	0.481
261.500	198.366	80.003	19.996	101.045	19.864	2.574	0.492
262.000	198.593	80.002	19.996	101.045	19.861	2.767	0.489
262.500	198.892	80.004	19.996	101.045	19.865	2.534	0.499
263.000	199.105	80.002	19.996	101.046	19.867	2.401	0.519
263.500	199.403	80.002	19.997	101.045	19.865	2.504	0.511
264.000	199.601	80.002	19.995	101.046	19.865	2.504	0.503
264.500	199.857	80.002	19.996	101.046	19.863	2.670	0.475
265.000	200.106	80.002	19.996	101.046	19.862	2.721	0.479
265.500	200.356	80.003	19.996	101.046	19.866	2.473	0.502
266.000	200.627	80.002	19.997	101.046	19.863	2.651	0.510
266.500	200.823	80.002	19.997	101.046	19.862	2.734	0.494
267.000	201.078	80.002	19.995	101.046	19.864	2.594	0.459
267.500	201.315	80.002	19.997	101.046	19.865	2.523	0.472
268.000	201.583	80.003	19.997	101.046	19.862	2.710	0.499
268.500	201.834	80.002	19.997	101.046	19.862	2.701	0.512
269.000	202.086	80.002	19.997	101.045	19.863	2.640	0.511
269.500	202.327	80.003	19.996	101.045	19.862	2.750	0.498
270.000	202.594	80.003	19.996	101.045	19.861	2.778	0.501
270.500	202.816	80.002	19.996	101.045	19.861	2.820	0.499
271.000	203.070	80.003	19.996	101.046	19.860	2.857	0.482
271.500	203.344	80.002	19.997	101.046	19.862	2.739	0.502
272.000	203.558	80.003	19.996	101.046	19.863	2.635	0.508
272.500	203.782	80.003	19.995	101.045	19.865	2.537	0.463
273.000	204.045	80.003	19.996	101.045	19.860	2.874	0.462
273.500	204.269	80.003	19.996	101.046	19.862	2.739	0.487
274.000	204.560	80.003	19.996	101.046	19.862	2.721	0.501
274.500	204.808	80.003	19.996	101.046	19.860	2.888	0.527
275.000	205.038	80.004	19.996	101.046	19.861	2.771	0.509
275.500	205.302	80.005	19.996	101.045	19.857	3.061	0.486
276.000	205.523	80.004	19.996	101.044	19.858	2.995	0.489
276.500	205.807	80.004	19.996	101.044	19.862	2.743	0.495
277.000	206.070	80.003	19.995	101.044	19.859	2.941	0.526
277.500	206.276	80.003	19.996	101.044	19.857	3.059	0.507
278.000	206.563	80.003	19.995	101.045	19.861	2.769	0.481
278.500	206.822	80.003	19.995	101.046	19.860	2.835	0.520
279.000	207.061	80.003	19.995	101.046	19.861	2.796	0.522
279.500	207.272	80.004	19.994	101.046	19.858	3.004	0.474
280.000	207.565	80.003	19.995	101.046	19.859	2.929	0.477
280.500	207.803	80.003	19.995	101.045	19.858	3.026	0.518
281.000	208.055	80.003	19.995	101.045	19.859	2.941	0.510
281.500	208.292	80.002	19.995	101.044	19.857	3.043	0.490
282.000	208.550	80.003	19.994	101.044	19.856	3.122	0.492
282.500	208.782	80.003	19.994	101.044	19.856	3.167	0.492
283.000	209.019	80.002	19.995	101.044	19.858	3.032	0.480
283.500	209.282	80.002	19.996	101.044	19.855	3.221	0.485
284.000	209.519	80.002	19.995	101.044	19.854	3.283	0.500
284.500	209.750	80.001	19.995	101.044	19.856	3.111	0.484
285.000	210.006	80.001	19.995	101.043	19.858	3.011	0.478
285.500	210.270	80.001	19.996	101.043	19.859	2.960	0.503
286.000	210.530	80.002	19.995	101.043	19.857	3.074	0.521
286.500	210.760	80.001	19.996	101.043	19.855	3.169	0.507
287.000	211.027	80.002	19.995	101.043	19.858	2.993	0.494
287.500	211.237	80.002	19.996	101.043	19.857	3.039	0.487
288.000	211.482	80.002	19.995	101.044	19.857	3.068	0.466
288.500	211.743	80.001	19.996	101.044	19.859	2.960	0.481
289.000	211.967	80.001	19.996	101.044	19.856	3.112	0.495
289.500	212.212	80.002	19.997	101.044	19.854	3.241	0.477
290.000	212.495	80.003	19.996	101.044	19.858	3.017	0.499
290.500	212.730	80.003	19.997	101.044	19.857	3.072	0.523
291.000	212.955	80.002	19.996	101.044	19.856	3.134	0.489
291.500	213.211	80.001	19.996	101.044	19.855	3.219	0.470
292.000	213.484	80.001	19.996	101.044	19.858	2.975	0.505
292.500	213.703	80.002	19.996	101.043	19.857	3.096	0.511
293.000	213.981	80.000	19.995	101.042	19.858	2.986	0.495
293.500	214.222	80.002	19.996	101.043	19.854	3.250	0.507
294.000	214.441	80.002	19.996	101.044	19.858	2.995	0.489
294.501	214.697	80.003	19.996	101.044	19.857	3.090	0.468
295.000	214.927	80.002	19.996	101.045	19.856	3.125	0.480
295.500	215.192	80.001	19.996	101.046	19.854	3.274	0.491
296.000	215.380	80.002	19.995	101.046	19.855	3.184	0.474
296.500	215.646	80.003	19.995	101.045	19.854	3.292	0.453
297.000	215.936	80.002	19.996	101.044	19.854	3.294	0.505
297.500	216.181	80.003	19.996	101.043	19.855	3.175	0.546
298.000	216.402	80.001	19.996	101.043	19.854	3.278	0.501
298.500	216.629	80.002	19.996	101.043	19.854	3.246	0.457
299.000	216.894	80.002	19.997	101.043	19.853	3.324	0.470
299.500	217.181	80.003	19.996	101.045	19.852	3.436	0.522
300.000	217.426	80.001	19.997	101.045	19.856	3.147	0.542
300.500	217.673	80.002	19.996	101.046	19.855	3.232	0.512
301.000	217.872	80.003	19.996	101.046	19.859	2.945	0.469
301.500	218.141	80.001	19.995	101.046	19.855	3.232	0.458
302.000	218.379	80.002	19.996	101.046	19.857	3.101	0.488
302.500	218.641	80.002	19.995	101.045	19.857	3.081	0.503
303.000	218.900	80.003	19.996	101.044	19.856	3.157	0.510
303.500	219.163	80.003	19.996	101.043	19.856	3.116	0.521
304.000	219.383	80.003	19.997	101.043	19.851	3.469	0.502
304.500	219.641	80.002	19.996	101.043	19.856	3.158	0.480
305.000	219.907	80.002	19.996	101.043	19.852	3.427	0.501
305.500	220.122	80.003	19.996	101.044	19.851	3.462	0.503
306.000	220.386	80.003	19.995	101.043	19.853	3.333	0.480
306.500	220.631	80.002	19.996	101.044	19.852	3.383	0.494
307.000	220.907	80.003	19.997	101.044	19.853	3.333	0.515
307.500	221.109	80.002	19.996	101.044	19.851	3.485	0.499
308.000	221.359	80.002	19.996	101.044	19.852	3.405	0.465
308.500	221.597	80.003	19.996	101.044	19.851	3.451	0.471
309.000	221.822	80.003	19.996	101.044	19.855	3.223	0.476
309.500	222.082	80.002	19.996	101.044	19.853	3.329	0.474
310.000	222.327	80.003	19.996	101.043	19.855	3.177	0.495
310.500	222.617	80.003	19.996	101.044	19.853	3.320	0.519
311.000	222.830	80.002	19.997	101.044	19.854	3.272	0.519
311.500	223.094	80.002	19.996	101.044	19.853	3.335	0.490
312.000	223.348	80.002	19.996	101.044	19.851	3.440	0.498
312.500	223.617	80.003	19.995	101.044	19.850	3.509	0.520
313.000	223.841	80.002	19.996	101.045	19.851	3.474	0.508
313.500	224.099	80.002	19.995	101.046	19.851	3.460	0.487
314.000	224.355	80.001	19.994	101.046	19.848	3.671	0.499
314.500	224.625	80.001	19.996	101.046	19.850	3.550	0.520
315.000	224.854	80.000	19.996	101.046	19.849	3.581	0.512
315.500	225.134	80.001	19.996	101.046	19.850	3.550	0.504
316.000	225.369	80.000	19.996	101.046	19.848	3.649	0.512
316.500	225.613	80.002	19.997	101.047	19.847	3.710	0.497
317.000	225.867	80.002	19.995	101.048	19.848	3.697	0.489
317.500	226.134	80.003	19.996	101.048	19.846	3.825	0.510
318.000	226.347	80.001	19.996	101.048	19.847	3.761	0.500
318.500	226.615	80.002	19.996	101.048	19.849	3.631	0.480
319.000	226.828	80.001	19.996	101.046	19.850	3.566	0.481
319.500	227.100	80.001	19.995	101.046	19.845	3.901	0.483
320.000	227.355	80.002	19.996	101.046	19.844	3.978	0.506
320.500	227.594	80.002	19.996	101.047	19.843	3.985	0.510
321.000	227.822	80.002	19.995	101.047	19.844	3.956	0.481
321.500	228.095	80.002	19.996	101.048	19.843	4.035	0.485
322.000	228.368	80.002	19.995	101.048	19.843	4.000	0.524
322.500	228.613	80.003	19.996	101.048	19.842	4.088	0.532
323.000	228.875	80.001	19.996	101.049	19.841	4.138	0.512
323.500	229.128	80.002	19.997	101.049	19.839	4.270	0.510
324.000	229.372	80.002	19.997	101.049	19.842	4.084	0.506
324.500	229.636	80.003	19.995	101.049	19.842	4.075	0.503
325.000	229.881	80.002	19.996	101.049	19.840	4.209	0.509
325.500	230.109	80.002	19.997	101.048	19.839	4.287	0.491
326.000	230.375	80.002	19.996	101.048	19.836	4.518	0.483
326.500	230.620	80.002	19.995	101.049	19.839	4.294	0.503
327.000	230.876	80.003	19.996	101.049	19.837	4.413	0.506
327.500	231.116	80.003	19.996	101.049	19.836	4.513	0.498
328.000	231.361	80.003	19.996	101.049	19.836	4.467	0.491
328.500	231.608	80.003	19.996	101.049	19.834	4.612	0.488
329.000	231.875	80.003	19.996	101.048	19.836	4.496	0.503
329.500	232.114	80.003	19.996	101.048	19.833	4.693	0.510
330.000	232.354	80.004	19.996	101.048	19.834	4.643	0.492
330.500	232.571	80.003	19.995	101.047	19.835	4.566	0.468
331.000	232.820	80.002	19.996	101.047	19.833	4.685	0.462
331.500	233.113	80.003	19.997	101.047	19.829	4.968	0.504
332.000	233.324	80.004	19.996	101.047	19.831	4.827	0.523
332.500	233.558	80.002	19.996	101.046	19.830	4.908	0.474
333.000	233.850	80.003	19.996	101.046	19.832	4.724	0.485
333.500	234.093	80.004	19.995	101.047	19.828	5.012	0.531
334.000	234.333	80.003	19.996	101.046	19.831	4.836	0.510
334.500	234.587	80.003	19.996	101.047	19.830	4.909	0.488
335.000	234.814	80.002	19.996	101.047	19.830	4.900	0.487
335.500	235.070	80.003	19.995	101.047	19.832	4.781	0.482
336.000	235.332	80.002	19.996	101.047	19.828	4.996	0.501
336.500	235.550	80.003	19.995	101.047	19.829	4.955	0.499
337.000	235.811	80.003	19.994	101.047	19.826	5.152	0.480
337.500	236.064	80.002	19.996	101.048	19.830	4.858	0.496
338.000	236.280	80.003	19.995	101.048	19.826	5.187	0.491
338.500	236.557	80.003	19.995	101.048	19.827	5.093	0.481
339.000	236.769	80.002	19.996	101.048	19.824	5.286	0.491
339.500	237.040	80.004	19.996	101.048	19.825	5.257	0.486
340.000	237.270	80.002	19.996	101.048	19.822	5.439	0.492
340.500	237.501	80.002	19.996	101.049	19.822	5.448	0.481
341.000	237.737	80.001	19.996	101.049	19.820	5.562	0.465
341.500	238.019	80.002	19.996	101.050	19.820	5.538	0.493
342.000	238.243	80.002	19.996	101.050	19.821	5.481	0.512
342.500	238.485	80.001	19.996	101.050	19.820	5.578	0.486
343.000	238.745	80.002	19.995	101.050	19.817	5.777	0.484
343.500	238.983	80.001	19.995	101.050	19.820	5.584	0.500
344.000	239.241	80.001	19.995	101.048	19.822	5.455	0.497
344.500	239.454	80.003	19.995	101.049	19.822	5.453	0.483
345.000	239.717	80.001	19.995	101.050	19.818	5.707	0.473
345.500	239.974	80.002	19.994	101.049	19.817	5.758	0.498
346.000	240.209	80.001	19.995	101.049	19.816	5.841	0.506
346.501	240.436	80.002	19.995	101.049	19.818	5.719	0.476
347.000	240.717	80.003	19.995	101.049	19.816	5.857	0.485
347.500	240.959	80.003	19.996	101.049	19.814	5.947	0.516
348.000	241.159	80.003	19.995	101.048	19.812	6.122	0.482
