Repository: ulfsri/fsri_materials_database

# Materials and Products Database

## 01_Data

Raw data generated from each apparatus are included here in plain-text format. The data is organized first by material, next by the short name of test apparatus used, and where applicable additional filtering by test settings.

### material.json

Each material directory contains a json file of the same name as the material. This file links the data stored in the repository as well as data and graphs produced by the accompanying scripts (__02_Scripts__) to the respective landing page for the material on the front-end website.

File: 01_Data/Wood_Stud/MCC/Wood_Stud_MCC_30K_min_211004_R1.txt (part 3 of 4)
T Correction Coefficients:	0	1.024463	0
Time Shift (s):	14
*
Time (s)	Temperature (C)	N2 flow rate (cc/min)	O2 flow rate (cc/min)	Flow Rate (cc/min)	Oxygen (%)	HRR (W/g)	Heating rate (C/s)
693.500	425.647	79.997	19.994	100.799	19.929	6.756	0.567
694.000	425.903	79.997	19.995	100.797	19.933	6.489	0.538
694.500	426.148	79.997	19.995	100.795	19.933	6.537	0.504
695.000	426.443	79.996	19.995	100.797	19.933	6.528	0.521
695.500	426.695	79.998	19.995	100.796	19.932	6.585	0.543
696.000	426.946	79.998	19.995	100.801	19.933	6.499	0.525
696.500	427.195	80.000	19.995	100.805	19.932	6.605	0.501
697.000	427.478	79.997	19.995	100.804	19.933	6.530	0.516
697.500	427.729	79.999	19.994	100.804	19.934	6.434	0.533
698.001	427.955	79.998	19.995	100.809	19.936	6.339	0.505
698.500	428.227	79.999	19.995	100.804	19.935	6.382	0.487
699.000	428.486	79.998	19.995	100.801	19.938	6.188	0.515
699.500	428.767	79.998	19.995	100.805	19.938	6.218	0.536
700.000	429.029	79.999	19.995	100.807	19.937	6.292	0.541
700.500	429.284	79.999	19.995	100.802	19.937	6.258	0.529
701.000	429.559	79.998	19.996	100.804	19.935	6.406	0.523
701.501	429.804	79.997	19.995	100.808	19.937	6.258	0.525
702.001	430.054	79.999	19.996	100.807	19.936	6.334	0.508
702.500	430.316	79.998	19.995	100.808	19.940	6.076	0.504
703.000	430.602	79.998	19.997	100.813	19.936	6.304	0.529
703.500	430.867	79.998	19.996	100.810	19.939	6.154	0.549
704.000	431.121	79.998	19.996	100.805	19.939	6.138	0.536
704.500	431.362	79.998	19.996	100.798	19.939	6.135	0.507
705.000	431.637	79.999	19.996	100.791	19.944	5.839	0.505
705.500	431.854	79.998	19.997	100.785	19.944	5.812	0.504
706.000	432.142	79.998	19.997	100.785	19.943	5.905	0.499
706.500	432.413	79.997	19.996	100.784	19.941	6.015	0.532
707.000	432.652	79.997	19.996	100.785	19.943	5.887	0.534
707.500	432.941	79.998	19.996	100.787	19.941	5.989	0.519
708.000	433.204	79.997	19.997	100.787	19.942	5.930	0.540
708.500	433.461	79.999	19.995	100.788	19.945	5.783	0.536
709.000	433.714	79.998	19.995	100.791	19.941	5.982	0.515
709.501	433.976	79.997	19.997	100.790	19.943	5.886	0.513
710.000	434.271	79.997	19.997	100.791	19.944	5.812	0.536
710.500	434.506	79.997	19.996	100.796	19.945	5.729	0.543
711.000	434.768	79.997	19.997	100.795	19.946	5.682	0.513
711.500	435.036	79.996	19.996	100.797	19.944	5.805	0.514
712.000	435.309	79.996	19.996	100.799	19.945	5.760	0.536
712.500	435.583	79.998	19.996	100.800	19.945	5.780	0.544
713.000	435.839	79.997	19.995	100.801	19.946	5.700	0.539
713.500	436.094	79.997	19.995	100.800	19.943	5.858	0.520
714.000	436.367	79.997	19.996	100.795	19.947	5.647	0.519
714.500	436.601	79.997	19.996	100.797	19.947	5.626	0.518
715.000	436.855	79.997	19.996	100.798	19.946	5.678	0.498
715.500	437.131	79.998	19.996	100.793	19.948	5.540	0.509
716.000	437.387	79.998	19.996	100.796	19.948	5.559	0.531
716.500	437.639	79.998	19.996	100.802	19.951	5.346	0.519
717.000	437.880	79.998	19.996	100.798	19.949	5.520	0.500
717.500	438.168	79.998	19.996	100.792	19.951	5.379	0.511
718.000	438.451	79.998	19.996	100.792	19.949	5.493	0.551
718.500	438.688	79.998	19.996	100.787	19.951	5.403	0.546
719.000	438.980	79.998	19.996	100.782	19.950	5.415	0.525
719.500	439.237	79.998	19.995	100.785	19.951	5.370	0.539
720.000	439.495	79.998	19.996	100.791	19.952	5.293	0.532
720.500	439.749	79.999	19.997	100.796	19.950	5.407	0.514
721.000	440.028	79.999	19.995	100.799	19.950	5.431	0.523
721.500	440.272	79.999	19.995	100.804	19.949	5.521	0.528
722.000	440.576	79.998	19.996	100.806	19.951	5.353	0.535
722.500	440.812	79.998	19.995	100.801	19.955	5.118	0.544
723.000	441.055	79.999	19.995	100.797	19.954	5.204	0.510
723.500	441.335	79.998	19.994	100.795	19.952	5.278	0.501
724.000	441.562	79.998	19.995	100.788	19.954	5.190	0.515
724.500	441.863	79.999	19.994	100.786	19.952	5.320	0.517
725.000	442.099	79.999	19.995	100.788	19.956	5.061	0.532
725.500	442.373	79.998	19.995	100.790	19.956	5.074	0.524
726.000	442.615	79.998	19.996	100.792	19.954	5.152	0.513
726.500	442.897	79.998	19.994	100.792	19.957	4.979	0.520
727.000	443.137	79.999	19.996	100.791	19.957	4.967	0.523
727.500	443.389	79.997	19.995	100.789	19.956	5.061	0.507
728.000	443.650	79.998	19.995	100.785	19.962	4.680	0.502
728.500	443.948	79.997	19.996	100.784	19.960	4.820	0.536
729.000	444.219	79.997	19.995	100.784	19.956	5.062	0.564
729.500	444.459	79.997	19.996	100.783	19.959	4.891	0.540
730.000	444.703	79.998	19.995	100.782	19.959	4.862	0.498
730.500	445.001	79.999	19.995	100.788	19.959	4.836	0.513
731.000	445.265	79.997	19.995	100.794	19.961	4.722	0.552
731.500	445.490	79.995	19.996	100.797	19.959	4.860	0.526
732.000	445.729	79.995	19.996	100.797	19.962	4.689	0.476
732.500	446.008	79.996	19.995	100.796	19.961	4.760	0.491
733.000	446.252	79.995	19.996	100.791	19.961	4.746	0.520
733.500	446.509	79.995	19.996	100.784	19.960	4.803	0.512
734.000	446.778	79.996	19.996	100.783	19.959	4.867	0.514
734.500	447.028	79.995	19.997	100.784	19.960	4.820	0.523
735.000	447.271	79.996	19.997	100.783	19.964	4.575	0.506
735.500	447.511	79.995	19.996	100.785	19.961	4.728	0.488
736.000	447.787	79.995	19.996	100.788	19.964	4.552	0.499
736.500	448.048	79.994	19.997	100.787	19.963	4.606	0.527
737.000	448.295	79.995	19.997	100.788	19.963	4.613	0.523
737.500	448.558	79.996	19.997	100.788	19.963	4.625	0.509
738.000	448.836	79.997	19.996	100.788	19.965	4.476	0.525
738.500	449.067	79.993	19.997	100.787	19.966	4.428	0.525
739.000	449.312	79.994	19.996	100.787	19.964	4.544	0.492
739.500	449.580	79.995	19.997	100.786	19.966	4.405	0.494
740.000	449.859	79.995	19.997	100.786	19.967	4.336	0.530
740.500	450.089	79.995	19.996	100.786	19.969	4.236	0.528
741.000	450.379	79.995	19.995	100.785	19.969	4.231	0.515
741.500	450.645	79.995	19.996	100.785	19.969	4.254	0.539
742.000	450.924	79.995	19.996	100.787	19.968	4.286	0.551
742.500	451.166	79.995	19.995	100.787	19.970	4.153	0.532
743.000	451.413	79.994	19.996	100.787	19.971	4.096	0.505
743.500	451.648	79.996	19.997	100.787	19.966	4.406	0.486
744.000	451.904	79.995	19.997	100.787	19.968	4.300	0.487
744.500	452.186	79.995	19.997	100.785	19.972	4.056	0.514
745.000	452.432	79.996	19.997	100.784	19.971	4.086	0.533
745.500	452.699	79.995	19.996	100.783	19.973	3.954	0.520
746.000	452.967	79.995	19.995	100.783	19.972	4.053	0.524
746.500	453.193	79.995	19.995	100.781	19.974	3.911	0.514
747.000	453.438	79.995	19.996	100.782	19.975	3.845	0.482
747.500	453.682	79.996	19.995	100.783	19.975	3.878	0.480
748.000	453.933	79.995	19.995	100.783	19.976	3.786	0.492
748.500	454.231	79.995	19.995	100.783	19.974	3.906	0.523
749.000	454.477	79.995	19.994	100.788	19.976	3.759	0.547
749.500	454.719	79.996	19.995	100.788	19.978	3.657	0.516
750.000	454.978	79.995	19.995	100.788	19.979	3.570	0.494
750.500	455.253	79.996	19.995	100.789	19.976	3.757	0.517
751.000	455.517	79.995	19.995	100.789	19.978	3.650	0.536
751.500	455.772	79.995	19.994	100.787	19.979	3.582	0.528
752.000	456.029	79.996	19.996	100.790	19.979	3.567	0.515
752.500	456.313	79.996	19.994	100.794	19.979	3.565	0.527
753.000	456.561	79.996	19.996	100.796	19.981	3.448	0.537
753.500	456.836	79.996	19.995	100.798	19.981	3.435	0.528
754.000	457.091	79.998	19.995	100.796	19.982	3.404	0.526
754.500	457.371	79.996	19.996	100.795	19.980	3.505	0.533
755.000	457.625	79.997	19.995	100.791	19.981	3.456	0.535
755.500	457.866	79.998	19.995	100.789	19.982	3.415	0.515
756.000	458.107	79.996	19.995	100.787	19.981	3.485	0.488
756.500	458.378	79.996	19.995	100.787	19.980	3.543	0.497
757.000	458.661	79.996	19.996	100.784	19.984	3.259	0.533
757.500	458.918	79.997	19.996	100.783	19.984	3.252	0.548
758.000	459.194	79.996	19.995	100.786	19.983	3.349	0.537
758.500	459.490	79.997	19.995	100.789	19.985	3.199	0.552
759.000	459.730	79.996	19.995	100.789	19.984	3.264	0.554
759.500	460.019	79.996	19.995	100.791	19.984	3.255	0.533
760.000	460.243	79.995	19.995	100.791	19.984	3.254	0.521
760.500	460.507	79.997	19.995	100.787	19.985	3.224	0.500
761.000	460.758	79.996	19.995	100.784	19.988	3.034	0.501
761.500	461.042	79.996	19.997	100.785	19.987	3.062	0.525
762.000	461.323	79.995	19.996	100.785	19.987	3.102	0.550
762.500	461.603	79.996	19.997	100.787	19.987	3.057	0.563
763.000	461.855	79.995	19.996	100.789	19.987	3.095	0.546
763.500	462.109	79.996	19.996	100.789	19.988	3.034	0.519
764.000	462.392	79.996	19.995	100.788	19.984	3.249	0.522
764.500	462.652	79.995	19.996	100.786	19.986	3.148	0.540
765.000	462.924	79.995	19.995	100.785	19.987	3.079	0.538
765.500	463.183	79.996	19.997	100.785	19.988	3.022	0.532
766.000	463.470	79.996	19.995	100.785	19.992	2.778	0.538
766.500	463.721	79.995	19.995	100.785	19.991	2.818	0.542
767.000	464.000	79.996	19.995	100.783	19.992	2.751	0.534
767.500	464.261	79.995	19.995	100.784	19.990	2.886	0.536
768.000	464.517	79.995	19.996	100.785	19.989	2.970	0.529
768.500	464.781	79.994	19.996	100.787	19.989	2.989	0.518
769.000	465.044	79.996	19.995	100.786	19.987	3.088	0.523
769.500	465.295	79.995	19.995	100.786	19.991	2.836	0.521
770.000	465.567	79.996	19.995	100.783	19.993	2.734	0.518
770.500	465.844	79.997	19.995	100.780	19.991	2.817	0.535
771.000	466.080	79.995	19.996	100.779	19.991	2.810	0.531
771.500	466.389	79.997	19.994	100.782	19.992	2.791	0.529
772.000	466.627	79.996	19.996	100.784	19.995	2.588	0.547
772.500	466.898	79.996	19.995	100.786	19.991	2.846	0.528
773.000	467.185	79.998	19.996	100.786	19.993	2.713	0.533
773.500	467.438	79.997	19.995	100.786	19.995	2.583	0.549
774.000	467.707	79.998	19.996	100.783	19.994	2.649	0.531
774.500	467.985	79.997	19.995	100.782	19.993	2.675	0.535
775.000	468.249	79.998	19.996	100.781	19.995	2.559	0.544
775.500	468.510	79.997	19.995	100.781	19.993	2.673	0.533
776.000	468.786	79.998	19.996	100.781	19.994	2.611	0.531
776.500	469.062	79.998	19.995	100.781	19.994	2.664	0.545
777.000	469.294	79.997	19.995	100.782	19.996	2.490	0.530
777.500	469.562	79.998	19.995	100.782	19.995	2.550	0.504
778.000	469.805	79.998	19.995	100.783	19.998	2.415	0.506
778.500	470.105	79.998	19.994	100.784	19.995	2.607	0.528
779.000	470.351	79.998	19.996	100.784	19.998	2.408	0.545
779.500	470.587	79.997	19.995	100.785	19.999	2.325	0.514
780.000	470.907	79.998	19.996	100.791	19.999	2.353	0.519
780.500	471.157	79.999	19.996	100.793	20.001	2.222	0.563
781.000	471.397	79.998	19.995	100.795	20.000	2.286	0.530
781.500	471.708	79.997	19.995	100.800	19.999	2.346	0.521
782.000	471.920	79.998	19.995	100.797	19.999	2.296	0.537
782.500	472.195	79.998	19.995	100.790	20.000	2.289	0.505
783.000	472.467	79.997	19.994	100.788	20.000	2.239	0.517
783.500	472.755	79.997	19.994	100.785	20.001	2.197	0.554
784.000	473.039	79.997	19.995	100.782	19.999	2.325	0.566
784.500	473.281	79.997	19.996	100.781	20.000	2.260	0.549
785.000	473.535	79.996	19.994	100.781	20.002	2.149	0.511
785.500	473.840	79.997	19.995	100.781	20.003	2.069	0.528
786.000	474.067	79.996	19.994	100.780	20.001	2.211	0.546
786.501	474.325	79.997	19.995	100.780	20.005	1.954	0.508
787.000	474.606	79.998	19.994	100.781	20.003	2.082	0.512
787.500	474.907	79.998	19.995	100.781	20.004	1.974	0.560
788.000	475.158	79.999	19.995	100.781	20.004	2.021	0.567
788.500	475.413	79.997	19.995	100.781	20.000	2.249	0.529
789.000	475.670	79.997	19.996	100.781	20.005	1.966	0.508
789.500	475.930	79.997	19.996	100.782	20.002	2.114	0.515
790.000	476.214	79.997	19.996	100.782	20.004	2.018	0.531
790.500	476.437	79.997	19.995	100.782	20.005	1.945	0.526
791.000	476.737	79.996	19.996	100.782	20.002	2.101	0.515
791.500	476.981	79.997	19.995	100.783	20.003	2.080	0.534
792.000	477.235	79.997	19.996	100.782	20.006	1.897	0.521
792.500	477.493	79.998	19.996	100.782	20.009	1.712	0.505
793.000	477.781	79.996	19.995	100.782	20.007	1.788	0.529
793.500	478.019	79.997	19.996	100.783	20.006	1.883	0.535
794.000	478.289	79.998	19.995	100.783	20.006	1.857	0.517
794.500	478.592	79.997	19.995	100.783	20.008	1.769	0.541
795.000	478.828	79.997	19.996	100.784	20.009	1.684	0.556
795.500	479.103	79.998	19.997	100.785	20.010	1.639	0.525
796.000	479.366	79.998	19.996	100.784	20.006	1.903	0.525
796.500	479.640	79.998	19.995	100.783	20.006	1.909	0.537
797.000	479.856	79.997	19.996	100.782	20.005	1.938	0.513
797.500	480.125	79.998	19.995	100.782	20.009	1.698	0.487
798.000	480.370	79.997	19.995	100.781	20.009	1.677	0.500
798.500	480.642	79.997	19.997	100.781	20.008	1.746	0.516
799.000	480.918	79.998	19.997	100.782	20.007	1.843	0.533
799.500	481.171	79.999	19.997	100.782	20.007	1.803	0.538
800.000	481.450	79.998	19.995	100.782	20.006	1.859	0.530
800.500	481.718	80.000	19.996	100.782	20.007	1.845	0.539
801.000	481.954	79.999	19.996	100.781	20.006	1.895	0.525
801.500	482.219	79.999	19.996	100.781	20.007	1.805	0.503
802.000	482.471	79.997	19.996	100.781	20.005	1.917	0.509
802.500	482.703	79.998	19.995	100.781	20.004	1.980	0.500
803.000	482.952	79.999	19.997	100.781	20.006	1.878	0.483
803.500	483.240	79.998	19.996	100.782	20.006	1.859	0.509
804.000	483.508	79.998	19.996	100.782	20.007	1.805	0.546
804.500	483.773	79.999	19.996	100.780	20.008	1.731	0.544
805.000	484.020	79.996	19.996	100.780	20.008	1.739	0.522
805.500	484.243	79.999	19.996	100.780	20.009	1.713	0.491
806.000	484.516	79.999	19.996	100.779	20.009	1.663	0.483
806.500	484.756	79.999	19.995	100.780	20.007	1.814	0.505
807.001	485.046	79.999	19.996	100.783	20.011	1.575	0.521
807.501	485.328	79.997	19.995	100.784	20.012	1.525	0.551
808.000	485.568	79.999	19.995	100.786	20.011	1.540	0.547
808.500	485.820	79.998	19.995	100.787	20.009	1.658	0.507
809.000	486.113	79.997	19.996	100.787	20.009	1.672	0.518
809.500	486.348	79.997	19.996	100.786	20.009	1.713	0.537
810.000	486.570	79.998	19.996	100.785	20.006	1.848	0.493
810.500	486.833	79.998	19.995	100.783	20.013	1.442	0.471
811.001	487.083	79.997	19.996	100.782	20.010	1.641	0.499
811.501	487.356	79.996	19.995	100.782	20.011	1.584	0.518
812.001	487.607	79.997	19.995	100.782	20.010	1.613	0.524
812.501	487.875	79.995	19.995	100.782	20.013	1.406	0.522
813.001	488.135	79.998	19.995	100.783	20.011	1.539	0.523
813.500	488.371	79.997	19.995	100.786	20.011	1.552	0.512
814.000	488.634	79.996	19.995	100.787	20.015	1.302	0.497
814.500	488.876	79.997	19.997	100.788	20.012	1.476	0.502
815.000	489.169	79.997	19.996	100.790	20.012	1.521	0.520
815.500	489.376	79.996	19.997	100.790	20.013	1.412	0.518
816.000	489.666	79.995	19.996	100.788	20.014	1.381	0.498
816.500	489.933	79.998	19.996	100.789	20.015	1.302	0.527
817.000	490.175	79.997	19.996	100.791	20.013	1.412	0.533
817.500	490.439	79.994	19.996	100.788	20.014	1.340	0.507
818.000	490.705	79.998	19.997	100.787	20.014	1.393	0.518
818.500	490.976	79.995	19.996	100.786	20.015	1.293	0.534
819.000	491.215	79.996	19.996	100.782	20.015	1.321	0.524
819.500	491.482	79.995	19.996	100.778	20.013	1.421	0.508
820.000	491.715	79.996	19.997	100.779	20.014	1.352	0.503
820.500	491.980	79.995	19.995	100.779	20.017	1.189	0.499
821.000	492.237	79.996	19.996	100.779	20.016	1.221	0.510
821.500	492.565	79.995	19.996	100.780	20.014	1.354	0.554
822.000	492.801	79.996	19.996	100.783	20.011	1.537	0.574
822.500	493.063	79.996	19.996	100.783	20.011	1.535	0.531
823.000	493.316	79.996	19.997	100.782	20.014	1.362	0.507
823.500	493.561	79.997	19.997	100.783	20.016	1.267	0.507
824.001	493.823	79.997	19.996	100.782	20.016	1.215	0.502
824.500	494.074	79.995	19.996	100.778	20.016	1.248	0.510
825.000	494.339	79.997	19.996	100.778	20.017	1.170	0.515
825.500	494.628	79.995	19.997	100.778	20.017	1.176	0.535
826.000	494.866	79.996	19.996	100.778	20.015	1.279	0.540
826.500	495.155	79.996	19.997	100.777	20.018	1.146	0.527
827.000	495.383	79.995	19.997	100.777	20.018	1.143	0.522
827.500	495.616	79.996	19.997	100.778	20.017	1.170	0.489
828.000	495.908	79.995	19.997	100.778	20.014	1.338	0.493
828.500	496.178	79.994	19.997	100.778	20.015	1.276	0.544
829.000	496.435	79.996	19.997	100.779	20.015	1.317	0.545
829.500	496.661	79.996	19.998	100.779	20.017	1.203	0.505
830.000	496.952	79.995	19.997	100.779	20.013	1.430	0.500
830.500	497.215	79.997	19.996	100.779	20.015	1.319	0.536
831.000	497.455	79.996	19.996	100.778	20.016	1.264	0.528
831.500	497.697	79.995	19.995	100.777	20.014	1.361	0.492
832.001	497.951	79.996	19.997	100.777	20.012	1.521	0.489
832.500	498.228	79.995	19.996	100.778	20.016	1.229	0.514
833.000	498.474	79.996	19.996	100.779	20.013	1.428	0.527
833.500	498.731	79.998	19.996	100.779	20.013	1.404	0.513
834.000	499.020	79.996	19.997	100.779	20.015	1.305	0.525
834.500	499.264	79.996	19.997	100.780	20.015	1.297	0.539
835.000	499.530	79.996	19.996	100.779	20.014	1.348	0.521
835.500	499.771	79.996	19.995	100.779	20.016	1.271	0.508
836.000	500.044	79.998	19.996	100.779	20.016	1.214	0.511
836.500	500.285	79.996	19.995	100.778	20.016	1.264	0.514
837.000	500.538	79.996	19.996	100.778	20.016	1.255	0.504
837.500	500.806	79.996	19.996	100.778	20.018	1.093	0.507
838.000	501.066	79.995	19.995	100.778	20.016	1.252	0.524
838.500	501.330	79.996	19.994	100.778	20.018	1.146	0.526
839.000	501.589	79.996	19.994	100.779	20.016	1.267	0.524
839.500	501.825	79.996	19.995	100.779	20.016	1.252	0.509
840.000	502.057	79.996	19.996	100.779	20.015	1.319	0.481
840.500	502.304	79.995	19.996	100.779	20.016	1.217	0.474
841.000	502.589	79.997	19.995	100.780	20.016	1.221	0.506
841.500	502.793	79.996	19.995	100.780	20.019	1.025	0.510
842.000	503.067	79.996	19.996	100.780	20.015	1.323	0.484
842.500	503.319	79.996	19.996	100.781	20.016	1.224	0.502
843.000	503.546	79.994	19.995	100.780	20.017	1.195	0.502
843.500	503.832	79.996	19.996	100.780	20.019	1.058	0.496
844.000	504.069	79.995	19.995	100.779	20.016	1.245	0.518
844.500	504.307	79.995	19.995	100.779	20.015	1.285	0.499
845.000	504.584	79.996	19.995	100.779	20.015	1.319	0.495
845.500	504.816	79.996	19.995	100.780	20.015	1.333	0.512
846.000	505.041	79.994	19.997	100.780	20.016	1.227	0.483
846.500	505.356	79.995	19.994	100.780	20.016	1.219	0.499
847.000	505.571	79.995	19.995	100.780	20.012	1.516	0.535
847.500	505.850	79.994	19.995	100.780	20.016	1.241	0.512
848.000	506.088	79.995	19.995	100.780	20.019	1.079	0.506
848.500	506.343	79.996	19.995	100.780	20.015	1.300	0.505
849.000	506.574	79.996	19.995	100.781	20.016	1.231	0.490
849.500	506.833	79.995	19.996	100.782	20.014	1.387	0.488
850.000	507.100	79.994	19.997	100.782	20.016	1.234	0.508
850.500	507.384	79.995	19.996	100.782	20.018	1.125	0.539
851.000	507.624	79.995	19.995	100.782	20.016	1.269	0.538
851.500	507.851	79.995	19.996	100.782	20.016	1.240	0.495
852.000	508.109	79.996	19.995	100.782	20.015	1.283	0.476
852.500	508.376	79.996	19.995	100.781	20.015	1.324	0.505
853.000	508.601	79.996	19.996	100.781	20.013	1.411	0.509
853.500	508.886	79.997	19.996	100.782	20.016	1.252	0.501
854.000	509.140	79.998	19.995	100.781	20.016	1.245	0.524
854.500	509.375	79.997	19.995	100.781	20.015	1.307	0.514
855.000	509.665	79.998	19.996	100.781	20.015	1.290	0.507
855.500	509.874	79.997	19.996	100.781	20.015	1.278	0.512
856.000	510.100	79.996	19.994	100.781	20.016	1.214	0.467
856.500	510.379	79.996	19.996	100.781	20.019	1.060	0.470
857.000	510.626	79.997	19.996	100.781	20.020	1.003	0.516
857.500	510.887	79.996	19.995	100.780	20.017	1.165	0.517
858.000	511.103	79.997	19.996	100.780	20.021	0.940	0.492
858.500	511.389	79.996	19.995	100.780	20.017	1.155	0.490
859.000	511.637	79.998	19.996	100.780	20.018	1.144	0.519
859.500	511.872	79.997	19.994	100.781	20.018	1.131	0.509
860.000	512.116	79.996	19.995	100.781	20.017	1.176	0.481
860.500	512.359	79.998	19.997	100.781	20.014	1.373	0.483
861.000	512.593	79.996	19.995	100.781	20.021	0.909	0.482
861.500	512.890	79.996	19.994	100.781	20.019	1.058	0.504
862.000	513.123	79.996	19.995	100.781	20.015	1.302	0.530
862.500	513.404	79.997	19.994	100.781	20.014	1.374	0.521
863.000	513.642	79.997	19.997	100.782	20.015	1.288	0.516
863.500	513.876	79.997	19.996	100.782	20.016	1.257	0.496
864.000	514.154	79.997	19.996	100.783	20.015	1.310	0.492
864.500	514.409	79.999	19.996	100.782	20.014	1.383	0.522
865.000	514.662	79.998	19.994	100.782	20.015	1.321	0.520
865.500	514.917	79.996	19.996	100.782	20.014	1.385	0.508
866.000	515.169	79.997	19.995	100.781	20.014	1.371	0.507
866.500	515.448	79.998	19.995	100.780	20.015	1.328	0.519
867.000	515.697	79.998	19.994	100.780	20.017	1.193	0.529
867.500	515.964	79.997	19.995	100.781	20.014	1.343	0.522
868.000	516.233	79.997	19.994	100.781	20.016	1.250	0.527
868.500	516.459	79.996	19.995	100.780	20.017	1.205	0.516
869.000	516.721	79.997	19.995	100.781	20.018	1.124	0.492
869.500	516.962	79.996	19.994	100.781	20.015	1.336	0.495
870.000	517.222	79.996	19.994	100.781	20.020	1.004	0.501
870.500	517.515	79.998	19.996	100.781	20.018	1.125	0.527
871.000	517.794	79.996	19.995	100.781	20.019	1.022	0.563
871.500	517.999	79.998	19.995	100.781	20.016	1.227	0.528
872.000	518.245	79.997	19.995	100.780	20.016	1.274	0.468
872.500	518.558	79.998	19.996	100.779	20.015	1.305	0.505
873.000	518.780	79.997	19.995	100.779	20.017	1.184	0.547
873.500	518.998	79.997	19.994	100.780	20.017	1.163	0.487
874.000	519.252	79.998	19.994	100.781	20.018	1.131	0.456
874.500	519.494	79.996	19.995	100.783	20.020	1.006	0.484
875.000	519.800	79.998	19.995	100.783	20.020	0.984	0.522
875.500	520.044	79.998	19.995	100.782	20.021	0.930	0.549
876.000	520.272	79.998	19.994	100.781	20.023	0.818	0.511
876.500	520.565	79.997	19.994	100.781	20.019	1.032	0.496
877.000	520.778	79.998	19.994	100.780	20.021	0.939	0.513
877.500	521.033	79.997	19.995	100.780	20.022	0.880	0.487
878.000	521.284	79.997	19.996	100.782	20.022	0.892	0.487
878.500	521.538	79.998	19.995	100.782	20.024	0.707	0.505
879.000	521.804	79.999	19.994	100.782	20.024	0.754	0.513
879.500	522.052	79.998	19.995	100.781	20.024	0.755	0.517
880.000	522.325	79.999	19.994	100.780	20.024	0.745	0.518
880.500	522.554	79.998	19.995	100.780	20.021	0.895	0.511
881.000	522.864	79.999	19.995	100.780	20.023	0.794	0.520
881.500	523.111	79.999	19.994	100.778	20.022	0.863	0.548
882.000	523.352	79.999	19.994	100.777	20.022	0.878	0.523
882.500	523.621	80.000	19.994	100.775	20.022	0.863	0.499
883.000	523.883	79.999	19.994	100.774	20.023	0.785	0.520
883.500	524.124	79.999	19.995	100.774	20.024	0.724	0.516
884.000	524.364	79.999	19.995	100.775	20.022	0.871	0.492
884.500	524.648	79.998	19.996	100.775	20.022	0.859	0.503
885.000	524.862	79.999	19.995	100.777	20.024	0.745	0.511
885.500	525.128	79.998	19.995	100.777	20.023	0.816	0.489
886.000	525.367	80.000	19.995	100.776	20.023	0.809	0.492
886.500	525.649	79.998	19.995	100.776	20.024	0.733	0.513
887.000	525.879	79.998	19.995	100.776	20.021	0.911	0.517
887.500	526.134	79.998	19.996	100.776	20.025	0.697	0.499
888.000	526.385	79.998	19.995	100.776	20.022	0.889	0.496
888.500	526.659	79.998	19.995	100.776	20.022	0.882	0.516
889.000	526.912	79.998	19.995	100.776	20.021	0.897	0.526
889.500	527.177	79.998	19.996	100.775	20.024	0.716	0.522
890.000	527.445	79.996	19.996	100.776	20.024	0.738	0.525
890.500	527.680	79.997	19.995	100.775	20.024	0.721	0.518
891.000	527.942	79.996	19.995	100.775	20.022	0.833	0.500
891.500	528.191	79.995	19.997	100.775	20.022	0.873	0.504
892.000	528.452	79.995	19.995	100.777	20.025	0.671	0.510
892.500	528.709	79.995	19.997	100.776	20.022	0.876	0.514
893.000	528.967	79.996	19.998	100.777	20.022	0.871	0.517
893.500	529.209	79.996	19.996	100.777	20.025	0.648	0.507
894.000	529.452	79.996	19.996	100.777	20.020	1.011	0.492
894.500	529.730	79.996	19.996	100.775	20.020	1.001	0.503
895.000	529.951	79.996	19.995	100.774	20.022	0.873	0.510
895.500	530.175	79.996	19.995	100.770	20.020	0.991	0.472
896.000	530.423	79.996	19.995	100.770	20.019	1.077	0.459
896.500	530.691	79.997	19.996	100.770	20.021	0.944	0.494
897.000	530.968	79.998	19.996	100.771	20.020	0.977	0.530
897.500	531.175	79.996	19.995	100.771	20.019	1.025	0.514
898.000	531.417	79.995	19.995	100.771	20.020	0.980	0.467
898.500	531.669	79.997	19.996	100.772	20.022	0.880	0.472
899.001	531.906	79.997	19.995	100.772	20.020	0.989	0.491
899.500	532.191	79.997	19.995	100.773	20.020	1.016	0.506
900.000	532.411	79.996	19.996	100.772	20.021	0.945	0.514
900.500	532.659	79.997	19.997	100.774	20.023	0.819	0.486
901.000	532.864	79.996	19.996	100.774	20.022	0.845	0.460
901.500	533.085	79.996	19.996	100.771	20.021	0.909	0.440
902.000	533.342	79.996	19.995	100.767	20.021	0.902	0.452
902.500	533.566	79.996	19.996	100.768	20.025	0.700	0.479
903.000	533.816	79.996	19.995	100.765	20.022	0.859	0.477
903.500	534.070	79.996	19.995	100.766	20.022	0.857	0.489
904.000	534.291	79.995	19.996	100.769	20.023	0.819	0.490
904.500	534.548	79.998	19.997	100.772	20.022	0.868	0.477
905.000	534.771	79.997	19.996	100.773	20.024	0.766	0.479
905.500	535.006	79.997	19.996	100.776	20.023	0.780	0.469
906.000	535.241	79.995	19.996	100.774	20.020	0.970	0.464
906.500	535.478	79.996	19.996	100.773	20.026	0.607	0.471
907.000	535.673	79.996	19.997	100.773	20.024	0.752	0.452
907.500	535.912	79.995	19.995	100.773	20.024	0.759	0.433
908.000	536.169	79.996	19.997	100.769	20.023	0.828	0.466
908.500	536.363	79.995	19.995	100.768	20.026	0.617	0.474
909.000	536.625	79.996	19.997	100.764	20.021	0.909	0.453
909.500	536.825	79.996	19.996	100.758	20.021	0.909	0.458
910.000	537.034	79.993	19.995	100.754	20.024	0.761	0.435
910.500	537.253	79.996	19.997	100.755	20.025	0.683	0.419
911.000	537.452	79.995	19.996	100.756	20.025	0.702	0.424
911.500	537.693	79.996	19.996	100.760	20.024	0.754	0.429
912.000	537.927	79.995	19.997	100.765	20.022	0.866	0.458
912.500	538.184	79.995	19.996	100.765	20.026	0.629	0.483
913.000	538.391	79.995	19.996	100.764	20.027	0.558	0.477
913.500	538.628	79.995	19.996	100.761	20.024	0.709	0.454
914.000	538.863	79.994	19.997	100.760	20.023	0.781	0.458
914.500	539.082	79.996	19.996	100.760	20.026	0.579	0.463
915.000	539.306	79.995	19.997	100.761	20.019	1.022	0.449
915.500	539.537	79.995	19.997	100.765	20.023	0.823	0.449
916.000	539.761	79.994	19.997	100.769	20.024	0.724	0.455
916.500	539.963	79.995	19.996	100.771	20.021	0.956	0.441
917.000	540.184	79.995	19.996	100.773	20.027	0.557	0.424
917.500	540.399	79.994	19.996	100.774	20.025	0.698	0.429
918.000	540.608	79.995	19.997	100.770	20.025	0.657	0.430
918.500	540.842	79.994	19.996	100.769	20.023	0.776	0.434
919.000	541.072	79.995	19.997	100.765	20.021	0.902	0.454
919.500	541.276	79.994	19.997	100.763	20.024	0.756	0.449
920.000	541.511	79.995	19.997	100.764	20.022	0.882	0.437
920.500	541.739	79.995	19.997	100.767	20.025	0.688	0.451
921.000	541.927	79.995	19.996	100.766	20.025	0.679	0.439
921.500	542.183	79.995	19.996	100.768	20.024	0.726	0.430
922.000	542.426	79.994	19.997	100.769	20.026	0.615	0.472
922.500	542.605	79.995	19.996	100.768	20.022	0.833	0.460
923.000	542.836	79.995	19.997	100.770	20.023	0.794	0.416
923.500	543.085	79.995	19.997	100.772	20.025	0.685	0.445
924.001	543.263	79.995	19.997	100.775	20.024	0.716	0.453
924.500	543.504	79.995	19.997	100.775	20.025	0.688	0.423
925.000	543.722	79.995	19.996	100.779	20.026	0.610	0.439
925.500	543.932	79.996	19.996	100.778	20.028	0.453	0.444
926.000	544.142	79.995	19.995	100.776	20.026	0.612	0.424
926.501	544.355	79.995	19.996	100.776	20.026	0.607	0.421
927.000	544.577	79.995	19.996	100.776	20.025	0.659	0.429
927.500	544.819	79.994	19.995	100.775	20.026	0.626	0.450
928.000	545.016	79.996	19.996	100.774	20.025	0.643	0.451
928.500	545.250	79.996	19.996	100.776	20.026	0.605	0.435
929.000	545.457	79.995	19.994	100.776	20.024	0.711	0.436
929.500	545.669	79.995	19.995	100.777	20.025	0.695	0.430
930.000	545.876	79.995	19.996	100.778	20.028	0.496	0.419
930.500	546.100	79.997	19.995	100.781	20.026	0.633	0.425
931.000	546.330	79.997	19.995	100.781	20.024	0.735	0.442
931.500	546.573	79.996	19.995	100.780	20.025	0.655	0.464
932.000	546.768	79.996	19.995	100.781	20.025	0.662	0.456
932.500	546.981	79.996	19.995	100.781	20.027	0.553	0.423
933.000	547.220	79.996	19.995	100.781	20.024	0.705	0.430
933.500	547.450	79.998	19.994	100.781	20.024	0.740	0.460
934.000	547.660	79.997	19.996	100.782	20.024	0.742	0.454
934.500	547.906	79.998	19.995	100.780	20.026	0.602	0.448
935.000	548.153	79.996	19.995	100.776	20.024	0.764	0.475
935.500	548.334	79.997	19.995	100.773	20.027	0.545	0.461
936.000	548.578	79.998	19.995	100.773	20.026	0.602	0.426
936.500	548.773	79.998	19.995	100.773	20.026	0.593	0.432
937.000	549.005	79.996	19.995	100.775	20.027	0.550	0.433
937.500	549.227	79.998	19.995	100.779	20.029	0.413	0.441
938.000	549.484	79.997	19.996	100.782	20.029	0.405	0.466
938.500	549.697	79.997	19.995	100.779	20.028	0.498	0.474
939.000	549.943	79.997	19.994	100.777	20.027	0.539	0.464
939.500	550.153	79.999	19.995	100.776	20.027	0.532	0.457
940.000	550.390	79.997	19.995	100.776	20.026	0.591	0.451
940.500	550.605	79.998	19.995	100.778	20.028	0.501	0.450
941.000	550.806	79.997	19.995	100.781	20.026	0.626	0.434
941.500	551.082	79.996	19.995	100.783	20.028	0.503	0.447
942.000	551.319	79.996	19.995	100.782	20.026	0.614	0.495
942.500	551.547	79.996	19.995	100.782	20.025	0.653	0.489
943.000	551.780	79.998	19.995	100.780	20.026	0.631	0.463
943.500	552.015	79.996	19.996	100.780	20.026	0.631	0.465
944.000	552.258	79.997	19.997	100.780	20.030	0.356	0.473
944.500	552.472	79.997	19.995	100.779	20.027	0.534	0.467
945.000	552.764	79.997	19.997	100.779	20.021	0.899	0.481
945.500	552.982	79.996	19.995	100.778	20.026	0.590	0.508
946.000	553.182	79.996	19.996	100.778	20.026	0.591	0.464
946.500	553.460	79.997	19.995	100.777	20.026	0.605	0.449
947.000	553.705	79.996	19.996	100.777	20.023	0.776	0.500
947.500	553.951	79.997	19.995	100.777	20.025	0.681	0.507
948.000	554.220	79.996	19.996	100.777	20.024	0.737	0.503
948.500	554.460	79.997	19.995	100.778	20.028	0.467	0.512
949.000	554.733	79.997	19.995	100.778	20.023	0.792	0.511
949.500	554.966	79.997	19.995	100.779	20.024	0.750	0.510
950.000	555.214	79.998	19.995	100.780	20.023	0.768	0.493
950.500	555.468	79.998	19.996	100.781	20.024	0.766	0.492
951.000	555.735	79.997	19.995	100.780	20.027	0.572	0.512
951.500	556.007	79.997	19.996	100.780	20.029	0.432	0.530
952.000	556.262	79.998	19.995	100.779	20.025	0.645	0.533
952.500	556.466	79.998	19.995	100.779	20.025	0.653	0.493
953.000	556.733	79.997	19.996	100.778	20.025	0.657	0.465
953.500	556.991	79.997	19.995	100.779	20.024	0.724	0.498
954.000	557.190	79.998	19.995	100.779	20.027	0.515	0.491
954.500	557.463	79.997	19.996	100.779	20.027	0.548	0.464
955.000	557.711	79.997	19.995	100.779	20.030	0.358	0.497
955.500	557.987	79.998	19.996	100.779	20.025	0.647	0.523
956.000	558.193	79.996	19.994	100.778	20.029	0.430	0.503
956.500	558.450	79.997	19.996	100.778	20.026	0.605	0.472
957.000	558.693	79.998	19.995	100.778	20.028	0.482	0.482
957.500	558.934	79.999	19.999	100.779	20.026	0.586	0.492
958.001	559.252	79.998	19.999	100.781	20.026	0.615	0.521
958.500	559.475	79.997	19.998	100.781	20.021	0.928	0.550
959.000	559.691	79.997	19.999	100.783	20.022	0.887	0.490
959.500	559.968	79.997	19.998	100.783	20.020	1.006	0.466
960.000	560.212	79.998	19.996	100.782	20.023	0.792	0.506
960.500	560.493	79.998	19.996	100.781	20.023	0.790	0.523
961.000	560.738	79.998	19.996	100.780	20.023	0.813	0.526
961.500	560.976	79.999	19.995	100.778	20.025	0.693	0.505
962.000	561.214	79.999	19.996	100.779	20.022	0.861	0.479
962.500	561.485	79.999	19.996	100.779	20.022	0.861	0.493
963.000	561.709	80.000	19.995	100.779	20.022	0.859	0.502
963.500	561.964	79.998	19.994	100.780	20.025	0.671	0.487
964.000	562.243	79.998	19.995	100.779	20.023	0.769	0.506
964.500	562.522	79.998	19.995	100.778	20.022	0.883	0.546
965.000	562.783	79.997	19.995	100.777	20.028	0.486	0.549
965.500	563.020	79.997	19.995	100.777	20.025	0.674	0.519
966.000	563.307	79.999	19.995	100.777	20.025	0.700	0.511
966.500	563.484	79.999	19.994	100.778	20.022	0.845	0.494
967.000	563.764	79.999	19.995	100.777	20.024	0.723	0.461
967.500	564.025	79.998	19.995	100.777	20.024	0.724	0.499
968.000	564.279	79.998	19.995	100.777	20.025	0.648	0.528
968.500	564.521	79.998	19.995	100.776	20.024	0.743	0.506
969.000	564.789	79.999	19.995	100.776	20.022	0.868	0.503
969.500	565.054	79.997	19.995	100.776	20.021	0.940	0.521
970.000	565.279	79.998	19.995	100.776	20.023	0.816	0.512
970.500	565.537	79.997	19.994	100.776	20.021	0.906	0.486
971.000	565.804	79.997	19.995	100.776	20.026	0.629	0.504
971.500	566.030	79.995	19.995	100.777	20.022	0.830	0.509
972.000	566.283	79.996	19.996	100.778	20.026	0.576	0.486
972.500	566.549	79.997	19.995	100.781	20.025	0.676	0.499
973.000	566.818	79.998	19.996	100.782	20.027	0.558	0.527
973.500	567.060	79.996	19.995	100.783	20.025	0.650	0.522
974.000	567.312	79.995	19.996	100.782	20.024	0.724	0.503
974.500	567.540	79.996	19.996	100.781	20.022	0.833	0.488
975.000	567.824	79.996	19.996	100.779	20.025	0.653	0.496
975.500	568.095	79.996	19.995	100.779	20.025	0.681	0.533
976.000	568.337	79.997	19.996	100.779	20.023	0.785	0.534
976.500	568.597	79.995	19.996	100.779	20.026	0.622	0.508
977.000	568.863	79.996	19.996	100.779	20.027	0.564	0.514
977.500	569.125	79.995	19.995	100.779	20.025	0.640	0.527
978.000	569.347	79.994	19.995	100.779	20.027	0.555	0.506
978.500	569.617	79.995	19.996	100.779	20.026	0.593	0.488
979.000	569.860	79.995	19.996	100.779	20.024	0.711	0.503
979.500	570.137	79.996	19.995	100.780	20.026	0.603	0.517
980.000	570.383	79.996	19.996	100.780	20.023	0.813	0.521
980.500	570.665	79.997	19.995	100.780	20.025	0.662	0.525
981.000	570.932	79.996	19.995	100.780	20.027	0.531	0.539
981.500	571.174	79.996	19.996	100.780	20.026	0.586	0.529
982.000	571.408	79.996	19.997	100.780	20.026	0.588	0.493
982.500	571.655	79.995	19.996	100.780	20.023	0.825	0.479
983.000	571.920	79.996	19.997	100.780	20.025	0.647	0.496
983.500	572.149	79.996	19.997	100.780	20.027	0.550	0.502
984.000	572.395	79.996	19.996	100.780	20.025	0.690	0.484
984.500	572.674	79.996	19.996	100.780	20.026	0.631	0.500
985.000	572.916	79.996	19.996	100.780	20.022	0.871	0.523
985.500	573.194	79.996	19.995	100.780	20.023	0.773	0.520
986.000	573.454	79.995	19.995	100.780	20.023	0.804	0.529
986.500	573.747	79.998	19.997	100.780	20.026	0.591	0.546
987.000	573.989	79.997	19.996	100.780	20.026	0.609	0.544
987.500	574.242	79.997	19.995	100.780	20.024	0.750	0.515
988.000	574.502	79.997	19.996	100.779	20.026	0.583	0.504
988.500	574.749	79.997	19.996	100.779	20.025	0.695	0.509
989.000	575.035	79.997	19.995	100.778	20.023	0.785	0.519
989.500	575.297	79.996	19.996	100.779	20.024	0.723	0.541
990.000	575.561	79.997	19.995	100.780	20.027	0.558	0.538
990.500	575.836	79.996	19.996	100.781	20.026	0.628	0.532
991.000	576.086	79.997	19.996	100.781	20.028	0.489	0.532
991.500	576.343	79.996	19.995	100.781	20.027	0.555	0.516
992.000	576.636	79.996	19.995	100.782	20.029	0.427	0.528
992.500	576.879	79.997	19.995	100.781	20.027	0.524	0.543
993.000	577.135	79.997	19.996	100.781	20.028	0.458	0.517
993.500	577.368	79.996	19.996	100.782	20.026	0.600	0.494
994.000	577.618	79.997	19.995	100.782	20.026	0.579	0.486
994.500	577.924	79.997	19.996	100.782	20.026	0.619	0.520
995.000	578.165	79.996	19.997	100.782	20.025	0.647	0.552
995.500	578.442	79.996	19.995	100.785	20.027	0.564	0.532
996.000	578.682	79.996	19.996	100.789	20.024	0.756	0.517
996.500	578.958	79.997	19.996	100.792	20.028	0.458	0.517
997.000	579.230	79.996	19.996	100.796	20.025	0.671	0.532
997.500	579.492	79.996	19.996	100.800	20.026	0.596	0.541
998.000	579.768	79.995	19.995	100.801	20.025	0.652	0.536
998.500	580.049	79.997	19.996	100.800	20.026	0.598	0.547
999.000	580.297	79.996	19.996	100.799	20.023	0.785	0.543
999.500	580.569	79.996	19.997	100.796	20.024	0.766	0.525
1000.000	580.846	79.995	19.996	100.793	20.026	0.583	0.535
1000.500	581.143	79.995	19.996	100.791	20.023	0.776	0.562
1001.000	581.402	79.995	19.995	100.789	20.024	0.705	0.565
1001.500	581.650	79.995	19.996	100.786	20.022	0.852	0.532
1002.000	581.931	79.995	19.996	100.786	20.028	0.474	0.518
1002.500	582.163	79.995	19.996	100.787	20.025	0.650	0.521
1003.000	582.479	79.994	19.996	100.784	20.024	0.721	0.531
1003.500	582.700	79.995	19.996	100.783	20.026	0.628	0.543
1004.000	582.956	79.995	19.995	100.784	20.026	0.581	0.508
1004.500	583.240	79.995	19.997	100.784	20.025	0.679	0.509
1005.000	583.505	79.994	19.997	100.783	20.024	0.705	0.544
1005.500	583.790	79.994	19.997	100.782	20.027	0.526	0.549
1006.000	584.067	79.994	19.996	100.782	20.026	0.590	0.556
1006.500	584.310	79.995	19.997	100.781	20.026	0.602	0.541
1007.000	584.580	79.994	19.996	100.780	20.029	0.399	0.517
1007.500	584.856	79.995	19.997	100.780	20.027	0.553	0.530
1008.000	585.112	79.996	19.996	100.780	20.027	0.562	0.539
1008.500	585.381	79.995	19.996	100.779	20.027	0.548	0.528
1009.000	585.632	79.996	19.996	100.778	20.027	0.522	0.522
1009.500	585.924	79.996	19.997	100.778	20.029	0.420	0.532
1010.000	586.164	79.996	19.996	100.778	20.029	0.420	0.537
1010.500	586.434	79.996	19.997	100.777	20.026	0.622	0.521
1011.000	586.682	79.996	19.996	100.778	20.025	0.697	0.514
1011.500	586.940	79.997	19.997	100.777	20.029	0.439	0.512
1012.000	587.171	79.996	19.997	100.777	20.026	0.586	0.497
1012.500	587.463	79.996	19.996	100.777	20.028	0.507	0.506
1013.000	587.721	79.996	19.995	100.777	20.027	0.536	0.537
1013.500	587.953	79.996	19.996	100.776	20.026	0.588	0.520
1014.000	588.236	79.996	19.996	100.776	20.027	0.531	0.502
1014.500	588.463	79.997	19.996	100.777	20.026	0.595	0.513
1015.000	588.745	79.997	19.996	100.775	20.028	0.449	0.510
1015.501	588.997	79.997	19.997	100.775	20.026	0.576	0.521
1016.000	589.213	79.998	19.996	100.775	20.027	0.567	0.501
1016.500	589.480	79.998	19.995	100.775	20.027	0.548	0.475
1017.000	589.719	79.998	19.996	100.775	20.024	0.759	0.495
1017.500	590.020	79.998	19.996	100.776	20.029	0.441	0.523
1018.000	590.252	79.997	19.995	100.777	20.027	0.555	0.537
1018.500	590.500	79.998	19.996	100.777	20.025	0.640	0.506
1019.000	590.741	79.999	19.995	100.778	20.025	0.659	0.484
1019.500	590.982	79.998	19.995	100.777	20.024	0.742	0.486
1020.000	591.248	79.998	19.994	100.777	20.024	0.752	0.495
1020.500	591.507	79.998	19.995	100.778	20.022	0.889	0.516
1021.000	591.753	79.998	19.995	100.777	20.022	0.864	0.514
1021.500	591.968	79.999	19.995	100.778	20.026	0.631	0.483
1022.000	592.197	79.998	19.996	100.778	20.027	0.553	0.453
1022.500	592.459	79.998	19.995	100.777	20.025	0.664	0.467
1023.000	592.727	79.998	19.996	100.777	20.023	0.818	0.510
1023.500	592.939	79.998	19.996	100.777	20.025	0.655	0.505
1024.000	593.224	79.998	19.994	100.775	20.027	0.572	0.489
1024.500	593.474	79.996	19.996	100.775	20.026	0.588	0.516
1025.000	593.676	79.997	19.995	100.775	20.028	0.451	0.494
1025.501	593.923	79.998	19.995	100.775	20.025	0.674	0.450
1026.001	594.158	79.997	19.994	100.775	20.028	0.470	0.465
1026.501	594.450	79.996	19.996	100.777	20.026	0.586	0.505
1027.000	594.705	79.998	19.995	100.778	20.028	0.468	0.537
1027.500	594.955	79.997	19.995	100.778	20.029	0.405	0.526
1028.000	595.165	79.998	19.995	100.779	20.029	0.429	0.482
1028.500	595.400	79.998	19.996	100.779	20.028	0.475	0.452
1029.001	595.678	79.997	19.996	100.778	20.028	0.500	0.479
1029.501	595.877	79.997	19.995	100.778	20.028	0.453	0.495
1030.000	596.162	79.997	19.995	100.776	20.029	0.427	0.481
1030.500	596.392	79.998	19.996	100.776	20.030	0.347	0.500
1031.000	596.604	79.998	19.995	100.776	20.029	0.391	0.479
1031.500	596.840	79.998	19.995	100.777	20.029	0.443	0.444
1032.000	597.067	79.998	19.996	100.777	20.031	0.271	0.455
1032.501	597.306	79.997	19.996	100.779	20.027	0.519	0.465
1033.001	597.553	79.999	19.995	100.779	20.029	0.424	0.476
1033.500	597.797	79.998	19.995	100.778	20.027	0.558	0.489
1034.000	598.035	79.997	19.994	100.778	20.027	0.522	0.486
1034.500	598.295	79.997	19.996	100.778	20.028	0.496	0.490
1035.001	598.524	79.998	19.995	100.777	20.029	0.392	0.493
1035.501	598.784	79.997	19.996	100.777	20.027	0.527	0.489
1036.000	599.030	79.998	19.995	100.776	20.027	0.520	0.497
1036.500	599.260	79.999	19.995	100.775	20.025	0.657	0.491
1037.000	599.488	79.999	19.995	100.773	20.028	0.450	0.467
1037.500	599.707	80.000	19.994	100.772	20.027	0.564	0.452
1038.000	599.995	79.999	19.995	100.772	20.027	0.536	0.476
1038.500	600.246	79.999	19.996	100.772	20.031	0.303	0.523
1039.000	600.451	79.998	19.995	100.774	20.028	0.501	0.498
1039.501	600.705	79.999	19.995	100.775	20.028	0.505	0.458
1040.001	600.960	79.999	19.995	100.777	20.027	0.558	0.484
1040.500	601.167	80.000	19.995	100.777	20.028	0.481	0.485
1041.000	601.420	80.001	19.994	100.777	20.028	0.472	0.461
1041.500	601.627	79.999	19.996	100.777	20.025	0.678	0.460
1042.000	601.913	80.000	19.995	100.777	20.026	0.578	0.477
1042.500	602.138	80.000	19.995	100.777	20.026	0.600	0.502
1043.000	602.387	79.999	19.997	100.777	20.027	0.572	0.492
