Repository: ulfsri/fsri_materials_database

# Materials and Products Database

## 01_Data

Raw data generated from each apparatus are included here in plain-text format. The data is organized first by material, next by the short name of test apparatus used, and where applicable additional filtering by test settings.

### material.json

Each material directory contains a json file of the same name as the material. This file links the data stored in the repository as well as data and graphs produced by the accompanying scripts (__02_Scripts__) to the respective landing page for the material on the front-end website.

File: 01_Data/Wood_Veneer_MDF/MCC/Wood_Veneer_MDF_MCC_30K_min_220315_R2.txt (part 1 of 4)
Sample ID:	C:\MCC\MCC Cal\Test\Wood_Veneer_MDF_MCC_30K_min_220315_R2.txt
Sample Weight (mg):	4.66
Heating Rate (C/s):	0.5
Combustor Temp (C):	900
N2 Flow Rate (cc/min):	80
O2 Flow Rate (cc/min):	20
Calibration File:	C:\MCC\MCC Cal\Coeff1 JN10440_30_210304.txt.txt
T Correction Coefficients:	0	1.024463	0
Time Shift (s):	14
*
Time (s)	Temperature (C)	N2 flow rate (cc/min)	O2 flow rate (cc/min)	Flow Rate (cc/min)	Oxygen (%)	HRR (W/g)	Heating rate (C/s)
0.000	116.556	80.012	19.993	103.715	19.888	-0.263	0.018
0.500	116.502	80.014	19.996	103.717	19.887	-0.182	-0.015
1.000	116.567	80.013	19.994	103.717	19.890	-0.371	-0.015
1.500	116.549	80.015	19.995	103.716	19.886	-0.127	0.029
2.000	116.511	80.012	19.995	103.712	19.884	0.030	-0.005
2.500	116.476	80.013	19.991	103.713	19.888	-0.238	-0.064
3.000	116.512	80.015	19.995	103.713	19.888	-0.227	-0.036
3.500	116.490	80.015	19.994	103.715	19.888	-0.252	0.007
4.000	116.479	80.012	19.996	103.719	19.888	-0.221	-0.009
4.500	116.492	80.012	19.996	103.726	19.890	-0.344	-0.016
5.001	116.492	80.014	19.993	103.728	19.890	-0.346	0.007
5.500	116.473	80.013	19.993	103.726	19.892	-0.504	-0.003
6.000	116.453	80.017	19.994	103.725	19.887	-0.174	-0.029
6.500	116.462	80.013	19.997	103.720	19.887	-0.189	-0.025
7.000	116.489	80.015	19.994	103.716	19.889	-0.295	0.013
7.500	116.455	80.015	19.993	103.713	19.886	-0.123	0.015
8.000	116.485	80.014	19.993	103.716	19.885	-0.047	-0.006
8.500	116.428	80.015	19.994	103.722	19.883	0.115	-0.016
9.000	116.456	80.015	19.994	103.727	19.884	0.074	-0.028
9.500	116.456	80.013	19.994	103.734	19.885	-0.042	-0.001
10.000	116.447	80.015	19.993	103.738	19.882	0.165	0.010
10.501	116.441	80.016	19.995	103.741	19.886	-0.068	-0.012
11.001	116.449	80.017	19.993	103.741	19.886	-0.131	-0.006
11.500	116.412	80.015	19.989	103.747	19.881	0.219	-0.014
12.000	116.401	80.016	19.993	103.753	19.880	0.326	-0.038
12.500	116.395	80.017	19.994	103.760	19.878	0.439	-0.032
13.000	116.370	80.014	19.995	103.771	19.878	0.443	-0.024
13.500	116.400	80.014	19.993	103.781	19.876	0.579	-0.013
14.000	116.385	80.015	19.989	103.788	19.874	0.765	0.010
14.500	116.364	80.015	19.994	103.796	19.873	0.822	-0.011
15.001	116.358	80.013	20.000	103.805	19.877	0.513	-0.032
15.501	116.392	80.013	19.992	103.815	19.872	0.854	0.001
16.000	116.366	80.016	19.992	103.827	19.870	0.987	0.018
16.500	116.453	80.017	19.994	103.834	19.869	1.089	0.034
17.000	116.405	80.013	19.999	103.843	19.872	0.871	0.050
17.500	116.458	80.014	19.990	103.850	19.866	1.278	0.022
18.000	116.466	80.017	19.993	103.856	19.867	1.235	0.033
18.500	116.507	80.012	19.996	103.859	19.866	1.273	0.056
19.000	116.462	80.012	19.997	103.866	19.867	1.206	0.022
19.500	116.575	80.019	19.992	103.846	19.866	1.316	0.031
20.000	116.568	80.019	19.991	103.822	19.868	1.159	0.087
20.500	116.551	80.012	19.993	103.798	19.867	1.204	0.042
21.000	116.615	80.013	19.995	103.778	19.869	1.077	0.011
21.500	116.617	80.013	19.994	103.761	19.867	1.237	0.057
22.001	116.632	80.012	19.990	103.765	19.865	1.365	0.042
22.501	116.673	80.014	19.995	103.776	19.867	1.202	0.037
23.000	116.701	80.015	19.992	103.807	19.869	1.119	0.062
23.500	116.706	80.014	19.994	103.839	19.867	1.223	0.051
24.000	116.736	80.012	19.992	103.855	19.867	1.195	0.034
24.500	116.803	80.013	19.993	103.865	19.863	1.511	0.066
25.000	116.863	80.018	19.994	103.874	19.862	1.562	0.112
25.500	116.827	80.014	19.989	103.865	19.864	1.450	0.075
26.000	116.857	80.016	19.992	103.853	19.864	1.462	0.009
26.500	116.912	80.014	19.993	103.854	19.866	1.306	0.040
27.000	116.915	80.012	19.998	103.860	19.864	1.424	0.071
27.500	116.972	80.016	19.992	103.865	19.863	1.473	0.059
28.000	117.015	80.014	19.994	103.867	19.868	1.178	0.080
28.500	117.069	80.014	19.994	103.867	19.864	1.399	0.099
29.000	117.085	80.015	19.994	103.869	19.864	1.453	0.083
29.500	117.157	80.014	19.992	103.869	19.864	1.407	0.079
30.000	117.192	80.016	19.993	103.872	19.869	1.085	0.098
30.500	117.298	80.019	19.992	103.871	19.864	1.449	0.124
31.000	117.327	80.014	19.998	103.870	19.865	1.364	0.138
31.500	117.340	80.016	19.994	103.867	19.864	1.424	0.088
32.000	117.420	80.016	19.995	103.867	19.866	1.318	0.067
32.500	117.441	80.017	19.993	103.863	19.864	1.451	0.097
33.000	117.535	80.013	19.992	103.856	19.867	1.239	0.108
33.500	117.547	80.013	19.996	103.850	19.864	1.417	0.110
34.000	117.625	80.021	19.992	103.844	19.863	1.470	0.098
34.500	117.676	80.016	19.992	103.839	19.869	1.059	0.110
35.000	117.737	80.020	19.992	103.837	19.866	1.322	0.120
35.501	117.781	80.016	19.996	103.836	19.865	1.362	0.108
36.001	117.839	80.018	19.990	103.835	19.866	1.298	0.104
36.501	117.870	80.020	19.991	103.840	19.863	1.484	0.095
37.000	117.945	80.017	19.993	103.844	19.864	1.463	0.097
37.500	118.012	80.020	19.992	103.845	19.863	1.505	0.124
38.000	118.073	80.017	19.991	103.847	19.860	1.706	0.135
38.500	118.054	80.010	19.997	103.855	19.862	1.573	0.085
39.000	118.185	80.017	19.991	103.861	19.864	1.433	0.077
39.500	118.274	80.017	19.989	103.869	19.860	1.728	0.166
40.000	118.285	80.017	19.991	103.880	19.862	1.590	0.160
40.500	118.371	80.012	20.001	103.890	19.860	1.726	0.099
41.000	118.461	80.017	19.991	103.890	19.858	1.874	0.137
41.500	118.556	80.019	19.994	103.894	19.857	1.941	0.180
42.000	118.610	80.019	19.995	103.894	19.856	1.977	0.167
42.500	118.723	80.015	19.994	103.894	19.860	1.717	0.158
43.000	118.763	80.016	19.993	103.897	19.854	2.153	0.160
43.500	118.871	80.015	19.993	103.904	19.857	1.893	0.151
44.000	118.949	80.017	19.994	103.905	19.854	2.147	0.167
44.500	119.015	80.017	19.991	103.904	19.853	2.210	0.164
45.000	119.092	80.013	19.992	103.907	19.857	1.918	0.143
45.500	119.147	80.011	19.997	103.909	19.854	2.151	0.138
46.000	119.244	80.013	19.993	103.915	19.852	2.269	0.142
46.500	119.342	80.020	19.991	103.923	19.849	2.447	0.173
47.001	119.404	80.011	19.998	103.931	19.846	2.697	0.178
47.501	119.510	80.013	19.993	103.937	19.849	2.492	0.164
48.000	119.612	80.017	19.990	103.943	19.848	2.528	0.188
48.500	119.731	80.015	19.994	103.944	19.846	2.672	0.214
49.000	119.803	80.015	19.992	103.942	19.848	2.517	0.205
49.501	119.935	80.016	19.992	103.943	19.848	2.561	0.197
50.001	120.001	80.014	19.992	103.944	19.849	2.451	0.201
50.500	120.098	80.008	19.991	103.944	19.848	2.551	0.181
51.000	120.235	80.013	19.995	103.943	19.846	2.661	0.198
51.500	120.276	80.009	19.992	103.945	19.845	2.725	0.206
52.000	120.404	80.016	19.994	103.945	19.850	2.430	0.173
52.500	120.505	80.009	19.993	103.946	19.843	2.877	0.199
53.000	120.631	80.015	19.994	103.947	19.846	2.718	0.229
53.500	120.731	80.012	19.995	103.953	19.847	2.595	0.227
54.000	120.872	80.013	19.996	103.956	19.843	2.869	0.233
54.500	120.974	80.014	19.990	103.956	19.849	2.498	0.242
55.000	121.068	80.011	19.993	103.958	19.849	2.449	0.220
55.501	121.180	80.013	19.992	103.958	19.849	2.466	0.202
56.001	121.318	80.012	19.991	103.952	19.848	2.534	0.228
56.501	121.459	80.012	19.996	103.953	19.849	2.454	0.264
57.000	121.549	80.014	19.992	103.954	19.843	2.863	0.254
57.500	121.663	80.013	19.996	103.953	19.848	2.573	0.217
58.000	121.790	80.012	19.990	103.951	19.845	2.765	0.223
58.500	121.911	80.014	19.990	103.952	19.847	2.587	0.245
59.000	122.073	80.015	20.000	103.954	19.844	2.820	0.266
59.500	122.201	80.013	19.993	103.958	19.847	2.608	0.287
60.000	122.306	80.013	19.994	103.960	19.847	2.594	0.261
60.500	122.424	80.014	19.994	103.960	19.844	2.843	0.228
61.000	122.537	80.013	19.995	103.963	19.844	2.803	0.227
61.500	122.687	80.014	19.996	103.958	19.846	2.663	0.247
62.000	122.861	80.013	19.993	103.952	19.840	3.135	0.293
62.500	122.982	80.013	19.993	103.951	19.839	3.176	0.309
63.000	123.126	80.014	19.994	103.956	19.844	2.822	0.280
63.500	123.286	80.014	19.995	103.957	19.845	2.724	0.285
64.000	123.401	80.015	19.994	103.956	19.846	2.693	0.290
64.500	123.510	80.014	19.993	103.955	19.846	2.665	0.250
65.000	123.730	80.014	19.993	103.955	19.845	2.777	0.276
65.500	123.764	80.014	19.994	103.952	19.843	2.891	0.292
66.000	124.003	80.013	19.994	103.950	19.845	2.741	0.263
66.500	124.118	80.013	19.993	103.950	19.843	2.868	0.313
67.000	124.378	80.012	19.997	103.951	19.842	2.989	0.364
67.500	124.450	80.014	19.992	103.949	19.845	2.754	0.354
68.000	124.443	80.015	19.992	103.947	19.843	2.917	0.198
68.500	124.747	80.016	19.999	103.944	19.842	2.934	0.181
69.000	124.954	80.014	19.994	103.943	19.841	3.057	0.404
69.500	125.063	80.014	19.994	103.943	19.844	2.807	0.414
70.000	125.300	80.009	20.004	103.943	19.844	2.841	0.331
70.500	125.437	80.013	19.995	103.942	19.843	2.893	0.360
71.000	125.605	80.015	19.992	103.942	19.841	3.029	0.339
71.500	125.764	80.016	19.993	103.944	19.842	2.984	0.315
72.000	125.878	80.015	19.993	103.946	19.843	2.881	0.300
72.501	125.950	80.012	19.996	103.952	19.844	2.824	0.229
73.001	126.133	80.012	19.994	103.955	19.841	3.027	0.220
73.500	126.231	80.014	19.992	103.957	19.844	2.809	0.269
74.001	126.419	80.013	19.993	103.962	19.844	2.851	0.284
74.501	126.570	80.016	19.993	103.966	19.842	2.936	0.312
75.001	126.738	80.016	19.992	103.965	19.839	3.207	0.329
75.501	126.912	80.015	19.990	103.971	19.842	2.965	0.331
76.000	127.002	80.005	20.004	103.977	19.840	3.117	0.303
76.500	127.305	80.014	19.994	103.974	19.839	3.179	0.329
77.000	127.459	80.013	19.994	103.968	19.840	3.136	0.425
77.501	127.660	80.012	19.994	103.963	19.840	3.092	0.406
78.001	127.688	80.012	19.995	103.958	19.839	3.177	0.292
78.500	127.953	80.014	19.995	103.950	19.843	2.895	0.261
79.000	128.192	80.014	19.991	103.947	19.844	2.802	0.399
79.500	128.279	80.010	19.996	103.948	19.842	2.957	0.415
80.000	128.471	80.012	19.993	103.951	19.844	2.844	0.303
80.500	128.527	80.013	19.993	103.957	19.841	3.039	0.264
81.000	128.736	80.013	19.993	103.964	19.841	3.029	0.256
81.500	129.023	80.006	19.993	103.969	19.842	2.972	0.380
82.001	129.122	80.015	19.994	103.970	19.842	2.997	0.441
82.501	129.289	80.013	19.993	103.974	19.841	3.024	0.326
83.000	129.405	80.012	19.993	103.974	19.840	3.130	0.275
83.500	129.600	80.013	19.994	103.975	19.841	3.024	0.297
84.000	129.868	80.015	19.993	103.976	19.836	3.367	0.386
84.500	129.985	80.012	19.997	103.980	19.843	2.872	0.424
85.000	130.122	80.013	19.994	103.977	19.841	3.016	0.320
85.501	130.380	80.014	19.994	103.978	19.841	3.065	0.325
86.001	130.526	80.014	19.995	103.975	19.838	3.226	0.399
86.500	130.738	80.012	19.995	103.977	19.842	2.955	0.381
87.001	130.895	80.016	19.993	103.979	19.838	3.243	0.364
87.501	131.095	80.012	19.996	103.983	19.839	3.173	0.363
88.000	131.298	80.014	19.994	103.981	19.844	2.815	0.380
88.500	131.451	80.011	19.996	103.983	19.843	2.883	0.380
89.000	131.592	80.016	19.993	103.981	19.842	2.963	0.325
89.500	131.837	80.012	20.002	103.981	19.843	2.931	0.339
90.001	132.011	80.014	19.992	103.978	19.840	3.120	0.403
90.501	132.200	80.014	19.996	103.979	19.843	2.929	0.391
91.000	132.360	80.014	19.993	103.979	19.841	3.012	0.356
91.500	132.595	80.014	19.994	103.979	19.844	2.853	0.372
92.000	132.759	80.015	19.992	103.979	19.840	3.095	0.397
92.501	132.973	80.016	19.994	103.981	19.841	3.061	0.388
93.001	133.138	80.017	19.994	103.978	19.840	3.124	0.379
93.500	133.337	80.016	19.993	103.979	19.839	3.181	0.371
94.000	133.548	80.016	19.992	103.979	19.840	3.090	0.387
94.500	133.744	80.016	19.992	103.980	19.841	3.047	0.409
95.000	133.962	80.016	19.992	103.980	19.840	3.083	0.411
95.500	134.132	80.016	19.991	103.981	19.839	3.183	0.401
96.000	134.365	80.016	19.994	103.976	19.839	3.189	0.396
96.501	134.531	80.020	19.994	103.975	19.841	3.062	0.401
97.001	134.749	80.013	19.995	103.973	19.838	3.265	0.391
97.501	134.932	80.017	19.992	103.973	19.838	3.253	0.392
98.001	135.155	80.016	19.991	103.975	19.837	3.323	0.404
98.501	135.324	80.014	19.992	103.980	19.839	3.189	0.399
99.001	135.510	80.016	19.994	103.982	19.840	3.139	0.374
99.501	135.766	80.015	19.992	103.983	19.838	3.268	0.398
100.000	135.960	80.014	19.989	103.984	19.838	3.225	0.446
100.500	136.128	80.016	19.993	103.984	19.838	3.232	0.406
101.000	136.385	80.016	19.995	103.981	19.839	3.160	0.393
101.500	136.576	80.013	19.994	103.975	19.837	3.340	0.436
102.000	136.794	80.018	19.993	103.972	19.838	3.243	0.428
102.500	136.952	80.014	19.997	103.973	19.836	3.384	0.393
103.000	137.160	80.011	19.990	103.972	19.839	3.175	0.371
103.500	137.434	80.016	19.994	103.977	19.838	3.211	0.424
104.000	137.596	80.015	19.991	103.983	19.837	3.333	0.459
104.500	137.859	80.015	19.993	103.986	19.837	3.296	0.431
105.000	138.032	80.014	19.994	103.985	19.836	3.399	0.430
105.500	138.246	80.014	19.996	103.986	19.839	3.190	0.411
106.000	138.474	80.017	19.993	103.985	19.840	3.111	0.415
106.500	138.688	80.014	19.995	103.985	19.840	3.090	0.442
107.000	138.855	80.015	19.994	103.985	19.841	3.016	0.412
107.501	139.080	80.016	19.993	103.984	19.838	3.238	0.387
108.001	139.291	80.013	19.993	103.984	19.839	3.210	0.414
108.500	139.487	80.015	19.994	103.978	19.840	3.115	0.421
109.000	139.730	80.013	19.994	103.977	19.836	3.394	0.423
109.500	139.942	80.014	19.994	103.978	19.836	3.383	0.447
110.000	140.157	80.015	19.994	103.980	19.835	3.441	0.441
110.500	140.368	80.016	19.992	103.980	19.837	3.314	0.427
111.000	140.608	80.014	19.994	103.986	19.838	3.279	0.439
111.501	140.796	80.017	19.994	103.981	19.836	3.408	0.440
112.001	141.032	80.015	19.993	103.978	19.837	3.325	0.425
112.501	141.254	80.015	19.993	103.975	19.840	3.080	0.441
113.001	141.503	80.014	19.993	103.975	19.837	3.304	0.465
113.501	141.704	80.016	19.993	103.973	19.838	3.279	0.461
114.001	141.942	80.015	19.994	103.977	19.837	3.332	0.444
114.500	142.113	80.015	19.993	103.975	19.837	3.286	0.424
115.000	142.352	80.015	19.992	103.976	19.839	3.167	0.410
115.500	142.582	80.014	19.994	103.972	19.841	3.063	0.440
116.000	142.794	80.020	19.992	103.973	19.837	3.304	0.455
116.500	143.017	80.016	19.992	103.973	19.837	3.325	0.438
117.001	143.289	80.015	19.994	103.975	19.836	3.353	0.465
117.501	143.503	80.015	19.993	103.976	19.837	3.348	0.491
118.001	143.719	80.015	19.992	103.979	19.837	3.306	0.458
118.500	143.933	80.019	19.994	103.982	19.835	3.427	0.430
119.000	144.156	80.019	19.994	103.992	19.838	3.275	0.433
119.500	144.427	80.017	19.994	103.998	19.836	3.389	0.465
120.000	144.619	80.014	19.994	103.999	19.839	3.169	0.479
120.500	144.857	80.015	19.994	103.999	19.837	3.332	0.446
121.001	145.090	80.014	19.993	103.993	19.838	3.256	0.450
121.501	145.357	80.016	19.993	103.981	19.836	3.355	0.486
122.000	145.550	80.017	19.993	103.975	19.837	3.343	0.480
122.500	145.790	80.016	19.993	103.974	19.840	3.082	0.446
123.000	146.004	80.016	19.993	103.975	19.837	3.341	0.444
123.500	146.279	80.017	19.992	103.976	19.837	3.305	0.472
124.000	146.475	80.014	19.993	103.973	19.837	3.284	0.480
124.500	146.739	80.015	19.993	103.968	19.840	3.076	0.466
125.000	146.900	80.014	19.993	103.960	19.841	3.009	0.442
125.500	147.149	80.016	19.994	103.954	19.838	3.218	0.417
126.000	147.374	80.015	19.993	103.954	19.841	3.017	0.442
126.500	147.614	80.016	19.992	103.968	19.839	3.167	0.469
127.000	147.828	80.015	19.993	103.975	19.839	3.152	0.460
127.500	148.099	80.015	19.994	103.975	19.840	3.087	0.469
128.000	148.319	80.015	19.992	103.973	19.837	3.286	0.488
128.500	148.581	80.014	19.993	103.973	19.838	3.275	0.487
129.000	148.806	80.013	19.994	103.963	19.837	3.332	0.485
129.500	149.065	80.015	19.994	103.958	19.840	3.108	0.485
130.000	149.257	80.014	19.993	103.960	19.838	3.267	0.467
130.500	149.511	80.013	19.994	103.965	19.844	2.858	0.448
131.000	149.734	80.013	19.992	103.964	19.841	3.033	0.462
131.500	149.951	80.013	19.995	103.961	19.842	2.955	0.459
132.000	150.221	80.015	19.991	103.962	19.843	2.906	0.463
132.500	150.439	80.014	19.993	103.962	19.844	2.797	0.487
133.000	150.675	80.013	19.995	103.958	19.843	2.930	0.471
133.500	150.917	80.012	19.994	103.958	19.842	2.951	0.466
134.000	151.139	80.015	19.992	103.956	19.844	2.845	0.471
134.500	151.382	80.013	19.994	103.954	19.840	3.106	0.464
135.000	151.646	80.013	19.993	103.951	19.839	3.186	0.486
135.500	151.870	80.014	19.993	103.948	19.836	3.358	0.498
136.000	152.137	80.014	19.993	103.945	19.838	3.233	0.489
136.500	152.377	80.012	19.994	103.949	19.834	3.520	0.499
137.000	152.583	80.013	19.994	103.948	19.837	3.300	0.477
137.500	152.824	80.014	19.994	103.948	19.840	3.110	0.447
138.000	153.098	80.015	19.994	103.954	19.840	3.112	0.482
138.500	153.327	80.015	19.994	103.957	19.839	3.140	0.509
139.000	153.532	80.016	19.992	103.953	19.836	3.387	0.468
139.500	153.807	80.013	19.996	103.956	19.839	3.142	0.457
140.000	154.063	80.012	19.996	103.958	19.836	3.398	0.505
140.500	154.279	80.012	19.996	103.955	19.837	3.334	0.501
141.000	154.524	80.013	19.993	103.957	19.838	3.239	0.467
141.500	154.803	80.015	19.994	103.961	19.838	3.246	0.493
142.000	154.986	80.013	19.993	103.962	19.836	3.409	0.493
142.500	155.225	80.010	19.992	103.959	19.836	3.349	0.442
143.000	155.456	80.018	19.992	103.959	19.835	3.423	0.446
143.500	155.741	80.014	19.992	103.956	19.834	3.555	0.493
144.000	155.980	80.014	19.994	103.952	19.838	3.220	0.520
144.500	156.240	80.015	19.993	103.949	19.839	3.167	0.512
145.000	156.415	80.014	19.995	103.949	19.837	3.281	0.467
145.500	156.805	80.013	19.994	103.947	19.839	3.167	0.500
146.000	156.927	80.012	19.993	103.947	19.836	3.417	0.538
146.500	157.287	80.014	19.994	103.952	19.835	3.449	0.497
147.000	157.336	80.016	19.993	103.955	19.835	3.479	0.446
147.500	157.833	80.013	19.995	103.959	19.832	3.635	0.477
148.000	158.019	80.014	19.994	103.960	19.834	3.491	0.614
148.500	158.134	80.013	19.994	103.959	19.835	3.425	0.492
149.000	158.379	80.013	19.994	103.953	19.836	3.392	0.331
149.500	158.513	80.013	19.995	103.953	19.833	3.595	0.370
150.000	158.983	80.015	19.994	103.949	19.834	3.527	0.491
150.500	159.069	80.012	19.997	103.950	19.833	3.589	0.580
151.000	159.541	80.013	19.993	103.949	19.836	3.402	0.558
151.500	159.787	80.015	19.993	103.949	19.835	3.470	0.638
152.000	159.998	80.013	19.993	103.946	19.832	3.637	0.587
152.500	160.199	80.014	19.994	103.948	19.836	3.374	0.434
153.000	160.511	80.013	19.994	103.947	19.835	3.488	0.462
153.500	160.730	80.014	19.991	103.948	19.832	3.668	0.522
154.000	160.735	80.012	19.995	103.951	19.830	3.834	0.378
154.500	161.107	80.014	19.995	103.954	19.833	3.612	0.301
155.000	161.315	80.014	19.991	103.951	19.833	3.590	0.479
155.500	161.603	80.011	19.995	103.951	19.833	3.571	0.538
156.001	161.843	80.014	19.994	103.951	19.836	3.391	0.512
156.500	162.096	80.015	19.995	103.951	19.835	3.487	0.510
157.000	162.343	80.013	19.995	103.948	19.834	3.542	0.497
157.500	162.558	80.011	19.993	103.948	19.835	3.457	0.481
158.000	162.862	80.011	19.992	103.948	19.834	3.529	0.490
158.500	163.034	80.012	19.996	103.953	19.833	3.574	0.498
159.000	163.344	80.013	19.996	103.950	19.836	3.396	0.480
159.500	163.591	80.013	19.994	103.951	19.832	3.669	0.519
160.000	163.831	80.012	19.995	103.951	19.834	3.533	0.522
160.500	164.069	80.012	19.996	103.951	19.832	3.694	0.483
161.000	164.305	80.011	19.993	103.948	19.832	3.643	0.476
161.500	164.609	80.013	19.994	103.947	19.834	3.491	0.507
162.000	164.838	80.010	20.001	103.949	19.832	3.633	0.536
162.500	165.091	80.015	19.990	103.954	19.834	3.533	0.508
163.000	165.365	80.014	19.994	103.962	19.834	3.548	0.505
163.500	165.580	80.015	19.992	103.965	19.831	3.743	0.508
164.000	165.857	80.013	19.999	103.967	19.832	3.675	0.491
164.500	166.108	80.012	19.995	103.968	19.831	3.747	0.510
165.000	166.370	80.013	19.994	103.965	19.832	3.646	0.520
165.500	166.622	80.012	19.995	103.957	19.833	3.599	0.514
166.000	166.830	80.008	19.999	103.953	19.833	3.586	0.487
166.500	167.135	80.012	19.996	103.953	19.832	3.644	0.486
167.000	167.321	80.012	19.995	103.954	19.832	3.695	0.502
167.500	167.615	80.015	19.992	103.954	19.833	3.565	0.486
168.000	167.831	80.012	19.992	103.955	19.830	3.783	0.495
168.500	168.101	80.014	19.995	103.954	19.830	3.804	0.497
169.000	168.350	80.012	19.993	103.953	19.828	3.944	0.502
169.500	168.629	80.013	19.995	103.950	19.829	3.864	0.524
170.000	168.876	80.017	19.991	103.949	19.831	3.764	0.528
170.500	169.118	80.013	19.992	103.955	19.831	3.739	0.508
171.000	169.355	80.015	19.993	103.962	19.831	3.707	0.484
171.500	169.615	80.017	19.991	103.966	19.829	3.896	0.488
172.000	169.889	80.019	19.991	103.967	19.828	3.917	0.515
172.500	170.111	80.013	19.993	103.968	19.831	3.726	0.515
173.000	170.385	80.016	19.994	103.962	19.829	3.883	0.496
173.500	170.635	80.015	19.994	103.956	19.832	3.686	0.510
174.000	170.883	80.012	19.991	103.951	19.829	3.883	0.511
174.500	171.093	80.016	19.991	103.950	19.829	3.847	0.478
175.000	171.354	80.014	19.994	103.948	19.828	3.970	0.464
175.500	171.605	80.015	19.994	103.948	19.830	3.788	0.491
176.000	171.865	80.015	19.993	103.948	19.832	3.631	0.511
176.500	172.104	80.015	19.993	103.948	19.831	3.758	0.505
177.000	172.361	80.014	19.994	103.946	19.831	3.735	0.498
177.500	172.600	80.013	19.996	103.946	19.829	3.845	0.496
178.000	172.865	80.014	19.993	103.948	19.832	3.667	0.500
178.500	173.123	80.013	19.996	103.949	19.830	3.775	0.514
179.000	173.371	80.016	19.994	103.950	19.826	4.061	0.515
179.500	173.600	80.015	19.995	103.951	19.826	4.088	0.491
180.000	173.863	80.013	19.994	103.951	19.826	4.054	0.484
180.500	174.143	80.015	19.995	103.949	19.827	4.012	0.517
181.000	174.406	80.013	19.994	103.947	19.826	4.078	0.543
181.500	174.663	80.013	19.994	103.945	19.824	4.192	0.532
182.000	174.905	80.013	19.993	103.945	19.824	4.215	0.510
182.500	175.158	80.013	19.994	103.945	19.826	4.067	0.496
183.000	175.412	80.015	19.994	103.944	19.824	4.184	0.501
183.500	175.647	80.015	19.994	103.944	19.825	4.146	0.498
184.000	175.916	80.015	19.995	103.944	19.827	4.033	0.497
184.500	176.141	80.013	19.995	103.944	19.825	4.163	0.499
185.000	176.414	80.014	19.994	103.944	19.826	4.052	0.496
185.500	176.633	80.013	19.995	103.945	19.826	4.110	0.495
186.000	176.896	80.012	19.994	103.946	19.828	3.966	0.487
186.500	177.143	80.013	19.995	103.946	19.827	4.029	0.495
187.000	177.420	80.014	19.995	103.947	19.823	4.258	0.517
187.500	177.669	80.012	19.994	103.947	19.824	4.230	0.525
188.000	177.894	80.015	19.994	103.947	19.823	4.267	0.500
188.500	178.142	80.011	19.995	103.947	19.823	4.305	0.473
189.000	178.425	80.013	19.994	103.949	19.826	4.088	0.502
189.500	178.687	80.013	19.994	103.949	19.824	4.235	0.538
190.000	178.923	80.014	19.994	103.949	19.824	4.213	0.522
190.500	179.177	80.013	19.993	103.948	19.824	4.203	0.494
191.000	179.416	80.014	19.994	103.948	19.821	4.395	0.491
191.500	179.687	80.013	19.994	103.947	19.823	4.271	0.502
192.000	179.975	80.016	19.994	103.946	19.826	4.095	0.535
192.500	180.189	80.014	19.994	103.945	19.825	4.146	0.531
193.000	180.423	80.014	19.995	103.946	19.822	4.328	0.475
193.500	180.661	80.014	19.994	103.945	19.820	4.474	0.460
194.000	180.922	80.016	19.993	103.945	19.822	4.334	0.485
194.500	181.150	80.014	19.992	103.944	19.819	4.577	0.494
195.000	181.416	80.013	19.993	103.945	19.819	4.556	0.492
195.500	181.644	80.015	19.994	103.945	19.818	4.648	0.494
196.000	181.918	80.014	19.993	103.945	19.818	4.666	0.498
196.500	182.163	80.015	19.993	103.945	19.816	4.777	0.511
197.000	182.414	80.013	19.994	103.944	19.820	4.525	0.507
197.500	182.672	80.012	19.992	103.942	19.818	4.654	0.503
198.000	182.944	80.015	19.993	103.940	19.817	4.679	0.520
198.500	183.189	80.014	19.992	103.940	19.818	4.616	0.523
199.000	183.445	80.017	19.993	103.940	19.816	4.800	0.509
199.500	183.682	80.016	19.993	103.940	19.818	4.659	0.497
200.000	183.932	80.015	19.994	103.942	19.819	4.587	0.490
200.500	184.181	80.018	19.993	103.943	19.819	4.559	0.493
201.000	184.426	80.015	19.994	103.943	19.819	4.553	0.497
201.500	184.679	80.016	19.993	103.943	19.820	4.464	0.496
202.000	184.927	80.016	19.994	103.943	19.817	4.715	0.499
202.500	185.199	80.016	19.993	103.943	19.814	4.927	0.511
203.000	185.425	80.016	19.993	103.943	19.820	4.514	0.509
203.500	185.711	80.015	19.993	103.943	19.816	4.785	0.505
204.000	185.920	80.016	19.994	103.943	19.817	4.690	0.503
204.500	186.219	80.019	19.992	103.943	19.816	4.798	0.502
205.000	186.455	80.017	19.991	103.943	19.817	4.732	0.522
205.500	186.731	80.016	19.995	103.943	19.815	4.856	0.523
206.000	187.031	80.011	20.002	103.943	19.816	4.788	0.544
206.500	187.256	80.014	19.992	103.941	19.815	4.852	0.551
207.000	187.497	80.017	19.994	103.941	19.816	4.798	0.496
207.500	187.714	80.014	19.996	103.941	19.814	4.925	0.462
208.000	187.961	80.017	19.994	103.941	19.814	4.927	0.461
208.500	188.208	80.013	19.996	103.941	19.812	5.071	0.479
209.000	188.420	80.016	19.994	103.942	19.809	5.262	0.477
209.500	188.694	80.017	19.993	103.940	19.812	5.076	0.472
210.000	188.940	80.013	19.997	103.937	19.812	5.084	0.503
210.500	189.207	80.016	19.989	103.933	19.811	5.093	0.517
211.000	189.446	80.014	19.993	103.932	19.815	4.866	0.510
211.500	189.673	80.014	19.992	103.932	19.811	5.139	0.486
212.000	189.942	80.016	19.994	103.934	19.810	5.189	0.481
212.500	190.228	80.013	19.991	103.937	19.809	5.232	0.526
213.000	190.428	80.015	19.993	103.942	19.811	5.109	0.521
213.500	190.703	80.014	19.992	103.942	19.807	5.384	0.480
214.000	190.957	80.013	19.993	103.942	19.809	5.272	0.502
214.500	191.215	80.014	19.992	103.941	19.808	5.357	0.520
215.000	191.468	80.014	19.994	103.941	19.809	5.283	0.511
215.500	191.740	80.012	19.995	103.939	19.809	5.274	0.518
216.000	191.950	80.013	19.994	103.937	19.806	5.478	0.504
216.500	192.184	80.014	19.993	103.931	19.806	5.448	0.463
217.000	192.416	80.014	19.998	103.931	19.806	5.484	0.455
217.500	192.665	80.016	19.993	103.928	19.808	5.360	0.473
218.000	192.942	80.013	19.993	103.931	19.807	5.402	0.503
218.500	193.188	80.011	19.995	103.933	19.804	5.584	0.524
219.000	193.428	80.013	19.993	103.936	19.802	5.777	0.505
219.500	193.677	80.015	19.992	103.937	19.805	5.564	0.488
220.000	193.943	80.012	19.993	103.938	19.803	5.690	0.502
220.500	194.178	80.013	19.992	103.934	19.802	5.743	0.508
221.000	194.451	80.013	19.994	103.933	19.804	5.599	0.505
221.500	194.712	80.015	19.992	103.936	19.803	5.709	0.521
222.000	194.929	80.017	19.993	103.938	19.805	5.569	0.506
222.500	195.164	80.011	19.995	103.940	19.803	5.702	0.465
223.000	195.397	80.010	19.997	103.944	19.805	5.558	0.460
223.500	195.656	80.014	19.993	103.943	19.804	5.641	0.480
224.000	195.927	80.013	19.996	103.943	19.805	5.520	0.511
224.500	196.123	80.013	19.994	103.941	19.805	5.563	0.499
225.000	196.402	80.013	19.993	103.939	19.802	5.754	0.471
225.500	196.642	80.011	19.996	103.939	19.803	5.663	0.497
226.000	196.874	80.013	19.993	103.939	19.803	5.650	0.496
226.500	197.135	80.014	19.994	103.940	19.802	5.754	0.482
227.000	197.406	80.014	19.995	103.938	19.800	5.900	0.512
227.500	197.638	80.013	19.992	103.937	19.800	5.904	0.518
228.000	197.846	80.013	19.994	103.936	19.801	5.846	0.472
228.500	198.102	80.013	19.993	103.932	19.802	5.747	0.452
229.000	198.375	80.014	19.994	103.926	19.800	5.886	0.496
229.500	198.609	80.014	19.994	103.925	19.800	5.858	0.518
230.000	198.862	80.014	19.994	103.922	19.798	6.047	0.497
230.500	199.065	80.014	19.993	103.920	19.797	6.081	0.471
231.000	199.315	80.014	19.992	103.923	19.800	5.881	0.454
231.500	199.565	80.014	19.995	103.929	19.800	5.868	0.477
232.000	199.793	80.013	19.995	103.934	19.797	6.122	0.490
232.500	200.067	80.013	19.990	103.937	19.797	6.120	0.490
233.000	200.310	80.013	19.992	103.942	19.801	5.823	0.510
233.500	200.543	80.014	19.992	103.942	19.796	6.133	0.497
234.000	200.769	80.013	19.993	103.941	19.797	6.071	0.467
234.500	201.034	80.014	19.994	103.937	19.795	6.218	0.475
235.000	201.262	80.013	19.992	103.938	19.796	6.180	0.492
235.500	201.543	80.014	19.992	103.933	19.798	6.045	0.501
236.000	201.798	80.013	19.992	103.930	19.794	6.280	0.522
236.500	202.043	80.013	19.992	103.925	19.795	6.201	0.518
237.000	202.302	80.013	19.993	103.924	19.794	6.292	0.502
237.500	202.557	80.013	19.994	103.920	19.795	6.235	0.509
238.000	202.782	80.014	19.992	103.923	19.794	6.328	0.497
238.500	203.035	80.012	19.994	103.928	19.795	6.256	0.479
239.000	203.272	80.015	19.994	103.933	19.792	6.466	0.484
239.500	203.499	80.013	19.995	103.939	19.791	6.486	0.477
240.000	203.791	80.013	19.994	103.943	19.791	6.545	0.491
240.500	203.996	80.012	19.993	103.944	19.792	6.471	0.508
241.000	204.245	80.012	19.993	103.942	19.791	6.534	0.475
241.500	204.492	80.012	19.992	103.937	19.789	6.683	0.475
242.000	204.761	80.015	19.993	103.930	19.788	6.706	0.506
242.500	204.987	80.013	19.994	103.928	19.790	6.589	0.506
243.000	205.218	80.012	19.993	103.926	19.788	6.714	0.476
243.500	205.492	80.013	19.994	103.927	19.789	6.626	0.481
244.001	205.704	80.011	19.994	103.928	19.788	6.740	0.496
244.500	205.988	80.013	19.994	103.928	19.786	6.871	0.492
245.000	206.189	80.013	19.994	103.926	19.784	6.979	0.490
245.500	206.468	80.013	19.993	103.921	19.782	7.115	0.482
246.000	206.693	80.012	19.994	103.915	19.787	6.786	0.492
246.500	206.988	80.013	19.993	103.913	19.787	6.799	0.512
247.000	207.216	80.012	19.994	103.914	19.786	6.852	0.522
247.500	207.447	80.012	19.993	103.912	19.786	6.831	0.491
248.000	207.746	80.012	19.994	103.914	19.787	6.799	0.495
248.500	207.985	80.012	19.994	103.913	19.785	6.911	0.534
249.000	208.248	80.012	19.994	103.913	19.785	6.905	0.520
249.500	208.464	80.012	19.994	103.918	19.785	6.933	0.490
250.000	208.682	80.012	19.995	103.922	19.781	7.215	0.456
250.500	208.941	80.010	19.993	103.927	19.781	7.194	0.455
251.000	209.200	80.012	19.993	103.935	19.779	7.323	0.497
251.500	209.433	80.013	19.994	103.940	19.778	7.389	0.505
252.000	209.682	80.014	19.994	103.937	19.780	7.306	0.488
252.500	209.928	80.012	19.994	103.936	19.776	7.537	0.489
253.000	210.187	80.012	19.994	103.935	19.779	7.357	0.500
253.500	210.441	80.012	19.994	103.935	19.783	7.105	0.509
254.000	210.639	80.012	19.993	103.934	19.779	7.355	0.483
254.500	210.940	80.013	19.994	103.936	19.775	7.624	0.475
255.000	211.186	80.013	19.995	103.936	19.779	7.331	0.523
255.500	211.407	80.014	19.993	103.934	19.776	7.534	0.507
256.000	211.660	80.013	19.993	103.933	19.782	7.121	0.470
256.500	211.882	80.013	19.993	103.935	19.781	7.217	0.474
257.000	212.160	80.013	19.994	103.936	19.779	7.350	0.488
257.500	212.398	80.015	19.994	103.938	19.781	7.179	0.508
258.000	212.671	80.013	19.993	103.940	19.778	7.417	0.514
258.500	212.908	80.013	19.994	103.941	19.779	7.376	0.510
259.000	213.171	80.013	19.994	103.942	19.778	7.415	0.505
259.500	213.404	80.014	19.995	103.939	19.779	7.380	0.498
260.000	213.650	80.014	19.994	103.935	19.779	7.321	0.488
260.501	213.923	80.014	19.995	103.929	19.777	7.465	0.499
261.001	214.147	80.014	19.993	103.922	19.776	7.532	0.508
261.501	214.419	80.015	19.993	103.919	19.773	7.744	0.496
262.000	214.669	80.015	19.995	103.922	19.775	7.611	0.509
262.500	214.926	80.016	19.994	103.925	19.777	7.509	0.515
263.000	215.162	80.014	19.992	103.926	19.777	7.462	0.500
263.500	215.414	80.014	19.994	103.929	19.775	7.638	0.490
264.000	215.620	80.015	19.994	103.928	19.777	7.506	0.473
264.500	215.849	80.016	19.995	103.924	19.776	7.547	0.446
265.000	216.118	80.014	19.993	103.923	19.777	7.466	0.466
265.500	216.383	80.014	19.994	103.923	19.778	7.390	0.516
266.000	216.613	80.014	19.992	103.925	19.775	7.659	0.514
266.500	216.862	80.015	19.993	103.928	19.774	7.725	0.487
267.000	217.087	80.015	19.994	103.931	19.774	7.681	0.477
267.500	217.367	80.015	19.993	103.931	19.775	7.611	0.490
268.000	217.591	80.015	19.994	103.931	19.774	7.681	0.504
268.500	217.853	80.013	19.993	103.925	19.772	7.832	0.494
269.000	218.078	80.014	19.993	103.921	19.773	7.747	0.486
269.500	218.365	80.013	19.994	103.920	19.775	7.616	0.500
270.000	218.584	80.015	19.994	103.920	19.774	7.664	0.509
270.500	218.839	80.014	19.994	103.923	19.776	7.569	0.490
271.000	219.104	80.015	19.993	103.922	19.775	7.626	0.496
271.500	219.374	80.014	19.995	103.924	19.774	7.665	0.528
272.001	219.599	80.013	19.994	103.926	19.775	7.638	0.516
272.500	219.890	80.014	19.994	103.928	19.776	7.564	0.505
273.000	220.079	80.015	19.993	103.930	19.771	7.894	0.498
273.500	220.302	80.014	19.995	103.935	19.774	7.674	0.446
274.000	220.576	80.015	19.994	103.938	19.776	7.568	0.455
274.500	220.821	80.014	19.995	103.936	19.777	7.478	0.508
275.000	221.076	80.014	19.993	103.933	19.773	7.745	0.510
275.500	221.266	80.014	19.994	103.929	19.777	7.471	0.473
276.000	221.588	80.014	19.994	103.932	19.773	7.790	0.478
276.500	221.821	80.015	19.995	103.932	19.777	7.477	0.533
277.000	222.069	80.015	19.995	103.930	19.775	7.651	0.518
277.500	222.294	80.013	19.994	103.930	19.771	7.872	0.478
278.000	222.561	80.013	19.994	103.929	19.773	7.783	0.483
278.500	222.746	80.014	19.994	103.924	19.770	7.942	0.472
279.000	223.030	80.014	19.995	103.921	19.773	7.776	0.460
279.500	223.292	80.013	19.994	103.920	19.775	7.649	0.508
280.000	223.535	80.014	19.995	103.919	19.772	7.852	0.526
280.500	223.769	80.015	19.995	103.920	19.771	7.939	0.491
281.000	224.001	80.014	19.995	103.921	19.769	8.068	0.471
281.500	224.290	80.014	19.995	103.919	19.769	8.047	0.494
282.000	224.499	80.013	19.995	103.918	19.769	8.011	0.509
282.500	224.768	80.014	19.994	103.914	19.773	7.801	0.488
283.000	224.991	80.015	19.995	103.910	19.772	7.867	0.485
283.500	225.247	80.014	19.995	103.908	19.772	7.843	0.485
284.000	225.496	80.015	19.994	103.906	19.771	7.901	0.492
284.500	225.772	80.014	19.995	103.908	19.772	7.835	0.515
285.000	225.986	80.014	19.994	103.911	19.770	7.969	0.508
285.500	226.274	80.016	19.994	103.917	19.770	7.994	0.496
286.000	226.505	80.015	19.994	103.922	19.773	7.766	0.510
286.500	226.790	80.015	19.994	103.926	19.772	7.851	0.517
287.000	227.007	80.016	19.995	103.931	19.769	8.073	0.509
287.500	227.240	80.014	19.995	103.934	19.768	8.084	0.476
288.000	227.485	80.014	19.994	103.929	19.770	7.997	0.464
288.500	227.772	80.016	19.994	103.922	19.768	8.123	0.505
289.000	228.018	80.016	19.993	103.922	19.770	7.970	0.533
289.500	228.244	80.018	19.993	103.921	19.768	8.123	0.502
290.000	228.523	80.017	19.994	103.921	19.772	7.841	0.488
290.500	228.739	80.017	19.994	103.926	19.769	8.034	0.500
291.000	228.995	80.015	19.993	103.931	19.769	8.011	0.484
291.500	229.257	80.014	19.994	103.932	19.770	7.952	0.495
292.000	229.480	80.016	19.993	103.932	19.767	8.172	0.501
292.500	229.733	80.015	19.993	103.933	19.770	7.993	0.480
293.000	230.024	80.016	19.993	103.932	19.767	8.154	0.510
293.500	230.289	80.016	19.992	103.934	19.763	8.483	0.550
294.000	230.515	80.017	19.994	103.933	19.764	8.398	0.524
294.500	230.740	80.017	19.993	103.931	19.768	8.084	0.471
295.000	230.991	80.016	19.993	103.931	19.764	8.372	0.463
295.500	231.216	80.015	19.993	103.931	19.769	8.075	0.476
296.000	231.488	80.015	19.993	103.928	19.763	8.430	0.486
296.500	231.762	80.014	19.993	103.928	19.763	8.445	0.521
297.000	232.015	80.015	19.993	103.924	19.764	8.375	0.537
297.500	232.243	80.013	19.994	103.918	19.761	8.595	0.504
298.000	232.517	80.013	19.993	103.918	19.764	8.382	0.492
298.500	232.743	80.015	19.993	103.918	19.763	8.463	0.501
299.000	232.994	80.015	19.994	103.919	19.764	8.384	0.488
299.500	233.245	80.013	19.994	103.925	19.763	8.457	0.489
300.000	233.478	80.013	19.995	103.931	19.762	8.518	0.493
300.500	233.751	80.013	19.994	103.934	19.759	8.721	0.495
301.000	234.021	80.014	19.993	103.936	19.761	8.619	0.524
301.500	234.238	80.013	19.994	103.933	19.763	8.477	0.515
302.000	234.513	80.014	19.994	103.932	19.757	8.854	0.490
302.501	234.733	80.014	19.994	103.927	19.760	8.674	0.494
303.000	235.031	80.013	19.994	103.922	19.757	8.892	0.506
303.500	235.253	80.014	19.994	103.917	19.756	8.948	0.519
304.000	235.533	80.013	19.993	103.914	19.756	8.963	0.511
304.500	235.756	80.012	19.994	103.909	19.757	8.860	0.502
305.001	236.009	80.013	19.994	103.909	19.755	8.993	0.489
305.500	236.261	80.014	19.993	103.914	19.757	8.869	0.491
306.000	236.479	80.014	19.992	103.919	19.756	8.920	0.488
306.500	236.768	80.014	19.993	103.924	19.757	8.890	0.489
307.000	236.960	80.014	19.993	103.928	19.756	8.983	0.494
307.500	237.227	80.014	19.994	103.931	19.754	9.083	0.470
308.000	237.456	80.012	19.993	103.930	19.753	9.130	0.477
308.500	237.720	80.014	19.993	103.929	19.752	9.196	0.494
309.000	237.971	80.013	19.993	103.925	19.752	9.231	0.504
309.500	238.227	80.013	19.992	103.921	19.755	8.985	0.511
310.000	238.471	80.013	19.993	103.920	19.752	9.218	0.503
310.500	238.731	80.013	19.993	103.918	19.752	9.237	0.502
311.000	238.976	80.013	19.993	103.913	19.753	9.175	0.504
311.500	239.208	80.014	19.993	103.916	19.752	9.197	0.491
312.000	239.450	80.012	19.993	103.920	19.752	9.247	0.476
312.500	239.689	80.012	19.995	103.924	19.748	9.501	0.477
313.000	239.925	80.011	19.994	103.927	19.753	9.141	0.478
313.500	240.181	80.010	19.997	103.929	19.751	9.267	0.484
314.000	240.444	80.015	19.993	103.924	19.748	9.491	0.506
314.500	240.684	80.013	19.993	103.920	19.746	9.665	0.511
315.000	240.935	80.012	19.994	103.915	19.747	9.610	0.497
315.500	241.170	80.014	19.992	103.910	19.747	9.576	0.488
316.000	241.428	80.014	19.994	103.912	19.745	9.730	0.489
316.500	241.620	80.012	19.996	103.918	19.746	9.645	0.472
317.000	241.914	80.012	19.994	103.920	19.748	9.538	0.468
317.500	242.133	80.013	19.993	103.922	19.745	9.707	0.500
318.000	242.377	80.013	19.994	103.923	19.746	9.657	0.488
318.500	242.638	80.013	19.993	103.922	19.742	9.897	0.484
319.000	242.909	80.013	19.993	103.918	19.741	9.966	0.519
319.500	243.191	80.013	19.993	103.920	19.740	10.039	0.543
320.000	243.439	80.014	19.993	103.922	19.743	9.865	0.541
320.500	243.659	80.012	19.992	103.926	19.742	9.954	0.499
321.000	243.903	80.014	19.993	103.929	19.742	9.945	0.466
321.500	244.152	80.013	19.992	103.931	19.742	9.905	0.478
322.000	244.359	80.013	19.994	103.932	19.739	10.164	0.474
322.500	244.651	80.012	19.993	103.931	19.737	10.241	0.478
323.000	244.881	80.013	19.992	103.930	19.738	10.218	0.511
323.500	245.132	80.013	19.993	103.931	19.737	10.247	0.501
324.001	245.392	80.012	19.992	103.931	19.738	10.209	0.496
324.501	245.611	80.012	19.993	103.929	19.737	10.279	0.495
325.000	245.861	80.013	19.993	103.929	19.739	10.164	0.474
325.500	246.125	80.013	19.992	103.930	19.734	10.469	0.492
326.000	246.372	80.014	19.992	103.926	19.735	10.409	0.512
326.500	246.606	80.015	19.993	103.931	19.735	10.398	0.496
327.000	246.856	80.013	19.992	103.935	19.736	10.358	0.483
327.500	247.088	80.013	19.992	103.935	19.732	10.654	0.483
328.000	247.332	80.013	19.993	103.930	19.733	10.572	0.479
328.500	247.583	80.012	19.993	103.925	19.732	10.589	0.485
329.000	247.838	80.013	19.993	103.920	19.733	10.548	0.501
329.500	248.062	80.014	19.994	103.919	19.732	10.603	0.493
330.000	248.349	80.013	19.993	103.923	19.733	10.565	0.495
330.500	248.579	80.013	19.993	103.929	19.728	10.931	0.514
331.000	248.827	80.013	19.994	103.935	19.729	10.802	0.498
331.500	249.052	80.013	19.992	103.940	19.727	10.957	0.476
332.000	249.340	80.013	19.993	103.940	19.728	10.930	0.493
332.500	249.560	80.012	19.994	103.938	19.723	11.233	0.511
333.000	249.825	80.013	19.994	103.933	19.725	11.083	0.497
333.500	250.057	80.013	19.993	103.930	19.725	11.100	0.490
334.000	250.292	80.014	19.993	103.927	19.723	11.211	0.482
334.500	250.573	80.013	19.993	103.928	19.723	11.278	0.492
335.000	250.811	80.012	19.993	103.927	19.725	11.126	0.518
335.500	251.089	80.013	19.993	103.927	19.723	11.241	0.518
336.000	251.310	80.012	19.994	103.931	19.720	11.436	0.508
336.500	251.556	80.012	19.993	103.935	19.721	11.411	0.483
337.000	251.819	80.014	19.993	103.935	19.718	11.587	0.487
337.500	252.063	80.013	19.993	103.938	19.719	11.490	0.508
338.000	252.317	80.013	19.993	103.943	19.719	11.532	0.503
338.500	252.559	80.012	19.994	103.943	19.720	11.449	0.497
339.000	252.816	80.012	19.994	103.943	19.720	11.451	0.497
339.500	253.055	80.013	19.993	103.943	19.718	11.590	0.497
340.000	253.340	80.013	19.993	103.943	19.719	11.554	0.510
340.500	253.539	80.014	19.994	103.943	19.720	11.487	0.504
341.000	253.786	80.013	19.993	103.944	19.714	11.904	0.465
341.500	254.032	80.015	19.993	103.943	19.715	11.809	0.469
342.000	254.307	80.014	19.995	103.943	19.713	11.916	0.507
342.500	254.533	80.014	19.994	103.943	19.716	11.753	0.512
343.000	254.817	80.014	19.993	103.941	19.713	11.933	0.505
343.500	255.061	80.016	19.995	103.938	19.710	12.145	0.518
344.000	255.307	80.014	19.993	103.931	19.708	12.276	0.509
344.500	255.529	80.014	19.994	103.930	19.708	12.306	0.480
345.000	255.790	80.013	19.994	103.928	19.708	12.323	0.476
345.500	256.035	80.014	19.994	103.930	19.708	12.298	0.494
346.000	256.288	80.014	19.994	103.932	19.706	12.400	0.502
346.500	256.525	80.015	19.995	103.937	19.707	12.395	0.494
347.000	256.786	80.013	19.993	103.935	19.701	12.750	0.494
347.500	256.985	80.015	19.995	103.933	19.704	12.591	0.479
