Repository: ulfsri/fsri_materials_database

# Materials and Products Database

## 01_Data

Raw data generated from each apparatus are included here in plain-text format. The data is organized first by material, next by the short name of test apparatus used, and where applicable additional filtering by test settings.

### material.json

Each material directory contains a json file of the same name as the material. This file links the data stored in the repository as well as data and graphs produced by the accompanying scripts (__02_Scripts__) to the respective landing page for the material on the front-end website.

File: 01_Data/Wood_Veneer_MDF/MCC/Wood_Veneer_MDF_MCC_30K_min_220315_R3.txt (part 1 of 4)
Sample ID:	C:\MCC\MCC Cal\Test\Wood_Veneer_MDF_MCC_30K_min_220315_R3.txt
Sample Weight (mg):	4.51
Heating Rate (C/s):	0.5
Combustor Temp (C):	900
N2 Flow Rate (cc/min):	80
O2 Flow Rate (cc/min):	20
Calibration File:	C:\MCC\MCC Cal\Coeff1 JN10440_30_210304.txt.txt
T Correction Coefficients:	0	1.024463	0
Time Shift (s):	14
*
Time (s)	Temperature (C)	N2 flow rate (cc/min)	O2 flow rate (cc/min)	Flow Rate (cc/min)	Oxygen (%)	HRR (W/g)	Heating rate (C/s)
-0.001	107.620	80.008	19.998	103.600	20.185	-0.183	-0.017
0.499	107.631	79.996	19.999	103.600	20.183	-0.029	-0.000
0.999	107.638	79.999	19.996	103.598	20.188	-0.400	0.021
1.499	107.604	80.007	19.995	103.598	20.186	-0.221	-0.005
2.000	107.645	80.008	19.993	103.599	20.187	-0.322	-0.010
2.500	107.638	80.013	19.994	103.601	20.186	-0.248	0.021
3.000	107.602	80.018	19.994	103.602	20.184	-0.070	-0.004
3.500	107.643	80.004	19.995	103.604	20.185	-0.123	-0.019
4.000	107.638	80.000	19.994	103.606	20.185	-0.164	0.021
4.500	107.605	80.006	19.994	103.607	20.187	-0.306	-0.001
4.999	107.587	80.006	19.994	103.606	20.188	-0.388	-0.044
5.499	107.638	80.006	19.994	103.601	20.185	-0.150	-0.009
6.000	107.602	80.003	19.995	103.598	20.183	-0.020	0.023
6.500	107.636	80.005	19.994	103.596	20.184	-0.111	0.006
6.999	107.677	80.006	19.993	103.594	20.183	0.006	0.037
7.499	107.598	80.004	19.994	103.594	20.178	0.353	0.019
7.999	107.616	80.010	19.995	103.597	20.183	-0.004	-0.049
8.500	107.617	80.000	19.994	103.598	20.182	0.025	-0.021
9.000	107.636	80.006	19.993	103.599	20.183	-0.002	0.020
9.500	107.622	80.001	19.995	103.598	20.180	0.189	0.012
9.999	107.611	80.012	19.992	103.596	20.180	0.219	-0.011
10.499	107.628	80.001	19.994	103.597	20.183	0.014	-0.010
10.999	107.612	80.006	19.994	103.596	20.182	0.049	0.004
11.499	107.644	80.002	19.996	103.595	20.180	0.193	0.009
11.999	107.642	80.004	19.994	103.595	20.180	0.182	0.023
12.500	107.646	80.002	19.996	103.598	20.177	0.387	0.016
13.000	107.636	80.020	19.992	103.595	20.180	0.203	-0.002
13.500	107.632	80.007	19.992	103.597	20.182	0.035	-0.010
13.999	107.627	80.006	19.993	103.599	20.181	0.121	-0.012
14.499	107.682	80.013	19.992	103.600	20.180	0.201	0.021
14.999	107.659	80.007	19.995	103.603	20.183	0.012	0.041
15.499	107.654	80.010	19.993	103.604	20.181	0.115	0.002
15.999	107.686	80.011	19.993	103.604	20.181	0.133	-0.000
16.499	107.678	80.002	19.994	103.606	20.179	0.309	0.026
16.999	107.671	79.995	19.994	103.611	20.176	0.469	0.005
17.499	107.638	80.004	19.996	103.611	20.178	0.369	-0.027
18.000	107.668	80.008	19.994	103.607	20.177	0.410	-0.022
18.500	107.604	79.999	19.995	103.593	20.175	0.529	-0.019
19.000	107.641	80.007	19.994	103.575	20.172	0.785	-0.030
19.500	107.635	80.011	19.993	103.560	20.175	0.539	0.002
20.000	107.657	80.005	19.993	103.555	20.175	0.528	0.023
20.499	107.653	80.004	19.993	103.561	20.175	0.596	0.017
20.999	107.639	80.007	19.994	103.578	20.173	0.729	0.000
21.499	107.630	80.004	19.995	103.622	20.175	0.533	-0.020
21.999	107.655	80.004	19.995	103.669	20.175	0.547	-0.004
22.499	107.697	80.003	19.995	103.692	20.175	0.576	0.041
22.999	107.668	80.007	19.995	103.705	20.173	0.680	0.040
23.499	107.644	80.006	19.995	103.708	20.172	0.792	-0.020
23.999	107.673	80.007	19.994	103.692	20.169	0.962	-0.024
24.499	107.720	80.009	19.994	103.668	20.171	0.837	0.041
24.999	107.686	80.003	19.994	103.663	20.168	1.085	0.044
25.499	107.686	80.007	19.993	103.664	20.169	0.973	-0.011
26.000	107.697	80.007	19.994	103.671	20.169	0.958	-0.011
26.500	107.715	80.004	19.994	103.674	20.166	1.200	0.021
26.999	107.759	80.006	19.993	103.681	20.167	1.159	0.046
27.499	107.753	80.007	19.995	103.688	20.163	1.445	0.050
28.000	107.800	80.009	19.996	103.696	20.167	1.136	0.039
28.500	107.794	80.006	19.994	103.706	20.165	1.312	0.041
28.999	107.800	80.010	19.995	103.713	20.163	1.394	0.021
29.500	107.822	80.007	19.994	103.715	20.160	1.625	0.015
30.000	107.877	80.007	19.994	103.717	20.162	1.462	0.053
30.499	107.896	80.006	19.994	103.717	20.158	1.791	0.075
30.999	107.892	80.007	19.994	103.714	20.159	1.705	0.044
31.499	107.924	80.006	19.994	103.712	20.159	1.691	0.022
31.999	107.953	80.007	19.993	103.714	20.155	2.002	0.045
32.499	107.961	80.008	19.993	103.722	20.155	2.012	0.049
33.000	107.978	80.007	19.993	103.730	20.155	1.995	0.031
33.500	108.047	80.008	19.994	103.739	20.158	1.782	0.055
34.000	108.085	80.007	19.993	103.747	20.156	1.936	0.097
34.500	108.119	80.008	19.993	103.755	20.156	1.893	0.090
34.999	108.137	80.005	19.993	103.758	20.153	2.118	0.062
35.499	108.156	80.007	19.994	103.765	20.152	2.185	0.045
35.999	108.209	80.007	19.994	103.766	20.153	2.159	0.055
36.499	108.279	80.007	19.993	103.768	20.156	1.952	0.097
36.999	108.305	80.008	19.993	103.767	20.151	2.261	0.109
37.499	108.360	80.006	19.995	103.766	20.151	2.282	0.088
37.999	108.397	80.007	19.993	103.766	20.152	2.208	0.087
38.499	108.463	80.007	19.994	103.773	20.151	2.288	0.098
38.999	108.511	80.008	19.994	103.778	20.150	2.359	0.108
39.499	108.558	80.009	19.994	103.777	20.147	2.597	0.104
39.999	108.624	80.007	19.994	103.779	20.150	2.363	0.104
40.499	108.683	80.006	19.993	103.781	20.148	2.482	0.119
40.999	108.737	80.006	19.993	103.781	20.147	2.539	0.119
41.499	108.784	80.002	19.994	103.783	20.146	2.619	0.106
41.999	108.855	80.004	19.993	103.789	20.147	2.584	0.109
42.499	108.897	80.006	19.993	103.795	20.144	2.819	0.116
42.999	109.019	80.008	19.993	103.794	20.145	2.748	0.139
43.500	109.072	80.002	19.994	103.795	20.146	2.621	0.169
44.000	109.108	80.006	19.994	103.802	20.143	2.873	0.131
44.499	109.163	80.005	19.994	103.811	20.145	2.734	0.090
44.999	109.261	80.006	19.993	103.817	20.142	2.914	0.122
45.499	109.370	80.008	19.993	103.825	20.144	2.809	0.180
46.000	109.427	80.004	19.994	103.831	20.139	3.155	0.187
46.500	109.491	80.007	19.993	103.829	20.143	2.848	0.144
46.999	109.574	80.007	19.994	103.829	20.142	2.954	0.134
47.499	109.634	80.009	19.994	103.828	20.142	2.912	0.145
47.999	109.765	80.007	19.994	103.828	20.141	2.983	0.167
48.499	109.852	80.009	19.993	103.825	20.140	3.063	0.205
48.999	109.923	80.008	19.993	103.828	20.140	3.085	0.188
49.499	110.024	80.004	19.994	103.828	20.144	2.813	0.165
49.999	110.096	80.005	19.992	103.829	20.139	3.134	0.173
50.499	110.197	80.008	19.993	103.830	20.141	2.987	0.173
50.999	110.294	80.007	19.993	103.833	20.146	2.629	0.185
51.499	110.392	80.010	19.993	103.832	20.141	3.006	0.196
52.000	110.498	80.008	19.994	103.831	20.143	2.885	0.199
52.500	110.575	80.006	19.994	103.831	20.142	2.897	0.194
52.999	110.681	80.009	19.992	103.830	20.138	3.210	0.183
53.499	110.771	80.007	19.992	103.831	20.139	3.122	0.190
53.999	110.868	80.008	19.995	103.831	20.139	3.149	0.191
54.499	111.005	80.013	19.994	103.829	20.140	3.053	0.210
54.999	111.083	80.008	19.995	103.828	20.140	3.055	0.224
55.500	111.230	80.007	19.994	103.829	20.138	3.249	0.220
56.000	111.317	80.008	19.994	103.829	20.136	3.378	0.230
56.499	111.442	80.007	19.993	103.829	20.137	3.296	0.223
56.999	111.487	80.006	19.994	103.832	20.138	3.184	0.191
57.499	111.621	80.009	19.993	103.832	20.135	3.425	0.175
57.999	111.721	80.008	19.995	103.832	20.136	3.333	0.207
58.499	111.828	80.007	19.993	103.832	20.136	3.335	0.220
58.999	112.000	80.009	19.993	103.833	20.135	3.421	0.243
59.499	112.068	80.007	19.994	103.835	20.134	3.472	0.260
59.999	112.175	80.008	19.995	103.838	20.134	3.542	0.207
60.499	112.315	80.005	19.995	103.837	20.134	3.542	0.211
60.999	112.422	80.005	19.994	103.836	20.138	3.210	0.247
61.500	112.584	80.011	19.992	103.836	20.135	3.400	0.258
62.000	112.675	79.999	19.995	103.835	20.137	3.277	0.261
62.499	112.787	80.005	19.994	103.833	20.134	3.472	0.228
62.999	112.936	80.007	19.993	103.834	20.139	3.148	0.233
63.499	113.071	80.006	19.993	103.836	20.135	3.423	0.273
63.999	113.204	80.004	19.994	103.835	20.137	3.265	0.276
64.499	113.355	80.009	19.994	103.834	20.135	3.402	0.276
64.999	113.500	80.017	19.992	103.835	20.135	3.457	0.289
65.499	113.622	80.013	19.993	103.837	20.134	3.492	0.281
65.999	113.733	80.004	19.994	103.838	20.134	3.539	0.250
66.499	113.886	80.005	19.994	103.837	20.132	3.657	0.249
66.999	114.029	80.006	19.994	103.835	20.130	3.792	0.280
67.499	114.142	80.003	19.993	103.832	20.136	3.361	0.276
67.999	114.284	80.005	19.993	103.828	20.132	3.633	0.255
68.499	114.423	80.008	19.993	103.827	20.135	3.455	0.268
68.999	114.550	80.004	19.994	103.827	20.134	3.484	0.273
69.499	114.699	80.005	19.993	103.831	20.134	3.528	0.271
69.999	114.824	80.000	19.995	103.834	20.132	3.637	0.275
70.499	114.979	80.003	19.995	103.836	20.133	3.571	0.277
70.999	115.129	80.023	19.991	103.835	20.134	3.524	0.293
71.499	115.252	79.999	19.994	103.837	20.135	3.403	0.289
71.999	115.419	80.007	19.992	103.836	20.133	3.589	0.282
72.499	115.557	79.997	19.994	103.841	20.132	3.686	0.298
72.999	115.668	80.003	19.995	103.844	20.130	3.774	0.277
73.499	115.815	80.006	19.993	103.847	20.131	3.688	0.253
73.999	116.003	80.006	19.993	103.846	20.132	3.669	0.297
74.499	116.133	80.005	19.994	103.847	20.136	3.395	0.326
74.999	116.281	80.003	19.993	103.848	20.131	3.753	0.298
75.499	116.440	80.006	19.994	103.852	20.131	3.739	0.293
75.999	116.585	80.006	19.994	103.857	20.129	3.882	0.306
76.499	116.761	80.001	19.994	103.864	20.127	3.990	0.312
76.999	116.918	80.006	19.994	103.866	20.129	3.890	0.327
77.499	117.082	80.006	19.993	103.863	20.129	3.863	0.327
78.000	117.273	80.009	19.993	103.857	20.131	3.720	0.338
78.499	117.403	80.005	19.994	103.852	20.127	3.979	0.338
78.999	117.574	80.003	19.994	103.849	20.128	3.975	0.311
79.499	117.726	80.008	19.994	103.851	20.124	4.219	0.312
79.999	117.879	80.005	19.993	103.855	20.128	3.961	0.314
80.499	118.078	80.008	19.996	103.860	20.130	3.796	0.328
81.000	118.226	80.005	19.994	103.865	20.130	3.794	0.349
81.500	118.333	80.003	19.994	103.868	20.127	4.027	0.301
81.999	118.568	80.008	19.994	103.867	20.129	3.872	0.299
82.499	118.716	80.007	19.995	103.868	20.128	3.964	0.363
82.999	118.871	80.002	19.994	103.869	20.128	3.917	0.343
83.499	119.070	80.004	19.995	103.871	20.126	4.117	0.328
83.999	119.209	80.006	19.995	103.871	20.125	4.130	0.346
84.499	119.404	80.007	19.994	103.872	20.124	4.262	0.336
84.999	119.566	80.006	19.994	103.871	20.125	4.182	0.345
85.499	119.745	80.006	19.994	103.870	20.127	4.043	0.349
85.999	119.902	80.004	19.995	103.870	20.128	3.972	0.339
86.499	120.086	80.008	19.995	103.870	20.128	3.935	0.339
86.999	120.266	80.004	19.994	103.870	20.129	3.857	0.353
87.499	120.433	80.004	19.996	103.870	20.127	4.000	0.356
87.999	120.568	79.998	19.998	103.874	20.125	4.119	0.324
88.499	120.785	80.005	19.996	103.877	20.124	4.235	0.327
88.999	120.976	80.001	19.996	103.883	20.126	4.053	0.380
89.499	121.159	80.007	19.996	103.886	20.126	4.053	0.391
89.999	121.314	80.014	19.994	103.887	20.126	4.074	0.356
90.499	121.498	80.006	19.995	103.884	20.125	4.147	0.339
90.999	121.715	80.000	19.996	103.881	20.126	4.084	0.370
91.500	121.883	80.006	19.995	103.876	20.125	4.190	0.393
91.999	122.053	80.007	19.995	103.871	20.128	3.916	0.361
92.499	122.248	80.003	19.996	103.871	20.126	4.053	0.351
92.999	122.408	80.005	19.995	103.868	20.126	4.080	0.360
93.499	122.594	80.004	19.993	103.868	20.125	4.141	0.351
93.999	122.813	79.998	19.995	103.867	20.124	4.195	0.376
94.499	122.987	80.010	19.993	103.867	20.125	4.146	0.399
94.999	123.192	80.004	19.993	103.867	20.124	4.242	0.386
95.499	123.378	79.999	19.995	103.869	20.124	4.258	0.385
95.999	123.589	80.003	19.994	103.873	20.122	4.403	0.394
96.499	123.757	80.005	19.993	103.873	20.124	4.219	0.388
96.999	123.961	80.011	19.992	103.873	20.125	4.184	0.375
97.499	124.133	80.000	19.994	103.876	20.127	4.035	0.374
97.999	124.300	80.005	19.995	103.879	20.123	4.284	0.357
98.499	124.484	79.997	19.995	103.875	20.121	4.419	0.344
98.999	124.700	80.006	19.994	103.875	20.123	4.284	0.375
99.499	124.926	80.005	19.994	103.876	20.125	4.125	0.421
99.999	125.105	80.007	19.993	103.877	20.125	4.144	0.424
100.499	125.334	80.005	19.995	103.876	20.125	4.152	0.407
100.999	125.501	80.006	19.994	103.876	20.124	4.229	0.402
101.499	125.717	80.004	19.994	103.879	20.125	4.178	0.389
101.999	125.914	80.006	19.993	103.885	20.124	4.254	0.398
102.499	126.118	80.004	19.994	103.887	20.122	4.381	0.407
102.999	126.303	80.007	19.993	103.889	20.123	4.305	0.394
103.499	126.506	80.002	19.994	103.891	20.123	4.284	0.388
103.999	126.744	80.008	19.993	103.888	20.123	4.274	0.414
104.499	126.915	80.010	19.992	103.883	20.124	4.241	0.425
104.999	127.130	80.005	19.994	103.879	20.124	4.225	0.398
105.499	127.349	80.009	19.993	103.873	20.125	4.155	0.410
105.999	127.546	80.006	19.993	103.872	20.123	4.272	0.425
106.499	127.745	80.008	19.994	103.873	20.123	4.298	0.406
106.999	127.942	80.006	19.993	103.873	20.124	4.263	0.396
107.499	128.211	80.007	19.992	103.878	20.122	4.355	0.431
107.999	128.434	80.010	19.993	103.881	20.120	4.517	0.479
108.499	128.573	80.008	19.993	103.884	20.125	4.191	0.427
108.999	128.803	80.007	19.993	103.884	20.122	4.355	0.365
109.499	128.989	80.007	19.993	103.883	20.124	4.249	0.392
109.999	129.224	80.005	19.993	103.878	20.119	4.582	0.418
110.499	129.446	80.008	19.993	103.878	20.125	4.145	0.439
110.999	129.695	80.007	19.994	103.874	20.123	4.321	0.464
111.499	129.900	80.013	19.993	103.873	20.122	4.391	0.463
111.999	130.086	80.005	19.994	103.874	20.120	4.534	0.422
112.499	130.325	80.003	19.993	103.873	20.125	4.155	0.408
112.999	130.536	79.994	19.993	103.873	20.124	4.196	0.437
113.499	130.765	80.002	19.993	103.874	20.120	4.519	0.445
113.999	130.982	80.013	19.992	103.874	20.123	4.265	0.443
114.499	131.198	80.004	19.994	103.879	20.122	4.372	0.440
114.999	131.424	80.006	19.994	103.883	20.120	4.521	0.437
115.499	131.675	80.008	19.993	103.883	20.122	4.341	0.459
115.999	131.862	80.008	19.993	103.885	20.122	4.354	0.458
116.500	132.085	80.008	19.992	103.887	20.121	4.452	0.424
117.000	132.300	80.006	19.994	103.885	20.119	4.556	0.424
117.499	132.555	80.005	19.993	103.887	20.121	4.423	0.455
117.999	132.768	80.008	19.993	103.892	20.120	4.507	0.469
118.499	132.993	80.006	19.994	103.893	20.120	4.519	0.452
118.999	133.221	80.006	19.994	103.898	20.121	4.436	0.445
119.499	133.437	80.006	19.994	103.901	20.120	4.550	0.449
119.999	133.661	80.006	19.994	103.900	20.121	4.417	0.442
120.499	133.929	80.008	19.993	103.895	20.119	4.579	0.466
120.999	134.136	80.008	19.993	103.896	20.119	4.579	0.484
121.500	134.349	80.007	19.994	103.891	20.119	4.571	0.448
122.000	134.574	80.003	19.995	103.887	20.117	4.720	0.429
122.499	134.803	80.007	19.992	103.883	20.116	4.804	0.446
122.999	135.041	80.006	19.993	103.887	20.118	4.630	0.461
123.499	135.269	80.008	19.993	103.884	20.119	4.598	0.466
124.000	135.506	80.007	19.993	103.885	20.118	4.659	0.465
124.500	135.728	80.008	19.993	103.890	20.120	4.528	0.462
124.999	135.980	80.007	19.994	103.896	20.117	4.724	0.467
125.499	136.164	79.992	19.996	103.894	20.117	4.740	0.456
125.999	136.459	80.004	19.992	103.889	20.118	4.629	0.458
126.499	136.677	80.000	19.995	103.891	20.122	4.406	0.496
126.999	136.913	80.011	19.993	103.885	20.122	4.382	0.483
127.499	137.174	80.006	19.994	103.880	20.120	4.537	0.475
127.999	137.368	80.007	19.993	103.879	20.117	4.734	0.476
128.499	137.630	80.006	19.992	103.888	20.122	4.343	0.456
128.999	137.846	80.007	19.993	103.888	20.121	4.474	0.467
129.499	138.068	80.007	19.993	103.886	20.118	4.668	0.458
129.999	138.318	80.006	19.994	103.884	20.121	4.417	0.455
130.499	138.575	80.006	19.994	103.883	20.119	4.562	0.489
130.999	138.759	80.007	19.993	103.880	20.119	4.568	0.474
131.499	139.068	80.009	19.992	103.878	20.119	4.603	0.467
131.999	139.265	80.007	19.993	103.879	20.116	4.793	0.499
132.499	139.530	80.007	19.992	103.879	20.115	4.908	0.484
132.999	139.752	80.006	19.992	103.878	20.117	4.715	0.474
133.499	140.029	80.009	19.991	103.875	20.118	4.684	0.493
133.999	140.216	80.007	19.992	103.874	20.121	4.447	0.482
134.499	140.481	80.008	19.993	103.875	20.119	4.566	0.458
134.999	140.738	80.009	19.992	103.879	20.115	4.877	0.487
135.499	140.992	80.010	19.993	103.886	20.119	4.610	0.517
135.999	141.218	80.005	19.993	103.892	20.117	4.702	0.496
136.499	141.441	80.008	19.993	103.896	20.117	4.733	0.464
136.999	141.711	80.010	19.992	103.901	20.114	4.927	0.471
137.499	141.944	80.009	19.993	103.902	20.119	4.579	0.498
137.999	142.154	80.010	19.993	103.898	20.115	4.902	0.473
138.499	142.458	80.008	19.993	103.895	20.115	4.872	0.478
138.999	142.681	80.009	19.992	103.895	20.118	4.647	0.520
139.499	142.943	80.011	19.993	103.892	20.121	4.444	0.506
139.999	143.205	80.009	19.993	103.894	20.119	4.583	0.504
140.499	143.443	80.010	19.993	103.895	20.118	4.673	0.512
140.999	143.719	80.007	19.994	103.897	20.119	4.571	0.507
141.499	143.934	80.012	19.992	103.898	20.120	4.532	0.503
141.999	144.233	80.008	19.994	103.899	20.114	4.909	0.502
142.499	144.424	80.007	19.992	103.896	20.118	4.643	0.502
142.999	144.670	80.007	19.994	103.897	20.116	4.774	0.464
143.499	144.954	80.018	19.992	103.892	20.121	4.440	0.483
143.999	145.237	80.008	19.994	103.895	20.117	4.712	0.548
144.499	145.469	80.006	19.992	103.896	20.119	4.577	0.541
144.999	145.734	80.006	19.994	103.897	20.119	4.608	0.507
145.499	145.949	80.006	19.994	103.890	20.119	4.579	0.489
145.999	146.204	80.007	19.994	103.888	20.119	4.604	0.474
146.499	146.467	80.005	19.994	103.879	20.114	4.911	0.494
146.999	146.689	80.006	19.993	103.874	20.115	4.894	0.502
147.499	146.940	80.006	19.995	103.869	20.114	4.915	0.479
147.999	147.183	80.008	19.996	103.870	20.116	4.794	0.483
148.499	147.459	80.008	19.996	103.873	20.118	4.667	0.507
148.999	147.726	80.011	19.995	103.875	20.116	4.792	0.531
149.499	147.931	80.005	19.996	103.876	20.114	4.917	0.508
149.999	148.169	80.006	19.996	103.878	20.116	4.780	0.457
150.499	148.437	80.005	19.995	103.881	20.117	4.761	0.474
150.999	148.673	80.006	19.995	103.880	20.115	4.898	0.505
151.499	148.951	80.008	19.996	103.878	20.114	4.939	0.509
151.999	149.228	80.007	19.995	103.879	20.113	4.988	0.534
152.499	149.489	80.004	19.995	103.877	20.116	4.811	0.547
152.999	149.748	80.006	19.993	103.873	20.117	4.739	0.529
153.499	149.993	80.006	19.994	103.872	20.116	4.772	0.512
153.999	150.242	80.007	19.994	103.872	20.116	4.784	0.499
154.499	150.487	80.006	19.994	103.870	20.116	4.806	0.494
154.999	150.738	80.007	19.994	103.871	20.115	4.864	0.495
155.499	150.990	80.007	19.995	103.871	20.116	4.827	0.500
155.999	151.259	80.008	19.995	103.871	20.116	4.807	0.512
156.499	151.498	80.005	19.993	103.871	20.117	4.704	0.514
156.999	151.744	80.006	19.994	103.874	20.117	4.710	0.497
157.499	152.031	80.006	19.994	103.872	20.117	4.708	0.509
157.999	152.235	80.007	19.995	103.873	20.116	4.800	0.512
158.499	152.502	80.007	19.994	103.873	20.118	4.639	0.481
158.999	152.742	80.006	19.995	103.874	20.118	4.668	0.489
159.499	153.011	80.008	19.994	103.874	20.117	4.729	0.508
159.999	153.253	80.007	19.994	103.875	20.119	4.606	0.511
160.499	153.493	80.005	19.994	103.874	20.120	4.488	0.497
160.999	153.782	80.007	19.995	103.875	20.120	4.512	0.505
161.499	153.999	80.006	19.994	103.872	20.118	4.667	0.517
161.999	154.275	80.007	19.994	103.869	20.115	4.856	0.500
162.499	154.530	80.007	19.995	103.869	20.113	4.982	0.512
162.999	154.777	80.005	19.993	103.868	20.115	4.851	0.516
163.499	155.025	80.006	19.993	103.868	20.115	4.855	0.498
163.999	155.282	80.007	19.993	103.868	20.115	4.878	0.500
164.499	155.518	80.007	19.994	103.868	20.114	4.931	0.499
164.999	155.775	80.006	19.993	103.868	20.115	4.857	0.493
165.500	156.026	80.006	19.994	103.868	20.117	4.761	0.501
166.000	156.307	80.007	19.994	103.866	20.116	4.776	0.521
166.499	156.526	80.006	19.993	103.866	20.114	4.968	0.516
166.999	156.778	80.006	19.994	103.866	20.116	4.774	0.485
167.499	157.034	80.008	19.994	103.866	20.118	4.684	0.489
167.999	157.287	80.005	19.994	103.866	20.113	5.015	0.508
168.499	157.526	80.005	19.994	103.868	20.112	5.085	0.500
168.999	157.808	80.007	19.994	103.866	20.114	4.968	0.507
169.499	158.063	80.006	19.994	103.865	20.113	4.997	0.529
169.999	158.296	80.005	19.994	103.861	20.113	5.028	0.513
170.499	158.576	80.005	19.994	103.861	20.113	5.014	0.501
170.999	158.780	80.006	19.993	103.860	20.112	5.120	0.498
171.499	159.059	80.009	19.994	103.863	20.113	5.038	0.483
171.999	159.335	80.009	19.994	103.865	20.115	4.870	0.519
172.499	159.552	80.007	19.994	103.868	20.114	4.915	0.524
172.999	159.832	80.007	19.993	103.869	20.114	4.942	0.495
173.499	160.070	80.000	19.994	103.871	20.114	4.922	0.508
173.999	160.359	80.004	19.993	103.872	20.116	4.799	0.522
174.499	160.606	80.006	19.993	103.874	20.116	4.769	0.531
174.999	160.839	80.001	19.995	103.875	20.117	4.748	0.508
175.499	161.147	80.006	19.995	103.874	20.116	4.773	0.510
175.999	161.357	80.002	19.994	103.874	20.113	5.048	0.529
176.499	161.568	80.007	19.995	103.870	20.115	4.893	0.469
176.999	161.839	80.016	19.993	103.868	20.114	4.979	0.452
177.500	162.089	80.004	19.995	103.867	20.113	4.983	0.502
177.999	162.375	80.010	19.995	103.868	20.114	4.953	0.528
178.499	162.588	80.006	19.995	103.868	20.115	4.839	0.517
178.999	162.840	80.005	19.995	103.869	20.113	5.002	0.482
179.499	163.122	80.003	19.994	103.870	20.116	4.824	0.500
179.999	163.370	80.004	19.996	103.868	20.115	4.838	0.532
180.499	163.610	80.004	19.996	103.862	20.114	4.934	0.508
180.999	163.827	80.006	19.995	103.856	20.113	5.032	0.473
181.499	164.089	80.003	19.996	103.855	20.112	5.079	0.469
181.999	164.391	80.004	19.996	103.854	20.111	5.171	0.522
182.499	164.588	80.003	19.995	103.854	20.113	5.008	0.531
182.999	164.870	80.003	19.995	103.861	20.113	5.010	0.489
183.499	165.104	80.005	19.996	103.864	20.111	5.128	0.498
183.999	165.390	80.005	19.995	103.857	20.115	4.891	0.518
184.499	165.613	80.005	19.995	103.851	20.114	4.909	0.514
184.999	165.858	80.006	19.995	103.848	20.113	5.048	0.489
185.499	166.126	80.008	19.994	103.846	20.114	4.928	0.491
185.999	166.368	80.006	19.995	103.847	20.115	4.899	0.512
186.499	166.652	80.004	19.994	103.851	20.111	5.170	0.517
186.999	166.899	80.004	19.995	103.858	20.111	5.139	0.528
187.499	167.137	80.007	19.993	103.860	20.113	5.027	0.508
187.999	167.406	80.004	19.995	103.857	20.113	4.990	0.496
188.499	167.645	80.008	19.995	103.850	20.110	5.216	0.508
188.999	167.872	80.005	19.995	103.846	20.110	5.196	0.487
189.499	168.118	80.006	19.994	103.839	20.112	5.118	0.470
189.999	168.376	80.008	19.994	103.837	20.109	5.284	0.488
190.499	168.595	80.007	19.995	103.840	20.113	5.038	0.490
190.999	168.908	80.007	19.993	103.843	20.109	5.279	0.505
191.499	169.127	80.006	19.994	103.847	20.110	5.216	0.532
191.999	169.385	80.006	19.993	103.853	20.108	5.343	0.504
192.499	169.623	80.012	19.992	103.854	20.109	5.333	0.487
192.999	169.883	80.006	19.994	103.851	20.107	5.438	0.497
193.499	170.115	80.007	19.993	103.854	20.109	5.289	0.495
193.999	170.380	80.008	19.993	103.854	20.108	5.404	0.495
194.499	170.647	80.007	19.994	103.855	20.108	5.387	0.515
194.999	170.851	80.008	19.994	103.855	20.107	5.424	0.502
195.499	171.116	80.009	19.993	103.858	20.109	5.275	0.470
195.999	171.360	80.009	19.992	103.858	20.107	5.457	0.489
196.499	171.602	80.001	19.994	103.856	20.107	5.432	0.497
196.999	171.830	80.000	19.995	103.849	20.107	5.471	0.478
197.499	172.081	80.005	19.994	103.847	20.108	5.366	0.474
197.999	172.356	80.005	19.994	103.848	20.107	5.454	0.502
198.499	172.617	80.007	19.993	103.846	20.105	5.567	0.531
198.999	172.849	80.007	19.994	103.848	20.110	5.200	0.515
199.499	173.100	80.008	19.994	103.852	20.107	5.481	0.488
199.999	173.372	80.006	19.994	103.856	20.109	5.322	0.502
200.499	173.576	80.008	19.992	103.856	20.104	5.639	0.499
200.999	173.822	80.009	19.993	103.856	20.103	5.763	0.463
201.499	174.084	80.005	19.993	103.857	20.104	5.642	0.479
201.999	174.333	80.008	19.994	103.859	20.105	5.601	0.510
202.499	174.591	80.006	19.993	103.857	20.104	5.666	0.509
202.999	174.799	80.007	19.995	103.852	20.107	5.415	0.486
203.499	175.047	80.006	19.995	103.849	20.106	5.546	0.461
203.999	175.348	80.009	19.994	103.842	20.107	5.428	0.503
204.499	175.560	80.007	19.995	103.836	20.107	5.458	0.531
204.999	175.803	80.007	19.995	103.832	20.104	5.673	0.484
205.499	176.027	80.007	19.994	103.831	20.107	5.475	0.461
205.999	176.272	80.006	19.995	103.830	20.106	5.540	0.468
206.499	176.533	80.008	19.995	103.834	20.106	5.501	0.488
206.999	176.739	80.001	19.994	103.837	20.104	5.628	0.487
207.499	177.032	80.010	19.992	103.838	20.105	5.605	0.482
207.999	177.286	80.007	19.994	103.843	20.103	5.707	0.523
208.499	177.531	80.015	19.994	103.851	20.105	5.566	0.523
208.999	177.732	79.999	19.996	103.849	20.105	5.570	0.473
209.499	178.028	80.008	19.993	103.844	20.102	5.820	0.472
209.999	178.244	80.002	19.995	103.843	20.102	5.833	0.504
210.499	178.456	79.997	19.996	103.836	20.103	5.731	0.470
210.999	178.741	80.007	19.994	103.827	20.104	5.690	0.463
211.499	178.956	80.005	19.993	103.831	20.104	5.669	0.498
211.999	179.205	80.008	19.994	103.838	20.101	5.876	0.482
212.499	179.435	80.008	19.995	103.843	20.103	5.710	0.472
212.999	179.706	80.012	19.994	103.849	20.102	5.808	0.490
213.499	179.964	80.008	19.993	103.851	20.100	5.932	0.515
213.999	180.221	80.013	19.993	103.846	20.102	5.837	0.522
214.499	180.448	80.008	19.995	103.847	20.101	5.878	0.499
214.999	180.651	80.011	19.993	103.844	20.100	5.921	0.457
215.499	180.919	80.013	19.993	103.842	20.099	6.048	0.450
215.999	181.165	80.009	19.993	103.842	20.100	5.960	0.492
216.499	181.412	80.009	19.993	103.845	20.100	5.972	0.504
216.999	181.713	80.009	19.993	103.845	20.103	5.720	0.520
217.499	181.908	80.007	19.995	103.846	20.103	5.766	0.522
217.999	182.169	80.011	19.993	103.850	20.100	5.938	0.476
218.499	182.404	80.002	19.995	103.856	20.101	5.875	0.476
218.999	182.669	80.010	19.993	103.854	20.100	5.976	0.498
219.499	182.890	80.013	19.993	103.850	20.099	6.050	0.493
219.999	183.136	79.997	19.994	103.851	20.098	6.107	0.476
220.499	183.389	80.011	19.993	103.846	20.094	6.371	0.483
220.999	183.635	80.006	19.993	103.841	20.095	6.301	0.499
221.499	183.891	80.010	19.994	103.840	20.096	6.266	0.500
221.999	184.098	80.010	19.992	103.839	20.099	5.992	0.483
222.499	184.333	80.010	19.995	103.839	20.098	6.059	0.452
222.999	184.632	80.012	19.993	103.840	20.095	6.282	0.488
223.499	184.849	80.011	19.993	103.847	20.096	6.256	0.525
223.999	185.108	80.006	19.993	103.847	20.098	6.060	0.496
224.499	185.351	80.005	19.993	103.850	20.095	6.338	0.490
224.999	185.588	80.010	19.994	103.844	20.096	6.225	0.491
225.499	185.866	79.997	19.993	103.846	20.094	6.385	0.497
225.999	186.075	80.002	19.994	103.842	20.096	6.238	0.501
226.500	186.355	80.008	19.992	103.840	20.096	6.256	0.488
226.999	186.584	80.000	19.992	103.841	20.095	6.309	0.499
227.499	186.833	80.007	19.994	103.847	20.091	6.582	0.494
228.000	187.070	80.003	19.993	103.852	20.095	6.339	0.482
228.499	187.351	80.007	19.993	103.856	20.094	6.409	0.502
228.999	187.562	80.014	19.992	103.861	20.095	6.322	0.505
229.499	187.804	80.003	19.995	103.851	20.093	6.427	0.473
229.999	188.068	80.008	19.994	103.844	20.094	6.361	0.480
230.499	188.273	80.001	19.995	103.844	20.092	6.507	0.487
230.999	188.506	80.003	19.997	103.841	20.091	6.625	0.454
231.499	188.790	80.009	19.993	103.838	20.091	6.566	0.477
231.999	189.034	79.998	19.994	103.847	20.090	6.681	0.522
232.499	189.255	80.013	19.992	103.853	20.092	6.511	0.497
232.999	189.468	79.997	19.995	103.853	20.090	6.679	0.450
233.499	189.733	80.007	19.994	103.848	20.090	6.655	0.456
233.999	189.966	80.014	19.992	103.849	20.088	6.829	0.488
234.499	190.236	79.991	19.996	103.848	20.088	6.819	0.500
234.999	190.492	80.007	19.993	103.843	20.089	6.774	0.514
235.499	190.699	80.010	19.993	103.839	20.086	6.927	0.495
235.999	190.969	80.004	19.993	103.846	20.087	6.896	0.471
236.499	191.228	80.006	19.994	103.843	20.087	6.857	0.503
236.999	191.448	79.992	19.994	103.840	20.090	6.658	0.504
237.499	191.667	80.010	19.992	103.842	20.082	7.227	0.458
237.999	191.962	80.007	19.993	103.841	20.084	7.078	0.476
238.499	192.142	80.000	19.996	103.831	20.086	6.984	0.495
238.999	192.442	80.014	19.993	103.825	20.084	7.123	0.478
239.499	192.687	80.008	19.994	103.828	20.087	6.908	0.513
239.999	192.911	80.011	19.995	103.829	20.084	7.090	0.507
240.499	193.190	80.007	19.993	103.834	20.081	7.346	0.486
240.999	193.409	80.009	19.993	103.843	20.080	7.360	0.500
241.499	193.635	80.002	19.993	103.852	20.081	7.286	0.472
241.999	193.914	80.007	19.995	103.861	20.083	7.190	0.475
242.499	194.091	80.006	19.995	103.861	20.083	7.169	0.480
242.999	194.411	80.008	19.996	103.855	20.083	7.200	0.477
243.499	194.656	80.011	19.993	103.854	20.083	7.167	0.531
243.999	194.858	80.004	19.995	103.853	20.082	7.233	0.506
244.499	195.116	80.017	19.992	103.842	20.082	7.248	0.453
244.999	195.364	80.005	19.994	103.843	20.082	7.269	0.483
245.499	195.602	80.006	19.993	103.842	20.082	7.246	0.496
245.999	195.799	80.008	19.995	103.845	20.082	7.269	0.461
246.499	196.083	80.004	19.995	103.850	20.084	7.093	0.458
246.999	196.347	79.991	19.996	103.856	20.084	7.087	0.515
247.499	196.557	79.998	19.997	103.854	20.077	7.620	0.511
247.999	196.807	80.004	19.994	103.856	20.079	7.487	0.467
248.499	197.059	80.019	19.993	103.853	20.078	7.522	0.481
248.999	197.242	80.009	19.995	103.850	20.077	7.624	0.468
249.499	197.510	80.003	19.994	103.848	20.077	7.569	0.442
249.999	197.714	80.005	19.994	103.851	20.077	7.586	0.461
250.499	197.983	80.005	19.994	103.852	20.078	7.559	0.473
250.999	198.212	80.013	19.994	103.855	20.079	7.439	0.486
251.499	198.482	80.004	19.994	103.858	20.077	7.631	0.498
251.999	198.695	80.001	19.995	103.860	20.076	7.700	0.491
252.499	198.950	80.011	19.994	103.861	20.078	7.494	0.476
252.999	199.219	80.009	19.993	103.862	20.078	7.527	0.496
253.499	199.458	80.011	19.992	103.864	20.080	7.410	0.516
253.999	199.664	80.009	19.994	103.862	20.078	7.529	0.477
254.499	199.935	80.002	19.994	103.859	20.076	7.678	0.461
254.999	200.149	80.004	19.994	103.857	20.071	7.997	0.481
255.499	200.398	79.990	19.995	103.855	20.076	7.678	0.474
255.999	200.670	80.011	19.993	103.848	20.071	8.027	0.493
256.500	200.881	80.008	19.995	103.844	20.077	7.636	0.502
256.999	201.177	80.005	19.993	103.841	20.074	7.798	0.495
257.499	201.407	80.014	19.992	103.840	20.074	7.792	0.516
258.000	201.651	80.003	19.995	103.845	20.076	7.685	0.500
258.500	201.890	80.009	19.994	103.847	20.075	7.771	0.479
258.999	202.107	79.995	19.995	103.848	20.074	7.800	0.470
259.499	202.401	80.005	19.995	103.849	20.071	8.049	0.484
259.999	202.624	80.005	19.993	103.851	20.071	8.058	0.514
260.499	202.890	80.017	19.994	103.846	20.070	8.136	0.503
260.999	203.094	80.015	19.993	103.847	20.070	8.132	0.480
261.499	203.324	79.998	19.995	103.847	20.069	8.171	0.452
261.999	203.597	80.001	19.994	103.845	20.070	8.097	0.468
262.499	203.810	80.006	19.994	103.845	20.069	8.188	0.495
262.999	204.049	80.007	19.994	103.847	20.067	8.310	0.469
263.499	204.344	80.009	19.994	103.845	20.067	8.288	0.493
263.999	204.569	80.004	19.995	103.842	20.069	8.186	0.527
264.499	204.798	80.005	19.995	103.843	20.065	8.497	0.487
264.999	205.064	80.006	19.995	103.843	20.070	8.126	0.474
265.499	205.308	80.004	19.994	103.841	20.064	8.507	0.503
266.000	205.550	80.008	19.994	103.844	20.065	8.429	0.499
266.500	205.824	80.008	19.994	103.849	20.065	8.487	0.501
266.999	206.066	80.008	19.993	103.852	20.067	8.343	0.516
267.499	206.312	80.004	19.996	103.851	20.064	8.535	0.502
267.999	206.556	80.009	19.996	103.855	20.066	8.412	0.489
268.500	206.787	80.003	19.996	103.856	20.065	8.488	0.483
269.000	207.046	80.006	19.997	103.855	20.065	8.475	0.482
269.499	207.319	80.007	19.996	103.857	20.063	8.603	0.511
269.999	207.542	80.003	19.995	103.858	20.064	8.554	0.514
270.499	207.773	80.007	19.995	103.859	20.061	8.779	0.475
270.999	208.034	80.005	19.994	103.855	20.061	8.726	0.473
271.499	208.272	80.008	19.994	103.850	20.062	8.680	0.495
271.999	208.518	80.003	19.996	103.849	20.062	8.705	0.492
272.499	208.726	80.005	19.996	103.850	20.062	8.709	0.469
272.999	209.026	80.011	19.994	103.844	20.062	8.671	0.481
273.499	209.261	80.020	19.992	103.842	20.062	8.669	0.522
273.999	209.518	80.008	19.993	103.845	20.059	8.894	0.513
274.499	209.710	80.000	19.994	103.843	20.062	8.658	0.470
274.999	209.942	80.008	19.996	103.838	20.062	8.716	0.437
275.499	210.202	80.003	19.994	103.839	20.060	8.839	0.458
275.999	210.465	80.017	19.993	103.840	20.061	8.745	0.507
276.499	210.706	80.024	19.994	103.839	20.060	8.821	0.514
276.999	210.927	79.994	19.999	103.838	20.058	8.956	0.483
277.499	211.184	79.999	19.995	103.837	20.058	8.932	0.470
277.999	211.450	80.013	19.995	103.836	20.056	9.132	0.500
278.499	211.707	80.004	19.994	103.843	20.055	9.195	0.523
279.000	211.941	80.001	19.997	103.845	20.053	9.325	0.507
279.500	212.263	80.022	19.991	103.845	20.052	9.399	0.523
279.999	212.450	80.018	19.992	103.858	20.055	9.151	0.532
280.499	212.677	80.007	19.993	103.864	20.052	9.409	0.461
280.999	212.959	80.000	19.996	103.865	20.050	9.524	0.462
281.499	213.170	80.011	19.995	103.865	20.053	9.312	0.502
281.999	213.426	79.991	19.995	103.863	20.051	9.478	0.480
282.500	213.681	80.002	19.994	103.854	20.049	9.644	0.489
283.000	213.947	80.020	19.991	103.845	20.048	9.671	0.516
283.500	214.269	80.008	19.994	103.840	20.050	9.568	0.554
283.999	214.450	80.006	19.993	103.834	20.048	9.704	0.545
284.499	214.713	80.003	19.995	103.833	20.047	9.737	0.474
284.999	214.925	80.006	19.994	103.838	20.044	9.947	0.460
285.499	215.200	80.008	19.994	103.845	20.045	9.912	0.482
285.999	215.470	80.014	19.993	103.852	20.043	10.023	0.516
286.500	215.697	80.009	19.992	103.855	20.041	10.224	0.520
287.000	215.982	80.014	19.994	103.855	20.043	10.040	0.504
287.499	216.190	80.016	19.991	103.850	20.045	9.903	0.502
287.999	216.411	80.003	19.994	103.852	20.041	10.199	0.462
288.499	216.688	80.017	19.992	103.849	20.042	10.117	0.464
288.999	216.932	80.004	19.995	103.851	20.035	10.593	0.509
289.499	217.225	80.013	19.991	103.853	20.036	10.553	0.529
289.999	217.466	80.008	19.993	103.861	20.039	10.312	0.535
290.499	217.707	80.008	19.993	103.858	20.038	10.380	0.508
290.999	217.966	80.009	19.991	103.860	20.037	10.499	0.491
291.499	218.194	80.003	19.995	103.860	20.033	10.799	0.494
291.999	218.461	80.003	19.994	103.857	20.034	10.690	0.491
292.500	218.706	80.001	19.993	103.849	20.037	10.491	0.504
293.000	218.970	80.000	19.994	103.845	20.035	10.635	0.510
293.500	219.228	80.007	19.993	103.839	20.031	10.918	0.515
294.000	219.470	80.010	19.993	103.839	20.034	10.688	0.511
294.499	219.713	80.010	19.993	103.846	20.035	10.652	0.492
294.999	219.961	80.015	19.992	103.853	20.028	11.127	0.488
295.499	220.238	80.024	19.989	103.859	20.031	10.900	0.508
296.000	220.523	80.019	19.993	103.865	20.030	10.964	0.543
296.500	220.700	80.013	19.992	103.865	20.028	11.144	0.512
297.000	220.958	79.999	19.995	103.863	20.033	10.784	0.449
297.499	221.212	80.013	19.992	103.856	20.027	11.191	0.473
297.999	221.476	80.014	19.994	103.856	20.032	10.862	0.515
298.499	221.705	80.015	19.992	103.853	20.030	11.014	0.506
298.999	222.000	79.995	19.994	103.857	20.030	10.965	0.509
299.499	222.239	80.011	19.992	103.860	20.030	10.952	0.530
300.000	222.446	80.007	19.994	103.862	20.028	11.107	0.490
300.500	222.777	80.002	19.992	103.854	20.030	10.964	0.492
300.999	223.027	80.000	19.992	103.852	20.030	11.005	0.559
301.500	223.267	80.031	19.991	103.850	20.031	10.928	0.535
302.000	223.502	80.015	19.992	103.849	20.028	11.136	0.483
302.500	223.771	80.010	19.993	103.851	20.027	11.173	0.490
302.999	223.987	80.013	19.992	103.858	20.026	11.231	0.494
303.499	224.267	80.012	19.992	103.863	20.026	11.278	0.490
303.999	224.477	80.003	19.995	103.858	20.021	11.616	0.493
304.499	224.764	80.007	19.993	103.852	20.031	10.904	0.494
304.999	224.987	80.005	19.994	103.853	20.026	11.246	0.504
305.499	225.236	80.005	19.994	103.849	20.025	11.338	0.491
305.999	225.526	80.001	19.992	103.842	20.028	11.147	0.506
306.499	225.758	80.008	19.993	103.849	20.026	11.288	0.530
306.999	225.987	80.004	19.994	103.856	20.023	11.513	0.491
307.500	226.313	80.002	19.995	103.855	20.023	11.461	0.508
308.000	226.573	80.010	19.993	103.856	20.024	11.429	0.571
308.499	226.749	80.014	19.993	103.858	20.023	11.461	0.511
308.999	226.990	79.998	19.995	103.852	20.021	11.621	0.426
309.499	227.267	80.010	19.993	103.849	20.022	11.547	0.468
309.999	227.497	80.008	19.994	103.853	20.024	11.433	0.512
310.499	227.787	80.010	19.993	103.852	20.021	11.619	0.514
310.999	228.055	80.006	19.994	103.858	20.023	11.506	0.539
311.499	228.288	80.005	19.994	103.856	20.016	11.953	0.529
311.999	228.610	80.007	19.993	103.856	20.018	11.814	0.528
312.499	228.814	80.005	19.994	103.851	20.021	11.657	0.541
312.999	229.078	80.002	19.993	103.854	20.021	11.653	0.497
313.499	229.325	80.009	19.993	103.851	20.021	11.619	0.489
313.999	229.613	80.003	19.995	103.851	20.020	11.669	0.523
314.499	229.884	80.004	19.995	103.848	20.018	11.838	0.547
314.999	230.153	80.015	19.992	103.847	20.018	11.834	0.550
315.499	230.376	80.011	19.993	103.845	20.020	11.683	0.516
315.999	230.647	80.002	19.994	103.841	20.021	11.630	0.492
316.500	230.894	80.008	19.994	103.844	20.017	11.878	0.506
317.000	231.175	80.001	19.995	103.846	20.021	11.626	0.524
317.499	231.380	80.003	19.993	103.850	20.017	11.932	0.507
317.999	231.690	79.996	19.994	103.853	20.017	11.928	0.500
318.499	231.903	80.013	19.993	103.860	20.014	12.120	0.518
318.999	232.128	80.015	19.993	103.856	20.012	12.257	0.480
319.499	232.370	80.009	19.993	103.855	20.015	12.086	0.453
319.999	232.666	79.997	19.993	103.854	20.017	11.920	0.503
320.499	232.872	80.008	19.992	103.854	20.015	12.059	0.520
320.999	233.201	80.008	19.991	103.854	20.017	11.878	0.518
321.499	233.409	80.007	19.993	103.857	20.017	11.921	0.536
322.000	233.644	80.007	19.993	103.856	20.019	11.800	0.490
322.500	233.897	80.007	19.991	103.852	20.014	12.104	0.466
323.000	234.164	80.003	19.993	103.848	20.015	12.069	0.504
323.499	234.400	80.007	19.992	103.842	20.017	11.912	0.511
323.999	234.670	80.010	19.992	103.840	20.015	12.049	0.504
324.499	234.944	80.009	19.993	103.841	20.017	11.899	0.525
324.999	235.178	79.999	19.994	103.847	20.018	11.813	0.526
325.499	235.424	80.001	19.993	103.850	20.015	12.029	0.494
325.999	235.687	79.999	19.992	103.854	20.015	12.075	0.494
326.500	235.857	80.001	19.993	103.853	20.017	11.934	0.471
327.000	236.175	80.010	19.994	103.852	20.013	12.233	0.461
327.499	236.457	80.007	19.993	103.848	20.011	12.308	0.544
327.999	236.679	80.015	19.996	103.850	20.014	12.122	0.552
328.499	236.914	79.979	19.998	103.852	20.013	12.171	0.481
328.999	237.208	80.012	19.993	103.851	20.009	12.472	0.493
329.499	237.475	80.009	19.996	103.858	20.011	12.312	0.545
330.000	237.689	80.009	19.994	103.857	20.010	12.388	0.521
330.500	237.933	80.006	19.994	103.853	20.012	12.292	0.470
330.999	238.188	80.005	19.994	103.852	20.008	12.594	0.478
331.500	238.457	79.997	19.994	103.853	20.009	12.514	0.512
332.000	238.691	80.011	19.993	103.847	20.010	12.428	0.514
332.500	238.919	80.010	19.992	103.847	20.009	12.483	0.482
333.000	239.166	80.000	19.996	103.845	20.012	12.287	0.468
333.499	239.400	79.992	19.994	103.840	20.006	12.695	0.478
333.999	239.707	80.015	19.993	103.837	20.007	12.631	0.511
334.499	239.908	80.000	19.994	103.837	20.007	12.622	0.525
334.999	240.165	79.996	19.994	103.836	20.007	12.611	0.483
335.499	240.461	79.998	19.994	103.837	20.007	12.621	0.506
335.999	240.701	80.012	19.994	103.839	20.006	12.679	0.544
336.499	240.951	79.998	19.995	103.843	20.005	12.781	0.513
336.999	241.203	80.015	19.993	103.842	20.010	12.442	0.496
337.499	241.437	79.997	19.995	103.841	20.007	12.617	0.494
337.999	241.694	80.005	19.995	103.838	20.004	12.826	0.488
338.500	241.968	80.011	19.993	103.841	20.002	12.959	0.511
339.000	242.230	80.005	19.996	103.840	20.005	12.759	0.534
339.500	242.472	80.022	19.993	103.838	20.006	12.729	0.520
340.000	242.709	80.001	19.994	103.838	20.003	12.938	0.491
340.500	242.960	80.007	19.994	103.841	20.003	12.885	0.484
340.999	243.250	80.012	19.993	103.840	20.001	13.073	0.515
341.499	243.436	80.003	19.994	103.839	20.002	13.020	0.508
341.999	243.701	80.006	19.994	103.842	19.997	13.326	0.464
342.499	243.947	80.010	19.996	103.845	19.999	13.200	0.482
342.999	244.166	80.004	19.995	103.849	19.998	13.270	0.488
343.499	244.445	80.005	19.994	103.847	20.001	13.077	0.481
343.999	244.662	80.003	19.994	103.849	20.000	13.124	0.497
344.500	244.937	80.018	19.991	103.851	19.999	13.185	0.494
345.000	245.157	79.993	19.996	103.855	19.996	13.395	0.494
345.499	245.402	80.016	19.993	103.853	19.996	13.410	0.480
345.999	245.693	80.006	19.994	103.858	19.998	13.304	0.501
346.499	245.941	80.005	19.995	103.857	19.990	13.856	0.537
