Repository: ulfsri/fsri_materials_database

# Materials and Products Database

## 01_Data

Raw data generated from each apparatus are included here in plain-text format. The data is organized first by material, next by the short name of test apparatus used, and where applicable additional filtering by test settings.

### material.json

Each material directory contains a json file of the same name as the material. This file links the data stored in the repository as well as data and graphs produced by the accompanying scripts (__02_Scripts__) to the respective landing page for the material on the front-end website.

File: 01_Data/Wool_Rug/Cone/Wool_Rug_HRRPUA_50.csv (part 1 of 2)
Time after Ignition,Wool_Rug_R1,Wool_Rug_R2,Wool_Rug_R3,Mean,Std. Dev.
0.0,7.8,9.1,11.3,9.4,1.8
0.25,17.5,12.1,15.8,15.1,2.7
0.5,26.2,14.9,19.3,20.1,5.7
0.75,33.5,17.3,22.2,24.3,8.3
1.0,41.0,19.3,24.6,28.3,11.3
1.25,46.2,21.3,36.9,34.8,12.6
1.5,50.7,33.1,49.4,44.4,9.8
1.75,68.5,43.7,59.0,57.1,12.5
2.0,80.6,51.4,66.5,66.2,14.6
2.25,93.8,72.7,89.5,85.3,11.2
2.5,104.5,91.0,88.5,94.7,8.6
2.75,118.8,106.9,105.7,110.4,7.3
3.0,131.8,122.7,125.5,126.7,4.7
3.25,143.2,131.4,135.7,136.8,6.0
3.5,157.7,151.8,157.7,155.8,3.4
3.75,172.2,174.4,171.4,172.6,1.5
4.0,183.9,183.3,190.3,185.8,3.9
4.25,195.3,196.8,204.7,198.9,5.0
4.5,207.9,211.5,217.1,212.2,4.6
4.75,217.7,229.3,232.9,226.6,7.9
5.0,232.0,240.8,243.3,238.7,5.9
5.25,243.0,249.3,254.6,249.0,5.8
5.5,242.2,266.0,262.7,257.0,12.9
5.75,252.4,273.2,276.8,267.4,13.2
6.0,261.1,286.4,285.6,277.7,14.4
6.25,279.1,291.8,289.6,286.9,6.8
6.5,280.2,301.5,307.8,296.5,14.4
6.75,290.7,303.9,306.9,300.5,8.6
7.0,288.7,308.7,306.4,301.3,10.9
7.25,296.4,309.4,311.8,305.9,8.3
7.5,296.1,326.0,317.5,313.2,15.4
7.75,305.5,334.1,319.7,319.8,14.3
8.0,311.8,318.8,331.4,320.7,10.0
8.25,319.7,326.0,336.9,327.5,8.7
8.5,319.6,334.5,336.4,330.2,9.2
8.75,323.0,338.2,332.7,331.3,7.7
9.0,324.2,340.9,339.9,335.0,9.4
9.25,322.2,348.5,347.0,339.2,14.7
9.5,328.9,352.3,346.7,342.6,12.2
9.75,342.7,346.1,344.1,344.3,1.7
10.0,332.5,357.1,347.2,345.6,12.4
10.25,335.7,353.5,345.4,344.9,8.9
10.5,338.2,348.6,353.1,346.6,7.6
10.75,338.6,350.2,353.3,347.4,7.8
11.0,341.7,356.5,350.1,349.4,7.5
11.25,340.4,349.1,343.6,344.4,4.4
11.5,343.8,348.6,347.2,346.5,2.5
11.75,343.0,356.5,346.4,348.6,7.0
12.0,333.8,347.1,343.9,341.6,7.0
12.25,339.2,349.8,343.9,344.3,5.3
12.5,335.3,351.7,342.1,343.1,8.3
12.75,340.4,351.3,340.2,344.0,6.4
13.0,330.1,339.5,335.7,335.1,4.7
13.25,330.8,343.8,339.7,338.1,6.6
13.5,323.9,346.2,334.4,334.8,11.1
13.75,331.0,344.3,341.6,339.0,7.0
14.0,331.5,343.1,335.8,336.8,5.9
14.25,320.6,341.9,331.0,331.2,10.6
14.5,320.6,332.5,331.3,328.1,6.6
14.75,317.3,335.0,329.6,327.3,9.0
15.0,319.0,333.6,329.0,327.2,7.5
15.25,310.4,330.1,328.2,322.9,10.9
15.5,309.0,326.7,326.3,320.7,10.1
15.75,309.6,325.2,324.1,319.6,8.7
16.0,309.8,329.8,323.9,321.1,10.3
16.25,303.0,321.5,319.7,314.8,10.2
16.5,300.5,325.2,315.2,313.6,12.4
16.75,304.8,326.0,316.1,315.6,10.6
17.0,307.5,315.9,314.5,312.6,4.5
17.25,297.2,320.6,315.0,310.9,12.2
17.5,295.6,319.0,317.8,310.8,13.2
17.75,296.5,311.9,311.4,306.6,8.8
18.0,293.6,307.2,304.4,301.7,7.2
18.25,290.6,305.9,302.6,299.7,8.1
18.5,293.2,307.2,311.7,304.1,9.6
18.75,288.3,306.6,302.1,299.0,9.5
19.0,287.6,294.1,305.8,295.8,9.2
19.25,283.2,299.4,299.9,294.2,9.5
19.5,281.6,295.5,296.4,291.2,8.3
19.75,281.6,294.1,298.6,291.4,8.8
20.0,278.7,295.1,294.4,289.4,9.3
20.25,279.1,300.8,294.9,291.6,11.2
20.5,285.2,292.2,295.4,290.9,5.2
20.75,276.3,288.4,290.3,285.0,7.6
21.0,278.1,293.2,288.8,286.7,7.8
21.25,274.9,292.5,294.3,287.2,10.7
21.5,272.5,293.9,290.2,285.5,11.5
21.75,266.8,288.4,283.1,279.4,11.3
22.0,273.5,281.0,283.9,279.4,5.4
22.25,270.0,287.1,281.9,279.7,8.8
22.5,271.8,285.2,284.6,280.5,7.6
22.75,266.3,284.6,284.3,278.4,10.5
23.0,262.0,284.7,278.9,275.2,11.8
23.25,268.2,280.9,270.8,273.3,6.7
23.5,264.5,277.7,277.5,273.3,7.5
23.75,263.0,278.1,270.6,270.6,7.6
24.0,262.8,274.5,277.0,271.4,7.5
24.25,265.1,274.7,271.3,270.4,4.9
24.5,261.0,268.5,276.0,268.5,7.5
24.75,262.1,268.2,273.7,268.0,5.8
25.0,260.9,269.1,266.4,265.4,4.2
25.25,257.5,267.6,263.9,263.0,5.1
25.5,258.3,263.3,268.1,263.2,4.9
25.75,256.3,264.5,263.4,261.4,4.5
26.0,251.3,265.4,262.2,259.7,7.4
26.25,252.2,262.4,265.6,260.0,7.0
26.5,256.3,264.5,259.1,260.0,4.2
26.75,252.7,261.6,261.3,258.5,5.1
27.0,250.0,262.6,265.4,259.3,8.2
27.25,252.7,262.1,257.0,257.3,4.7
27.5,250.5,260.1,260.5,257.0,5.6
27.75,252.6,260.2,253.8,255.6,4.1
28.0,251.1,260.8,257.0,256.3,4.9
28.25,248.5,260.0,253.1,253.9,5.8
28.5,245.5,259.4,249.1,251.3,7.2
28.75,246.7,253.6,254.3,251.5,4.2
29.0,242.9,256.3,256.0,251.7,7.6
29.25,250.1,258.0,252.9,253.7,4.0
29.5,246.6,252.7,251.1,250.1,3.2
29.75,242.4,255.6,246.8,248.3,6.7
30.0,244.4,253.0,245.7,247.7,4.6
30.25,242.2,248.1,249.9,246.8,4.0
30.5,239.7,248.8,248.2,245.5,5.1
30.75,239.7,247.0,245.2,244.0,3.8
31.0,237.6,249.8,243.6,243.7,6.1
31.25,239.8,250.0,241.7,243.8,5.4
31.5,239.8,246.6,236.2,240.9,5.3
31.75,235.0,246.4,239.7,240.4,5.7
32.0,234.5,244.2,239.9,239.5,4.8
32.25,232.2,242.1,240.8,238.4,5.4
32.5,235.9,244.3,237.7,239.3,4.4
32.75,231.8,244.8,237.7,238.1,6.5
33.0,231.2,239.5,234.8,235.2,4.2
33.25,230.2,239.0,233.0,234.1,4.5
33.5,227.6,235.4,235.0,232.7,4.4
33.75,226.9,235.5,232.7,231.7,4.4
34.0,224.5,235.3,231.6,230.5,5.5
34.25,228.5,232.6,233.7,231.6,2.7
34.5,225.9,235.1,230.8,230.6,4.6
34.75,223.9,235.2,224.2,227.8,6.5
35.0,227.4,232.3,227.6,229.1,2.7
35.25,221.8,233.1,226.0,227.0,5.7
35.5,220.1,227.0,224.1,223.7,3.5
35.75,217.8,229.6,223.4,223.6,5.9
36.0,220.7,226.9,222.1,223.2,3.2
36.25,220.3,225.5,224.8,223.5,2.8
36.5,218.2,228.3,218.6,221.7,5.7
36.75,218.4,229.6,220.2,222.7,6.0
37.0,219.1,225.3,214.8,219.7,5.2
37.25,212.1,225.0,216.4,217.8,6.5
37.5,215.9,222.8,215.2,218.0,4.2
37.75,214.1,219.1,213.9,215.7,2.9
38.0,211.3,220.7,208.4,213.5,6.4
38.25,211.1,222.5,211.8,215.1,6.4
38.5,211.8,222.8,210.3,215.0,6.8
38.75,209.3,223.3,211.0,214.5,7.6
39.0,212.7,220.1,205.9,212.9,7.1
39.25,206.8,220.7,208.7,212.1,7.6
39.5,208.3,216.3,203.3,209.3,6.6
39.75,209.9,214.8,205.9,210.2,4.5
40.0,210.7,217.3,205.3,211.1,6.0
40.25,205.3,218.8,205.0,209.7,7.9
40.5,211.7,216.0,202.3,210.0,7.0
40.75,208.8,212.3,204.1,208.4,4.1
41.0,208.2,215.6,199.6,207.8,8.0
41.25,207.0,215.6,202.1,208.2,6.8
41.5,206.4,214.1,201.7,207.4,6.2
41.75,201.2,213.6,203.3,206.0,6.6
42.0,203.3,213.3,200.0,205.5,6.9
42.25,198.4,211.8,201.1,203.8,7.1
42.5,198.0,211.5,200.9,203.5,7.1
42.75,203.8,213.5,201.5,206.3,6.4
43.0,198.9,206.7,198.9,201.5,4.5
43.25,200.4,210.3,194.3,201.6,8.1
43.5,197.2,208.6,194.7,200.2,7.4
43.75,197.7,208.4,197.4,201.2,6.3
44.0,199.4,212.1,198.8,203.5,7.5
44.25,201.8,207.9,197.6,202.4,5.2
44.5,197.4,210.1,193.6,200.4,8.6
44.75,201.2,207.0,194.3,200.8,6.3
45.0,198.2,207.6,194.5,200.1,6.7
45.25,197.7,204.5,193.0,198.4,5.8
45.5,197.8,205.8,194.2,199.3,5.9
45.75,195.6,204.9,192.0,197.5,6.7
46.0,200.4,202.2,191.1,197.9,6.0
46.25,195.7,201.7,192.7,196.7,4.6
46.5,196.1,203.6,192.2,197.3,5.8
46.75,195.2,199.9,191.1,195.4,4.4
47.0,194.2,200.8,191.0,195.3,5.0
47.25,190.3,201.1,188.6,193.3,6.8
47.5,193.0,201.0,188.4,194.1,6.4
47.75,193.4,199.5,192.0,194.9,4.0
48.0,195.2,195.6,184.8,191.9,6.2
48.25,192.5,192.5,187.7,190.9,2.8
48.5,190.2,195.9,186.6,190.9,4.7
48.75,191.2,195.2,190.7,192.4,2.5
49.0,189.7,193.6,190.6,191.3,2.0
49.25,185.6,194.7,189.1,189.8,4.6
49.5,189.6,193.6,187.5,190.2,3.1
49.75,185.2,193.7,186.5,188.5,4.6
50.0,188.3,189.7,187.2,188.4,1.3
50.25,184.6,190.3,188.9,187.9,3.0
50.5,183.8,188.8,186.1,186.2,2.5
50.75,183.4,189.5,183.8,185.6,3.5
51.0,180.4,189.6,185.5,185.2,4.6
51.25,184.5,189.0,186.6,186.7,2.3
51.5,179.3,184.5,186.8,183.6,3.8
51.75,183.3,188.6,184.4,185.4,2.8
52.0,179.2,189.2,184.2,184.2,5.0
52.25,179.7,188.1,184.9,184.2,4.2
52.5,179.7,186.8,183.4,183.3,3.6
52.75,177.2,184.7,183.1,181.7,3.9
53.0,176.6,188.1,186.0,183.6,6.1
53.25,176.7,184.8,183.0,181.5,4.3
53.5,177.1,187.4,183.9,182.8,5.2
53.75,179.4,186.2,183.4,183.0,3.4
54.0,175.1,183.2,182.0,180.1,4.4
54.25,174.5,186.6,180.6,180.5,6.1
54.5,175.0,183.4,180.1,179.5,4.2
54.75,173.4,188.0,179.8,180.4,7.4
55.0,173.6,186.3,179.2,179.7,6.3
55.25,173.4,181.8,178.6,177.9,4.2
55.5,176.4,182.6,179.9,179.6,3.1
55.75,177.8,183.4,180.1,180.4,2.8
56.0,173.5,182.6,176.5,177.5,4.6
56.25,173.9,180.1,176.2,176.7,3.1
56.5,176.8,178.9,177.0,177.6,1.1
56.75,177.1,182.3,173.8,177.7,4.3
57.0,172.1,179.3,173.3,174.9,3.9
57.25,172.4,180.7,178.1,177.1,4.2
57.5,175.2,180.1,175.0,176.8,2.9
57.75,172.4,176.5,174.2,174.3,2.0
58.0,172.8,180.9,174.1,175.9,4.4
58.25,172.7,179.2,175.2,175.7,3.3
58.5,169.4,180.1,173.1,174.2,5.4
58.75,170.3,179.8,173.8,174.7,4.8
59.0,172.6,176.0,171.9,173.5,2.2
59.25,171.7,176.0,172.3,173.3,2.3
59.5,171.6,176.8,169.8,172.7,3.7
59.75,169.7,176.7,170.8,172.4,3.8
60.0,169.3,175.9,169.9,171.7,3.6
60.25,167.7,175.2,171.3,171.4,3.7
60.5,168.0,173.3,170.1,170.5,2.7
60.75,165.8,173.9,170.2,169.9,4.1
61.0,166.2,177.8,168.4,170.8,6.1
61.25,166.6,175.8,168.6,170.3,4.8
61.5,168.3,172.0,166.9,169.1,2.6
61.75,166.5,173.2,165.6,168.4,4.1
62.0,165.4,174.8,168.1,169.4,4.8
62.25,166.3,172.3,166.2,168.3,3.5
62.5,164.4,174.0,164.9,167.8,5.4
62.75,164.5,171.9,166.5,167.6,3.8
63.0,165.5,174.3,165.5,168.4,5.1
63.25,165.0,175.1,166.1,168.7,5.5
63.5,165.1,172.7,162.6,166.8,5.3
63.75,162.4,172.9,165.3,166.9,5.4
64.0,161.6,170.5,165.4,165.8,4.4
64.25,163.2,174.6,164.3,167.4,6.3
64.5,161.5,171.6,164.7,165.9,5.2
64.75,159.2,170.1,163.8,164.4,5.5
65.0,160.9,168.7,161.7,163.8,4.3
65.25,161.0,169.4,161.0,163.8,4.8
65.5,157.2,169.4,163.4,163.3,6.1
65.75,157.4,171.7,161.9,163.7,7.3
66.0,157.2,168.8,158.6,161.6,6.3
66.25,158.7,169.7,161.0,163.2,5.8
66.5,154.0,168.3,159.9,160.8,7.2
66.75,158.3,169.7,159.7,162.6,6.2
67.0,156.1,167.3,160.3,161.2,5.7
67.25,155.7,170.7,160.1,162.2,7.7
67.5,155.4,168.6,159.0,161.0,6.8
67.75,154.4,169.3,158.1,160.6,7.7
68.0,158.2,165.7,159.3,161.1,4.0
68.25,154.7,168.3,158.8,160.6,7.0
68.5,154.8,167.4,156.4,159.5,6.9
68.75,155.7,166.4,156.2,159.4,6.0
69.0,152.6,168.2,154.9,158.6,8.5
69.25,152.2,166.8,153.9,157.6,8.0
69.5,150.1,165.1,154.6,156.6,7.7
69.75,152.2,166.5,155.4,158.1,7.5
70.0,151.5,167.8,154.0,157.8,8.8
70.25,149.9,166.4,153.2,156.5,8.7
70.5,151.2,165.0,151.6,155.9,7.8
70.75,149.3,166.0,153.1,156.1,8.7
71.0,149.9,165.8,151.2,155.6,8.8
71.25,146.2,165.9,152.3,154.8,10.1
71.5,148.3,164.9,151.2,154.8,8.8
71.75,147.8,165.1,151.7,154.9,9.1
72.0,148.8,165.0,151.3,155.0,8.7
72.25,150.1,166.2,151.7,156.0,8.9
72.5,148.4,166.6,149.8,154.9,10.1
72.75,148.9,163.9,153.1,155.3,7.7
73.0,149.8,167.4,149.7,155.6,10.2
73.25,148.4,162.5,150.8,153.9,7.5
73.5,147.4,164.0,149.7,153.7,9.0
73.75,146.0,165.1,150.8,154.0,9.9
74.0,148.1,165.1,148.3,153.8,9.7
74.25,148.0,164.3,149.3,153.8,9.0
74.5,146.9,161.7,149.8,152.8,7.8
74.75,146.4,163.4,149.5,153.1,9.1
75.0,145.5,163.8,149.0,152.8,9.7
75.25,145.5,162.4,148.3,152.1,9.0
75.5,146.4,162.0,147.4,151.9,8.7
75.75,147.3,163.0,147.5,152.6,9.0
76.0,144.4,161.3,146.9,150.9,9.1
76.25,144.8,163.0,147.7,151.8,9.8
76.5,143.8,161.7,146.7,150.7,9.6
76.75,144.6,162.7,144.0,150.4,10.6
77.0,145.3,160.9,148.3,151.5,8.3
77.25,142.2,159.7,148.0,150.0,8.9
77.5,143.2,161.7,148.1,151.0,9.6
77.75,143.0,163.3,146.4,150.9,10.9
78.0,144.0,161.6,146.2,150.6,9.6
78.25,143.9,160.7,146.5,150.4,9.0
78.5,143.5,159.0,143.7,148.7,8.9
78.75,142.7,162.0,144.8,149.8,10.6
79.0,141.3,163.6,147.1,150.7,11.6
79.25,144.1,160.2,146.4,150.2,8.7
79.5,143.6,159.2,145.7,149.5,8.5
79.75,140.4,160.3,145.6,148.7,10.3
80.0,141.6,160.4,146.2,149.4,9.8
80.25,141.6,160.4,147.4,149.8,9.6
80.5,137.9,160.3,145.8,148.0,11.4
80.75,140.3,160.3,146.3,149.0,10.3
81.0,142.4,159.5,146.1,149.3,9.0
81.25,141.0,162.1,146.4,149.8,11.0
81.5,138.9,164.3,145.8,149.7,13.1
81.75,140.5,158.7,147.0,148.7,9.2
82.0,138.4,164.2,148.3,150.3,13.0
82.25,139.0,162.2,149.2,150.1,11.7
82.5,141.3,160.2,146.5,149.3,9.8
82.75,140.7,161.7,147.4,149.9,10.7
83.0,138.0,161.7,145.3,148.3,12.1
83.25,139.2,162.7,145.8,149.2,12.1
83.5,139.1,162.6,144.9,148.9,12.2
83.75,138.7,161.3,146.8,148.9,11.5
84.0,140.0,160.6,144.5,148.4,10.8
84.25,138.1,163.4,146.8,149.4,12.8
84.5,138.2,161.8,147.4,149.1,11.9
84.75,137.7,163.1,145.8,148.9,12.9
85.0,136.5,163.2,146.2,148.6,13.5
85.25,137.6,163.6,144.1,148.4,13.5
85.5,139.3,164.0,144.8,149.3,13.0
85.75,137.4,160.5,147.5,148.5,11.6
86.0,137.6,161.0,149.1,149.3,11.7
86.25,137.0,156.9,147.3,147.1,9.9
86.5,136.2,163.6,149.1,149.6,13.7
86.75,137.1,159.8,147.1,148.0,11.4
87.0,135.7,159.8,148.1,147.9,12.1
87.25,135.2,161.2,150.4,148.9,13.1
87.5,136.9,161.0,150.8,149.6,12.1
87.75,135.5,158.6,150.2,148.1,11.7
88.0,132.5,161.7,149.6,147.9,14.6
88.25,136.6,159.3,148.7,148.2,11.4
88.5,133.7,159.3,149.4,147.5,12.9
88.75,135.2,158.8,151.3,148.4,12.0
89.0,134.7,159.9,150.6,148.4,12.7
89.25,132.2,160.4,150.6,147.7,14.3
89.5,134.5,158.0,152.3,148.3,12.3
89.75,136.0,161.0,148.6,148.5,12.5
90.0,131.4,159.4,151.1,147.3,14.4
90.25,134.2,159.1,152.0,148.4,12.8
90.5,134.2,157.5,150.7,147.5,12.0
90.75,133.9,157.1,151.1,147.4,12.1
91.0,131.7,156.3,150.5,146.2,12.9
91.25,134.3,157.4,151.8,147.8,12.1
91.5,134.0,158.7,151.8,148.2,12.7
91.75,132.4,159.6,150.9,147.6,13.9
92.0,132.0,157.8,151.0,146.9,13.4
92.25,133.9,157.2,150.7,147.3,12.0
92.5,132.2,157.8,151.2,147.1,13.3
92.75,133.3,157.5,152.9,147.9,12.8
93.0,131.8,160.1,150.9,147.6,14.4
93.25,131.4,158.1,154.8,148.1,14.5
93.5,132.9,159.1,154.4,148.8,14.0
93.75,132.9,161.9,149.4,148.0,14.6
94.0,132.4,156.6,152.8,147.3,13.0
94.25,131.2,159.2,154.9,148.4,15.1
94.5,133.8,158.0,153.8,148.6,12.9
94.75,133.2,157.7,155.2,148.7,13.5
95.0,130.1,158.1,153.6,147.3,15.0
95.25,133.2,154.8,153.0,147.0,12.0
95.5,132.9,156.3,153.1,147.4,12.7
95.75,127.8,158.5,152.4,146.2,16.3
96.0,130.6,155.8,153.2,146.5,13.8
96.25,133.0,158.4,153.7,148.4,13.5
96.5,134.0,160.0,153.2,149.1,13.5
96.75,131.8,155.1,153.7,146.9,13.0
97.0,132.3,158.6,155.9,148.9,14.5
97.25,130.9,158.1,155.7,148.2,15.0
97.5,133.6,156.4,154.9,148.3,12.8
97.75,131.6,156.2,156.8,148.2,14.4
98.0,131.7,156.4,152.0,146.7,13.2
98.25,133.3,154.3,154.1,147.2,12.0
98.5,131.7,155.9,152.6,146.8,13.1
98.75,132.4,157.7,155.3,148.5,14.0
99.0,131.8,155.5,155.4,147.6,13.7
99.25,132.7,155.8,152.7,147.1,12.6
99.5,128.9,156.2,154.0,146.4,15.2
99.75,132.4,159.1,154.2,148.6,14.2
100.0,131.7,155.3,152.3,146.5,12.9
100.25,132.9,155.1,156.0,148.0,13.1
100.5,131.4,153.6,153.5,146.2,12.8
100.75,130.8,153.9,156.1,146.9,14.0
101.0,130.7,156.4,151.7,146.3,13.7
101.25,131.6,155.5,152.6,146.6,13.1
101.5,132.7,155.4,153.5,147.2,12.6
101.75,133.6,155.3,154.9,147.9,12.4
102.0,129.8,152.9,153.9,145.5,13.6
102.25,132.9,154.0,153.2,146.7,12.0
102.5,133.5,153.4,152.0,146.3,11.1
102.75,131.5,153.3,150.1,145.0,11.8
103.0,132.5,153.4,153.3,146.4,12.1
103.25,133.8,155.2,153.3,147.4,11.8
103.5,132.9,154.4,148.7,145.3,11.1
103.75,133.4,154.7,149.0,145.7,11.1
104.0,132.6,155.0,148.8,145.5,11.6
104.25,132.6,156.9,150.1,146.5,12.5
104.5,131.5,153.2,150.4,145.1,11.8
104.75,132.5,153.9,148.4,144.9,11.1
105.0,132.1,152.9,149.5,144.8,11.2
105.25,133.3,154.6,150.2,146.1,11.3
105.5,132.0,151.5,151.2,144.9,11.2
105.75,129.9,154.2,148.3,144.1,12.7
106.0,130.1,156.4,150.0,145.5,13.7
106.25,132.9,154.0,150.3,145.8,11.3
106.5,130.8,153.9,149.1,144.6,12.2
106.75,131.9,152.7,148.8,144.5,11.1
107.0,130.5,152.3,148.3,143.7,11.6
107.25,132.9,152.1,149.9,144.9,10.5
107.5,131.8,152.7,150.1,144.9,11.4
107.75,131.6,151.0,146.8,143.1,10.2
108.0,131.0,153.2,147.6,143.9,11.5
108.25,131.6,152.7,145.6,143.3,10.8
108.5,133.2,152.1,147.6,144.3,9.9
108.75,133.1,153.7,146.6,144.5,10.5
109.0,131.8,153.0,146.8,143.9,10.9
109.25,132.1,152.3,147.2,143.9,10.5
109.5,130.8,151.6,146.1,142.9,10.8
109.75,131.0,151.6,146.7,143.1,10.8
110.0,131.2,152.6,146.5,143.4,11.0
110.25,128.2,151.3,144.7,141.4,11.9
110.5,131.8,151.7,143.8,142.4,10.1
110.75,130.3,153.0,143.9,142.4,11.4
111.0,129.8,152.1,143.4,141.8,11.2
111.25,131.0,153.3,147.7,144.0,11.6
111.5,129.8,150.9,142.8,141.2,10.7
111.75,132.4,152.4,143.2,142.7,10.0
112.0,130.9,150.9,143.8,141.9,10.1
112.25,128.4,149.9,143.0,140.4,11.0
112.5,130.3,152.7,142.9,142.0,11.2
112.75,131.3,151.7,143.9,142.3,10.3
113.0,129.7,149.8,142.1,140.5,10.1
113.25,130.7,151.7,142.0,141.5,10.5
113.5,129.1,151.9,142.7,141.2,11.5
113.75,130.6,151.2,142.7,141.5,10.4
114.0,131.2,153.0,142.8,142.3,10.9
114.25,129.9,150.7,143.1,141.2,10.6
114.5,128.7,150.3,139.4,139.5,10.8
114.75,130.9,151.2,140.5,140.8,10.2
115.0,128.4,149.5,143.0,140.3,10.8
115.25,126.3,152.0,140.0,139.4,12.9
115.5,129.0,150.5,142.1,140.5,10.8
115.75,128.2,149.9,140.3,139.5,10.9
116.0,127.6,150.2,140.9,139.6,11.4
116.25,128.2,149.8,140.7,139.6,10.9
116.5,128.5,149.8,139.8,139.4,10.6
116.75,127.9,149.8,141.2,139.6,11.0
117.0,127.5,150.7,141.9,140.0,11.7
117.25,127.9,148.4,138.4,138.2,10.3
117.5,126.2,149.5,138.7,138.1,11.7
117.75,126.3,151.0,140.5,139.3,12.4
118.0,126.0,148.6,139.6,138.1,11.4
118.25,125.8,148.0,139.9,137.9,11.2
118.5,125.7,147.2,139.8,137.6,10.9
118.75,125.6,144.9,138.5,136.3,9.8
119.0,126.3,146.2,140.7,137.7,10.3
119.25,123.4,144.1,139.9,135.8,11.0
119.5,123.6,146.7,137.7,136.0,11.7
119.75,125.9,146.4,137.5,136.6,10.3
120.0,123.8,144.8,135.5,134.7,10.5
120.25,124.5,144.6,137.6,135.6,10.2
120.5,124.4,144.3,138.0,135.6,10.2
120.75,123.0,143.2,138.1,134.8,10.5
121.0,123.0,143.8,138.9,135.3,10.9
121.25,124.0,144.7,137.3,135.4,10.5
121.5,123.6,143.0,139.6,135.4,10.4
121.75,122.2,145.6,139.7,135.9,12.2
122.0,123.7,143.0,139.2,135.3,10.2
122.25,123.7,142.8,138.2,134.9,9.9
122.5,122.7,143.3,139.2,135.1,10.9
122.75,122.9,144.8,137.5,135.1,11.1
123.0,123.3,144.6,138.0,135.3,10.9
123.25,120.4,142.4,138.2,133.7,11.7
123.5,123.5,141.5,138.6,134.5,9.7
123.75,124.0,141.7,139.3,135.0,9.6
124.0,122.3,143.0,142.2,135.8,11.7
124.25,121.5,143.8,137.3,134.2,11.5
124.5,124.7,142.7,137.8,135.1,9.3
124.75,122.8,142.2,139.4,134.8,10.5
125.0,121.6,143.4,140.0,135.0,11.7
125.25,123.1,143.5,140.1,135.6,10.9
125.5,120.8,144.3,137.3,134.1,12.1
125.75,124.9,142.2,139.5,135.5,9.3
126.0,122.8,144.7,137.8,135.1,11.2
126.25,122.4,142.9,137.6,134.3,10.6
126.5,122.7,142.5,137.1,134.1,10.2
126.75,122.3,141.1,136.4,133.3,9.8
127.0,121.1,144.0,137.0,134.0,11.7
127.25,122.6,141.4,135.4,133.1,9.6
127.5,123.2,142.2,138.5,134.7,10.1
127.75,122.9,140.6,137.3,133.6,9.4
128.0,123.8,142.1,137.9,134.6,9.6
128.25,120.8,142.7,135.1,132.9,11.1
128.5,121.5,140.8,136.9,133.1,10.2
128.75,121.8,139.7,138.1,133.2,9.9
129.0,120.1,141.5,136.1,132.6,11.1
129.25,119.8,138.6,135.5,131.3,10.0
129.5,120.9,139.6,135.7,132.0,9.8
129.75,120.2,142.2,136.0,132.8,11.4
130.0,121.8,140.6,134.4,132.3,9.6
130.25,122.5,138.8,135.7,132.3,8.6
130.5,120.4,139.3,135.4,131.7,10.0
130.75,121.1,140.8,137.1,133.0,10.5
131.0,120.1,138.5,134.3,131.0,9.6
131.25,118.9,141.3,134.8,131.7,11.6
131.5,120.2,139.3,134.8,131.4,10.0
131.75,119.1,139.3,136.3,131.6,10.9
132.0,121.4,138.2,136.7,132.1,9.3
132.25,119.7,140.7,136.8,132.4,11.2
132.5,119.9,138.9,135.0,131.3,10.1
132.75,119.4,139.4,134.4,131.1,10.4
133.0,119.3,139.5,136.1,131.7,10.8
133.25,118.4,137.8,136.3,130.8,10.8
133.5,118.1,141.3,134.9,131.4,12.0
133.75,118.1,137.7,134.0,129.9,10.4
134.0,118.4,142.2,137.5,132.7,12.6
134.25,120.1,138.8,135.4,131.5,10.0
134.5,119.1,139.9,136.8,131.9,11.2
134.75,118.8,138.2,135.5,130.8,10.5
135.0,119.5,138.8,136.1,131.5,10.5
135.25,117.7,140.0,136.7,131.5,12.0
135.5,118.8,143.3,135.3,132.5,12.5
135.75,118.6,136.8,134.9,130.1,10.0
136.0,117.5,138.6,134.9,130.3,11.2
136.25,117.6,140.1,137.6,131.8,12.3
136.5,117.4,139.5,133.6,130.2,11.4
136.75,118.6,138.8,133.0,130.1,10.4
137.0,120.0,138.3,133.0,130.4,9.4
137.25,117.2,137.3,134.7,129.7,10.9
137.5,117.7,137.9,133.8,129.8,10.7
137.75,117.8,138.6,132.6,129.7,10.7
138.0,115.5,136.5,134.7,128.9,11.6
138.25,116.5,135.5,132.2,128.1,10.2
138.5,118.7,135.9,132.9,129.2,9.2
138.75,116.8,136.1,132.8,128.5,10.3
139.0,116.5,138.3,132.4,129.0,11.3
139.25,117.6,136.2,133.4,129.1,10.0
139.5,116.2,138.1,133.0,129.1,11.5
139.75,115.3,137.1,133.5,128.6,11.7
140.0,115.8,136.7,132.2,128.2,11.0
140.25,116.3,137.4,130.1,127.9,10.8
140.5,114.0,134.5,132.6,127.0,11.3
140.75,115.5,135.0,133.8,128.1,10.9
141.0,113.0,133.5,130.0,125.5,11.0
141.25,113.6,134.1,132.8,126.9,11.5
141.5,114.8,134.1,132.7,127.2,10.8
141.75,113.5,135.4,132.6,127.2,11.9
142.0,113.0,135.1,132.3,126.8,12.1
142.25,114.2,133.1,130.0,125.8,10.1
142.5,112.8,134.7,129.7,125.7,11.5
142.75,113.8,132.1,129.4,125.1,9.9
143.0,114.1,135.7,131.1,127.0,11.4
143.25,114.1,133.0,131.4,126.2,10.5
143.5,114.7,134.0,130.6,126.5,10.3
143.75,113.2,135.0,130.5,126.3,11.5
144.0,116.8,135.2,129.5,127.2,9.4
144.25,115.4,133.6,129.7,126.2,9.6
144.5,114.2,133.5,128.3,125.3,9.9
144.75,113.1,132.7,128.3,124.7,10.3
145.0,114.0,132.1,130.8,125.6,10.1
145.25,115.6,133.9,130.8,126.7,9.8
145.5,114.2,134.3,128.8,125.8,10.4
145.75,113.7,132.2,128.9,124.9,9.9
146.0,115.9,132.3,127.3,125.2,8.4
146.25,113.2,132.4,129.5,125.0,10.4
146.5,112.5,130.7,127.5,123.6,9.7
146.75,113.0,132.4,128.9,124.8,10.3
147.0,116.2,130.6,127.2,124.7,7.5
147.25,115.2,129.0,128.4,124.2,7.8
147.5,114.9,132.9,125.7,124.5,9.1
147.75,115.7,132.8,129.4,126.0,9.0
148.0,116.4,132.8,129.5,126.2,8.7
148.25,114.1,131.0,129.0,124.7,9.2
148.5,114.8,130.5,126.9,124.1,8.2
148.75,115.1,131.5,127.6,124.8,8.6
149.0,113.2,130.6,127.5,123.8,9.3
149.25,113.6,130.0,127.6,123.7,8.9
149.5,115.3,129.6,127.6,124.2,7.7
149.75,113.9,130.0,124.4,122.8,8.1
150.0,115.3,131.3,126.6,124.4,8.2
150.25,113.1,129.4,127.2,123.2,8.9
150.5,113.6,131.8,126.5,123.9,9.3
150.75,112.0,131.4,127.1,123.5,10.2
151.0,114.2,129.7,125.4,123.1,8.0
151.25,113.9,130.5,126.8,123.7,8.8
151.5,114.2,126.5,126.7,122.5,7.2
151.75,113.3,128.8,125.5,122.5,8.2
152.0,114.4,127.5,128.7,123.6,7.9
152.25,112.0,130.2,126.9,123.0,9.7
152.5,114.2,130.5,127.4,124.0,8.7
152.75,113.3,130.3,126.1,123.2,8.9
153.0,116.6,129.5,126.1,124.1,6.7
153.25,112.4,129.9,126.2,122.8,9.2
153.5,113.1,129.5,129.1,123.9,9.4
153.75,113.9,128.6,128.2,123.5,8.4
154.0,113.2,128.2,125.1,122.2,7.9
154.25,113.1,129.2,125.0,122.4,8.3
154.5,113.2,127.9,125.5,122.2,7.9
154.75,114.2,127.4,126.5,122.7,7.4
155.0,114.0,127.7,128.1,123.3,8.1
155.25,111.1,128.7,126.1,121.9,9.5
155.5,113.1,128.0,125.8,122.3,8.1
155.75,112.6,128.6,127.1,122.8,8.8
156.0,111.6,127.5,126.2,121.8,8.8
156.25,111.9,129.5,126.9,122.8,9.5
156.5,112.4,126.5,125.6,121.5,7.9
156.75,112.1,128.3,126.5,122.3,8.9
157.0,112.5,129.6,126.1,122.7,9.0
157.25,111.4,130.7,125.5,122.5,10.0
157.5,113.7,128.4,126.4,122.8,8.0
157.75,112.0,128.2,126.4,122.2,8.9
158.0,111.6,129.0,126.7,122.4,9.5
158.25,111.1,130.5,125.2,122.3,10.0
158.5,111.2,128.6,126.6,122.1,9.5
158.75,112.0,129.1,125.9,122.3,9.1
159.0,112.1,129.9,126.3,122.7,9.4
159.25,111.3,128.4,124.1,121.2,8.9
159.5,108.3,129.7,124.5,120.8,11.2
159.75,112.5,127.0,125.8,121.8,8.1
160.0,111.6,128.2,125.9,121.9,9.0
160.25,110.1,128.7,123.3,120.7,9.6
160.5,111.7,128.2,123.7,121.2,8.5
160.75,112.2,128.1,125.0,121.8,8.4
161.0,111.4,130.0,124.3,121.9,9.5
161.25,110.7,131.2,125.0,122.3,10.5
161.5,112.2,129.9,125.2,122.5,9.2
161.75,112.0,128.4,125.9,122.1,8.8
162.0,112.7,127.7,125.0,121.8,8.0
162.25,111.4,129.6,124.8,121.9,9.4
162.5,110.2,128.0,123.2,120.4,9.2
162.75,111.3,129.5,125.3,122.0,9.5
163.0,110.6,130.8,124.8,122.1,10.4
163.25,112.9,131.1,125.9,123.3,9.4
163.5,111.6,130.3,126.0,122.6,9.8
163.75,111.4,128.0,126.6,122.0,9.2
164.0,110.3,128.4,124.0,120.9,9.5
164.25,110.4,128.3,123.2,120.7,9.2
164.5,111.9,128.3,122.5,120.9,8.3
164.75,111.9,130.2,124.0,122.0,9.3
165.0,113.2,127.3,126.1,122.2,7.8
165.25,111.1,128.8,124.7,121.6,9.3
165.5,110.4,130.6,125.6,122.2,10.5
165.75,112.0,128.9,124.1,121.7,8.7
166.0,111.0,128.5,123.0,120.8,8.9
166.25,111.9,129.2,121.6,120.9,8.7
166.5,112.2,130.3,123.4,121.9,9.2
166.75,112.6,128.7,123.3,121.6,8.2
167.0,112.5,129.1,122.0,121.2,8.4
167.25,110.6,131.7,121.6,121.3,10.5
167.5,110.1,128.3,121.8,120.1,9.2
167.75,109.2,129.4,125.8,121.5,10.8
168.0,109.6,129.9,123.7,121.1,10.4
168.25,108.7,130.5,123.4,120.8,11.1
168.5,112.1,129.4,123.5,121.7,8.8
168.75,109.7,128.8,124.6,121.0,10.1
169.0,109.0,130.0,123.7,120.9,10.8
169.25,111.4,128.1,122.3,120.6,8.5
169.5,110.7,126.1,122.2,119.7,8.0
169.75,108.1,129.8,124.4,120.8,11.3
170.0,110.0,128.6,123.1,120.6,9.5
170.25,111.2,127.7,123.4,120.7,8.6
170.5,111.2,129.8,122.5,121.2,9.4
170.75,109.5,128.7,122.1,120.1,9.7
171.0,109.6,127.4,120.9,119.3,9.0
171.25,109.2,129.9,123.2,120.8,10.6
171.5,110.2,129.3,122.0,120.5,9.6
171.75,111.7,129.1,120.8,120.5,8.7
172.0,110.9,129.0,121.9,120.6,9.1
172.25,108.1,130.0,123.3,120.5,11.2
172.5,110.1,129.2,122.6,120.6,9.7
172.75,110.8,127.5,123.6,120.6,8.7
173.0,110.4,129.4,121.9,120.6,9.6
173.25,110.8,129.7,122.6,121.1,9.5
173.5,110.4,126.8,121.3,119.5,8.3
173.75,108.9,129.2,122.3,120.1,10.3
174.0,109.6,128.5,122.0,120.0,9.6
174.25,109.0,128.9,121.6,119.8,10.1
174.5,109.6,126.6,120.6,119.0,8.6
174.75,110.4,128.3,121.5,120.1,9.0
175.0,110.9,127.8,121.5,120.1,8.6
175.25,109.4,127.4,123.9,120.3,9.5
175.5,109.6,129.0,123.5,120.7,10.0
175.75,108.0,129.2,121.4,119.5,10.7
176.0,110.2,129.0,122.3,120.5,9.5
176.25,108.7,129.9,121.4,120.0,10.7
176.5,110.9,127.7,120.0,119.5,8.4
176.75,110.9,129.9,120.7,120.5,9.5
177.0,109.1,130.2,120.9,120.0,10.6
177.25,110.2,130.1,119.7,120.0,10.0
177.5,109.2,131.2,119.1,119.8,11.0
177.75,109.6,130.0,121.9,120.5,10.3
178.0,110.6,130.4,120.5,120.5,9.9
178.25,110.5,128.3,120.5,119.8,8.9
178.5,111.9,132.6,120.1,121.5,10.4
178.75,109.2,130.2,117.5,119.0,10.6
179.0,110.9,127.3,120.8,119.7,8.2
179.25,111.6,128.4,121.0,120.3,8.4
179.5,111.7,131.5,121.1,121.4,9.9
179.75,112.1,130.5,120.6,121.1,9.2
180.0,111.6,130.4,120.0,120.6,9.4
180.25,110.8,130.2,121.0,120.7,9.7
180.5,110.5,128.7,120.6,120.0,9.1
180.75,111.0,130.4,119.9,120.5,9.7
181.0,108.5,129.7,121.3,119.8,10.7
181.25,111.3,130.2,121.5,121.0,9.4
181.5,111.5,129.7,120.5,120.6,9.1
181.75,111.7,131.5,121.6,121.6,9.9
182.0,110.9,129.8,121.8,120.9,9.5
182.25,112.0,129.8,123.5,121.7,9.0
182.5,109.2,131.2,123.1,121.2,11.1
182.75,111.7,130.1,119.8,120.5,9.2
183.0,111.5,130.8,121.0,121.1,9.6
183.25,111.0,129.0,121.3,120.4,9.1
183.5,110.6,130.5,121.3,120.8,10.0
183.75,111.7,130.5,120.4,120.9,9.4
184.0,111.9,130.4,122.9,121.7,9.3
184.25,112.2,129.4,121.7,121.1,8.6
184.5,112.8,130.9,122.0,121.9,9.0
184.75,110.8,130.7,121.7,121.1,9.9
185.0,112.4,129.1,120.6,120.7,8.4
185.25,112.2,132.2,120.0,121.5,10.1
185.5,111.5,132.9,122.1,122.2,10.7
185.75,111.2,131.3,118.4,120.3,10.2
186.0,112.7,129.9,120.9,121.2,8.6
186.25,109.8,132.4,121.0,121.0,11.3
186.5,111.9,132.0,122.1,122.0,10.1
186.75,112.5,131.3,121.4,121.8,9.4
187.0,112.7,131.7,120.2,121.5,9.6
187.25,111.3,131.6,119.7,120.9,10.2
187.5,112.8,131.5,119.6,121.3,9.5
187.75,112.5,131.9,120.5,121.6,9.8
188.0,110.4,131.1,121.6,121.1,10.3
188.25,109.8,130.5,121.1,120.5,10.4
188.5,111.4,130.4,119.8,120.6,9.5
188.75,110.6,129.8,119.6,120.0,9.6
189.0,111.6,131.3,120.9,121.3,9.8
189.25,110.7,130.6,120.8,120.7,9.9
189.5,113.2,131.9,121.4,122.2,9.4
189.75,111.0,131.8,120.1,121.0,10.4
190.0,111.4,131.6,121.6,121.5,10.1
190.25,111.9,131.6,118.8,120.8,10.0
190.5,111.6,129.4,121.0,120.7,9.0
190.75,110.3,132.7,120.9,121.3,11.2
191.0,112.7,132.2,119.9,121.6,9.9
191.25,111.5,132.5,119.9,121.3,10.6
191.5,111.3,131.5,120.4,121.1,10.1
191.75,112.3,133.6,120.9,122.3,10.7
192.0,110.5,132.4,120.4,121.1,11.0
192.25,111.0,131.9,121.2,121.4,10.5
192.5,110.9,132.0,121.5,121.5,10.6
192.75,111.2,133.9,120.0,121.7,11.4
193.0,111.9,134.6,121.4,122.6,11.4
193.25,110.4,134.3,123.2,122.6,11.9
193.5,111.1,133.5,121.4,122.0,11.2
193.75,112.3,131.8,120.5,121.6,9.8
194.0,110.9,132.4,120.3,121.2,10.8
194.25,111.2,132.9,120.8,121.6,10.9
194.5,111.8,133.8,119.4,121.6,11.2
194.75,111.5,132.8,119.2,121.2,10.8
195.0,111.5,133.3,119.1,121.3,11.1
195.25,112.0,133.4,119.5,121.6,10.9
195.5,111.7,133.8,121.0,122.2,11.1
195.75,110.8,133.9,121.1,122.0,11.6
196.0,113.5,132.2,118.2,121.3,9.7
196.25,112.7,131.6,119.0,121.1,9.6
196.5,110.6,132.0,119.4,120.7,10.8
196.75,110.3,133.4,119.8,121.2,11.6
197.0,111.6,134.2,118.7,121.5,11.5
197.25,111.2,130.4,119.1,120.2,9.7
197.5,113.6,133.2,120.7,122.5,9.9
197.75,113.1,130.3,119.8,121.1,8.6
198.0,112.6,132.7,119.1,121.5,10.2
198.25,110.3,130.5,122.3,121.0,10.1
198.5,111.5,134.0,118.6,121.4,11.5
198.75,109.4,131.3,118.7,119.8,11.0
199.0,112.9,132.1,117.9,121.0,10.0
199.25,111.1,131.9,119.6,120.9,10.4
199.5,111.2,132.4,118.2,120.6,10.8
199.75,112.4,132.4,118.5,121.1,10.2
200.0,112.3,134.2,117.8,121.4,11.4
200.25,110.4,131.9,120.3,120.9,10.8
200.5,110.9,133.1,117.6,120.5,11.4
200.75,111.6,132.9,118.7,121.1,10.9
201.0,114.3,132.6,119.9,122.3,9.4
201.25,113.4,134.2,118.6,122.1,10.8
201.5,112.1,131.2,118.9,120.7,9.7
201.75,112.8,132.4,118.4,121.2,10.1
202.0,113.9,132.0,119.2,121.7,9.3
202.25,110.5,133.6,117.9,120.7,11.8
202.5,112.0,132.0,118.5,120.8,10.2
202.75,113.0,133.3,118.4,121.6,10.5
203.0,113.4,133.1,116.6,121.0,10.5
203.25,113.4,134.4,116.7,121.5,11.3
203.5,112.4,133.3,116.5,120.8,11.1
203.75,112.2,134.3,116.4,121.0,11.7
204.0,112.9,133.9,116.0,120.9,11.4
204.25,112.4,133.5,116.8,120.9,11.1
204.5,114.0,134.1,115.8,121.3,11.1
204.75,112.6,133.3,117.9,121.3,10.8
205.0,111.5,134.7,116.7,121.0,12.2
205.25,111.9,133.5,118.1,121.2,11.1
205.5,110.6,134.4,117.5,120.8,12.2
205.75,113.2,133.4,118.4,121.6,10.5
206.0,111.1,134.4,116.9,120.8,12.1
206.25,113.3,133.5,114.8,120.5,11.2
206.5,112.7,134.2,115.1,120.6,11.8
206.75,112.3,134.4,116.8,121.1,11.7
207.0,111.1,135.2,114.1,120.1,13.1
207.25,111.4,135.0,114.3,120.2,12.9
207.5,110.7,134.0,115.1,119.9,12.4
207.75,112.7,134.4,115.6,120.9,11.8
208.0,111.9,133.1,115.3,120.1,11.4
208.25,111.8,134.7,116.8,121.1,12.0
208.5,112.3,134.8,116.8,121.3,11.9
208.75,112.7,134.9,115.3,121.0,12.1
209.0,112.9,133.3,114.3,120.1,11.4
209.25,112.4,133.5,114.8,120.2,11.5
209.5,112.6,134.2,115.3,120.7,11.8
209.75,112.9,135.2,114.8,121.0,12.4
210.0,113.4,133.4,114.3,120.4,11.3
210.25,112.9,135.2,115.1,121.1,12.3
210.5,114.3,133.8,114.9,121.0,11.1
210.75,112.1,132.3,114.3,119.6,11.1
211.0,112.0,134.0,115.7,120.6,11.8
211.25,112.6,134.0,113.6,120.1,12.1
211.5,113.1,133.0,115.3,120.5,10.9
211.75,111.9,132.4,112.5,118.9,11.7
212.0,111.3,133.0,113.6,119.3,11.9
212.25,112.7,134.2,112.2,119.7,12.5
212.5,113.3,135.8,114.5,121.2,12.6
212.75,111.5,133.3,113.9,119.6,11.9
213.0,111.7,134.4,112.7,119.6,12.8
213.25,111.7,131.6,114.8,119.4,10.7
213.5,111.5,132.9,115.8,120.1,11.3
213.75,112.7,133.4,114.5,120.2,11.5
214.0,112.2,132.2,112.1,118.8,11.6
214.25,111.4,131.8,113.1,118.8,11.3
214.5,110.9,134.4,110.3,118.5,13.7
214.75,111.1,132.5,112.9,118.9,11.8
215.0,110.5,134.8,113.9,119.7,13.2
215.25,111.9,130.9,113.3,118.7,10.6
215.5,110.9,132.9,112.4,118.8,12.3
215.75,112.9,134.5,112.5,120.0,12.6
216.0,110.2,132.9,112.4,118.5,12.5
216.25,111.6,135.7,112.9,120.1,13.6
216.5,112.4,133.9,113.4,119.9,12.1
216.75,112.2,133.1,112.8,119.3,11.9
217.0,110.7,133.2,113.5,119.1,12.3
217.25,111.1,133.4,112.7,119.1,12.5
217.5,113.0,135.0,112.6,120.2,12.8
217.75,110.2,134.7,111.9,118.9,13.7
218.0,112.0,133.4,112.8,119.4,12.2
218.25,111.6,133.1,111.6,118.8,12.4
218.5,112.9,132.8,112.8,119.5,11.5
218.75,114.2,132.7,112.4,119.8,11.2
219.0,111.4,131.4,112.7,118.5,11.2
219.25,113.7,137.4,113.1,121.4,13.8
219.5,112.5,134.7,112.4,119.9,12.8
219.75,113.0,133.1,113.5,119.9,11.4
220.0,111.5,132.9,111.9,118.8,12.2
220.25,114.8,133.8,111.8,120.1,11.9
220.5,111.8,132.4,113.7,119.3,11.4
220.75,113.9,137.1,112.9,121.3,13.7
221.0,113.8,133.9,112.9,120.2,11.9
221.25,113.4,135.6,112.3,120.4,13.1
221.5,114.4,134.1,110.8,119.8,12.6
221.75,114.2,134.3,111.6,120.0,12.4
222.0,114.4,135.5,111.5,120.5,13.1
222.25,113.9,135.4,113.6,120.9,12.5
222.5,112.9,132.6,113.7,119.7,11.1
222.75,112.9,133.2,109.7,118.6,12.7
223.0,111.2,133.6,110.9,118.6,13.0
223.25,114.2,132.2,110.9,119.1,11.5
223.5,113.5,134.0,111.0,119.5,12.6
223.75,113.2,130.7,110.8,118.2,10.8
224.0,114.1,132.7,112.4,119.7,11.3
224.25,114.4,133.0,112.2,119.9,11.4
224.5,115.0,133.9,109.9,119.6,12.6
224.75,114.0,133.3,109.6,119.0,12.6
225.0,112.9,132.4,111.1,118.8,11.8
225.25,113.0,131.9,112.3,119.1,11.2
225.5,112.7,135.2,113.3,120.4,12.8
225.75,113.7,134.5,111.7,120.0,12.6
226.0,113.5,134.0,112.1,119.8,12.3
226.25,113.5,133.5,112.7,119.9,11.8
226.5,114.0,136.5,111.0,120.5,13.9
226.75,114.3,131.4,112.5,119.4,10.4
227.0,112.3,134.3,111.9,119.5,12.8
227.25,112.4,134.1,113.1,119.9,12.3
227.5,115.8,132.6,112.2,120.2,10.9
227.75,114.3,133.5,113.6,120.5,11.3
228.0,113.7,132.3,111.4,119.1,11.4
228.25,113.7,132.3,113.2,119.7,10.9
228.5,112.1,132.1,113.5,119.2,11.2
228.75,112.4,130.2,112.1,118.2,10.3
229.0,113.2,133.1,112.6,119.6,11.7
229.25,113.2,132.8,114.5,120.2,10.9
229.5,112.3,128.5,112.2,117.7,9.4
229.75,114.9,130.9,113.6,119.8,9.6
230.0,111.9,131.5,113.0,118.8,11.1
230.25,114.5,130.5,111.6,118.9,10.2
230.5,113.7,131.8,113.6,119.7,10.5
230.75,113.2,129.6,112.7,118.5,9.6
231.0,113.1,130.0,113.5,118.9,9.6
231.25,112.2,132.3,112.5,119.0,11.5
231.5,111.7,130.7,113.9,118.8,10.4
231.75,114.6,128.5,114.0,119.0,8.2
232.0,114.0,131.7,112.9,119.5,10.5
232.25,111.8,130.1,111.9,117.9,10.6
232.5,113.9,128.4,112.9,118.4,8.7
232.75,113.9,130.3,114.7,119.6,9.3
233.0,115.2,130.1,115.1,120.1,8.6
233.25,113.9,129.3,114.0,119.1,8.9
233.5,114.1,129.6,110.8,118.2,10.0
233.75,114.6,129.2,114.4,119.4,8.5
234.0,114.1,129.1,113.3,118.8,8.9
234.25,113.8,131.2,113.4,119.5,10.2
234.5,115.6,128.7,114.3,119.5,8.0
234.75,115.4,128.4,113.7,119.1,8.0
235.0,114.7,128.6,113.1,118.8,8.5
235.25,115.2,128.4,115.6,119.7,7.5
235.5,114.1,128.3,115.0,119.2,8.0
235.75,113.0,128.0,115.7,118.9,8.0
236.0,114.1,128.4,116.5,119.6,7.7
236.25,113.8,128.2,115.8,119.3,7.8
236.5,114.9,128.3,115.1,119.5,7.7
236.75,115.6,128.7,116.6,120.3,7.3
237.0,114.5,128.0,116.7,119.7,7.3
237.25,114.0,129.0,113.7,118.9,8.8
237.5,115.5,128.8,114.6,119.6,8.0
237.75,114.8,127.8,116.4,119.6,7.1
238.0,113.3,126.5,116.1,118.7,7.0
238.25,113.6,126.6,114.8,118.3,7.2
238.5,114.1,126.0,117.0,119.0,6.2
238.75,114.1,126.2,118.0,119.4,6.2
239.0,115.0,125.4,117.1,119.2,5.5
239.25,112.8,126.7,117.0,118.8,7.1
239.5,115.5,126.1,114.9,118.8,6.3
239.75,115.7,126.5,118.3,120.2,5.6
240.0,114.0,126.5,116.3,119.0,6.6
240.25,113.3,124.6,115.7,117.9,6.0
240.5,113.8,127.8,118.7,120.1,7.1
240.75,114.0,127.2,117.4,119.5,6.9
241.0,113.6,123.7,114.8,117.4,5.5
241.25,114.4,125.9,114.7,118.3,6.6
241.5,116.0,125.8,115.5,119.1,5.8
241.75,115.1,124.6,116.6,118.8,5.1
242.0,114.7,125.2,116.4,118.8,5.7
242.25,113.1,125.3,114.4,117.6,6.7
242.5,113.0,125.2,115.9,118.0,6.4
242.75,113.2,124.8,115.6,117.8,6.1
243.0,113.4,124.2,113.9,117.2,6.1
243.25,113.7,123.9,114.8,117.5,5.6
243.5,114.0,123.7,115.9,117.9,5.2
243.75,113.4,122.8,115.0,117.1,5.0
244.0,113.2,123.3,114.5,117.0,5.5
244.25,112.8,124.1,114.2,117.0,6.1
244.5,114.0,124.4,114.0,117.5,6.0
244.75,112.7,121.4,114.6,116.2,4.6
245.0,114.1,122.7,114.7,117.2,4.8
245.25,114.1,123.4,115.4,117.7,5.0
245.5,113.5,121.9,114.7,116.7,4.6
245.75,115.7,123.7,115.3,118.3,4.8
246.0,113.0,122.3,115.0,116.8,4.9
246.25,113.1,123.0,114.4,116.9,5.4
246.5,114.0,122.1,114.2,116.8,4.6
246.75,112.8,122.1,115.2,116.7,4.9
247.0,113.5,121.0,115.8,116.8,3.9
247.25,112.9,121.1,114.5,116.1,4.3
247.5,112.7,121.8,115.2,116.6,4.7
247.75,112.8,121.4,114.8,116.3,4.5
248.0,111.2,122.0,114.6,116.0,5.5
248.25,112.2,121.3,114.5,116.0,4.7
248.5,111.7,121.1,112.9,115.3,5.1
248.75,110.7,119.6,114.8,115.0,4.5
249.0,112.1,121.3,113.6,115.7,4.9
249.25,112.6,121.5,113.2,115.8,5.0
249.5,110.3,120.9,115.4,115.5,5.3
249.75,112.1,120.4,113.6,115.4,4.4
250.0,112.7,119.6,117.2,116.5,3.5
250.25,111.1,121.0,114.8,115.6,5.0
250.5,111.1,120.5,113.7,115.1,4.9
250.75,113.5,119.6,112.8,115.3,3.7
251.0,112.0,119.9,114.6,115.5,4.0
251.25,112.6,120.7,114.3,115.9,4.3
251.5,109.6,120.1,114.2,114.7,5.3
251.75,112.6,116.7,113.2,114.2,2.2
252.0,110.0,119.7,111.9,113.9,5.1
252.25,110.3,119.3,113.8,114.4,4.5
252.5,111.3,118.4,115.3,115.0,3.6
252.75,109.9,118.4,113.8,114.1,4.3
253.0,109.0,119.1,111.8,113.3,5.3
253.25,110.4,117.5,112.3,113.4,3.7
253.5,108.5,118.2,113.2,113.3,4.9
253.75,108.9,117.9,113.9,113.5,4.5
254.0,109.8,117.9,114.1,113.9,4.1
254.25,110.0,119.4,111.5,113.6,5.0
254.5,108.9,117.7,112.2,112.9,4.4
254.75,109.7,117.1,110.7,112.5,4.0
255.0,109.9,116.4,111.4,112.6,3.4
255.25,109.8,117.7,112.5,113.3,4.0
255.5,107.9,117.9,113.1,113.0,5.0
255.75,107.4,116.4,109.7,111.1,4.7
256.0,107.2,116.7,110.8,111.6,4.8
256.25,110.9,117.4,111.2,113.2,3.7
256.5,109.3,117.6,109.5,112.1,4.7
256.75,112.0,115.6,110.2,112.6,2.8
257.0,109.9,115.5,110.8,112.0,3.0
257.25,108.7,114.7,109.8,111.1,3.2
257.5,109.0,116.8,107.1,111.0,5.2
257.75,108.8,116.6,109.0,111.5,4.4
258.0,109.0,114.6,106.9,110.2,4.0
258.25,107.0,115.9,109.8,110.9,4.6
258.5,108.2,115.1,109.7,111.0,3.7
258.75,108.3,115.3,108.4,110.7,4.0
259.0,108.0,115.0,107.8,110.3,4.1
259.25,108.9,116.2,107.6,110.9,4.6
259.5,109.6,115.6,108.8,111.3,3.7
259.75,106.9,114.5,106.7,109.4,4.4
260.0,106.8,114.5,106.3,109.2,4.6
260.25,108.2,115.0,107.0,110.1,4.3
260.5,107.7,114.5,107.8,110.0,3.9
260.75,108.7,116.1,106.5,110.5,5.0
261.0,110.7,112.9,106.5,110.0,3.2
261.25,106.8,114.9,105.4,109.0,5.1
261.5,108.2,114.3,106.3,109.6,4.2
261.75,109.1,115.0,106.7,110.2,4.3
262.0,107.4,114.7,106.2,109.4,4.6
262.25,107.9,115.6,106.1,109.9,5.0
262.5,108.5,116.5,105.7,110.2,5.6
262.75,108.2,115.1,105.9,109.8,4.8
263.0,108.7,116.7,104.8,110.0,6.1
263.25,108.8,116.5,103.2,109.5,6.7
263.5,107.9,115.0,103.3,108.8,5.9
263.75,108.5,114.8,105.2,109.5,4.9
264.0,107.3,115.9,105.6,109.6,5.5
264.25,106.5,113.6,103.8,107.9,5.0
264.5,105.4,114.5,103.5,107.8,5.9
264.75,106.3,117.1,103.9,109.1,7.0
265.0,108.4,114.8,105.2,109.5,4.9
265.25,107.8,115.4,103.8,109.0,5.9
265.5,107.5,115.1,103.7,108.8,5.8
265.75,106.7,114.0,103.2,108.0,5.5
266.0,108.6,114.9,102.7,108.7,6.1
266.25,108.3,114.9,102.5,108.6,6.2
266.5,106.6,114.6,103.1,108.1,5.9
266.75,106.9,113.8,103.6,108.1,5.2
267.0,107.4,115.2,102.1,108.2,6.6
267.25,107.2,116.8,103.5,109.1,6.9
267.5,106.3,115.0,102.7,108.0,6.3
267.75,109.1,114.8,101.7,108.5,6.5
268.0,107.3,114.8,104.2,108.7,5.5
268.25,106.3,117.9,102.5,108.9,8.0
268.5,108.2,116.3,103.6,109.4,6.5
268.75,107.3,114.4,103.4,108.4,5.6
269.0,105.6,115.0,102.1,107.5,6.7
269.25,107.3,114.4,104.4,108.7,5.1
269.5,106.5,113.5,104.1,108.1,4.9
269.75,108.5,116.7,102.6,109.3,7.1
270.0,107.6,116.8,102.9,109.1,7.1
270.25,106.8,114.3,101.7,107.6,6.4
270.5,105.2,114.0,102.0,107.1,6.2
270.75,107.0,115.3,101.5,108.0,7.0
271.0,106.3,115.2,99.7,107.1,7.8
271.25,107.8,115.6,100.7,108.0,7.4
271.5,104.9,116.0,102.5,107.8,7.2
271.75,106.2,113.8,98.7,106.2,7.6
272.0,106.4,116.2,100.6,107.8,7.9
272.25,105.0,117.2,101.6,107.9,8.2
272.5,107.0,115.9,98.6,107.2,8.6
272.75,105.3,116.1,99.2,106.9,8.5
273.0,104.3,116.6,98.6,106.5,9.2
273.25,106.1,116.7,100.1,107.6,8.4
273.5,105.1,115.7,98.8,106.5,8.5
273.75,105.7,115.9,99.2,106.9,8.4
274.0,105.2,117.0,100.1,107.5,8.7
274.25,106.0,113.6,98.9,106.2,7.3
274.5,104.8,117.1,98.3,106.8,9.5
274.75,105.2,117.4,99.4,107.3,9.2
275.0,104.9,116.8,98.9,106.8,9.1
275.25,105.6,114.7,98.6,106.3,8.1
275.5,105.0,117.4,97.2,106.5,10.2
275.75,105.0,116.2,98.5,106.6,9.0
276.0,105.9,117.0,97.1,106.7,10.0
276.25,106.2,116.7,95.6,106.2,10.5
276.5,105.0,116.3,97.8,106.4,9.3
276.75,106.9,116.5,96.1,106.5,10.2
277.0,105.1,116.3,95.2,105.5,10.5
277.25,105.7,117.1,94.6,105.8,11.3
277.5,105.3,115.6,96.3,105.8,9.7
277.75,105.6,116.3,96.3,106.1,10.0
278.0,104.2,118.8,97.1,106.7,11.1
278.25,107.0,115.7,95.3,106.0,10.3
278.5,105.1,115.8,95.4,105.5,10.2
278.75,106.4,117.6,95.1,106.4,11.3
279.0,104.9,116.9,96.4,106.1,10.3
279.25,106.9,115.9,96.3,106.4,9.8
279.5,105.5,114.7,97.5,105.9,8.6
279.75,107.3,115.4,97.3,106.7,9.1
280.0,107.4,116.7,97.4,107.2,9.7
280.25,105.6,115.5,96.3,105.8,9.6
280.5,105.7,115.8,97.5,106.4,9.1
280.75,104.4,116.5,96.2,105.7,10.2
281.0,105.7,114.8,97.5,106.0,8.7
281.25,105.0,113.7,97.0,105.2,8.4
281.5,104.5,113.0,95.7,104.4,8.7
281.75,104.8,112.2,99.4,105.5,6.5
282.0,104.4,111.0,99.5,105.0,5.8
282.25,105.2,114.6,97.7,105.9,8.5
282.5,104.1,112.8,98.5,105.1,7.2
282.75,103.6,112.6,98.2,104.8,7.3
283.0,103.6,111.9,98.9,104.8,6.6
283.25,105.4,112.3,97.9,105.2,7.2
283.5,105.7,113.6,99.0,106.1,7.3
283.75,105.2,111.3,100.0,105.5,5.6
284.0,105.3,112.4,97.1,104.9,7.7
284.25,105.9,111.1,98.5,105.2,6.3
284.5,105.9,110.9,98.7,105.2,6.1
284.75,106.1,110.1,99.4,105.2,5.4
285.0,106.5,111.1,99.3,105.6,6.0
285.25,105.3,109.4,98.2,104.3,5.6
285.5,104.6,108.6,98.5,103.9,5.1
285.75,105.0,110.1,98.8,104.6,5.7
286.0,106.0,109.0,98.7,104.5,5.3
286.25,104.5,108.3,99.7,104.2,4.3
286.5,105.0,108.0,99.6,104.2,4.2
286.75,105.7,107.7,100.4,104.6,3.8
287.0,106.4,106.5,99.4,104.1,4.1
287.25,105.4,106.4,98.5,103.4,4.3
287.5,104.6,106.0,100.5,103.7,2.9
287.75,105.1,106.0,99.6,103.6,3.5
288.0,104.3,105.0,98.3,102.5,3.6
288.25,106.0,105.6,98.9,103.5,4.0
288.5,105.1,104.5,99.7,103.1,3.0
288.75,105.6,106.1,98.0,103.3,4.5
289.0,105.7,103.6,98.7,102.7,3.6
289.25,105.0,104.8,98.7,102.8,3.6
289.5,104.6,102.4,99.4,102.1,2.6
