Repository: ulfsri/fsri_materials_database

# Materials and Products Database

## 01_Data

Raw data generated from each apparatus are included here in plain-text format. The data is organized first by material, next by the short name of test apparatus used, and where applicable additional filtering by test settings.

### material.json

Each material directory contains a json file of the same name as the material. This file links the data stored in the repository as well as data and graphs produced by the accompanying scripts (__02_Scripts__) to the respective landing page for the material on the front-end website.

File: 01_Data/Wool_Rug/MCC/Wool_Rug_MCC_30K_min_211112_R2.txt (part 1 of 4)
Sample ID:	C:\MCC\MCC Cal\Test\Wool_Rug_MCC_30K_min_211112_R2.txt
Sample Weight (mg):	4.27
Heating Rate (C/s):	0.5
Combustor Temp (C):	900
N2 Flow Rate (cc/min):	80
O2 Flow Rate (cc/min):	20
Calibration File:	C:\MCC\MCC Cal\Coeff1 JN10440_30_210304.txt.txt
T Correction Coefficients:	0	1.024463	0
Time Shift (s):	14
*
Time (s)	Temperature (C)	N2 flow rate (cc/min)	O2 flow rate (cc/min)	Flow Rate (cc/min)	Oxygen (%)	HRR (W/g)	Heating rate (C/s)
-0.001	108.617	80.003	19.995	103.064	19.794	-0.041	-0.039
0.499	108.623	80.003	19.995	103.065	19.796	-0.199	0.004
1.000	108.612	80.002	19.996	103.064	19.794	-0.039	0.017
1.500	108.604	80.002	19.995	103.064	19.796	-0.193	-0.012
2.000	108.593	80.001	19.996	103.064	19.796	-0.146	-0.019
2.500	108.584	80.003	19.996	103.064	19.797	-0.224	-0.020
3.000	108.607	80.003	19.995	103.063	19.796	-0.203	-0.003
3.500	108.614	80.003	19.996	103.063	19.794	-0.039	0.022
4.000	108.569	80.002	19.995	103.063	19.794	-0.023	-0.004
4.500	108.622	80.003	19.995	103.063	19.793	0.078	-0.015
5.000	108.602	80.003	19.995	103.062	19.792	0.115	0.020
5.500	108.598	80.003	19.997	103.063	19.794	-0.043	0.005
6.000	108.586	80.003	19.995	103.063	19.793	0.039	-0.020
6.500	108.569	80.002	19.996	103.063	19.795	-0.074	-0.022
7.000	108.595	80.002	19.995	103.063	19.795	-0.109	-0.010
7.500	108.596	80.003	19.996	103.064	19.797	-0.246	0.018
8.000	108.568	80.003	19.996	103.063	19.793	0.021	-0.000
8.500	108.592	80.003	19.997	103.063	19.792	0.094	-0.016
9.000	108.597	80.003	19.996	103.062	19.794	-0.058	0.012
9.500	108.595	80.002	19.997	103.063	19.793	0.082	0.016
10.000	108.570	80.002	19.996	103.063	19.795	-0.070	-0.011
10.500	108.597	80.002	19.995	103.064	19.797	-0.222	-0.013
11.000	108.572	80.002	19.996	103.064	19.793	0.012	0.001
11.500	108.573	80.002	19.996	103.064	19.794	-0.021	-0.011
12.000	108.577	80.003	19.996	103.065	19.795	-0.117	-0.009
12.500	108.597	80.004	19.994	103.065	19.795	-0.129	0.015
13.000	108.605	80.004	19.994	103.069	19.794	-0.008	0.026
13.500	108.542	80.005	19.995	103.076	19.791	0.175	-0.014
14.000	108.575	80.004	19.996	103.083	19.794	-0.008	-0.042
14.500	108.566	80.003	19.995	103.085	19.793	0.012	-0.003
15.000	108.579	80.004	19.995	103.086	19.790	0.245	0.014
15.500	108.592	80.004	19.996	103.088	19.791	0.232	0.015
16.000	108.591	80.003	19.995	103.088	19.793	0.076	0.019
16.500	108.567	80.004	19.995	103.089	19.790	0.296	-0.006
17.000	108.591	80.004	19.994	103.094	19.793	0.033	-0.012
17.500	108.585	80.003	19.994	103.100	19.792	0.146	0.009
18.000	108.598	80.003	19.994	103.102	19.789	0.356	0.012
18.500	108.597	80.003	19.995	103.103	19.791	0.222	0.009
19.000	108.591	80.005	19.994	103.103	19.789	0.354	0.002
19.500	108.617	80.004	19.995	103.102	19.789	0.321	0.006
20.000	108.606	80.003	19.994	103.102	19.788	0.401	0.018
20.500	108.644	80.005	19.996	103.102	19.791	0.212	0.021
21.000	108.655	80.003	19.994	103.102	19.787	0.512	0.038
21.500	108.639	80.003	19.995	103.103	19.788	0.454	0.022
22.000	108.654	80.004	19.995	103.108	19.787	0.518	-0.003
22.500	108.632	80.004	19.994	103.115	19.785	0.641	-0.004
23.000	108.690	80.003	19.995	103.124	19.784	0.748	0.014
23.500	108.696	80.003	19.994	103.132	19.785	0.643	0.050
24.000	108.679	80.003	19.994	103.140	19.781	0.933	0.027
24.500	108.686	80.004	19.994	103.143	19.781	0.956	-0.011
25.000	108.736	80.003	19.995	103.146	19.780	1.036	0.023
25.500	108.731	80.003	19.994	103.150	19.781	0.989	0.051
26.000	108.760	80.003	19.994	103.158	19.778	1.181	0.034
26.500	108.779	80.003	19.994	103.165	19.777	1.241	0.036
27.000	108.833	80.002	19.994	103.173	19.778	1.204	0.061
27.500	108.790	80.004	19.996	103.178	19.777	1.272	0.042
28.000	108.859	80.003	19.995	103.181	19.778	1.170	0.018
28.500	108.863	80.002	19.995	103.182	19.776	1.310	0.050
29.000	108.906	80.003	19.993	103.181	19.778	1.166	0.060
29.500	108.906	80.003	19.994	103.182	19.776	1.310	0.045
30.000	108.939	80.001	19.994	103.183	19.779	1.111	0.038
30.500	108.954	80.003	19.995	103.179	19.777	1.255	0.041
31.000	108.991	80.002	19.995	103.180	19.772	1.600	0.050
31.500	109.054	80.003	19.994	103.181	19.775	1.438	0.076
32.000	109.028	80.002	19.995	103.180	19.771	1.720	0.069
32.499	109.093	80.002	19.994	103.189	19.770	1.800	0.038
32.999	109.109	80.001	19.994	103.189	19.772	1.652	0.060
33.499	109.151	80.002	19.996	103.173	19.769	1.831	0.070
33.999	109.198	80.003	19.994	103.163	19.770	1.808	0.074
34.499	109.224	80.003	19.994	103.160	19.769	1.853	0.081
34.999	109.289	80.004	19.993	103.153	19.766	2.121	0.082
35.499	109.320	80.005	19.993	103.162	19.766	2.061	0.094
35.999	109.341	80.002	19.995	103.195	19.769	1.825	0.074
36.499	109.407	80.003	19.994	103.253	19.770	1.819	0.069
36.999	109.446	80.004	19.995	103.281	19.769	1.850	0.096
37.499	109.481	80.004	19.994	103.295	19.767	1.975	0.090
37.999	109.530	80.004	19.995	103.299	19.766	2.059	0.079
38.500	109.567	80.003	19.995	103.290	19.768	1.971	0.085
39.000	109.641	80.004	19.996	103.253	19.769	1.850	0.099
39.499	109.703	80.006	19.996	103.239	19.767	2.035	0.123
39.999	109.746	80.006	19.996	103.239	19.765	2.196	0.120
40.499	109.803	80.005	19.994	103.242	19.762	2.358	0.102
40.999	109.873	80.004	19.995	103.247	19.765	2.173	0.114
41.500	109.931	80.005	19.994	103.255	19.764	2.235	0.128
42.001	109.989	80.003	19.994	103.259	19.764	2.260	0.122
42.501	110.031	80.005	19.995	103.260	19.763	2.330	0.109
43.000	110.156	80.004	19.994	103.263	19.761	2.465	0.134
43.499	110.243	80.004	19.994	103.264	19.764	2.257	0.189
43.999	110.294	80.005	19.994	103.262	19.764	2.235	0.175
44.499	110.362	80.004	19.994	103.261	19.761	2.488	0.128
44.999	110.412	80.004	19.996	103.261	19.761	2.492	0.118
45.499	110.470	80.003	19.995	103.261	19.759	2.599	0.113
45.999	110.552	80.003	19.994	103.263	19.761	2.443	0.124
46.499	110.652	80.004	19.995	103.266	19.760	2.507	0.162
46.999	110.729	80.005	19.993	103.269	19.761	2.453	0.179
47.500	110.803	80.004	19.993	103.272	19.758	2.719	0.163
48.000	110.917	80.005	19.994	103.273	19.762	2.404	0.170
48.500	110.974	80.005	19.993	103.273	19.760	2.527	0.180
49.000	111.064	80.004	19.996	103.275	19.758	2.706	0.159
49.499	111.132	80.005	19.993	103.279	19.757	2.770	0.152
49.999	111.251	80.004	19.994	103.284	19.760	2.560	0.173
50.499	111.367	80.003	19.994	103.290	19.758	2.721	0.211
50.999	111.474	80.003	19.993	103.296	19.759	2.626	0.229
51.499	111.563	80.003	19.994	103.299	19.756	2.869	0.210
51.999	111.648	80.004	19.994	103.300	19.755	2.935	0.185
52.499	111.762	80.004	19.994	103.300	19.756	2.850	0.187
52.999	111.843	80.005	19.994	103.301	19.759	2.643	0.197
53.500	111.966	80.002	19.995	103.299	19.755	2.896	0.199
54.000	112.051	80.003	19.996	103.299	19.754	2.985	0.206
54.499	112.128	80.005	19.994	103.299	19.753	3.032	0.185
54.999	112.282	80.002	19.994	103.300	19.755	2.915	0.196
55.499	112.385	80.003	19.994	103.300	19.752	3.156	0.244
55.999	112.502	80.003	19.995	103.302	19.756	2.865	0.238
56.499	112.609	80.004	19.993	103.301	19.751	3.186	0.222
56.999	112.693	80.004	19.994	103.301	19.757	2.799	0.208
57.499	112.827	80.003	19.994	103.301	19.752	3.159	0.205
57.999	112.956	80.003	19.994	103.301	19.757	2.744	0.240
58.499	113.058	80.005	19.993	103.301	19.750	3.300	0.247
58.999	113.181	80.005	19.994	103.302	19.755	2.896	0.228
59.499	113.274	80.004	19.994	103.302	19.753	3.034	0.220
59.999	113.449	80.005	19.994	103.304	19.752	3.145	0.242
60.499	113.572	80.005	19.994	103.309	19.752	3.166	0.283
60.999	113.677	80.004	19.994	103.313	19.753	3.034	0.263
61.499	113.824	80.002	19.994	103.316	19.754	3.010	0.241
61.999	113.981	80.003	19.994	103.319	19.754	2.979	0.279
62.499	114.103	80.004	19.995	103.317	19.753	3.086	0.291
63.000	114.190	80.006	19.994	103.313	19.753	3.094	0.244
63.500	114.339	80.004	19.995	103.311	19.750	3.308	0.222
64.000	114.498	80.006	19.994	103.311	19.749	3.386	0.272
64.500	114.627	80.003	19.993	103.312	19.752	3.156	0.298
64.999	114.788	80.004	19.993	103.320	19.750	3.302	0.289
65.499	114.889	80.006	19.994	103.325	19.749	3.407	0.276
65.999	115.053	80.006	19.996	103.329	19.751	3.193	0.263
66.499	115.151	80.006	19.995	103.329	19.753	3.041	0.263
66.999	115.307	80.004	19.994	103.327	19.750	3.265	0.258
67.499	115.442	80.006	19.993	103.323	19.750	3.323	0.272
67.999	115.562	80.006	19.995	103.321	19.747	3.485	0.273
68.499	115.781	80.006	19.994	103.317	19.749	3.368	0.297
68.999	115.900	80.004	19.995	103.318	19.749	3.358	0.338
69.499	116.000	80.005	19.996	103.322	19.747	3.502	0.279
69.999	116.212	80.004	19.993	103.324	19.752	3.152	0.266
70.499	116.346	80.004	19.996	103.323	19.747	3.539	0.329
70.999	116.500	80.006	19.994	103.328	19.747	3.535	0.317
71.500	116.647	80.006	19.995	103.330	19.749	3.397	0.294
72.000	116.817	80.006	19.993	103.331	19.747	3.537	0.309
72.500	116.970	80.005	19.995	103.332	19.746	3.601	0.320
73.000	117.135	80.007	19.996	103.332	19.748	3.432	0.321
73.499	117.286	80.004	19.994	103.332	19.749	3.401	0.317
73.999	117.418	80.005	19.996	103.332	19.748	3.434	0.300
74.499	117.597	80.005	19.995	103.332	19.748	3.440	0.297
74.999	117.781	80.004	19.995	103.333	19.750	3.324	0.337
75.499	117.946	80.003	19.994	103.335	19.751	3.195	0.356
76.000	118.112	80.005	19.996	103.335	19.748	3.421	0.340
76.500	118.327	80.004	19.995	103.335	19.746	3.580	0.355
76.999	118.418	80.004	19.994	103.335	19.746	3.563	0.343
77.499	118.612	80.004	19.995	103.336	19.750	3.321	0.296
77.999	118.729	80.001	19.995	103.336	19.750	3.323	0.299
78.499	118.927	80.001	19.996	103.337	19.750	3.296	0.313
78.999	119.135	80.002	19.996	103.338	19.747	3.539	0.360
79.500	119.289	80.005	19.995	103.337	19.748	3.479	0.384
80.000	119.503	80.001	19.996	103.334	19.745	3.656	0.364
80.499	119.640	80.002	19.994	103.334	19.745	3.650	0.359
80.999	119.841	80.002	19.995	103.333	19.747	3.545	0.345
81.499	120.014	80.004	19.994	103.333	19.750	3.333	0.356
81.999	120.167	80.004	19.995	103.334	19.749	3.376	0.350
82.499	120.387	80.003	19.995	103.337	19.749	3.392	0.349
82.999	120.561	80.002	19.995	103.337	19.747	3.485	0.384
83.500	120.788	80.002	19.994	103.336	19.749	3.358	0.398
84.000	120.920	80.002	19.994	103.334	19.752	3.183	0.380
84.499	121.110	80.003	19.995	103.334	19.748	3.458	0.341
84.999	121.326	80.002	19.995	103.333	19.747	3.524	0.364
85.499	121.486	80.003	19.995	103.331	19.749	3.345	0.391
86.000	121.688	80.004	19.994	103.329	19.750	3.289	0.369
86.500	121.852	80.001	19.994	103.330	19.748	3.477	0.364
87.000	122.090	80.005	19.995	103.329	19.748	3.483	0.384
87.500	122.271	80.004	19.996	103.330	19.750	3.312	0.410
88.000	122.485	80.003	19.995	103.332	19.746	3.578	0.407
88.500	122.679	80.003	19.995	103.335	19.748	3.475	0.402
88.999	122.885	80.003	19.996	103.336	19.750	3.314	0.404
89.499	123.095	80.005	19.995	103.337	19.748	3.432	0.408
89.999	123.237	80.001	19.995	103.336	19.749	3.407	0.384
90.499	123.450	80.001	19.996	103.336	19.753	3.100	0.353
90.999	123.695	80.003	19.995	103.333	19.747	3.545	0.406
91.500	123.870	80.002	19.995	103.328	19.748	3.465	0.439
92.000	124.076	80.003	19.994	103.327	19.748	3.442	0.401
92.500	124.242	80.003	19.995	103.328	19.749	3.343	0.377
93.000	124.425	80.002	19.994	103.328	19.747	3.559	0.360
93.500	124.682	80.000	19.995	103.331	19.748	3.479	0.395
94.001	124.841	80.001	19.995	103.335	19.747	3.516	0.428
94.500	125.058	80.005	19.995	103.336	19.748	3.469	0.395
94.999	125.274	80.003	19.994	103.336	19.745	3.654	0.404
95.499	125.467	80.002	19.995	103.332	19.749	3.351	0.421
95.999	125.686	80.002	19.995	103.331	19.746	3.578	0.411
96.500	125.858	80.004	19.994	103.331	19.748	3.450	0.401
97.001	126.116	80.001	19.995	103.330	19.749	3.378	0.410
97.500	126.321	80.003	19.994	103.331	19.747	3.537	0.447
97.999	126.496	80.003	19.994	103.335	19.748	3.454	0.421
98.499	126.719	80.002	19.996	103.337	19.747	3.553	0.389
98.999	126.954	80.003	19.996	103.336	19.749	3.401	0.428
99.499	127.102	80.003	19.996	103.334	19.744	3.763	0.421
100.000	127.325	80.005	19.994	103.334	19.749	3.392	0.377
100.500	127.554	80.002	19.997	103.334	19.749	3.343	0.411
100.999	127.767	80.002	19.996	103.334	19.749	3.339	0.447
101.499	128.006	80.001	19.997	103.336	19.750	3.333	0.447
101.999	128.183	80.001	19.997	103.336	19.748	3.467	0.434
102.499	128.385	80.004	19.996	103.335	19.751	3.243	0.397
102.999	128.594	80.001	19.996	103.334	19.750	3.333	0.395
103.499	128.798	80.001	19.997	103.335	19.749	3.347	0.412
103.999	129.055	80.002	19.996	103.335	19.747	3.553	0.437
104.499	129.264	80.003	19.995	103.338	19.747	3.528	0.463
104.999	129.493	80.002	19.996	103.337	19.748	3.410	0.452
105.499	129.681	80.003	19.995	103.333	19.749	3.408	0.427
105.999	129.906	80.002	19.995	103.330	19.748	3.417	0.415
106.500	130.089	80.003	19.995	103.329	19.748	3.472	0.411
107.000	130.330	80.003	19.995	103.328	19.746	3.582	0.416
107.499	130.545	80.001	19.995	103.329	19.746	3.627	0.440
107.999	130.769	80.002	19.995	103.334	19.745	3.650	0.447
108.499	130.984	80.001	19.995	103.336	19.748	3.452	0.439
108.999	131.225	80.001	19.994	103.335	19.748	3.415	0.448
109.499	131.462	80.001	19.996	103.331	19.745	3.683	0.467
109.999	131.654	80.002	19.995	103.330	19.747	3.514	0.454
110.499	131.879	80.001	19.996	103.330	19.747	3.520	0.423
111.000	132.082	80.002	19.994	103.329	19.747	3.497	0.422
111.500	132.321	80.004	19.995	103.331	19.748	3.473	0.435
111.999	132.592	80.003	19.995	103.336	19.746	3.580	0.477
112.499	132.777	80.001	19.995	103.342	19.747	3.502	0.483
112.999	132.998	80.002	19.995	103.345	19.745	3.670	0.430
113.499	133.180	80.001	19.995	103.346	19.747	3.539	0.404
113.999	133.439	80.002	19.994	103.346	19.745	3.647	0.422
114.499	133.679	80.002	19.994	103.340	19.747	3.534	0.470
114.999	133.952	80.002	19.994	103.327	19.748	3.468	0.506
115.499	134.187	80.002	19.994	103.319	19.747	3.541	0.510
115.999	134.412	80.001	19.994	103.313	19.748	3.464	0.484
116.499	134.619	80.002	19.994	103.307	19.747	3.530	0.446
117.000	134.836	80.001	19.994	103.314	19.743	3.835	0.428
117.500	135.066	80.000	19.995	103.319	19.743	3.839	0.435
117.999	135.293	80.001	19.994	103.324	19.744	3.755	0.452
118.499	135.527	80.002	19.994	103.326	19.744	3.765	0.459
118.999	135.770	80.003	19.994	103.333	19.747	3.512	0.469
119.499	135.961	80.003	19.993	103.332	19.742	3.864	0.455
119.999	136.222	80.003	19.994	103.332	19.746	3.604	0.443
120.499	136.433	80.002	19.994	103.332	19.744	3.718	0.462
120.999	136.636	80.002	19.995	103.334	19.748	3.415	0.443
121.500	136.887	80.003	19.993	103.332	19.748	3.479	0.434
122.000	137.135	80.002	19.993	103.331	19.746	3.561	0.477
122.499	137.347	80.002	19.993	103.333	19.746	3.573	0.480
122.999	137.591	80.003	19.993	103.332	19.746	3.563	0.458
123.499	137.838	80.004	19.993	103.332	19.747	3.532	0.473
124.000	138.092	80.002	19.994	103.330	19.747	3.541	0.496
124.501	138.311	80.005	19.993	103.331	19.750	3.325	0.487
125.000	138.536	80.003	19.994	103.326	19.747	3.510	0.459
125.500	138.783	80.005	19.993	103.325	19.746	3.631	0.458
126.001	138.996	80.001	19.993	103.327	19.747	3.522	0.466
126.500	139.237	80.003	19.993	103.328	19.747	3.549	0.457
126.999	139.499	80.004	19.994	103.327	19.748	3.483	0.478
127.499	139.748	80.005	19.994	103.329	19.748	3.442	0.508
127.999	139.959	80.003	19.995	103.329	19.751	3.232	0.486
128.500	140.217	80.004	19.994	103.325	19.751	3.234	0.464
129.000	140.424	80.001	19.994	103.325	19.746	3.619	0.467
129.500	140.702	80.004	19.994	103.326	19.749	3.361	0.475
130.000	140.906	80.003	19.994	103.329	19.746	3.578	0.483
130.500	141.182	80.005	19.993	103.329	19.749	3.341	0.480
131.000	141.409	80.004	19.995	103.330	19.747	3.542	0.491
131.500	141.647	80.005	19.994	103.329	19.749	3.342	0.484
132.000	141.857	80.006	19.994	103.328	19.749	3.400	0.456
132.500	142.100	80.004	19.994	103.327	19.748	3.417	0.451
133.000	142.347	80.004	19.995	103.325	19.748	3.458	0.472
133.500	142.619	80.002	19.996	103.323	19.748	3.429	0.504
134.000	142.835	80.003	19.995	103.326	19.747	3.522	0.503
134.500	143.125	80.004	19.995	103.327	19.749	3.379	0.497
135.000	143.330	80.003	19.995	103.328	19.746	3.575	0.501
135.500	143.581	80.004	19.994	103.331	19.751	3.215	0.476
136.000	143.816	80.005	19.994	103.335	19.748	3.423	0.471
136.500	144.066	80.002	19.995	103.334	19.751	3.186	0.485
137.000	144.315	80.002	19.995	103.331	19.749	3.349	0.492
137.500	144.578	80.002	19.995	103.326	19.748	3.450	0.505
138.000	144.822	80.002	19.996	103.324	19.747	3.540	0.510
138.500	145.088	80.003	19.995	103.324	19.745	3.649	0.509
139.000	145.262	80.004	19.995	103.325	19.748	3.431	0.475
139.500	145.570	80.004	19.994	103.328	19.749	3.376	0.461
140.000	145.790	80.001	19.995	103.331	19.748	3.417	0.505
140.500	146.073	80.003	19.995	103.328	19.749	3.361	0.515
141.000	146.289	80.004	19.995	103.326	19.748	3.437	0.501
141.500	146.515	80.004	19.995	103.321	19.747	3.485	0.471
142.000	146.793	80.004	19.994	103.314	19.749	3.349	0.473
142.500	147.064	80.003	19.994	103.311	19.752	3.143	0.526
143.000	147.286	80.002	19.993	103.316	19.753	3.097	0.521
143.500	147.507	80.003	19.994	103.313	19.750	3.266	0.468
144.000	147.760	80.002	19.995	103.312	19.748	3.435	0.458
144.500	147.985	80.003	19.994	103.313	19.750	3.264	0.476
145.000	148.261	80.005	19.995	103.313	19.750	3.332	0.490
145.500	148.517	80.002	19.994	103.307	19.750	3.297	0.516
146.000	148.738	80.003	19.994	103.309	19.754	3.023	0.505
146.500	149.055	80.005	19.995	103.313	19.753	3.038	0.507
147.000	149.249	80.007	19.994	103.316	19.750	3.326	0.524
147.500	149.516	80.007	19.994	103.320	19.752	3.137	0.486
148.000	149.761	80.004	19.994	103.322	19.752	3.169	0.486
148.500	150.011	80.004	19.994	103.321	19.753	3.038	0.503
149.000	150.269	80.002	19.994	103.322	19.750	3.282	0.501
149.500	150.528	80.005	19.994	103.318	19.750	3.266	0.513
150.000	150.754	80.006	19.995	103.318	19.749	3.355	0.501
150.500	151.034	80.005	19.994	103.317	19.751	3.241	0.496
151.000	151.248	80.006	19.994	103.317	19.750	3.268	0.500
151.500	151.507	80.007	19.993	103.318	19.754	3.007	0.483
152.000	151.782	80.007	19.994	103.320	19.751	3.227	0.503
152.500	152.006	80.006	19.994	103.316	19.752	3.169	0.516
153.000	152.257	80.004	19.994	103.314	19.751	3.229	0.487
153.500	152.522	80.005	19.994	103.312	19.752	3.140	0.496
154.000	152.754	80.006	19.994	103.312	19.752	3.118	0.507
154.500	153.006	80.006	19.994	103.311	19.748	3.418	0.490
155.000	153.228	80.005	19.993	103.308	19.753	3.062	0.479
155.500	153.541	80.006	19.994	103.308	19.751	3.221	0.505
156.000	153.766	80.006	19.995	103.305	19.750	3.315	0.536
156.500	153.980	80.006	19.995	103.298	19.751	3.256	0.489
157.000	154.273	80.007	19.994	103.302	19.750	3.284	0.473
157.500	154.472	80.004	19.994	103.308	19.750	3.282	0.499
158.000	154.717	80.005	19.994	103.308	19.752	3.120	0.468
158.500	155.039	80.005	19.995	103.309	19.752	3.177	0.506
159.000	155.242	80.006	19.995	103.309	19.755	2.939	0.546
159.500	155.480	80.004	19.994	103.305	19.752	3.182	0.483
160.000	155.765	80.004	19.995	103.304	19.753	3.054	0.483
160.500	156.009	80.005	19.995	103.305	19.751	3.221	0.526
161.000	156.248	80.006	19.995	103.304	19.752	3.177	0.506
161.500	156.464	80.005	19.995	103.303	19.754	3.015	0.469
162.000	156.729	80.002	19.994	103.305	19.752	3.128	0.468
162.500	156.971	80.003	19.994	103.302	19.750	3.280	0.494
163.000	157.228	80.002	19.994	103.302	19.753	3.105	0.503
163.500	157.506	80.003	19.995	103.304	19.751	3.196	0.517
164.000	157.758	80.001	19.994	103.305	19.752	3.181	0.533
164.500	157.992	80.003	19.995	103.303	19.752	3.153	0.508
165.000	158.236	80.001	19.994	103.301	19.750	3.262	0.482
165.500	158.520	80.003	19.995	103.301	19.755	2.941	0.503
166.000	158.754	80.002	19.995	103.300	19.752	3.120	0.523
166.500	159.014	80.003	19.995	103.301	19.753	3.103	0.506
167.000	159.264	80.002	19.996	103.301	19.752	3.155	0.502
167.500	159.529	80.003	19.995	103.301	19.753	3.081	0.512
168.000	159.749	80.004	19.994	103.301	19.753	3.091	0.500
168.500	160.024	80.002	19.994	103.302	19.751	3.218	0.490
169.000	160.296	80.001	19.994	103.301	19.754	2.961	0.521
169.500	160.474	80.005	19.994	103.302	19.755	2.955	0.499
170.000	160.773	80.002	19.995	103.302	19.755	2.899	0.464
170.500	161.012	80.002	19.995	103.302	19.753	3.068	0.507
171.000	161.246	80.003	19.995	103.302	19.751	3.190	0.505
171.500	161.499	80.002	19.995	103.302	19.754	2.961	0.480
172.000	161.775	80.001	19.994	103.301	19.752	3.146	0.508
172.500	162.038	80.002	19.995	103.297	19.749	3.354	0.534
173.000	162.239	80.003	19.995	103.295	19.751	3.212	0.502
173.500	162.494	80.001	19.995	103.292	19.750	3.272	0.460
174.000	162.746	80.002	19.995	103.290	19.750	3.301	0.482
174.500	162.961	80.002	19.996	103.291	19.749	3.340	0.487
175.000	163.242	80.003	19.994	103.294	19.753	3.077	0.482
175.500	163.451	80.003	19.995	103.296	19.751	3.183	0.492
176.000	163.753	80.001	19.994	103.297	19.753	3.056	0.501
176.500	164.029	80.003	19.993	103.299	19.750	3.276	0.545
177.000	164.270	80.002	19.995	103.299	19.752	3.151	0.547
177.500	164.541	80.004	19.993	103.300	19.754	2.992	0.514
178.000	164.724	80.004	19.994	103.297	19.752	3.132	0.483
178.500	165.017	80.003	19.994	103.298	19.752	3.159	0.465
179.000	165.296	80.002	19.996	103.297	19.748	3.443	0.525
179.500	165.488	80.003	19.994	103.295	19.753	3.105	0.522
180.000	165.794	80.003	19.994	103.296	19.750	3.264	0.485
180.500	166.010	80.003	19.995	103.297	19.754	3.023	0.510
181.000	166.220	80.000	19.994	103.294	19.754	2.988	0.474
181.500	166.536	80.000	19.994	103.293	19.753	3.076	0.476
182.000	166.765	80.002	19.995	103.294	19.751	3.185	0.536
182.500	167.016	80.002	19.994	103.293	19.752	3.148	0.512
183.000	167.298	80.002	19.995	103.295	19.756	2.877	0.506
183.500	167.535	80.004	19.995	103.298	19.753	3.066	0.526
184.000	167.751	80.004	19.994	103.299	19.750	3.270	0.486
184.500	168.013	80.003	19.994	103.300	19.753	3.082	0.465
185.000	168.268	80.000	19.994	103.298	19.753	3.068	0.498
185.500	168.517	80.003	19.996	103.298	19.750	3.296	0.511
186.000	168.774	80.004	19.994	103.299	19.753	3.101	0.505
186.500	169.025	80.002	19.993	103.297	19.752	3.150	0.507
187.000	169.266	80.003	19.995	103.294	19.752	3.181	0.500
187.500	169.498	80.002	19.994	103.296	19.751	3.189	0.482
188.000	169.760	80.002	19.994	103.296	19.751	3.243	0.483
188.500	170.009	80.005	19.994	103.295	19.753	3.103	0.502
189.000	170.271	80.002	19.995	103.297	19.754	3.010	0.511
189.500	170.513	80.002	19.995	103.299	19.750	3.313	0.508
190.000	170.741	80.003	19.996	103.296	19.755	2.930	0.487
190.500	171.000	80.002	19.996	103.290	19.756	2.876	0.479
191.000	171.263	80.003	19.995	103.292	19.752	3.121	0.505
191.500	171.496	80.001	19.997	103.289	19.754	2.961	0.509
192.000	171.694	80.001	19.995	103.289	19.755	2.916	0.463
192.500	171.976	80.002	19.995	103.291	19.753	3.033	0.455
193.000	172.216	80.002	19.996	103.294	19.754	2.998	0.501
193.500	172.483	80.002	19.995	103.289	19.753	3.097	0.515
194.000	172.705	80.003	19.995	103.291	19.752	3.175	0.499
194.500	172.981	80.002	19.996	103.292	19.751	3.233	0.494
195.000	173.206	80.003	19.997	103.290	19.755	2.936	0.500
195.500	173.448	80.004	19.996	103.289	19.750	3.265	0.484
196.000	173.732	80.002	19.997	103.292	19.755	2.903	0.496
196.500	173.974	80.002	19.996	103.290	19.754	3.027	0.526
197.000	174.180	80.001	19.996	103.287	19.757	2.792	0.487
197.500	174.486	80.003	19.997	103.285	19.753	3.099	0.480
198.000	174.718	80.003	19.995	103.287	19.753	3.047	0.525
198.500	174.950	80.003	19.996	103.287	19.756	2.827	0.501
199.000	175.179	80.000	19.996	103.286	19.752	3.132	0.463
199.500	175.421	80.001	19.995	103.284	19.756	2.864	0.466
200.000	175.697	80.002	19.997	103.286	19.753	3.063	0.495
200.500	175.935	80.003	19.997	103.285	19.755	2.891	0.516
201.000	176.165	80.003	19.996	103.280	19.755	2.897	0.491
201.500	176.437	80.003	19.996	103.278	19.757	2.745	0.485
202.000	176.666	80.002	19.995	103.281	19.757	2.780	0.502
202.500	176.960	80.001	19.995	103.282	19.757	2.757	0.513
203.000	177.178	80.003	19.996	103.281	19.754	2.992	0.518
203.500	177.440	80.002	19.996	103.285	19.756	2.839	0.496
204.000	177.658	80.003	19.997	103.287	19.755	2.907	0.480
204.500	177.932	80.004	19.995	103.288	19.755	2.950	0.486
205.000	178.202	80.003	19.995	103.290	19.753	3.092	0.518
205.500	178.454	80.003	19.997	103.292	19.754	2.995	0.533
206.000	178.687	80.004	19.996	103.287	19.753	3.045	0.503
206.500	178.941	80.004	19.993	103.282	19.756	2.860	0.486
207.000	179.189	80.004	19.996	103.280	19.755	2.897	0.495
207.500	179.427	80.005	19.994	103.278	19.753	3.037	0.494
208.000	179.637	80.006	19.995	103.277	19.756	2.858	0.467
208.500	179.895	80.006	19.996	103.279	19.753	3.033	0.458
209.000	180.177	80.005	19.996	103.281	19.755	2.903	0.504
209.500	180.397	80.004	19.994	103.282	19.756	2.857	0.521
210.000	180.661	80.005	19.994	103.280	19.753	3.071	0.493
210.500	180.891	80.006	19.993	103.275	19.757	2.749	0.489
211.000	181.173	80.005	19.996	103.272	19.755	2.924	0.503
211.500	181.379	80.004	19.993	103.275	19.756	2.831	0.500
212.000	181.654	80.005	19.993	103.276	19.755	2.942	0.485
212.500	181.940	80.006	19.994	103.280	19.753	3.059	0.522
213.000	182.200	80.004	19.993	103.282	19.759	2.613	0.553
213.500	182.410	80.005	19.994	103.283	19.754	2.989	0.507
214.000	182.693	80.006	19.992	103.280	19.756	2.806	0.481
214.500	182.927	80.004	19.994	103.273	19.757	2.748	0.505
215.000	183.202	80.006	19.996	103.266	19.754	2.971	0.513
215.500	183.429	80.006	19.995	103.265	19.754	3.010	0.506
216.000	183.701	80.004	19.994	103.266	19.755	2.905	0.501
216.500	183.949	80.005	19.994	103.268	19.753	3.074	0.509
217.000	184.127	80.005	19.995	103.273	19.755	2.886	0.473
217.500	184.429	80.005	19.995	103.280	19.753	3.039	0.453
218.000	184.661	80.003	19.995	103.286	19.755	2.936	0.507
218.500	184.909	80.005	19.993	103.284	19.757	2.790	0.507
219.000	185.155	80.004	19.994	103.280	19.755	2.934	0.487
219.500	185.427	80.004	19.996	103.277	19.754	2.956	0.506
220.000	185.632	80.004	19.995	103.271	19.757	2.744	0.497
220.500	185.932	80.004	19.994	103.264	19.755	2.880	0.491
221.000	186.167	80.005	19.994	103.264	19.756	2.804	0.520
221.500	186.408	80.004	19.994	103.269	19.754	2.999	0.505
222.000	186.672	80.005	19.993	103.273	19.756	2.821	0.491
222.500	186.943	80.004	19.993	103.274	19.755	2.915	0.520
223.000	187.194	80.004	19.994	103.276	19.757	2.759	0.528
223.500	187.409	80.003	19.994	103.275	19.756	2.827	0.493
224.000	187.681	80.003	19.995	103.273	19.753	3.072	0.477
224.500	187.954	80.003	19.994	103.269	19.757	2.747	0.517
225.000	188.177	80.004	19.994	103.267	19.760	2.561	0.521
225.500	188.410	80.005	19.994	103.268	19.759	2.584	0.475
226.000	188.643	80.004	19.993	103.270	19.755	2.888	0.460
226.500	188.952	80.007	19.995	103.269	19.755	2.923	0.504
227.000	189.132	80.004	19.993	103.268	19.754	2.991	0.516
227.500	189.412	80.006	19.994	103.272	19.754	3.000	0.475
228.000	189.678	80.004	19.994	103.272	19.753	3.053	0.503
228.500	189.908	80.004	19.995	103.271	19.753	3.088	0.521
229.000	190.171	80.003	19.992	103.274	19.757	2.757	0.495
229.500	190.442	80.004	19.994	103.274	19.757	2.781	0.514
230.000	190.667	80.004	19.994	103.272	19.756	2.870	0.515
230.500	190.923	80.006	19.994	103.269	19.757	2.744	0.489
231.000	191.132	80.006	19.995	103.272	19.757	2.753	0.473
231.500	191.391	80.005	19.995	103.269	19.758	2.675	0.467
232.000	191.635	80.004	19.994	103.269	19.755	2.905	0.486
232.500	191.906	80.005	19.994	103.268	19.756	2.829	0.509
233.000	192.135	80.005	19.995	103.269	19.757	2.800	0.507
233.500	192.427	80.005	19.993	103.270	19.756	2.857	0.511
234.000	192.656	80.005	19.995	103.274	19.755	2.925	0.521
234.500	192.934	80.005	19.993	103.277	19.756	2.839	0.514
235.000	193.167	80.005	19.995	103.281	19.754	2.981	0.509
235.500	193.383	80.005	19.992	103.281	19.756	2.829	0.480
236.000	193.642	80.006	19.993	103.275	19.753	3.100	0.462
236.500	193.883	80.006	19.994	103.273	19.758	2.693	0.488
237.000	194.172	80.006	19.994	103.269	19.757	2.753	0.516
237.500	194.410	80.005	19.994	103.269	19.756	2.829	0.529
238.000	194.678	80.007	19.993	103.270	19.757	2.798	0.516
238.500	194.930	80.006	19.994	103.274	19.753	3.030	0.513
239.000	195.181	80.006	19.994	103.273	19.753	3.069	0.511
239.500	195.407	80.007	19.993	103.271	19.754	2.975	0.490
240.000	195.643	80.006	19.994	103.269	19.757	2.798	0.470
240.500	195.887	80.004	19.992	103.271	19.756	2.862	0.471
241.000	196.097	80.006	19.993	103.272	19.755	2.940	0.466
241.500	196.439	80.005	19.994	103.271	19.754	3.008	0.503
242.000	196.612	80.003	19.994	103.273	19.754	2.967	0.534
242.500	196.889	80.006	19.994	103.271	19.753	3.090	0.482
243.000	197.140	80.004	19.994	103.270	19.752	3.113	0.489
243.500	197.399	80.005	19.993	103.265	19.753	3.036	0.519
244.000	197.671	80.005	19.994	103.266	19.755	2.932	0.521
244.500	197.891	80.006	19.994	103.265	19.757	2.749	0.512
245.000	198.113	80.003	19.993	103.265	19.759	2.638	0.467
245.500	198.374	80.005	19.993	103.263	19.754	3.006	0.463
246.000	198.638	80.005	19.994	103.266	19.752	3.150	0.504
246.500	198.895	80.003	19.994	103.268	19.757	2.792	0.523
247.000	199.145	80.005	19.994	103.271	19.753	3.074	0.513
247.500	199.372	80.004	19.994	103.272	19.755	2.950	0.492
248.000	199.640	80.003	19.993	103.274	19.755	2.882	0.486
248.500	199.887	80.003	19.993	103.272	19.755	2.893	0.505
249.000	200.156	80.004	19.994	103.268	19.754	3.002	0.515
249.500	200.317	80.005	19.993	103.267	19.754	3.016	0.473
250.000	200.615	80.004	19.993	103.266	19.753	3.032	0.445
250.500	200.875	80.002	19.993	103.265	19.753	3.047	0.509
251.000	201.099	80.003	19.994	103.268	19.751	3.230	0.521
251.500	201.357	80.002	19.993	103.269	19.752	3.139	0.483
252.000	201.616	80.003	19.994	103.269	19.752	3.106	0.499
252.500	201.862	80.003	19.993	103.269	19.752	3.112	0.511
253.000	202.100	80.003	19.993	103.268	19.750	3.312	0.494
253.500	202.358	80.003	19.994	103.265	19.750	3.273	0.490
254.000	202.612	80.003	19.994	103.267	19.750	3.298	0.504
254.500	202.830	80.003	19.994	103.267	19.749	3.390	0.492
255.000	203.082	80.003	19.994	103.267	19.753	3.038	0.472
255.500	203.329	80.004	19.994	103.271	19.750	3.314	0.485
256.000	203.594	80.005	19.996	103.273	19.749	3.390	0.505
256.500	203.842	80.004	19.994	103.272	19.750	3.300	0.512
257.000	204.091	80.003	19.994	103.271	19.748	3.421	0.505
257.500	204.330	80.003	19.994	103.271	19.748	3.477	0.492
258.000	204.568	80.003	19.994	103.268	19.748	3.475	0.483
258.500	204.838	80.004	19.997	103.267	19.748	3.425	0.493
259.000	205.095	80.003	19.995	103.267	19.749	3.363	0.518
259.500	205.338	80.003	19.994	103.268	19.748	3.411	0.514
260.000	205.610	80.002	19.995	103.268	19.746	3.581	0.507
260.500	205.858	80.003	19.995	103.266	19.747	3.483	0.517
261.000	206.066	80.004	19.995	103.264	19.749	3.386	0.488
261.500	206.329	80.004	19.993	103.263	19.743	3.838	0.464
262.000	206.611	80.003	19.996	103.262	19.748	3.454	0.508
262.500	206.807	80.004	19.995	103.262	19.745	3.637	0.511
263.000	207.089	80.004	19.995	103.262	19.746	3.606	0.478
263.500	207.342	80.004	19.994	103.262	19.746	3.596	0.506
264.000	207.591	80.004	19.995	103.262	19.742	3.861	0.519
264.500	207.848	80.004	19.994	103.262	19.744	3.762	0.504
265.000	208.064	80.004	19.995	103.260	19.741	3.962	0.489
265.500	208.346	80.003	19.994	103.260	19.744	3.771	0.486
266.000	208.542	80.003	19.996	103.260	19.742	3.861	0.488
266.500	208.807	80.003	19.996	103.260	19.740	4.040	0.469
267.000	209.048	80.004	19.996	103.262	19.739	4.141	0.483
267.500	209.340	80.003	19.996	103.262	19.740	4.013	0.519
268.000	209.550	80.003	19.995	103.263	19.740	4.042	0.518
268.500	209.804	80.005	19.995	103.264	19.741	4.005	0.483
269.000	210.060	80.004	19.995	103.264	19.743	3.857	0.487
269.500	210.282	80.004	19.994	103.262	19.743	3.826	0.494
270.000	210.536	80.004	19.995	103.262	19.743	3.811	0.477
270.500	210.780	80.003	19.996	103.261	19.740	4.017	0.487
271.000	211.048	80.003	19.994	103.260	19.739	4.106	0.505
271.500	211.307	80.004	19.994	103.259	19.742	3.867	0.519
272.000	211.537	80.003	19.994	103.259	19.740	4.048	0.508
272.500	211.779	80.004	19.995	103.259	19.738	4.164	0.481
273.000	212.008	80.004	19.994	103.258	19.740	4.085	0.472
273.500	212.241	80.004	19.995	103.257	19.739	4.133	0.466
274.000	212.521	80.002	19.994	103.257	19.736	4.375	0.487
274.500	212.785	80.002	19.996	103.256	19.739	4.114	0.529
275.000	213.010	80.003	19.994	103.258	19.736	4.334	0.516
275.500	213.272	80.004	19.995	103.259	19.738	4.170	0.487
276.000	213.498	80.002	19.994	103.260	19.736	4.371	0.488
276.500	213.783	80.003	19.995	103.260	19.734	4.466	0.500
277.000	214.010	80.003	19.995	103.260	19.733	4.606	0.511
277.500	214.283	80.004	19.994	103.260	19.733	4.560	0.506
278.000	214.523	80.003	19.994	103.259	19.733	4.583	0.507
278.500	214.753	80.004	19.995	103.257	19.732	4.657	0.491
279.000	215.008	80.004	19.996	103.253	19.728	4.927	0.477
279.500	215.262	80.004	19.995	103.247	19.732	4.645	0.497
280.000	215.481	80.004	19.994	103.246	19.737	4.303	0.491
280.500	215.727	80.003	19.994	103.245	19.730	4.832	0.469
281.000	216.002	80.003	19.995	103.247	19.731	4.712	0.494
281.500	216.194	80.004	19.994	103.252	19.730	4.811	0.494
282.000	216.509	80.004	19.994	103.257	19.730	4.772	0.486
282.500	216.745	80.003	19.995	103.258	19.728	4.939	0.529
283.000	216.980	80.004	19.994	103.259	19.729	4.879	0.511
283.500	217.289	80.002	19.995	103.259	19.728	4.969	0.507
284.000	217.514	80.003	19.994	103.259	19.726	5.097	0.539
284.500	217.763	80.002	19.994	103.257	19.724	5.224	0.504
285.000	218.019	80.004	19.995	103.257	19.725	5.170	0.490
285.500	218.272	80.003	19.995	103.257	19.727	5.006	0.507
286.000	218.489	80.003	19.995	103.257	19.725	5.201	0.489
286.500	218.786	80.003	19.995	103.257	19.722	5.423	0.492
287.000	219.006	80.005	19.995	103.259	19.721	5.468	0.515
287.500	219.265	80.003	19.996	103.259	19.721	5.456	0.498
288.000	219.520	80.002	19.996	103.258	19.722	5.401	0.497
288.500	219.749	80.004	19.995	103.257	19.724	5.236	0.499
289.000	220.005	80.004	19.994	103.256	19.725	5.215	0.485
289.500	220.248	80.005	19.995	103.255	19.719	5.624	0.492
290.000	220.515	80.005	19.995	103.255	19.721	5.458	0.504
290.500	220.712	80.003	19.995	103.255	19.720	5.571	0.487
291.000	220.966	80.003	19.996	103.254	19.717	5.785	0.458
291.500	221.255	80.005	19.995	103.254	19.717	5.788	0.497
292.000	221.509	80.004	19.995	103.253	19.716	5.878	0.542
292.500	221.729	80.005	19.995	103.253	19.713	6.104	0.508
293.000	222.003	80.005	19.995	103.253	19.711	6.203	0.484
293.500	222.268	80.004	19.995	103.251	19.713	6.069	0.517
294.000	222.518	80.005	19.996	103.248	19.710	6.339	0.527
294.500	222.786	80.005	19.994	103.249	19.711	6.252	0.517
295.000	223.007	80.004	19.995	103.245	19.706	6.645	0.504
295.500	223.266	80.004	19.994	103.243	19.707	6.546	0.484
296.000	223.484	80.004	19.995	103.239	19.707	6.521	0.478
296.500	223.737	80.005	19.996	103.236	19.708	6.461	0.474
297.000	223.994	80.004	19.996	103.231	19.707	6.556	0.490
297.500	224.236	80.003	19.996	103.232	19.706	6.593	0.504
298.000	224.494	80.003	19.996	103.233	19.706	6.574	0.500
298.500	224.734	80.004	19.996	103.234	19.705	6.708	0.499
299.000	225.001	80.004	19.996	103.234	19.704	6.778	0.502
299.500	225.249	80.003	19.995	103.233	19.705	6.712	0.511
300.000	225.486	80.004	19.995	103.230	19.701	6.994	0.500
300.500	225.747	80.005	19.994	103.228	19.704	6.729	0.491
301.000	225.997	80.004	19.995	103.230	19.704	6.786	0.504
301.500	226.244	80.004	19.995	103.233	19.705	6.712	0.504
302.000	226.526	80.004	19.996	103.237	19.701	7.025	0.513
302.500	226.788	80.005	19.997	103.240	19.701	6.953	0.536
303.000	227.041	80.004	19.995	103.240	19.697	7.259	0.530
303.500	227.291	80.005	19.996	103.239	19.697	7.280	0.510
304.000	227.534	80.004	19.996	103.237	19.698	7.237	0.498
304.500	227.765	80.004	19.995	103.236	19.694	7.529	0.483
305.000	227.985	80.004	19.993	103.237	19.693	7.609	0.463
305.500	228.287	80.004	19.997	103.234	19.693	7.604	0.487
306.000	228.501	80.004	19.995	103.232	19.692	7.650	0.519
306.500	228.754	80.005	19.994	103.232	19.691	7.709	0.491
307.000	229.016	80.005	19.995	103.231	19.691	7.736	0.491
307.500	229.255	80.004	19.997	103.226	19.690	7.837	0.508
308.000	229.547	80.004	19.994	103.226	19.690	7.816	0.516
308.500	229.759	80.003	19.995	103.226	19.691	7.718	0.517
309.000	230.018	80.004	19.995	103.225	19.690	7.802	0.487
309.500	230.253	80.005	19.994	103.224	19.689	7.867	0.483
310.000	230.537	80.005	19.994	103.223	19.692	7.645	0.507
310.500	230.787	80.004	19.994	103.223	19.686	8.083	0.527
311.000	231.052	80.005	19.993	103.224	19.688	7.950	0.524
311.500	231.292	80.004	19.993	103.227	19.686	8.088	0.510
312.000	231.518	80.004	19.994	103.227	19.684	8.265	0.486
312.500	231.771	80.005	19.994	103.227	19.688	7.940	0.473
313.000	231.997	80.003	19.993	103.228	19.688	7.975	0.479
313.500	232.298	80.004	19.994	103.231	19.687	8.009	0.503
314.000	232.531	80.004	19.994	103.228	19.688	7.962	0.531
314.500	232.755	80.004	19.995	103.228	19.685	8.160	0.495
315.000	233.033	80.005	19.993	103.229	19.686	8.155	0.479
315.500	233.312	80.004	19.994	103.227	19.685	8.205	0.530
316.000	233.589	80.005	19.994	103.223	19.685	8.168	0.556
316.500	233.796	80.006	19.993	103.223	19.688	7.993	0.520
317.000	234.045	80.005	19.993	103.223	19.684	8.256	0.471
317.500	234.288	80.006	19.995	103.223	19.684	8.234	0.474
318.000	234.504	80.005	19.994	103.223	19.684	8.295	0.475
318.500	234.739	80.004	19.993	103.223	19.681	8.484	0.455
319.000	235.058	80.005	19.994	103.224	19.686	8.147	0.502
319.500	235.264	80.006	19.993	103.224	19.682	8.396	0.539
320.000	235.524	80.005	19.993	103.222	19.682	8.415	0.496
320.500	235.781	80.006	19.993	103.221	19.683	8.382	0.492
321.000	236.034	80.004	19.994	103.221	19.680	8.552	0.514
321.500	236.281	80.006	19.993	103.220	19.682	8.400	0.504
322.000	236.506	80.007	19.994	103.221	19.680	8.573	0.485
322.500	236.763	80.006	19.993	103.223	19.682	8.398	0.477
323.000	237.074	80.006	19.994	103.224	19.681	8.503	0.525
323.500	237.262	80.007	19.994	103.223	19.680	8.542	0.534
324.000	237.535	80.006	19.994	103.223	19.681	8.460	0.480
324.500	237.782	80.006	19.993	103.222	19.680	8.573	0.490
325.000	238.051	80.006	19.993	103.222	19.682	8.421	0.518
325.500	238.274	80.006	19.994	103.221	19.679	8.676	0.504
326.000	238.509	80.006	19.994	103.221	19.681	8.520	0.475
326.500	238.788	80.006	19.994	103.220	19.678	8.714	0.487
327.000	239.023	80.006	19.993	103.223	19.680	8.543	0.514
327.500	239.306	80.005	19.993	103.223	19.681	8.502	0.516
328.000	239.514	80.007	19.994	103.223	19.680	8.575	0.504
328.500	239.777	80.006	19.994	103.223	19.682	8.445	0.481
329.000	240.022	80.005	19.995	103.223	19.681	8.501	0.489
329.500	240.292	80.004	19.994	103.220	19.682	8.406	0.511
330.000	240.507	80.004	19.994	103.220	19.679	8.674	0.500
330.500	240.746	80.004	19.994	103.221	19.680	8.536	0.470
331.000	241.038	80.003	19.993	103.222	19.678	8.715	0.493
331.500	241.259	80.004	19.994	103.222	19.678	8.721	0.522
332.000	241.529	80.004	19.994	103.222	19.675	8.974	0.502
332.500	241.732	80.003	19.995	103.222	19.680	8.592	0.482
333.000	242.045	80.004	19.994	103.223	19.682	8.450	0.494
333.500	242.280	80.004	19.996	103.223	19.680	8.598	0.532
334.000	242.518	80.005	19.995	103.224	19.679	8.627	0.511
334.500	242.772	80.004	19.996	103.224	19.676	8.841	0.483
335.000	243.050	80.004	19.994	103.224	19.680	8.608	0.512
335.500	243.259	80.004	19.994	103.223	19.679	8.612	0.510
336.000	243.517	80.005	19.995	103.223	19.676	8.843	0.477
336.500	243.795	80.005	19.994	103.227	19.675	8.947	0.501
337.000	244.030	80.005	19.996	103.232	19.675	8.918	0.524
337.500	244.256	80.004	19.995	103.231	19.674	9.001	0.487
338.000	244.522	80.004	19.994	103.231	19.674	9.019	0.477
338.500	244.772	80.003	19.994	103.231	19.677	8.834	0.504
339.000	245.029	80.004	19.994	103.226	19.675	8.922	0.511
339.500	245.264	80.004	19.994	103.223	19.674	9.009	0.500
340.000	245.547	80.004	19.994	103.223	19.674	8.994	0.505
340.500	245.808	80.003	19.994	103.223	19.675	8.943	0.531
341.000	246.032	80.003	19.994	103.223	19.676	8.873	0.515
341.500	246.303	80.004	19.994	103.223	19.675	8.976	0.491
342.000	246.563	80.004	19.996	103.222	19.674	8.991	0.513
342.500	246.803	80.004	19.994	103.222	19.673	9.130	0.515
343.000	247.035	80.004	19.994	103.223	19.671	9.252	0.486
343.500	247.285	80.004	19.995	103.226	19.673	9.089	0.477
344.000	247.480	80.004	19.994	103.228	19.671	9.276	0.464
344.500	247.764	80.004	19.995	103.227	19.670	9.293	0.462
345.000	248.024	80.005	19.994	103.228	19.672	9.170	0.512
345.500	248.272	80.004	19.993	103.229	19.672	9.149	0.526
346.000	248.495	80.004	19.994	103.226	19.670	9.314	0.489
346.500	248.796	80.005	19.994	103.225	19.671	9.285	0.497
347.000	249.009	80.004	19.994	103.226	19.668	9.499	0.519
347.500	249.288	80.004	19.996	103.225	19.668	9.445	0.503
