Repository: ulfsri/fsri_materials_database

# Materials and Products Database

## 01_Data

Raw data generated from each apparatus are included here in plain-text format. The data is organized first by material, next by the short name of test apparatus used, and where applicable additional filtering by test settings.

### material.json

Each material directory contains a json file of the same name as the material. This file links the data stored in the repository as well as data and graphs produced by the accompanying scripts (__02_Scripts__) to the respective landing page for the material on the front-end website.

File: 01_Data/Wool_Rug/MCC/Wool_Rug_MCC_30K_min_211115_O3.txt (part 1 of 4)
Sample ID:	C:\MCC\MCC Cal\Test\Wool_Rug_MCC_30K_min_211115_R3.txt
Sample Weight (mg):	4.78
Heating Rate (C/s):	0.5
Combustor Temp (C):	900
N2 Flow Rate (cc/min):	80
O2 Flow Rate (cc/min):	20
Calibration File:	C:\MCC\MCC Cal\Coeff1 JN10440_30_210304.txt.txt
T Correction Coefficients:	0	1.024463	0
Time Shift (s):	14
*
Time (s)	Temperature (C)	N2 flow rate (cc/min)	O2 flow rate (cc/min)	Flow Rate (cc/min)	Oxygen (%)	HRR (W/g)	Heating rate (C/s)
0.000	104.848	80.005	19.994	103.074	20.102	-0.140	0.012
0.500	104.869	80.002	19.992	103.074	20.099	0.052	0.014
1.000	104.829	80.003	19.994	103.074	20.099	0.059	-0.002
1.500	104.826	80.005	19.995	103.076	20.101	-0.083	-0.031
2.000	104.871	80.003	19.995	103.070	20.100	-0.007	-0.001
2.500	104.827	80.002	19.994	103.068	20.099	0.103	0.021
3.000	104.843	80.005	19.994	103.074	20.101	-0.083	-0.013
3.500	104.848	80.004	19.994	103.081	20.103	-0.188	-0.004
4.000	104.825	80.003	19.994	103.080	20.100	-0.017	0.001
4.500	104.821	80.004	19.994	103.077	20.101	-0.052	-0.022
5.000	104.833	80.004	19.993	103.066	20.101	-0.087	-0.009
5.500	104.823	80.004	19.994	103.052	20.102	-0.120	0.005
6.000	104.820	80.003	19.994	103.043	20.099	0.046	-0.005
6.500	104.847	80.004	19.994	103.042	20.100	0.011	0.006
7.000	104.855	80.004	19.994	103.045	20.105	-0.324	0.029
7.500	104.857	80.005	19.994	103.054	20.100	0.024	0.022
8.000	104.856	80.005	19.994	103.061	20.102	-0.144	0.005
8.500	104.861	80.004	19.994	103.064	20.102	-0.099	0.002
9.001	104.859	80.002	19.994	103.064	20.102	-0.101	0.004
9.501	104.843	80.003	19.993	103.065	20.100	-0.017	-0.007
10.000	104.857	80.003	19.994	103.065	20.104	-0.239	-0.010
10.500	104.868	80.003	19.996	103.065	20.103	-0.188	0.011
11.001	104.874	80.004	19.993	103.064	20.106	-0.361	0.021
11.501	104.857	80.004	19.994	103.061	20.102	-0.098	0.003
12.000	104.890	80.003	19.994	103.058	20.102	-0.099	0.002
12.500	104.853	80.005	19.994	103.055	20.103	-0.223	0.006
13.000	104.873	80.000	19.994	103.054	20.103	-0.184	-0.010
13.500	104.868	80.004	19.995	103.055	20.105	-0.296	-0.001
14.000	104.865	80.004	19.993	103.060	20.099	0.044	0.003
14.501	104.877	80.002	19.994	103.062	20.104	-0.260	0.000
15.001	104.876	80.005	19.993	103.068	20.102	-0.094	0.010
15.501	104.843	80.003	19.994	103.073	20.102	-0.116	-0.012
16.000	104.833	80.005	19.994	103.074	20.104	-0.230	-0.039
16.500	104.831	80.005	19.994	103.072	20.104	-0.249	-0.027
17.000	104.831	80.004	19.993	103.071	20.105	-0.298	-0.007
17.500	104.859	80.005	19.995	103.068	20.105	-0.302	0.013
18.000	104.824	80.005	19.994	103.063	20.104	-0.230	0.010
18.500	104.835	80.005	19.994	103.061	20.103	-0.175	-0.015
19.000	104.820	80.004	19.993	103.059	20.103	-0.188	-0.014
19.500	104.859	80.005	19.994	103.059	20.104	-0.258	0.010
20.000	104.859	80.004	19.993	103.059	20.105	-0.320	0.032
20.500	104.825	80.005	19.993	103.059	20.100	0.004	0.002
21.000	104.865	80.005	19.994	103.060	20.101	-0.037	-0.014
21.500	104.838	80.005	19.993	103.062	20.100	-0.002	0.009
22.000	104.842	80.004	19.993	103.064	20.101	-0.042	-0.005
22.500	104.819	80.004	19.992	103.064	20.101	-0.064	-0.021
23.000	104.849	80.005	19.993	103.064	20.106	-0.361	-0.005
23.500	104.857	80.003	19.994	103.063	20.105	-0.339	0.023
24.000	104.836	80.003	19.994	103.062	20.102	-0.138	0.012
24.500	104.835	80.006	19.993	103.060	20.100	-0.004	-0.018
25.000	104.842	80.006	19.993	103.058	20.102	-0.158	-0.008
25.500	104.854	80.006	19.993	103.058	20.104	-0.230	0.013
26.000	104.850	80.004	19.993	103.061	20.104	-0.280	0.014
26.501	104.833	80.003	19.993	103.067	20.103	-0.162	-0.007
27.000	104.876	80.005	19.993	103.068	20.105	-0.352	0.002
27.500	104.856	80.004	19.994	103.068	20.103	-0.164	0.025
28.000	104.864	80.005	19.993	103.062	20.103	-0.173	0.006
28.500	104.832	80.006	19.994	103.058	20.107	-0.431	-0.018
29.000	104.836	80.004	19.994	103.052	20.104	-0.252	-0.026
29.500	104.838	80.004	19.994	103.051	20.105	-0.344	-0.011
30.000	104.844	80.004	19.992	103.054	20.101	-0.066	0.007
30.500	104.879	80.005	19.994	103.059	20.103	-0.167	0.025
31.000	104.849	80.004	19.995	103.060	20.102	-0.133	0.023
31.500	104.915	80.004	19.995	103.060	20.101	-0.074	0.021
32.001	104.868	80.005	19.994	103.060	20.103	-0.184	0.028
32.500	104.859	80.003	19.994	103.067	20.101	-0.046	-0.019
33.000	104.849	80.003	19.994	103.068	20.103	-0.192	-0.037
33.500	104.847	80.002	19.994	103.069	20.103	-0.168	-0.015
34.000	104.797	80.003	19.994	103.068	20.108	-0.521	-0.032
34.500	104.866	80.003	19.994	103.069	20.104	-0.267	-0.016
35.000	104.826	80.003	19.995	103.064	20.102	-0.158	0.023
35.501	104.812	80.003	19.995	103.063	20.102	-0.157	-0.013
36.001	104.836	80.005	19.994	103.063	20.103	-0.195	-0.022
36.500	104.848	80.003	19.995	103.063	20.101	-0.083	0.023
37.000	104.880	80.003	19.993	103.063	20.101	-0.050	0.040
37.500	104.815	80.002	19.995	103.061	20.101	-0.052	0.005
38.000	104.856	80.005	19.994	103.061	20.099	0.090	-0.029
38.500	104.853	80.005	19.994	103.060	20.100	-0.022	0.007
39.001	104.885	80.002	19.995	103.063	20.102	-0.135	0.034
39.501	104.829	80.005	19.995	103.064	20.102	-0.105	0.003
40.000	104.865	80.001	19.994	103.048	20.101	-0.030	-0.021
40.500	104.876	80.003	19.995	103.034	20.102	-0.127	0.014
41.000	104.885	80.004	19.995	103.021	20.104	-0.266	0.033
41.500	104.861	80.004	19.995	103.009	20.105	-0.358	0.002
42.000	104.816	80.002	19.995	103.003	20.102	-0.109	-0.042
42.500	104.850	80.005	19.995	103.019	20.102	-0.114	-0.040
43.000	104.839	80.005	19.996	103.068	20.102	-0.122	0.006
43.501	104.873	80.006	19.994	103.099	20.101	-0.044	0.023
44.001	104.851	80.004	19.995	103.108	20.100	-0.024	0.017
44.500	104.853	80.005	19.995	103.114	20.105	-0.314	-0.004
45.000	104.864	80.006	19.994	103.115	20.101	-0.052	-0.003
45.500	104.840	80.003	19.994	103.082	20.099	0.065	0.000
46.000	104.856	80.006	19.995	103.071	20.100	0.002	-0.011
46.500	104.848	80.007	19.995	103.089	20.102	-0.116	-0.000
47.000	104.863	80.007	19.995	103.115	20.100	0.000	0.007
47.500	104.852	80.005	19.995	103.148	20.104	-0.284	0.005
48.000	104.881	80.006	19.995	103.185	20.103	-0.186	0.011
48.500	104.889	80.005	19.994	103.217	20.100	-0.007	0.028
49.000	104.900	80.008	19.994	103.238	20.101	-0.044	0.028
49.500	104.890	80.008	19.994	103.251	20.104	-0.262	0.010
50.000	104.912	80.005	19.994	103.254	20.101	-0.054	0.006
50.500	104.923	80.006	19.994	103.255	20.101	-0.085	0.023
51.000	104.949	80.005	19.995	103.261	20.106	-0.373	0.035
51.501	104.962	80.005	19.993	103.267	20.100	-0.007	0.038
52.001	105.013	80.007	19.994	103.273	20.103	-0.161	0.052
52.501	105.003	80.006	19.995	103.281	20.101	-0.079	0.053
53.001	105.077	80.005	19.994	103.295	20.103	-0.173	0.052
53.500	105.128	80.006	19.994	103.300	20.100	0.013	0.095
54.000	105.143	80.005	19.994	103.303	20.097	0.209	0.096
54.500	105.219	80.003	19.993	103.308	20.102	-0.113	0.078
55.000	105.300	80.004	19.994	103.308	20.100	0.002	0.124
55.500	105.361	80.004	19.994	103.302	20.102	-0.133	0.149
56.000	105.400	80.004	19.994	103.298	20.104	-0.227	0.121
56.500	105.436	80.006	19.994	103.297	20.101	-0.076	0.087
57.000	105.506	80.004	19.994	103.294	20.102	-0.124	0.090
57.500	105.555	80.005	19.995	103.293	20.100	-0.017	0.112
58.000	105.643	80.006	19.994	103.293	20.101	-0.070	0.128
58.501	105.637	80.006	19.994	103.294	20.101	-0.030	0.110
59.001	105.743	80.003	19.993	103.295	20.100	0.031	0.092
59.500	105.813	80.005	19.994	103.295	20.101	-0.066	0.138
60.000	105.880	80.005	19.995	103.297	20.104	-0.247	0.156
60.500	105.995	80.005	19.994	103.292	20.102	-0.107	0.159
61.000	106.058	80.004	19.994	103.286	20.099	0.074	0.180
61.500	106.142	80.006	19.994	103.283	20.101	-0.042	0.163
62.000	106.189	80.003	19.995	103.283	20.100	0.000	0.140
62.500	106.272	80.005	19.995	103.283	20.102	-0.111	0.131
63.000	106.365	80.004	19.995	103.287	20.103	-0.194	0.153
63.500	106.507	80.006	19.995	103.293	20.103	-0.162	0.205
64.000	106.536	80.005	19.995	103.288	20.099	0.059	0.203
64.500	106.633	80.006	19.994	103.280	20.104	-0.240	0.148
65.000	106.742	80.004	19.995	103.275	20.100	-0.022	0.166
65.500	106.838	80.005	19.995	103.274	20.100	-0.018	0.205
66.000	106.907	80.006	19.994	103.273	20.098	0.148	0.185
66.500	107.015	80.004	19.994	103.281	20.101	-0.061	0.171
67.000	107.156	80.003	19.995	103.289	20.102	-0.142	0.213
67.500	107.236	80.008	19.995	103.297	20.101	-0.035	0.235
68.000	107.328	80.005	19.994	103.299	20.099	0.044	0.197
68.500	107.433	80.006	19.995	103.300	20.100	0.006	0.185
69.000	107.529	80.007	19.994	103.300	20.102	-0.096	0.199
69.500	107.642	80.006	19.995	103.300	20.100	0.042	0.205
70.000	107.778	80.005	19.995	103.296	20.101	-0.046	0.229
70.500	107.905	80.005	19.995	103.297	20.101	-0.033	0.256
71.000	107.969	80.007	19.994	103.300	20.099	0.090	0.227
71.500	108.087	80.005	19.995	103.302	20.102	-0.107	0.187
72.000	108.200	80.006	19.995	103.303	20.101	-0.048	0.206
72.500	108.334	80.005	19.994	103.305	20.101	-0.087	0.239
73.000	108.460	80.004	19.995	103.303	20.102	-0.101	0.254
73.500	108.591	80.006	19.994	103.297	20.104	-0.247	0.258
74.000	108.702	80.007	19.994	103.288	20.107	-0.447	0.249
74.500	108.788	80.005	19.994	103.284	20.104	-0.236	0.220
75.001	108.920	80.006	19.995	103.283	20.106	-0.426	0.207
75.501	109.074	80.005	19.995	103.281	20.104	-0.231	0.252
76.001	109.212	80.005	19.994	103.285	20.107	-0.467	0.289
76.500	109.306	80.004	19.993	103.292	20.104	-0.260	0.262
77.000	109.433	80.003	19.994	103.293	20.106	-0.382	0.227
77.500	109.543	80.003	19.995	103.293	20.102	-0.142	0.230
78.000	109.671	80.005	19.995	103.295	20.106	-0.397	0.237
78.500	109.826	80.005	19.994	103.294	20.103	-0.168	0.260
79.000	109.944	80.005	19.994	103.293	20.100	0.009	0.278
79.501	110.054	80.007	19.994	103.294	20.104	-0.238	0.251
80.001	110.194	80.006	19.994	103.293	20.105	-0.306	0.239
80.500	110.353	80.005	19.993	103.293	20.103	-0.166	0.274
81.000	110.492	80.007	19.994	103.296	20.104	-0.293	0.299
81.501	110.615	80.004	19.993	103.297	20.102	-0.159	0.280
82.001	110.738	80.005	19.993	103.297	20.104	-0.249	0.254
82.500	110.905	80.006	19.993	103.294	20.104	-0.238	0.268
83.000	111.018	80.005	19.995	103.289	20.101	-0.076	0.285
83.500	111.176	80.004	19.994	103.286	20.103	-0.177	0.275
84.000	111.287	80.004	19.994	103.283	20.101	-0.057	0.270
84.500	111.445	80.004	19.994	103.280	20.099	0.068	0.269
85.001	111.598	80.005	19.993	103.283	20.105	-0.356	0.290
85.501	111.725	80.005	19.994	103.287	20.103	-0.181	0.295
86.000	111.887	80.003	19.994	103.285	20.104	-0.240	0.284
86.500	112.030	80.004	19.993	103.281	20.102	-0.107	0.297
87.000	112.168	80.003	19.994	103.285	20.103	-0.223	0.293
87.500	112.333	80.003	19.994	103.286	20.098	0.124	0.292
88.000	112.487	80.003	19.994	103.286	20.097	0.222	0.311
88.500	112.629	80.005	19.994	103.289	20.101	-0.055	0.308
89.000	112.803	80.006	19.995	103.293	20.103	-0.212	0.306
89.500	112.930	80.003	19.994	103.293	20.102	-0.124	0.309
90.000	113.051	80.004	19.994	103.294	20.100	0.020	0.274
90.500	113.216	80.005	19.993	103.294	20.101	-0.085	0.267
91.001	113.378	80.003	19.994	103.294	20.101	-0.066	0.307
91.501	113.517	80.004	19.995	103.296	20.102	-0.155	0.314
92.000	113.709	80.004	19.994	103.296	20.102	-0.155	0.316
92.500	113.830	80.005	19.994	103.296	20.101	-0.030	0.322
93.000	114.009	80.004	19.994	103.301	20.103	-0.170	0.306
93.500	114.137	80.003	19.996	103.307	20.103	-0.192	0.304
94.000	114.310	80.006	19.993	103.311	20.100	0.024	0.304
94.501	114.460	80.005	19.995	103.318	20.099	0.070	0.312
95.001	114.634	80.005	19.994	103.326	20.100	0.039	0.324
95.501	114.786	80.004	19.994	103.326	20.100	0.039	0.325
96.000	114.954	80.004	19.995	103.324	20.103	-0.222	0.322
96.500	115.112	80.004	19.994	103.327	20.100	0.004	0.323
97.000	115.241	80.003	19.995	103.327	20.099	0.079	0.307
97.501	115.427	80.005	19.994	103.326	20.101	-0.061	0.301
98.001	115.611	80.004	19.994	103.329	20.101	-0.054	0.343
98.501	115.768	80.004	19.994	103.332	20.099	0.107	0.355
99.000	115.922	80.006	19.994	103.327	20.100	0.006	0.326
99.500	116.055	80.005	19.994	103.325	20.102	-0.105	0.299
100.000	116.227	80.005	19.994	103.319	20.100	-0.002	0.296
100.500	116.419	80.003	19.995	103.312	20.101	-0.052	0.334
101.000	116.607	80.004	19.993	103.304	20.102	-0.138	0.372
101.501	116.732	80.005	19.995	103.301	20.102	-0.137	0.347
102.001	116.905	80.004	19.994	103.295	20.102	-0.126	0.306
102.500	117.096	80.005	19.995	103.295	20.103	-0.166	0.331
103.000	117.285	80.005	19.995	103.296	20.102	-0.107	0.371
103.500	117.428	80.006	19.994	103.297	20.099	0.096	0.356
104.000	117.641	80.005	19.994	103.296	20.098	0.138	0.345
104.500	117.827	80.005	19.994	103.297	20.099	0.103	0.378
105.000	117.980	80.005	19.995	103.297	20.100	-0.017	0.369
105.500	118.158	80.006	19.993	103.296	20.100	0.013	0.335
106.000	118.350	80.005	19.994	103.300	20.099	0.103	0.350
106.500	118.551	80.006	19.993	103.304	20.100	-0.024	0.381
107.000	118.722	80.004	19.994	103.309	20.104	-0.234	0.382
107.500	118.900	80.005	19.995	103.315	20.100	-0.004	0.360
108.000	119.078	80.005	19.993	103.322	20.099	0.044	0.353
108.500	119.248	80.005	19.994	103.324	20.102	-0.155	0.352
109.000	119.446	80.004	19.994	103.323	20.101	-0.089	0.358
109.500	119.629	80.005	19.995	103.324	20.103	-0.223	0.375
110.000	119.808	80.002	19.994	103.324	20.098	0.131	0.372
110.500	120.004	80.004	19.994	103.325	20.100	0.000	0.369
111.000	120.175	80.004	19.993	103.327	20.100	-0.017	0.371
111.500	120.365	80.005	19.994	103.330	20.101	-0.035	0.364
112.000	120.562	80.006	19.993	103.327	20.103	-0.188	0.374
112.501	120.749	80.004	19.993	103.322	20.101	-0.066	0.385
113.001	120.941	80.004	19.993	103.318	20.100	0.015	0.381
113.501	121.151	80.004	19.994	103.316	20.100	-0.013	0.390
114.000	121.312	80.005	19.993	103.317	20.097	0.183	0.387
114.500	121.512	80.003	19.994	103.320	20.098	0.129	0.367
115.000	121.703	80.003	19.994	103.324	20.098	0.151	0.376
115.500	121.911	80.004	19.995	103.328	20.094	0.434	0.395
116.001	122.107	80.003	19.994	103.328	20.098	0.124	0.401
116.501	122.324	80.003	19.994	103.328	20.100	0.017	0.408
117.000	122.515	80.004	19.993	103.329	20.098	0.146	0.410
117.500	122.694	80.003	19.993	103.330	20.102	-0.129	0.389
118.000	122.902	80.005	19.994	103.331	20.098	0.135	0.379
118.501	123.059	80.004	19.994	103.334	20.097	0.192	0.376
119.001	123.301	80.003	19.994	103.331	20.097	0.231	0.382
119.500	123.494	80.005	19.994	103.328	20.101	-0.078	0.417
120.000	123.662	80.004	19.993	103.324	20.099	0.050	0.398
120.500	123.919	80.005	19.993	103.321	20.098	0.137	0.393
121.001	124.119	80.004	19.994	103.321	20.098	0.133	0.441
121.501	124.301	80.004	19.992	103.325	20.100	0.020	0.419
122.000	124.503	80.004	19.994	103.326	20.097	0.187	0.383
122.500	124.746	80.005	19.993	103.331	20.098	0.124	0.415
123.001	124.956	80.003	19.994	103.333	20.100	-0.013	0.449
123.501	125.163	80.005	19.994	103.339	20.099	0.046	0.435
124.000	125.355	80.004	19.994	103.340	20.099	0.065	0.408
124.500	125.552	80.002	19.994	103.340	20.102	-0.133	0.394
125.000	125.773	80.003	19.995	103.341	20.101	-0.031	0.403
125.500	125.990	80.005	19.994	103.341	20.099	0.100	0.428
126.000	126.206	80.004	19.995	103.337	20.100	0.028	0.436
126.500	126.419	80.004	19.993	103.336	20.096	0.273	0.431
127.000	126.573	80.005	19.995	103.337	20.098	0.138	0.397
127.500	126.831	80.004	19.994	103.336	20.099	0.109	0.390
128.000	127.054	80.005	19.993	103.335	20.098	0.114	0.447
128.500	127.225	80.006	19.994	103.334	20.103	-0.168	0.438
129.000	127.449	80.005	19.994	103.334	20.101	-0.083	0.394
129.500	127.660	80.006	19.994	103.334	20.104	-0.253	0.415
130.000	127.874	80.006	19.993	103.335	20.098	0.131	0.430
130.500	128.103	80.006	19.994	103.336	20.100	0.015	0.434
131.000	128.333	80.005	19.993	103.337	20.103	-0.175	0.451
131.500	128.559	80.003	19.994	103.343	20.101	-0.055	0.457
132.000	128.749	80.006	19.993	103.349	20.105	-0.295	0.436
132.500	129.021	80.005	19.994	103.349	20.104	-0.244	0.439
133.000	129.233	80.006	19.994	103.349	20.102	-0.100	0.472
133.500	129.438	80.006	19.995	103.347	20.101	-0.033	0.451
134.000	129.666	80.003	19.994	103.341	20.103	-0.222	0.425
134.500	129.875	80.007	19.994	103.334	20.102	-0.159	0.435
135.000	130.112	80.004	19.995	103.333	20.104	-0.231	0.442
135.501	130.335	80.004	19.995	103.333	20.100	0.007	0.453
136.000	130.538	80.004	19.994	103.333	20.102	-0.094	0.443
136.500	130.755	80.004	19.995	103.334	20.099	0.094	0.423
137.000	131.000	80.005	19.994	103.335	20.104	-0.253	0.441
137.500	131.206	80.003	19.995	103.338	20.102	-0.140	0.456
138.000	131.439	80.003	19.994	103.345	20.103	-0.199	0.445
138.500	131.699	80.003	19.996	103.353	20.102	-0.155	0.466
139.000	131.911	80.004	19.994	103.356	20.102	-0.144	0.483
139.500	132.128	80.004	19.994	103.357	20.102	-0.094	0.450
140.000	132.351	80.005	19.994	103.355	20.097	0.183	0.435
140.500	132.565	80.004	19.995	103.351	20.101	-0.046	0.439
141.000	132.803	80.005	19.995	103.348	20.102	-0.105	0.445
141.500	133.034	80.004	19.994	103.349	20.105	-0.316	0.460
142.000	133.302	80.006	19.994	103.351	20.101	-0.033	0.484
142.500	133.545	80.004	19.994	103.352	20.099	0.052	0.505
143.000	133.806	80.006	19.994	103.356	20.099	0.046	0.508
143.501	133.995	80.006	19.994	103.360	20.102	-0.144	0.477
144.001	134.237	80.004	19.995	103.363	20.104	-0.255	0.440
144.500	134.479	80.005	19.993	103.363	20.102	-0.120	0.457
145.000	134.694	80.006	19.995	103.361	20.102	-0.148	0.471
145.500	134.974	80.004	19.994	103.354	20.100	-0.024	0.476
146.000	135.188	80.005	19.994	103.346	20.103	-0.225	0.494
146.500	135.442	80.005	19.994	103.338	20.103	-0.188	0.481
147.000	135.660	80.005	19.994	103.331	20.101	-0.083	0.470
147.500	135.874	80.006	19.994	103.327	20.101	-0.035	0.452
148.000	136.169	80.006	19.994	103.326	20.104	-0.238	0.471
148.500	136.389	80.005	19.993	103.324	20.100	-0.011	0.512
149.000	136.622	80.006	19.994	103.323	20.100	0.033	0.484
149.500	136.857	80.006	19.994	103.326	20.097	0.186	0.460
150.000	137.117	80.004	19.993	103.330	20.098	0.116	0.481
150.500	137.370	80.006	19.994	103.336	20.100	0.033	0.504
151.000	137.603	80.008	19.995	103.340	20.101	-0.076	0.500
151.500	137.854	80.008	19.995	103.341	20.102	-0.120	0.485
152.000	138.074	80.006	19.994	103.341	20.102	-0.113	0.477
152.500	138.326	80.007	19.994	103.340	20.098	0.111	0.471
153.000	138.577	80.007	19.994	103.334	20.101	-0.041	0.487
153.500	138.803	80.007	19.994	103.332	20.100	0.020	0.490
154.000	139.038	80.006	19.993	103.331	20.101	-0.030	0.469
154.500	139.306	80.006	19.995	103.325	20.102	-0.111	0.482
155.000	139.545	80.008	19.993	103.323	20.100	0.004	0.505
155.500	139.821	80.007	19.994	103.321	20.102	-0.137	0.511
156.000	140.051	80.008	19.994	103.312	20.103	-0.166	0.510
156.500	140.291	80.007	19.994	103.305	20.102	-0.135	0.488
157.000	140.566	80.003	19.994	103.304	20.102	-0.120	0.493
157.500	140.785	80.007	19.995	103.300	20.103	-0.175	0.505
158.000	141.044	80.007	19.994	103.300	20.104	-0.271	0.486
158.500	141.293	80.009	19.995	103.306	20.102	-0.135	0.493
159.000	141.515	80.006	19.994	103.309	20.104	-0.234	0.489
159.500	141.764	80.007	19.995	103.309	20.105	-0.338	0.471
160.000	142.015	80.007	19.995	103.306	20.102	-0.113	0.486
160.500	142.276	80.006	19.995	103.302	20.106	-0.369	0.506
161.000	142.520	80.007	19.994	103.297	20.102	-0.157	0.508
161.500	142.800	80.007	19.994	103.299	20.105	-0.343	0.515
162.000	142.995	80.006	19.995	103.304	20.104	-0.233	0.500
162.500	143.300	80.007	19.995	103.311	20.103	-0.199	0.487
163.000	143.539	80.004	19.995	103.317	20.104	-0.253	0.522
163.500	143.758	80.005	19.996	103.322	20.100	-0.017	0.501
164.000	143.994	80.005	19.995	103.323	20.105	-0.301	0.456
164.500	144.264	80.006	19.995	103.320	20.103	-0.203	0.480
165.000	144.542	80.006	19.994	103.315	20.104	-0.273	0.527
165.500	144.773	80.004	19.995	103.310	20.103	-0.194	0.529
166.000	144.996	80.003	19.995	103.308	20.105	-0.310	0.481
166.500	145.257	80.004	19.994	103.305	20.104	-0.264	0.469
167.000	145.484	80.005	19.995	103.309	20.102	-0.096	0.486
167.500	145.759	80.003	19.995	103.316	20.101	-0.046	0.495
168.000	146.017	80.003	19.994	103.318	20.101	-0.037	0.518
168.500	146.216	80.004	19.995	103.322	20.100	0.011	0.495
169.000	146.479	80.005	19.995	103.327	20.102	-0.131	0.460
169.500	146.716	80.003	19.995	103.328	20.102	-0.133	0.481
170.000	147.018	80.003	19.995	103.327	20.097	0.218	0.519
170.500	147.240	80.004	19.995	103.324	20.100	0.035	0.532
171.000	147.487	80.003	19.995	103.320	20.104	-0.266	0.497
171.500	147.723	80.004	19.995	103.316	20.102	-0.129	0.475
172.000	148.016	80.005	19.995	103.311	20.101	-0.079	0.506
172.500	148.215	80.005	19.994	103.305	20.102	-0.122	0.511
173.000	148.472	80.006	19.994	103.305	20.099	0.057	0.475
173.500	148.728	80.005	19.994	103.302	20.105	-0.314	0.484
174.000	148.978	80.004	19.995	103.298	20.101	-0.059	0.509
174.500	149.239	80.005	19.994	103.294	20.101	-0.061	0.509
175.000	149.466	80.005	19.994	103.294	20.102	-0.092	0.500
175.500	149.722	80.004	19.993	103.294	20.103	-0.207	0.485
176.000	149.996	80.005	19.993	103.292	20.098	0.120	0.506
176.500	150.233	80.005	19.993	103.290	20.100	0.011	0.521
177.000	150.475	80.005	19.994	103.283	20.101	-0.046	0.496
177.500	150.723	80.004	19.993	103.282	20.100	0.039	0.485
178.000	150.888	80.004	19.994	103.282	20.102	-0.102	0.452
178.500	151.203	80.005	19.994	103.285	20.101	-0.072	0.446
179.000	151.422	80.005	19.994	103.290	20.098	0.111	0.507
179.500	151.666	80.005	19.995	103.298	20.098	0.137	0.498
180.000	151.919	80.005	19.993	103.300	20.101	-0.026	0.480
180.500	152.128	80.005	19.994	103.301	20.098	0.118	0.479
181.000	152.385	80.006	19.993	103.305	20.102	-0.113	0.464
181.500	152.625	80.006	19.994	103.310	20.104	-0.251	0.482
182.001	152.879	80.005	19.994	103.317	20.100	-0.020	0.496
182.500	153.101	80.005	19.993	103.324	20.104	-0.245	0.485
183.000	153.383	80.004	19.994	103.330	20.101	-0.031	0.490
183.500	153.619	80.004	19.993	103.332	20.100	0.037	0.511
184.000	153.801	80.004	19.995	103.331	20.104	-0.271	0.468
184.500	154.027	80.005	19.993	103.329	20.101	-0.046	0.413
185.000	154.329	80.005	19.994	103.323	20.098	0.122	0.468
185.500	154.559	80.004	19.994	103.318	20.102	-0.107	0.530
186.000	154.801	80.005	19.994	103.311	20.103	-0.221	0.502
186.500	155.036	80.003	19.994	103.304	20.103	-0.172	0.475
187.000	155.239	80.005	19.993	103.298	20.103	-0.225	0.458
187.500	155.492	80.004	19.994	103.294	20.104	-0.284	0.447
188.000	155.743	80.004	19.993	103.292	20.105	-0.315	0.480
188.500	155.986	80.006	19.994	103.292	20.103	-0.221	0.499
189.000	156.203	80.005	19.995	103.293	20.104	-0.273	0.477
189.500	156.438	80.006	19.994	103.294	20.101	-0.059	0.456
190.000	156.678	80.005	19.994	103.293	20.102	-0.127	0.463
190.500	156.987	80.006	19.994	103.286	20.105	-0.317	0.512
191.000	157.190	80.005	19.993	103.285	20.104	-0.249	0.531
191.501	157.452	80.004	19.993	103.285	20.102	-0.148	0.489
192.001	157.710	80.006	19.994	103.282	20.100	0.004	0.493
192.501	157.933	80.004	19.994	103.281	20.101	-0.030	0.501
193.000	158.139	80.005	19.994	103.284	20.104	-0.271	0.455
193.500	158.393	80.003	19.994	103.284	20.102	-0.116	0.444
194.000	158.666	80.004	19.995	103.285	20.102	-0.111	0.493
194.500	158.882	80.005	19.994	103.288	20.103	-0.216	0.508
195.000	159.128	80.004	19.994	103.290	20.097	0.188	0.476
195.500	159.393	80.003	19.994	103.289	20.102	-0.116	0.486
196.000	159.612	80.004	19.994	103.286	20.102	-0.105	0.497
196.500	159.904	80.004	19.994	103.284	20.101	-0.039	0.498
197.000	160.101	80.003	19.994	103.276	20.103	-0.216	0.500
197.500	160.342	80.004	19.994	103.270	20.102	-0.094	0.464
198.000	160.585	80.004	19.994	103.268	20.100	0.017	0.461
198.500	160.820	80.002	19.993	103.263	20.097	0.207	0.481
199.000	161.052	80.004	19.993	103.257	20.102	-0.146	0.472
199.500	161.290	80.002	19.994	103.257	20.098	0.129	0.468
200.000	161.554	80.003	19.994	103.259	20.097	0.186	0.486
200.500	161.783	80.004	19.994	103.266	20.100	0.018	0.497
201.000	162.039	80.003	19.994	103.274	20.099	0.074	0.489
201.500	162.277	80.004	19.993	103.282	20.098	0.149	0.490
202.000	162.516	80.003	19.994	103.291	20.098	0.111	0.486
202.500	162.776	80.004	19.994	103.302	20.101	-0.081	0.488
203.000	162.979	80.004	19.994	103.312	20.101	-0.050	0.481
203.500	163.224	80.004	19.994	103.320	20.100	-0.024	0.456
204.000	163.445	80.004	19.994	103.328	20.100	-0.009	0.457
204.500	163.727	80.003	19.994	103.334	20.101	-0.054	0.485
205.000	163.951	80.004	19.993	103.334	20.103	-0.177	0.504
205.500	164.247	80.005	19.993	103.326	20.103	-0.210	0.513
206.000	164.457	80.005	19.994	103.317	20.099	0.076	0.513
206.500	164.728	80.005	19.994	103.310	20.102	-0.125	0.494
207.000	164.961	80.006	19.994	103.306	20.103	-0.179	0.492
207.500	165.179	80.005	19.993	103.310	20.104	-0.245	0.477
208.000	165.447	80.006	19.994	103.320	20.103	-0.161	0.469
208.500	165.689	80.006	19.993	103.331	20.102	-0.107	0.498
209.000	165.946	80.005	19.994	103.343	20.101	-0.076	0.505
209.500	166.200	80.006	19.994	103.352	20.101	-0.078	0.505
210.000	166.399	80.005	19.993	103.347	20.104	-0.255	0.482
210.500	166.641	80.005	19.994	103.336	20.105	-0.299	0.447
211.000	166.929	80.005	19.994	103.325	20.102	-0.100	0.486
211.500	167.147	80.006	19.993	103.312	20.104	-0.279	0.518
212.000	167.379	80.008	19.994	103.298	20.099	0.070	0.478
212.500	167.615	80.009	19.994	103.288	20.100	0.009	0.459
213.000	167.853	80.006	19.994	103.288	20.102	-0.148	0.471
213.500	168.119	80.008	19.993	103.287	20.101	-0.085	0.489
214.000	168.374	80.008	19.993	103.286	20.100	-0.020	0.512
214.501	168.605	80.006	19.994	103.279	20.101	-0.035	0.503
215.000	168.850	80.006	19.994	103.277	20.101	-0.052	0.481
215.500	169.102	80.007	19.994	103.270	20.103	-0.172	0.486
216.000	169.361	80.007	19.992	103.265	20.102	-0.124	0.504
216.500	169.562	80.008	19.995	103.259	20.103	-0.173	0.486
217.000	169.836	80.006	19.994	103.260	20.101	-0.072	0.468
217.500	170.095	80.008	19.994	103.261	20.102	-0.148	0.504
218.000	170.294	80.006	19.994	103.264	20.099	0.076	0.496
218.500	170.594	80.006	19.994	103.265	20.100	0.037	0.478
219.000	170.801	80.007	19.994	103.269	20.100	0.028	0.503
219.500	171.080	80.007	19.995	103.271	20.102	-0.114	0.496
220.000	171.305	80.006	19.994	103.276	20.104	-0.286	0.495
220.500	171.553	80.006	19.994	103.280	20.104	-0.279	0.489
221.000	171.796	80.006	19.994	103.283	20.101	-0.035	0.482
221.500	172.034	80.006	19.995	103.286	20.099	0.057	0.486
222.000	172.294	80.005	19.994	103.292	20.099	0.087	0.489
222.500	172.528	80.005	19.994	103.293	20.100	0.031	0.495
223.000	172.784	80.006	19.994	103.290	20.101	-0.046	0.492
223.500	173.023	80.007	19.995	103.284	20.103	-0.172	0.493
224.000	173.267	80.006	19.994	103.281	20.099	0.048	0.489
224.500	173.507	80.006	19.994	103.273	20.100	0.028	0.483
225.000	173.724	80.007	19.994	103.266	20.101	-0.065	0.471
225.500	173.949	80.006	19.995	103.265	20.103	-0.221	0.450
226.000	174.204	80.006	19.994	103.270	20.103	-0.208	0.461
226.500	174.457	80.005	19.995	103.273	20.103	-0.208	0.494
227.000	174.735	80.006	19.995	103.279	20.100	-0.004	0.519
227.500	174.920	80.005	19.995	103.285	20.100	-0.018	0.497
228.000	175.202	80.005	19.995	103.284	20.101	-0.046	0.465
228.500	175.409	80.006	19.995	103.283	20.102	-0.129	0.478
229.001	175.655	80.006	19.995	103.281	20.103	-0.214	0.471
229.501	175.913	80.006	19.995	103.277	20.102	-0.111	0.478
230.000	176.137	80.006	19.995	103.276	20.102	-0.159	0.493
230.500	176.405	80.004	19.995	103.276	20.105	-0.341	0.488
231.000	176.614	80.007	19.995	103.272	20.100	0.035	0.485
231.500	176.837	80.007	19.995	103.268	20.101	-0.050	0.454
232.000	177.102	80.007	19.995	103.270	20.104	-0.233	0.460
232.500	177.331	80.007	19.995	103.267	20.098	0.116	0.491
233.000	177.594	80.006	19.994	103.268	20.101	-0.048	0.493
233.500	177.851	80.007	19.995	103.268	20.100	0.004	0.506
234.000	178.092	80.007	19.994	103.269	20.097	0.242	0.509
234.500	178.309	80.007	19.995	103.268	20.099	0.044	0.477
235.001	178.549	80.005	19.994	103.265	20.097	0.190	0.457
235.500	178.792	80.005	19.994	103.262	20.099	0.055	0.471
236.000	179.017	80.007	19.995	103.260	20.097	0.212	0.476
236.501	179.261	80.006	19.994	103.257	20.098	0.159	0.468
237.001	179.484	80.008	19.994	103.254	20.098	0.127	0.468
237.500	179.742	80.007	19.994	103.253	20.093	0.476	0.474
238.000	179.998	80.008	19.994	103.254	20.095	0.329	0.497
238.500	180.233	80.007	19.994	103.258	20.095	0.360	0.502
239.000	180.501	80.007	19.994	103.266	20.095	0.319	0.497
239.500	180.694	80.008	19.994	103.275	20.096	0.268	0.482
240.000	180.981	80.008	19.995	103.290	20.096	0.308	0.471
240.500	181.207	80.006	19.993	103.305	20.096	0.310	0.497
241.000	181.436	80.007	19.994	103.313	20.097	0.236	0.484
241.500	181.672	80.007	19.994	103.313	20.096	0.269	0.460
242.000	181.891	80.005	19.994	103.312	20.096	0.266	0.460
242.500	182.131	80.009	19.994	103.301	20.095	0.378	0.457
243.000	182.397	80.006	19.993	103.287	20.099	0.063	0.482
243.500	182.605	80.006	19.994	103.275	20.099	0.066	0.490
244.000	182.851	80.006	19.994	103.268	20.096	0.273	0.464
244.500	183.108	80.006	19.994	103.260	20.095	0.336	0.478
245.000	183.378	80.005	19.994	103.257	20.096	0.253	0.515
245.500	183.566	80.005	19.994	103.263	20.094	0.426	0.492
246.000	183.821	80.005	19.995	103.271	20.094	0.421	0.451
246.500	184.057	80.005	19.994	103.279	20.095	0.341	0.467
247.000	184.276	80.005	19.995	103.287	20.095	0.347	0.473
247.500	184.535	80.004	19.994	103.294	20.094	0.404	0.466
248.000	184.789	80.005	19.995	103.295	20.096	0.275	0.495
248.500	185.009	80.004	19.994	103.295	20.093	0.458	0.493
249.000	185.277	80.004	19.995	103.295	20.094	0.397	0.481
249.500	185.547	80.004	19.995	103.297	20.096	0.268	0.513
250.000	185.761	80.003	19.994	103.298	20.096	0.251	0.511
250.500	186.019	80.003	19.996	103.299	20.093	0.474	0.478
251.000	186.265	80.004	19.995	103.299	20.095	0.373	0.488
251.500	186.462	80.004	19.995	103.297	20.095	0.321	0.474
252.000	186.747	80.004	19.994	103.289	20.092	0.531	0.463
252.500	186.993	80.004	19.995	103.285	20.095	0.360	0.506
253.000	187.260	80.003	19.996	103.285	20.094	0.415	0.522
253.500	187.489	80.002	19.994	103.284	20.095	0.328	0.505
254.000	187.727	80.003	19.995	103.284	20.095	0.341	0.482
254.500	187.996	80.003	19.996	103.286	20.093	0.491	0.487
255.000	188.205	80.001	19.995	103.289	20.093	0.506	0.492
255.500	188.486	80.003	19.995	103.288	20.091	0.616	0.484
256.000	188.723	80.002	19.995	103.288	20.091	0.633	0.504
256.500	188.976	80.003	19.995	103.289	20.092	0.568	0.505
257.000	189.233	80.002	19.995	103.292	20.091	0.594	0.500
257.500	189.460	80.003	19.996	103.293	20.091	0.601	0.497
258.001	189.726	80.004	19.995	103.294	20.090	0.681	0.489
258.500	189.977	80.003	19.995	103.294	20.092	0.561	0.505
259.000	190.243	80.003	19.996	103.291	20.089	0.747	0.517
259.500	190.470	80.004	19.995	103.289	20.088	0.819	0.505
260.000	190.691	80.005	19.996	103.287	20.089	0.736	0.470
260.500	190.939	80.004	19.996	103.287	20.087	0.919	0.459
261.000	191.189	80.003	19.995	103.287	20.086	0.928	0.483
261.500	191.455	80.004	19.995	103.290	20.085	1.011	0.507
262.000	191.725	80.003	19.996	103.291	20.086	0.930	0.526
262.500	191.914	80.003	19.995	103.287	20.084	1.080	0.498
263.001	192.158	80.003	19.995	103.283	20.087	0.890	0.446
263.500	192.436	80.004	19.996	103.279	20.082	1.212	0.477
264.000	192.669	80.003	19.995	103.272	20.083	1.133	0.516
264.500	192.916	80.004	19.995	103.267	20.087	0.899	0.496
265.000	193.171	80.003	19.995	103.264	20.086	0.934	0.491
265.500	193.447	80.004	19.995	103.260	20.085	1.052	0.517
266.000	193.677	80.005	19.994	103.255	20.085	1.022	0.518
266.500	193.918	80.004	19.995	103.255	20.086	0.956	0.488
267.000	194.156	80.003	19.994	103.254	20.080	1.336	0.475
267.501	194.418	80.004	19.994	103.255	20.082	1.253	0.490
268.001	194.635	80.005	19.994	103.256	20.084	1.074	0.489
268.500	194.904	80.004	19.995	103.258	20.083	1.151	0.483
269.000	195.098	80.004	19.995	103.258	20.082	1.225	0.475
269.500	195.374	80.004	19.994	103.258	20.079	1.408	0.467
270.000	195.644	80.004	19.993	103.259	20.080	1.354	0.508
270.500	195.875	80.003	19.994	103.259	20.077	1.546	0.523
271.000	196.121	80.005	19.995	103.264	20.077	1.590	0.489
271.500	196.349	80.004	19.995	103.268	20.077	1.529	0.476
272.000	196.614	80.007	19.995	103.274	20.078	1.518	0.484
272.500	196.869	80.005	19.995	103.279	20.077	1.581	0.506
273.000	197.065	80.004	19.995	103.284	20.073	1.814	0.485
273.500	197.347	80.004	19.994	103.288	20.077	1.583	0.465
274.000	197.588	80.005	19.995	103.286	20.076	1.616	0.500
274.500	197.856	80.003	19.993	103.280	20.074	1.753	0.516
275.000	198.086	80.004	19.993	103.275	20.067	2.242	0.504
275.500	198.324	80.004	19.994	103.269	20.068	2.199	0.483
276.000	198.612	80.004	19.994	103.262	20.067	2.247	0.497
276.500	198.817	80.004	19.993	103.260	20.068	2.164	0.509
277.000	199.103	80.005	19.993	103.260	20.067	2.201	0.492
277.500	199.329	80.003	19.994	103.259	20.065	2.395	0.501
278.000	199.590	80.005	19.994	103.259	20.064	2.465	0.499
278.500	199.840	80.004	19.995	103.260	20.064	2.450	0.499
279.000	200.108	80.004	19.994	103.259	20.066	2.306	0.515
279.500	200.328	80.005	19.995	103.259	20.065	2.393	0.503
280.000	200.596	80.004	19.994	103.257	20.066	2.275	0.488
280.500	200.835	80.004	19.994	103.256	20.062	2.548	0.497
281.000	201.115	80.002	19.993	103.255	20.063	2.529	0.513
281.500	201.345	80.005	19.995	103.255	20.059	2.745	0.514
282.000	201.617	80.003	19.995	103.255	20.061	2.633	0.506
282.500	201.869	80.004	19.994	103.255	20.058	2.814	0.513
283.000	202.136	80.004	19.995	103.255	20.056	2.956	0.522
283.500	202.373	80.004	19.995	103.255	20.055	3.024	0.512
284.000	202.636	80.004	19.994	103.255	20.056	2.976	0.502
284.500	202.855	80.003	19.994	103.256	20.051	3.286	0.491
285.000	203.142	80.004	19.995	103.256	20.052	3.214	0.494
285.500	203.375	80.004	19.995	103.257	20.047	3.565	0.513
286.000	203.643	80.005	19.994	103.257	20.049	3.417	0.511
286.500	203.890	80.004	19.995	103.260	20.048	3.498	0.508
287.000	204.141	80.004	19.994	103.260	20.046	3.638	0.506
287.500	204.397	80.004	19.995	103.259	20.047	3.609	0.503
288.000	204.663	80.004	19.995	103.259	20.046	3.638	0.514
288.500	204.865	80.005	19.995	103.259	20.043	3.819	0.495
289.000	205.132	80.005	19.994	103.255	20.043	3.858	0.469
289.500	205.364	80.006	19.994	103.254	20.045	3.695	0.484
290.000	205.631	80.006	19.994	103.253	20.041	3.991	0.499
290.500	205.894	80.005	19.994	103.253	20.041	3.991	0.514
291.000	206.130	80.005	19.994	103.253	20.035	4.389	0.515
291.500	206.406	80.006	19.994	103.254	20.036	4.315	0.506
292.000	206.628	80.006	19.994	103.254	20.035	4.415	0.505
292.500	206.907	80.005	19.995	103.262	20.038	4.208	0.499
293.001	207.210	80.006	19.994	103.266	20.036	4.298	0.542
293.500	207.406	80.006	19.995	103.267	20.036	4.302	0.541
294.000	207.651	80.007	19.995	103.268	20.034	4.464	0.470
294.500	207.949	80.007	19.994	103.269	20.033	4.531	0.492
295.000	208.206	80.006	19.993	103.265	20.030	4.737	0.549
295.500	208.492	80.006	19.993	103.262	20.032	4.588	0.549
296.000	208.701	80.006	19.993	103.262	20.027	4.929	0.519
296.500	208.955	80.005	19.994	103.260	20.027	4.931	0.479
297.000	209.217	80.007	19.994	103.262	20.026	5.010	0.490
297.500	209.467	80.005	19.994	103.259	20.027	4.914	0.515
298.000	209.708	80.008	19.994	103.257	20.021	5.322	0.502
298.500	209.979	80.006	19.993	103.256	20.027	4.924	0.501
299.000	210.198	80.007	19.993	103.256	20.025	5.062	0.501
299.500	210.487	80.007	19.994	103.256	20.020	5.411	0.499
300.000	210.721	80.006	19.994	103.254	20.019	5.481	0.516
300.500	211.024	80.006	19.993	103.255	20.018	5.545	0.530
301.000	211.249	80.005	19.994	103.256	20.018	5.568	0.532
301.500	211.532	80.006	19.994	103.255	20.017	5.595	0.518
302.000	211.755	80.006	19.994	103.253	20.013	5.853	0.507
302.500	212.016	80.006	19.993	103.252	20.013	5.852	0.495
303.000	212.285	80.007	19.994	103.247	20.014	5.794	0.507
303.500	212.534	80.006	19.994	103.241	20.014	5.783	0.524
304.000	212.788	80.006	19.994	103.237	20.010	6.098	0.511
304.500	213.045	80.005	19.993	103.237	20.009	6.124	0.507
305.000	213.268	80.005	19.993	103.238	20.008	6.207	0.495
305.500	213.534	80.005	19.994	103.243	20.009	6.170	0.485
306.000	213.835	80.005	19.993	103.249	20.006	6.368	0.528
306.500	214.093	80.004	19.994	103.248	20.006	6.344	0.563
307.000	214.336	80.005	19.993	103.243	20.008	6.226	0.530
307.500	214.566	80.005	19.993	103.241	20.009	6.154	0.487
308.000	214.845	80.006	19.993	103.239	20.004	6.454	0.491
308.500	215.079	80.005	19.994	103.238	20.004	6.482	0.511
309.000	215.285	80.005	19.994	103.240	20.003	6.523	0.476
309.500	215.577	80.005	19.994	103.244	20.002	6.604	0.469
310.000	215.851	80.005	19.993	103.245	20.001	6.690	0.532
310.500	216.099	80.006	19.994	103.244	20.000	6.743	0.543
311.000	216.355	80.006	19.994	103.246	19.997	6.951	0.513
311.500	216.613	80.006	19.994	103.249	19.997	6.940	0.510
312.000	216.861	80.006	19.994	103.251	19.996	7.030	0.511
312.500	217.116	80.006	19.994	103.250	19.993	7.213	0.505
313.000	217.377	80.005	19.994	103.248	19.992	7.257	0.509
313.500	217.647	80.004	19.994	103.246	19.994	7.148	0.523
314.000	217.865	80.006	19.993	103.243	19.992	7.318	0.509
314.500	218.132	80.006	19.992	103.239	19.992	7.272	0.486
315.000	218.389	80.006	19.994	103.235	19.994	7.165	0.505
315.500	218.624	80.004	19.994	103.235	19.994	7.180	0.508
316.000	218.904	80.006	19.994	103.237	19.991	7.340	0.504
316.500	219.139	80.005	19.994	103.239	19.991	7.377	0.515
317.001	219.378	80.005	19.994	103.238	19.988	7.563	0.494
317.501	219.631	80.006	19.993	103.239	19.986	7.689	0.483
318.000	219.900	80.006	19.995	103.241	19.987	7.611	0.507
318.500	220.122	80.006	19.994	103.241	19.988	7.548	0.507
319.000	220.404	80.005	19.993	103.239	19.984	7.850	0.497
319.500	220.661	80.008	19.994	103.241	19.985	7.743	0.521
320.000	220.900	80.008	19.996	103.240	19.983	7.872	0.518
320.500	221.178	80.006	19.994	103.240	19.986	7.706	0.507
321.000	221.448	80.007	19.994	103.234	19.984	7.841	0.533
321.500	221.664	80.006	19.993	103.229	19.981	8.018	0.517
322.000	221.927	80.007	19.995	103.224	19.984	7.828	0.483
322.501	222.193	80.007	19.994	103.222	19.983	7.857	0.504
323.000	222.418	80.006	19.994	103.216	19.983	7.876	0.510
323.500	222.676	80.007	19.994	103.216	19.979	8.149	0.487
324.000	222.920	80.006	19.994	103.213	19.981	8.017	0.493
324.500	223.173	80.007	19.994	103.213	19.982	7.976	0.500
325.000	223.420	80.007	19.994	103.215	19.978	8.247	0.498
325.500	223.670	80.005	19.994	103.216	19.978	8.198	0.499
326.000	223.889	80.005	19.994	103.215	19.980	8.111	0.483
326.500	224.179	80.006	19.994	103.217	19.972	8.604	0.489
327.000	224.366	80.007	19.994	103.217	19.975	8.432	0.493
327.501	224.683	80.003	19.994	103.216	19.978	8.211	0.491
328.000	224.915	80.004	19.994	103.216	19.974	8.526	0.526
328.500	225.162	80.004	19.994	103.216	19.973	8.541	0.514
329.000	225.399	80.005	19.994	103.216	19.972	8.659	0.482
329.500	225.674	80.004	19.994	103.213	19.974	8.515	0.498
330.000	225.899	80.002	19.994	103.209	19.975	8.408	0.506
330.500	226.140	80.006	19.994	103.207	19.976	8.397	0.483
331.000	226.364	80.004	19.994	103.207	19.975	8.448	0.465
331.500	226.642	80.004	19.995	103.205	19.974	8.478	0.484
332.000	226.878	80.005	19.994	103.208	19.974	8.472	0.508
332.500	227.166	80.005	19.994	103.210	19.975	8.434	0.519
333.000	227.359	80.004	19.995	103.206	19.972	8.664	0.503
333.500	227.644	80.003	19.995	103.206	19.970	8.765	0.479
334.000	227.862	80.004	19.995	103.209	19.970	8.753	0.490
334.500	228.177	80.002	19.994	103.210	19.972	8.611	0.518
335.000	228.404	80.003	19.994	103.213	19.973	8.564	0.538
335.500	228.667	80.002	19.994	103.217	19.970	8.786	0.516
336.000	228.922	80.003	19.994	103.217	19.968	8.931	0.504
336.500	229.143	80.004	19.995	103.218	19.971	8.681	0.497
337.000	229.426	80.003	19.994	103.219	19.968	8.888	0.490
337.500	229.668	80.004	19.994	103.219	19.967	8.956	0.514
338.000	229.890	80.004	19.995	103.221	19.970	8.786	0.495
338.500	230.162	80.003	19.995	103.222	19.969	8.805	0.479
339.000	230.420	80.004	19.994	103.221	19.970	8.800	0.512
339.500	230.640	80.004	19.995	103.220	19.969	8.824	0.504
340.000	230.888	80.005	19.995	103.220	19.967	8.955	0.473
340.500	231.137	80.004	19.994	103.219	19.966	9.016	0.483
341.000	231.409	80.004	19.995	103.219	19.970	8.746	0.509
341.500	231.650	80.003	19.995	103.218	19.969	8.826	0.517
342.000	231.905	80.003	19.995	103.217	19.965	9.099	0.505
342.500	232.145	80.003	19.995	103.217	19.965	9.113	0.495
343.000	232.426	80.003	19.994	103.216	19.967	8.997	0.508
343.500	232.701	80.004	19.995	103.216	19.965	9.115	0.538
344.000	232.901	80.002	19.995	103.216	19.964	9.151	0.515
344.500	233.138	80.004	19.996	103.215	19.963	9.235	0.456
