Repository: ulfsri/fsri_materials_database

# Materials and Products Database

## 01_Data

Raw data generated from each apparatus are included here in plain-text format. The data is organized first by material, next by the short name of test apparatus used, and where applicable additional filtering by test settings.

### material.json

Each material directory contains a json file of the same name as the material. This file links the data stored in the repository as well as data and graphs produced by the accompanying scripts (__02_Scripts__) to the respective landing page for the material on the front-end website.

File: 01_Data/Wool_Rug/MCC/Wool_Rug_MCC_30K_min_211116_R4.txt (part 1 of 4)
Sample ID:	C:\MCC\MCC Cal\Test\Wool_Rug\Wool_Rug_MCC_30K_min_211116_R4.txt
Sample Weight (mg):	4.85
Heating Rate (C/s):	0.5
Combustor Temp (C):	900
N2 Flow Rate (cc/min):	80
O2 Flow Rate (cc/min):	20
Calibration File:	C:\MCC\MCC Cal\Coeff1 JN10440_30_210304.txt.txt
T Correction Coefficients:	0	1.024463	0
Time Shift (s):	14
*
Time (s)	Temperature (C)	N2 flow rate (cc/min)	O2 flow rate (cc/min)	Flow Rate (cc/min)	Oxygen (%)	HRR (W/g)	Heating rate (C/s)
0.000	110.566	80.006	19.998	103.091	20.002	0.007	0.006
0.500	110.568	80.007	19.996	103.094	20.002	-0.029	0.004
1.000	110.583	80.007	19.997	103.096	20.001	0.040	0.010
1.500	110.552	80.007	19.996	103.096	20.000	0.119	0.000
2.000	110.585	80.008	19.995	103.096	20.003	-0.067	-0.007
2.500	110.592	80.006	19.995	103.090	20.004	-0.108	0.021
3.000	110.609	80.006	19.995	103.089	20.001	0.038	0.032
3.500	110.522	80.007	19.995	103.089	20.000	0.146	-0.023
4.000	110.601	80.008	19.995	103.089	20.002	0.013	-0.038
4.500	110.575	80.007	19.996	103.089	20.001	0.085	0.022
5.000	110.542	80.006	19.997	103.094	20.002	0.000	-0.004
5.500	110.533	80.007	19.998	103.095	20.004	-0.135	-0.051
6.000	110.550	80.007	19.996	103.095	20.001	0.052	-0.017
6.500	110.528	80.008	19.996	103.095	20.000	0.162	0.001
7.000	110.528	80.005	19.997	103.095	20.001	0.097	-0.013
7.500	110.498	80.007	19.995	103.096	20.004	-0.099	-0.026
8.000	110.526	80.006	19.997	103.101	20.001	0.076	-0.016
8.500	110.518	80.007	19.995	103.107	19.999	0.213	0.009
9.000	110.531	80.007	19.996	103.110	20.000	0.137	0.013
9.500	110.517	80.009	19.997	103.115	19.999	0.169	0.002
10.000	110.568	80.007	19.995	103.119	20.000	0.119	0.018
10.500	110.548	80.008	19.996	103.115	20.000	0.124	0.034
11.000	110.575	80.006	19.995	103.109	19.998	0.288	0.019
11.500	110.555	80.008	19.996	103.106	19.998	0.251	0.007
12.000	110.521	80.008	19.996	103.109	20.000	0.123	-0.023
12.500	110.541	80.009	19.995	103.097	20.001	0.081	-0.034
13.000	110.533	80.008	19.996	103.075	19.996	0.371	-0.001
13.500	110.520	80.008	19.996	103.057	20.000	0.164	-0.005
14.000	110.524	80.009	19.995	103.046	19.998	0.287	-0.015
14.500	110.524	80.009	19.995	103.030	20.000	0.112	-0.003
15.000	110.530	80.010	19.995	103.030	19.999	0.188	0.005
15.500	110.530	80.009	19.996	103.064	19.998	0.301	0.007
16.000	110.519	80.009	19.996	103.104	20.002	0.020	-0.002
16.500	110.558	80.009	19.995	103.122	20.001	0.054	0.008
17.000	110.550	80.008	19.996	103.130	20.001	0.083	0.029
17.500	110.537	80.007	19.995	103.137	20.001	0.054	0.005
18.000	110.553	80.010	19.996	103.122	19.998	0.242	-0.009
18.501	110.570	80.008	19.996	103.097	20.000	0.153	0.018
19.000	110.578	80.010	19.995	103.083	20.000	0.124	0.029
19.500	110.572	80.008	19.995	103.079	20.001	0.087	0.014
20.001	110.538	80.008	19.996	103.078	20.001	0.056	-0.019
20.500	110.523	80.008	19.995	103.080	20.004	-0.130	-0.044
21.000	110.519	80.010	19.995	103.084	20.001	0.090	-0.034
21.500	110.539	80.010	19.995	103.086	20.003	-0.070	-0.001
22.000	110.512	80.008	19.995	103.085	20.003	-0.070	0.004
22.500	110.556	80.008	19.995	103.083	20.002	0.025	0.005
23.000	110.545	80.007	19.994	103.083	20.003	-0.058	0.025
23.500	110.545	80.006	19.995	103.083	20.005	-0.209	0.011
24.000	110.527	80.007	19.995	103.088	20.002	-0.025	-0.014
24.500	110.526	80.006	19.995	103.093	20.002	-0.014	-0.019
25.001	110.539	80.007	19.994	103.096	20.002	-0.007	-0.004
25.501	110.509	80.006	19.994	103.096	20.004	-0.142	-0.003
26.000	110.497	80.006	19.995	103.096	20.004	-0.144	-0.030
26.500	110.543	80.007	19.994	103.095	20.003	-0.087	-0.004
27.000	110.548	80.007	19.995	103.093	20.004	-0.141	0.043
27.500	110.520	80.007	19.996	103.093	20.004	-0.160	0.014
28.000	110.573	80.006	19.994	103.092	20.003	-0.070	0.001
28.500	110.567	80.007	19.996	103.088	20.003	-0.092	0.036
29.000	110.550	80.006	19.994	103.087	20.004	-0.144	0.012
29.500	110.533	80.005	19.995	103.087	20.006	-0.249	-0.028
30.000	110.531	80.007	19.995	103.084	20.004	-0.142	-0.027
30.500	110.520	80.005	19.996	103.084	20.005	-0.216	-0.016
31.000	110.556	80.006	19.994	103.089	20.006	-0.265	0.006
31.500	110.530	80.006	19.994	103.092	20.005	-0.182	0.018
32.000	110.518	80.006	19.994	103.094	20.005	-0.182	-0.014
32.500	110.519	80.007	19.994	103.097	20.002	0.009	-0.024
33.000	110.514	80.006	19.994	103.099	20.004	-0.112	-0.007
33.500	110.518	80.006	19.994	103.099	20.005	-0.220	-0.002
34.000	110.564	80.006	19.994	103.094	20.003	-0.083	0.024
34.500	110.554	80.005	19.995	103.093	20.003	-0.045	0.043
35.000	110.554	80.005	19.994	103.093	20.004	-0.132	0.013
35.500	110.542	80.006	19.995	103.092	20.007	-0.310	-0.011
36.000	110.507	80.008	19.994	103.088	20.003	-0.094	-0.029
36.500	110.521	80.006	19.995	103.092	20.006	-0.274	-0.034
37.000	110.522	80.006	19.994	103.093	20.004	-0.126	-0.003
37.500	110.505	80.007	19.995	103.092	20.005	-0.225	-0.000
38.001	110.553	80.006	19.994	103.091	20.008	-0.375	0.007
38.501	110.548	80.007	19.993	103.093	20.003	-0.087	0.037
39.000	110.515	80.004	19.996	103.090	20.005	-0.216	0.002
39.500	110.496	80.005	19.994	103.089	20.007	-0.307	-0.045
40.000	110.547	80.006	19.996	103.090	20.005	-0.200	-0.010
40.500	110.552	80.006	19.995	103.091	20.003	-0.045	0.045
41.000	110.568	80.007	19.994	103.090	20.005	-0.166	0.039
41.500	110.500	80.006	19.996	103.093	20.006	-0.251	-0.016
42.001	110.524	80.006	19.995	103.093	20.005	-0.177	-0.048
42.501	110.526	80.006	19.994	103.093	20.007	-0.303	-0.009
43.000	110.549	80.006	19.995	103.089	20.006	-0.263	0.025
43.500	110.529	80.007	19.994	103.086	20.005	-0.222	0.014
44.000	110.547	80.007	19.994	103.080	20.003	-0.074	0.001
44.500	110.541	80.006	19.994	103.074	20.006	-0.278	0.005
45.000	110.541	80.006	19.994	103.070	20.004	-0.153	0.003
45.500	110.555	80.006	19.994	103.070	20.006	-0.231	0.004
46.000	110.502	80.004	19.995	103.077	20.006	-0.234	-0.012
46.500	110.516	80.007	19.995	103.080	20.006	-0.294	-0.039
47.000	110.519	80.007	19.995	103.085	20.004	-0.159	-0.011
47.500	110.528	80.005	19.995	103.084	20.003	-0.076	0.015
48.000	110.530	80.007	19.996	103.081	20.009	-0.438	0.011
48.500	110.513	80.007	19.994	103.075	20.006	-0.269	-0.002
49.001	110.517	80.005	19.995	103.079	20.004	-0.159	-0.014
49.501	110.498	80.005	19.995	103.077	20.005	-0.175	-0.014
50.000	110.517	80.006	19.995	103.078	20.004	-0.115	-0.008
50.500	110.503	80.006	19.994	103.083	20.005	-0.198	0.002
51.000	110.531	80.008	19.994	103.085	20.005	-0.222	0.010
51.501	110.530	80.006	19.994	103.084	20.006	-0.243	0.021
52.001	110.532	80.008	19.993	103.082	20.005	-0.182	0.014
52.501	110.512	80.007	19.995	103.082	20.006	-0.285	-0.009
53.001	110.497	80.007	19.994	103.084	20.006	-0.292	-0.027
53.500	110.495	80.007	19.996	103.087	20.007	-0.335	-0.026
54.000	110.485	80.007	19.994	103.085	20.003	-0.072	-0.014
54.500	110.516	80.006	19.995	103.085	20.005	-0.207	0.004
55.000	110.460	80.006	19.994	103.085	20.006	-0.243	-0.003
55.500	110.501	80.007	19.995	103.079	20.005	-0.224	-0.020
56.000	110.526	80.007	19.994	103.073	20.006	-0.290	0.026
56.500	110.500	80.007	19.994	103.070	20.008	-0.371	0.033
57.000	110.491	80.006	19.995	103.067	20.006	-0.265	-0.018
57.500	110.509	80.007	19.995	103.066	20.007	-0.325	-0.013
58.000	110.515	80.006	19.996	103.072	20.007	-0.312	0.017
58.500	110.450	80.008	19.995	103.073	20.007	-0.359	-0.017
59.000	110.482	80.007	19.995	103.075	20.007	-0.321	-0.046
59.500	110.515	80.006	19.994	103.076	20.008	-0.411	0.016
60.000	110.500	80.006	19.996	103.083	20.006	-0.238	0.041
60.500	110.469	80.006	19.995	103.078	20.008	-0.420	-0.014
61.000	110.443	80.006	19.995	103.077	20.007	-0.346	-0.051
61.500	110.455	80.007	19.994	103.075	20.009	-0.442	-0.035
62.000	110.467	80.007	19.995	103.077	20.011	-0.591	0.005
62.500	110.446	80.006	19.994	103.072	20.006	-0.263	0.008
63.000	110.428	80.005	19.995	103.069	20.010	-0.528	-0.024
63.501	110.480	80.007	19.994	103.068	20.008	-0.371	-0.003
64.001	110.457	80.005	19.996	103.072	20.008	-0.420	0.032
64.501	110.488	80.008	19.994	103.076	20.005	-0.164	0.019
65.001	110.470	80.006	19.995	103.076	20.008	-0.397	0.011
65.500	110.459	80.007	19.995	103.079	20.007	-0.325	-0.009
66.000	110.473	80.008	19.995	103.084	20.009	-0.442	-0.013
66.500	110.443	80.006	19.995	103.087	20.004	-0.159	-0.006
67.000	110.462	80.007	19.994	103.083	20.004	-0.101	-0.013
67.500	110.475	80.006	19.995	103.082	20.003	-0.056	0.011
68.000	110.445	80.007	19.994	103.079	20.008	-0.364	0.007
68.501	110.448	80.008	19.994	103.072	20.007	-0.344	-0.022
69.001	110.436	80.006	19.995	103.067	20.007	-0.312	-0.019
69.500	110.430	80.009	19.995	103.067	20.002	-0.020	-0.014
70.000	110.435	80.004	20.004	103.068	20.002	-0.013	-0.009
70.500	110.457	80.009	19.996	103.073	20.005	-0.182	0.013
71.000	110.472	80.006	19.997	103.079	20.006	-0.265	0.032
71.500	110.439	80.007	19.994	103.080	20.005	-0.168	0.010
72.000	110.476	80.008	19.994	103.079	20.003	-0.063	-0.007
72.500	110.439	80.008	19.995	103.077	20.007	-0.359	0.002
73.000	110.453	80.006	19.996	103.076	20.004	-0.115	-0.011
73.500	110.455	80.010	19.995	103.075	20.006	-0.278	-0.004
74.000	110.482	80.009	19.993	103.076	20.006	-0.252	0.022
74.501	110.427	80.008	19.993	103.078	20.006	-0.290	0.001
75.001	110.443	80.006	19.996	103.082	20.008	-0.379	-0.033
75.500	110.443	80.008	19.993	103.082	20.007	-0.323	-0.011
76.000	110.430	80.010	19.994	103.083	20.007	-0.335	0.001
76.500	110.419	80.005	19.994	103.086	20.006	-0.292	-0.018
77.000	110.432	80.007	19.997	103.090	20.008	-0.366	-0.011
77.500	110.426	80.005	19.999	103.098	20.007	-0.328	0.004
78.000	110.440	80.011	19.992	103.108	20.008	-0.413	0.007
78.500	110.454	80.008	19.997	103.114	20.009	-0.462	0.018
79.000	110.417	80.008	19.999	103.115	20.009	-0.433	0.003
79.500	110.403	80.009	19.995	103.114	20.008	-0.375	-0.037
80.001	110.384	80.006	19.994	103.105	20.007	-0.357	-0.042
80.501	110.387	80.005	19.995	103.092	20.010	-0.532	-0.024
81.000	110.374	80.007	19.992	103.080	20.006	-0.252	-0.013
81.500	110.370	80.004	19.992	103.075	20.010	-0.517	-0.013
82.000	110.411	80.006	19.998	103.072	20.008	-0.406	0.010
82.500	110.387	80.006	19.995	103.070	20.009	-0.474	0.027
83.000	110.369	80.007	19.994	103.073	20.007	-0.301	-0.012
83.500	110.343	80.003	19.997	103.075	20.008	-0.411	-0.043
84.000	110.360	80.002	19.996	103.071	20.007	-0.321	-0.027
84.500	110.305	80.010	19.997	103.067	20.012	-0.680	-0.024
85.000	110.333	80.004	20.001	103.065	20.007	-0.332	-0.032
85.500	110.335	80.006	20.002	103.061	20.008	-0.377	0.002
86.001	110.337	80.002	19.997	103.058	20.010	-0.512	0.017
86.501	110.357	80.009	19.995	103.059	20.009	-0.433	0.013
87.000	110.328	80.006	19.995	103.063	20.009	-0.463	0.006
87.500	110.350	80.005	19.993	103.069	20.006	-0.285	-0.008
88.000	110.322	80.006	19.997	103.076	20.008	-0.411	-0.007
88.500	110.313	80.007	19.993	103.083	20.010	-0.546	-0.022
89.000	110.301	80.006	19.998	103.087	20.007	-0.316	-0.029
89.500	110.324	79.999	20.004	103.084	20.010	-0.517	-0.005
90.000	110.365	80.012	19.992	103.075	20.012	-0.633	0.038
90.500	110.306	80.004	19.999	103.071	20.013	-0.698	0.023
91.000	110.308	80.003	19.997	103.069	20.012	-0.642	-0.038
91.500	110.310	80.007	19.994	103.070	20.009	-0.456	-0.027
92.000	110.351	80.005	19.994	103.075	20.009	-0.449	0.024
92.500	110.339	80.007	19.995	103.078	20.010	-0.507	0.036
93.001	110.342	80.007	19.994	103.078	20.012	-0.658	0.010
93.501	110.337	80.010	19.994	103.079	20.013	-0.721	-0.006
94.000	110.341	80.009	19.994	103.077	20.009	-0.438	-0.001
94.500	110.304	80.008	19.995	103.077	20.009	-0.433	-0.017
95.000	110.309	80.012	19.994	103.076	20.006	-0.290	-0.033
95.501	110.274	80.010	20.000	103.076	20.010	-0.553	-0.031
96.001	110.307	80.005	20.001	103.069	20.010	-0.499	-0.017
96.500	110.331	80.011	19.995	103.066	20.007	-0.326	0.027
97.000	110.304	80.012	19.991	103.061	20.011	-0.582	0.027
97.500	110.288	80.006	20.000	103.064	20.010	-0.539	-0.023
98.000	110.299	80.009	20.000	103.063	20.007	-0.326	-0.024
98.500	110.262	80.003	20.007	103.066	20.007	-0.319	-0.015
99.000	110.285	80.009	19.995	103.067	20.006	-0.285	-0.020
99.500	110.273	80.011	19.998	103.074	20.005	-0.206	-0.002
100.000	110.287	80.012	19.993	103.078	20.008	-0.422	0.006
100.501	110.310	80.008	19.990	103.081	20.007	-0.346	0.019
101.001	110.283	80.015	19.991	103.081	20.010	-0.519	0.016
101.500	110.306	80.007	19.991	103.081	20.009	-0.433	-0.004
102.000	110.257	80.006	19.996	103.074	20.008	-0.411	-0.015
102.500	110.278	80.007	19.995	103.067	20.004	-0.150	-0.027
103.000	110.258	80.004	19.992	103.063	20.007	-0.305	-0.014
103.500	110.288	80.008	19.997	103.061	20.007	-0.352	0.006
104.000	110.267	80.005	20.001	103.059	20.008	-0.370	0.010
104.500	110.267	80.010	19.994	103.056	20.008	-0.408	-0.006
105.000	110.275	80.007	19.996	103.060	20.008	-0.384	-0.006
105.500	110.269	80.007	19.993	103.064	20.009	-0.474	0.005
106.000	110.215	80.005	19.996	103.065	20.007	-0.325	-0.030
106.500	110.288	80.006	19.995	103.069	20.003	-0.072	-0.021
107.000	110.269	80.004	19.997	103.074	20.007	-0.359	0.037
107.500	110.253	80.006	19.998	103.072	20.009	-0.492	0.010
108.000	110.251	80.005	19.996	103.070	20.009	-0.466	-0.026
108.500	110.269	80.002	19.995	103.073	20.010	-0.547	-0.001
109.001	110.241	80.006	19.996	103.074	20.012	-0.673	0.003
109.501	110.226	80.006	19.996	103.074	20.009	-0.458	-0.027
110.000	110.233	80.003	19.998	103.078	20.012	-0.694	-0.025
110.500	110.229	80.005	19.997	103.078	20.013	-0.754	-0.002
111.000	110.210	80.005	19.996	103.079	20.012	-0.647	-0.010
111.500	110.211	80.002	19.996	103.083	20.015	-0.856	-0.021
112.000	110.206	80.005	19.995	103.087	20.012	-0.664	-0.011
112.500	110.185	80.002	19.996	103.089	20.011	-0.580	-0.015
113.000	110.189	80.005	19.995	103.093	20.009	-0.495	-0.022
113.500	110.201	80.007	19.996	103.090	20.012	-0.666	-0.001
114.000	110.178	80.004	19.993	103.090	20.015	-0.867	0.002
114.500	110.210	80.007	19.996	103.090	20.012	-0.631	-0.001
115.000	110.189	80.010	19.994	103.090	20.014	-0.807	0.010
115.500	110.161	80.006	19.998	103.091	20.009	-0.439	-0.019
116.000	110.135	80.007	19.996	103.097	20.006	-0.281	-0.051
116.500	110.188	80.002	19.995	103.096	20.002	-0.015	-0.013
117.000	110.164	79.996	20.000	103.092	19.996	0.404	0.028
117.500	110.163	79.999	20.002	103.086	19.994	0.555	0.002
118.000	110.163	80.004	19.992	103.089	19.989	0.841	-0.013
118.500	110.182	80.005	19.997	103.128	19.982	1.318	0.008
119.000	110.175	80.004	19.996	103.204	19.976	1.728	0.015
119.500	110.176	80.005	19.992	103.302	19.970	2.167	0.003
120.001	110.180	80.005	19.995	103.412	19.961	2.709	-0.000
120.501	110.207	80.005	19.988	103.520	19.956	3.038	0.018
121.001	110.254	80.005	19.993	103.595	19.949	3.542	0.053
121.501	110.268	80.011	19.993	103.641	19.942	3.983	0.068
122.000	110.368	80.013	19.993	103.670	19.941	4.053	0.087
122.500	110.432	80.006	19.996	103.684	19.938	4.280	0.139
123.000	110.514	80.007	19.993	103.691	19.932	4.693	0.156
123.501	110.613	80.005	19.994	103.694	19.929	4.873	0.164
124.001	110.683	80.007	19.995	103.692	19.924	5.190	0.175
124.500	110.818	80.007	19.995	103.687	19.918	5.596	0.186
125.000	110.898	80.007	19.996	103.686	19.919	5.524	0.210
125.500	111.036	80.005	19.995	103.686	19.916	5.712	0.217
126.000	111.149	80.005	19.995	103.685	19.916	5.734	0.235
126.500	111.269	80.009	19.992	103.682	19.917	5.659	0.243
127.000	111.380	80.006	19.997	103.678	19.912	5.982	0.232
127.500	111.539	80.007	19.993	103.671	19.911	6.074	0.250
128.000	111.711	80.006	19.995	103.670	19.909	6.226	0.300
128.500	111.811	80.007	19.994	103.667	19.909	6.186	0.302
129.000	112.000	80.006	19.994	103.664	19.910	6.161	0.281
129.500	112.164	80.008	19.994	103.663	19.910	6.154	0.321
130.000	112.352	80.007	19.995	103.664	19.903	6.582	0.352
130.500	112.477	80.007	19.994	103.658	19.904	6.529	0.332
131.000	112.707	80.005	19.994	103.653	19.905	6.447	0.334
131.500	112.873	80.009	19.994	103.650	19.905	6.501	0.376
132.000	113.058	80.007	19.995	103.648	19.908	6.280	0.374
132.500	113.303	80.007	19.994	103.645	19.906	6.433	0.391
133.000	113.523	80.005	19.994	103.643	19.905	6.457	0.447
133.500	113.728	80.007	19.996	103.646	19.902	6.676	0.445
134.000	113.954	80.008	19.995	103.647	19.906	6.377	0.428
134.500	114.180	80.007	19.994	103.647	19.904	6.520	0.442
135.000	114.380	80.004	19.994	103.648	19.907	6.359	0.439
135.500	114.636	80.007	19.994	103.649	19.907	6.362	0.441
136.000	114.874	80.007	19.996	103.646	19.906	6.391	0.475
136.500	115.093	80.007	19.998	103.645	19.905	6.447	0.475
137.000	115.373	80.007	19.994	103.643	19.908	6.271	0.478
137.500	115.626	80.007	19.994	103.639	19.903	6.583	0.516
138.000	115.871	80.006	19.996	103.632	19.908	6.273	0.516
138.500	116.101	80.007	19.994	103.626	19.908	6.280	0.486
139.000	116.377	80.008	19.995	103.623	19.906	6.382	0.490
139.500	116.652	80.003	19.995	103.625	19.909	6.202	0.528
140.000	116.915	80.005	19.995	103.627	19.905	6.493	0.545
140.500	117.236	80.006	19.992	103.632	19.905	6.478	0.561
141.000	117.463	80.002	19.995	103.635	19.908	6.248	0.566
141.500	117.802	80.008	19.994	103.633	19.907	6.313	0.557
142.000	118.069	80.006	19.994	103.626	19.909	6.175	0.586
142.500	118.372	80.007	19.997	103.620	19.910	6.151	0.588
143.000	118.619	80.007	19.994	103.616	19.907	6.323	0.560
143.500	118.957	80.005	19.996	103.611	19.911	6.066	0.568
144.000	119.259	80.004	19.996	103.608	19.909	6.228	0.613
144.500	119.547	80.005	19.992	103.606	19.911	6.092	0.615
145.000	119.880	80.008	19.996	103.605	19.911	6.062	0.605
145.500	120.188	80.006	19.993	103.604	19.911	6.042	0.631
146.000	120.478	80.006	19.996	103.603	19.915	5.813	0.620
146.500	120.850	80.006	19.995	103.600	19.913	5.933	0.630
147.000	121.119	80.007	19.995	103.600	19.916	5.733	0.652
147.500	121.465	80.006	19.993	103.599	19.912	6.001	0.628
148.000	121.797	80.008	19.994	103.598	19.912	6.001	0.646
148.500	122.113	80.008	19.994	103.599	19.915	5.802	0.663
149.000	122.472	80.010	19.995	103.599	19.918	5.572	0.661
149.500	122.837	80.008	19.995	103.598	19.916	5.716	0.699
150.000	123.178	80.007	19.995	103.596	19.918	5.611	0.716
150.500	123.489	80.007	19.994	103.589	19.918	5.619	0.679
151.000	123.839	80.008	19.995	103.583	19.918	5.572	0.656
151.500	124.180	80.007	19.994	103.579	19.916	5.700	0.675
152.000	124.501	80.009	19.996	103.572	19.914	5.885	0.677
152.500	124.858	80.007	19.994	103.566	19.919	5.526	0.670
153.000	125.242	80.009	19.995	103.565	19.917	5.651	0.709
153.500	125.542	80.006	19.998	103.563	19.921	5.384	0.712
154.000	125.926	80.007	19.996	103.562	19.918	5.605	0.684
154.500	126.273	80.013	19.993	103.563	19.920	5.476	0.708
155.000	126.638	80.010	19.995	103.563	19.917	5.666	0.721
155.500	127.009	80.005	19.998	103.561	19.920	5.479	0.724
156.000	127.373	80.011	19.990	103.556	19.921	5.373	0.735
156.500	127.735	80.006	19.991	103.551	19.925	5.146	0.730
157.000	128.129	80.009	19.998	103.544	19.926	5.068	0.741
157.500	128.476	80.005	19.998	103.541	19.927	4.998	0.748
158.000	128.813	80.009	19.993	103.536	19.928	4.911	0.713
158.500	129.195	80.007	19.993	103.535	19.926	5.034	0.702
159.000	129.580	80.005	20.001	103.532	19.921	5.370	0.743
159.500	129.958	80.004	19.999	103.529	19.927	5.014	0.765
160.000	130.348	80.010	19.995	103.525	19.926	5.037	0.766
160.500	130.714	80.009	19.995	103.525	19.926	5.091	0.762
161.000	131.050	79.999	20.004	103.524	19.928	4.930	0.729
161.500	131.487	80.005	19.992	103.523	19.930	4.785	0.738
162.000	131.836	80.005	19.995	103.527	19.932	4.667	0.780
162.500	132.225	80.007	19.994	103.526	19.931	4.696	0.762
163.000	132.590	80.006	19.994	103.524	19.931	4.747	0.746
163.500	132.953	80.006	19.997	103.520	19.930	4.783	0.741
164.001	133.344	80.006	19.995	103.516	19.932	4.676	0.741
164.500	133.736	80.004	19.996	103.508	19.933	4.601	0.768
165.000	134.050	80.007	19.994	103.502	19.930	4.800	0.745
165.500	134.512	80.006	19.995	103.496	19.931	4.697	0.741
166.000	134.871	80.005	19.995	103.494	19.933	4.581	0.798
166.500	135.284	80.008	19.995	103.493	19.931	4.706	0.797
167.001	135.676	80.007	19.995	103.493	19.931	4.735	0.789
167.500	136.036	80.007	19.995	103.493	19.930	4.815	0.778
168.000	136.449	80.008	19.994	103.493	19.932	4.668	0.762
168.500	136.817	80.007	19.995	103.489	19.936	4.391	0.777
169.000	137.227	80.009	19.995	103.488	19.934	4.511	0.780
169.501	137.607	80.007	19.997	103.485	19.936	4.422	0.784
170.000	138.022	80.006	19.996	103.485	19.935	4.456	0.793
170.500	138.391	80.007	19.995	103.483	19.934	4.541	0.789
171.000	138.770	80.007	19.995	103.482	19.932	4.638	0.766
171.500	139.178	80.006	19.996	103.478	19.934	4.517	0.768
172.000	139.553	80.008	19.995	103.475	19.938	4.280	0.785
172.500	139.960	80.007	19.995	103.471	19.936	4.370	0.782
173.000	140.293	80.007	19.995	103.469	19.938	4.292	0.761
173.500	140.712	80.006	19.995	103.467	19.939	4.220	0.746
174.000	141.102	80.006	19.996	103.464	19.934	4.504	0.780
174.500	141.522	80.008	19.995	103.461	19.937	4.352	0.809
175.000	141.886	80.008	19.996	103.457	19.935	4.450	0.797
175.500	142.283	80.009	19.995	103.452	19.935	4.463	0.772
176.000	142.691	80.008	19.995	103.450	19.937	4.356	0.783
176.500	143.061	80.008	19.993	103.449	19.939	4.178	0.792
177.000	143.476	80.008	19.994	103.449	19.939	4.211	0.782
177.500	143.910	80.006	19.994	103.450	19.940	4.135	0.817
178.000	144.302	80.006	19.995	103.450	19.941	4.035	0.837
178.500	144.654	80.008	19.996	103.450	19.941	4.088	0.785
179.001	145.033	80.008	19.996	103.449	19.942	3.965	0.738
179.500	145.445	80.007	19.993	103.448	19.942	3.970	0.761
180.000	145.811	80.012	19.993	103.447	19.940	4.131	0.784
180.500	146.219	80.007	19.994	103.440	19.942	4.008	0.776
181.000	146.603	80.010	19.994	103.435	19.944	3.874	0.783
181.500	146.982	80.008	19.990	103.429	19.944	3.876	0.778
182.000	147.357	80.011	19.990	103.425	19.945	3.814	0.758
182.500	147.724	80.010	19.996	103.421	19.944	3.865	0.748
183.000	148.142	80.009	19.994	103.419	19.944	3.881	0.764
183.500	148.539	80.008	19.989	103.418	19.948	3.563	0.800
184.000	148.922	80.007	19.994	103.419	19.946	3.733	0.797
184.500	149.299	80.008	19.995	103.422	19.946	3.725	0.770
185.000	149.735	80.009	19.994	103.422	19.946	3.752	0.787
185.500	150.079	80.007	19.994	103.422	19.946	3.723	0.797
186.000	150.492	80.006	19.995	103.423	19.949	3.519	0.768
186.500	150.877	80.003	19.994	103.420	19.948	3.600	0.777
187.000	151.228	80.008	19.995	103.416	19.950	3.466	0.767
187.500	151.642	80.009	19.994	103.413	19.948	3.593	0.750
188.000	152.021	80.006	19.996	103.412	19.949	3.518	0.778
188.500	152.384	80.007	19.995	103.411	19.952	3.301	0.768
189.000	152.756	80.007	19.994	103.411	19.949	3.535	0.739
189.500	153.155	80.006	19.998	103.411	19.952	3.341	0.753
190.000	153.506	80.006	19.995	103.411	19.954	3.213	0.760
190.501	153.930	80.005	19.996	103.410	19.951	3.376	0.763
191.000	154.303	80.007	19.995	103.408	19.951	3.394	0.786
191.500	154.677	80.006	19.996	103.407	19.954	3.175	0.772
192.000	155.042	80.008	19.995	103.406	19.952	3.303	0.743
192.500	155.431	80.004	20.002	103.406	19.950	3.462	0.747
193.000	155.794	80.007	19.996	103.405	19.957	2.963	0.753
193.500	156.179	80.005	19.998	103.403	19.955	3.140	0.750
194.000	156.568	80.005	19.995	103.399	19.952	3.310	0.760
194.500	156.923	80.012	19.994	103.399	19.954	3.227	0.759
195.000	157.305	80.008	19.996	103.395	19.957	2.974	0.741
195.500	157.662	80.009	20.000	103.393	19.955	3.120	0.739
196.000	158.032	80.009	19.996	103.389	19.956	3.064	0.733
196.501	158.437	80.005	19.997	103.385	19.958	2.961	0.751
197.000	158.800	80.007	19.996	103.379	19.959	2.838	0.772
197.500	159.213	80.003	19.995	103.377	19.959	2.829	0.772
198.000	159.548	80.005	19.997	103.373	19.959	2.894	0.762
198.500	159.917	80.004	19.998	103.371	19.958	2.943	0.726
199.000	160.284	80.009	19.994	103.371	19.958	2.954	0.720
199.500	160.643	80.006	19.994	103.371	19.957	2.999	0.731
200.000	160.997	80.005	19.999	103.371	19.956	3.066	0.720
200.500	161.383	80.005	19.998	103.369	19.959	2.849	0.726
201.000	161.760	80.006	19.996	103.369	19.954	3.170	0.751
201.500	162.118	80.008	19.995	103.370	19.957	3.008	0.749
202.000	162.476	80.007	19.997	103.368	19.959	2.852	0.725
202.500	162.830	80.006	19.994	103.366	19.956	3.053	0.714
203.000	163.182	80.005	20.003	103.365	19.960	2.791	0.709
203.500	163.595	80.003	19.997	103.361	19.958	2.955	0.735
204.000	163.907	80.008	19.995	103.359	19.958	2.959	0.745
204.500	164.265	80.007	19.999	103.359	19.959	2.874	0.698
205.000	164.647	80.000	19.997	103.359	19.959	2.861	0.706
205.500	165.037	80.005	19.995	103.359	19.962	2.682	0.756
206.000	165.412	80.009	19.998	103.359	19.965	2.480	0.768
206.500	165.726	80.004	19.992	103.358	19.960	2.809	0.727
207.000	166.067	80.001	20.000	103.354	19.962	2.632	0.672
207.500	166.457	80.007	19.995	103.353	19.963	2.613	0.693
208.000	166.833	80.002	19.991	103.352	19.964	2.543	0.748
208.500	167.152	80.008	19.999	103.354	19.965	2.483	0.731
209.000	167.566	80.008	19.992	103.357	19.961	2.724	0.714
209.500	167.877	80.010	19.991	103.358	19.964	2.505	0.729
210.000	168.238	80.009	19.994	103.353	19.963	2.622	0.698
210.500	168.523	80.006	19.998	103.349	19.965	2.481	0.659
211.000	168.904	80.006	19.995	103.343	19.967	2.297	0.656
211.500	169.268	80.006	19.996	103.338	19.965	2.476	0.706
212.000	169.608	80.006	19.995	103.337	19.965	2.453	0.725
212.500	169.964	80.008	19.995	103.338	19.967	2.341	0.700
213.000	170.272	80.004	19.997	103.339	19.963	2.592	0.679
213.500	170.628	80.008	19.995	103.339	19.965	2.489	0.664
214.000	170.934	80.006	19.997	103.339	19.963	2.623	0.663
214.500	171.284	80.007	19.994	103.338	19.967	2.353	0.659
215.000	171.612	80.008	19.994	103.336	19.967	2.322	0.667
215.500	171.954	80.006	19.993	103.335	19.966	2.368	0.674
216.000	172.319	80.008	19.995	103.335	19.970	2.142	0.688
216.500	172.665	80.007	19.994	103.335	19.962	2.630	0.709
217.000	172.987	80.008	19.995	103.333	19.966	2.384	0.690
217.500	173.351	80.004	19.996	103.334	19.967	2.344	0.677
218.001	173.668	80.009	19.995	103.335	19.966	2.364	0.684
218.500	174.011	80.006	19.993	103.335	19.963	2.563	0.670
219.000	174.316	80.005	19.993	103.333	19.964	2.500	0.654
219.500	174.701	80.008	19.995	103.333	19.967	2.328	0.669
220.000	175.010	80.006	19.994	103.333	19.968	2.238	0.692
220.500	175.336	80.007	19.994	103.332	19.966	2.391	0.664
221.000	175.702	80.006	19.994	103.332	19.970	2.120	0.663
221.500	175.995	80.007	19.992	103.332	19.968	2.247	0.676
222.000	176.364	80.003	19.999	103.333	19.971	2.097	0.661
222.500	176.673	80.008	19.991	103.333	19.970	2.107	0.670
223.000	176.976	80.009	19.992	103.334	19.970	2.124	0.645
223.500	177.300	80.009	19.996	103.335	19.969	2.167	0.620
224.000	177.603	80.005	19.996	103.336	19.969	2.176	0.627
224.500	177.971	80.007	19.992	103.335	19.968	2.257	0.649
225.000	178.294	80.008	19.994	103.337	19.972	2.008	0.681
225.500	178.647	80.007	19.996	103.337	19.969	2.225	0.684
226.000	178.956	80.009	19.992	103.334	19.971	2.046	0.669
226.500	179.276	80.006	19.994	103.335	19.970	2.123	0.646
227.001	179.583	80.009	19.993	103.334	19.970	2.120	0.628
227.500	179.934	80.006	19.997	103.330	19.969	2.177	0.642
228.000	180.248	80.007	19.994	103.328	19.971	2.051	0.661
228.501	180.543	80.008	19.994	103.329	19.971	2.072	0.637
229.000	180.891	80.005	19.999	103.329	19.973	1.944	0.626
229.500	181.201	80.009	19.995	103.329	19.972	2.009	0.651
230.000	181.544	80.008	19.998	103.332	19.973	1.930	0.655
230.500	181.860	80.008	19.993	103.332	19.971	2.042	0.656
231.000	182.167	80.013	19.995	103.333	19.971	2.053	0.641
231.500	182.492	80.005	19.990	103.332	19.973	1.953	0.628
232.000	182.811	80.009	19.991	103.334	19.971	2.090	0.638
232.500	183.120	80.009	19.991	103.335	19.974	1.843	0.636
233.000	183.449	80.005	19.995	103.335	19.974	1.836	0.633
233.500	183.742	80.007	19.996	103.334	19.971	2.049	0.630
234.000	184.079	80.007	19.996	103.334	19.970	2.146	0.626
234.500	184.387	80.007	19.995	103.333	19.972	1.977	0.637
235.000	184.705	80.006	19.996	103.332	19.973	1.904	0.636
235.500	185.054	80.011	19.995	103.329	19.972	1.979	0.646
236.000	185.424	80.009	19.993	103.328	19.973	1.948	0.692
236.500	185.671	80.006	19.995	103.325	19.973	1.926	0.668
237.000	185.981	80.006	19.995	103.323	19.971	2.087	0.587
237.500	186.311	80.008	19.997	103.316	19.970	2.154	0.598
238.000	186.637	80.006	19.994	103.313	19.971	2.042	0.648
238.500	186.969	80.006	19.992	103.310	19.970	2.127	0.657
239.000	187.278	80.012	19.994	103.307	19.970	2.154	0.650
239.500	187.601	80.014	19.993	103.306	19.969	2.186	0.636
240.000	187.886	80.008	19.992	103.311	19.970	2.154	0.620
240.500	188.176	80.007	19.995	103.312	19.973	1.939	0.591
241.000	188.463	80.009	19.994	103.310	19.974	1.868	0.576
241.500	188.802	80.008	19.995	103.308	19.970	2.155	0.601
242.000	189.131	80.008	19.996	103.309	19.972	2.018	0.647
242.500	189.423	80.009	19.994	103.304	19.973	1.906	0.645
243.000	189.729	80.008	19.995	103.301	19.975	1.810	0.609
243.500	190.065	80.008	19.994	103.301	19.972	1.980	0.620
244.000	190.320	80.008	19.994	103.301	19.972	2.023	0.617
244.500	190.633	80.008	19.995	103.298	19.973	1.920	0.580
245.000	190.941	80.006	19.994	103.299	19.974	1.845	0.595
245.500	191.229	80.008	19.994	103.301	19.974	1.866	0.608
246.000	191.530	80.010	19.993	103.305	19.971	2.063	0.592
246.500	191.813	80.008	19.997	103.307	19.974	1.874	0.586
247.000	192.152	80.005	19.996	103.307	19.976	1.713	0.603
247.500	192.413	80.006	19.997	103.306	19.973	1.935	0.611
248.000	192.703	80.004	19.995	103.304	19.973	1.924	0.575
248.500	193.023	80.006	19.996	103.302	19.973	1.942	0.581
249.000	193.294	80.010	19.996	103.299	19.973	1.942	0.601
249.500	193.572	80.007	19.991	103.300	19.976	1.700	0.569
250.000	193.940	80.012	19.989	103.299	19.973	1.935	0.597
250.500	194.209	80.007	19.994	103.301	19.974	1.888	0.642
251.000	194.527	80.008	19.993	103.300	19.974	1.881	0.612
251.500	194.805	80.008	19.994	103.300	19.973	1.929	0.592
252.000	195.093	80.008	19.994	103.298	19.971	2.085	0.582
252.500	195.397	80.007	19.994	103.297	19.976	1.741	0.579
253.000	195.676	80.008	19.993	103.295	19.973	1.924	0.587
253.500	195.916	80.008	19.994	103.295	19.973	1.928	0.551
254.000	196.247	80.008	19.993	103.295	19.973	1.922	0.545
254.500	196.547	80.009	19.992	103.295	19.976	1.761	0.601
255.000	196.816	80.008	19.994	103.294	19.975	1.781	0.600
255.500	197.121	80.006	19.996	103.294	19.974	1.839	0.572
256.000	197.435	80.009	19.990	103.293	19.974	1.895	0.597
256.500	197.750	80.009	19.996	103.293	19.973	1.911	0.624
257.000	198.029	80.010	19.992	103.293	19.975	1.778	0.611
257.500	198.277	80.008	19.996	103.293	19.974	1.843	0.560
258.000	198.571	80.007	19.996	103.294	19.973	1.937	0.535
258.500	198.853	80.009	19.994	103.294	19.973	1.922	0.559
259.000	199.155	80.009	19.995	103.294	19.971	2.083	0.580
259.500	199.439	80.009	19.995	103.293	19.978	1.592	0.585
260.000	199.737	80.013	19.995	103.290	19.974	1.855	0.584
260.500	200.029	80.008	19.995	103.289	19.973	1.945	0.586
261.000	200.319	80.008	19.995	103.288	19.973	1.922	0.586
261.500	200.570	80.008	19.995	103.287	19.976	1.749	0.561
262.000	200.884	80.011	19.994	103.283	19.973	1.924	0.553
262.500	201.171	80.011	19.995	103.284	19.973	1.951	0.583
263.000	201.434	80.009	19.994	103.284	19.974	1.862	0.575
263.500	201.714	80.009	19.994	103.284	19.975	1.812	0.546
264.000	202.011	80.007	19.995	103.284	19.973	1.915	0.560
264.500	202.326	80.007	19.995	103.287	19.972	2.012	0.595
265.000	202.554	80.008	19.995	103.288	19.970	2.115	0.577
265.500	202.839	80.008	19.995	103.289	19.971	2.076	0.527
266.000	203.154	80.008	19.995	103.289	19.968	2.231	0.557
266.500	203.453	80.008	19.995	103.288	19.970	2.131	0.607
267.000	203.668	80.008	19.996	103.287	19.970	2.131	0.564
267.500	204.003	80.008	19.995	103.285	19.972	1.963	0.532
268.000	204.237	80.007	19.996	103.285	19.971	2.088	0.560
268.500	204.531	80.008	19.996	103.285	19.969	2.207	0.549
269.000	204.813	80.006	19.996	103.284	19.969	2.186	0.552
269.500	205.081	80.008	19.994	103.284	19.970	2.121	0.563
270.000	205.361	80.006	19.994	103.284	19.968	2.265	0.549
270.500	205.636	80.007	19.994	103.283	19.969	2.202	0.552
271.000	205.917	80.008	19.995	103.283	19.969	2.216	0.556
271.500	206.191	80.008	19.997	103.278	19.966	2.404	0.556
272.000	206.485	80.007	19.998	103.274	19.969	2.192	0.561
272.500	206.747	80.007	19.996	103.273	19.966	2.416	0.562
273.000	207.068	80.008	19.995	103.271	19.969	2.192	0.570
273.500	207.320	80.007	19.997	103.273	19.966	2.362	0.578
274.000	207.610	80.006	19.994	103.278	19.970	2.133	0.557
274.500	207.920	80.007	19.990	103.278	19.967	2.306	0.571
275.000	208.156	80.007	19.995	103.280	19.967	2.301	0.573
275.500	208.436	80.006	19.996	103.282	19.967	2.333	0.531
276.000	208.688	80.005	19.996	103.279	19.967	2.315	0.524
276.500	208.955	80.007	19.994	103.276	19.963	2.564	0.525
277.000	209.240	80.006	19.995	103.276	19.965	2.476	0.535
277.500	209.546	80.007	19.996	103.274	19.967	2.321	0.571
278.000	209.799	80.008	19.993	103.270	19.967	2.312	0.575
278.501	210.041	80.006	19.993	103.273	19.967	2.308	0.527
279.000	210.280	80.008	19.995	103.272	19.965	2.490	0.488
279.500	210.574	80.006	19.997	103.272	19.965	2.467	0.507
280.000	210.831	80.008	19.996	103.272	19.965	2.433	0.542
280.500	211.072	80.010	19.998	103.270	19.963	2.561	0.525
281.000	211.359	80.007	19.994	103.262	19.960	2.825	0.513
281.500	211.606	80.008	19.997	103.259	19.965	2.453	0.531
282.000	211.852	80.008	19.995	103.258	19.961	2.751	0.513
282.500	212.160	80.007	19.995	103.254	19.961	2.756	0.523
283.000	212.398	80.006	19.996	103.254	19.958	2.935	0.550
283.500	212.703	80.006	19.995	103.254	19.963	2.624	0.545
284.000	212.920	80.009	19.996	103.254	19.958	2.944	0.532
284.500	213.175	80.006	19.995	103.252	19.958	2.893	0.497
285.000	213.441	80.006	19.996	103.252	19.960	2.812	0.497
285.500	213.727	80.006	19.995	103.252	19.957	2.963	0.537
286.000	213.966	80.007	19.996	103.252	19.957	2.976	0.538
286.500	214.267	80.006	19.996	103.252	19.955	3.157	0.532
287.000	214.480	80.007	19.996	103.253	19.953	3.268	0.527
287.500	214.791	80.007	19.995	103.253	19.956	3.077	0.519
288.000	215.028	80.006	19.997	103.253	19.957	2.981	0.536
288.500	215.298	80.007	19.996	103.253	19.956	3.026	0.528
289.000	215.532	80.008	19.996	103.254	19.954	3.189	0.506
289.500	215.837	80.006	19.996	103.254	19.955	3.153	0.521
290.000	216.065	80.007	19.995	103.254	19.954	3.187	0.535
290.500	216.279	80.006	19.997	103.254	19.950	3.463	0.488
291.000	216.604	80.006	19.996	103.254	19.951	3.364	0.491
291.500	216.880	80.008	19.995	103.254	19.954	3.171	0.570
292.001	217.115	80.007	19.997	103.254	19.950	3.426	0.556
292.500	217.400	80.006	19.997	103.254	19.949	3.525	0.515
293.000	217.665	80.007	19.996	103.254	19.954	3.220	0.535
293.500	217.895	80.007	19.996	103.254	19.948	3.577	0.523
294.000	218.109	80.005	19.996	103.254	19.949	3.521	0.469
294.500	218.368	80.006	19.996	103.253	19.949	3.490	0.458
295.000	218.627	80.006	19.997	103.251	19.947	3.685	0.495
295.500	218.861	80.006	19.996	103.249	19.947	3.654	0.505
296.000	219.135	80.005	19.996	103.249	19.946	3.696	0.500
296.500	219.398	80.007	19.996	103.245	19.945	3.812	0.523
297.001	219.652	80.003	19.995	103.243	19.943	3.899	0.527
297.500	219.898	80.007	19.996	103.244	19.941	4.025	0.508
298.000	220.121	80.006	19.995	103.244	19.942	3.994	0.484
298.500	220.383	80.007	19.996	103.242	19.942	3.963	0.477
299.000	220.603	80.006	19.996	103.244	19.938	4.285	0.484
299.500	220.895	80.005	19.995	103.243	19.941	4.034	0.497
300.000	221.147	80.006	19.995	103.240	19.938	4.253	0.528
300.500	221.392	80.005	19.994	103.241	19.936	4.392	0.520
301.000	221.648	80.006	19.996	103.241	19.936	4.390	0.499
301.500	221.887	80.007	19.996	103.241	19.938	4.254	0.497
302.000	222.159	80.006	19.996	103.244	19.938	4.261	0.503
302.500	222.414	80.005	19.997	103.248	19.934	4.490	0.519
303.000	222.622	80.005	19.996	103.248	19.934	4.523	0.495
303.500	222.915	80.007	19.996	103.248	19.934	4.537	0.482
304.000	223.159	80.007	19.996	103.246	19.933	4.573	0.519
304.500	223.392	80.006	19.995	103.241	19.932	4.665	0.507
305.000	223.631	80.005	19.994	103.236	19.930	4.781	0.474
305.500	223.898	80.006	19.996	103.231	19.928	4.914	0.489
306.000	224.124	80.006	19.995	103.229	19.929	4.831	0.500
306.500	224.371	80.005	19.994	103.229	19.926	5.070	0.483
307.000	224.663	80.007	19.995	103.232	19.929	4.837	0.506
307.500	224.870	80.005	19.994	103.236	19.929	4.837	0.519
308.000	225.125	80.005	19.995	103.238	19.930	4.812	0.481
308.500	225.392	80.007	19.996	103.238	19.925	5.093	0.492
309.000	225.615	80.006	19.995	103.237	19.925	5.106	0.506
309.500	225.884	80.005	19.994	103.235	19.923	5.255	0.491
310.000	226.113	80.008	19.995	103.233	19.926	5.075	0.495
310.500	226.352	80.007	19.994	103.237	19.923	5.223	0.483
311.000	226.579	80.006	19.994	103.241	19.924	5.203	0.466
311.500	226.834	80.006	19.995	103.244	19.922	5.320	0.474
312.000	227.064	80.006	19.994	103.243	19.923	5.264	0.484
312.500	227.300	80.008	19.997	103.240	19.922	5.329	0.476
313.000	227.589	80.008	19.994	103.232	19.920	5.425	0.495
313.500	227.787	80.005	19.994	103.226	19.919	5.535	0.506
314.000	228.050	80.006	19.995	103.221	19.919	5.518	0.474
314.500	228.291	80.008	19.995	103.219	19.922	5.341	0.483
315.000	228.562	80.007	19.994	103.219	19.924	5.173	0.508
315.500	228.810	80.008	19.994	103.219	19.921	5.393	0.516
316.001	229.048	80.007	19.995	103.218	19.916	5.681	0.502
316.500	229.309	80.008	19.993	103.218	19.920	5.443	0.492
317.000	229.555	80.007	19.994	103.220	19.918	5.584	0.503
317.500	229.777	80.008	19.994	103.222	19.917	5.624	0.487
318.000	229.997	80.007	19.995	103.224	19.915	5.765	0.455
318.500	230.291	80.008	19.994	103.224	19.918	5.606	0.478
319.000	230.534	80.009	19.994	103.224	19.916	5.720	0.526
319.500	230.763	80.007	19.993	103.222	19.917	5.631	0.505
320.000	230.964	80.007	19.997	103.220	19.913	5.945	0.451
320.500	231.239	80.007	19.994	103.218	19.917	5.629	0.452
321.000	231.454	80.006	19.995	103.218	19.913	5.902	0.483
321.500	231.741	80.008	19.996	103.217	19.914	5.835	0.496
322.000	231.985	80.007	19.997	103.216	19.915	5.788	0.517
322.500	232.209	80.006	19.995	103.214	19.915	5.803	0.500
323.000	232.442	80.009	19.993	103.213	19.917	5.647	0.463
323.500	232.678	80.009	19.995	103.213	19.914	5.833	0.463
324.000	232.916	80.009	19.992	103.215	19.911	6.075	0.471
324.500	233.144	80.007	19.995	103.222	19.914	5.855	0.470
325.001	233.409	80.008	19.997	103.226	19.913	5.913	0.480
325.500	233.631	80.008	19.994	103.226	19.915	5.754	0.490
326.000	233.886	80.009	19.994	103.227	19.915	5.780	0.482
326.500	234.162	80.007	19.995	103.225	19.914	5.861	0.504
327.000	234.363	80.007	19.995	103.219	19.911	6.059	0.504
327.500	234.606	80.008	19.993	103.216	19.915	5.797	0.461
328.000	234.892	80.009	19.995	103.221	19.910	6.108	0.487
328.500	235.085	80.007	19.995	103.227	19.910	6.142	0.504
329.000	235.319	80.009	19.996	103.232	19.912	5.971	0.453
329.500	235.625	80.007	19.995	103.232	19.910	6.099	0.484
330.000	235.793	80.007	19.994	103.232	19.914	5.841	0.507
330.500	236.070	80.006	19.994	103.228	19.913	5.885	0.459
331.000	236.339	80.007	19.995	103.220	19.909	6.205	0.495
331.500	236.543	80.007	19.995	103.218	19.911	6.051	0.509
332.000	236.789	80.007	19.995	103.221	19.913	5.908	0.462
332.500	237.054	80.008	19.995	103.221	19.908	6.273	0.480
333.000	237.242	80.007	19.995	103.221	19.910	6.128	0.482
333.500	237.508	80.008	19.996	103.221	19.912	5.976	0.454
334.000	237.781	80.008	19.995	103.218	19.910	6.112	0.497
334.500	237.989	80.007	19.997	103.214	19.912	5.955	0.510
335.000	238.250	80.007	19.994	103.215	19.910	6.116	0.475
335.500	238.465	80.009	19.993	103.217	19.906	6.403	0.472
336.000	238.704	80.009	19.994	103.220	19.910	6.098	0.466
336.500	238.946	80.009	19.994	103.226	19.909	6.152	0.468
337.000	239.202	80.009	19.995	103.229	19.907	6.288	0.489
337.500	239.390	80.010	19.994	103.231	19.911	6.076	0.471
338.000	239.645	80.008	19.995	103.229	19.906	6.401	0.444
338.500	239.877	80.008	19.994	103.226	19.906	6.389	0.465
339.000	240.110	80.010	19.995	103.223	19.906	6.349	0.476
339.500	240.354	80.009	19.994	103.221	19.907	6.314	0.471
340.000	240.607	80.010	19.995	103.223	19.908	6.226	0.487
340.500	240.860	80.009	19.994	103.229	19.907	6.282	0.502
341.000	241.064	80.008	19.994	103.237	19.903	6.575	0.481
341.500	241.333	80.009	19.995	103.242	19.905	6.420	0.464
342.000	241.555	80.009	19.993	103.247	19.904	6.506	0.482
342.500	241.778	80.008	19.995	103.247	19.906	6.405	0.468
343.000	242.034	80.009	19.995	103.241	19.906	6.400	0.462
343.500	242.246	80.010	19.995	103.237	19.905	6.449	0.473
344.000	242.498	80.010	19.994	103.234	19.907	6.301	0.466
344.500	242.797	80.009	19.994	103.231	19.905	6.420	0.507
345.000	242.994	80.009	19.994	103.231	19.905	6.416	0.523
