Repository: ulfsri/fsri_materials_database

# Materials and Products Database

## 01_Data

Raw data generated from each apparatus are included here in plain-text format. The data is organized first by material, next by the short name of test apparatus used, and where applicable additional filtering by test settings.

### material.json

Each material directory contains a json file of the same name as the material. This file links the data stored in the repository as well as data and graphs produced by the accompanying scripts (__02_Scripts__) to the respective landing page for the material on the front-end website.

File: 01_Data/Wool_Rug/MCC/Wool_Rug_MCC_30K_min_211115_O3.txt (part 2 of 4)
T Correction Coefficients:	0	1.024463	0
Time Shift (s):	14
*
Time (s)	Temperature (C)	N2 flow rate (cc/min)	O2 flow rate (cc/min)	Flow Rate (cc/min)	Oxygen (%)	HRR (W/g)	Heating rate (C/s)
345.000	233.375	80.004	19.995	103.215	19.962	9.329	0.456
345.500	233.653	80.003	19.995	103.215	19.963	9.258	0.494
346.000	233.932	80.003	19.995	103.215	19.963	9.224	0.536
346.500	234.158	80.004	19.995	103.215	19.963	9.263	0.531
347.000	234.418	80.003	19.995	103.208	19.963	9.247	0.496
347.500	234.666	80.004	19.996	103.202	19.960	9.413	0.497
348.000	234.896	80.002	19.995	103.199	19.961	9.385	0.493
348.500	235.161	80.004	19.995	103.199	19.961	9.369	0.486
349.000	235.413	80.005	19.995	103.198	19.958	9.598	0.506
349.500	235.668	80.005	19.995	103.204	19.957	9.633	0.512
350.000	235.908	80.004	19.995	103.210	19.957	9.634	0.501
350.500	236.141	80.005	19.995	103.214	19.955	9.769	0.484
351.000	236.357	80.003	19.996	103.212	19.956	9.735	0.461
351.500	236.631	80.004	19.996	103.208	19.953	9.925	0.470
352.000	236.875	80.003	19.995	103.202	19.955	9.761	0.504
352.500	237.115	80.004	19.995	103.195	19.955	9.767	0.501
353.000	237.391	80.004	19.996	103.187	19.951	10.038	0.500
353.500	237.636	80.005	19.995	103.182	19.950	10.084	0.518
354.000	237.898	80.003	19.996	103.182	19.952	9.994	0.514
354.500	238.111	80.004	19.995	103.188	19.952	10.010	0.491
355.000	238.411	80.003	19.994	103.195	19.952	9.964	0.494
355.500	238.629	80.005	19.995	103.202	19.951	10.077	0.515
356.000	238.854	80.003	19.996	103.209	19.952	10.007	0.480
356.500	239.132	80.004	19.995	103.213	19.951	10.036	0.473
357.000	239.368	80.004	19.995	103.213	19.947	10.346	0.509
357.500	239.641	80.004	19.995	103.213	19.946	10.374	0.511
358.000	239.828	80.005	19.996	103.214	19.944	10.551	0.485
358.500	240.106	80.004	19.995	103.214	19.946	10.367	0.463
359.000	240.332	80.005	19.995	103.218	19.945	10.430	0.484
359.501	240.609	80.004	19.995	103.219	19.943	10.567	0.503
360.000	240.830	80.004	19.994	103.219	19.946	10.371	0.501
360.500	241.060	80.003	19.995	103.218	19.946	10.400	0.475
361.000	241.337	80.003	19.995	103.218	19.942	10.627	0.479
361.500	241.606	80.004	19.995	103.215	19.942	10.630	0.526
362.000	241.862	80.003	19.995	103.215	19.944	10.529	0.535
362.500	242.098	80.005	19.994	103.215	19.943	10.593	0.509
363.000	242.324	80.004	19.995	103.215	19.942	10.636	0.477
363.500	242.590	80.006	19.994	103.215	19.940	10.773	0.477
364.000	242.828	80.003	19.994	103.215	19.936	11.030	0.498
364.500	243.108	80.005	19.995	103.215	19.935	11.147	0.511
365.000	243.383	80.004	19.994	103.215	19.934	11.171	0.536
365.500	243.615	80.004	19.995	103.215	19.935	11.142	0.531
366.000	243.870	80.005	19.995	103.215	19.933	11.234	0.497
366.500	244.083	80.005	19.994	103.215	19.931	11.409	0.478
367.000	244.325	80.006	19.994	103.215	19.930	11.484	0.461
367.500	244.557	80.005	19.994	103.215	19.932	11.325	0.464
368.000	244.837	80.003	19.994	103.216	19.934	11.207	0.493
368.500	245.103	80.004	19.994	103.218	19.929	11.522	0.529
369.001	245.342	80.005	19.995	103.222	19.928	11.631	0.526
369.500	245.579	80.006	19.995	103.227	19.925	11.770	0.491
370.000	245.833	80.004	19.994	103.229	19.927	11.643	0.483
370.500	246.063	80.006	19.995	103.229	19.923	11.905	0.487
371.000	246.298	80.005	19.995	103.228	19.923	11.929	0.475
371.500	246.534	80.005	19.994	103.224	19.925	11.817	0.469
372.000	246.838	80.006	19.994	103.220	19.917	12.347	0.505
372.500	247.088	80.004	19.995	103.218	19.917	12.313	0.546
373.000	247.347	80.005	19.994	103.218	19.917	12.320	0.531
373.500	247.607	80.006	19.994	103.219	19.918	12.243	0.514
374.000	247.858	80.006	19.994	103.222	19.916	12.422	0.515
374.500	248.076	80.005	19.994	103.227	19.915	12.461	0.490
375.000	248.320	80.005	19.994	103.230	19.913	12.633	0.466
375.500	248.592	80.005	19.995	103.234	19.912	12.652	0.489
376.000	248.848	80.007	19.995	103.239	19.909	12.875	0.522
376.500	249.088	80.006	19.994	103.242	19.912	12.676	0.512
377.000	249.358	80.006	19.995	103.242	19.911	12.727	0.503
377.500	249.619	80.006	19.995	103.238	19.908	12.972	0.520
378.000	249.848	80.006	19.995	103.235	19.906	13.088	0.510
378.500	250.110	80.007	19.994	103.230	19.904	13.216	0.490
379.000	250.375	80.008	19.994	103.227	19.906	13.104	0.509
379.500	250.630	80.007	19.994	103.228	19.904	13.223	0.524
380.000	250.888	80.006	19.994	103.232	19.902	13.354	0.517
380.500	251.141	80.006	19.995	103.234	19.902	13.326	0.512
381.000	251.388	80.006	19.994	103.237	19.898	13.600	0.505
381.500	251.622	80.005	19.994	103.240	19.899	13.544	0.491
382.000	251.893	80.005	19.994	103.240	19.898	13.619	0.493
382.500	252.138	80.006	19.994	103.243	19.896	13.753	0.511
383.000	252.390	80.005	19.994	103.244	19.894	13.900	0.507
383.500	252.640	80.006	19.993	103.242	19.893	13.962	0.500
384.000	252.884	80.005	19.993	103.235	19.892	14.045	0.498
384.500	253.168	80.005	19.994	103.230	19.891	14.121	0.511
385.000	253.415	80.005	19.994	103.224	19.891	14.089	0.529
385.500	253.619	80.005	19.993	103.227	19.891	14.097	0.491
386.000	253.908	80.005	19.994	103.231	19.888	14.285	0.472
386.500	254.133	80.005	19.994	103.234	19.887	14.388	0.503
387.000	254.402	80.004	19.994	103.236	19.885	14.524	0.504
387.500	254.642	80.006	19.994	103.237	19.885	14.494	0.501
388.000	254.909	80.004	19.994	103.233	19.883	14.659	0.508
388.500	255.171	80.005	19.993	103.227	19.882	14.722	0.518
389.000	255.415	80.005	19.994	103.229	19.883	14.636	0.518
389.500	255.678	80.004	19.994	103.234	19.875	15.165	0.506
390.000	255.914	80.003	19.993	103.240	19.874	15.254	0.503
390.500	256.181	80.005	19.994	103.245	19.871	15.410	0.501
391.000	256.414	80.004	19.995	103.249	19.870	15.530	0.501
391.500	256.641	80.006	19.995	103.246	19.871	15.426	0.480
392.000	256.929	80.006	19.994	103.239	19.866	15.792	0.487
392.500	257.188	80.004	19.994	103.231	19.868	15.671	0.531
393.000	257.423	80.005	19.993	103.224	19.866	15.758	0.521
393.500	257.665	80.005	19.995	103.220	19.861	16.112	0.486
394.000	257.892	80.005	19.994	103.216	19.860	16.187	0.472
394.500	258.182	80.005	19.994	103.214	19.860	16.154	0.493
395.000	258.458	80.005	19.992	103.210	19.857	16.405	0.541
395.500	258.689	80.005	19.993	103.203	19.858	16.296	0.537
396.000	258.953	80.006	19.994	103.196	19.856	16.444	0.501
396.500	259.235	80.007	19.994	103.188	19.851	16.757	0.521
397.000	259.441	80.007	19.994	103.184	19.851	16.774	0.517
397.500	259.699	80.005	19.993	103.189	19.846	17.087	0.476
398.000	259.952	80.006	19.994	103.195	19.849	16.888	0.487
398.500	260.216	80.009	19.994	103.203	19.847	17.036	0.514
399.000	260.455	80.004	19.994	103.211	19.844	17.249	0.510
399.500	260.707	80.006	19.993	103.216	19.841	17.433	0.497
400.000	260.964	80.008	19.993	103.218	19.838	17.686	0.500
400.500	261.184	80.005	19.992	103.219	19.838	17.636	0.493
401.000	261.458	80.006	19.994	103.222	19.834	17.902	0.485
401.500	261.725	80.007	19.993	103.224	19.833	17.987	0.518
402.000	261.970	80.008	19.993	103.229	19.836	17.806	0.527
402.500	262.213	80.006	19.993	103.236	19.833	17.969	0.500
403.000	262.488	80.007	19.993	103.242	19.830	18.202	0.503
403.500	262.698	80.007	19.994	103.245	19.830	18.232	0.502
404.000	262.953	80.007	19.993	103.248	19.828	18.335	0.475
404.500	263.170	80.007	19.994	103.244	19.826	18.436	0.468
405.000	263.395	80.007	19.993	103.240	19.825	18.561	0.457
405.500	263.674	80.008	19.993	103.232	19.824	18.596	0.473
406.001	263.949	80.007	19.994	103.222	19.823	18.682	0.530
406.500	264.162	80.006	19.994	103.208	19.819	18.912	0.521
407.000	264.424	80.007	19.993	103.201	19.819	18.932	0.481
407.500	264.675	80.008	19.993	103.194	19.814	19.282	0.494
408.000	264.922	80.007	19.993	103.188	19.814	19.269	0.506
408.500	265.162	80.007	19.995	103.184	19.811	19.508	0.493
409.000	265.400	80.006	19.995	103.189	19.813	19.355	0.483
409.500	265.670	80.005	19.994	103.192	19.810	19.556	0.493
410.000	265.887	80.005	19.994	103.196	19.809	19.636	0.497
410.500	266.168	80.006	19.994	103.201	19.807	19.775	0.492
411.000	266.385	80.003	19.995	103.207	19.804	19.972	0.498
411.500	266.648	80.004	19.994	103.207	19.800	20.209	0.489
412.000	266.903	80.003	19.994	103.207	19.801	20.172	0.499
412.500	267.142	80.004	19.995	103.206	19.800	20.202	0.506
413.000	267.440	80.005	19.994	103.207	19.796	20.470	0.516
413.500	267.674	80.003	19.994	103.208	19.795	20.531	0.535
414.000	267.918	80.003	19.995	103.211	19.793	20.704	0.505
414.500	268.156	80.006	19.995	103.214	19.790	20.889	0.480
415.000	268.376	80.005	19.995	103.215	19.789	20.923	0.470
415.500	268.637	80.003	19.995	103.213	19.783	21.332	0.469
416.000	268.907	80.003	19.995	103.210	19.784	21.289	0.506
416.500	269.139	80.004	19.994	103.209	19.783	21.347	0.517
417.000	269.421	80.003	19.995	103.209	19.781	21.470	0.508
417.500	269.655	80.003	19.995	103.205	19.781	21.486	0.515
418.000	269.907	80.004	19.995	103.202	19.781	21.491	0.501
418.500	270.146	80.005	19.996	103.200	19.778	21.722	0.488
419.000	270.457	80.005	19.996	103.199	19.774	21.961	0.520
419.500	270.685	80.006	19.996	103.199	19.769	22.313	0.545
420.000	270.926	80.003	19.995	103.198	19.768	22.372	0.505
420.500	271.166	80.002	19.995	103.195	19.767	22.466	0.475
421.000	271.462	80.003	19.996	103.191	19.765	22.562	0.508
421.500	271.719	80.002	19.994	103.192	19.767	22.444	0.544
422.000	271.941	80.005	19.995	103.193	19.769	22.328	0.517
422.500	272.200	80.004	19.995	103.198	19.761	22.855	0.480
423.000	272.474	80.004	19.995	103.200	19.762	22.818	0.507
423.500	272.718	80.004	19.995	103.200	19.762	22.810	0.525
424.000	272.965	80.003	19.995	103.192	19.757	23.122	0.504
424.500	273.239	80.004	19.995	103.185	19.754	23.294	0.506
425.000	273.478	80.004	19.995	103.183	19.755	23.279	0.517
425.500	273.704	80.005	19.995	103.185	19.750	23.557	0.489
426.000	273.928	80.005	19.995	103.189	19.751	23.489	0.457
426.500	274.214	80.004	19.994	103.197	19.748	23.732	0.480
427.000	274.462	80.005	19.996	103.204	19.746	23.866	0.522
427.500	274.717	80.004	19.994	103.201	19.748	23.711	0.519
428.000	274.920	80.005	19.995	103.198	19.743	24.093	0.480
428.500	275.185	80.005	19.994	103.194	19.737	24.482	0.463
429.000	275.412	80.005	19.994	103.194	19.739	24.361	0.480
429.500	275.653	80.005	19.994	103.194	19.738	24.399	0.481
430.000	275.936	80.005	19.995	103.198	19.738	24.410	0.496
430.500	276.218	80.005	19.994	103.207	19.731	24.868	0.544
431.000	276.442	80.005	19.994	103.214	19.730	24.968	0.535
431.500	276.709	80.004	19.994	103.217	19.729	24.987	0.498
432.000	276.948	80.004	19.996	103.225	19.727	25.148	0.498
432.500	277.202	80.006	19.995	103.234	19.727	25.142	0.500
433.000	277.435	80.004	19.995	103.240	19.724	25.343	0.491
433.500	277.697	80.006	19.994	103.248	19.725	25.262	0.491
434.000	277.944	80.003	19.994	103.247	19.721	25.572	0.502
434.500	278.197	80.004	19.994	103.235	19.720	25.609	0.504
435.000	278.411	80.004	19.994	103.222	19.718	25.716	0.484
435.500	278.702	80.006	19.995	103.213	19.720	25.608	0.486
436.000	278.968	80.005	19.995	103.205	19.718	25.752	0.531
436.500	279.187	80.004	19.995	103.203	19.717	25.818	0.521
437.000	279.495	80.006	19.995	103.206	19.716	25.877	0.506
437.500	279.673	80.004	19.994	103.211	19.711	26.213	0.507
438.000	279.960	80.005	19.995	103.218	19.710	26.278	0.476
438.500	280.209	80.005	19.995	103.225	19.708	26.437	0.501
439.000	280.444	80.005	19.995	103.232	19.706	26.522	0.510
439.500	280.699	80.005	19.995	103.233	19.706	26.589	0.487
440.000	280.955	80.004	19.995	103.236	19.702	26.795	0.500
440.500	281.197	80.004	19.996	103.231	19.702	26.822	0.504
441.000	281.389	80.003	19.995	103.225	19.701	26.925	0.466
441.500	281.673	80.003	19.995	103.220	19.698	27.074	0.455
442.000	281.896	80.004	19.995	103.222	19.697	27.145	0.492
442.500	282.174	80.003	19.996	103.223	19.694	27.336	0.504
443.000	282.426	80.003	19.996	103.224	19.692	27.474	0.516
443.500	282.679	80.003	19.995	103.224	19.693	27.446	0.518
444.000	282.920	80.005	19.996	103.224	19.692	27.530	0.499
444.500	283.167	80.003	19.995	103.222	19.688	27.756	0.491
445.000	283.430	80.002	19.995	103.219	19.687	27.870	0.499
445.500	283.693	80.004	19.995	103.219	19.686	27.912	0.518
446.000	283.934	80.002	19.996	103.219	19.685	28.001	0.515
446.500	284.189	80.005	19.996	103.219	19.684	28.054	0.500
447.000	284.444	80.002	19.996	103.220	19.685	27.959	0.502
447.500	284.678	80.003	19.996	103.221	19.681	28.244	0.500
448.000	284.904	80.002	19.996	103.221	19.682	28.185	0.475
448.500	285.196	80.004	19.995	103.221	19.678	28.445	0.489
449.000	285.442	80.004	19.994	103.222	19.677	28.516	0.528
449.500	285.735	80.002	19.996	103.223	19.677	28.531	0.538
450.000	285.928	80.003	19.995	103.225	19.674	28.736	0.513
450.500	286.225	80.006	19.996	103.228	19.674	28.687	0.488
451.000	286.447	80.005	19.997	103.232	19.674	28.691	0.504
451.500	286.702	80.002	19.997	103.231	19.672	28.829	0.498
452.000	286.948	80.004	19.996	103.234	19.669	29.058	0.489
452.500	287.219	80.005	19.995	103.233	19.667	29.176	0.509
453.000	287.468	80.007	19.997	103.231	19.664	29.372	0.519
453.500	287.705	80.005	19.995	103.229	19.666	29.280	0.503
454.000	287.955	80.004	19.995	103.231	19.663	29.450	0.486
454.500	288.217	80.004	19.995	103.231	19.664	29.367	0.500
455.000	288.431	80.006	19.994	103.235	19.662	29.528	0.494
455.500	288.711	80.005	19.995	103.239	19.659	29.707	0.485
456.000	288.926	80.005	19.995	103.246	19.659	29.748	0.494
456.500	289.172	80.007	19.995	103.251	19.657	29.833	0.478
457.000	289.431	80.008	19.994	103.253	19.658	29.769	0.483
457.500	289.686	80.005	19.994	103.251	19.654	30.067	0.510
458.000	289.969	80.006	19.993	103.244	19.654	30.064	0.526
458.500	290.245	80.005	19.994	103.237	19.654	30.076	0.548
459.000	290.450	80.006	19.994	103.230	19.653	30.155	0.520
459.500	290.717	80.006	19.995	103.224	19.651	30.244	0.477
460.000	291.001	80.006	19.994	103.220	19.651	30.240	0.511
460.500	291.249	80.008	19.995	103.220	19.650	30.309	0.542
461.000	291.482	80.008	19.994	103.220	19.648	30.492	0.507
461.500	291.762	80.006	19.994	103.219	19.645	30.655	0.497
462.000	291.993	80.007	19.993	103.219	19.643	30.801	0.512
462.500	292.254	80.006	19.994	103.218	19.644	30.731	0.502
463.000	292.552	80.007	19.993	103.218	19.645	30.682	0.525
463.500	292.810	80.006	19.993	103.218	19.642	30.832	0.557
464.000	293.056	80.008	19.993	103.221	19.641	30.912	0.530
464.500	293.299	80.005	19.994	103.220	19.639	31.047	0.497
465.000	293.535	80.007	19.994	103.220	19.639	31.098	0.484
465.500	293.787	80.006	19.994	103.221	19.639	31.100	0.483
466.000	294.041	80.006	19.994	103.224	19.637	31.229	0.497
466.500	294.283	80.006	19.994	103.229	19.636	31.282	0.501
467.000	294.521	80.004	19.994	103.233	19.632	31.523	0.488
467.500	294.790	80.007	19.994	103.240	19.631	31.585	0.493
468.000	295.097	80.008	19.995	103.248	19.632	31.559	0.541
468.500	295.322	80.006	19.994	103.252	19.631	31.584	0.554
469.000	295.598	80.005	19.994	103.253	19.631	31.588	0.516
469.500	295.832	80.006	19.994	103.257	19.631	31.644	0.506
470.000	296.075	80.005	19.994	103.255	19.625	32.027	0.494
470.500	296.337	80.004	19.995	103.251	19.626	31.966	0.491
471.000	296.577	80.006	19.994	103.249	19.625	31.988	0.503
471.500	296.783	80.006	19.994	103.246	19.627	31.903	0.474
472.000	297.062	80.006	19.994	103.242	19.623	32.175	0.465
472.500	297.322	80.006	19.995	103.236	19.625	32.007	0.512
473.000	297.566	80.004	19.994	103.232	19.624	32.086	0.522
473.500	297.830	80.005	19.994	103.226	19.619	32.424	0.506
474.000	298.104	80.006	19.994	103.220	19.620	32.342	0.523
474.500	298.364	80.007	19.995	103.218	19.622	32.252	0.536
475.000	298.572	80.005	19.995	103.220	19.612	32.896	0.501
475.500	298.871	80.007	19.994	103.220	19.616	32.645	0.488
476.000	299.081	80.004	19.995	103.221	19.616	32.600	0.508
476.500	299.368	80.006	19.994	103.224	19.616	32.650	0.503
477.000	299.632	80.006	19.994	103.225	19.613	32.850	0.524
477.500	299.852	80.006	19.995	103.225	19.614	32.757	0.518
478.000	300.143	80.007	19.994	103.227	19.614	32.748	0.498
478.500	300.394	80.006	19.994	103.233	19.611	32.968	0.526
479.001	300.622	80.008	19.994	103.237	19.606	33.303	0.510
479.500	300.914	80.005	19.995	103.242	19.608	33.186	0.500
480.000	301.179	80.007	19.994	103.247	19.607	33.241	0.538
480.500	301.410	80.008	19.994	103.251	19.608	33.175	0.527
481.000	301.676	80.008	19.994	103.252	19.605	33.384	0.497
481.500	301.968	80.009	19.994	103.253	19.606	33.285	0.528
482.000	302.220	80.008	19.994	103.253	19.600	33.682	0.551
482.500	302.429	80.007	19.993	103.251	19.607	33.237	0.502
483.000	302.672	80.008	19.995	103.250	19.598	33.859	0.457
483.500	302.985	80.007	19.994	103.249	19.597	33.922	0.504
484.000	303.202	80.006	19.994	103.249	19.600	33.701	0.542
484.500	303.485	80.008	19.993	103.249	19.598	33.846	0.515
485.000	303.641	80.008	19.994	103.250	19.601	33.668	0.470
485.500	304.023	80.008	19.995	103.252	19.601	33.673	0.488
486.000	304.205	80.008	19.994	103.252	19.598	33.855	0.551
486.500	304.491	80.007	19.994	103.252	19.598	33.855	0.516
487.000	304.731	80.008	19.994	103.252	19.589	34.482	0.497
487.500	304.972	80.008	19.993	103.253	19.592	34.251	0.504
488.000	305.274	80.007	19.994	103.252	19.591	34.326	0.512
488.500	305.497	80.007	19.994	103.252	19.593	34.176	0.534
489.000	305.691	80.008	19.994	103.252	19.592	34.266	0.471
489.500	305.945	80.007	19.994	103.252	19.589	34.450	0.433
490.000	306.324	80.007	19.994	103.252	19.585	34.755	0.541
490.500	306.548	80.006	19.994	103.254	19.586	34.632	0.618
491.000	306.692	80.006	19.994	103.255	19.584	34.809	0.485
491.500	307.053	80.007	19.993	103.255	19.584	34.764	0.436
492.000	307.318	80.006	19.994	103.257	19.584	34.791	0.565
492.500	307.586	80.005	19.995	103.263	19.583	34.887	0.579
493.000	307.791	80.005	19.994	103.269	19.581	35.003	0.503
493.500	308.094	80.006	19.994	103.274	19.576	35.344	0.491
494.000	308.358	80.005	19.995	103.276	19.574	35.487	0.538
494.500	308.615	80.005	19.994	103.282	19.577	35.243	0.544
495.000	308.758	80.005	19.994	103.279	19.577	35.234	0.460
495.500	309.178	80.005	19.994	103.275	19.572	35.578	0.481
496.000	309.520	80.008	19.994	103.277	19.569	35.802	0.663
496.500	309.627	80.007	19.995	103.282	19.569	35.835	0.606
497.000	309.790	80.007	19.994	103.281	19.571	35.686	0.360
497.500	310.296	80.008	19.995	103.281	19.570	35.752	0.469
498.000	310.582	80.006	19.994	103.283	19.568	35.884	0.730
498.500	310.565	80.007	19.995	103.282	19.566	35.996	0.531
499.000	310.707	80.005	19.994	103.281	19.564	36.167	0.197
499.500	311.365	80.006	19.994	103.282	19.560	36.424	0.462
500.000	311.439	80.006	19.995	103.285	19.561	36.332	0.766
500.500	311.966	80.008	19.994	103.284	19.562	36.299	0.666
501.000	311.797	80.006	19.994	103.278	19.557	36.588	0.479
501.500	312.263	80.004	19.994	103.276	19.557	36.615	0.328
502.000	312.501	80.005	19.995	103.274	19.559	36.488	0.501
502.500	312.897	80.007	19.994	103.273	19.558	36.568	0.669
503.000	313.091	80.005	19.994	103.275	19.555	36.758	0.612
503.501	313.184	80.007	19.994	103.277	19.557	36.597	0.438
504.000	313.611	80.008	19.994	103.276	19.552	36.930	0.404
504.500	313.816	80.006	19.994	103.275	19.552	36.946	0.576
505.000	314.065	80.006	19.994	103.271	19.550	37.053	0.543
505.500	314.286	80.006	19.994	103.266	19.550	37.104	0.462
506.000	314.617	80.006	19.994	103.267	19.552	36.979	0.511
506.500	314.825	80.004	19.994	103.269	19.544	37.509	0.546
507.000	315.082	80.006	19.994	103.270	19.541	37.658	0.502
507.500	315.324	80.005	19.994	103.270	19.542	37.643	0.482
508.000	315.595	80.005	19.994	103.271	19.542	37.618	0.506
508.500	315.881	80.006	19.994	103.274	19.538	37.893	0.535
509.000	316.152	80.005	19.995	103.277	19.539	37.853	0.557
509.500	316.356	80.005	19.995	103.281	19.536	38.054	0.516
510.000	316.614	80.004	19.994	103.287	19.539	37.854	0.469
510.500	316.893	80.004	19.994	103.291	19.535	38.090	0.499
511.000	317.151	80.004	19.995	103.288	19.536	38.049	0.537
511.500	317.394	80.005	19.995	103.283	19.534	38.159	0.519
512.000	317.652	80.005	19.995	103.279	19.531	38.375	0.500
512.500	317.939	80.006	19.995	103.273	19.530	38.405	0.523
513.000	318.189	80.005	19.994	103.270	19.528	38.561	0.541
513.500	318.457	80.005	19.994	103.272	19.526	38.700	0.528
514.000	318.698	80.005	19.996	103.272	19.527	38.641	0.513
514.500	318.946	80.006	19.995	103.270	19.526	38.714	0.499
515.000	319.212	80.005	19.996	103.273	19.523	38.897	0.501
515.500	319.479	80.005	19.995	103.275	19.521	39.027	0.523
516.000	319.699	80.004	19.995	103.274	19.526	38.705	0.510
516.500	320.007	80.004	19.995	103.273	19.523	38.912	0.508
517.000	320.218	80.004	19.994	103.274	19.521	39.064	0.524
517.500	320.510	80.006	19.995	103.272	19.518	39.247	0.511
518.000	320.757	80.005	19.994	103.269	19.521	39.031	0.521
518.500	321.005	80.005	19.995	103.269	19.522	38.957	0.517
519.000	321.310	80.005	19.994	103.270	19.519	39.135	0.524
519.500	321.533	80.005	19.995	103.272	19.518	39.259	0.540
520.000	321.747	80.006	19.995	103.278	19.516	39.357	0.482
520.500	322.040	80.006	19.994	103.283	19.514	39.519	0.472
521.000	322.304	80.005	19.994	103.285	19.516	39.343	0.532
521.500	322.543	80.006	19.994	103.289	19.511	39.701	0.530
522.000	322.793	80.005	19.994	103.293	19.514	39.524	0.496
522.500	323.070	80.004	19.995	103.292	19.514	39.516	0.507
523.000	323.306	80.004	19.995	103.287	19.512	39.625	0.520
523.500	323.596	80.005	19.994	103.283	19.513	39.564	0.519
524.000	323.830	80.004	19.994	103.276	19.514	39.521	0.525
524.500	324.127	80.005	19.994	103.269	19.508	39.912	0.528
525.000	324.348	80.006	19.995	103.263	19.510	39.746	0.525
525.500	324.638	80.005	19.995	103.261	19.510	39.776	0.515
526.000	324.857	80.004	19.994	103.262	19.511	39.686	0.510
526.500	325.112	80.004	19.994	103.264	19.513	39.586	0.491
527.000	325.362	80.005	19.995	103.262	19.511	39.701	0.489
527.500	325.630	80.005	19.995	103.262	19.509	39.818	0.512
528.000	325.901	80.004	19.994	103.261	19.509	39.802	0.528
528.500	326.152	80.005	19.995	103.257	19.507	39.955	0.530
529.000	326.404	80.005	19.994	103.255	19.509	39.837	0.513
529.500	326.643	80.003	19.995	103.256	19.510	39.761	0.497
530.000	326.905	80.004	19.995	103.257	19.511	39.673	0.496
530.500	327.172	80.004	19.994	103.258	19.509	39.843	0.515
531.000	327.428	80.005	19.995	103.258	19.508	39.890	0.526
531.500	327.723	80.004	19.995	103.259	19.508	39.900	0.537
532.000	327.938	80.004	19.994	103.257	19.510	39.760	0.531
532.500	328.242	80.005	19.995	103.256	19.510	39.743	0.515
533.000	328.473	80.005	19.995	103.256	19.511	39.677	0.527
533.500	328.735	80.004	19.996	103.256	19.511	39.669	0.514
534.000	328.994	80.005	19.994	103.256	19.514	39.494	0.507
534.500	329.250	80.005	19.995	103.255	19.512	39.628	0.518
535.000	329.495	80.004	19.995	103.255	19.510	39.749	0.508
535.500	329.756	80.005	19.995	103.254	19.515	39.436	0.503
536.000	330.034	80.006	19.995	103.253	19.515	39.391	0.522
536.501	330.287	80.005	19.995	103.249	19.513	39.583	0.535
537.001	330.531	80.005	19.995	103.247	19.512	39.590	0.514
537.500	330.787	80.005	19.995	103.244	19.514	39.461	0.498
538.000	331.059	80.005	19.996	103.238	19.514	39.487	0.514
538.500	331.287	80.006	19.995	103.231	19.520	39.103	0.514
539.000	331.532	80.006	19.996	103.226	19.520	39.073	0.486
539.500	331.816	80.006	19.996	103.222	19.521	39.042	0.501
540.000	332.095	80.006	19.995	103.217	19.522	38.942	0.545
540.500	332.377	80.006	19.996	103.215	19.522	38.920	0.562
541.000	332.595	80.007	19.995	103.216	19.520	39.074	0.531
541.500	332.866	80.007	19.996	103.217	19.525	38.774	0.495
542.000	333.089	80.007	19.995	103.216	19.523	38.910	0.492
542.500	333.367	80.006	19.995	103.216	19.526	38.667	0.498
543.000	333.633	80.007	19.996	103.218	19.529	38.504	0.522
543.500	333.911	80.005	19.995	103.217	19.531	38.356	0.544
544.000	334.172	80.007	19.996	103.219	19.529	38.488	0.542
544.500	334.405	80.008	19.996	103.220	19.535	38.066	0.517
545.000	334.678	80.006	19.995	103.220	19.530	38.428	0.500
545.500	334.933	80.007	19.995	103.220	19.531	38.343	0.517
546.000	335.192	80.006	19.994	103.219	19.537	37.916	0.521
546.500	335.474	80.005	19.995	103.216	19.536	38.005	0.527
547.000	335.718	80.005	19.995	103.213	19.536	38.033	0.533
547.500	335.961	80.005	19.994	103.212	19.541	37.672	0.507
548.000	336.181	80.005	19.995	103.211	19.541	37.664	0.475
548.500	336.462	80.006	19.995	103.212	19.541	37.673	0.482
549.000	336.721	80.005	19.994	103.212	19.545	37.410	0.521
549.500	336.981	80.006	19.994	103.211	19.546	37.350	0.529
550.000	337.216	80.005	19.994	103.206	19.546	37.340	0.507
550.500	337.520	80.005	19.995	103.206	19.550	37.098	0.517
551.000	337.728	80.005	19.993	103.206	19.552	36.935	0.526
551.500	338.008	80.006	19.994	103.207	19.552	36.966	0.500
552.000	338.200	80.006	19.994	103.209	19.555	36.702	0.480
552.500	338.537	80.006	19.994	103.214	19.557	36.590	0.501
553.000	338.742	80.006	19.994	103.215	19.557	36.571	0.535
553.500	338.978	80.006	19.994	103.214	19.561	36.334	0.491
554.000	339.277	80.007	19.994	103.213	19.566	35.943	0.488
554.500	339.529	80.006	19.994	103.212	19.564	36.081	0.543
555.000	339.742	80.005	19.994	103.210	19.569	35.804	0.508
555.500	340.002	80.006	19.994	103.210	19.569	35.778	0.469
556.001	340.258	80.007	19.993	103.211	19.572	35.536	0.494
556.500	340.513	80.007	19.994	103.212	19.575	35.379	0.514
557.000	340.782	80.006	19.995	103.214	19.577	35.211	0.518
557.500	341.043	80.006	19.994	103.216	19.581	34.957	0.527
558.000	341.250	80.008	19.995	103.216	19.577	35.215	0.499
558.500	341.516	80.007	19.994	103.218	19.580	35.008	0.471
559.000	341.803	80.008	19.994	103.221	19.586	34.657	0.513
559.500	342.005	80.007	19.993	103.225	19.589	34.448	0.521
560.000	342.247	80.008	19.994	103.231	19.590	34.366	0.466
560.500	342.493	80.007	19.994	103.234	19.589	34.453	0.465
561.000	342.774	80.008	19.994	103.237	19.596	33.984	0.508
561.500	342.979	80.006	19.994	103.237	19.596	33.983	0.507
562.000	343.244	80.008	19.994	103.235	19.595	34.018	0.478
562.500	343.509	80.006	19.993	103.227	19.600	33.686	0.500
563.000	343.721	80.007	19.993	103.223	19.602	33.556	0.503
563.500	344.011	80.008	19.993	103.213	19.610	33.034	0.489
564.000	344.256	80.007	19.994	103.202	19.610	33.027	0.519
564.500	344.511	80.008	19.994	103.195	19.612	32.851	0.517
565.000	344.754	80.009	19.994	103.188	19.612	32.886	0.499
565.500	345.010	80.008	19.992	103.183	19.615	32.705	0.499
566.000	345.263	80.008	19.993	103.179	19.619	32.385	0.504
566.500	345.535	80.008	19.994	103.179	19.619	32.390	0.517
567.000	345.753	80.007	19.994	103.177	19.621	32.235	0.508
567.500	346.040	80.009	19.993	103.179	19.621	32.287	0.498
568.000	346.267	80.008	19.993	103.182	19.622	32.223	0.510
568.500	346.569	80.007	19.993	103.185	19.628	31.803	0.521
569.000	346.815	80.006	19.993	103.189	19.629	31.722	0.538
569.500	347.027	80.008	19.993	103.192	19.632	31.521	0.503
570.000	347.230	80.007	19.992	103.195	19.633	31.439	0.437
570.500	347.524	80.007	19.994	103.199	19.635	31.343	0.456
571.000	347.808	80.007	19.993	103.203	19.638	31.144	0.537
571.500	348.038	80.007	19.995	103.208	19.635	31.321	0.546
572.000	348.294	80.008	19.994	103.212	19.641	30.958	0.500
572.500	348.511	80.006	19.994	103.216	19.641	30.906	0.480
573.000	348.795	80.006	19.994	103.215	19.643	30.783	0.487
573.500	349.076	80.006	19.994	103.215	19.646	30.594	0.533
574.000	349.320	80.006	19.994	103.208	19.648	30.485	0.545
574.500	349.564	80.006	19.994	103.201	19.651	30.276	0.506
575.000	349.846	80.006	19.994	103.195	19.656	29.931	0.507
575.500	350.085	80.006	19.994	103.188	19.653	30.121	0.524
576.000	350.298	80.005	19.995	103.182	19.657	29.835	0.487
576.500	350.563	80.006	19.993	103.180	19.656	29.903	0.465
577.000	350.819	80.006	19.995	103.176	19.656	29.888	0.499
577.500	351.035	80.005	19.994	103.175	19.661	29.556	0.496
578.000	351.329	80.005	19.995	103.175	19.663	29.477	0.491
578.500	351.573	80.006	19.994	103.175	19.664	29.395	0.524
579.000	351.825	80.005	19.994	103.173	19.668	29.088	0.517
579.500	352.063	80.005	19.994	103.173	19.665	29.293	0.493
580.000	352.302	80.005	19.993	103.174	19.668	29.094	0.484
580.500	352.576	80.005	19.994	103.180	19.671	28.915	0.495
581.000	352.845	80.006	19.994	103.187	19.674	28.704	0.528
581.500	353.024	80.005	19.993	103.205	19.676	28.552	0.496
582.000	353.351	80.005	19.994	103.224	19.678	28.452	0.477
582.500	353.613	80.005	19.994	103.236	19.678	28.408	0.547
583.000	353.807	80.004	19.994	103.238	19.682	28.139	0.523
583.500	354.108	80.006	19.995	103.238	19.682	28.178	0.475
584.000	354.327	80.005	19.995	103.232	19.685	27.964	0.507
584.500	354.549	80.005	19.994	103.217	19.687	27.818	0.481
585.000	354.808	80.006	19.994	103.204	19.686	27.909	0.461
585.500	355.027	80.006	19.993	103.195	19.691	27.592	0.479
586.000	355.277	80.006	19.994	103.189	19.694	27.388	0.473
586.500	355.514	80.005	19.994	103.182	19.694	27.395	0.478
587.000	355.750	80.005	19.993	103.182	19.697	27.141	0.480
587.500	355.980	80.005	19.993	103.187	19.698	27.105	0.470
588.000	356.239	80.007	19.993	103.193	19.699	27.012	0.478
588.500	356.521	80.005	19.993	103.200	19.700	26.968	0.515
589.000	356.745	80.007	19.993	103.201	19.704	26.722	0.523
589.500	356.999	80.004	19.993	103.204	19.704	26.707	0.492
590.000	357.226	80.006	19.994	103.207	19.704	26.694	0.480
590.500	357.490	80.005	19.993	103.209	19.709	26.383	0.486
591.000	357.704	80.005	19.994	103.209	19.706	26.565	0.484
591.500	357.943	80.006	19.993	103.216	19.710	26.279	0.466
592.000	358.201	80.006	19.993	103.220	19.710	26.258	0.475
592.500	358.449	80.006	19.993	103.221	19.712	26.133	0.501
593.000	358.661	80.005	19.993	103.222	19.714	25.989	0.483
593.500	358.931	80.006	19.993	103.222	19.715	25.920	0.472
594.000	359.172	80.005	19.994	103.222	19.717	25.838	0.497
594.500	359.422	80.005	19.993	103.223	19.719	25.681	0.501
595.000	359.671	80.004	19.993	103.222	19.720	25.593	0.495
595.500	359.909	80.005	19.993	103.222	19.719	25.690	0.493
596.000	360.172	80.005	19.994	103.227	19.721	25.531	0.494
596.500	360.414	80.005	19.993	103.233	19.726	25.186	0.503
597.000	360.635	80.006	19.994	103.244	19.727	25.133	0.484
597.500	360.892	80.004	19.993	103.255	19.729	25.030	0.471
598.000	361.174	80.005	19.994	103.263	19.730	24.945	0.509
598.500	361.381	80.007	19.994	103.266	19.733	24.704	0.514
599.000	361.622	80.004	19.993	103.265	19.737	24.444	0.468
599.500	361.873	80.005	19.993	103.258	19.736	24.551	0.469
600.000	362.133	80.005	19.994	103.248	19.740	24.238	0.501
600.500	362.334	80.006	19.994	103.242	19.744	24.025	0.487
601.000	362.640	80.005	19.995	103.235	19.743	24.078	0.484
601.500	362.866	80.006	19.994	103.229	19.743	24.092	0.519
602.000	363.096	80.006	19.994	103.226	19.746	23.858	0.494
602.500	363.338	80.004	19.994	103.225	19.747	23.810	0.464
603.000	363.604	80.005	19.995	103.223	19.747	23.812	0.490
603.500	363.814	80.005	19.994	103.220	19.750	23.570	0.492
604.000	364.070	80.004	19.994	103.216	19.752	23.461	0.471
604.500	364.336	80.006	19.995	103.213	19.752	23.441	0.494
605.000	364.582	80.003	19.994	103.211	19.752	23.468	0.517
605.500	364.827	80.004	19.994	103.211	19.751	23.529	0.501
606.000	365.074	80.005	19.994	103.212	19.754	23.331	0.491
606.500	365.298	80.004	19.994	103.215	19.756	23.215	0.481
607.000	365.566	80.004	19.995	103.215	19.753	23.411	0.482
607.500	365.762	80.004	19.995	103.215	19.759	22.991	0.478
608.000	366.019	80.005	19.994	103.216	19.761	22.850	0.459
608.500	366.260	80.004	19.995	103.216	19.761	22.837	0.476
609.000	366.517	80.005	19.995	103.217	19.763	22.742	0.498
609.500	366.785	80.005	19.995	103.219	19.766	22.537	0.512
610.000	366.999	80.005	19.994	103.219	19.764	22.640	0.503
610.500	367.283	80.004	19.995	103.218	19.767	22.457	0.490
611.000	367.528	80.003	19.995	103.224	19.765	22.620	0.513
611.500	367.777	80.004	19.995	103.225	19.769	22.345	0.511
612.000	368.001	80.005	19.994	103.224	19.767	22.445	0.484
612.500	368.236	80.006	19.995	103.227	19.769	22.348	0.466
613.000	368.469	80.005	19.995	103.231	19.769	22.285	0.463
613.500	368.760	80.006	19.994	103.231	19.774	22.000	0.496
614.000	368.975	80.006	19.995	103.237	19.780	21.544	0.515
614.500	369.251	80.006	19.995	103.236	19.775	21.894	0.498
615.000	369.484	80.005	19.994	103.234	19.776	21.839	0.500
615.500	369.739	80.006	19.994	103.229	19.780	21.565	0.499
616.000	369.980	80.005	19.995	103.225	19.783	21.403	0.492
616.500	370.242	80.005	19.995	103.218	19.779	21.610	0.499
617.000	370.462	80.006	19.994	103.222	19.782	21.449	0.492
617.500	370.714	80.007	19.995	103.225	19.788	21.059	0.477
618.000	370.945	80.005	19.995	103.225	19.786	21.165	0.478
618.500	371.178	80.006	19.995	103.229	19.786	21.162	0.474
619.000	371.412	80.007	19.994	103.234	19.788	21.042	0.465
619.500	371.672	80.007	19.994	103.234	19.791	20.835	0.480
620.000	371.921	80.008	19.994	103.239	19.793	20.728	0.502
620.501	372.182	80.007	19.995	103.247	19.790	20.908	0.510
621.000	372.431	80.006	19.995	103.250	19.793	20.711	0.510
621.500	372.685	80.007	19.995	103.252	19.794	20.638	0.506
622.000	372.897	80.008	19.994	103.255	19.797	20.428	0.485
622.500	373.154	80.008	19.994	103.255	19.796	20.490	0.468
623.000	373.427	80.006	19.994	103.253	19.796	20.460	0.499
623.500	373.656	80.007	19.995	103.252	19.795	20.554	0.515
624.000	373.916	80.007	19.994	103.248	19.800	20.255	0.496
624.500	374.207	80.008	19.994	103.244	19.799	20.274	0.520
625.000	374.430	80.007	19.994	103.241	19.801	20.188	0.532
625.500	374.617	80.007	19.995	103.242	19.803	19.990	0.462
626.000	374.901	80.007	19.994	103.244	19.803	19.992	0.441
626.500	375.118	80.005	19.994	103.245	19.805	19.908	0.486
627.000	375.403	80.007	19.995	103.246	19.805	19.864	0.501
627.500	375.654	80.008	19.994	103.247	19.805	19.858	0.519
628.000	375.923	80.007	19.994	103.245	19.809	19.592	0.528
628.500	376.189	80.006	19.994	103.245	19.808	19.671	0.527
629.000	376.429	80.006	19.995	103.247	19.806	19.807	0.520
629.500	376.683	80.006	19.994	103.249	19.809	19.612	0.500
630.000	376.911	80.005	19.994	103.249	19.811	19.465	0.488
630.500	377.172	80.006	19.996	103.249	19.813	19.386	0.485
631.000	377.433	80.006	19.995	103.248	19.817	19.112	0.506
631.500	377.676	80.006	19.995	103.246	19.816	19.169	0.513
632.000	377.924	80.007	19.995	103.244	19.816	19.185	0.497
632.500	378.188	80.006	19.996	103.239	19.818	19.007	0.501
633.000	378.429	80.005	19.995	103.233	19.821	18.830	0.509
633.500	378.687	80.005	19.995	103.231	19.821	18.842	0.502
634.000	378.942	80.007	19.997	103.226	19.822	18.732	0.506
634.500	379.164	80.005	19.994	103.225	19.822	18.755	0.495
635.000	379.450	80.005	19.995	103.226	19.821	18.808	0.492
635.500	379.663	80.006	19.995	103.228	19.826	18.468	0.503
636.000	379.945	80.006	19.995	103.225	19.827	18.421	0.497
636.500	380.190	80.005	19.996	103.229	19.829	18.296	0.511
637.000	380.413	80.005	19.995	103.227	19.826	18.463	0.498
637.500	380.705	80.006	19.995	103.225	19.830	18.220	0.492
638.000	380.939	80.005	19.995	103.224	19.826	18.467	0.521
638.500	381.210	80.005	19.995	103.224	19.831	18.174	0.515
639.000	381.490	80.005	19.995	103.223	19.832	18.085	0.528
639.500	381.732	80.006	19.995	103.227	19.834	17.918	0.536
640.000	381.965	80.006	19.994	103.237	19.833	18.012	0.498
640.500	382.236	80.006	19.995	103.251	19.831	18.142	0.490
641.000	382.470	80.006	19.995	103.273	19.831	18.117	0.505
641.500	382.746	80.006	19.994	103.292	19.834	17.941	0.508
642.000	383.029	80.007	19.993	103.299	19.836	17.769	0.535
642.500	383.265	80.005	19.994	103.296	19.837	17.734	0.539
643.000	383.548	80.007	19.994	103.281	19.837	17.733	0.519
643.500	383.790	80.006	19.995	103.259	19.839	17.622	0.522
644.000	384.060	80.006	19.995	103.237	19.839	17.606	0.518
644.500	384.309	80.006	19.994	103.232	19.840	17.518	0.515
645.000	384.576	80.006	19.994	103.228	19.839	17.571	0.517
645.500	384.857	80.007	19.993	103.234	19.845	17.222	0.532
646.000	385.091	80.006	19.994	103.242	19.843	17.300	0.532
646.500	385.361	80.007	19.993	103.249	19.843	17.333	0.510
647.000	385.583	80.006	19.993	103.250	19.844	17.255	0.498
647.500	385.878	80.007	19.994	103.257	19.844	17.229	0.505
648.000	386.161	80.008	19.993	103.262	19.845	17.205	0.548
648.500	386.368	80.008	19.994	103.263	19.843	17.320	0.534
649.000	386.617	80.008	19.994	103.263	19.846	17.138	0.473
649.500	386.894	80.009	19.993	103.262	19.847	17.048	0.491
650.000	387.162	80.008	19.993	103.260	19.848	17.017	0.536
650.500	387.394	80.008	19.993	103.256	19.852	16.706	0.522
651.000	387.675	80.007	19.993	103.255	19.847	17.047	0.506
651.500	387.914	80.008	19.994	103.252	19.850	16.848	0.517
652.000	388.149	80.008	19.994	103.252	19.851	16.781	0.497
652.500	388.474	80.007	19.993	103.252	19.851	16.796	0.517
653.000	388.696	80.007	19.994	103.251	19.852	16.692	0.553
653.500	388.939	80.009	19.993	103.252	19.855	16.531	0.506
654.000	389.201	80.005	19.993	103.255	19.857	16.377	0.486
654.500	389.405	80.005	19.993	103.254	19.857	16.392	0.486
655.000	389.674	80.006	19.993	103.255	19.854	16.617	0.469
655.500	389.996	80.002	19.993	103.256	19.856	16.465	0.531
656.000	390.224	80.007	19.994	103.254	19.856	16.443	0.570
656.500	390.429	80.004	19.993	103.251	19.856	16.429	0.492
657.000	390.749	80.006	19.993	103.246	19.857	16.395	0.479
657.500	390.930	80.005	19.993	103.243	19.860	16.152	0.513
658.000	391.233	80.003	19.993	103.242	19.860	16.161	0.492
658.500	391.476	80.003	19.993	103.242	19.860	16.173	0.515
659.000	391.777	80.005	19.993	103.241	19.860	16.196	0.545
659.500	391.980	80.008	19.993	103.244	19.857	16.356	0.524
660.000	392.254	80.004	19.994	103.245	19.858	16.338	0.490
660.500	392.481	80.004	19.994	103.239	19.861	16.140	0.489
661.000	392.755	80.005	19.994	103.239	19.859	16.255	0.501
661.500	393.041	80.005	19.994	103.243	19.860	16.196	0.530
662.000	393.263	80.005	19.993	103.246	19.861	16.148	0.533
662.500	393.535	80.005	19.993	103.248	19.859	16.230	0.501
663.000	393.752	80.004	19.995	103.253	19.866	15.774	0.492
663.500	394.039	80.007	19.994	103.255	19.866	15.776	0.497
664.000	394.298	80.005	19.993	103.251	19.864	15.884	0.525
664.500	394.574	80.003	19.994	103.245	19.867	15.717	0.540
665.000	394.843	80.004	19.993	103.244	19.866	15.787	0.539
665.500	395.126	80.004	19.995	103.246	19.863	15.957	0.548
666.000	395.356	80.003	19.993	103.245	19.866	15.791	0.533
666.500	395.604	80.004	19.994	103.248	19.865	15.857	0.496
667.000	395.856	80.005	19.994	103.253	19.866	15.776	0.489
667.500	396.112	80.005	19.993	103.255	19.865	15.822	0.504
668.000	396.388	80.005	19.994	103.250	19.865	15.815	0.520
668.500	396.592	80.005	19.995	103.244	19.866	15.772	0.506
669.000	396.862	80.007	19.994	103.238	19.868	15.659	0.477
669.500	397.126	80.006	19.994	103.234	19.869	15.544	0.504
670.000	397.325	80.006	19.995	103.231	19.869	15.599	0.498
670.500	397.600	80.005	19.994	103.236	19.869	15.543	0.469
671.000	397.851	80.007	19.993	103.242	19.869	15.588	0.500
671.500	398.137	80.005	19.994	103.246	19.867	15.688	0.531
672.000	398.359	80.005	19.995	103.251	19.870	15.504	0.522
672.500	398.634	80.006	19.995	103.253	19.872	15.398	0.503
673.000	398.894	80.006	19.994	103.255	19.872	15.394	0.517
673.500	399.135	80.005	19.994	103.256	19.869	15.567	0.518
674.000	399.407	80.006	19.994	103.258	19.871	15.416	0.507
674.500	399.654	80.006	19.994	103.259	19.870	15.518	0.516
675.000	399.911	80.004	19.994	103.261	19.869	15.572	0.512
675.500	400.163	80.006	19.994	103.260	19.874	15.235	0.506
676.000	400.402	80.006	19.994	103.258	19.872	15.389	0.500
676.500	400.676	80.006	19.993	103.258	19.871	15.450	0.502
677.000	400.949	80.006	19.994	103.257	19.875	15.199	0.530
677.500	401.212	80.007	19.994	103.255	19.874	15.209	0.542
678.001	401.450	80.005	19.994	103.255	19.874	15.216	0.518
678.500	401.709	80.006	19.994	103.255	19.873	15.280	0.498
679.000	401.953	80.008	19.995	103.255	19.875	15.195	0.500
679.500	402.200	80.004	19.993	103.255	19.878	14.981	0.498
680.000	402.458	80.006	19.994	103.253	19.874	15.256	0.498
680.500	402.737	80.005	19.993	103.250	19.879	14.873	0.521
681.000	402.968	80.007	19.993	103.247	19.873	15.308	0.523
681.500	403.215	80.006	19.994	103.242	19.877	15.058	0.494
682.000	403.480	80.006	19.995	103.235	19.874	15.233	0.495
682.500	403.723	80.004	19.993	103.236	19.875	15.169	0.510
683.000	403.998	80.005	19.994	103.242	19.875	15.161	0.513
683.500	404.212	80.006	19.994	103.244	19.871	15.435	0.504
684.000	404.519	80.006	19.993	103.246	19.876	15.123	0.505
684.500	404.779	80.005	19.994	103.252	19.872	15.368	0.544
685.000	405.024	80.005	19.994	103.252	19.877	15.036	0.536
685.500	405.254	80.004	19.994	103.246	19.875	15.193	0.490
686.000	405.551	80.007	19.994	103.246	19.875	15.161	0.501
686.500	405.766	80.005	19.994	103.251	19.877	15.032	0.519
687.000	406.046	80.006	19.994	103.250	19.875	15.143	0.503
687.500	406.303	80.006	19.994	103.248	19.873	15.323	0.517
688.000	406.534	80.006	19.994	103.246	19.873	15.277	0.513
688.500	406.818	80.005	19.994	103.242	19.877	15.019	0.501
689.000	407.067	80.005	19.994	103.237	19.877	15.045	0.524
