Repository: ulfsri/fsri_materials_database

# Materials and Products Database

## 01_Data

Raw data generated from each apparatus are included here in plain-text format. The data is organized first by material, next by the short name of test apparatus used, and where applicable additional filtering by test settings.

### material.json

Each material directory contains a json file of the same name as the material. This file links the data stored in the repository as well as data and graphs produced by the accompanying scripts (__02_Scripts__) to the respective landing page for the material on the front-end website.

File: 01_Data/Wool_Rug/MCC/Wool_Rug_MCC_30K_min_211116_R4.txt (part 2 of 4)
T Correction Coefficients:	0	1.024463	0
Time Shift (s):	14
*
Time (s)	Temperature (C)	N2 flow rate (cc/min)	O2 flow rate (cc/min)	Flow Rate (cc/min)	Oxygen (%)	HRR (W/g)	Heating rate (C/s)
345.500	243.237	80.009	19.994	103.232	19.903	6.609	0.468
346.000	243.465	80.009	19.994	103.234	19.902	6.662	0.456
346.500	243.745	80.008	19.994	103.235	19.902	6.635	0.489
347.000	243.960	80.009	19.994	103.238	19.900	6.754	0.501
347.500	244.216	80.010	19.994	103.240	19.902	6.664	0.483
348.000	244.459	80.008	19.993	103.243	19.901	6.723	0.485
348.500	244.691	80.008	19.994	103.241	19.901	6.702	0.487
349.000	244.925	80.008	19.994	103.240	19.902	6.619	0.471
349.500	245.165	80.008	19.994	103.240	19.897	6.964	0.470
350.000	245.395	80.007	19.995	103.239	19.899	6.854	0.471
350.500	245.647	80.007	19.996	103.236	19.898	6.888	0.476
351.000	245.877	80.007	19.995	103.238	19.893	7.213	0.482
351.500	246.100	80.006	19.995	103.241	19.896	7.065	0.467
352.000	246.377	80.005	19.994	103.241	19.893	7.251	0.476
352.500	246.644	80.006	19.995	103.243	19.895	7.125	0.522
353.000	246.859	80.006	19.996	103.247	19.898	6.944	0.514
353.500	247.133	80.006	19.996	103.249	19.896	7.045	0.485
354.000	247.332	80.007	19.995	103.250	19.896	7.010	0.481
354.500	247.548	80.006	19.995	103.251	19.897	6.974	0.444
355.000	247.839	80.006	19.996	103.251	19.894	7.156	0.461
355.500	248.038	80.008	19.994	103.248	19.893	7.254	0.498
356.000	248.317	80.005	19.995	103.246	19.897	6.951	0.484
356.500	248.542	80.006	19.995	103.247	19.896	7.045	0.491
357.000	248.813	80.005	19.996	103.247	19.891	7.394	0.501
357.500	249.063	80.004	19.997	103.249	19.895	7.132	0.508
358.000	249.340	80.006	19.995	103.251	19.893	7.244	0.523
358.500	249.567	80.007	19.995	103.252	19.892	7.300	0.515
359.000	249.811	80.005	19.995	103.251	19.893	7.211	0.487
359.500	250.073	80.007	19.995	103.251	19.895	7.108	0.489
360.000	250.284	80.006	19.997	103.252	19.892	7.314	0.490
360.500	250.546	80.006	19.995	103.254	19.895	7.097	0.473
361.000	250.789	80.005	19.996	103.255	19.896	7.058	0.489
361.500	251.032	80.007	19.996	103.254	19.894	7.157	0.496
362.001	251.287	80.006	19.996	103.254	19.893	7.228	0.492
362.500	251.521	80.007	19.996	103.254	19.892	7.293	0.493
363.000	251.793	80.006	19.996	103.255	19.892	7.293	0.497
363.500	252.003	80.006	19.995	103.254	19.892	7.323	0.494
364.000	252.212	80.005	19.996	103.254	19.890	7.473	0.451
364.500	252.489	80.007	19.994	103.248	19.891	7.399	0.452
365.000	252.699	80.006	19.996	103.245	19.884	7.816	0.486
365.500	252.956	80.006	19.995	103.244	19.887	7.673	0.477
366.000	253.183	80.007	19.994	103.243	19.884	7.832	0.475
366.500	253.479	80.006	19.995	103.244	19.889	7.513	0.504
367.000	253.686	80.006	19.995	103.249	19.886	7.697	0.513
367.500	253.929	80.005	19.995	103.253	19.883	7.905	0.476
368.000	254.223	80.007	19.995	103.254	19.885	7.798	0.494
368.500	254.453	80.006	19.994	103.255	19.881	8.060	0.531
369.000	254.691	80.006	19.995	103.255	19.882	7.970	0.496
369.500	254.952	80.005	19.994	103.255	19.881	8.007	0.483
370.000	255.207	80.006	19.997	103.254	19.881	8.061	0.508
370.500	255.441	80.007	19.993	103.252	19.879	8.159	0.502
371.000	255.681	80.005	19.994	103.252	19.879	8.183	0.481
371.500	255.938	80.005	19.996	103.253	19.878	8.206	0.485
372.000	256.209	80.006	19.995	103.253	19.880	8.117	0.512
372.500	256.380	80.007	19.994	103.254	19.876	8.346	0.485
373.000	256.668	80.006	19.994	103.255	19.880	8.126	0.451
373.500	256.916	80.007	19.994	103.256	19.873	8.565	0.497
374.000	257.205	80.006	19.995	103.255	19.875	8.442	0.536
374.500	257.384	80.005	19.995	103.255	19.876	8.398	0.502
375.000	257.676	80.006	19.993	103.254	19.875	8.413	0.470
375.500	257.919	80.006	19.996	103.254	19.870	8.763	0.503
376.000	258.127	80.006	19.996	103.252	19.872	8.606	0.493
376.500	258.417	80.006	19.996	103.252	19.871	8.718	0.474
377.000	258.657	80.006	19.995	103.252	19.874	8.478	0.514
377.500	258.866	80.006	19.996	103.252	19.873	8.562	0.489
378.000	259.159	80.006	19.996	103.252	19.874	8.507	0.475
378.500	259.378	80.007	19.995	103.254	19.869	8.816	0.507
379.000	259.639	80.003	19.994	103.253	19.868	8.901	0.496
379.500	259.884	80.005	19.995	103.251	19.869	8.869	0.493
380.000	260.081	80.004	19.995	103.251	19.871	8.706	0.474
380.500	260.363	80.004	19.996	103.250	19.864	9.165	0.461
381.000	260.616	80.005	19.996	103.248	19.866	9.038	0.507
381.500	260.871	80.005	19.994	103.249	19.865	9.108	0.522
382.000	261.109	80.006	19.996	103.250	19.862	9.310	0.500
382.500	261.306	80.004	19.995	103.246	19.861	9.382	0.464
383.000	261.562	80.005	19.996	103.243	19.867	8.980	0.444
383.500	261.808	80.006	19.996	103.244	19.859	9.485	0.478
384.000	262.054	80.006	19.996	103.243	19.860	9.458	0.497
384.500	262.287	80.005	19.996	103.243	19.860	9.440	0.485
385.000	262.557	80.006	19.996	103.242	19.860	9.420	0.491
385.500	262.779	80.006	19.996	103.239	19.857	9.608	0.498
386.000	263.044	80.005	19.996	103.238	19.855	9.765	0.490
386.500	263.316	80.005	19.996	103.238	19.856	9.716	0.512
387.000	263.534	80.004	19.995	103.236	19.857	9.631	0.514
387.500	263.793	80.006	19.996	103.239	19.854	9.863	0.484
388.000	264.021	80.005	19.997	103.245	19.856	9.704	0.482
388.500	264.269	80.006	19.996	103.246	19.852	9.979	0.481
389.000	264.531	80.007	19.996	103.247	19.852	9.956	0.493
389.500	264.787	80.007	19.996	103.250	19.852	9.952	0.514
390.000	265.033	80.006	19.997	103.251	19.850	10.073	0.510
390.500	265.252	80.007	19.995	103.250	19.851	10.061	0.484
391.000	265.521	80.006	19.995	103.249	19.848	10.214	0.476
391.500	265.797	80.007	19.996	103.245	19.849	10.173	0.516
392.000	266.014	80.007	19.996	103.243	19.848	10.249	0.519
392.500	266.275	80.007	19.996	103.243	19.846	10.382	0.486
393.000	266.542	80.007	19.995	103.241	19.850	10.106	0.504
393.500	266.773	80.006	19.996	103.236	19.844	10.493	0.514
394.000	267.036	80.007	19.995	103.236	19.841	10.680	0.496
394.500	267.297	80.006	19.995	103.237	19.843	10.549	0.509
395.000	267.512	80.008	19.995	103.236	19.841	10.706	0.500
395.500	267.776	80.008	19.995	103.238	19.842	10.624	0.477
396.000	268.021	80.008	19.995	103.239	19.841	10.709	0.494
396.500	268.271	80.007	19.995	103.238	19.841	10.670	0.502
397.000	268.493	80.009	19.995	103.236	19.839	10.805	0.483
397.500	268.768	80.008	19.995	103.236	19.840	10.796	0.484
398.000	269.012	80.008	19.994	103.237	19.837	10.975	0.508
398.501	269.277	80.009	19.993	103.239	19.837	10.982	0.514
399.000	269.514	80.008	19.995	103.243	19.834	11.146	0.506
399.500	269.755	80.009	19.995	103.245	19.837	10.989	0.490
400.000	269.999	80.009	19.994	103.246	19.834	11.155	0.482
400.500	270.284	80.007	19.995	103.248	19.832	11.312	0.507
401.000	270.566	80.008	19.995	103.251	19.829	11.484	0.548
401.500	270.805	80.008	19.995	103.252	19.831	11.379	0.544
402.000	271.041	80.008	19.995	103.252	19.831	11.372	0.498
402.500	271.288	80.007	19.994	103.253	19.828	11.567	0.479
403.000	271.559	80.007	19.995	103.253	19.826	11.674	0.501
403.500	271.773	80.008	19.994	103.253	19.827	11.603	0.501
404.000	272.046	80.007	19.995	103.253	19.826	11.706	0.486
404.500	272.302	80.007	19.996	103.254	19.826	11.713	0.508
405.000	272.586	80.007	19.995	103.253	19.819	12.127	0.535
405.500	272.787	80.007	19.997	103.254	19.821	12.024	0.513
406.000	273.039	80.007	19.996	103.253	19.817	12.302	0.469
406.500	273.342	80.007	19.995	103.253	19.821	12.008	0.504
407.000	273.585	80.008	19.995	103.253	19.818	12.207	0.550
407.500	273.857	80.008	19.996	103.252	19.812	12.597	0.530
408.000	274.080	80.008	19.995	103.253	19.817	12.315	0.505
408.500	274.329	80.007	19.995	103.253	19.815	12.413	0.484
409.000	274.572	80.008	19.995	103.253	19.811	12.698	0.482
409.500	274.847	80.008	19.995	103.253	19.811	12.673	0.505
410.000	275.067	80.006	19.996	103.253	19.807	12.926	0.506
410.500	275.371	80.009	19.996	103.252	19.807	12.960	0.510
411.000	275.599	80.007	19.995	103.252	19.807	12.963	0.528
411.500	275.813	80.007	19.995	103.251	19.806	12.992	0.487
412.000	276.087	80.008	19.996	103.252	19.803	13.209	0.465
412.500	276.380	80.008	19.995	103.253	19.802	13.290	0.528
413.000	276.605	80.007	19.994	103.253	19.804	13.171	0.542
413.500	276.863	80.009	19.996	103.254	19.801	13.386	0.500
414.000	277.129	80.008	19.996	103.254	19.799	13.507	0.503
414.500	277.352	80.007	19.994	103.253	19.798	13.545	0.507
415.000	277.610	80.007	19.995	103.253	19.795	13.772	0.485
415.500	277.893	80.008	19.995	103.253	19.794	13.789	0.511
416.000	278.133	80.007	19.995	103.253	19.795	13.747	0.532
416.500	278.374	80.007	19.995	103.253	19.793	13.854	0.502
417.000	278.621	80.008	19.994	103.253	19.790	14.054	0.484
417.500	278.904	80.008	19.994	103.254	19.787	14.304	0.509
418.000	279.139	80.009	19.995	103.255	19.790	14.076	0.524
418.500	279.383	80.007	19.996	103.256	19.784	14.481	0.498
419.000	279.641	80.009	19.996	103.256	19.783	14.539	0.490
419.500	279.897	80.007	19.994	103.256	19.780	14.761	0.508
420.000	280.173	80.009	19.994	103.257	19.781	14.708	0.523
420.500	280.388	80.007	19.995	103.256	19.779	14.808	0.512
421.000	280.606	80.008	19.995	103.256	19.778	14.850	0.462
421.500	280.914	80.008	19.995	103.256	19.776	15.037	0.479
422.000	281.147	80.010	19.994	103.255	19.774	15.147	0.533
422.500	281.370	80.009	19.994	103.253	19.775	15.091	0.498
423.000	281.621	80.009	19.995	103.253	19.773	15.217	0.465
423.500	281.907	80.008	19.993	103.252	19.775	15.083	0.506
424.000	282.150	80.008	19.994	103.253	19.769	15.505	0.533
424.500	282.400	80.010	19.994	103.254	19.768	15.518	0.510
425.000	282.637	80.008	19.996	103.254	19.768	15.559	0.490
425.500	282.914	80.009	19.996	103.254	19.767	15.603	0.501
426.000	283.129	80.009	19.994	103.254	19.763	15.865	0.503
426.500	283.394	80.009	19.995	103.254	19.761	16.006	0.486
427.000	283.650	80.007	19.994	103.255	19.758	16.196	0.501
427.500	283.925	80.006	19.994	103.254	19.760	16.068	0.526
428.000	284.155	80.008	19.994	103.255	19.755	16.400	0.518
428.500	284.393	80.008	19.995	103.256	19.754	16.465	0.487
429.000	284.662	80.007	19.995	103.257	19.752	16.586	0.488
429.500	284.923	80.008	19.993	103.258	19.750	16.738	0.518
430.000	285.121	80.008	19.995	103.258	19.750	16.762	0.494
430.500	285.429	80.007	19.995	103.258	19.744	17.165	0.482
431.000	285.647	80.008	19.994	103.257	19.744	17.133	0.516
431.500	285.910	80.007	19.994	103.258	19.742	17.284	0.504
432.000	286.153	80.006	19.994	103.261	19.740	17.386	0.494
432.500	286.394	80.005	19.994	103.266	19.741	17.345	0.495
433.000	286.667	80.005	19.996	103.266	19.736	17.653	0.499
433.500	286.961	80.007	19.994	103.267	19.734	17.790	0.541
434.000	287.160	80.005	19.994	103.266	19.734	17.811	0.530
434.500	287.416	80.007	19.994	103.263	19.730	18.109	0.474
435.000	287.667	80.006	19.995	103.258	19.728	18.196	0.481
435.500	287.930	80.006	19.994	103.258	19.729	18.127	0.511
436.000	288.185	80.006	19.995	103.258	19.725	18.399	0.516
436.500	288.417	80.007	19.995	103.262	19.726	18.336	0.503
437.000	288.681	80.006	19.994	103.264	19.723	18.551	0.492
437.500	288.952	80.007	19.995	103.265	19.720	18.746	0.516
438.000	289.192	80.007	19.994	103.265	19.721	18.680	0.523
438.500	289.465	80.006	19.994	103.266	19.716	18.998	0.512
439.000	289.712	80.006	19.994	103.264	19.716	19.025	0.516
439.500	289.986	80.005	19.995	103.264	19.716	18.992	0.521
440.000	290.182	80.006	19.994	103.265	19.708	19.538	0.496
440.500	290.452	80.006	19.994	103.269	19.711	19.364	0.468
441.000	290.686	80.005	19.996	103.271	19.708	19.547	0.485
441.500	290.965	80.006	19.994	103.271	19.705	19.744	0.509
442.000	291.230	80.007	19.995	103.274	19.703	19.860	0.528
442.500	291.475	80.006	19.995	103.278	19.699	20.134	0.527
443.000	291.698	80.007	19.995	103.276	19.696	20.337	0.489
443.500	291.978	80.007	19.995	103.277	19.695	20.398	0.485
444.000	292.200	80.006	19.994	103.282	19.695	20.393	0.502
444.500	292.468	80.005	19.994	103.283	19.691	20.669	0.496
445.000	292.729	80.005	19.995	103.286	19.692	20.595	0.510
445.500	292.961	80.005	19.995	103.290	19.691	20.636	0.511
446.000	293.245	80.007	19.995	103.290	19.685	21.056	0.504
446.500	293.466	80.006	19.996	103.286	19.685	21.070	0.510
447.000	293.723	80.006	19.995	103.285	19.680	21.412	0.492
447.500	293.991	80.006	19.995	103.283	19.678	21.538	0.501
448.000	294.243	80.006	19.997	103.282	19.678	21.502	0.522
448.500	294.542	80.007	19.995	103.281	19.677	21.601	0.536
449.000	294.734	80.007	19.995	103.281	19.670	22.093	0.521
449.500	295.030	80.007	19.996	103.280	19.668	22.183	0.490
450.000	295.250	80.007	19.995	103.279	19.669	22.147	0.502
450.500	295.522	80.006	19.996	103.278	19.666	22.350	0.504
451.000	295.764	80.007	19.996	103.281	19.664	22.473	0.503
451.500	296.012	80.006	19.996	103.285	19.660	22.723	0.502
452.000	296.302	80.008	19.995	103.286	19.658	22.891	0.514
452.500	296.552	80.007	19.995	103.288	19.653	23.222	0.539
453.000	296.807	80.007	19.995	103.288	19.652	23.249	0.522
453.500	297.053	80.007	19.996	103.288	19.647	23.605	0.503
454.000	297.269	80.007	19.995	103.288	19.645	23.701	0.482
454.500	297.553	80.007	19.995	103.287	19.643	23.846	0.481
455.000	297.764	80.007	19.996	103.288	19.642	23.908	0.497
455.500	298.027	80.007	19.995	103.289	19.638	24.216	0.485
456.000	298.308	80.008	19.996	103.290	19.637	24.256	0.509
456.500	298.576	80.006	19.995	103.287	19.634	24.450	0.547
457.000	298.817	80.006	19.995	103.283	19.631	24.672	0.529
457.500	299.131	80.007	19.996	103.281	19.629	24.759	0.532
458.000	299.323	80.008	19.996	103.279	19.627	24.938	0.530
458.500	299.564	80.007	19.995	103.278	19.629	24.807	0.469
459.000	299.856	80.006	19.997	103.282	19.622	25.259	0.483
459.500	300.071	80.006	19.996	103.286	19.619	25.449	0.520
460.000	300.331	80.006	19.996	103.288	19.620	25.402	0.491
460.500	300.584	80.006	19.996	103.289	19.619	25.485	0.494
461.000	300.784	80.006	19.996	103.291	19.617	25.601	0.483
461.500	301.059	80.007	19.995	103.291	19.611	25.978	0.463
462.000	301.355	80.006	19.996	103.291	19.609	26.139	0.523
462.500	301.574	80.006	19.996	103.289	19.607	26.278	0.543
463.000	301.804	80.005	19.996	103.289	19.602	26.588	0.482
463.500	302.054	80.006	19.996	103.289	19.602	26.605	0.465
464.000	302.330	80.005	19.996	103.289	19.596	26.979	0.503
464.500	302.583	80.005	19.995	103.290	19.596	26.984	0.527
465.000	302.814	80.006	19.995	103.292	19.595	27.047	0.506
465.500	303.073	80.006	19.995	103.293	19.592	27.278	0.487
466.000	303.308	80.006	19.996	103.293	19.592	27.227	0.492
466.500	303.579	80.005	19.996	103.297	19.589	27.457	0.500
467.000	303.809	80.006	19.996	103.301	19.585	27.679	0.503
467.500	304.051	80.006	19.995	103.302	19.581	28.001	0.487
468.000	304.313	80.006	19.997	103.302	19.576	28.314	0.488
468.500	304.532	80.005	19.996	103.301	19.576	28.341	0.492
469.000	304.819	80.007	19.995	103.297	19.571	28.632	0.493
469.500	305.084	80.004	19.996	103.294	19.574	28.471	0.529
470.000	305.334	80.006	19.995	103.293	19.571	28.630	0.533
470.500	305.576	80.004	19.996	103.295	19.566	28.967	0.503
471.000	305.834	80.006	19.996	103.296	19.567	28.927	0.496
471.500	306.086	80.007	19.996	103.296	19.562	29.230	0.505
472.000	306.322	80.006	19.996	103.295	19.560	29.385	0.499
472.500	306.561	80.007	19.995	103.295	19.558	29.502	0.481
473.000	306.830	80.006	19.996	103.293	19.556	29.660	0.492
473.500	307.100	80.006	19.996	103.293	19.553	29.832	0.524
474.000	307.352	80.007	19.996	103.292	19.550	30.024	0.530
474.500	307.605	80.007	19.996	103.292	19.549	30.106	0.513
475.000	307.866	80.008	19.996	103.292	19.545	30.380	0.510
475.500	308.116	80.007	19.996	103.291	19.543	30.494	0.513
476.000	308.384	80.006	19.997	103.291	19.542	30.582	0.515
476.500	308.643	80.006	19.997	103.290	19.543	30.506	0.523
477.000	308.854	80.007	19.996	103.290	19.540	30.720	0.498
477.500	309.109	80.007	19.996	103.291	19.536	30.991	0.468
478.000	309.373	80.007	19.995	103.291	19.535	31.066	0.492
478.500	309.624	80.006	19.997	103.292	19.532	31.220	0.517
479.000	309.873	80.007	19.998	103.295	19.531	31.281	0.508
479.500	310.138	80.007	19.997	103.299	19.528	31.482	0.507
480.000	310.358	80.008	19.997	103.300	19.526	31.638	0.499
480.500	310.620	80.008	19.996	103.305	19.524	31.790	0.484
481.000	310.890	80.008	19.996	103.306	19.526	31.667	0.507
481.500	311.148	80.007	19.996	103.307	19.521	31.969	0.530
482.000	311.364	80.007	19.996	103.303	19.520	32.009	0.501
482.500	311.618	80.006	19.997	103.305	19.517	32.247	0.472
483.000	311.898	80.007	19.996	103.303	19.516	32.285	0.502
483.500	312.167	80.006	19.995	103.304	19.510	32.725	0.541
484.000	312.424	80.007	19.996	103.301	19.510	32.681	0.537
484.500	312.687	80.006	19.996	103.302	19.510	32.720	0.523
485.000	312.907	80.006	19.995	103.303	19.509	32.769	0.502
485.500	313.174	80.005	19.995	103.305	19.507	32.887	0.486
486.000	313.408	80.007	19.996	103.308	19.505	33.026	0.494
486.500	313.666	80.007	19.995	103.316	19.506	32.941	0.496
487.000	313.904	80.007	19.995	103.321	19.505	33.038	0.494
487.500	314.185	80.007	19.996	103.321	19.500	33.397	0.508
488.000	314.441	80.007	19.995	103.322	19.501	33.311	0.528
488.500	314.668	80.007	19.994	103.322	19.497	33.561	0.510
489.000	314.899	80.007	19.995	103.320	19.498	33.527	0.471
489.500	315.143	80.008	19.994	103.313	19.494	33.780	0.467
490.000	315.406	80.007	19.994	103.313	19.490	34.015	0.491
490.500	315.665	80.007	19.995	103.309	19.489	34.086	0.514
491.000	315.914	80.007	19.994	103.304	19.487	34.213	0.515
491.500	316.149	80.007	19.996	103.301	19.489	34.121	0.496
492.000	316.406	80.007	19.995	103.303	19.487	34.255	0.488
492.500	316.669	80.007	19.994	103.301	19.485	34.355	0.506
493.000	316.888	80.007	19.995	103.299	19.486	34.290	0.501
493.500	317.142	80.005	19.995	103.299	19.482	34.558	0.477
494.000	317.405	80.007	19.994	103.297	19.483	34.508	0.495
494.500	317.670	80.007	19.994	103.295	19.481	34.657	0.523
495.000	317.913	80.008	19.995	103.294	19.482	34.550	0.518
495.500	318.185	80.007	19.995	103.297	19.476	34.971	0.511
496.000	318.425	80.007	19.993	103.300	19.476	34.978	0.513
496.500	318.658	80.007	19.995	103.306	19.472	35.257	0.493
497.000	318.909	80.007	19.995	103.312	19.471	35.275	0.479
497.500	319.117	80.008	19.995	103.317	19.474	35.118	0.471
498.000	319.397	80.007	19.995	103.320	19.472	35.242	0.473
498.500	319.644	80.009	19.994	103.319	19.472	35.243	0.507
499.000	319.894	80.009	19.994	103.315	19.469	35.400	0.512
499.500	320.167	80.008	19.995	103.315	19.469	35.454	0.510
500.000	320.424	80.008	19.996	103.317	19.467	35.564	0.527
500.500	320.643	80.009	19.994	103.317	19.468	35.524	0.503
501.000	320.921	80.008	19.995	103.319	19.467	35.573	0.486
501.500	321.140	80.009	19.993	103.319	19.470	35.338	0.497
502.000	321.418	80.009	19.995	103.317	19.466	35.633	0.497
502.500	321.648	80.009	19.995	103.317	19.467	35.549	0.502
503.000	321.888	80.009	19.994	103.316	19.465	35.671	0.489
503.500	322.127	80.009	19.995	103.319	19.464	35.746	0.475
504.000	322.396	80.008	19.995	103.323	19.468	35.466	0.494
504.500	322.636	80.008	19.994	103.326	19.464	35.751	0.509
505.000	322.865	80.008	19.995	103.323	19.463	35.848	0.489
505.500	323.111	80.008	19.994	103.319	19.462	35.870	0.472
506.000	323.364	80.009	19.995	103.314	19.463	35.821	0.487
506.500	323.606	80.008	19.994	103.312	19.463	35.854	0.497
507.000	323.847	80.008	19.996	103.311	19.463	35.856	0.488
507.500	324.136	80.009	19.994	103.308	19.464	35.750	0.506
508.000	324.366	80.008	19.995	103.309	19.459	36.110	0.525
508.500	324.614	80.007	19.995	103.309	19.459	36.119	0.499
509.000	324.865	80.007	19.995	103.306	19.459	36.085	0.489
509.500	325.125	80.007	19.994	103.306	19.460	36.010	0.504
510.000	325.325	80.007	19.995	103.311	19.462	35.896	0.485
510.500	325.603	80.007	19.993	103.314	19.458	36.186	0.469
511.000	325.859	80.007	19.995	103.318	19.461	35.985	0.506
511.500	326.087	80.006	19.996	103.322	19.461	35.950	0.509
512.000	326.370	80.008	19.995	103.325	19.456	36.263	0.498
512.500	326.705	80.007	19.994	103.323	19.460	36.009	0.565
513.000	326.825	80.006	19.994	103.321	19.456	36.307	0.537
513.500	327.049	80.006	19.994	103.316	19.460	36.039	0.400
514.000	327.356	80.007	19.994	103.315	19.459	36.116	0.438
514.500	327.588	80.006	19.995	103.311	19.458	36.136	0.535
515.000	327.891	80.006	19.994	103.309	19.456	36.311	0.537
515.500	328.104	80.005	19.995	103.311	19.454	36.425	0.525
516.000	328.345	80.004	19.995	103.315	19.455	36.344	0.485
516.500	328.617	80.008	19.995	103.311	19.453	36.465	0.483
517.000	328.870	80.005	19.994	103.308	19.454	36.407	0.519
517.500	329.149	80.006	19.995	103.307	19.457	36.207	0.529
518.000	329.381	80.005	19.996	103.308	19.452	36.565	0.522
518.500	329.659	80.005	19.994	103.307	19.452	36.545	0.510
519.000	329.888	80.005	19.995	103.309	19.456	36.300	0.508
519.500	330.132	80.006	19.994	103.315	19.454	36.463	0.490
520.000	330.411	80.006	19.994	103.321	19.454	36.412	0.498
520.500	330.644	80.007	19.995	103.322	19.455	36.389	0.518
521.000	330.880	80.007	19.995	103.323	19.452	36.588	0.490
521.500	331.173	80.008	19.995	103.325	19.452	36.548	0.498
522.000	331.391	80.007	19.995	103.325	19.451	36.635	0.520
522.500	331.618	80.006	19.996	103.323	19.452	36.543	0.478
523.000	331.905	80.006	19.995	103.319	19.449	36.745	0.480
523.500	332.139	80.006	19.995	103.316	19.451	36.643	0.518
524.000	332.411	80.007	19.995	103.314	19.453	36.511	0.513
524.500	332.628	80.006	19.994	103.314	19.458	36.160	0.498
525.000	332.950	80.006	19.993	103.315	19.452	36.567	0.514
525.500	333.144	80.008	19.994	103.320	19.444	37.122	0.527
526.000	333.453	80.007	19.995	103.322	19.443	37.131	0.510
526.500	333.665	80.007	19.995	103.322	19.445	37.015	0.512
527.000	333.942	80.007	19.994	103.317	19.446	36.962	0.504
527.500	334.208	80.007	19.995	103.311	19.446	36.931	0.516
528.000	334.460	80.006	19.995	103.310	19.447	36.927	0.531
528.500	334.736	80.006	19.994	103.313	19.447	36.918	0.523
529.000	334.956	80.007	19.995	103.318	19.447	36.868	0.512
529.500	335.227	80.007	19.995	103.324	19.443	37.149	0.493
530.000	335.438	80.007	19.994	103.330	19.444	37.111	0.487
530.500	335.677	80.007	19.995	103.331	19.442	37.248	0.466
531.000	335.957	80.006	19.994	103.330	19.445	37.040	0.484
531.500	336.192	80.008	19.996	103.331	19.438	37.510	0.517
532.000	336.462	80.007	19.995	103.328	19.445	37.019	0.510
532.500	336.742	80.007	19.994	103.327	19.442	37.250	0.528
533.000	336.969	80.007	19.995	103.327	19.440	37.356	0.528
533.500	337.229	80.008	19.995	103.328	19.435	37.667	0.497
534.000	337.512	80.008	19.996	103.328	19.440	37.329	0.515
534.500	337.713	80.007	19.996	103.330	19.443	37.151	0.514
535.000	337.970	80.007	19.996	103.331	19.441	37.319	0.471
535.500	338.265	80.007	19.994	103.327	19.444	37.099	0.504
536.000	338.516	80.006	19.995	103.319	19.433	37.855	0.549
536.500	338.716	80.007	19.995	103.314	19.435	37.691	0.499
537.001	338.972	80.006	19.996	103.315	19.440	37.369	0.453
537.500	339.214	80.005	19.996	103.314	19.445	37.031	0.477
538.000	339.451	80.006	19.995	103.318	19.441	37.305	0.489
538.500	339.713	80.007	19.996	103.326	19.439	37.401	0.489
539.000	339.954	80.006	19.997	103.331	19.442	37.233	0.501
539.500	340.230	80.007	19.996	103.332	19.440	37.378	0.510
540.000	340.469	80.007	19.996	103.332	19.441	37.326	0.516
540.500	340.761	80.007	19.997	103.331	19.439	37.408	0.523
541.000	341.023	80.007	19.995	103.330	19.440	37.364	0.543
541.500	341.295	80.006	19.996	103.330	19.439	37.411	0.545
542.000	341.545	80.007	19.996	103.329	19.440	37.382	0.528
542.500	341.794	80.007	19.997	103.329	19.439	37.397	0.510
543.000	342.075	80.005	19.996	103.330	19.437	37.541	0.514
543.500	342.272	80.006	19.996	103.329	19.440	37.379	0.504
544.000	342.606	80.005	19.995	103.329	19.437	37.538	0.504
544.500	342.824	80.005	19.995	103.328	19.440	37.359	0.542
545.000	343.069	80.005	19.995	103.328	19.439	37.403	0.508
545.500	343.353	80.005	19.996	103.329	19.436	37.600	0.496
546.000	343.555	80.005	19.996	103.331	19.438	37.467	0.508
546.500	343.842	80.006	19.996	103.332	19.437	37.540	0.488
547.000	344.066	80.006	19.995	103.333	19.436	37.630	0.500
547.500	344.364	80.005	19.995	103.334	19.438	37.502	0.517
548.000	344.616	80.005	19.995	103.333	19.437	37.577	0.536
548.500	344.853	80.007	19.994	103.332	19.437	37.527	0.520
549.000	345.072	80.006	19.996	103.331	19.438	37.471	0.472
549.500	345.390	80.006	19.996	103.331	19.438	37.495	0.496
550.000	345.555	80.005	19.995	103.331	19.442	37.223	0.510
550.500	345.841	80.005	19.994	103.329	19.441	37.262	0.467
551.000	346.093	80.006	19.995	103.330	19.442	37.246	0.494
551.500	346.355	80.006	19.995	103.330	19.443	37.140	0.526
552.000	346.640	80.007	19.994	103.331	19.441	37.270	0.531
552.500	346.919	80.007	19.995	103.328	19.441	37.295	0.555
553.000	347.153	80.007	19.995	103.325	19.447	36.898	0.539
553.500	347.431	80.006	19.995	103.321	19.443	37.165	0.513
554.000	347.667	80.006	19.994	103.319	19.443	37.167	0.513
554.500	347.929	80.006	19.995	103.316	19.444	37.114	0.506
555.000	348.225	80.007	19.995	103.317	19.446	36.927	0.528
555.500	348.431	80.007	19.995	103.322	19.445	37.017	0.531
556.000	348.720	80.006	19.994	103.322	19.444	37.063	0.499
556.500	348.959	80.007	19.994	103.318	19.447	36.890	0.511
557.000	349.235	80.007	19.995	103.314	19.449	36.777	0.522
557.500	349.458	80.007	19.995	103.312	19.450	36.685	0.507
558.000	349.763	80.008	19.994	103.307	19.450	36.682	0.513
558.500	350.015	80.006	19.995	103.307	19.454	36.434	0.542
559.000	350.279	80.008	19.995	103.310	19.455	36.354	0.536
559.500	350.522	80.007	19.996	103.309	19.454	36.385	0.511
560.000	350.772	80.008	19.995	103.311	19.455	36.372	0.500
560.500	351.039	80.006	19.994	103.313	19.456	36.286	0.505
561.000	351.281	80.008	19.994	103.309	19.460	36.024	0.513
561.500	351.539	80.006	19.996	103.306	19.462	35.908	0.504
562.001	351.763	80.006	19.995	103.304	19.461	35.977	0.491
562.501	352.055	80.006	19.995	103.299	19.462	35.890	0.499
563.001	352.293	80.004	19.995	103.295	19.464	35.766	0.523
563.500	352.517	80.006	19.996	103.294	19.460	36.018	0.497
564.000	352.831	80.006	19.995	103.294	19.467	35.518	0.501
564.500	353.075	80.007	19.996	103.294	19.469	35.429	0.548
565.000	353.337	80.006	19.996	103.294	19.471	35.255	0.532
565.500	353.576	80.006	19.996	103.294	19.470	35.348	0.504
566.000	353.820	80.006	19.997	103.294	19.481	34.639	0.492
566.500	354.085	80.006	19.996	103.295	19.477	34.900	0.496
567.000	354.347	80.006	19.996	103.295	19.477	34.896	0.518
567.500	354.598	80.007	19.995	103.293	19.478	34.785	0.520
568.000	354.858	80.007	19.996	103.291	19.480	34.654	0.512
568.500	355.113	80.007	19.996	103.291	19.485	34.337	0.513
569.000	355.337	80.006	19.997	103.291	19.486	34.274	0.497
569.500	355.629	80.006	19.996	103.290	19.485	34.360	0.497
570.000	355.843	80.006	19.996	103.290	19.489	34.080	0.511
570.500	356.130	80.007	19.995	103.291	19.491	33.924	0.504
571.000	356.378	80.007	19.996	103.290	19.496	33.645	0.518
571.500	356.615	80.007	19.996	103.291	19.494	33.725	0.510
572.000	356.866	80.005	19.996	103.292	19.495	33.671	0.487
572.500	357.138	80.008	19.996	103.295	19.500	33.358	0.505
573.000	357.379	80.006	19.997	103.295	19.501	33.265	0.518
573.500	357.646	80.007	19.996	103.295	19.505	33.014	0.511
574.000	357.913	80.009	19.996	103.293	19.502	33.234	0.521
574.500	358.133	80.006	19.995	103.290	19.506	32.967	0.511
575.000	358.398	80.008	19.996	103.286	19.506	32.932	0.486
575.500	358.635	80.007	19.995	103.279	19.507	32.859	0.493
576.000	358.880	80.007	19.994	103.272	19.514	32.412	0.492
576.500	359.084	80.009	19.996	103.269	19.514	32.441	0.466
577.000	359.369	80.009	19.995	103.267	19.519	32.098	0.469
577.500	359.602	80.007	19.995	103.264	19.525	31.709	0.504
578.000	359.877	80.009	19.995	103.267	19.524	31.765	0.513
578.500	360.101	80.007	19.994	103.271	19.524	31.721	0.503
579.000	360.364	80.007	19.996	103.273	19.525	31.699	0.493
579.500	360.599	80.009	19.995	103.276	19.528	31.455	0.492
580.001	360.878	80.010	19.995	103.276	19.535	31.000	0.506
580.500	361.167	80.010	19.994	103.273	19.532	31.204	0.542
581.000	361.383	80.009	19.994	103.268	19.535	31.027	0.536
581.500	361.595	80.009	19.993	103.261	19.537	30.897	0.466
582.000	361.873	80.009	19.994	103.253	19.537	30.919	0.459
582.500	362.128	80.010	19.995	103.253	19.545	30.365	0.512
583.000	362.308	80.010	19.994	103.254	19.545	30.344	0.484
583.500	362.582	80.009	19.994	103.254	19.547	30.192	0.445
584.000	362.826	80.010	19.994	103.258	19.550	30.011	0.486
584.500	363.046	80.009	19.994	103.261	19.552	29.901	0.492
585.000	363.334	80.008	19.994	103.261	19.557	29.534	0.486
585.500	363.601	80.008	19.994	103.261	19.556	29.608	0.531
586.000	363.789	80.009	19.994	103.261	19.558	29.519	0.504
586.500	364.068	80.009	19.995	103.258	19.562	29.220	0.460
587.000	364.327	80.008	19.994	103.254	19.561	29.267	0.502
587.500	364.534	80.009	19.994	103.254	19.565	29.016	0.502
588.000	364.780	80.007	19.994	103.254	19.565	29.036	0.460
588.500	365.006	80.006	19.994	103.254	19.571	28.642	0.463
589.000	365.277	80.007	19.994	103.253	19.570	28.714	0.485
589.500	365.503	80.006	19.994	103.252	19.572	28.545	0.497
590.000	365.790	80.006	19.995	103.251	19.575	28.373	0.505
590.500	365.993	80.006	19.995	103.249	19.578	28.195	0.502
591.000	366.277	80.007	19.995	103.248	19.578	28.139	0.489
591.500	366.487	80.005	19.995	103.249	19.578	28.147	0.491
592.000	366.762	80.006	19.995	103.250	19.582	27.897	0.490
592.500	366.982	80.007	19.995	103.250	19.586	27.612	0.490
593.000	367.235	80.006	19.995	103.250	19.582	27.922	0.484
593.500	367.455	80.008	19.995	103.247	19.585	27.699	0.473
594.000	367.717	80.007	19.995	103.241	19.593	27.140	0.478
594.500	367.956	80.006	19.995	103.234	19.591	27.301	0.491
595.000	368.184	80.005	19.994	103.227	19.596	26.981	0.484
595.500	368.438	80.007	19.995	103.222	19.597	26.920	0.474
596.000	368.681	80.006	19.994	103.221	19.601	26.611	0.490
596.500	368.921	80.007	19.994	103.224	19.602	26.543	0.490
597.000	369.126	80.006	19.995	103.231	19.605	26.344	0.464
597.500	369.446	80.006	19.995	103.239	19.610	26.055	0.485
598.000	369.659	80.006	19.995	103.245	19.606	26.275	0.529
598.500	369.880	80.006	19.995	103.246	19.609	26.100	0.483
599.000	370.127	80.009	19.995	103.244	19.613	25.822	0.451
599.500	370.367	80.006	19.995	103.244	19.610	26.001	0.478
600.000	370.640	80.005	19.995	103.242	19.615	25.732	0.501
600.500	370.833	80.007	19.995	103.242	19.620	25.341	0.490
601.000	371.101	80.005	19.995	103.245	19.620	25.373	0.463
601.500	371.339	80.006	19.995	103.241	19.621	25.283	0.483
602.000	371.578	80.008	19.995	103.234	19.625	25.054	0.492
602.500	371.813	80.007	19.994	103.232	19.627	24.916	0.476
603.000	372.060	80.006	19.994	103.226	19.626	24.955	0.478
603.500	372.342	80.007	19.995	103.223	19.629	24.793	0.505
604.000	372.590	80.008	19.995	103.228	19.633	24.498	0.530
604.500	372.811	80.008	19.994	103.228	19.635	24.359	0.500
605.000	373.097	80.008	19.995	103.226	19.632	24.554	0.488
605.500	373.280	80.007	19.995	103.228	19.636	24.302	0.488
606.000	373.536	80.007	19.994	103.225	19.638	24.170	0.454
606.500	373.824	80.007	19.995	103.220	19.638	24.150	0.491
607.000	374.024	80.006	19.995	103.220	19.639	24.081	0.516
607.500	374.286	80.005	19.993	103.220	19.644	23.765	0.476
608.000	374.540	80.008	19.995	103.218	19.645	23.675	0.489
608.500	374.759	80.006	19.994	103.219	19.650	23.386	0.494
609.000	375.028	80.007	19.995	103.219	19.649	23.453	0.481
609.500	375.274	80.007	19.994	103.218	19.650	23.400	0.501
610.000	375.500	80.007	19.995	103.219	19.657	22.942	0.493
610.500	375.819	80.008	19.994	103.219	19.655	23.054	0.509
611.000	376.061	80.007	19.995	103.220	19.659	22.758	0.553
611.500	376.260	80.005	19.996	103.223	19.661	22.673	0.501
612.000	376.533	80.007	19.994	103.222	19.661	22.634	0.457
612.500	376.778	80.007	19.994	103.221	19.664	22.471	0.495
613.000	377.028	80.006	19.995	103.221	19.663	22.516	0.507
613.500	377.265	80.007	19.994	103.220	19.663	22.545	0.491
614.000	377.518	80.008	19.995	103.217	19.669	22.121	0.488
614.500	377.737	80.007	19.994	103.217	19.668	22.191	0.481
615.000	377.991	80.008	19.994	103.218	19.670	22.033	0.472
615.500	378.239	80.006	19.993	103.217	19.672	21.892	0.487
616.000	378.485	80.006	19.994	103.217	19.673	21.824	0.498
616.500	378.712	80.007	19.995	103.218	19.672	21.923	0.484
617.000	378.972	80.007	19.994	103.218	19.678	21.491	0.480
617.500	379.229	80.007	19.994	103.217	19.677	21.567	0.501
618.000	379.483	80.007	19.994	103.217	19.682	21.253	0.514
618.500	379.697	80.006	19.995	103.215	19.683	21.207	0.490
619.000	379.954	80.007	19.993	103.215	19.682	21.279	0.470
619.500	380.180	80.006	19.994	103.215	19.683	21.160	0.477
620.000	380.444	80.006	19.993	103.215	19.685	21.062	0.486
620.500	380.676	80.007	19.995	103.216	19.688	20.880	0.492
621.000	380.944	80.004	19.994	103.217	19.685	21.025	0.498
621.500	381.171	80.004	19.993	103.218	19.694	20.467	0.498
622.001	381.462	80.005	19.994	103.218	19.692	20.615	0.506
622.501	381.672	80.006	19.995	103.218	19.698	20.187	0.509
623.001	381.903	80.006	19.994	103.218	19.699	20.142	0.471
623.500	382.188	80.007	19.994	103.217	19.695	20.364	0.478
624.000	382.395	80.006	19.996	103.216	19.698	20.159	0.504
624.500	382.659	80.005	19.994	103.216	19.701	20.005	0.482
625.000	382.918	80.006	19.995	103.216	19.704	19.776	0.497
625.501	383.127	80.006	19.995	103.218	19.703	19.836	0.495
626.000	383.385	80.005	19.995	103.220	19.709	19.448	0.468
626.500	383.659	80.005	19.995	103.221	19.709	19.465	0.500
627.000	383.880	80.004	19.994	103.221	19.707	19.593	0.513
627.500	384.144	80.005	19.994	103.221	19.709	19.426	0.489
628.000	384.376	80.005	19.994	103.220	19.711	19.323	0.490
628.500	384.651	80.007	19.994	103.219	19.713	19.180	0.502
629.000	384.879	80.006	19.996	103.219	19.717	18.947	0.506
629.500	385.108	80.005	19.995	103.217	19.718	18.868	0.481
630.000	385.358	80.004	19.995	103.217	19.718	18.855	0.468
630.500	385.591	80.005	19.995	103.216	19.719	18.822	0.481
631.000	385.889	80.006	19.995	103.215	19.720	18.705	0.507
631.500	386.122	80.006	19.996	103.216	19.723	18.560	0.531
632.000	386.393	80.007	19.996	103.217	19.721	18.672	0.518
632.500	386.607	80.005	19.996	103.217	19.727	18.231	0.495
633.000	386.842	80.006	19.995	103.218	19.724	18.449	0.466
633.500	387.092	80.006	19.995	103.218	19.727	18.280	0.467
634.000	387.378	80.006	19.995	103.217	19.730	18.069	0.510
634.500	387.584	80.007	19.996	103.215	19.729	18.135	0.514
635.000	387.848	80.008	19.994	103.211	19.732	17.952	0.481
635.500	388.107	80.007	19.995	103.209	19.733	17.831	0.497
636.000	388.338	80.007	19.994	103.209	19.734	17.766	0.506
636.500	388.620	80.008	19.995	103.210	19.737	17.600	0.502
637.000	388.852	80.009	19.995	103.211	19.737	17.596	0.514
637.500	389.128	80.009	19.994	103.215	19.738	17.507	0.511
638.000	389.310	80.008	19.996	103.214	19.738	17.544	0.483
638.500	389.614	80.008	19.994	103.210	19.740	17.388	0.473
639.000	389.830	80.008	19.995	103.209	19.742	17.285	0.503
639.500	390.085	80.009	19.995	103.209	19.746	16.969	0.495
640.000	390.387	80.008	19.995	103.209	19.744	17.154	0.514
640.500	390.592	80.008	19.996	103.212	19.748	16.895	0.532
641.000	390.833	80.008	19.995	103.216	19.746	16.980	0.476
641.500	391.082	80.008	19.994	103.217	19.748	16.877	0.468
642.000	391.361	80.007	19.994	103.215	19.748	16.863	0.510
642.500	391.561	80.008	19.995	103.214	19.746	16.982	0.503
643.000	391.822	80.007	19.995	103.213	19.754	16.480	0.470
643.500	392.094	80.008	19.994	103.212	19.748	16.851	0.497
644.000	392.378	80.007	19.995	103.210	19.754	16.493	0.544
644.500	392.626	80.008	19.995	103.211	19.752	16.573	0.544
645.000	392.852	80.007	19.996	103.212	19.758	16.206	0.503
645.500	393.095	80.007	19.995	103.212	19.759	16.134	0.471
646.000	393.433	80.006	19.994	103.213	19.757	16.249	0.525
646.500	393.635	80.007	19.996	103.214	19.755	16.399	0.561
647.000	393.873	80.007	19.994	103.213	19.759	16.168	0.490
647.500	394.193	80.007	19.995	103.213	19.762	15.940	0.499
648.000	394.474	80.007	19.995	103.214	19.763	15.854	0.580
648.500	394.626	80.007	19.995	103.213	19.752	16.587	0.517
649.000	394.972	80.008	19.995	103.213	19.759	16.135	0.465
649.500	395.167	80.007	19.996	103.213	19.763	15.850	0.520
650.000	395.408	80.007	19.996	103.213	19.765	15.711	0.488
650.500	395.701	80.009	19.996	103.213	19.772	15.285	0.485
651.000	395.898	80.008	19.995	103.214	19.769	15.450	0.512
651.500	396.163	80.008	19.995	103.213	19.765	15.757	0.476
652.000	396.439	80.006	19.996	103.212	19.768	15.568	0.501
652.500	396.693	80.008	19.995	103.212	19.769	15.466	0.535
653.000	396.885	80.007	19.996	103.211	19.770	15.426	0.488
653.500	397.265	80.007	19.996	103.211	19.769	15.484	0.510
654.000	397.497	80.007	19.996	103.209	19.767	15.620	0.592
654.500	397.714	80.007	19.995	103.204	19.768	15.525	0.530
655.000	397.876	80.009	19.995	103.203	19.774	15.169	0.413
655.500	398.306	80.009	19.995	103.204	19.773	15.214	0.485
656.000	398.420	80.008	19.995	103.203	19.771	15.369	0.568
656.500	398.708	80.008	19.995	103.206	19.771	15.350	0.473
657.000	399.033	80.008	19.996	103.211	19.776	15.009	0.508
657.500	399.210	80.007	19.995	103.212	19.769	15.501	0.558
658.000	399.527	80.008	19.996	103.212	19.776	15.011	0.498
658.500	399.676	80.008	19.996	103.212	19.777	14.917	0.480
659.000	400.057	80.007	19.996	103.212	19.778	14.903	0.498
659.500	400.216	80.008	19.996	103.212	19.778	14.858	0.535
660.000	400.491	80.009	19.996	103.211	19.782	14.599	0.487
660.500	400.743	80.009	19.995	103.212	19.779	14.822	0.480
661.000	400.942	80.008	19.997	103.210	19.781	14.669	0.489
661.500	401.213	80.008	19.995	103.210	19.784	14.485	0.461
662.000	401.568	80.008	19.996	103.208	19.782	14.597	0.548
662.500	401.363	80.007	19.995	103.204	19.783	14.532	0.388
663.000	402.027	80.009	19.996	103.200	19.784	14.448	0.304
663.500	402.679	80.008	19.995	103.202	19.787	14.305	0.888
664.000	402.976	80.008	19.996	103.201	19.788	14.194	1.132
664.500	402.999	80.010	19.996	103.204	19.788	14.218	0.634
665.000	403.454	80.008	19.996	103.207	19.791	14.002	0.399
665.500	403.354	80.009	19.996	103.211	19.787	14.251	0.417
666.000	403.312	80.007	19.995	103.209	19.788	14.201	0.107
666.500	403.908	80.009	19.996	103.209	19.789	14.178	0.206
667.001	404.094	80.008	19.995	103.207	19.790	14.080	0.668
667.500	404.245	80.007	19.995	103.203	19.793	13.895	0.560
668.000	404.571	80.008	19.994	103.201	19.792	13.926	0.407
668.500	404.753	80.007	19.995	103.197	19.795	13.716	0.492
669.000	405.051	80.006	19.995	103.192	19.798	13.577	0.494
669.500	405.393	80.007	19.995	103.191	19.796	13.710	0.560
670.000	405.583	80.007	19.995	103.192	19.795	13.750	0.586
670.500	405.735	80.005	19.994	103.195	19.800	13.412	0.437
671.000	406.093	80.006	19.993	103.200	19.799	13.458	0.426
671.500	406.295	80.005	19.993	103.206	19.794	13.789	0.535
672.000	406.582	80.006	19.995	103.208	19.797	13.637	0.524
672.500	406.828	80.008	19.995	103.211	19.803	13.243	0.511
673.000	407.112	80.006	19.994	103.211	19.799	13.463	0.532
673.500	407.356	80.006	19.994	103.210	19.803	13.216	0.529
674.000	407.564	80.006	19.995	103.203	19.800	13.385	0.491
674.500	407.882	80.006	19.994	103.199	19.803	13.191	0.489
675.000	408.051	80.007	19.994	103.197	19.802	13.285	0.506
675.500	408.383	80.006	19.995	103.197	19.802	13.254	0.494
676.000	408.595	80.007	19.994	103.199	19.805	13.102	0.523
676.500	408.890	80.007	19.995	103.203	19.805	13.050	0.525
677.000	409.112	80.006	19.994	103.207	19.807	12.918	0.512
677.500	409.358	80.006	19.994	103.207	19.807	12.943	0.493
678.000	409.641	80.006	19.995	103.203	19.810	12.738	0.499
678.500	409.895	80.008	19.994	103.203	19.815	12.439	0.533
679.000	410.172	80.006	19.994	103.202	19.812	12.648	0.534
679.500	410.385	80.007	19.995	103.198	19.814	12.469	0.511
680.001	410.588	80.007	19.994	103.200	19.813	12.554	0.453
680.500	410.907	80.006	19.995	103.204	19.813	12.560	0.469
681.000	411.110	80.007	19.994	103.206	19.817	12.307	0.522
681.500	411.408	80.007	19.995	103.208	19.814	12.505	0.511
682.000	411.633	80.008	19.995	103.214	19.822	11.960	0.512
682.500	411.905	80.007	19.995	103.215	19.823	11.854	0.510
683.000	412.133	80.007	19.994	103.215	19.821	12.015	0.498
683.500	412.383	80.006	19.995	103.212	19.819	12.158	0.488
684.000	412.603	80.007	19.995	103.207	19.823	11.868	0.474
684.500	412.904	80.007	19.995	103.208	19.824	11.844	0.496
685.000	413.122	80.006	19.995	103.204	19.829	11.509	0.520
685.500	413.373	80.008	19.994	103.201	19.826	11.667	0.494
686.000	413.593	80.007	19.994	103.198	19.830	11.403	0.470
686.500	413.873	80.005	19.994	103.197	19.828	11.539	0.485
687.000	414.124	80.007	19.995	103.193	19.830	11.404	0.515
687.500	414.373	80.007	19.994	103.194	19.832	11.301	0.516
688.000	414.595	80.006	19.994	103.193	19.832	11.280	0.486
688.500	414.853	80.007	19.994	103.197	19.837	10.975	0.475
689.000	415.070	80.006	19.994	103.199	19.833	11.197	0.477
689.500	415.374	80.006	19.994	103.200	19.835	11.060	0.498
690.000	415.564	80.007	19.995	103.200	19.838	10.898	0.508
690.500	415.836	80.006	19.994	103.199	19.838	10.889	0.478
