Repository: ulfsri/fsri_materials_database

# Materials and Products Database

## 01_Data

Raw data generated from each apparatus are included here in plain-text format. The data is organized first by material, next by the short name of test apparatus used, and where applicable additional filtering by test settings.

### material.json

Each material directory contains a json file of the same name as the material. This file links the data stored in the repository as well as data and graphs produced by the accompanying scripts (__02_Scripts__) to the respective landing page for the material on the front-end website.

File: 01_Data/XPS/Cone/XPS_Cone_HF75Scalar_260210_R2.csv
LABORATORY,FSRI 
TEST IDENT,Dekalb_XPS_HF75_R2
OPERATOR,Marino
MATERIAL,Dekalb_XPS
ORIENTATION,Horizontal
HEAT FLUX,75
SURF AREA,0.009999999776482582
C FACTOR,0.03883075341582298
SPEC HOLDER DIFF,-566
SPECIMEN MASS,3.259999990463257
SCAN TIME,0.25
O2 DELAY TIME,9
CO DELAY TIME,8
CO2 DELAY TIME,7
FLOW FACTOR,1
SCAN COUNT,608
TIME TO IGN,9.5
END OF TEST SCAN,128
END OF TEST TIME,32
TEST STATUS,1
PRE TEST CMT,Dimensions: 100.29 x 99.76 x 20.99 mm;
POST TEST CMT,"When heat was applied the sample shriveled and melted into a pool increasing distance between itself and the cone heater, and reducing its surface area. The sample burned with a sooty flame."

File: 01_Data/XPS/Cone/XPS_Cone_HF50Scan_260210_R2.csv (part 2 of 4)
Chan Gain,,500,500,1,1,1,1,1,1,1,1,1.0,1.0
Offset,,0,0,0.13078156113624573,0,0,0,0,0,0,0,0.0,0.0
Gain,,1,1,25.01099967956543,11.227591514587402,10.149250984191895,1,1,1,1.0009336471557617,1.0270754098892212,1.0,1.0
Units,sec,C,C,Pa,%,%,%,%,%,g,/m,,
194,48.25,73.62101745605469,84.03043365478516,159.7317657470703,99.55715942382812,94.21631622314453,0.037470802664756775,0.7444509267807007,19.84185218811035,36.7342643737793,0.49676698446273804,0.0,0.0
195,48.5,73.5910873413086,84.15217590332031,159.5111846923828,99.55818939208984,92.67758178710938,0.037166837602853775,0.7376570701599121,19.84796142578125,36.7042350769043,0.6452171802520752,0.0,0.0
196,48.75,73.08548736572266,83.23614501953125,164.31752014160156,99.5626449584961,93.43579864501953,0.036893270909786224,0.7274400591850281,19.853458404541016,36.7342643737793,0.5722110867500305,0.0,0.0
197,49,72.72383880615234,83.20181274414062,156.37335205078125,99.56846618652344,93.2800064086914,0.03664705902338028,0.718244731426239,19.85840606689453,36.7442741394043,0.5877729654312134,0.0,0.0
198,49.25,72.7013931274414,83.01031494140625,160.78433227539062,99.55887603759766,91.80104064941406,0.03642547130584717,0.7099689245223999,19.869924545288086,36.7542839050293,0.7308956980705261,0.0,0.0
199,49.5,72.27131652832031,82.93450927734375,160.40879821777344,99.55030822753906,93.22456359863281,0.03599860891699791,0.7025207281112671,19.880290985107422,36.7342643737793,0.5914859771728516,0.0,0.0
200,49.75,72.18179321289062,82.4628677368164,159.63406372070312,99.56709289550781,94.59697723388672,0.03561443090438843,0.6912846565246582,19.88962173461914,36.7042350769043,0.46133920550346375,0.0,0.0
201,50,72.05985260009766,81.5083999633789,158.64791870117188,99.57805633544922,93.89265441894531,0.035268671810626984,0.6811721920967102,19.898019790649414,36.7142448425293,0.5296613574028015,0.0,0.0
202,50.25,71.73140716552734,81.9858627319336,160.93316650390625,99.56709289550781,92.87116241455078,0.034740664064884186,0.6720709800720215,19.905576705932617,36.69422912597656,0.6272231340408325,0.0,0.0
203,50.5,71.82044982910156,81.27473449707031,164.06869506835938,99.56983947753906,93.1545639038086,0.03426545858383179,0.6638798713684082,19.921329498291016,36.66419982910156,0.6000208854675293,0.0,0.0
204,50.75,71.6775131225586,81.34326171875,162.25668334960938,99.57463073730469,93.74336242675781,0.03383777290582657,0.6565078496932983,19.93550682067871,36.67420959472656,0.5436882972717285,0.0,0.0
205,51,71.29202270507812,80.63595581054688,157.95257568359375,99.58731079101562,93.98990631103516,0.03345285728573799,0.6440158486366272,19.948266983032227,36.67420959472656,0.521172046661377,0.0,0.0
206,51.25,70.60469055175781,81.24324798583984,159.10511779785156,99.58491516113281,94.95967102050781,0.03310643136501312,0.6327730417251587,19.95975112915039,36.63417053222656,0.4284745752811432,0.0,0.0
207,51.5,71.19560241699219,80.8700942993164,158.69142150878906,99.58148956298828,94.67100524902344,0.03279464691877365,0.6226544976234436,19.9700870513916,36.62416076660156,0.4555935263633728,0.0,0.0
208,51.75,70.60774993896484,80.13995361328125,157.26943969726562,99.5931396484375,93.43115234375,0.03205576539039612,0.6135478615760803,19.979389190673828,36.68421936035156,0.5754187107086182,0.0,0.0
209,52,70.30508422851562,80.23995208740234,162.3742218017578,99.59553527832031,94.767333984375,0.03139077499508858,0.6053518652915955,19.994827270507812,36.69422912597656,0.44770148396492004,0.0,0.0
210,52.25,70.51638793945312,79.65259552001953,163.21841430664062,99.58970642089844,95.664306640625,0.03079228289425373,0.5918875932693481,20.00872039794922,36.7142448425293,0.3623010218143463,0.0,0.0
211,52.5,69.4622802734375,79.80940246582031,159.27532958984375,99.58799743652344,95.62899780273438,0.030253639444708824,0.5797697305679321,20.021224975585938,36.68421936035156,0.36547285318374634,0.0,0.0
212,52.75,69.89041137695312,79.44029998779297,156.55502319335938,99.5951919555664,95.37068176269531,0.029407288879156113,0.5688636898994446,20.03247833251953,36.67420959472656,0.3904927968978882,0.0,0.0
213,53,69.7643814086914,79.1646728515625,159.8294677734375,99.6041030883789,97.14823150634766,0.028645573183894157,0.5590482354164124,20.05014419555664,36.65419006347656,0.22492407262325287,0.0,0.0
214,53.25,69.34113311767578,79.21591186523438,162.19027709960938,99.60307312011719,97.08008575439453,0.027960030362010002,0.5502143502235413,20.066043853759766,36.65419006347656,0.23115260899066925,0.0,0.0
215,53.5,69.4692153930664,78.65900421142578,158.94789123535156,99.60272979736328,96.6851806640625,0.027343040332198143,0.535922646522522,20.080352783203125,36.63417053222656,0.26784569025039673,0.0,0.0
216,53.75,69.61734771728516,78.63362121582031,160.19049072265625,99.61334991455078,97.0184555053711,0.02678775042295456,0.523060142993927,20.093231201171875,36.64418029785156,0.2378036379814148,0.0,0.0
217,54,68.96383666992188,78.17303466796875,159.959228515625,99.61746215820312,98.98214721679688,0.02628798969089985,0.5114838480949402,20.104822158813477,36.64418029785156,0.05764196068048477,0.0,0.0
218,54.25,68.55888366699219,77.95352935791016,160.3248291015625,99.61164093017578,97.76954650878906,0.025351475924253464,0.501065194606781,20.125852584838867,36.7042350769043,0.16816873848438263,0.0,0.0
219,54.5,68.95838928222656,77.67918395996094,160.3759765625,99.60272979736328,97.65835571289062,0.024508612230420113,0.49168840050697327,20.144779205322266,36.67420959472656,0.17761527001857758,0.0,0.0
220,54.75,68.66786193847656,77.38453674316406,158.4601593017578,99.63630676269531,98.1238784790039,0.02375003509223461,0.4765513241291046,20.161813735961914,36.63417053222656,0.1378067135810852,0.0,0.0
221,55,68.01367950439453,77.02670288085938,158.93490600585938,99.62431335449219,98.46148681640625,0.02306731604039669,0.4629279375076294,20.17714500427246,36.63417053222656,0.10577751696109772,0.0,0.0
222,55.25,68.5301742553711,76.877197265625,163.49319458007812,99.61711883544922,98.56648254394531,0.022120090201497078,0.4506669044494629,20.190942764282227,36.63417053222656,0.09552530199289322,0.0,0.0
223,55.5,68.1283950805664,76.95316314697266,156.44357299804688,99.62431335449219,98.05047607421875,0.021267587319016457,0.43963196873664856,20.20336151123047,36.62416076660156,0.14346472918987274,0.0,0.0
224,55.75,68.39688873291016,76.49658203125,161.8849639892578,99.63802337646484,97.42575073242188,0.020500333979725838,0.4297005236148834,20.2260799407959,36.65419006347656,0.2022910714149475,0.0,0.0
225,56,67.98216247558594,76.44318389892578,163.6114959716797,99.63185119628906,97.41707611083984,0.01980980671942234,0.41483578085899353,20.24652671813965,36.65419006347656,0.20253576338291168,0.0,0.0
226,56.25,67.89302062988281,75.74895477294922,162.5894775390625,99.63082885742188,98.16352844238281,0.018912367522716522,0.4014575183391571,20.264928817749023,36.66419982910156,0.13367225229740143,0.0,0.0
227,56.5,67.49458312988281,75.15328979492188,161.0255126953125,99.62945556640625,98.26294708251953,0.0181046724319458,0.3894170820713043,20.29161834716797,36.7142448425293,0.12442737817764282,0.0,0.0
228,56.75,67.41091918945312,75.5340805053711,162.35972595214844,99.64795684814453,98.94837951660156,0.017377745360136032,0.37454891204833984,20.31563949584961,36.7042350769043,0.06347422301769257,0.0,0.0
229,57,67.02769470214844,75.26109313964844,159.81954956054688,99.63665008544922,99.24169921875,0.0167235117405653,0.3611675500869751,20.337257385253906,36.7142448425293,0.03578353300690651,0.0,0.0
230,57.25,66.612548828125,74.62521362304688,165.17544555664062,99.61849212646484,98.83223724365234,0.015936151146888733,0.34912434220314026,20.356714248657227,36.7042350769043,0.07139033079147339,0.0,0.0
231,57.5,66.76959991455078,74.81977081298828,165.21131896972656,99.62773895263672,99.08218383789062,0.015227525494992733,0.3382854461669922,20.385295867919922,36.69422912597656,0.049470219761133194,0.0,0.0
232,57.75,66.32171630859375,74.69242858886719,163.00315856933594,99.64692687988281,99.16024017333984,0.014015776105225086,0.3285304307937622,20.41101837158203,36.66419982910156,0.04411090537905693,0.0,0.0
233,58,66.375732421875,73.78044891357422,162.24676513671875,99.63802337646484,98.38064575195312,0.014015776105225086,0.31975093483924866,20.43416976928711,36.7142448425293,0.11441800743341446,0.0,0.0
234,58.25,66.14900207519531,74.18515014648438,163.22756958007812,99.63219451904297,99.054931640625,0.013499188236892223,0.3079472780227661,20.455005645751953,36.67420959472656,0.05235156789422035,0.0,0.0
235,58.5,66.35620880126953,73.90007019042969,160.5675506591797,99.65172576904297,99.7416000366211,0.013034258969128132,0.29732397198677063,20.473756790161133,36.64418029785156,-0.008121549151837826,0.0,0.0
236,58.75,66.26132202148438,73.06301879882812,161.20108032226562,99.66234588623047,99.61616516113281,0.012382733635604382,0.28776299953460693,20.490633010864258,36.59413528442383,0.004175849724560976,0.0,0.0
237,59,65.49885559082031,73.4310531616211,155.79403686523438,99.65103912353516,99.26864624023438,0.011796360835433006,0.2791581153869629,20.513830184936523,36.56410598754883,0.034638822078704834,0.0,0.0
238,59.25,65.85446166992188,73.3642578125,159.20892333984375,99.64590454101562,99.82740020751953,0.011268625035881996,0.26820921897888184,20.53470802307129,36.57411575317383,-0.016395144164562225,0.0,0.0
239,59.5,65.8468246459961,72.38272094726562,163.28863525390625,99.67571258544922,99.5845718383789,0.010680149309337139,0.25835520029067993,20.553497314453125,36.65419006347656,0.008241390809416771,0.0,0.0
240,59.75,65.26142120361328,73.3311996459961,161.970458984375,99.6637191772461,98.67272186279297,0.01015052106231451,0.24948659539222717,20.574647903442383,36.63417053222656,0.09003274887800217,0.0,0.0
241,60,65.6821060180664,72.9383316040039,161.13238525390625,99.6554946899414,98.66900634765625,0.009673855267465115,0.24150484800338745,20.59368324279785,36.65419006347656,0.0896286815404892,0.0,0.0
242,60.25,65.19261169433594,72.51376342773438,157.86708068847656,99.65857696533203,99.31231689453125,0.009244856424629688,0.23250353336334229,20.610815048217773,36.66419982910156,0.03135795518755913,0.0,0.0
243,60.5,64.7613296508789,72.323486328125,163.89466857910156,99.67194366455078,99.12895965576172,0.008858757093548775,0.22440235316753387,20.62623405456543,36.64418029785156,0.049214936792850494,0.0,0.0
244,60.75,65.14584350585938,72.17416381835938,166.06695556640625,99.66988372802734,99.08466339111328,0.008429472334682941,0.21711128950119019,20.643173217773438,36.65419006347656,0.053055208176374435,0.0,0.0
245,61,64.85523223876953,72.19766235351562,161.7216339111328,99.65686798095703,99.55236053466797,0.008043115958571434,0.21054933965206146,20.658418655395508,36.68421936035156,0.009452754631638527,0.0,0.0
246,61.25,64.9597396850586,71.45867919921875,163.48326110839844,99.6554946899414,99.66293334960938,0.007695395033806562,0.20300407707691193,20.67214012145996,36.66419982910156,-0.0006723541882820427,0.0,0.0
247,61.5,64.60970306396484,71.18017578125,159.57530212402344,99.67228698730469,99.71961212158203,0.007324411999434233,0.19621333479881287,20.68448829650879,36.66419982910156,-0.004276641178876162,0.0,0.0
248,61.75,64.17697143554688,71.79597473144531,161.3918914794922,99.66132354736328,100.30717468261719,0.006990527268499136,0.19010166823863983,20.695602416992188,36.67420959472656,-0.058196887373924255,0.0,0.0
249,62,64.45838928222656,70.72723388671875,162.3498077392578,99.66680145263672,99.7772216796875,0.0066900309175252914,0.18460117280483246,20.709136962890625,36.66419982910156,-0.00997607596218586,0.0,0.0
250,62.25,64.32941436767578,71.39634704589844,160.60418701171875,99.67160034179688,99.34793853759766,0.006419584155082703,0.17827753722667694,20.7213191986084,36.63417053222656,0.029303861781954765,0.0,0.0
251,62.5,63.9548454284668,71.09205627441406,161.29037475585938,99.68222045898438,99.73385620117188,0.006176182068884373,0.17258626222610474,20.732282638549805,36.66419982910156,-0.0046656252816319466,0.0,0.0
252,62.75,64.11323547363281,70.57070922851562,169.6741943359375,99.6743392944336,99.20948791503906,0.005899935495108366,0.16746412217617035,20.742149353027344,36.68421936035156,0.04211530089378357,0.0,0.0
253,63,63.89658737182617,69.9799575805664,158.67234802246094,99.6729736328125,100.2446060180664,0.005651313811540604,0.16285419464111328,20.753620147705078,36.7342643737793,-0.05152221769094467,0.0,0.0
254,63.25,64.0898666381836,70.50444030761719,158.9791717529297,99.67913818359375,100.00208282470703,0.005427554249763489,0.15758447349071503,20.763944625854492,36.7542839050293,-0.02914196252822876,0.0,0.0
255,63.5,63.63127517700195,70.18472290039062,162.7207489013672,99.68462371826172,99.49629974365234,0.005226170644164085,0.1528417319059372,20.773237228393555,36.68421936035156,0.017036981880664825,0.0,0.0
256,63.75,64.04290771484375,69.95197296142578,168.44149780273438,99.67742919921875,99.40771484375,0.0050449250265955925,0.14857326447963715,20.781600952148438,36.68421936035156,0.02441132441163063,0.0,0.0
257,64,63.87675476074219,70.33690643310547,158.44488525390625,99.6729736328125,99.78961181640625,0.004832325503230095,0.14473164081573486,20.789127349853516,36.67420959472656,-0.010536808520555496,0.0,0.0
258,64.25,63.19916534423828,69.38251495361328,161.8948974609375,99.68907165527344,98.6624984741211,0.004640985745936632,0.14127418398857117,20.79778480529785,36.64418029785156,0.0932583212852478,0.0,0.0
259,64.5,63.87474060058594,69.65855407714844,163.39549255371094,99.69798278808594,99.2475814819336,0.004468780010938644,0.13816246390342712,20.80557632446289,36.68421936035156,0.040793921798467636,0.0,0.0
260,64.75,63.63544464111328,69.73200225830078,162.71388244628906,99.67948150634766,99.36156463623047,0.004313794896006584,0.1353619247674942,20.812589645385742,36.7142448425293,0.028780359774827957,0.0,0.0
261,65,63.51988220214844,69.06195068359375,165.7425537109375,99.67776489257812,99.45789337158203,0.004174308385699987,0.13151729106903076,20.81890106201172,36.68421936035156,0.01989549770951271,0.0,0.0
262,65.25,63.14634704589844,68.59656524658203,161.97579956054688,99.68804931640625,99.4216537475586,0.004048770293593407,0.1280571073293686,20.82599449157715,36.67420959472656,0.024108199402689934,0.0,0.0
263,65.5,62.80867004394531,68.98213195800781,159.70504760742188,99.69729614257812,99.39810943603516,0.003935786429792643,0.12494295090436935,20.832378387451172,36.64418029785156,0.027077972888946533,0.0,0.0
264,65.75,63.1021614074707,68.91189575195312,157.3724822998047,99.68222045898438,100.25048828125,0.003769681788980961,0.12214020639657974,20.838125228881836,36.63417053222656,-0.05121491476893425,0.0,0.0
265,66,62.912269592285156,68.6754379272461,166.2073974609375,99.68051147460938,99.97359466552734,0.00362018751911819,0.1188085526227951,20.84329605102539,36.67420959472656,-0.02645079791545868,0.0,0.0
266,66.25,62.726654052734375,68.5887680053711,159.2417449951172,99.70140838623047,99.31108093261719,0.003485642606392503,0.11581005901098251,20.84912872314453,36.67420959472656,0.03534064441919327,0.0,0.0
267,66.5,62.73538589477539,68.37611389160156,164.5465087890625,99.70004272460938,99.6527099609375,0.003364552278071642,0.11311141401529312,20.85437774658203,36.68421936035156,0.004277832340449095,0.0,0.0
268,66.75,62.3643798828125,68.05591583251953,164.1007537841797,99.68667602539062,99.5985107421875,0.0032145578879863024,0.11068263649940491,20.859102249145508,36.67420959472656,0.007972056046128273,0.0,0.0
269,67,62.46446990966797,67.39474487304688,158.9494171142578,99.68804931640625,99.73200225830078,0.0030795629136264324,0.10849673300981522,20.863353729248047,36.63417053222656,-0.003971483558416367,0.0,0.0
270,67.25,61.727935791015625,68.15812683105469,162.77723693847656,99.69524383544922,100.4896011352539,0.002958067459985614,0.10597208142280579,20.868358612060547,36.65419006347656,-0.07150153070688248,0.0,0.0
271,67.5,63.081878662109375,67.92189025878906,161.54454040527344,99.69901275634766,100.7968521118164,0.0028487215749919415,0.10369989275932312,20.872861862182617,36.65419006347656,-0.09866558760404587,0.0,0.0
272,67.75,62.29316711425781,68.24054718017578,157.32440185546875,99.68907165527344,100.74141693115234,0.0027168772649019957,0.10165492445230484,20.876914978027344,36.66419982910156,-0.0946076512336731,0.0,0.0
273,68,62.081085205078125,67.31625366210938,158.6173858642578,99.68667602539062,100.52738952636719,0.0025982174556702375,0.09981445223093033,20.880563735961914,36.66419982910156,-0.07566279172897339,0.0,0.0
274,68.25,62.02991485595703,66.5902099609375,155.9619598388672,99.69866943359375,99.94168853759766,0.0024914236273616552,0.09777611494064331,20.883846282958984,36.67420959472656,-0.021934296935796738,0.0,0.0
275,68.5,61.36357116699219,67.20126342773438,163.9687042236328,99.69593048095703,99.6053237915039,0.002395309042185545,0.09594161063432693,20.88680076599121,36.67420959472656,0.00819203071296215,0.0,0.0
276,68.75,61.823020935058594,66.64744567871094,162.37803649902344,99.68941497802734,99.65487670898438,0.00230880593881011,0.09429055452346802,20.89040184020996,36.66419982910156,0.0031216007191687822,0.0,0.0
277,69,61.363407135009766,66.86656188964844,164.7037353515625,99.69181823730469,99.802001953125,0.0022309531923383474,0.09280460327863693,20.89364242553711,36.62416076660156,-0.009951883926987648,0.0,0.0
278,69.25,61.5775146484375,66.66767883300781,166.5409393310547,99.704833984375,99.71837615966797,0.00213499553501606,0.09146725386381149,20.89655876159668,36.65419006347656,-0.0012233784655109048,0.0,0.0
279,69.5,60.93319320678711,66.74329376220703,167.32254028320312,99.70381164550781,99.22930908203125,0.0020486335270106792,0.09026363492012024,20.899185180664062,36.67420959472656,0.04297901317477226,0.0,0.0
280,69.75,61.47279357910156,66.55010223388672,164.0923614501953,99.69558715820312,99.45231628417969,0.0019709079060703516,0.0887741893529892,20.902019500732422,36.64418029785156,0.022010665386915207,0.0,0.0
281,70,60.89419174194336,66.5885009765625,164.3915557861328,99.71066284179688,99.67872619628906,0.0019009547540917993,0.08743368834257126,20.904569625854492,36.65419006347656,0.002886471338570118,0.0,0.0
282,70.25,61.26331329345703,66.17784881591797,159.0081787109375,99.71820068359375,99.40182495117188,0.0018359542591497302,0.08622723817825317,20.906864166259766,36.66419982910156,0.028629407286643982,0.0,0.0
283,70.5,61.28933334350586,66.34210205078125,166.88746643066406,99.71546173095703,99.04625701904297,0.001777453813701868,0.08514143526554108,20.9089298248291,36.67420959472656,0.06066790968179703,0.0,0.0
284,70.75,61.11936950683594,65.76667785644531,161.5376739501953,99.70894622802734,100.20588684082031,0.001724803471006453,0.08388274163007736,20.910789489746094,36.64418029785156,-0.04479043185710907,0.0,0.0
285,71,61.101287841796875,66.44955444335938,168.8727569580078,99.72025299072266,99.82058715820312,0.0016381756868213415,0.08173038065433502,20.91486358642578,36.64418029785156,-0.009060591459274292,0.0,0.0
286,71.25,61.45256805419922,66.14313507080078,168.070556640625,99.72025299072266,99.94633483886719,0.0016381756868213415,0.08173038065433502,20.91486358642578,36.65419006347656,-0.020402926951646805,0.0,0.0
287,71.5,61.190528869628906,66.02952575683594,165.6952362060547,99.71477508544922,99.88469696044922,0.0016028574900701642,0.08081279695034027,20.916601181030273,36.65419006347656,-0.015339684672653675,0.0,0.0
288,71.75,61.35491943359375,65.46991729736328,163.95726013183594,99.71305847167969,99.92620086669922,0.0015710711013525724,0.07998696714639664,20.91816520690918,36.7042350769043,-0.01923775114119053,0.0,0.0
289,72,60.643898010253906,66.00473022460938,162.96194458007812,99.71751403808594,100.05442810058594,0.0015424634329974651,0.0790204256772995,20.91980743408203,36.66419982910156,-0.03038870170712471,0.0,0.0
290,72.25,61.09254455566406,65.53903198242188,157.9342498779297,99.72265625,100.32730102539062,0.001516716438345611,0.07815053313970566,20.92128562927246,36.68421936035156,-0.05446183308959007,0.0,0.0
291,72.5,60.87217330932617,65.83012390136719,163.2100067138672,99.71990966796875,99.92465209960938,0.0014935442013666034,0.0773676335811615,20.922616958618164,36.69422912597656,-0.018478991463780403,0.0,0.0
292,72.75,60.750240325927734,64.85997772216797,156.5970001220703,99.70758056640625,100.39234924316406,0.001480861916206777,0.07666302472352982,20.92381477355957,36.7242546081543,-0.06166313588619232,0.0,0.0
293,73,59.152645111083984,65.12985229492188,162.34140014648438,99.72642517089844,99.78341674804688,0.0014694478595629334,0.07582228630781174,20.92489242553711,36.7042350769043,-0.0051470426842570305,0.0,0.0
294,73.25,60.7584342956543,65.13771057128906,159.9370880126953,99.72573852539062,99.38386535644531,0.001459175138734281,0.07506562024354935,20.926097869873047,36.7042350769043,0.030938396230340004,0.0,0.0
295,73.5,60.23237991333008,65.32417297363281,163.72903442382812,99.70860290527344,99.62266540527344,0.0014499297831207514,0.07438462227582932,20.927183151245117,36.7442741394043,0.007768173236399889,0.0,0.0
296,73.75,60.376686096191406,64.72764587402344,162.82684326171875,99.71066284179688,99.98505401611328,0.0014375223545357585,0.07377172261476517,20.928159713745117,36.7342643737793,-0.024758730083703995,0.0,0.0
297,74,59.642921447753906,64.63459777832031,161.9597625732422,99.72196960449219,98.76935577392578,0.001426355680450797,0.07322011888027191,20.92903709411621,36.7142448425293,0.08647840470075607,0.0,0.0
298,74.25,60.276283264160156,64.29088592529297,162.41009521484375,99.7223129272461,99.09612274169922,0.0014163056621327996,0.07248423248529434,20.929826736450195,36.7342643737793,0.056751903146505356,0.0,0.0
299,74.5,60.10716247558594,64.77355194091797,160.8522491455078,99.72676849365234,100.0705337524414,0.001407260657288134,0.07182192802429199,20.930774688720703,36.68421936035156,-0.03100297600030899,0.0,0.0
300,74.75,60.28460693359375,64.409423828125,162.89019775390625,99.71477508544922,100.28239440917969,0.001399120083078742,0.0712258592247963,20.93162727355957,36.7242546081543,-0.05114038661122322,0.0,0.0
301,75,60.44900131225586,64.48231506347656,161.58424377441406,99.72985076904297,100.31491088867188,0.0013700112467631698,0.07068939507007599,20.93239402770996,36.7242546081543,-0.05269913747906685,0.0,0.0
302,75.25,60.161808013916016,64.47333526611328,161.14306640625,99.73670196533203,99.2435531616211,0.0013438132591545582,0.07020657509565353,20.93308448791504,36.69422912597656,0.04465809464454651,0.0,0.0
303,75.5,60.059608459472656,64.5950698852539,164.5717010498047,99.72539520263672,99.84908294677734,0.00132023508194834,0.06954929977655411,20.933706283569336,36.68421936035156,-0.011167473159730434,0.0,0.0
304,75.75,60.041015625,63.980445861816406,166.8821258544922,99.71785736083984,99.82523345947266,0.0012990146642550826,0.06895775347948074,20.934736251831055,36.7042350769043,-0.009695990942418575,0.0,0.0
305,76,60.481353759765625,64.05852508544922,162.10708618164062,99.7332763671875,99.63753509521484,0.0012799163814634085,0.06842535734176636,20.9356632232666,36.7042350769043,0.008653421886265278,0.0,0.0
306,76.25,59.8682861328125,64.45664978027344,161.15985107421875,99.7353286743164,99.50186920166016,0.001242327969521284,0.06794620305299759,20.936498641967773,36.69422912597656,0.021113870665431023,0.0,0.0
307,76.5,60.375640869140625,64.00532531738281,165.24795532226562,99.7240219116211,99.19802856445312,0.0012084984919056296,0.06735832989215851,20.9372501373291,36.65419006347656,0.04764567315578461,0.0,0.0
308,76.75,59.37490463256836,64.62699127197266,166.1096954345703,99.7140884399414,99.76669311523438,0.001178051927126944,0.06682924926280975,20.938161849975586,36.66419982910156,-0.004751590546220541,0.0,0.0
309,77,59.724796295166016,63.623565673828125,162.11700439453125,99.73909759521484,99.2404556274414,0.0011390992440283298,0.06635307520627975,20.938982009887695,36.63417053222656,0.04515502229332924,0.0,0.0
310,77.25,59.40932083129883,63.781925201416016,161.07513427734375,99.7336196899414,98.86878204345703,0.0011040418175980449,0.0659245178103447,20.939720153808594,36.66419982910156,0.07846588641405106,0.0,0.0
311,77.5,59.50136184692383,63.087684631347656,162.29713439941406,99.73909759521484,99.65580749511719,0.0010724901221692562,0.06541522592306137,20.940383911132812,36.60414505004883,0.007526725996285677,0.0,0.0
312,77.75,59.60408401489258,63.49732208251953,163.50234985351562,99.72711181640625,99.42908477783203,0.001044093631207943,0.06495686620473862,20.940982818603516,36.59413528442383,0.026964470744132996,0.0,0.0
313,78,59.446083068847656,63.68287658691406,161.20489501953125,99.74081420898438,98.56896209716797,0.0010151404421776533,0.06454434245824814,20.941757202148438,36.63417053222656,0.10647806525230408,0.0,0.0
314,78.25,60.125755310058594,64.01720428466797,161.31480407714844,99.74903869628906,98.59807586669922,0.0009890825022011995,0.06417306512594223,20.942453384399414,36.67420959472656,0.10456099361181259,0.0,0.0
315,78.5,59.70652770996094,63.40258026123047,163.10238647460938,99.7349853515625,99.15497589111328,0.000965630344580859,0.06383892148733139,20.94308090209961,36.69422912597656,0.052546970546245575,0.0,0.0
316,78.75,59.44048309326172,63.04341125488281,160.13172912597656,99.73155975341797,99.40771484375,0.0009445234318263829,0.06341464817523956,20.943645477294922,36.69422912597656,0.029302790760993958,0.0,0.0
317,79,58.67222213745117,63.102943420410156,163.29473876953125,99.73978424072266,99.7289047241211,0.00092552718706429,0.06303280591964722,20.94415283203125,36.7342643737793,0.0009826638270169497,0.0,0.0
318,79.25,59.63166809082031,62.42816925048828,160.7827911376953,99.75691986083984,99.760498046875,0.0009029983775690198,0.0626891478896141,20.944610595703125,36.7442741394043,-0.0003232822346035391,0.0,0.0
319,79.5,59.40626525878906,62.72577667236328,161.5163116455078,99.74150085449219,100.1231918334961,0.0008827224955894053,0.062379855662584305,20.945022583007812,36.7242546081543,-0.034411340951919556,0.0,0.0
320,79.75,59.219139099121094,62.87052917480469,157.61138916015625,99.72985076904297,99.77164459228516,0.0008644741610623896,0.062101490795612335,20.945392608642578,36.7542839050293,-0.00377485528588295,0.0,0.0
321,80,59.426856994628906,62.83879852294922,159.42034912109375,99.74663543701172,100.04296875,0.000848050694912672,0.061768628656864166,20.94572639465332,36.7743034362793,-0.026726018637418747,0.0,0.0
322,80.25,59.51288604736328,62.20365905761719,165.79293823242188,99.75177764892578,100.18266296386719,0.0008278384921140969,0.061469051986932755,20.946025848388672,36.7442741394043,-0.03883324936032295,0.0,0.0
323,80.5,59.611106872558594,63.04191589355469,164.43812561035156,99.73635864257812,99.91133880615234,0.000809647492133081,0.061199434101581573,20.946531295776367,36.7542839050293,-0.015792623162269592,0.0,0.0
324,80.75,59.10687255859375,62.39594268798828,164.31370544433594,99.72916412353516,99.75213623046875,0.0007932755979709327,0.06095677986741066,20.946985244750977,36.7442741394043,-0.002075222786515951,0.0,0.0
325,81,59.338890075683594,62.43471908569336,161.783447265625,99.75143432617188,100.00765991210938,0.0007785408524796367,0.06067254766821861,20.9473934173584,36.7342643737793,-0.023112203925848007,0.0,0.0
326,81.25,59.061988830566406,62.47956085205078,161.71322631835938,99.74561309814453,100.40597534179688,0.0007598499651066959,0.06041673943400383,20.94776153564453,36.7342643737793,-0.05944981798529625,0.0,0.0
327,81.5,59.21648406982422,62.67386245727539,165.0296630859375,99.73738861083984,99.046875,0.0007430281839333475,0.060186512768268585,20.948328018188477,36.7642936706543,0.06259221583604813,0.0,0.0
328,81.75,59.22498321533203,62.03445053100586,160.30728149414062,99.73635864257812,100.05442810058594,0.0007278885459527373,0.059979308396577835,20.94883918762207,36.7442741394043,-0.028686195611953735,0.0,0.0
329,82,59.059364318847656,62.26197814941406,161.25221252441406,99.75554656982422,99.36589813232422,0.0007142628892324865,0.05975168198347092,20.949298858642578,36.68421936035156,0.035260409116744995,0.0,0.0
330,82.25,59.09846496582031,62.31890106201172,162.822265625,99.74972534179688,99.47801971435547,0.0007033573347143829,0.0595468208193779,20.9497127532959,36.65419006347656,0.02457413077354431,0.0,0.0
331,82.5,59.372039794921875,62.614036560058594,167.593505859375,99.73601531982422,99.48359680175781,0.000693542358931154,0.059362445026636124,20.950084686279297,36.62416076660156,0.022830238565802574,0.0,0.0
332,82.75,58.85409927368164,62.109588623046875,166.2890625,99.74047088623047,99.79147338867188,0.000684708880726248,0.059196505695581436,20.950420379638672,36.61415481567383,-0.004605987574905157,0.0,0.0
333,83,58.561954498291016,61.78545379638672,162.248291015625,99.73807525634766,99.49598693847656,0.0006767587619833648,0.05901424586772919,20.950721740722656,36.63417053222656,0.02189495414495468,0.0,0.0
334,83.25,59.178436279296875,62.595672607421875,163.38174438476562,99.7442398071289,100.01323699951172,0.0006736757350154221,0.05885021388530731,20.950992584228516,36.60414505004883,-0.024264419451355934,0.0,0.0
335,83.5,59.193115234375,61.890663146972656,163.15200805664062,99.73053741455078,99.94943237304688,0.0006709009758196771,0.058702584356069565,20.951236724853516,36.64418029785156,-0.019752778112888336,0.0,0.0
336,83.75,58.736324310302734,61.884647369384766,165.04339599609375,99.73944091796875,99.14939880371094,0.0006684036925435066,0.05856971815228462,20.95145606994629,36.63417053222656,0.05345665663480759,0.0,0.0
337,84,58.424346923828125,61.99477005004883,159.20281982421875,99.75828552246094,100.0054931640625,0.0006661561783403158,0.05839255079627037,20.9516544342041,36.59413528442383,-0.02229820378124714,0.0,0.0
338,84.25,58.72872543334961,61.7262077331543,159.82870483398438,99.74903869628906,99.89832305908203,0.0006654909229837358,0.058233100920915604,20.951831817626953,36.63417053222656,-0.013473299331963062,0.0,0.0
339,84.5,58.83237075805664,62.23426055908203,165.93185424804688,99.7349853515625,99.84071350097656,0.0006648921989835799,0.058089595288038254,20.95199203491211,36.63417053222656,-0.0095460070297122,0.0,0.0
340,84.75,58.706451416015625,61.717430114746094,165.01974487304688,99.75109100341797,99.3702392578125,0.0006643533706665039,0.05796044319868088,20.95237159729004,36.65419006347656,0.034464430063962936,0.0,0.0
341,85,59.12657165527344,61.607688903808594,161.9452667236328,99.75931549072266,99.56257629394531,0.0006638683844357729,0.05784420296549797,20.952713012695312,36.66419982910156,0.017785191535949707,0.0,0.0
342,85.25,58.58894348144531,61.504638671875,158.6318817138672,99.75623321533203,100.58221435546875,0.0006634319433942437,0.05769961699843407,20.953020095825195,36.66419982910156,-0.07429064810276031,0.0,0.0
343,85.5,58.120635986328125,61.662139892578125,159.63330078125,99.74081420898438,99.95098114013672,0.0006630390998907387,0.057569488883018494,20.953296661376953,36.68421936035156,-0.01896383799612522,0.0,0.0
344,85.75,58.64113235473633,61.32063293457031,165.74102783203125,99.75588989257812,100.77857971191406,0.0006609833799302578,0.05734696984291077,20.95376968383789,36.67420959472656,-0.09189360588788986,0.0,0.0
345,86,59.14228057861328,62.19239807128906,164.2999725341797,99.77473449707031,100.98826599121094,0.0006594514125026762,0.057252105325460434,20.954057693481445,36.68421936035156,-0.10891789197921753,0.0,0.0
346,86.25,58.06983184814453,61.5697021484375,160.71104431152344,99.76034545898438,100.08447265625,0.000658072647638619,0.057166729122400284,20.954317092895508,36.67420959472656,-0.029224928468465805,0.0,0.0
347,86.5,58.70787811279297,61.0838623046875,157.68695068359375,99.75691986083984,99.47337341308594,0.000658072647638619,0.057166729122400284,20.954317092895508,36.67420959472656,0.025645149871706963,0.0,0.0
348,86.75,58.103572845458984,61.20145034790039,168.00949096679688,99.76582336425781,99.83080291748047,0.0006568317767232656,0.057032324373722076,20.954551696777344,36.67420959472656,-0.005865993909537792,0.0,0.0
349,87,58.39044189453125,62.02668762207031,165.08155822753906,99.76924896240234,99.69792938232422,0.0006557150045409799,0.05691135674715042,20.954761505126953,36.68421936035156,0.00644281879067421,0.0,0.0
350,87.25,58.477806091308594,60.87224197387695,166.09825134277344,99.76411437988281,100.52955627441406,0.0006553888670168817,0.05680248886346817,20.95518684387207,36.67420959472656,-0.06886100023984909,0.0,0.0
351,87.5,58.00989532470703,61.563758850097656,160.87667846679688,99.7637710571289,99.32315826416016,0.0006550953257828951,0.056704506278038025,20.955570220947266,36.64418029785156,0.03987867757678032,0.0,0.0
352,87.75,58.1502685546875,61.02678680419922,163.51303100585938,99.78227233886719,100.18916320800781,0.0006548311212100089,0.05657520145177841,20.955915451049805,36.62416076660156,-0.03666381165385246,0.0,0.0
353,88,58.75031280517578,61.58491516113281,163.37945556640625,99.78775787353516,99.91381072998047,0.0006550583057105541,0.0563540905714035,20.95622444152832,36.68421936035156,-0.011373404413461685,0.0,0.0
354,88.25,58.1531982421875,61.881324768066406,161.22625732421875,99.77130889892578,101.08924102783203,0.0006550583057105541,0.0563540905714035,20.95650291442871,36.67420959472656,-0.11823129653930664,0.0,0.0
355,88.5,58.28330993652344,60.389549255371094,164.9250946044922,99.77919006347656,100.80552673339844,0.000655476760584861,0.05625982955098152,20.956754684448242,36.7142448425293,-0.09219850599765778,0.0,0.0
356,88.75,58.474769592285156,61.178558349609375,163.5572967529297,99.78569793701172,100.27713012695312,0.0006558534223586321,0.05618321895599365,20.956979751586914,36.7242546081543,-0.04426155984401703,0.0,0.0
357,89,57.518218994140625,61.58618927001953,160.72479248046875,99.80008697509766,100.74234008789062,0.0006561923655681312,0.05611427128314972,20.957183837890625,36.67420959472656,-0.08466269820928574,0.0,0.0
358,89.25,58.09402084350586,60.28141784667969,160.9873504638672,99.78398895263672,101.48941040039062,0.0006544609786942601,0.05605221912264824,20.957366943359375,36.62416076660156,-0.15268024802207947,0.0,0.0
359,89.5,57.639190673828125,61.17485809326172,162.592529296875,99.782958984375,99.88996124267578,0.0006529027014039457,0.0559963695704937,20.957530975341797,36.65419006347656,-0.00965621042996645,0.0,0.0
360,89.75,58.111534118652344,60.49632263183594,161.36593627929688,99.79084014892578,100.6131820678711,0.0006515003042295575,0.05597899854183197,20.957679748535156,36.66419982910156,-0.0739392563700676,0.0,0.0
361,90,57.59979248046875,61.059356689453125,160.64999389648438,99.8038558959961,100.51499938964844,0.0006502381293103099,0.055963363498449326,20.957813262939453,36.65419006347656,-0.06396840512752533,0.0,0.0
362,90.25,58.065765380859375,60.02734375,157.67245483398438,99.78364562988281,99.41297912597656,0.0006396014941856265,0.055949293076992035,20.95793342590332,36.68421936035156,0.033529285341501236,0.0,0.0
363,90.5,58.52165222167969,60.72911071777344,164.2885284423828,99.78192901611328,99.69111633300781,0.0006300284876488149,0.05593663081526756,20.957805633544922,36.7042350769043,0.008203834295272827,0.0,0.0
364,90.75,58.181358337402344,60.579429626464844,165.94253540039062,99.80660247802734,100.60916137695312,0.0006214128225110471,0.05596635118126869,20.957691192626953,36.65419006347656,-0.07215650379657745,0.0,0.0
365,91,58.375343322753906,61.15863800048828,167.00120544433594,99.81379699707031,99.4343490600586,0.0006136586889624596,0.05599309876561165,20.95758819580078,36.60414505004883,0.03431464359164238,0.0,0.0
366,91.25,57.73933029174805,61.123741149902344,165.60134887695312,99.79426574707031,99.55855560302734,0.0005910817417316139,0.05601717159152031,20.957494735717773,36.64418029785156,0.021304592490196228,0.0,0.0
367,91.5,58.23455047607422,60.61604690551758,159.47988891601562,99.78741455078125,100.50725555419922,0.0005707624950446188,0.056038837879896164,20.95741081237793,36.61415481567383,-0.06475859135389328,0.0,0.0
368,91.75,57.74640655517578,60.478946685791016,163.89161682128906,99.80660247802734,100.40380859375,0.0005524751613847911,0.056058336049318314,20.957334518432617,36.63417053222656,-0.0537487231194973,0.0,0.0
369,92,57.819766998291016,61.14113235473633,161.38197326660156,99.81414031982422,99.24386596679688,0.0005360165960155427,0.05607588589191437,20.957265853881836,36.68421936035156,0.051622241735458374,0.0,0.0
370,92.25,58.193565368652344,60.10704803466797,163.85650634765625,99.80146026611328,99.91752624511719,0.0005212038522586226,0.056091681122779846,20.957204818725586,36.65419006347656,-0.010471755638718605,0.0,0.0
371,92.5,57.23009490966797,60.25117492675781,163.47105407714844,99.81139373779297,99.25532531738281,0.0005078723770566285,0.056122347712516785,20.957149505615234,36.68421936035156,0.05033322423696518,0.0,0.0
372,92.75,57.86438751220703,59.9295654296875,165.01669311523438,99.82099151611328,99.9927978515625,0.0004958740901201963,0.05614994466304779,20.95709991455078,36.7042350769043,-0.015492993406951427,0.0,0.0
373,93,58.11896514892578,60.315269470214844,159.27227783203125,99.81414031982422,100.68999481201172,0.00048507560859434307,0.056174784898757935,20.957056045532227,36.69422912597656,-0.078711599111557,0.0,0.0
374,93.25,57.66484451293945,61.10922622680664,160.99270629882812,99.80317687988281,100.04730987548828,0.0004523202951531857,0.056197140365839005,20.957061767578125,36.68421936035156,-0.022011276334524155,0.0,0.0
375,93.5,58.3040885925293,60.848388671875,162.11013793945312,99.81139373779297,99.1645736694336,0.0004228405305184424,0.056217260658741,20.957067489624023,36.68421936035156,0.058574605733156204,0.0,0.0
376,93.75,58.062278747558594,60.60264587402344,162.0322723388672,99.82990264892578,100.11854553222656,0.0003963087219744921,0.05625182017683983,20.957073211669922,36.67420959472656,-0.026011865586042404,0.0,0.0
377,94,57.90620422363281,60.56060028076172,161.54913330078125,99.81242370605469,99.46408081054688,0.00037243010592646897,0.05628292262554169,20.957077026367188,36.67420959472656,0.03149816021323204,0.0,0.0
378,94.25,58.014747619628906,60.689842224121094,161.17054748535156,99.80865478515625,98.82046508789062,0.0003448461357038468,0.05631091445684433,20.957080841064453,36.63417053222656,0.08964569866657257,0.0,0.0
379,94.5,58.28596496582031,60.37428283691406,168.68040466308594,99.81550598144531,99.17789459228516,0.00032002056832425296,0.05633610859513283,20.95708465576172,36.66419982910156,0.0577358677983284,0.0,0.0
380,94.75,57.88545227050781,60.575809478759766,165.56089782714844,99.83880615234375,99.62762451171875,0.0002976775576826185,0.056350551545619965,20.957088470458984,36.65419006347656,0.019076727330684662,0.0,0.0
381,95,58.033607482910156,60.28394317626953,161.55599975585938,99.82613372802734,99.72797393798828,0.0002775688481051475,0.0563635490834713,20.95709228515625,36.64418029785156,0.008863722905516624,0.0,0.0
382,95.25,57.93231964111328,60.546302795410156,162.73220825195312,99.81379699707031,99.47771453857422,0.0002622059255372733,0.05637525022029877,20.957094192504883,36.62416076660156,0.030387163162231445,0.0,0.0
383,95.5,58.175209045410156,60.395355224609375,165.17391967773438,99.83126831054688,99.91288757324219,0.0002483793068677187,0.05638577789068222,20.957096099853516,36.61415481567383,-0.007362648379057646,0.0,0.0
384,95.75,57.23183059692383,60.16018295288086,163.516845703125,99.83914947509766,99.83576202392578,0.00023593533842358738,0.05639525502920151,20.95709800720215,36.63417053222656,0.0003060871094930917,0.0,0.0
385,96,57.77516555786133,59.64300537109375,162.43299865722656,99.83092498779297,100.1566390991211,0.00022473577701020986,0.056386180222034454,20.95709991455078,36.65419006347656,-0.029346685856580734,0.0,0.0
386,96.25,57.86988830566406,60.22526931762695,164.98004150390625,99.82270050048828,100.42889404296875,0.00022210503811948001,0.056378014385700226,20.957101821899414,36.68421936035156,-0.05454611778259277,0.0,0.0
387,96.5,57.53661346435547,59.975013732910156,161.85671997070312,99.82887268066406,99.08126068115234,0.00021973736875224859,0.05637066438794136,20.957015991210938,36.64418029785156,0.06772523373365402,0.0,0.0
