Repository: ulfsri/fsri_materials_database

#Database of Contemporary Material Properties for Fire Investigation Analysis
This project was supported by Award No. 2019-DU-BX-0018, awarded by the National Institute of Justice, Office of Justice Programs, U.S. Department of Justice. 

***
***

## Database Structure

## 01_Data/
Raw data generated from each apparatus are included here in plain-text format. The data is organized first by material, next by the short name of test apparatus used, and where applicable additional filtering by test settings.

### Test Apparatus and Data File Structure
- __Cone Calorimeter__ (Cone)
    + Data file structure is the material test, the short name for the apparatus, heat flux setting and scan/scalar, date of test, and replicate number. Scan is for the raw output data and scalar is for the initial conditions and high-level test parameters. 
        * Example: __MDF_Cone_HF25scalar_210323_R1__ stands for the first replicate of scalar data generated from a medium density fiber board test in cone calorimeter exposed to 25 kW/m<sup>2</sup> on March 23, 2021.
- __Heat Flow Meter__ (HFM)
    + Data file structure is the material test, the short name for the apparatus, whether test was dry or wet, whether test was for thermal conductivity or heat capacity, date of test, and replicate number. Scan is for the raw output data and scalar is for the initial conditions and high-level test parameters. 
        * Example: __OSB_HFM_Dry_Conductivity_210315_R3.tst__ stands for the third replicate of the data generated from an oriented strand board test in the heat flow meter tested dry for thermal conductivity on March 15, 2021.
- __Simultaneous Thermal Analyzer__ (STA)
    + Data file structure is the material test, the short name for the apparatus, the atmosphere tested in, the heating rate in Kelvin per minute and data/meta, date of test, and replicate number. Data is for the raw output data and meta is for the initial conditions and high-level test parameters. 
        * Example: __Polyester_Batting_STA_N2_3KData_210215_R1.csv__ stands for the first replicate of the data generated from a polyester batting board test in the simultaneous thermal analyzer tested in nitrogen with a heating rate of 3 Kelvin per minute on March 15, 2021.

# Materials and Products Database

## 01_Data

Raw data generated from each apparatus are included here in plain-text format. The data is organized first by material, next by the short name of test apparatus used, and where applicable additional filtering by test settings.

### material.json

Each material directory contains a json file of the same name as the material. This file links the data stored in the repository as well as data and graphs produced by the accompanying scripts (__02_Scripts__) to the respective landing page for the material on the front-end website.

File: 01_Data/XPS_Foam_Board/Cone/XPS_Foam_Board_HRRPUA_50.csv
Time after Ignition,XPS_Foam_Board_R1,XPS_Foam_Board_R2,XPS_Foam_Board_R3,Mean,Std. Dev.
0.0,20.5,35.7,44.7,33.6,12.2
0.25,27.6,41.5,50.5,39.9,11.5
0.5,34.5,46.4,62.3,47.8,14.0
0.75,39.5,58.3,73.6,57.1,17.1
1.0,50.6,68.4,85.3,68.1,17.4
1.25,59.5,75.7,93.9,76.4,17.2
1.5,67.1,84.9,99.4,83.8,16.2
1.75,76.0,97.0,107.6,93.6,16.1
2.0,88.6,108.9,119.5,105.7,15.7
2.25,98.9,116.2,128.4,114.5,14.8
2.5,108.9,128.6,137.3,124.9,14.6
2.75,121.0,136.0,137.2,131.4,9.0
3.0,126.5,145.8,145.1,139.1,10.9
3.25,133.3,159.5,154.6,149.1,13.9
3.5,149.1,168.7,163.7,160.5,10.2
3.75,157.6,177.2,167.7,167.5,9.8
4.0,161.3,179.8,173.8,171.6,9.4
4.25,174.0,186.8,182.8,181.2,6.5
4.5,179.7,193.6,200.8,191.4,10.7
4.75,185.4,199.1,201.2,195.2,8.6
5.0,191.9,208.4,207.6,202.6,9.3
5.25,203.8,218.4,210.2,210.8,7.3
5.5,211.4,220.5,214.9,215.6,4.6
5.75,219.0,230.7,220.8,223.5,6.2
6.0,226.7,234.3,226.5,229.2,4.4
6.25,233.0,241.6,232.9,235.8,5.0
6.5,236.8,244.6,242.7,241.4,4.1
6.75,238.3,243.7,249.9,244.0,5.8
7.0,248.2,260.3,251.9,253.5,6.2
7.25,260.2,264.6,260.7,261.9,2.4
7.5,263.5,271.1,262.3,265.6,4.8
7.75,270.4,277.0,274.8,274.1,3.4
8.0,281.5,301.6,281.5,288.2,11.6
8.25,292.7,307.7,289.6,296.6,9.7
8.5,302.8,315.0,291.5,303.1,11.8
8.75,307.7,327.1,300.1,311.6,13.9
9.0,315.1,344.6,305.3,321.7,20.5
9.25,331.4,360.7,305.0,332.4,27.9
9.5,335.1,375.4,322.3,344.3,27.7
9.75,362.0,391.3,321.5,358.3,35.1
10.0,364.0,386.9,328.9,359.9,29.2
10.25,376.4,402.4,337.0,371.9,32.9
10.5,378.6,412.8,342.9,378.1,35.0
10.75,405.0,444.5,359.5,403.0,42.6
11.0,414.4,476.1,362.4,417.6,56.9
11.25,424.8,478.0,363.6,422.1,57.3
11.5,441.6,503.4,374.6,439.9,64.4
11.75,439.5,497.2,392.0,442.9,52.7
12.0,461.8,543.1,401.3,468.7,71.1
12.25,463.9,559.0,409.9,477.6,75.5
12.5,490.4,543.9,432.7,489.0,55.6
12.75,490.3,561.2,444.3,498.6,58.9
13.0,498.1,594.4,476.3,522.9,62.9
13.25,518.1,619.5,479.0,538.9,72.5
13.5,545.2,650.6,501.1,565.6,76.8
13.75,539.5,687.9,501.3,576.2,98.5
14.0,581.6,681.8,522.2,595.2,80.6
14.25,594.2,726.4,554.6,625.1,90.0
14.5,594.0,687.2,551.8,611.0,69.2
14.75,619.8,777.3,577.7,658.3,105.2
15.0,655.7,763.8,586.2,668.6,89.5
15.25,660.5,768.6,625.6,684.9,74.5
15.5,672.4,810.0,611.4,697.9,101.7
15.75,695.7,833.1,619.4,716.1,108.3
16.0,750.5,796.4,678.3,741.7,59.5
16.25,710.8,900.1,676.4,762.5,120.5
16.5,746.3,860.0,693.2,766.5,85.2
16.75,756.2,884.7,697.6,779.5,95.7
17.0,803.1,891.1,707.0,800.4,92.0
17.25,823.4,909.9,718.2,817.2,96.0
17.5,808.2,939.6,725.8,824.5,107.8
17.75,807.0,926.1,748.4,827.2,90.6
18.0,832.1,945.0,767.2,848.1,90.0
18.25,841.5,1006.5,800.7,882.9,109.0
18.5,853.3,956.0,768.9,859.4,93.7
18.75,845.0,971.2,814.9,877.1,82.9
19.0,865.9,1008.2,783.5,885.9,113.7
19.25,876.0,965.7,782.4,874.7,91.6
19.5,890.3,1019.2,830.1,913.2,96.6
19.75,891.4,1039.6,798.9,910.0,121.4
20.0,883.4,980.3,869.7,911.2,60.3
20.25,861.4,1050.0,848.9,920.1,112.6
20.5,897.4,1021.7,892.5,937.2,73.3
20.75,934.1,1031.1,862.3,942.5,84.7
21.0,956.9,984.4,902.1,947.8,41.9
21.25,889.5,1047.0,891.1,942.5,90.5
21.5,930.5,1055.4,879.9,955.3,90.3
21.75,932.3,1018.8,933.4,961.5,49.6
22.0,923.2,1035.6,946.1,968.3,59.4
22.25,921.8,967.4,887.7,925.7,40.0
22.5,935.1,1007.2,920.8,954.3,46.3
22.75,975.6,1017.7,952.4,981.9,33.1
23.0,928.8,988.1,931.1,949.3,33.6
23.25,969.3,963.3,963.8,965.5,3.3
23.5,924.9,990.3,901.1,938.8,46.2
23.75,937.3,961.6,937.7,945.6,13.9
24.0,965.3,947.2,964.1,958.9,10.1
24.25,930.2,959.2,933.7,941.0,15.8
24.5,958.5,959.3,946.6,954.8,7.2
24.75,902.2,935.4,939.1,925.6,20.3
25.0,919.3,908.8,930.8,919.6,11.0
25.25,964.2,909.4,954.7,942.8,29.3
25.5,946.1,907.6,998.7,950.8,45.7
25.75,936.4,884.2,919.8,913.4,26.7
26.0,916.0,879.4,945.8,913.7,33.3
26.25,936.3,864.4,922.7,907.8,38.2
26.5,914.4,846.6,893.9,885.0,34.8
26.75,882.9,852.4,886.3,873.9,18.7
27.0,924.6,832.7,896.2,884.5,47.0
27.25,909.4,836.1,874.8,873.4,36.7
27.5,902.5,816.0,876.9,865.1,44.5
27.75,895.5,813.6,858.9,856.0,41.1
28.0,884.2,794.0,855.7,844.6,46.1
28.25,870.8,785.9,853.8,836.8,44.9
28.5,867.1,770.2,845.6,827.6,50.9
28.75,850.3,738.5,818.9,802.6,57.7
29.0,830.5,746.8,816.7,798.0,44.9
29.25,824.1,741.6,817.6,794.4,45.8
29.5,828.3,712.8,806.2,782.5,61.3
29.75,822.3,677.3,839.2,779.6,89.0
30.0,800.4,690.8,759.4,750.2,55.4
30.25,776.7,672.3,791.4,746.8,65.0
30.5,767.7,656.9,793.4,739.3,72.5
30.75,777.9,644.0,746.1,722.6,70.0
31.0,762.8,624.6,742.2,709.9,74.6
31.25,744.6,618.3,742.0,701.6,72.2
31.5,736.9,608.9,725.6,690.4,70.9
31.75,707.8,596.0,717.2,673.7,67.4
32.0,698.2,576.2,706.1,660.2,72.8
32.25,681.7,573.2,710.4,655.1,72.4
32.5,681.1,576.0,697.7,651.6,66.0
32.75,649.6,545.0,665.8,620.1,65.6
33.0,638.2,540.3,675.3,617.9,69.7
33.25,615.7,516.9,651.9,594.9,69.9
33.5,603.0,516.3,642.3,587.2,64.5
33.75,595.4,513.1,614.1,574.2,53.8
34.0,585.6,500.9,619.8,568.7,61.2
34.25,553.6,488.3,596.4,546.1,54.5
34.5,555.6,477.0,588.7,540.4,57.4
34.75,534.6,459.1,570.8,521.5,57.0
35.0,522.9,456.9,560.8,513.5,52.6
35.25,511.5,450.4,549.2,503.7,49.8
35.5,494.1,440.0,542.6,492.2,51.3
35.75,485.3,430.8,525.7,480.6,47.6
36.0,476.6,417.4,527.6,473.9,55.1
36.25,465.1,409.0,519.4,464.5,55.2
36.5,453.4,398.6,494.7,448.9,48.2
36.75,444.9,397.2,485.4,442.5,44.1
37.0,443.0,393.3,478.0,438.1,42.6
37.25,430.2,374.1,474.0,426.1,50.1
37.5,424.6,366.1,460.6,417.1,47.7
37.75,406.5,365.9,448.3,406.9,41.2
38.0,399.7,354.2,436.0,396.6,41.0
38.25,389.2,346.9,429.1,388.4,41.1
38.5,384.9,336.8,427.7,383.1,45.5
38.75,371.0,332.5,420.4,374.7,44.1
39.0,364.4,333.2,406.0,367.9,36.6
39.25,361.4,320.5,393.3,358.4,36.5
39.5,341.2,309.3,390.8,347.1,41.1
39.75,345.3,310.1,383.5,346.3,36.7
40.0,332.1,297.2,368.1,332.5,35.5
40.25,326.6,288.7,355.8,323.7,33.7
40.5,320.2,284.3,349.9,318.1,32.9
40.75,313.8,279.7,345.0,312.8,32.6
41.0,312.0,269.2,327.3,302.8,30.1
41.25,296.5,261.8,322.5,293.6,30.5
41.5,287.5,257.2,309.2,284.6,26.1
41.75,287.9,247.3,310.5,281.9,32.0
42.0,278.8,241.5,295.7,272.0,27.7
42.25,275.8,232.5,283.3,263.9,27.4
42.5,268.9,227.7,282.9,259.8,28.7
42.75,258.9,223.2,276.1,252.7,27.0
43.0,256.5,212.2,270.0,246.2,30.3
43.25,247.6,211.5,259.5,239.5,25.0
43.5,243.2,200.4,247.2,230.3,25.9
43.75,238.5,192.2,242.3,224.4,27.9
44.0,231.6,188.5,238.5,219.5,27.1
44.25,225.6,183.3,232.1,213.7,26.5
44.5,217.6,177.5,222.6,205.9,24.7
44.75,216.7,173.1,214.9,201.6,24.6
45.0,211.4,169.4,210.5,197.1,24.0
45.25,209.7,166.6,200.2,192.2,22.7
45.5,206.7,163.3,195.1,188.4,22.5
45.75,199.5,157.5,187.7,181.6,21.6
46.0,194.1,154.1,181.1,176.4,20.4
46.25,191.8,149.3,176.0,172.3,21.5
46.5,194.4,143.4,168.0,168.6,25.5
46.75,183.5,141.7,159.8,161.7,21.0
47.0,181.2,138.4,154.7,158.1,21.6
47.25,178.1,133.4,145.9,152.5,23.0
47.5,174.4,129.4,140.7,148.2,23.4
47.75,172.4,126.8,134.3,144.5,24.4
48.0,168.4,122.7,127.5,139.5,25.1
48.25,165.5,118.3,120.9,134.9,26.6
48.5,162.4,114.7,116.5,131.2,27.0
48.75,160.6,111.3,110.2,127.4,28.8
49.0,155.8,107.6,102.1,121.8,29.5
49.25,150.9,105.3,98.3,118.2,28.5
49.5,148.4,102.1,91.8,114.1,30.1
49.75,147.6,100.4,88.7,112.2,31.2
50.0,142.1,95.0,83.5,106.9,31.1
50.25,141.3,93.7,80.5,105.2,32.0
50.5,137.9,91.0,76.1,101.7,32.2
50.75,137.0,89.2,72.3,99.5,33.6
51.0,133.6,86.2,67.8,95.9,34.0
51.25,129.8,84.4,65.3,93.2,33.2
51.5,126.6,82.7,61.0,90.1,33.4
51.75,124.6,80.0,56.9,87.1,34.4
52.0,122.2,77.6,53.7,84.5,34.8
52.25,118.4,77.9,51.7,82.7,33.6
52.5,117.0,75.8,47.4,80.1,35.0
52.75,114.7,74.2,45.5,78.1,34.8
53.0,114.4,71.7,42.6,76.3,36.1
53.25,112.4,71.4,39.8,74.5,36.4
53.5,109.2,68.9,37.2,71.8,36.1
53.75,106.9,67.3,34.0,69.4,36.5
54.0,104.5,65.3,32.0,67.3,36.3
54.25,103.2,63.8,30.1,65.7,36.6
54.5,100.1,61.5,,80.8,27.2
54.75,97.3,60.0,,78.7,26.4
55.0,97.1,57.9,,77.5,27.7
55.25,93.5,56.4,,74.9,26.2
55.5,90.3,54.0,,72.1,25.7
55.75,89.4,52.3,,70.9,26.3
56.0,87.0,49.6,,68.3,26.4
56.25,84.4,48.1,,66.3,25.7
56.5,82.4,46.4,,64.4,25.5
56.75,80.6,43.9,,62.3,25.9
57.0,79.8,42.2,,61.0,26.6
57.25,77.5,41.6,,59.5,25.4
57.5,74.3,39.3,,56.8,24.8
57.75,73.6,37.2,,55.4,25.7
58.0,71.9,36.4,,54.1,25.1
58.25,70.2,34.9,,52.6,24.9
58.5,68.7,33.9,,51.3,24.6
58.75,68.3,32.8,,50.5,25.1
59.0,66.7,31.1,,48.9,25.2
59.25,65.7,29.7,,47.7,25.5
59.5,64.2,28.6,,46.4,25.2
59.75,64.1,27.6,,45.9,25.8
60.0,63.0,26.5,,44.7,25.8
60.25,61.1,25.3,,43.2,25.3
60.5,60.8,23.7,,42.2,26.2
60.75,60.5,22.9,,41.7,26.6
61.0,59.0,21.6,,40.3,26.4
61.25,59.0,20.2,,39.6,27.4
61.5,57.9,19.5,,38.7,27.2
61.75,56.4,,,56.4,
62.0,56.6,,,56.6,
62.25,56.9,,,56.9,
62.5,54.6,,,54.6,
62.75,53.3,,,53.3,
63.0,53.5,,,53.5,
63.25,52.8,,,52.8,
63.5,51.8,,,51.8,
63.75,50.4,,,50.4,
64.0,49.7,,,49.7,
64.25,49.5,,,49.5,
64.5,48.0,,,48.0,
64.75,47.2,,,47.2,
65.0,46.9,,,46.9,
65.25,46.3,,,46.3,
65.5,45.1,,,45.1,
65.75,44.2,,,44.2,
66.0,43.5,,,43.5,
66.25,43.3,,,43.3,
66.5,42.1,,,42.1,
66.75,42.0,,,42.0,
67.0,40.8,,,40.8,
67.25,40.3,,,40.3,
67.5,39.9,,,39.9,
67.75,39.5,,,39.5,
68.0,39.0,,,39.0,
68.25,38.4,,,38.4,
68.5,38.3,,,38.3,
68.75,38.1,,,38.1,
69.0,37.3,,,37.3,
69.25,36.9,,,36.9,
69.5,36.8,,,36.8,
69.75,35.8,,,35.8,
70.0,36.0,,,36.0,
70.25,35.1,,,35.1,
70.5,34.0,,,34.0,
70.75,33.9,,,33.9,
71.0,33.2,,,33.2,
71.25,31.8,,,31.8,
71.5,31.2,,,31.2,
71.75,30.9,,,30.9,
72.0,30.1,,,30.1,
72.25,29.8,,,29.8,
72.5,28.8,,,28.8,
72.75,28.3,,,28.3,
73.0,28.0,,,28.0,
73.25,28.1,,,28.1,
73.5,27.3,,,27.3,
73.75,27.0,,,27.0,
74.0,26.7,,,26.7,
74.25,26.1,,,26.1,
74.5,25.0,,,25.0,
74.75,24.5,,,24.5,
75.0,24.0,,,24.0,
75.25,23.6,,,23.6,
75.5,22.3,,,22.3,
75.75,22.2,,,22.2,
76.0,22.1,,,22.1,
76.25,21.3,,,21.3,
76.5,20.7,,,20.7,
76.75,19.9,,,19.9,
77.0,19.7,,,19.7,
77.25,19.1,,,19.1,
77.5,18.2,,,18.2,
77.75,17.5,,,17.5,
78.0,16.8,,,16.8,
78.25,16.2,,,16.2,
78.5,14.9,,,14.9,
78.75,14.2,,,14.2,
79.0,13.4,,,13.4,
79.25,12.6,,,12.6,
79.5,11.9,,,11.9,
79.75,11.1,,,11.1,
80.0,10.3,,,10.3,
80.25,9.6,,,9.6,

File: 01_Data/XPS_Foam_Board/Cone/XPS_Foam_Board_HRRPUA_75.csv
Time after Ignition,XPS_Foam_Board_R1,XPS_Foam_Board_R2,XPS_Foam_Board_R3,Mean,Std. Dev.
0.0,54.43024016655795,29.533235022200717,50.78960634114443,44.91769384330103,13.447108744123575
0.25,63.06526572152988,34.68460609608095,58.46739100458,52.072420940730275,15.232767042860184
0.5,70.30166500199921,47.92847193770718,73.04265812807036,63.75759835592559,13.77676279835895
0.75,82.60041129879924,61.35219729204281,86.13304977261835,76.6952194544868,13.404332525516232
1.0,94.81034976647736,71.39645846387575,96.7483539659878,87.65172073211363,14.110780581747731
1.25,106.17183881991362,81.29462537285492,105.84692550140902,97.77112989805919,14.269996257635908
1.5,113.28283336118004,89.40349551067237,121.28439855037018,107.9902424740742,16.586338757554667
1.75,124.59066513606297,105.34328000417129,134.27422820371746,121.40272444798389,14.726580231141185
2.0,130.7487236674384,118.22876215879236,142.2830756520141,130.42018715941495,12.030521667216911
2.25,141.78649300633717,133.81520548616632,153.8954515808169,143.1657166911068,10.110923018444197
2.5,153.47285376036848,136.96970854167873,165.19789287372834,151.88015172525851,14.18133006810452
2.75,163.9075660355811,149.03439798540492,174.92776111655547,162.62324171251382,12.99437110003879
3.0,169.28722667836405,162.8759001506035,181.67225730714568,171.2784613787044,9.555078352004928
3.25,184.5055769967138,177.61374262253986,193.47344069051204,185.1975867699219,7.952462753541932
3.5,192.75953716310505,185.3069368365334,202.19616915141296,193.42088105035046,8.464016413582307
3.75,201.11529795737906,195.63598647999802,210.25557372460494,202.33561938732734,7.385795224277586
4.0,212.32285340638649,201.85960514394353,214.61450237113087,209.59898697382027,6.79973801523805
4.25,226.52641329578498,215.73433885825534,221.27393939733437,221.17823051712492,5.396673772668528
4.5,241.33234492052222,224.7652398488713,228.5605720562948,231.55271894189613,8.679398012105485
4.75,243.23942868434872,236.64712680831704,237.15182384171524,239.01279311146035,3.6690620018452136
5.0,249.87406361253963,239.69832272135574,237.18371044639818,242.25203226009785,6.719549105151767
5.25,267.55902611390246,246.9595068087093,244.6984711040147,253.07233467554215,12.596675840759435
5.5,278.2142668745494,256.65683620536316,245.70336001987974,260.19148769993075,16.541163411903312
5.75,293.7776319111605,263.1005987843378,255.99848252361568,270.95890440637135,20.078116384476143
6.0,305.74855025274206,265.40296716185793,257.44956757699055,276.20036166386353,25.89663545524962
6.25,318.3045600671113,282.73793195771566,255.52975993143716,285.5240839854214,31.480007391351982
6.5,344.8055113079841,285.6372246098768,261.07751264771207,297.1734161885243,43.03960068376648
6.75,356.78980694420335,306.0774782299661,266.99591456224374,309.9543999121377,45.02231300780764
7.0,366.72823033759914,307.40194581987924,278.38306561555714,317.5044139243452,45.03067764083167
7.25,382.0703722854903,317.4152769985912,273.5256119832756,324.33708708911905,54.60242520679196
7.5,401.4887267590748,332.2663803609347,282.3395671909585,338.69822477032267,59.834413369958256
7.75,434.2428755890544,337.30945872837265,294.8168942229415,355.4564095134562,71.46247222894753
8.0,447.6414618521573,342.0111132252613,315.57937089045146,368.41064865595666,69.87703893634786
8.25,480.7088927509924,360.2433827902769,314.347464827638,385.09991345630243,85.92098994272389
8.5,470.5823583957049,375.8534245213765,329.0292383072481,391.8216737414432,72.11490961694321
8.75,487.25879135460355,396.4055945587805,349.8135316517498,411.1593058550446,69.90031367208847
9.0,544.0497945703694,421.07828354354336,373.03262035247224,446.0535661554616,88.20171214623636
9.25,553.614242051951,411.7895119212054,387.1991819640058,450.8676453123874,89.82660206209998
9.5,556.351577452756,421.02811243012616,402.28731057824467,459.889000153709,84.06292897522573
9.75,567.5701933932844,431.73464795894085,425.1661351380582,474.8236588300945,80.3879723296978
10.0,588.9086251359778,458.8407636769678,433.6593128249333,493.80290054595963,83.32076874403911
10.25,593.5923655843691,488.59498222764074,453.5246415013707,511.9039964377935,72.88500833528504
10.5,625.8096519737461,483.6618892603563,466.93689625463225,525.4694791629116,87.29859138348961
10.75,642.8052148513308,506.9987700181643,507.5888167473035,552.4642672055995,78.23811190802223
11.0,663.1797007795884,523.1433712174374,521.8264765443602,569.3831828471288,81.23283594142012
11.25,666.9468596800647,562.606582108631,557.603146864938,595.7188628845446,61.73596388399898
11.5,689.5029649048622,582.7128028467421,558.9581911483448,610.3913196333164,69.5345936021315
11.75,718.2609596407998,583.1173954325418,608.3643974713978,636.580917514913,71.854538751929
12.0,730.4982625007095,611.0087529666125,628.6747417954886,656.7272524209369,64.49529623521342
12.25,767.1361363486994,654.1437047552776,648.1308249939694,689.8035553659821,67.03942677143341
12.5,761.0564793189633,692.7450126828336,684.6242456223466,712.8085792080478,41.98072906998316
12.75,802.8542601583827,682.254386408876,692.8156388522226,725.9747618064938,66.78868140202792
13.0,845.1991072268277,769.9104182287033,728.6575141073008,781.2556798542773,59.09333255726806
13.25,860.1817867668298,759.4098927864209,798.0949703734361,805.8955499755624,50.8368019814044
13.5,872.1422385485153,877.7701013695546,808.6614067772006,852.8579155650901,38.378597574189826
13.75,943.0000736340338,802.6687748884254,873.5782999880163,873.0823828368252,70.16696375270152
14.0,974.9759393216044,858.22365123371,885.3782126036532,906.1926010529892,61.09585311892749
14.25,963.5016198972535,933.2878652065051,907.1293781166262,934.6396210734616,28.21042083674513
14.5,1003.3586399937075,963.2604147150099,979.0663473398765,981.895134016198,20.198228713686635
14.75,1021.7821504758414,1027.08413722144,1025.303209442901,1024.723165713394,2.6981667681466655
15.0,1061.2378741497564,1026.7898322174121,1136.1302498071732,1074.7193187247806,55.9029850772561
15.25,1116.1719069328092,1019.814005119742,1065.2373844244607,1067.074432159004,48.205211012279754
15.5,1023.8010910849014,1171.5486546338004,1003.9623492778668,1066.4373649988563,91.56790554371327
15.75,1147.0394007188522,1020.3423051096908,1080.6990313048866,1082.6935790444766,63.372093025742636
16.0,1075.082018291413,1215.307557791367,1173.8656787679106,1154.7517516168969,72.0403160762359
16.25,1149.3065494914879,1170.5746978266777,1166.0761219602055,1161.985789759457,11.208552383616235
16.5,1249.2757661472515,1200.8216241500222,1201.8678431591138,1217.3217444854624,27.677938305179193
16.75,1098.8554876331737,1206.6759979851597,1246.5159639569886,1184.015816525107,76.39382785864217
17.0,1215.0069697604122,1282.140448476552,1271.4993016044687,1256.2155732804774,36.08213207037206
17.25,1212.4591712035335,1306.2739672475473,1244.584600316733,1254.4392462559379,47.677452995470404
17.5,1211.5387124731494,1315.0849265090637,1279.5010797044276,1268.7082395622137,52.61006233644268
17.75,1199.8652538455851,1350.0652231429085,1426.0165629329524,1325.3156799738153,115.08913313511223
18.0,1165.7008181343178,1409.8363108754531,1346.2368873653502,1307.2580054583739,126.6493175268929
18.25,1227.3459257265954,1370.163416704015,1302.336642046227,1299.9486614922791,71.43868539255082
18.5,1244.9681041712718,1424.6972012978022,1455.5764125331032,1375.0805726673925,113.73355821939305
18.75,1325.3317453113366,1346.4786997127849,1355.4417178774324,1342.4173876338514,15.460378515244377
19.0,1223.2008034325822,1390.4251453838704,1431.744581068629,1348.456843295027,110.42477341087701
19.25,1248.4441738281525,1443.6278591640275,1579.5422753087182,1423.8714361002994,166.43084266509467
19.5,1203.8124008894272,1374.0015516170602,1498.429623038756,1358.7478585150811,147.89974057341607
19.75,1247.804736529816,1408.734999298451,1410.55303665814,1355.6975908288023,93.44237433598862
20.0,1247.3898280194492,1399.6567486383508,1469.50554942761,1372.18404202847,113.5777734881318
20.25,1220.367573834525,1506.133649393704,1447.5460576357975,1391.349093621342,150.94415046120562
20.5,1227.1927142983584,1404.4535097200192,1405.9163401256287,1345.854188048002,102.76645358543287
20.75,1238.4488244981414,1526.4710566219717,1532.2067776008214,1432.3755529069783,167.9699574843753
21.0,1207.321864472479,1484.54251922983,1442.541000810529,1378.135128170946,149.41188098298355
21.25,1290.2132674509085,1456.2882061735233,1456.5153421966675,1401.0056052737,95.9490463103875
21.5,1156.6716461895276,1474.6617852338939,1469.6020291815448,1366.978486868322,182.14863631125328
21.75,1231.839800957823,1455.5181330815276,1424.19003344723,1370.5159891621936,121.11431103649406
22.0,1135.5628542000672,1434.1358500145177,1477.0199459955732,1348.9062167367192,186.00081767525143
22.25,1196.2952533573086,1456.9806182803582,1456.98780756308,1370.0878930669157,150.5088410222017
22.5,1156.8454848030033,1472.1477872500957,1390.6743541298388,1339.8892087276458,163.6711145170425
22.75,1161.6956776152165,1452.0061299178853,1425.172214215298,1346.2913405827999,160.42656839755264
23.0,1128.2265488792852,1425.4718964316082,1424.6580617900697,1326.1188357003211,171.3802306835601
23.25,1115.2662710254683,1448.307804746437,1356.9610170481426,1306.845030940016,172.08391802692145
23.5,1115.1236045718033,1417.4292815242554,1340.9282047871723,1291.1603636277434,157.17763546278672
23.75,1120.947815777447,1339.838729040323,1279.9097969482646,1246.8987805886782,113.11765281371265
24.0,1113.226197120747,1326.0940561205728,1296.9674209233672,1245.4292247215624,115.41369329327533
24.25,1023.6775504229045,1297.8907232911022,1256.5225228639201,1192.6969321926424,147.82927843297537
24.5,1059.6514675183514,1269.4885890885596,1245.3374432495164,1191.4924999521425,114.8144713711675
24.75,1045.3815890223705,1232.4147016005707,1226.0810829634581,1167.9591245288,106.20248509042783
25.0,1019.1851665285843,1211.1066438382827,1187.1229933114062,1139.1382678927578,104.57228967710127
25.25,1010.3464603729439,1171.9615967376142,1141.2080165677635,1107.8386912261071,85.81956059582643
25.5,994.0212280719842,1166.917858556535,1136.1666357550869,1099.0352407945354,92.23538679387204
25.75,957.8928359590328,1143.8851681601857,1137.829639311718,1079.8692144769789,105.67802536323995
26.0,952.4394594998446,1077.5436462096823,1068.6177681028105,1032.8669579374457,69.79509082802629
26.25,925.2953243141237,1062.9103279361525,1014.2193990611979,1000.808350437158,69.78083171165287
26.5,906.7131996747031,991.7661803766898,1007.8729924164272,968.78412415594,54.35491788226179
26.75,880.8924833401038,993.6907681295575,959.8014772090153,944.794909559559,57.87712041319917
27.0,818.3090559566576,934.7760501087128,960.6385541935159,904.5745534196288,75.81899048908872
27.25,823.7229469177039,899.0653566081629,910.6237786251825,877.8040273836832,47.19080130869435
27.5,801.9232151605064,864.2386113379414,872.2331344817064,846.1316536600513,38.493734892837935
27.75,754.6913892301047,827.8616799903193,860.6589765552193,814.4040152585477,54.25047415369768
28.0,731.4095044406145,807.8505040269613,825.8217294115962,788.3605792930572,50.13292262169389
28.25,700.0663167895311,762.9587117962583,792.3714801412494,751.7988362423463,47.15366276474132
28.5,651.0251257933236,751.5722798590047,746.7840670178597,716.4604908900627,56.719238354906345
28.75,618.0132436107056,704.2625145695532,722.2444321921572,681.5067301241387,55.71718283052511
29.0,601.6360393964748,679.8796356038971,715.0730364086417,665.5295704696712,58.06402801909273
29.25,573.3155822976884,640.5608941811714,660.7138024390546,624.8634263059715,45.76483469039715
29.5,552.5477140770292,577.6563352264042,648.7175636458811,592.9738709831048,49.88116044928439
29.75,520.3563801674403,586.2398275187383,621.7257196312776,576.1073091058187,51.438669237012576
30.0,493.25694038913457,560.6102023110175,595.1582662194276,549.6751363065265,51.82327472173883
30.25,469.8988661045846,534.2216555622775,574.2421290572432,526.1208835747018,52.641200698672655
30.5,454.6165724648341,512.9576602329047,549.5109087276398,505.6950471417929,47.86222858761387
30.75,428.43411656964105,481.56129149276614,535.1304263633989,481.70861147526875,53.348307454729245
31.0,408.41858503135944,461.75393167928166,504.3182723927807,458.16359636780726,48.050550358359075
31.25,394.73775222240533,435.37999530359923,476.53000120038337,435.5492495754626,40.896387168982244
31.5,370.26089036854046,420.33089113780534,461.8499418867162,417.480574464354,45.86100542240627
31.75,351.32700687128613,393.6593381332572,441.60135608309616,395.52923369587984,45.166214291938324
32.0,330.2786057988971,369.29837164359674,417.95078429436825,372.5092539122874,43.92419656912329
32.25,312.69855477784796,348.5101610724589,398.44520707538925,353.2179743085653,43.06674731342506
32.5,293.1472753778524,331.06689446755917,381.9714673873367,335.3952124109161,44.570001387688144
32.75,282.12468388900504,317.01243358841486,363.79184459156625,320.97632068966203,40.97762297910976
33.0,266.5626031948101,299.47746199496976,345.00397954083184,303.68134824353723,39.3892989967799
33.25,259.95345304737293,280.35271968982204,325.85540419880516,288.72052564533334,33.7384339259139
33.5,244.75421135712773,263.7334030165794,310.01363909373407,272.8337511558138,33.56799784495324
33.75,228.69746617239025,253.31557802094343,295.64442046382896,259.2191548857209,33.86167209506565
34.0,215.96934688449142,234.6284977607896,281.1625417681214,243.92012880446748,33.575124279332435
34.25,207.63602810137445,218.72292236804603,267.625975270025,231.32830857981517,31.919747202715513
34.5,199.91502524322874,207.4227194317029,248.7315511463001,218.6897652737439,26.28636608236862
34.75,188.52905975994153,194.72314461608997,240.59712881717306,207.94977773106817,28.442553006118082
35.0,179.02478793396477,170.10484273590745,226.2881445055139,191.80592505846207,30.193690550843034
35.25,170.0663702027573,170.12170996875062,216.52353990083193,185.57054002411328,26.80609849732955
35.5,162.00760730164163,161.7127034119496,201.43022951585087,175.0501800764807,22.846268806825975
35.75,157.7272761706329,151.87669349320785,189.11449465740372,166.23948810708148,20.02515350563661
36.0,147.9461899875629,142.32011938933732,181.56551204811277,157.27727380833767,21.221499833614725
36.25,142.290374996022,134.5402847739125,171.63477720874238,149.4884789928923,19.566805260740264
36.5,135.41586359519323,124.82326531050325,160.57687869010178,140.27200253193277,18.36482456910874
36.75,131.5269624484432,116.9318462281108,150.178008832746,132.87893916976665,16.664264543468803
37.0,125.6497007725455,110.11492528455078,141.40195784787343,125.72219463498989,15.643642260505452
37.25,121.1402383516422,102.0660938771461,136.18801277928765,119.79811500269199,17.100506094964825
37.5,113.70191988494523,96.48768710443606,128.39722857919202,112.86227852285776,15.971332364426852
37.75,110.75469202572242,91.73947369238927,122.1468027938362,108.2136561706493,15.362098267603317
38.0,105.1979848966483,85.16329356678536,113.74539590898917,101.36889145747428,14.670739960871002
38.25,103.79313714144922,81.21823939409252,106.43102787767613,97.14746813773928,13.85802522582618
38.5,97.5116513200202,75.20164469024003,102.59362520303374,91.76897373776467,14.570995452048663
38.75,93.4774275787753,70.93452207972165,96.12299370373935,86.84498112074543,13.842210271573721
39.0,89.89408602389976,67.1488389868289,90.35296959640254,82.46529820237707,13.266427013685371
39.25,87.28239817308328,63.19292416010228,85.30340859914462,78.59291031077673,13.373435609975584
39.5,82.47058252869627,,80.93865883396751,81.70462068133189,1.0832336328030572
39.75,78.87965507009042,,76.2946377495461,77.58714640981826,1.8278832768415707
40.0,75.48026386560691,,71.936479959531,73.70837191256896,2.5058336310460314
40.25,71.64970296844913,,,71.64970296844913,
40.5,70.27655401370527,,,70.27655401370527,
40.75,66.02735566384162,,,66.02735566384162,
41.0,62.475582467024296,,,62.475582467024296,
41.25,61.060478611649245,,,61.060478611649245,
41.5,56.81298219642363,,,56.81298219642363,
