Repository: ulfsri/fsri_materials_database

# Materials and Products Database

## 01_Data

Raw data generated from each apparatus are included here in plain-text format. The data is organized first by material, next by the short name of test apparatus used, and where applicable additional filtering by test settings.

### material.json

Each material directory contains a json file of the same name as the material. This file links the data stored in the repository as well as data and graphs produced by the accompanying scripts (__02_Scripts__) to the respective landing page for the material on the front-end website.

File: 01_Data/XPS_Foam_Board/MCC/XPS_Foam_Board_MCC_30K_min_220120_R3.txt (part 2 of 4)
T Correction Coefficients:	0	1.024463	0
Time Shift (s):	14
*
Time (s)	Temperature (C)	N2 flow rate (cc/min)	O2 flow rate (cc/min)	Flow Rate (cc/min)	Oxygen (%)	HRR (W/g)	Heating rate (C/s)
348.500	251.265	80.005	19.993	103.926	20.058	4.859	0.506
349.000	251.492	80.006	19.994	103.922	20.058	4.795	0.492
349.500	251.754	80.005	19.994	103.921	20.058	4.820	0.486
350.000	252.023	80.004	19.994	103.924	20.058	4.861	0.510
350.500	252.275	80.004	19.994	103.926	20.055	5.083	0.526
351.000	252.525	80.003	19.993	103.926	20.057	4.893	0.511
351.500	252.790	80.003	19.994	103.926	20.056	4.985	0.508
352.000	253.026	80.004	19.995	103.926	20.057	4.930	0.509
352.500	253.266	80.002	19.994	103.920	20.059	4.773	0.488
353.000	253.524	80.002	19.995	103.917	20.055	5.068	0.486
353.500	253.764	80.003	19.994	103.918	20.059	4.736	0.498
354.000	254.026	80.003	19.993	103.922	20.058	4.856	0.500
354.500	254.261	80.002	19.994	103.928	20.058	4.815	0.499
355.000	254.526	80.003	19.992	103.933	20.059	4.762	0.498
355.500	254.762	80.003	19.994	103.939	20.060	4.713	0.501
356.000	255.059	80.003	19.993	103.941	20.059	4.752	0.517
356.500	255.272	80.004	19.994	103.937	20.059	4.746	0.522
357.000	255.539	80.004	19.993	103.931	20.059	4.769	0.495
357.500	255.815	80.005	19.993	103.927	20.060	4.699	0.511
358.000	256.030	80.005	19.993	103.925	20.061	4.602	0.516
358.500	256.307	80.004	19.993	103.923	20.058	4.808	0.491
359.000	256.535	80.004	19.993	103.923	20.061	4.611	0.499
359.500	256.789	80.004	19.993	103.922	20.061	4.601	0.494
360.000	257.030	80.005	19.992	103.923	20.061	4.619	0.489
360.500	257.305	80.004	19.993	103.919	20.058	4.836	0.506
361.000	257.538	80.005	19.993	103.926	20.059	4.742	0.512
361.500	257.836	80.004	19.993	103.934	20.061	4.598	0.519
362.000	258.029	80.004	19.992	103.940	20.061	4.580	0.511
362.500	258.262	80.004	19.994	103.942	20.056	4.962	0.458
363.000	258.544	80.005	19.993	103.943	20.058	4.855	0.470
363.500	258.816	80.004	19.993	103.934	20.059	4.792	0.535
364.000	259.030	80.005	19.996	103.923	20.057	4.899	0.520
364.500	259.318	80.005	19.994	103.917	20.059	4.742	0.494
365.000	259.581	80.004	19.994	103.913	20.059	4.773	0.526
365.500	259.803	80.005	19.995	103.912	20.060	4.656	0.518
366.000	260.054	80.004	19.993	103.918	20.058	4.822	0.479
366.500	260.323	80.006	19.994	103.923	20.061	4.586	0.496
367.000	260.518	80.005	19.995	103.923	20.059	4.725	0.492
367.500	260.848	80.004	19.992	103.923	20.058	4.846	0.495
368.000	261.066	80.004	19.994	103.922	20.056	4.986	0.536
368.500	261.328	80.005	19.992	103.920	20.055	5.081	0.514
369.000	261.544	80.004	19.995	103.921	20.059	4.730	0.479
369.500	261.826	80.005	19.993	103.925	20.059	4.748	0.488
370.000	262.072	80.005	19.995	103.927	20.062	4.510	0.513
370.500	262.333	80.004	19.994	103.928	20.057	4.939	0.518
371.000	262.554	80.005	19.993	103.925	20.061	4.592	0.494
371.500	262.826	80.004	19.993	103.921	20.061	4.604	0.487
372.000	263.055	80.005	19.994	103.917	20.059	4.787	0.497
372.500	263.339	80.004	19.992	103.916	20.061	4.614	0.507
373.000	263.574	80.005	19.993	103.921	20.059	4.785	0.516
373.500	263.868	80.005	19.994	103.927	20.056	4.947	0.523
374.000	264.100	80.004	19.994	103.934	20.059	4.724	0.528
374.500	264.356	80.006	19.993	103.941	20.055	5.050	0.507
375.000	264.598	80.005	19.993	103.939	20.057	4.873	0.493
375.500	264.873	80.004	19.994	103.933	20.059	4.779	0.507
376.000	265.094	80.004	19.994	103.926	20.060	4.688	0.506
376.500	265.332	80.004	19.995	103.920	20.056	4.965	0.478
377.000	265.628	80.005	19.993	103.913	20.057	4.941	0.496
377.500	265.818	80.004	19.994	103.912	20.055	5.027	0.510
378.000	266.072	80.004	19.995	103.914	20.057	4.939	0.466
378.500	266.347	80.003	19.994	103.918	20.057	4.884	0.486
379.000	266.576	80.003	19.995	103.922	20.060	4.658	0.516
379.500	266.843	80.004	19.994	103.923	20.057	4.910	0.500
380.000	267.107	80.003	19.995	103.925	20.060	4.693	0.513
380.500	267.315	80.004	19.995	103.926	20.058	4.861	0.502
381.000	267.625	80.002	19.995	103.925	20.054	5.095	0.495
381.500	267.878	80.003	19.994	103.920	20.057	4.879	0.541
382.000	268.136	80.003	19.994	103.919	20.057	4.906	0.537
382.500	268.351	80.004	19.993	103.919	20.055	5.035	0.492
383.000	268.628	80.003	19.995	103.916	20.053	5.176	0.483
383.500	268.841	80.004	19.995	103.913	20.053	5.227	0.491
384.000	269.083	80.004	19.995	103.916	20.059	4.780	0.473
384.500	269.361	80.004	19.995	103.919	20.055	5.063	0.487
385.000	269.620	80.004	19.993	103.923	20.052	5.305	0.528
385.500	269.880	80.004	19.994	103.924	20.053	5.205	0.528
386.000	270.135	80.004	19.994	103.923	20.056	5.000	0.517
386.500	270.384	80.003	19.994	103.921	20.053	5.181	0.510
387.000	270.661	80.003	19.994	103.916	20.052	5.302	0.515
387.500	270.895	80.003	19.994	103.914	20.054	5.131	0.518
388.000	271.160	80.003	19.996	103.919	20.054	5.121	0.505
388.500	271.410	80.004	19.995	103.924	20.055	5.031	0.507
389.000	271.684	80.004	19.994	103.928	20.055	5.047	0.519
389.500	271.936	80.003	19.994	103.930	20.054	5.111	0.525
390.000	272.168	80.002	19.994	103.927	20.055	5.037	0.505
390.500	272.425	80.004	19.996	103.922	20.053	5.218	0.487
391.000	272.675	80.005	19.995	103.920	20.055	5.062	0.498
391.500	272.885	80.005	19.996	103.919	20.056	5.014	0.484
392.000	273.174	80.005	19.994	103.922	20.054	5.105	0.480
392.500	273.404	80.005	19.995	103.923	20.053	5.177	0.509
393.000	273.667	80.005	19.994	103.924	20.054	5.160	0.506
393.500	273.927	80.003	19.994	103.920	20.049	5.521	0.508
394.000	274.187	80.005	19.995	103.911	20.049	5.540	0.522
394.500	274.415	80.006	19.994	103.907	20.049	5.484	0.504
395.000	274.676	80.004	19.993	103.905	20.052	5.253	0.488
395.500	274.895	80.004	19.993	103.904	20.049	5.474	0.485
396.000	275.148	80.007	19.995	103.906	20.049	5.507	0.476
396.500	275.401	80.005	19.992	103.913	20.054	5.138	0.489
397.000	275.658	80.005	19.994	103.914	20.049	5.479	0.508
397.500	275.909	80.005	19.995	103.914	20.049	5.513	0.509
398.000	276.171	80.006	19.993	103.913	20.049	5.511	0.511
398.500	276.403	80.007	19.993	103.913	20.049	5.542	0.504
399.000	276.654	80.006	19.994	103.911	20.052	5.273	0.488
399.500	276.894	80.005	19.994	103.911	20.052	5.314	0.487
400.000	277.162	80.006	19.994	103.912	20.050	5.443	0.500
400.500	277.391	80.004	19.994	103.913	20.048	5.554	0.503
401.000	277.702	80.006	19.993	103.913	20.050	5.411	0.519
401.500	277.898	80.005	19.995	103.914	20.050	5.417	0.523
402.000	278.127	80.006	19.993	103.913	20.051	5.361	0.466
402.500	278.400	80.004	19.995	103.913	20.053	5.219	0.464
403.000	278.644	80.005	19.994	103.914	20.050	5.437	0.509
403.500	278.902	80.005	19.993	103.914	20.050	5.428	0.509
404.000	279.130	80.005	19.996	103.914	20.048	5.586	0.494
404.500	279.411	80.006	19.994	103.914	20.050	5.453	0.498
405.000	279.683	80.005	19.995	103.914	20.048	5.566	0.531
405.500	279.876	80.005	19.995	103.914	20.048	5.616	0.509
406.000	280.138	80.004	19.994	103.917	20.048	5.616	0.460
406.500	280.402	80.006	19.995	103.921	20.047	5.661	0.490
407.000	280.676	80.005	19.994	103.922	20.045	5.767	0.532
407.500	280.890	80.005	19.994	103.922	20.048	5.560	0.513
408.000	281.162	80.006	19.995	103.922	20.049	5.542	0.487
408.500	281.396	80.004	19.996	103.918	20.045	5.806	0.496
409.000	281.680	80.005	19.995	103.914	20.050	5.408	0.512
409.500	281.923	80.004	19.995	103.913	20.048	5.583	0.522
410.000	282.136	80.005	19.994	103.913	20.047	5.663	0.491
410.500	282.413	80.004	19.994	103.913	20.049	5.538	0.473
411.000	282.648	80.003	19.995	103.914	20.049	5.536	0.501
411.500	282.878	80.004	19.994	103.916	20.046	5.735	0.489
412.000	283.190	80.003	19.996	103.920	20.048	5.575	0.504
412.500	283.443	80.005	19.997	103.920	20.049	5.515	0.553
413.000	283.649	80.004	19.994	103.918	20.043	5.950	0.511
413.500	283.894	80.005	19.996	103.911	20.046	5.759	0.455
414.000	284.184	80.004	19.995	103.908	20.047	5.634	0.493
414.500	284.423	80.005	19.994	103.904	20.049	5.470	0.532
415.000	284.705	80.004	19.994	103.904	20.048	5.569	0.525
415.500	284.941	80.005	19.994	103.906	20.047	5.679	0.520
416.000	285.171	80.005	19.995	103.913	20.044	5.880	0.492
416.500	285.429	80.004	19.994	103.914	20.046	5.757	0.477
417.000	285.697	80.004	19.995	103.914	20.045	5.772	0.507
417.500	285.917	80.004	19.994	103.915	20.046	5.712	0.506
418.000	286.202	80.004	19.994	103.915	20.045	5.780	0.496
418.500	286.439	80.006	19.995	103.913	20.042	6.057	0.514
419.000	286.677	80.005	19.995	103.913	20.043	5.929	0.498
419.500	286.955	80.006	19.994	103.912	20.042	6.030	0.496
420.000	287.195	80.006	19.994	103.912	20.043	5.976	0.518
420.500	287.436	80.008	19.995	103.911	20.041	6.083	0.499
421.000	287.676	80.006	19.995	103.912	20.044	5.890	0.481
421.500	287.936	80.007	19.994	103.913	20.042	6.019	0.491
422.000	288.184	80.006	19.993	103.913	20.040	6.171	0.504
422.500	288.422	80.006	19.993	103.913	20.040	6.186	0.497
423.000	288.671	80.006	19.993	103.914	20.041	6.100	0.486
423.500	288.943	80.007	19.992	103.913	20.040	6.200	0.503
424.000	289.189	80.007	19.994	103.914	20.040	6.208	0.520
424.500	289.461	80.006	19.994	103.915	20.041	6.087	0.519
425.000	289.729	80.006	19.993	103.915	20.038	6.299	0.529
425.500	289.977	80.007	19.993	103.917	20.039	6.270	0.528
426.000	290.218	80.007	19.994	103.918	20.039	6.266	0.502
426.500	290.469	80.006	19.993	103.917	20.042	6.048	0.491
427.000	290.720	80.006	19.993	103.915	20.044	5.880	0.497
427.500	290.958	80.007	19.993	103.915	20.040	6.186	0.496
428.000	291.220	80.006	19.994	103.914	20.040	6.212	0.494
428.500	291.477	80.009	19.992	103.913	20.035	6.580	0.509
429.000	291.745	80.006	19.992	103.913	20.041	6.087	0.522
429.500	292.017	80.006	19.993	103.913	20.040	6.204	0.533
430.000	292.243	80.005	19.993	103.912	20.037	6.401	0.519
430.500	292.505	80.006	19.995	103.909	20.041	6.091	0.493
431.000	292.749	80.008	19.993	103.906	20.037	6.395	0.497
431.500	292.987	80.006	19.993	103.904	20.037	6.377	0.494
432.000	293.255	80.006	19.993	103.903	20.034	6.631	0.494
432.500	293.511	80.004	19.993	103.903	20.038	6.307	0.515
433.000	293.743	80.005	19.994	103.906	20.039	6.252	0.506
433.500	294.006	80.004	19.992	103.909	20.039	6.282	0.491
434.000	294.261	80.005	19.994	103.910	20.037	6.379	0.507
434.500	294.493	80.003	19.994	103.911	20.034	6.619	0.502
435.000	294.738	80.005	19.993	103.911	20.038	6.336	0.482
435.500	294.988	80.004	19.993	103.912	20.037	6.371	0.486
436.000	295.262	80.004	19.993	103.912	20.038	6.321	0.509
436.500	295.514	80.003	19.993	103.912	20.037	6.373	0.525
437.000	295.733	80.004	19.993	103.912	20.036	6.453	0.498
437.500	295.991	80.005	19.992	103.910	20.036	6.514	0.474
438.000	296.238	80.004	19.993	103.907	20.037	6.399	0.491
438.500	296.505	80.004	19.994	103.908	20.035	6.547	0.509
439.000	296.726	80.006	19.993	103.908	20.035	6.534	0.501
439.500	297.015	80.004	19.993	103.908	20.035	6.518	0.500
440.000	297.242	80.005	19.993	103.910	20.038	6.339	0.513
440.500	297.471	80.005	19.992	103.913	20.037	6.382	0.486
441.000	297.753	80.004	19.994	103.912	20.035	6.530	0.484
441.500	298.008	80.005	19.993	103.911	20.034	6.633	0.524
442.000	298.257	80.005	19.994	103.911	20.033	6.678	0.520
442.500	298.524	80.005	19.995	103.911	20.036	6.479	0.510
443.000	298.765	80.004	19.994	103.911	20.033	6.684	0.512
443.500	298.996	80.004	19.994	103.912	20.033	6.665	0.489
444.000	299.275	80.003	19.994	103.912	20.032	6.807	0.491
444.500	299.514	80.005	19.995	103.912	20.034	6.645	0.515
445.000	299.798	80.004	19.994	103.912	20.032	6.777	0.521
445.500	300.029	80.004	19.993	103.912	20.032	6.775	0.519
446.000	300.271	80.004	19.994	103.911	20.033	6.727	0.494
446.500	300.515	80.005	19.994	103.912	20.035	6.545	0.479
447.000	300.784	80.004	19.994	103.911	20.035	6.543	0.500
447.500	301.027	80.004	19.993	103.912	20.035	6.528	0.513
448.000	301.283	80.006	19.995	103.911	20.031	6.867	0.505
448.500	301.524	80.003	19.993	103.911	20.032	6.772	0.498
449.000	301.792	80.004	19.993	103.911	20.031	6.871	0.503
449.500	302.061	80.005	19.993	103.910	20.032	6.764	0.523
450.000	302.287	80.005	19.993	103.905	20.033	6.707	0.516
450.500	302.540	80.004	19.992	103.905	20.032	6.791	0.487
451.000	302.786	80.005	19.993	103.904	20.032	6.775	0.489
451.500	303.057	80.005	19.994	103.904	20.034	6.653	0.508
452.000	303.283	80.004	19.993	103.905	20.032	6.744	0.507
452.500	303.541	80.006	19.994	103.910	20.032	6.779	0.490
453.000	303.772	80.005	19.993	103.908	20.030	6.908	0.487
453.500	304.047	80.006	19.993	103.905	20.031	6.834	0.497
454.000	304.266	80.004	19.994	103.903	20.029	6.966	0.500
454.500	304.551	80.006	19.993	103.903	20.031	6.846	0.499
455.000	304.766	80.005	19.993	103.903	20.028	7.072	0.502
455.500	305.049	80.005	19.993	103.907	20.027	7.133	0.499
456.000	305.292	80.006	19.993	103.910	20.028	7.094	0.512
456.500	305.543	80.006	19.993	103.912	20.027	7.134	0.510
457.000	305.790	80.005	19.992	103.911	20.025	7.304	0.496
457.500	306.050	80.003	19.993	103.911	20.029	6.972	0.502
458.000	306.334	80.005	19.994	103.910	20.024	7.393	0.525
458.500	306.562	80.005	19.994	103.910	20.031	6.855	0.528
459.000	306.823	80.004	19.995	103.909	20.024	7.380	0.501
459.500	307.041	80.005	19.994	103.908	20.026	7.231	0.484
460.000	307.288	80.004	19.994	103.908	20.027	7.126	0.472
460.500	307.571	80.005	19.993	103.909	20.027	7.163	0.498
461.000	307.875	80.005	19.993	103.909	20.028	7.095	0.558
461.500	308.092	80.005	19.993	103.906	20.028	7.093	0.554
462.000	308.341	80.005	19.992	103.909	20.025	7.265	0.494
462.500	308.567	80.004	19.993	103.908	20.028	7.111	0.470
463.000	308.856	80.004	19.992	103.908	20.026	7.212	0.495
463.500	309.074	80.003	19.993	103.909	20.029	6.980	0.511
464.000	309.322	80.005	19.994	103.913	20.026	7.243	0.487
464.500	309.585	80.005	19.993	103.913	20.026	7.253	0.489
465.000	309.848	80.005	19.995	103.912	20.026	7.220	0.519
465.500	310.123	80.003	19.993	103.909	20.028	7.106	0.532
466.000	310.353	80.004	19.993	103.907	20.024	7.393	0.521
466.500	310.601	80.005	19.994	103.907	20.021	7.576	0.491
467.000	310.852	80.003	19.993	103.907	20.024	7.344	0.489
467.500	311.082	80.004	19.994	103.909	20.021	7.572	0.490
468.000	311.360	80.004	19.994	103.914	20.024	7.413	0.494
468.500	311.617	80.002	19.995	103.915	20.020	7.704	0.521
469.000	311.870	80.003	19.995	103.916	20.021	7.632	0.522
469.500	312.157	80.004	19.994	103.916	20.022	7.513	0.525
470.000	312.415	80.004	19.995	103.917	20.020	7.698	0.542
470.500	312.664	80.005	19.994	103.916	20.023	7.470	0.526
471.000	312.854	80.004	19.993	103.915	20.020	7.663	0.473
471.500	313.160	80.005	19.994	103.914	20.019	7.729	0.468
472.000	313.388	80.005	19.994	103.914	20.021	7.591	0.515
472.500	313.639	80.004	19.994	103.914	20.021	7.628	0.506
473.000	313.875	80.004	19.992	103.913	20.021	7.608	0.483
473.500	314.155	80.004	19.994	103.914	20.021	7.624	0.502
474.000	314.405	80.004	19.994	103.914	20.022	7.507	0.523
474.500	314.673	80.005	19.995	103.915	20.018	7.842	0.524
475.000	314.936	80.004	19.995	103.913	20.022	7.554	0.525
475.500	315.160	80.005	19.994	103.910	20.022	7.530	0.509
476.000	315.429	80.004	19.994	103.908	20.016	7.993	0.490
476.500	315.705	80.003	19.993	103.902	20.017	7.893	0.519
477.000	315.944	80.005	19.993	103.898	20.015	8.036	0.530
477.500	316.218	80.004	19.994	103.899	20.018	7.796	0.514
478.000	316.431	80.006	19.993	103.902	20.014	8.103	0.500
478.500	316.684	80.004	19.994	103.904	20.018	7.806	0.477
479.000	316.979	80.005	19.994	103.909	20.016	7.980	0.507
479.500	317.215	80.005	19.993	103.910	20.016	7.960	0.539
480.000	317.451	80.005	19.994	103.909	20.016	7.982	0.502
480.500	317.696	80.005	19.993	103.909	20.015	8.071	0.476
481.000	317.964	80.005	19.993	103.909	20.013	8.188	0.497
481.500	318.234	80.005	19.994	103.909	20.020	7.691	0.526
482.000	318.465	80.005	19.994	103.911	20.015	8.036	0.519
482.500	318.730	80.006	19.993	103.913	20.012	8.240	0.498
483.000	318.986	80.004	19.993	103.913	20.012	8.281	0.508
483.500	319.213	80.005	19.993	103.912	20.014	8.143	0.502
484.000	319.451	80.004	19.994	103.911	20.014	8.129	0.474
484.500	319.718	80.005	19.994	103.911	20.014	8.123	0.485
485.000	319.978	80.005	19.995	103.911	20.016	7.958	0.516
485.500	320.211	80.004	19.994	103.912	20.016	8.009	0.510
486.000	320.468	80.005	19.994	103.913	20.016	7.958	0.491
486.500	320.731	80.005	19.993	103.913	20.011	8.337	0.505
487.000	321.030	80.003	19.993	103.911	20.010	8.389	0.541
487.500	321.265	80.004	19.994	103.909	20.013	8.185	0.548
488.000	321.516	80.004	19.994	103.905	20.012	8.266	0.510
488.500	321.780	80.004	19.994	103.901	20.011	8.367	0.500
489.000	322.008	80.004	19.994	103.902	20.014	8.151	0.503
489.500	322.262	80.006	19.995	103.901	20.008	8.541	0.487
490.000	322.512	80.005	19.993	103.902	20.011	8.387	0.493
490.500	322.736	80.006	19.994	103.903	20.009	8.481	0.489
491.000	322.970	80.003	19.995	103.903	20.014	8.153	0.466
491.500	323.265	80.004	19.993	103.902	20.009	8.471	0.493
492.000	323.515	80.004	19.994	103.903	20.009	8.471	0.537
492.500	323.737	80.005	19.993	103.904	20.009	8.475	0.509
493.000	324.010	80.005	19.994	103.907	20.009	8.514	0.483
493.500	324.258	80.003	19.994	103.911	20.007	8.673	0.508
494.000	324.507	80.004	19.993	103.913	20.007	8.642	0.509
494.500	324.734	80.005	19.992	103.913	20.008	8.541	0.486
495.000	324.988	80.005	19.994	103.912	20.008	8.585	0.478
495.500	325.256	80.006	19.994	103.910	20.005	8.806	0.502
496.000	325.488	80.004	19.993	103.910	20.004	8.879	0.512
496.500	325.773	80.004	19.994	103.904	20.008	8.608	0.509
497.000	326.031	80.005	19.993	103.903	20.005	8.779	0.530
497.500	326.293	80.006	19.995	103.903	20.001	9.126	0.531
498.000	326.546	80.006	19.993	103.903	20.000	9.144	0.517
498.500	326.824	80.006	19.995	103.901	19.999	9.234	0.523
499.000	327.076	80.005	19.993	103.906	20.002	8.991	0.531
499.500	327.310	80.004	19.993	103.908	20.001	9.067	0.508
500.000	327.553	80.005	19.994	103.908	20.001	9.063	0.482
500.500	327.796	80.005	19.994	103.908	19.996	9.504	0.482
501.000	328.083	80.007	19.995	103.909	19.999	9.225	0.508
501.500	328.291	80.006	19.994	103.908	19.995	9.516	0.512
502.000	328.560	80.007	19.993	103.906	19.995	9.577	0.486
502.500	328.830	80.006	19.994	103.905	19.998	9.318	0.508
503.000	329.080	80.007	19.994	103.907	19.995	9.519	0.530
503.500	329.345	80.006	19.993	103.906	19.996	9.454	0.518
504.000	329.568	80.006	19.995	103.904	19.989	9.971	0.502
504.500	329.835	80.006	19.994	103.897	19.991	9.838	0.489
505.000	330.101	80.005	19.994	103.891	19.989	9.960	0.511
505.500	330.344	80.007	19.994	103.889	19.990	9.948	0.521
506.000	330.598	80.006	19.995	103.890	19.987	10.123	0.503
506.500	330.830	80.006	19.997	103.893	19.985	10.268	0.492
507.000	331.096	80.008	19.995	103.900	19.986	10.193	0.493
507.500	331.335	80.006	19.996	103.906	19.988	10.088	0.501
508.000	331.625	80.007	19.995	103.909	19.984	10.396	0.517
508.500	331.886	80.004	19.995	103.907	19.983	10.468	0.540
509.000	332.140	80.007	19.995	103.905	19.985	10.326	0.533
509.500	332.400	80.006	19.995	103.900	19.983	10.470	0.514
510.000	332.621	80.006	19.995	103.897	19.982	10.515	0.497
510.500	332.909	80.006	19.994	103.896	19.979	10.730	0.495
511.000	333.128	80.005	19.995	103.896	19.978	10.790	0.508
511.500	333.409	80.005	19.994	103.894	19.977	10.884	0.503
512.000	333.618	80.006	19.994	103.897	19.978	10.798	0.495
512.500	333.890	80.005	19.994	103.894	19.978	10.843	0.485
513.000	334.107	80.007	19.993	103.889	19.976	10.974	0.485
513.500	334.430	80.006	19.994	103.884	19.973	11.208	0.515
514.000	334.676	80.005	19.993	103.883	19.975	11.036	0.554
514.500	334.915	80.005	19.993	103.886	19.979	10.736	0.527
515.000	335.151	80.005	19.994	103.891	19.971	11.350	0.480
515.500	335.409	80.005	19.994	103.896	19.971	11.341	0.485
516.000	335.672	80.005	19.994	103.902	19.972	11.241	0.508
516.500	335.950	80.004	19.994	103.908	19.973	11.185	0.531
517.000	336.202	80.004	19.994	103.907	19.968	11.551	0.535
517.500	336.460	80.005	19.994	103.907	19.964	11.848	0.520
518.000	336.701	80.004	19.994	103.909	19.963	11.936	0.505
518.500	336.940	80.004	19.995	103.909	19.962	12.008	0.489
519.000	337.178	80.005	19.993	103.908	19.961	12.065	0.478
519.500	337.407	80.005	19.994	103.910	19.960	12.200	0.472
520.000	337.689	80.005	19.995	103.911	19.957	12.418	0.489
520.500	337.960	80.004	19.992	103.911	19.954	12.640	0.532
521.000	338.195	80.004	19.993	103.912	19.956	12.490	0.530
521.500	338.451	80.006	19.993	103.912	19.953	12.692	0.499
522.000	338.706	80.005	19.994	103.912	19.950	12.932	0.501
522.500	338.949	80.005	19.993	103.913	19.951	12.859	0.504
523.000	339.231	80.005	19.993	103.913	19.949	13.018	0.511
523.500	339.492	80.004	19.993	103.912	19.952	12.804	0.534
524.000	339.713	80.005	19.993	103.911	19.944	13.394	0.512
524.500	339.982	80.005	19.994	103.911	19.943	13.451	0.486
525.000	340.226	80.004	19.993	103.909	19.945	13.275	0.502
525.500	340.495	80.005	19.993	103.907	19.943	13.476	0.513
526.000	340.746	80.003	19.994	103.908	19.943	13.472	0.516
526.500	341.028	80.002	19.994	103.908	19.937	13.867	0.526
527.000	341.289	80.003	19.995	103.907	19.935	14.010	0.538
527.500	341.580	80.006	19.994	103.907	19.934	14.085	0.548
528.000	341.801	80.005	19.994	103.909	19.932	14.254	0.532
528.500	342.063	80.005	19.994	103.909	19.929	14.511	0.498
529.000	342.310	80.004	19.993	103.909	19.929	14.458	0.496
529.500	342.556	80.003	19.993	103.907	19.926	14.741	0.501
530.000	342.823	80.003	19.994	103.900	19.928	14.588	0.503
530.500	343.077	80.005	19.993	103.896	19.924	14.888	0.517
531.000	343.329	80.003	19.993	103.890	19.926	14.741	0.514
531.500	343.565	80.005	19.994	103.887	19.920	15.133	0.497
532.000	343.819	80.005	19.994	103.888	19.919	15.221	0.489
532.500	344.043	80.004	19.993	103.895	19.918	15.322	0.484
533.000	344.298	80.003	19.994	103.899	19.916	15.470	0.478
533.500	344.555	80.006	19.993	103.905	19.915	15.522	0.495
534.000	344.785	80.005	19.993	103.909	19.914	15.615	0.500
534.500	345.083	80.004	19.995	103.906	19.909	15.999	0.508
535.000	345.354	80.004	19.993	103.900	19.911	15.802	0.548
535.500	345.612	80.005	19.994	103.899	19.908	16.073	0.549
536.000	345.849	80.004	19.993	103.898	19.909	16.003	0.512
536.500	346.105	80.006	19.995	103.898	19.905	16.257	0.494
537.000	346.397	80.003	19.995	103.904	19.901	16.581	0.520
537.500	346.610	80.005	19.994	103.907	19.899	16.718	0.527
538.000	346.879	80.004	19.993	103.907	19.895	17.061	0.493
538.500	347.141	80.005	19.995	103.909	19.889	17.521	0.506
539.000	347.378	80.004	19.993	103.901	19.889	17.474	0.515
539.500	347.685	80.003	19.993	103.893	19.890	17.433	0.522
540.000	347.932	80.005	19.994	103.894	19.885	17.807	0.549
540.500	348.169	80.004	19.996	103.894	19.883	17.938	0.519
541.000	348.426	80.004	19.995	103.888	19.885	17.821	0.489
541.500	348.664	80.004	19.994	103.888	19.882	17.973	0.494
542.000	348.932	80.003	19.993	103.894	19.879	18.243	0.500
542.500	349.194	80.004	19.994	103.895	19.879	18.238	0.518
543.000	349.437	80.004	19.992	103.891	19.876	18.429	0.517
543.500	349.710	80.004	19.994	103.895	19.873	18.689	0.511
544.000	349.997	80.004	19.995	103.901	19.874	18.622	0.538
544.500	350.275	80.004	19.994	103.903	19.871	18.819	0.562
545.000	350.487	80.005	19.994	103.905	19.871	18.854	0.527
545.500	350.757	80.004	19.994	103.911	19.865	19.274	0.486
546.000	350.997	80.005	19.994	103.913	19.866	19.173	0.496
546.500	351.280	80.004	19.994	103.911	19.861	19.551	0.516
547.000	351.527	80.004	19.995	103.909	19.860	19.624	0.527
547.500	351.802	80.003	19.994	103.908	19.859	19.757	0.526
548.000	352.062	80.004	19.993	103.905	19.859	19.718	0.529
548.500	352.351	80.004	19.993	103.904	19.858	19.804	0.542
549.000	352.592	80.003	19.995	103.906	19.858	19.833	0.540
549.500	352.815	80.003	19.993	103.908	19.855	20.018	0.497
550.000	353.116	80.003	19.994	103.908	19.851	20.316	0.494
550.500	353.376	80.004	19.994	103.910	19.850	20.409	0.543
551.000	353.678	80.004	19.992	103.912	19.846	20.675	0.562
551.500	353.895	80.005	19.993	103.912	19.844	20.821	0.541
552.000	354.152	80.003	19.993	103.912	19.847	20.663	0.497
552.500	354.361	80.002	19.994	103.910	19.845	20.780	0.470
553.000	354.642	80.003	19.994	103.911	19.842	21.015	0.477
553.500	354.924	80.004	19.993	103.912	19.837	21.391	0.527
554.000	355.178	80.006	19.993	103.913	19.836	21.444	0.550
554.500	355.392	80.004	19.993	103.914	19.835	21.524	0.502
555.000	355.697	80.003	19.994	103.916	19.828	22.081	0.494
555.500	355.947	80.004	19.993	103.916	19.828	22.038	0.537
556.000	356.225	80.004	19.993	103.916	19.827	22.132	0.541
556.500	356.450	80.004	19.993	103.915	19.828	22.068	0.516
557.000	356.727	80.004	19.993	103.913	19.825	22.298	0.502
557.500	356.994	80.005	19.994	103.912	19.819	22.695	0.523
558.000	357.259	80.004	19.994	103.911	19.817	22.911	0.538
558.500	357.524	80.005	19.994	103.909	19.817	22.900	0.530
559.000	357.762	80.005	19.992	103.908	19.813	23.176	0.517
559.500	358.016	80.005	19.994	103.909	19.808	23.572	0.498
560.000	358.238	80.005	19.995	103.908	19.809	23.493	0.484
560.500	358.495	80.005	19.993	103.910	19.805	23.781	0.477
561.000	358.788	80.005	19.994	103.910	19.801	24.089	0.515
561.500	359.028	80.006	19.994	103.905	19.800	24.164	0.542
562.000	359.279	80.005	19.994	103.900	19.796	24.415	0.512
562.500	359.513	80.004	19.994	103.901	19.795	24.501	0.488
563.000	359.783	80.006	19.995	103.901	19.790	24.884	0.495
563.500	360.090	80.006	19.994	103.902	19.793	24.658	0.540
564.000	360.339	80.005	19.995	103.908	19.784	25.368	0.566
564.500	360.601	80.007	19.993	103.912	19.782	25.511	0.533
565.000	360.830	80.004	19.996	103.911	19.780	25.682	0.501
565.500	361.086	80.006	19.993	103.909	19.773	26.133	0.488
566.000	361.376	80.005	19.993	103.905	19.770	26.402	0.516
566.500	361.563	80.006	19.993	103.903	19.772	26.273	0.511
567.000	361.829	80.006	19.994	103.903	19.766	26.671	0.464
567.500	362.091	80.007	19.994	103.902	19.758	27.279	0.490
568.000	362.348	80.006	19.994	103.903	19.756	27.443	0.524
568.500	362.576	80.005	19.995	103.907	19.751	27.824	0.502
569.000	362.844	80.005	19.995	103.908	19.750	27.886	0.490
569.500	363.110	80.004	19.994	103.909	19.742	28.518	0.515
570.000	363.370	80.006	19.995	103.911	19.740	28.619	0.530
570.500	363.633	80.006	19.994	103.912	19.733	29.179	0.524
571.000	363.881	80.005	19.994	103.909	19.729	29.458	0.517
571.500	364.099	80.005	19.994	103.903	19.725	29.794	0.488
572.000	364.372	80.005	19.994	103.901	19.721	30.053	0.479
572.500	364.646	80.005	19.993	103.899	19.716	30.436	0.519
573.000	364.897	80.005	19.995	103.893	19.709	30.970	0.536
573.500	365.135	80.004	19.993	103.894	19.703	31.426	0.507
574.000	365.418	80.005	19.994	103.899	19.700	31.612	0.505
574.500	365.667	80.007	19.994	103.899	19.694	32.055	0.526
575.000	365.901	80.004	19.993	103.900	19.688	32.550	0.507
575.500	366.164	80.005	19.994	103.905	19.686	32.671	0.490
576.000	366.434	80.005	19.994	103.906	19.682	33.017	0.515
576.500	366.692	80.005	19.994	103.906	19.675	33.529	0.530
577.000	366.949	80.004	19.996	103.907	19.670	33.921	0.522
577.500	367.198	80.005	19.994	103.909	19.663	34.415	0.511
578.000	367.423	80.005	19.994	103.909	19.658	34.766	0.490
578.500	367.686	80.005	19.995	103.909	19.654	35.084	0.481
579.000	367.967	80.006	19.996	103.909	19.648	35.516	0.516
579.500	368.205	80.006	19.994	103.909	19.644	35.832	0.532
580.000	368.459	80.004	19.995	103.909	19.642	35.969	0.505
580.500	368.711	80.007	19.994	103.909	19.632	36.751	0.499
581.000	368.985	80.005	19.994	103.909	19.626	37.176	0.516
581.500	369.235	80.005	19.994	103.910	19.617	37.818	0.525
582.000	369.481	80.004	19.994	103.910	19.614	38.073	0.510
582.500	369.714	80.005	19.994	103.910	19.609	38.418	0.487
583.000	369.972	80.005	19.994	103.910	19.604	38.851	0.485
583.500	370.231	80.006	19.994	103.910	19.592	39.694	0.504
584.000	370.479	80.007	19.994	103.911	19.589	39.972	0.512
584.500	370.754	80.006	19.995	103.912	19.580	40.596	0.515
585.000	370.994	80.006	19.993	103.911	19.577	40.871	0.519
585.500	371.260	80.007	19.994	103.911	19.565	41.748	0.511
586.000	371.497	80.007	19.993	103.911	19.559	42.214	0.505
586.500	371.748	80.007	19.995	103.910	19.551	42.807	0.496
587.000	371.990	80.008	19.994	103.910	19.543	43.421	0.490
587.500	372.260	80.007	19.994	103.912	19.538	43.785	0.502
588.000	372.496	80.006	19.995	103.918	19.529	44.437	0.509
588.500	372.765	80.008	19.993	103.918	19.521	45.077	0.506
589.000	373.023	80.009	19.994	103.918	19.509	45.949	0.516
589.500	373.283	80.008	19.994	103.918	19.500	46.587	0.522
590.000	373.601	80.009	19.993	103.916	19.493	47.109	0.548
590.500	373.806	80.006	19.994	103.909	19.482	47.976	0.551
591.000	374.065	80.006	19.993	103.909	19.478	48.282	0.494
591.500	374.278	80.007	19.994	103.909	19.467	49.085	0.468
592.000	374.516	80.007	19.994	103.910	19.456	49.905	0.461
592.500	374.776	80.008	19.994	103.910	19.447	50.593	0.474
593.000	375.049	80.009	19.993	103.911	19.439	51.209	0.516
593.500	375.290	80.009	19.993	103.911	19.425	52.232	0.524
594.000	375.530	80.007	19.994	103.911	19.416	52.935	0.497
594.500	375.763	80.006	19.994	103.910	19.404	53.825	0.477
595.000	376.036	80.003	19.995	103.910	19.397	54.350	0.490
595.500	376.333	80.005	19.994	103.910	19.385	55.248	0.538
596.000	376.554	80.006	19.994	103.910	19.376	55.912	0.544
596.500	376.819	80.006	19.994	103.911	19.364	56.775	0.501
597.000	377.077	80.004	19.995	103.913	19.353	57.610	0.504
597.500	377.320	80.005	19.994	103.919	19.343	58.409	0.512
598.000	377.608	80.003	19.993	103.925	19.333	59.119	0.516
598.500	377.808	80.006	19.995	103.925	19.320	60.134	0.510
599.000	378.109	80.003	19.995	103.925	19.309	60.910	0.494
599.500	378.349	80.005	19.995	103.925	19.290	62.367	0.521
600.000	378.577	80.006	19.994	103.920	19.286	62.667	0.504
600.500	378.821	80.003	19.995	103.914	19.274	63.565	0.470
601.000	379.076	80.004	19.995	103.915	19.262	64.412	0.486
601.500	379.321	80.003	19.994	103.923	19.249	65.416	0.500
602.000	379.599	80.006	19.994	103.928	19.234	66.544	0.512
602.500	379.807	80.001	19.994	103.931	19.225	67.192	0.505
603.000	380.106	80.004	19.994	103.931	19.212	68.194	0.496
603.500	380.353	80.003	19.995	103.933	19.200	69.081	0.526
604.000	380.577	80.002	19.996	103.930	19.184	70.305	0.508
604.500	380.827	80.003	19.997	103.932	19.172	71.218	0.473
605.000	381.076	80.004	19.995	103.937	19.156	72.380	0.487
605.500	381.333	80.004	19.996	103.941	19.147	73.050	0.502
606.000	381.550	80.003	19.994	103.944	19.136	73.891	0.490
606.500	381.824	80.003	19.996	103.945	19.118	75.226	0.483
607.000	382.090	80.004	19.994	103.944	19.110	75.835	0.516
607.500	382.322	80.004	19.995	103.943	19.094	77.076	0.519
608.000	382.592	80.004	19.994	103.946	19.083	77.864	0.500
608.500	382.842	80.005	19.995	103.947	19.068	78.980	0.511
609.000	383.116	80.004	19.995	103.944	19.052	80.174	0.522
609.500	383.368	80.004	19.995	103.944	19.041	80.993	0.525
610.000	383.589	80.004	19.994	103.943	19.027	82.062	0.499
610.500	383.867	80.003	19.993	103.935	19.013	83.121	0.486
611.000	384.129	80.005	19.994	103.933	18.996	84.409	0.519
611.500	384.391	80.002	19.993	103.938	18.987	85.057	0.532
612.000	384.618	80.005	19.993	103.939	18.968	86.457	0.507
612.500	384.878	80.004	19.995	103.941	18.955	87.474	0.488
613.000	385.123	80.006	19.994	103.949	18.938	88.689	0.496
613.500	385.369	80.004	19.993	103.952	18.926	89.644	0.498
614.000	385.626	80.003	19.994	103.952	18.909	90.884	0.497
614.500	385.875	80.007	19.994	103.953	18.893	92.090	0.504
615.000	386.143	80.005	19.992	103.953	18.873	93.596	0.511
615.500	386.390	80.006	19.993	103.954	18.857	94.820	0.516
616.000	386.649	80.003	19.994	103.954	18.836	96.372	0.510
616.500	386.916	80.003	19.993	103.954	18.820	97.548	0.516
617.000	387.146	80.006	19.993	103.954	18.802	98.930	0.512
617.500	387.360	80.006	19.993	103.955	18.780	100.569	0.471
618.000	387.639	80.004	19.994	103.954	18.761	101.988	0.468
618.500	387.877	80.005	19.993	103.956	18.741	103.552	0.505
619.000	388.147	80.004	19.994	103.961	18.719	105.128	0.513
619.500	388.380	80.004	19.995	103.961	18.701	106.522	0.506
620.000	388.634	80.005	19.993	103.962	18.681	108.004	0.496
620.500	388.902	80.003	19.994	103.962	18.662	109.433	0.505
621.000	389.154	80.004	19.993	103.961	18.640	111.081	0.520
621.500	389.442	80.005	19.993	103.956	18.621	112.529	0.530
622.000	389.675	80.006	19.993	103.955	18.600	114.034	0.531
622.500	389.905	80.004	19.993	103.955	18.583	115.365	0.492
623.000	390.189	80.005	19.993	103.954	18.560	117.053	0.489
623.500	390.384	80.003	19.993	103.953	18.540	118.602	0.496
624.000	390.670	80.004	19.994	103.951	18.519	120.118	0.479
624.500	390.901	80.003	19.993	103.949	18.499	121.641	0.499
625.000	391.157	80.005	19.993	103.947	18.478	123.215	0.502
625.500	391.406	80.006	19.993	103.948	18.457	124.806	0.497
626.000	391.698	80.004	19.993	103.947	18.433	126.647	0.523
626.500	391.942	80.006	19.994	103.953	18.415	127.947	0.538
627.000	392.185	80.005	19.994	103.962	18.390	129.876	0.512
627.500	392.465	80.004	19.994	103.971	18.366	131.681	0.505
628.000	392.706	80.003	19.994	103.978	18.342	133.452	0.522
628.500	392.984	80.004	19.993	103.987	18.324	134.869	0.520
629.000	393.203	80.004	19.994	103.989	18.300	136.625	0.508
629.500	393.499	80.005	19.994	103.988	18.275	138.497	0.506
630.000	393.726	80.004	19.994	103.988	18.252	140.191	0.519
630.500	393.989	80.004	19.994	103.987	18.230	141.870	0.507
631.000	394.226	80.005	19.994	103.987	18.206	143.635	0.495
631.500	394.478	80.004	19.994	103.984	18.184	145.261	0.495
632.000	394.744	80.005	19.993	103.978	18.160	147.036	0.504
632.500	394.980	80.005	19.994	103.974	18.137	148.748	0.510
633.000	395.241	80.004	19.995	103.974	18.112	150.601	0.499
633.500	395.487	80.003	19.997	103.973	18.082	152.899	0.501
634.000	395.757	80.005	19.997	103.977	18.055	154.867	0.511
634.500	395.978	80.005	19.997	103.985	18.028	156.902	0.504
635.000	396.246	80.004	19.997	103.991	17.993	159.553	0.490
635.500	396.474	80.004	19.996	103.992	17.961	162.037	0.492
636.000	396.696	80.003	19.995	103.997	17.930	164.385	0.473
636.500	396.978	80.006	19.994	104.002	17.896	166.980	0.477
637.000	397.240	80.005	19.994	104.008	17.860	169.654	0.524
637.500	397.477	80.006	19.994	104.014	17.819	172.803	0.521
638.000	397.714	80.004	19.994	104.021	17.784	175.528	0.486
638.500	398.009	80.004	19.994	104.026	17.751	177.985	0.503
639.000	398.252	80.004	19.994	104.035	17.717	180.513	0.535
639.500	398.502	80.004	19.994	104.048	17.686	182.803	0.515
640.000	398.764	80.005	19.994	104.053	17.660	184.661	0.502
640.500	399.023	80.007	19.994	104.046	17.630	186.759	0.516
641.000	399.274	80.005	19.993	104.034	17.602	188.776	0.516
641.500	399.533	80.006	19.993	104.015	17.572	190.878	0.510
642.000	399.763	80.003	19.994	103.992	17.540	193.140	0.500
642.500	400.023	80.007	19.994	103.973	17.515	194.938	0.490
643.000	400.276	80.004	19.993	103.965	17.485	197.125	0.502
643.500	400.507	80.007	19.994	103.960	17.449	199.741	0.499
644.000	400.810	80.006	19.993	103.963	17.411	202.593	0.509
644.500	401.029	80.007	19.994	103.967	17.369	205.824	0.528
645.000	401.277	80.004	19.994	103.974	17.322	209.428	0.494
645.500	401.566	80.006	19.994	103.984	17.262	213.956	0.502
646.000	401.770	80.003	19.993	104.000	17.194	219.260	0.516
646.500	402.069	80.006	19.993	104.020	17.119	225.003	0.498
647.000	402.316	80.005	19.992	104.040	17.044	230.908	0.524
647.500	402.545	80.007	19.994	104.064	16.966	236.980	0.510
648.000	402.808	80.006	19.995	104.078	16.902	242.001	0.484
648.500	403.087	80.006	19.992	104.130	16.853	245.784	0.517
649.000	403.314	80.007	19.992	104.178	16.809	249.122	0.524
649.500	403.596	80.006	19.993	104.179	16.781	251.223	0.507
650.000	403.815	80.005	19.994	104.157	16.757	252.910	0.506
650.500	404.090	80.004	19.995	104.134	16.740	254.074	0.498
651.000	404.359	80.009	19.993	104.070	16.730	254.763	0.519
651.500	404.626	80.007	19.994	103.986	16.716	255.692	0.540
652.000	404.848	80.005	19.994	103.926	16.711	255.994	0.512
652.500	405.116	80.008	19.993	103.871	16.694	257.186	0.490
653.000	405.376	80.007	19.995	103.811	16.687	257.711	0.509
653.500	405.646	80.005	19.994	103.746	16.669	258.986	0.529
654.000	405.913	80.007	19.993	103.708	16.652	260.212	0.534
654.500	406.154	80.006	19.993	103.695	16.638	261.284	0.523
655.000	406.412	80.007	19.993	103.706	16.617	262.902	0.504
655.500	406.660	80.005	19.994	103.725	16.601	264.084	0.502
656.000	406.941	80.005	19.995	103.767	16.574	266.096	0.517
656.500	407.185	80.004	19.994	103.811	16.549	267.978	0.527
657.000	407.424	80.007	19.994	103.893	16.523	269.908	0.504
657.500	407.711	80.006	19.994	103.979	16.498	271.819	0.505
658.000	407.948	80.007	19.993	104.098	16.465	274.312	0.525
658.500	408.207	80.006	19.994	104.195	16.432	276.707	0.510
659.000	408.453	80.006	19.994	104.293	16.400	279.113	0.501
659.500	408.719	80.006	19.994	104.325	16.365	281.746	0.509
660.000	408.994	80.004	19.993	104.349	16.333	284.173	0.526
660.500	409.253	80.006	19.994	104.325	16.293	287.091	0.537
661.000	409.498	80.006	19.994	104.302	16.257	289.768	0.519
661.500	409.757	80.007	19.995	104.254	16.225	292.135	0.504
662.000	410.008	80.005	19.995	104.214	16.189	294.872	0.507
662.500	410.259	80.004	19.995	104.173	16.149	297.891	0.507
663.000	410.518	80.006	19.993	104.138	16.108	300.950	0.506
663.500	410.750	80.004	19.996	104.110	16.072	303.679	0.500
664.000	411.015	80.004	19.997	104.095	16.027	307.105	0.494
664.500	411.251	80.005	19.996	104.082	15.983	310.392	0.499
665.000	411.501	80.004	19.995	104.068	15.940	313.629	0.493
665.500	411.779	80.005	19.995	104.077	15.894	317.107	0.507
666.000	412.021	80.003	19.995	104.075	15.849	320.552	0.524
666.500	412.263	80.006	19.995	104.064	15.812	323.324	0.502
667.000	412.509	80.006	19.995	104.077	15.767	326.689	0.486
667.500	412.770	80.005	19.996	104.083	15.726	329.773	0.498
668.000	413.029	80.006	19.994	104.074	15.683	333.057	0.514
668.500	413.297	80.006	19.993	104.070	15.639	336.312	0.524
669.000	413.577	80.005	19.994	104.074	15.595	339.553	0.537
669.500	413.815	80.007	19.995	104.070	15.558	342.312	0.533
670.000	414.062	80.006	19.996	104.065	15.522	345.049	0.502
670.500	414.288	80.005	19.995	104.063	15.480	348.187	0.479
671.000	414.547	80.007	19.995	104.059	15.442	351.021	0.479
671.500	414.796	80.005	19.995	104.049	15.401	354.063	0.497
672.000	415.016	80.007	19.995	104.039	15.362	356.990	0.489
672.500	415.266	80.006	19.995	104.034	15.323	359.957	0.470
673.000	415.519	80.007	19.995	104.035	15.277	363.374	0.487
673.500	415.769	80.006	19.994	104.041	15.239	366.212	0.503
674.000	416.037	80.006	19.993	104.048	15.196	369.483	0.511
674.500	416.260	80.006	19.995	104.055	15.152	372.738	0.504
675.000	416.534	80.004	19.994	104.059	15.111	375.843	0.494
675.500	416.762	80.006	19.994	104.063	15.072	378.774	0.500
676.000	417.006	80.006	19.994	104.071	15.027	382.239	0.487
676.500	417.303	80.006	19.994	104.082	14.987	385.243	0.506
677.000	417.539	80.006	19.994	104.091	14.948	388.135	0.537
677.500	417.801	80.006	19.993	104.099	14.907	391.213	0.515
678.000	418.031	80.006	19.994	104.106	14.868	394.171	0.495
678.500	418.247	80.005	19.994	104.109	14.833	396.749	0.469
679.000	418.511	80.006	19.995	104.104	14.798	399.340	0.463
679.500	418.782	80.004	19.995	104.097	14.762	402.040	0.507
680.000	419.017	80.004	19.994	104.091	14.724	404.946	0.520
680.500	419.259	80.006	19.993	104.084	14.691	407.407	0.492
681.000	419.555	80.004	19.994	104.079	14.656	409.962	0.508
681.500	419.805	80.004	19.994	104.081	14.623	412.504	0.542
682.000	420.052	80.004	19.993	104.081	14.592	414.840	0.521
682.500	420.272	80.006	19.994	104.081	14.558	417.402	0.482
683.000	420.522	80.005	19.995	104.079	14.527	419.697	0.468
683.500	420.812	80.005	19.995	104.075	14.498	421.872	0.505
684.000	421.065	80.005	19.995	104.074	14.470	423.971	0.542
684.500	421.282	80.003	19.995	104.079	14.440	426.241	0.507
685.000	421.544	80.005	19.994	104.077	14.411	428.370	0.475
685.500	421.813	80.004	19.994	104.079	14.386	430.271	0.505
686.000	422.064	80.003	19.994	104.081	14.364	431.903	0.526
686.500	422.282	80.003	19.993	104.089	14.340	433.678	0.495
687.000	422.529	80.003	19.994	104.098	14.324	434.940	0.467
687.500	422.770	80.005	19.994	104.102	14.301	436.693	0.476
688.000	423.009	80.005	19.995	104.100	14.281	438.232	0.484
688.500	423.269	80.004	19.994	104.103	14.269	439.164	0.490
689.000	423.493	80.004	19.994	104.103	14.252	440.480	0.491
689.500	423.743	80.004	19.995	104.093	14.238	441.526	0.478
690.000	424.033	80.005	19.994	104.086	14.223	442.589	0.507
690.500	424.283	80.005	19.995	104.088	14.211	443.539	0.540
691.000	424.495	80.004	19.994	104.094	14.202	444.243	0.501
691.500	424.752	80.005	19.994	104.090	14.189	445.177	0.466
692.000	425.006	80.005	19.996	104.087	14.188	445.313	0.490
692.500	425.298	80.005	19.994	104.098	14.181	445.769	0.528
693.000	425.504	80.005	19.995	104.104	14.177	446.094	0.522
693.500	425.740	80.005	19.995	104.095	14.176	446.141	0.470
694.000	426.019	80.003	19.995	104.091	14.175	446.238	0.479
