Repository: ulfsri/fsri_materials_database

# Materials and Products Database

## 01_Data

Raw data generated from each apparatus are included here in plain-text format. The data is organized first by material, next by the short name of test apparatus used, and where applicable additional filtering by test settings.

### material.json

Each material directory contains a json file of the same name as the material. This file links the data stored in the repository as well as data and graphs produced by the accompanying scripts (__02_Scripts__) to the respective landing page for the material on the front-end website.

File: 01_Data/XPS_Foam_Board/MCC/XPS_Foam_Board_MCC_30K_min_220120_R3.txt (part 3 of 4)
T Correction Coefficients:	0	1.024463	0
Time Shift (s):	14
*
Time (s)	Temperature (C)	N2 flow rate (cc/min)	O2 flow rate (cc/min)	Flow Rate (cc/min)	Oxygen (%)	HRR (W/g)	Heating rate (C/s)
694.500	426.265	80.005	19.994	104.099	14.178	446.034	0.520
695.000	426.533	80.002	19.996	104.097	14.181	445.815	0.519
695.500	426.790	80.005	19.995	104.091	14.188	445.303	0.520
696.000	427.034	80.004	19.995	104.096	14.195	444.794	0.513
696.500	427.262	80.004	19.994	104.099	14.208	443.830	0.486
697.000	427.523	80.003	19.995	104.090	14.215	443.295	0.481
697.500	427.806	80.004	19.994	104.088	14.227	442.397	0.517
698.000	428.050	80.005	19.995	104.099	14.244	441.183	0.535
698.500	428.271	80.003	19.995	104.108	14.255	440.342	0.496
699.000	428.534	80.003	19.996	104.108	14.276	438.733	0.475
699.500	428.783	80.005	19.996	104.114	14.292	437.515	0.498
700.000	429.000	80.005	19.995	104.127	14.313	435.958	0.489
700.500	429.288	80.004	19.996	104.127	14.334	434.369	0.486
701.000	429.565	80.005	19.994	104.124	14.360	432.454	0.535
701.500	429.792	80.004	19.995	104.126	14.387	430.470	0.535
702.000	430.059	80.004	19.995	104.134	14.416	428.290	0.499
702.500	430.297	80.004	19.994	104.133	14.446	426.045	0.499
703.000	430.566	80.004	19.994	104.132	14.479	423.607	0.506
703.500	430.823	80.004	19.995	104.130	14.513	421.110	0.517
704.000	431.063	80.005	19.995	104.132	14.544	418.759	0.512
704.500	431.348	80.005	19.994	104.130	14.582	415.869	0.511
705.000	431.560	80.005	19.994	104.130	14.621	412.955	0.511
705.500	431.828	80.004	19.994	104.133	14.658	410.156	0.489
706.000	432.097	80.006	19.993	104.139	14.704	406.771	0.509
706.500	432.348	80.005	19.993	104.142	14.748	403.476	0.528
707.000	432.589	80.006	19.994	104.140	14.791	400.208	0.506
707.500	432.868	80.005	19.994	104.142	14.837	396.741	0.506
708.000	433.128	80.005	19.994	104.143	14.887	393.038	0.530
708.500	433.347	80.006	19.993	104.146	14.937	389.247	0.509
709.000	433.602	80.002	19.993	104.148	14.987	385.493	0.477
709.500	433.898	80.005	19.995	104.150	15.039	381.567	0.513
710.000	434.152	80.004	19.993	104.149	15.095	377.381	0.550
710.500	434.424	80.004	19.994	104.147	15.151	373.132	0.538
711.000	434.642	80.005	19.995	104.147	15.209	368.757	0.508
711.500	434.924	80.007	19.994	104.149	15.267	364.441	0.495
712.000	435.190	80.004	19.994	104.151	15.326	359.998	0.524
712.500	435.440	80.005	19.993	104.153	15.387	355.416	0.532
713.000	435.664	80.005	19.993	104.159	15.447	350.970	0.495
713.500	435.937	80.004	19.993	104.167	15.511	346.119	0.485
714.000	436.200	80.004	19.994	104.173	15.573	341.492	0.516
714.500	436.455	80.007	19.995	104.177	15.637	336.619	0.527
715.000	436.736	80.005	19.995	104.177	15.706	331.508	0.527
715.500	436.971	80.004	19.994	104.176	15.769	326.750	0.526
716.000	437.227	80.003	19.994	104.174	15.832	321.981	0.503
716.500	437.493	80.005	19.992	104.176	15.905	316.538	0.507
717.000	437.750	80.005	19.994	104.179	15.975	311.216	0.523
717.500	438.029	80.005	19.994	104.180	16.044	306.079	0.529
718.000	438.290	80.005	19.993	104.178	16.113	300.858	0.538
718.500	438.543	80.005	19.995	104.178	16.179	295.874	0.527
719.000	438.781	80.006	19.994	104.178	16.251	290.481	0.502
719.500	439.047	80.006	19.993	104.178	16.323	285.004	0.497
720.000	439.313	80.004	19.992	104.177	16.394	279.730	0.518
720.500	439.578	80.005	19.993	104.178	16.465	274.374	0.532
721.000	439.813	80.007	19.994	104.174	16.535	269.088	0.515
721.500	440.073	80.005	19.993	104.168	16.606	263.789	0.497
722.000	440.353	80.005	19.994	104.165	16.674	258.608	0.517
722.500	440.640	80.005	19.993	104.167	16.746	253.209	0.554
723.000	440.899	80.004	19.994	104.170	16.818	247.804	0.557
723.500	441.152	80.004	19.994	104.169	16.894	242.063	0.529
724.000	441.406	80.006	19.995	104.167	16.961	237.065	0.509
724.500	441.640	80.005	19.995	104.167	17.031	231.796	0.498
725.000	441.935	80.005	19.995	104.166	17.100	226.601	0.509
725.500	442.225	80.007	19.995	104.161	17.167	221.525	0.557
726.000	442.455	80.007	19.994	104.161	17.234	216.507	0.553
726.500	442.717	80.007	19.993	104.159	17.304	211.297	0.506
727.000	443.015	80.006	19.993	104.154	17.371	206.247	0.526
727.500	443.293	80.006	19.994	104.150	17.438	201.173	0.568
728.000	443.539	80.005	19.993	104.146	17.500	196.564	0.550
728.500	443.791	80.006	19.993	104.142	17.564	191.715	0.511
729.000	444.071	80.008	19.992	104.134	17.628	186.951	0.515
729.500	444.317	80.006	19.994	104.126	17.691	182.188	0.529
730.000	444.594	80.004	19.994	104.120	17.752	177.636	0.525
730.500	444.834	80.005	19.994	104.113	17.816	172.863	0.520
731.000	445.122	80.006	19.994	104.109	17.874	168.451	0.522
731.500	445.368	80.007	19.992	104.107	17.936	163.842	0.531
732.000	445.644	80.007	19.993	104.102	17.997	159.264	0.528
732.500	445.932	80.006	19.993	104.094	18.047	155.507	0.543
733.000	446.156	80.003	19.993	104.087	18.104	151.209	0.538
733.500	446.439	80.006	19.994	104.079	18.160	147.053	0.510
734.000	446.712	80.006	19.994	104.073	18.212	143.134	0.531
734.500	446.940	80.005	19.993	104.068	18.262	139.431	0.528
735.000	447.201	80.006	19.994	104.061	18.309	135.874	0.495
735.500	447.527	80.005	19.993	104.054	18.367	131.546	0.538
736.000	447.767	80.005	19.993	104.046	18.415	127.882	0.577
736.500	448.008	80.005	19.994	104.038	18.462	124.371	0.523
737.000	448.304	80.006	19.993	104.031	18.508	120.971	0.509
737.500	448.525	80.006	19.993	104.027	18.557	117.290	0.527
738.000	448.810	80.005	19.993	104.024	18.597	114.262	0.511
738.500	449.085	80.006	19.993	104.016	18.642	110.874	0.533
739.000	449.339	80.005	19.994	104.008	18.688	107.462	0.545
739.500	449.584	80.006	19.993	104.002	18.731	104.268	0.514
740.000	449.883	80.005	19.993	103.997	18.771	101.201	0.522
740.500	450.111	80.006	19.994	103.992	18.809	98.393	0.536
741.000	450.394	80.005	19.995	103.991	18.848	95.455	0.519
741.500	450.662	80.006	19.994	103.990	18.883	92.857	0.531
742.000	450.901	80.005	19.993	103.987	18.919	90.139	0.529
742.500	451.185	80.004	19.993	103.983	18.954	87.560	0.515
743.000	451.418	80.005	19.993	103.983	18.986	85.165	0.520
743.500	451.693	80.004	19.994	103.985	19.017	82.823	0.513
744.000	451.980	80.004	19.994	103.986	19.050	80.335	0.535
744.500	452.226	80.006	19.993	103.990	19.082	77.929	0.547
745.000	452.501	80.006	19.994	103.991	19.116	75.408	0.527
745.500	452.762	80.004	19.993	103.985	19.144	73.285	0.528
746.000	453.035	80.006	19.992	103.978	19.170	71.305	0.535
746.500	453.296	80.006	19.993	103.970	19.197	69.288	0.534
747.000	453.543	80.007	19.993	103.963	19.224	67.313	0.521
747.500	453.822	80.006	19.993	103.959	19.250	65.292	0.517
748.000	454.102	80.008	19.993	103.958	19.273	63.609	0.543
748.500	454.359	80.006	19.993	103.958	19.295	61.963	0.548
749.000	454.636	80.005	19.992	103.958	19.318	60.238	0.536
749.500	454.908	80.008	19.992	103.957	19.340	58.594	0.541
750.000	455.149	80.006	19.994	103.955	19.364	56.808	0.531
750.500	455.435	80.004	19.995	103.955	19.382	55.445	0.519
751.000	455.691	80.006	19.995	103.955	19.403	53.828	0.535
751.500	455.947	80.008	19.994	103.955	19.423	52.385	0.527
752.000	456.241	80.007	19.994	103.954	19.441	51.038	0.531
752.500	456.463	80.007	19.994	103.954	19.459	49.641	0.533
753.000	456.739	80.006	19.994	103.954	19.477	48.347	0.507
753.500	456.991	80.006	19.994	103.953	19.492	47.205	0.513
754.000	457.262	80.007	19.993	103.953	19.510	45.866	0.526
754.500	457.499	80.006	19.994	103.953	19.520	45.088	0.515
755.000	457.735	80.008	19.993	103.950	19.542	43.438	0.490
755.500	458.031	80.006	19.993	103.944	19.551	42.748	0.503
756.000	458.301	80.006	19.993	103.938	19.568	41.495	0.549
756.500	458.555	80.007	19.994	103.929	19.582	40.485	0.545
757.000	458.873	80.005	19.993	103.921	19.594	39.524	0.548
757.500	459.070	80.007	19.995	103.916	19.605	38.711	0.544
758.000	459.335	80.006	19.994	103.913	19.619	37.683	0.488
758.500	459.626	80.007	19.994	103.906	19.632	36.699	0.509
759.000	459.876	80.008	19.994	103.902	19.641	36.047	0.549
759.500	460.131	80.007	19.994	103.897	19.653	35.167	0.523
760.000	460.392	80.008	19.994	103.895	19.662	34.454	0.510
760.500	460.649	80.005	19.994	103.892	19.673	33.629	0.517
761.000	460.914	80.005	19.994	103.895	19.685	32.757	0.520
761.500	461.209	80.004	19.994	103.892	19.696	31.907	0.541
762.000	461.447	80.005	19.993	103.892	19.709	30.985	0.546
762.500	461.710	80.005	19.993	103.890	19.716	30.432	0.517
763.000	461.960	80.005	19.996	103.887	19.723	29.891	0.507
763.500	462.223	80.005	19.993	103.882	19.734	29.097	0.513
764.000	462.455	80.003	19.994	103.883	19.741	28.553	0.504
764.500	462.706	80.004	19.995	103.879	19.749	27.935	0.489
765.000	462.988	80.004	19.995	103.874	19.759	27.174	0.508
765.500	463.232	80.004	19.994	103.875	19.765	26.722	0.530
766.000	463.491	80.003	19.994	103.876	19.771	26.318	0.514
766.500	463.773	80.004	19.994	103.875	19.780	25.608	0.522
767.000	463.957	80.004	19.995	103.875	19.784	25.303	0.504
767.500	464.255	80.005	19.995	103.876	19.791	24.845	0.474
768.000	464.498	80.004	19.995	103.874	19.800	24.150	0.511
768.500	464.747	80.006	19.995	103.872	19.807	23.618	0.516
769.000	465.018	80.004	19.996	103.872	19.810	23.363	0.506
769.500	465.249	80.004	19.994	103.873	19.817	22.845	0.511
770.000	465.523	80.006	19.994	103.872	19.820	22.622	0.504
770.500	465.773	80.007	19.993	103.873	19.830	21.885	0.515
771.000	466.020	80.004	19.995	103.874	19.835	21.526	0.510
771.500	466.283	80.005	19.994	103.874	19.840	21.173	0.504
772.000	466.504	80.003	19.993	103.873	19.845	20.733	0.498
772.500	466.788	80.004	19.994	103.869	19.852	20.212	0.495
773.000	467.024	80.005	19.995	103.866	19.853	20.153	0.512
773.500	467.270	80.005	19.994	103.866	19.858	19.775	0.501
774.000	467.555	80.003	19.993	103.867	19.864	19.355	0.507
774.500	467.820	80.003	19.995	103.868	19.868	19.064	0.541
775.000	468.088	80.005	19.993	103.871	19.870	18.876	0.541
775.500	468.314	80.007	19.992	103.872	19.877	18.382	0.513
776.000	468.568	80.004	19.995	103.868	19.881	18.088	0.487
776.500	468.842	80.004	19.994	103.866	19.885	17.750	0.504
777.000	469.092	80.006	19.994	103.866	19.889	17.457	0.526
777.500	469.329	80.004	19.993	103.866	19.896	16.974	0.505
778.000	469.612	80.003	19.993	103.869	19.895	16.993	0.503
778.500	469.832	80.004	19.995	103.872	19.901	16.555	0.512
779.000	470.092	80.004	19.993	103.872	19.906	16.212	0.491
779.500	470.350	80.005	19.993	103.871	19.908	16.045	0.498
780.000	470.611	80.004	19.995	103.868	19.913	15.648	0.518
780.500	470.879	80.006	19.993	103.861	19.919	15.198	0.524
781.000	471.083	80.005	19.994	103.855	19.925	14.793	0.501
781.500	471.352	80.007	19.994	103.854	19.927	14.596	0.473
782.000	471.635	80.004	19.994	103.851	19.929	14.465	0.512
782.500	471.878	80.005	19.993	103.848	19.933	14.164	0.539
783.000	472.108	80.004	19.994	103.852	19.937	13.907	0.500
783.500	472.335	80.004	19.995	103.851	19.940	13.638	0.465
784.000	472.589	80.003	19.995	103.846	19.943	13.446	0.469
784.500	472.883	80.004	19.996	103.843	19.949	12.997	0.514
785.000	473.101	80.004	19.994	103.842	19.951	12.834	0.530
785.500	473.378	80.004	19.995	103.843	19.959	12.248	0.504
786.000	473.654	80.005	19.994	103.844	19.961	12.114	0.524
786.500	473.860	80.006	19.995	103.845	19.967	11.613	0.517
787.000	474.116	80.005	19.994	103.852	19.970	11.415	0.472
787.500	474.398	80.004	19.994	103.857	19.973	11.171	0.500
788.000	474.639	80.003	19.994	103.855	19.978	10.801	0.531
788.500	474.926	80.002	19.995	103.853	19.980	10.647	0.526
789.000	475.177	80.004	19.994	103.852	19.985	10.305	0.533
789.500	475.378	80.004	19.994	103.845	19.990	9.930	0.495
790.000	475.643	80.001	19.994	103.841	19.994	9.633	0.460
790.500	475.909	80.003	19.994	103.838	19.997	9.363	0.499
791.000	476.155	80.004	19.994	103.842	19.999	9.219	0.521
791.500	476.385	80.005	19.994	103.849	20.003	8.942	0.494
792.000	476.645	80.003	19.994	103.853	20.009	8.503	0.483
792.500	476.928	80.003	19.995	103.857	20.011	8.380	0.517
793.000	477.145	80.004	19.995	103.860	20.017	7.877	0.521
793.500	477.390	80.003	19.993	103.857	20.020	7.652	0.481
794.000	477.672	80.005	19.994	103.852	20.026	7.229	0.495
794.500	477.914	80.003	19.994	103.855	20.026	7.209	0.526
795.000	478.181	80.003	19.994	103.856	20.031	6.872	0.517
795.500	478.403	80.003	19.994	103.860	20.032	6.801	0.499
796.000	478.665	80.004	19.995	103.864	20.037	6.393	0.486
796.500	478.883	80.002	19.995	103.868	20.037	6.424	0.482
797.000	479.155	80.002	19.995	103.867	20.035	6.531	0.485
797.500	479.411	80.003	19.995	103.860	20.042	6.055	0.508
798.000	479.653	80.004	19.995	103.853	20.044	5.850	0.513
798.500	479.900	80.004	19.995	103.848	20.043	5.947	0.494
799.000	480.157	80.001	19.994	103.844	20.045	5.787	0.496
799.500	480.399	80.004	19.993	103.839	20.049	5.520	0.501
800.000	480.655	80.003	19.994	103.842	20.049	5.485	0.499
800.500	480.905	80.003	19.993	103.844	20.051	5.322	0.502
801.000	481.133	80.002	19.995	103.849	20.050	5.394	0.492
801.500	481.436	80.003	19.994	103.853	20.054	5.148	0.505
802.000	481.675	80.005	19.994	103.855	20.053	5.203	0.536
802.500	481.934	80.003	19.993	103.851	20.054	5.137	0.520
803.000	482.151	80.004	19.993	103.848	20.057	4.897	0.487
803.500	482.428	80.004	19.993	103.845	20.053	5.167	0.485
804.000	482.654	80.005	19.993	103.841	20.056	4.946	0.499
804.500	482.909	80.005	19.994	103.838	20.058	4.835	0.492
805.000	483.131	80.005	19.994	103.839	20.056	4.946	0.478
805.500	483.384	80.005	19.993	103.840	20.057	4.878	0.476
806.000	483.653	80.005	19.993	103.838	20.059	4.761	0.498
806.500	483.918	80.006	19.993	103.840	20.061	4.601	0.528
807.000	484.185	80.006	19.994	103.840	20.060	4.712	0.534
807.500	484.422	80.005	19.993	103.841	20.064	4.394	0.518
808.000	484.689	80.005	19.993	103.847	20.061	4.613	0.504
808.500	484.942	80.004	19.992	103.853	20.062	4.501	0.512
809.000	485.203	80.005	19.993	103.857	20.065	4.300	0.517
809.500	485.470	80.006	19.993	103.858	20.062	4.511	0.521
810.000	485.698	80.004	19.993	103.857	20.063	4.466	0.511
810.500	485.958	80.004	19.994	103.858	20.064	4.397	0.492
811.000	486.190	80.006	19.992	103.859	20.063	4.423	0.490
811.500	486.436	80.004	19.994	103.861	20.064	4.351	0.485
812.000	486.685	80.005	19.993	103.867	20.064	4.388	0.487
812.500	486.954	80.003	19.993	103.871	20.065	4.300	0.507
813.000	487.207	80.004	19.993	103.866	20.065	4.329	0.519
813.500	487.462	80.004	19.993	103.859	20.064	4.345	0.515
814.000	487.712	80.005	19.991	103.856	20.066	4.216	0.507
814.500	487.987	80.006	19.993	103.853	20.063	4.450	0.515
815.000	488.266	80.004	19.992	103.852	20.066	4.202	0.539
815.500	488.486	80.005	19.993	103.852	20.068	4.056	0.526
816.000	488.730	80.005	19.992	103.857	20.066	4.236	0.481
816.500	488.993	80.004	19.993	103.854	20.067	4.124	0.485
817.000	489.253	80.005	19.993	103.852	20.066	4.263	0.515
817.500	489.507	80.006	19.992	103.851	20.065	4.308	0.519
818.000	489.749	80.004	19.993	103.855	20.067	4.185	0.505
818.500	490.005	80.006	19.993	103.849	20.066	4.229	0.497
819.000	490.291	80.006	19.994	103.848	20.065	4.280	0.520
819.500	490.497	80.005	19.993	103.849	20.066	4.198	0.517
820.000	490.785	80.005	19.992	103.853	20.065	4.284	0.494
820.500	491.007	80.006	19.993	103.853	20.063	4.432	0.502
821.000	491.283	80.004	19.994	103.857	20.066	4.219	0.504
821.500	491.534	80.006	19.992	103.863	20.064	4.356	0.512
822.000	491.776	80.005	19.993	103.860	20.065	4.307	0.510
822.500	492.037	80.007	19.992	103.859	20.068	4.108	0.498
823.000	492.304	80.004	19.995	103.856	20.066	4.212	0.516
823.500	492.562	80.004	19.994	103.853	20.068	4.063	0.526
824.000	492.807	80.005	19.994	103.852	20.066	4.241	0.514
824.500	493.084	80.005	19.993	103.851	20.069	3.989	0.512
825.000	493.357	80.004	19.994	103.850	20.069	4.022	0.536
825.500	493.565	80.006	19.993	103.850	20.070	3.899	0.516
826.000	493.844	80.004	19.993	103.853	20.069	4.038	0.484
826.500	494.103	80.007	19.993	103.852	20.068	4.065	0.512
827.000	494.350	80.005	19.993	103.853	20.069	4.005	0.522
827.500	494.634	80.007	19.993	103.851	20.070	3.903	0.519
828.000	494.862	80.006	19.994	103.853	20.069	4.015	0.522
828.500	495.130	80.005	19.994	103.855	20.067	4.169	0.504
829.000	495.416	80.004	19.992	103.858	20.070	3.956	0.525
829.500	495.678	80.006	19.993	103.865	20.069	3.978	0.551
830.000	495.900	80.006	19.992	103.870	20.072	3.773	0.516
830.500	496.165	80.005	19.994	103.872	20.074	3.664	0.485
831.000	496.434	80.006	19.994	103.872	20.072	3.812	0.511
831.500	496.701	80.006	19.994	103.870	20.071	3.824	0.535
832.000	496.934	80.007	19.994	103.868	20.070	3.896	0.518
832.500	497.221	80.006	19.994	103.868	20.070	3.921	0.510
833.000	497.435	80.006	19.994	103.868	20.072	3.802	0.510
833.500	497.711	80.008	19.994	103.867	20.074	3.618	0.496
834.000	497.970	80.006	19.994	103.869	20.075	3.585	0.513
834.500	498.194	80.007	19.993	103.870	20.073	3.710	0.509
835.000	498.484	80.007	19.993	103.870	20.072	3.780	0.498
835.500	498.728	80.007	19.993	103.871	20.070	3.894	0.524
836.000	498.975	80.007	19.992	103.871	20.071	3.849	0.513
836.500	499.260	80.007	19.993	103.874	20.067	4.128	0.512
837.000	499.509	80.008	19.992	103.873	20.072	3.744	0.533
837.500	499.756	80.006	19.993	103.874	20.069	4.015	0.515
838.000	500.025	80.008	19.992	103.873	20.070	3.902	0.505
838.500	500.275	80.006	19.993	103.871	20.074	3.662	0.517
839.000	500.574	80.006	19.994	103.865	20.071	3.859	0.534
839.500	500.789	80.008	19.993	103.862	20.070	3.956	0.532
840.000	501.051	80.008	19.993	103.859	20.070	3.936	0.496
840.500	501.307	80.006	19.993	103.853	20.070	3.932	0.498
841.000	501.563	80.008	19.993	103.850	20.068	4.057	0.515
841.500	501.820	80.007	19.994	103.853	20.070	3.948	0.513
842.000	502.062	80.007	19.992	103.857	20.071	3.878	0.506
842.500	502.334	80.007	19.993	103.858	20.070	3.952	0.507
843.000	502.573	80.007	19.992	103.865	20.073	3.677	0.512
843.500	502.843	80.007	19.994	103.871	20.066	4.264	0.509
844.000	503.123	80.006	19.996	103.871	20.069	4.036	0.530
844.500	503.409	80.006	19.993	103.872	20.072	3.811	0.558
845.000	503.662	80.006	19.994	103.867	20.073	3.737	0.552
845.500	503.885	80.005	19.993	103.867	20.070	3.919	0.507
846.000	504.136	80.006	19.994	103.866	20.071	3.865	0.475
846.500	504.405	80.005	19.993	103.866	20.071	3.863	0.497
847.000	504.657	80.005	19.994	103.864	20.071	3.828	0.520
847.500	504.938	80.006	19.994	103.865	20.071	3.822	0.527
848.000	505.211	80.005	19.993	103.859	20.071	3.872	0.544
848.500	505.427	80.006	19.994	103.853	20.068	4.059	0.522
849.000	505.684	80.005	19.993	103.852	20.071	3.874	0.481
849.500	505.959	80.006	19.993	103.852	20.070	3.930	0.503
850.000	506.218	80.005	19.992	103.856	20.070	3.897	0.533
850.500	506.475	80.003	19.994	103.863	20.069	4.007	0.525
851.000	506.763	80.005	19.993	103.870	20.070	3.968	0.531
851.500	506.975	80.003	19.993	103.870	20.070	3.907	0.522
852.000	507.219	80.006	19.994	103.867	20.068	4.061	0.478
852.500	507.485	80.005	19.993	103.864	20.071	3.882	0.483
853.000	507.753	80.006	19.994	103.861	20.069	4.026	0.522
853.500	508.041	80.004	19.993	103.861	20.067	4.131	0.545
854.000	508.256	80.005	19.994	103.862	20.072	3.800	0.530
854.500	508.509	80.004	19.993	103.867	20.069	4.008	0.486
855.000	508.757	80.003	19.994	103.870	20.069	3.979	0.485
855.500	509.048	80.005	19.993	103.871	20.067	4.155	0.520
856.000	509.304	80.004	19.994	103.868	20.068	4.094	0.543
856.500	509.557	80.005	19.994	103.863	20.069	3.991	0.528
857.000	509.843	80.004	19.994	103.855	20.069	3.975	0.524
857.500	510.095	80.005	19.994	103.855	20.069	4.001	0.538
858.000	510.343	80.004	19.994	103.856	20.072	3.794	0.519
858.500	510.621	80.004	19.993	103.860	20.070	3.954	0.513
859.000	510.832	80.003	19.994	103.866	20.069	4.016	0.507
859.500	511.114	80.004	19.995	103.874	20.073	3.704	0.491
860.000	511.368	80.004	19.993	103.874	20.070	3.905	0.515
860.500	511.602	80.005	19.994	103.872	20.072	3.768	0.512
861.000	511.895	80.005	19.994	103.869	20.072	3.778	0.507
861.500	512.118	80.005	19.993	103.868	20.072	3.774	0.521
862.000	512.386	80.003	19.994	103.869	20.068	4.108	0.503
862.500	512.667	80.004	19.994	103.869	20.071	3.870	0.520
863.000	512.930	80.004	19.994	103.871	20.067	4.172	0.547
863.500	513.175	80.004	19.993	103.874	20.072	3.790	0.526
864.000	513.434	80.004	19.994	103.875	20.070	3.956	0.506
864.500	513.706	80.004	19.993	103.874	20.070	3.969	0.518
865.000	513.981	80.005	19.994	103.874	20.068	4.049	0.539
865.500	514.246	80.006	19.993	103.875	20.068	4.096	0.543
866.000	514.492	80.004	19.993	103.875	20.070	3.963	0.525
866.500	514.775	80.004	19.994	103.875	20.070	3.911	0.520
867.000	515.033	80.004	19.994	103.876	20.073	3.704	0.535
867.500	515.287	80.004	19.993	103.875	20.070	3.967	0.527
868.000	515.558	80.005	19.994	103.874	20.071	3.825	0.519
868.500	515.851	80.005	19.994	103.873	20.072	3.805	0.544
869.000	516.091	80.004	19.993	103.873	20.071	3.870	0.548
869.500	516.311	80.004	19.993	103.871	20.070	3.895	0.497
870.000	516.597	80.005	19.994	103.871	20.071	3.872	0.483
870.500	516.841	80.005	19.994	103.872	20.071	3.868	0.519
871.000	517.151	80.005	19.993	103.872	20.070	3.956	0.542
871.500	517.387	80.004	19.992	103.872	20.070	3.954	0.550
872.000	517.672	80.005	19.992	103.873	20.072	3.747	0.533
872.500	517.924	80.005	19.993	103.874	20.071	3.880	0.529
873.000	518.182	80.005	19.993	103.875	20.069	3.975	0.524
873.500	518.417	80.005	19.993	103.875	20.068	4.079	0.502
874.000	518.672	80.004	19.994	103.875	20.073	3.710	0.492
874.500	518.983	80.005	19.993	103.875	20.070	3.946	0.527
875.000	519.211	80.003	19.994	103.875	20.069	4.022	0.552
875.500	519.476	80.004	19.994	103.875	20.069	3.973	0.516
876.000	519.735	80.004	19.993	103.875	20.067	4.124	0.509
876.500	519.985	80.004	19.993	103.876	20.069	3.999	0.517
877.000	520.234	80.005	19.993	103.876	20.071	3.889	0.504
877.500	520.550	80.004	19.994	103.877	20.068	4.087	0.533
878.000	520.781	80.003	19.992	103.877	20.068	4.098	0.556
878.500	521.033	80.003	19.993	103.877	20.070	3.901	0.515
879.000	521.306	80.004	19.994	103.877	20.071	3.843	0.504
879.500	521.567	80.005	19.994	103.877	20.069	3.997	0.530
880.000	521.835	80.002	19.993	103.877	20.066	4.210	0.532
880.500	522.113	80.004	19.993	103.877	20.071	3.891	0.537
881.000	522.369	80.002	19.994	103.876	20.069	4.032	0.540
881.500	522.624	80.003	19.994	103.875	20.072	3.757	0.523
882.000	522.894	80.001	19.993	103.874	20.072	3.818	0.518
882.500	523.144	80.003	19.995	103.873	20.070	3.904	0.522
883.000	523.401	80.003	19.993	103.872	20.069	4.001	0.514
883.500	523.654	80.005	19.994	103.873	20.068	4.079	0.509
884.000	523.923	80.002	19.994	103.874	20.065	4.273	0.516
884.500	524.216	80.003	19.994	103.874	20.071	3.843	0.542
885.000	524.456	80.003	19.995	103.874	20.066	4.255	0.547
885.500	524.720	80.002	19.994	103.873	20.069	4.003	0.519
886.000	524.970	80.004	19.994	103.872	20.071	3.862	0.509
886.500	525.220	80.003	19.994	103.872	20.071	3.854	0.507
887.000	525.495	80.004	19.995	103.872	20.073	3.689	0.512
887.500	525.730	80.004	19.994	103.872	20.073	3.696	0.518
888.000	525.987	80.004	19.995	103.872	20.070	3.962	0.501
888.500	526.257	80.004	19.994	103.870	20.071	3.884	0.510
889.000	526.529	80.004	19.994	103.867	20.071	3.827	0.535
889.500	526.773	80.006	19.995	103.866	20.073	3.708	0.529
890.000	527.031	80.005	19.995	103.867	20.069	4.030	0.509
890.500	527.283	80.005	19.995	103.867	20.070	3.960	0.506
891.000	527.564	80.006	19.995	103.869	20.070	3.911	0.521
891.500	527.837	80.006	19.995	103.871	20.071	3.833	0.544
892.000	528.077	80.005	19.993	103.869	20.071	3.835	0.534
892.500	528.383	80.007	19.993	103.864	20.070	3.958	0.529
893.000	528.600	80.006	19.994	103.861	20.072	3.817	0.534
893.500	528.860	80.005	19.994	103.858	20.074	3.669	0.500
894.000	529.145	80.004	19.993	103.857	20.069	4.010	0.511
894.500	529.385	80.005	19.995	103.853	20.070	3.948	0.535
895.000	529.607	80.007	19.994	103.854	20.067	4.124	0.493
895.500	529.889	80.007	19.994	103.857	20.069	4.040	0.483
896.000	530.156	80.007	19.993	103.860	20.069	4.030	0.526
896.500	530.420	80.006	19.993	103.860	20.069	4.011	0.540
897.000	530.676	80.005	19.993	103.867	20.071	3.829	0.525
897.500	530.913	80.006	19.993	103.868	20.069	4.019	0.507
898.000	531.196	80.006	19.992	103.867	20.073	3.718	0.507
898.500	531.435	80.005	19.993	103.867	20.073	3.740	0.521
899.000	531.701	80.005	19.993	103.870	20.071	3.871	0.513
899.500	531.965	80.006	19.992	103.870	20.072	3.771	0.517
900.000	532.241	80.006	19.993	103.871	20.071	3.876	0.535
900.500	532.501	80.006	19.993	103.868	20.072	3.785	0.538
901.000	532.736	80.005	19.992	103.864	20.070	3.945	0.515
901.500	533.009	80.006	19.994	103.861	20.072	3.784	0.502
902.000	533.237	80.003	19.994	103.862	20.073	3.704	0.505
902.500	533.516	80.005	19.994	103.863	20.071	3.861	0.504
903.000	533.821	80.004	19.993	103.866	20.069	4.023	0.546
903.500	534.075	80.005	19.993	103.871	20.074	3.666	0.571
904.000	534.321	80.007	19.995	103.872	20.069	4.005	0.529
904.500	534.582	80.007	19.994	103.872	20.074	3.613	0.503
905.000	534.844	80.007	19.994	103.871	20.073	3.738	0.515
905.500	535.123	80.006	19.994	103.872	20.073	3.738	0.532
906.000	535.403	80.005	19.994	103.872	20.070	3.896	0.550
906.500	535.634	80.004	19.994	103.872	20.070	3.941	0.535
907.000	535.895	80.006	19.993	103.872	20.073	3.693	0.502
907.500	536.218	80.006	19.993	103.866	20.071	3.888	0.538
908.000	536.416	80.005	19.994	103.860	20.070	3.919	0.553
908.500	536.665	80.008	19.994	103.858	20.069	3.997	0.484
909.000	536.897	80.006	19.993	103.856	20.068	4.102	0.464
909.500	537.191	80.006	19.993	103.851	20.069	4.024	0.504
910.000	537.451	80.007	19.993	103.850	20.068	4.079	0.540
910.500	537.689	80.006	19.993	103.854	20.069	4.009	0.526
911.000	537.952	80.005	19.994	103.853	20.067	4.142	0.499
911.500	538.221	80.006	19.994	103.854	20.071	3.867	0.516
912.000	538.466	80.006	19.994	103.858	20.069	4.005	0.523
912.500	538.746	80.006	19.993	103.862	20.068	4.066	0.520
913.000	538.997	80.006	19.994	103.864	20.067	4.152	0.528
913.500	539.279	80.006	19.993	103.860	20.068	4.083	0.532
914.000	539.547	80.006	19.993	103.858	20.069	4.007	0.541
914.500	539.817	80.006	19.993	103.852	20.067	4.129	0.544
915.000	540.051	80.007	19.993	103.851	20.069	4.018	0.521
915.500	540.323	80.008	19.993	103.848	20.068	4.110	0.505
916.000	540.563	80.007	19.994	103.854	20.070	3.917	0.509
916.500	540.825	80.007	19.993	103.854	20.071	3.860	0.507
917.000	541.072	80.007	19.993	103.854	20.070	3.923	0.506
917.500	541.354	80.006	19.994	103.854	20.064	4.399	0.519
918.000	541.583	80.005	19.993	103.857	20.069	4.038	0.520
918.500	541.840	80.007	19.993	103.857	20.067	4.177	0.499
919.000	542.135	80.007	19.993	103.859	20.070	3.912	0.519
919.500	542.346	80.007	19.992	103.864	20.068	4.080	0.529
920.000	542.628	80.006	19.993	103.868	20.071	3.873	0.499
920.500	542.874	80.008	19.993	103.868	20.066	4.261	0.511
921.000	543.164	80.007	19.993	103.869	20.067	4.130	0.532
921.500	543.384	80.007	19.994	103.867	20.067	4.165	0.523
922.000	543.674	80.005	19.994	103.863	20.067	4.182	0.510
922.500	543.910	80.007	19.993	103.858	20.067	4.124	0.518
923.000	544.130	80.008	19.993	103.854	20.070	3.964	0.491
923.500	544.404	80.006	19.994	103.853	20.065	4.299	0.475
924.000	544.633	80.007	19.993	103.856	20.066	4.217	0.499
924.500	544.846	80.007	19.994	103.862	20.065	4.291	0.472
925.000	545.133	80.007	19.993	103.868	20.067	4.122	0.471
925.500	545.397	80.006	19.993	103.873	20.065	4.332	0.525
926.000	545.687	80.006	19.993	103.875	20.067	4.126	0.552
926.500	545.929	80.006	19.993	103.875	20.070	3.948	0.543
927.000	546.182	80.006	19.993	103.874	20.065	4.302	0.514
927.500	546.423	80.005	19.994	103.873	20.065	4.300	0.495
928.000	546.682	80.004	19.993	103.872	20.066	4.214	0.497
928.500	546.906	80.004	19.993	103.865	20.067	4.167	0.491
929.000	547.187	80.004	19.992	103.857	20.067	4.167	0.494
929.500	547.412	80.004	19.992	103.851	20.065	4.294	0.505
930.000	547.678	80.005	19.992	103.845	20.067	4.151	0.499
930.500	547.964	80.005	19.994	103.844	20.067	4.192	0.522
931.000	548.212	80.004	19.994	103.851	20.070	3.969	0.543
931.500	548.477	80.005	19.994	103.859	20.069	4.026	0.523
932.000	548.716	80.004	19.993	103.867	20.068	4.077	0.509
932.500	548.992	80.004	19.993	103.874	20.068	4.077	0.509
933.000	549.228	80.004	19.995	103.875	20.070	3.921	0.514
933.500	549.470	80.004	19.993	103.874	20.070	3.905	0.495
934.000	549.776	80.005	19.992	103.872	20.068	4.106	0.513
934.500	549.992	80.004	19.993	103.872	20.071	3.841	0.535
935.000	550.253	80.004	19.994	103.872	20.069	3.974	0.500
935.500	550.498	80.004	19.993	103.873	20.068	4.083	0.491
936.000	550.738	80.005	19.993	103.874	20.070	3.945	0.495
936.500	551.017	80.005	19.993	103.875	20.069	4.017	0.502
937.000	551.256	80.005	19.994	103.870	20.068	4.063	0.518
937.500	551.525	80.004	19.994	103.864	20.069	3.995	0.513
938.000	551.769	80.005	19.993	103.856	20.067	4.124	0.510
938.500	552.052	80.004	19.994	103.850	20.066	4.210	0.520
939.000	552.275	80.003	19.992	103.849	20.067	4.146	0.516
939.500	552.549	80.006	19.993	103.853	20.070	3.929	0.501
940.000	552.819	80.003	19.994	103.859	20.067	4.167	0.520
940.500	553.047	80.006	19.993	103.866	20.067	4.117	0.521
941.000	553.323	80.004	19.993	103.873	20.066	4.206	0.501
941.500	553.629	80.004	19.992	103.872	20.068	4.108	0.543
942.000	553.869	80.003	19.992	103.872	20.066	4.202	0.564
942.500	554.089	80.003	19.993	103.873	20.067	4.173	0.503
943.000	554.372	80.004	19.993	103.873	20.067	4.124	0.481
943.500	554.631	80.004	19.993	103.873	20.070	3.966	0.522
944.000	554.886	80.004	19.993	103.875	20.066	4.222	0.528
944.500	555.145	80.003	19.993	103.874	20.064	4.362	0.514
945.000	555.414	80.005	19.993	103.867	20.067	4.128	0.521
945.500	555.691	80.004	19.993	103.860	20.067	4.138	0.537
946.000	555.933	80.005	19.993	103.856	20.069	3.997	0.533
946.500	556.199	80.005	19.993	103.854	20.065	4.295	0.513
947.000	556.424	80.006	19.993	103.854	20.067	4.184	0.500
947.500	556.698	80.005	19.994	103.858	20.066	4.202	0.495
948.000	556.960	80.005	19.995	103.864	20.070	3.960	0.517
948.500	557.189	80.005	19.994	103.868	20.066	4.226	0.514
949.000	557.432	80.004	19.994	103.869	20.065	4.294	0.481
949.500	557.696	80.004	19.993	103.866	20.063	4.437	0.489
950.000	557.987	80.004	19.994	103.861	20.065	4.306	0.531
950.500	558.262	80.005	19.993	103.855	20.067	4.171	0.560
951.000	558.493	80.004	19.993	103.853	20.065	4.317	0.536
951.500	558.737	80.005	19.995	103.853	20.066	4.264	0.491
952.000	559.014	80.005	19.993	103.858	20.066	4.253	0.498
952.500	559.275	80.004	19.994	103.865	20.068	4.097	0.530
953.000	559.494	80.004	19.993	103.864	20.068	4.058	0.509
953.500	559.790	80.005	19.994	103.861	20.067	4.167	0.497
954.000	560.013	80.003	19.995	103.861	20.068	4.077	0.517
954.500	560.306	80.004	19.993	103.858	20.068	4.112	0.518
955.000	560.562	80.004	19.993	103.853	20.069	3.991	0.533
955.500	560.804	80.003	19.993	103.858	20.068	4.098	0.524
956.000	561.021	80.004	19.994	103.863	20.067	4.147	0.479
956.500	561.308	80.003	19.994	103.863	20.067	4.124	0.481
957.000	561.521	80.004	19.994	103.866	20.071	3.886	0.502
957.500	561.792	80.003	19.993	103.871	20.067	4.143	0.492
958.000	562.078	80.004	19.993	103.869	20.067	4.163	0.521
958.500	562.290	80.004	19.994	103.865	20.067	4.120	0.527
959.000	562.580	80.004	19.993	103.857	20.069	4.024	0.500
959.500	562.818	80.002	19.994	103.852	20.067	4.130	0.515
960.000	563.079	80.004	19.994	103.853	20.068	4.100	0.514
960.500	563.340	80.003	19.994	103.855	20.067	4.161	0.510
961.000	563.581	80.003	19.994	103.859	20.071	3.878	0.512
961.500	563.808	80.002	19.994	103.866	20.068	4.046	0.485
962.000	564.092	80.004	19.993	103.867	20.066	4.227	0.489
962.500	564.331	80.003	19.995	103.864	20.068	4.089	0.517
963.000	564.570	80.002	19.994	103.863	20.067	4.169	0.501
963.500	564.848	80.002	19.995	103.860	20.069	4.034	0.498
964.000	565.059	80.004	19.995	103.858	20.068	4.050	0.503
964.500	565.312	80.004	19.996	103.862	20.070	3.917	0.476
965.000	565.591	80.003	19.995	103.865	20.068	4.095	0.498
965.500	565.815	80.003	19.996	103.866	20.068	4.081	0.517
966.000	566.094	80.004	19.994	103.869	20.064	4.374	0.503
966.500	566.375	80.003	19.994	103.872	20.066	4.237	0.532
967.000	566.577	80.004	19.993	103.872	20.064	4.356	0.522
967.500	566.889	80.005	19.994	103.872	20.070	3.962	0.498
968.000	567.121	80.003	19.994	103.872	20.066	4.253	0.529
968.500	567.363	80.003	19.995	103.872	20.065	4.323	0.509
969.000	567.640	80.003	19.994	103.872	20.067	4.155	0.496
969.500	567.908	80.004	19.994	103.872	20.067	4.151	0.531
970.000	568.134	80.003	19.994	103.871	20.067	4.180	0.520
970.500	568.384	80.004	19.994	103.870	20.066	4.200	0.486
971.000	568.680	80.005	19.994	103.867	20.067	4.126	0.511
971.500	568.882	80.005	19.993	103.862	20.064	4.366	0.522
972.000	569.171	80.006	19.994	103.862	20.066	4.265	0.495
972.500	569.413	80.006	19.994	103.862	20.065	4.296	0.510
973.000	569.699	80.007	19.994	103.863	20.066	4.226	0.529
973.500	569.940	80.005	19.993	103.866	20.066	4.220	0.527
974.000	570.208	80.005	19.994	103.871	20.064	4.409	0.518
974.500	570.452	80.005	19.994	103.869	20.067	4.166	0.511
975.000	570.720	80.006	19.993	103.864	20.063	4.455	0.513
975.500	570.946	80.007	19.994	103.862	20.064	4.398	0.503
976.000	571.218	80.006	19.993	103.859	20.065	4.294	0.496
976.500	571.495	80.006	19.993	103.858	20.065	4.271	0.524
977.000	571.714	80.005	19.994	103.857	20.067	4.185	0.522
977.500	571.998	80.005	19.994	103.858	20.069	4.032	0.500
978.000	572.206	80.005	19.994	103.858	20.068	4.097	0.498
978.500	572.456	80.004	19.994	103.861	20.072	3.804	0.475
979.000	572.774	80.005	19.995	103.860	20.069	4.005	0.512
979.500	573.027	80.005	19.994	103.865	20.068	4.052	0.569
980.000	573.258	80.005	19.994	103.869	20.067	4.173	0.528
980.500	573.539	80.005	19.994	103.871	20.068	4.079	0.499
981.000	573.775	80.003	19.994	103.869	20.068	4.077	0.515
981.500	574.064	80.004	19.994	103.865	20.064	4.344	0.521
982.000	574.325	80.005	19.993	103.859	20.067	4.120	0.538
982.500	574.587	80.006	19.994	103.852	20.064	4.414	0.537
983.000	574.850	80.005	19.994	103.851	20.069	3.975	0.524
983.500	575.082	80.006	19.994	103.852	20.070	3.956	0.510
984.000	575.355	80.004	19.994	103.851	20.066	4.264	0.500
984.500	575.630	80.004	19.994	103.850	20.066	4.204	0.526
985.000	575.870	80.004	19.996	103.853	20.066	4.215	0.532
985.500	576.124	80.003	19.995	103.848	20.066	4.235	0.505
986.000	576.375	80.003	19.993	103.843	20.068	4.094	0.499
986.500	576.610	80.006	19.994	103.850	20.067	4.192	0.495
987.000	576.885	80.005	19.995	103.854	20.070	3.960	0.498
987.500	577.115	80.005	19.993	103.857	20.064	4.403	0.507
988.000	577.374	80.004	19.994	103.858	20.067	4.118	0.498
988.500	577.653	80.008	19.994	103.857	20.068	4.048	0.514
989.000	577.899	80.005	19.994	103.854	20.068	4.044	0.531
989.500	578.178	80.004	19.995	103.854	20.067	4.120	0.525
990.000	578.397	80.004	19.995	103.852	20.069	4.015	0.511
990.500	578.680	80.004	19.992	103.857	20.071	3.878	0.500
991.000	578.967	80.004	19.993	103.863	20.068	4.106	0.536
991.500	579.243	80.005	19.993	103.865	20.069	4.032	0.567
992.000	579.501	80.004	19.993	103.868	20.070	3.929	0.548
992.500	579.723	80.005	19.992	103.872	20.071	3.893	0.507
993.000	580.002	80.004	19.993	103.873	20.066	4.219	0.491
993.500	580.275	80.005	19.992	103.874	20.069	4.022	0.527
994.000	580.491	80.005	19.993	103.876	20.071	3.831	0.520
994.500	580.755	80.006	19.992	103.876	20.072	3.796	0.485
995.000	581.011	80.005	19.993	103.876	20.065	4.269	0.500
995.500	581.280	80.006	19.993	103.875	20.068	4.054	0.523
996.000	581.555	80.008	19.992	103.872	20.067	4.142	0.534
996.500	581.787	80.007	19.993	103.870	20.069	4.042	0.525
997.000	582.045	80.005	19.992	103.870	20.069	4.013	0.498
997.500	582.305	80.005	19.993	103.871	20.070	3.937	0.504
998.000	582.568	80.007	19.993	103.872	20.070	3.949	0.521
998.500	582.819	80.007	19.992	103.871	20.070	3.904	0.518
999.000	583.043	80.006	19.992	103.864	20.071	3.857	0.494
999.500	583.322	80.006	19.993	103.861	20.068	4.078	0.489
1000.000	583.580	80.007	19.992	103.860	20.069	3.990	0.520
1000.500	583.860	80.007	19.992	103.860	20.069	3.984	0.538
1001.000	584.093	80.007	19.993	103.863	20.072	3.783	0.525
1001.500	584.351	80.006	19.994	103.869	20.073	3.720	0.502
1002.000	584.628	80.006	19.993	103.871	20.071	3.849	0.513
1002.500	584.879	80.006	19.994	103.871	20.072	3.753	0.532
1003.000	585.130	80.008	19.992	103.870	20.070	3.948	0.515
1003.500	585.409	80.007	19.993	103.870	20.073	3.714	0.515
1004.000	585.609	80.005	19.993	103.871	20.072	3.802	0.505
1004.500	585.896	80.006	19.992	103.869	20.070	3.968	0.484
1005.000	586.179	80.008	19.993	103.863	20.069	4.003	0.529
1005.500	586.393	80.007	19.994	103.861	20.068	4.087	0.533
1006.000	586.748	80.006	19.992	103.858	20.069	3.984	0.533
1006.500	586.920	80.005	19.992	103.852	20.067	4.167	0.548
1007.000	587.181	80.005	19.993	103.854	20.065	4.316	0.480
1007.500	587.413	80.004	19.994	103.858	20.067	4.173	0.463
1008.000	587.679	80.005	19.992	103.856	20.067	4.158	0.495
1008.500	587.941	80.005	19.993	103.850	20.067	4.165	0.513
1009.000	588.231	80.006	19.993	103.850	20.066	4.220	0.540
1009.500	588.461	80.004	19.993	103.847	20.066	4.212	0.536
1010.000	588.738	80.005	19.993	103.841	20.065	4.284	0.513
1010.500	588.974	80.004	19.993	103.841	20.067	4.147	0.510
1011.000	589.227	80.004	19.993	103.844	20.067	4.124	0.501
1011.500	589.487	80.004	19.994	103.848	20.066	4.236	0.501
1012.000	589.767	80.004	19.992	103.851	20.068	4.089	0.526
1012.500	589.965	80.005	19.993	103.855	20.068	4.050	0.509
1013.000	590.239	80.004	19.992	103.858	20.065	4.288	0.476
1013.500	590.535	80.003	19.992	103.862	20.064	4.356	0.521
1014.000	590.738	80.004	19.995	103.864	20.066	4.247	0.534
1014.500	591.022	80.005	19.993	103.862	20.069	4.018	0.493
1015.000	591.251	80.002	19.993	103.859	20.067	4.134	0.500
1015.500	591.547	80.004	19.993	103.860	20.068	4.081	0.519
1016.000	591.777	80.005	19.994	103.860	20.070	3.966	0.526
1016.500	592.043	80.004	19.994	103.860	20.070	3.902	0.512
1017.000	592.300	80.005	19.993	103.859	20.065	4.271	0.510
1017.500	592.577	80.004	19.994	103.858	20.070	3.910	0.528
1018.000	592.794	80.005	19.993	103.854	20.068	4.064	0.514
1018.500	593.027	80.005	19.993	103.853	20.066	4.196	0.473
1019.000	593.313	80.004	19.994	103.852	20.068	4.048	0.485
1019.500	593.552	80.003	19.994	103.855	20.069	4.003	0.522
1020.000	593.842	80.004	19.995	103.862	20.067	4.135	0.527
1020.500	594.079	80.004	19.994	103.863	20.069	4.034	0.528
1021.000	594.335	80.005	19.993	103.861	20.067	4.120	0.510
1021.500	594.588	80.006	19.994	103.863	20.068	4.056	0.501
1022.000	594.854	80.004	19.993	103.858	20.069	3.996	0.514
1022.500	595.116	80.005	19.994	103.854	20.070	3.955	0.523
1023.000	595.391	80.002	19.994	103.858	20.069	4.010	0.533
1023.500	595.636	80.004	19.996	103.860	20.070	3.961	0.528
1024.000	595.908	80.005	19.995	103.860	20.066	4.193	0.518
1024.499	596.130	80.005	19.996	103.865	20.070	3.898	0.506
1024.999	596.369	80.005	19.994	103.868	20.068	4.077	0.478
1025.499	596.680	80.004	19.994	103.866	20.069	4.027	0.505
1025.999	596.887	80.004	19.993	103.860	20.070	3.968	0.534
1026.499	597.142	80.004	19.993	103.853	20.068	4.091	0.491
1026.999	597.424	80.002	19.993	103.849	20.068	4.109	0.500
1027.499	597.663	80.003	19.994	103.845	20.069	3.982	0.529
1027.999	597.893	80.007	19.994	103.847	20.069	4.012	0.494
1028.499	598.182	80.005	19.993	103.855	20.070	3.926	0.494
1028.999	598.422	80.004	19.993	103.861	20.071	3.844	0.524
1029.499	598.722	80.004	19.993	103.866	20.069	3.990	0.535
1029.999	598.964	80.004	19.993	103.870	20.064	4.361	0.541
1030.499	599.197	80.005	19.993	103.871	20.070	3.959	0.508
1030.999	599.426	80.006	19.993	103.871	20.065	4.275	0.469
1031.499	599.747	80.006	19.993	103.870	20.067	4.134	0.507
1031.999	599.965	80.003	19.995	103.865	20.064	4.380	0.545
1032.499	600.202	80.004	19.994	103.857	20.068	4.093	0.497
1032.999	600.466	80.007	19.993	103.850	20.066	4.226	0.478
1033.499	600.717	80.003	19.993	103.844	20.068	4.091	0.508
1033.999	600.993	80.004	19.993	103.844	20.064	4.365	0.521
1034.499	601.243	80.006	19.993	103.843	20.065	4.314	0.527
1034.999	601.493	80.005	19.993	103.847	20.066	4.199	0.513
1035.499	601.732	80.004	19.994	103.853	20.070	3.894	0.494
1035.999	602.016	80.005	19.994	103.859	20.067	4.187	0.506
1036.499	602.231	80.004	19.994	103.858	20.068	4.075	0.511
1036.999	602.492	80.006	19.994	103.858	20.069	4.036	0.488
1037.500	602.752	80.003	19.993	103.855	20.070	3.958	0.499
1038.000	602.997	80.006	19.994	103.850	20.070	3.948	0.513
1038.499	603.243	80.003	19.994	103.844	20.069	4.015	0.497
1038.999	603.518	80.006	19.994	103.841	20.067	4.155	0.506
1039.499	603.760	80.003	19.994	103.840	20.067	4.188	0.519
1039.999	604.030	80.005	19.993	103.838	20.062	4.552	0.515
1040.499	604.284	80.004	19.994	103.837	20.068	4.099	0.518
1040.999	604.521	80.004	19.993	103.838	20.071	3.841	0.508
1041.499	604.769	80.005	19.994	103.843	20.068	4.052	0.488
