Repository: ulfsri/fsri_materials_database

#Database of Contemporary Material Properties for Fire Investigation Analysis
This project was supported by Award No. 2019-DU-BX-0018, awarded by the National Institute of Justice, Office of Justice Programs, U.S. Department of Justice. 

***
***

## Database Structure

## 01_Data/
Raw data generated from each apparatus are included here in plain-text format. The data is organized first by material, next by the short name of test apparatus used, and where applicable additional filtering by test settings.

### Test Apparatus and Data File Structure
- __Cone Calorimeter__ (Cone)
    + Data file structure is the material test, the short name for the apparatus, heat flux setting and scan/scalar, date of test, and replicate number. Scan is for the raw output data and scalar is for the initial conditions and high-level test parameters. 
        * Example: __MDF_Cone_HF25scalar_210323_R1__ stands for the first replicate of scalar data generated from a medium density fiber board test in cone calorimeter exposed to 25 kW/m<sup>2</sup> on March 23, 2021.
- __Heat Flow Meter__ (HFM)
    + Data file structure is the material test, the short name for the apparatus, whether test was dry or wet, whether test was for thermal conductivity or heat capacity, date of test, and replicate number. Scan is for the raw output data and scalar is for the initial conditions and high-level test parameters. 
        * Example: __OSB_HFM_Dry_Conductivity_210315_R3.tst__ stands for the third replicate of the data generated from an oriented strand board test in the heat flow meter tested dry for thermal conductivity on March 15, 2021.
- __Simultaneous Thermal Analyzer__ (STA)
    + Data file structure is the material test, the short name for the apparatus, the atmosphere tested in, the heating rate in Kelvin per minute and data/meta, date of test, and replicate number. Data is for the raw output data and meta is for the initial conditions and high-level test parameters. 
        * Example: __Polyester_Batting_STA_N2_3KData_210215_R1.csv__ stands for the first replicate of the data generated from a polyester batting board test in the simultaneous thermal analyzer tested in nitrogen with a heating rate of 3 Kelvin per minute on March 15, 2021.

File: 02_Data/MDF/Cone/MDF_Cone_HF25scan_210323_R1.csv (part 1 of 22)
Names,Time,Stack TC,Smoke TC,Exh Press,Smoke Comp,Smoke Meas,CO Meter,CO2 Meter,O2 Meter,Sample Mass,Ext Coeff,Start Test,Flame Verif
Chan Gain,,500,500,1,1,1,1,1,1,1,1,1,1
Offset,,0,0,0.194004819,0,0,0,0,0,0,0,0,0
Gain,,1,1,25.01099968,13.5066843,16.6159668,1,1,1,1.000911117,1.04607749,1,1
Units,sec,C,C,Pa,%,%,%,%,%,g,/m,,
Baseline,,18.65979004,20.05893707,175.7212982,101.3462219,101.0759125,0.000296106,0.042443357,20.96535683,-0.031361885,0.02450805,,
1,0,18.09225655,19.20544434,168.6073608,101.552803,101.6064758,-7.67646E-06,0.045943636,20.96068764,621.7059326,-0.004848257,0,0
2,0.25,17.07175827,19.25850868,172.0978088,101.5507431,101.4629745,6.24807E-06,0.046179242,20.96015549,621.8360596,0.007933753,0,0
3,0.5,17.64888954,18.33631706,175.0089417,101.5651703,101.4264603,1.87801E-05,0.04639129,20.95967674,621.8260498,0.012540402,0,0
4,0.75,17.95149231,19.38998795,174.2998657,101.5499191,101.387413,3.0059E-05,0.046582133,20.95924568,621.7459717,0.014695424,0,0
5,1,17.54251099,18.90961647,169.9866028,101.534256,101.3808212,4.21341E-05,0.046753891,20.95885658,621.7359619,0.013877383,0,0
6,1.25,17.26840973,18.69189262,172.8152924,101.5231247,101.4051666,5.30017E-05,0.047021065,20.95850754,621.6959229,0.010667863,0,0
7,1.5,17.66412354,19.01117897,179.5069275,101.5272522,101.3610458,6.27826E-05,0.047261521,20.95819283,621.7259521,0.015033977,0,0
8,1.75,17.17381477,18.51228523,174.1922455,101.5214767,101.6272659,7.15854E-05,0.047477931,20.95791054,621.7559814,-0.009556722,0,0
9,2,17.85840034,19.36476517,171.6032104,101.5029297,101.5370026,7.95079E-05,0.0476727,20.95765495,621.7559814,-0.003079785,0,0
10,2.25,17.47648048,18.85414505,174.8562927,101.5091095,101.599884,8.66381E-05,0.04792542,20.95742607,621.7359619,-0.008202285,0,0
11,2.5,17.89626503,19.19142151,175.8516083,101.4864426,101.4350815,8.92069E-05,0.048152868,20.95722008,621.7059326,0.00464562,0,0
12,2.75,17.27040482,18.90515327,178.956604,101.4753113,101.5801086,9.15187E-05,0.048357572,20.95703506,621.7059326,-0.009471859,0,0
13,3,17.26030159,18.42535782,172.98703,101.4687195,101.3569946,9.35994E-05,0.048357572,20.95686722,621.7259521,0.010109523,0,0
14,3.25,17.22122192,19.14778519,181.9875641,101.4365692,101.3605423,9.54721E-05,0.048541807,20.95671654,621.7659912,0.006880104,0,0
15,3.5,17.17035103,19.30969048,180.0618286,101.4279099,101.3509064,0.000100364,0.048763946,20.95658112,621.7259521,0.006968641,0,0
16,3.75,17.70941734,18.74337006,172.5626526,101.4110107,101.1389465,0.000104768,0.048963871,20.95645905,621.645874,0.024650229,0,0
17,4,17.57364082,18.71714211,179.2535248,101.3875198,101.0294189,0.000108731,0.049143806,20.95634842,621.6358643,0.032467879,0,0
18,4.25,17.14539909,18.87301254,176.8263092,101.3842163,101.2743378,0.000112297,0.049305748,20.95624924,621.5357666,0.009949991,0,0
19,4.5,17.791502,19.08827782,176.1782837,101.3689651,101.3509064,0.000117432,0.049451493,20.95615959,621.5557861,0.001635203,0,0
20,4.75,17.14173508,18.53192329,177.6025543,101.3434143,101.0106583,0.000122053,0.049646046,20.95607948,621.5958862,0.03017856,0,0
21,5,17.28080559,18.71187401,179.2458801,101.311264,101.108017,0.000126212,0.049821146,20.956007,621.5958862,0.018427558,0,0
22,5.25,17.3323288,18.89101028,174.5662537,101.2964249,100.9969635,0.000129955,0.049978737,20.95594215,621.605835,0.027167782,0,0
23,5.5,17.50248146,19.07307053,179.6305847,101.2795258,101.026886,0.000135248,0.050120566,20.95588493,621.6158447,0.022918738,0,0
24,5.75,16.97758293,19.22809601,173.851059,101.2634506,100.948288,0.000140012,0.050248213,20.95583344,621.6358643,0.02860296,0,0
25,6,17.06566811,19.05630875,175.7478027,101.2366562,100.9351044,0.000144299,0.050412405,20.95578575,621.645874,0.027373914,0,0
26,6.25,17.33572769,18.90961838,173.5976563,101.2201691,101.1937103,0.000148158,0.050560176,20.95574379,621.6258545,0.002398562,0,0
27,6.5,17.53738213,18.63837814,176.0088348,101.1987305,100.8914948,0.000154198,0.050693169,20.95570564,621.645874,0.027900668,0,0
28,6.75,16.91162682,19.22473717,175.6821594,101.1657562,100.7794266,0.000159633,0.050812863,20.95567131,621.5858154,0.035108604,0,0
29,7,17.08521652,18.72937584,176.006546,101.1558685,100.8306427,0.000164525,0.050941724,20.95564079,621.645874,0.029549444,0,0
30,7.25,17.02523422,19.09505081,176.3042297,101.1406174,100.9624863,0.000168928,0.0510577,20.95561218,621.6859131,0.016175138,0,0
31,7.5,17.2253933,18.24606895,178.137619,101.1097031,100.8549805,0.000172891,0.051162079,20.95558739,621.6558838,0.023146786,0,0
32,7.75,17.5519619,18.86427307,177.6659088,101.1080475,100.9487915,0.000180949,0.05125602,20.9555645,621.5657959,0.014464982,0,0
33,8,16.81057739,18.72872162,175.0829773,101.0730133,100.884903,0.000188202,0.05134761,20.95554352,621.5858154,0.017093424,0,0
34,8.25,17.61549759,18.64808464,176.7652435,101.06147,100.9558945,0.000194729,0.051430039,20.95552444,621.6158447,0.009590489,0,0
35,8.5,17.76597786,19.10998917,180.835022,101.0536423,100.8509293,0.000200604,0.051504228,20.95550728,621.6358643,0.018425375,0,0
36,8.75,17.27642441,18.88387108,176.9430847,101.0330353,100.8331757,0.000205891,0.051570997,20.95549202,621.645874,0.018169917,0,0
37,9,17.6686821,18.14932442,178.5444336,101.0161362,100.7905807,0.000210649,0.051617,20.95547867,621.6759033,0.020512439,0,0
38,9.25,17.32905579,19.21457291,176.3431549,101.0169601,100.7550888,0.000221351,0.051658403,20.95569611,621.6558838,0.023818893,0,0
39,9.5,17.43251038,18.53215218,177.4002838,101.0083008,100.8666458,0.000230983,0.051695663,20.95589256,621.6158447,0.012877943,0,0
40,9.75,17.2938633,19.17329407,176.8759155,100.9934616,100.75103,0.000239652,0.051729199,20.95606804,621.6158447,0.022053417,0,0
41,10,17.66877174,18.6936779,177.4247131,100.9662552,100.7895737,0.000253233,0.051759381,20.95622635,621.6158447,0.016071402,0,0
42,10.25,17.64110374,18.71316719,172.6244812,100.9687271,100.933075,0.000265456,0.051751323,20.9563694,621.5858154,0.00324059,0,0
43,10.5,17.73869896,18.68755722,168.4944,100.9740906,100.8123856,0.000276457,0.05174407,20.95649719,621.5657959,0.014706344,0,0
44,10.75,17.22748566,18.99458122,174.3074951,100.951004,101.002037,0.000286357,0.051737543,20.95661354,621.5958862,-0.004637576,0,0
45,11,16.80322075,18.85970497,178.9527893,100.929985,100.8965607,0.000295268,0.051731668,20.95671844,621.5557861,0.003039385,0,0
46,11.25,17.23496056,18.57947731,176.660675,100.9464722,100.8610687,0.000310996,0.051726382,20.9568119,621.5657959,0.007766531,0,0
47,11.5,16.9357338,18.6150589,172.026825,101.0004654,100.7216187,0.000325151,0.051637106,20.95689583,621.5758057,0.025369136,0,0
48,11.75,16.93930626,18.87551308,176.882782,101.0462189,100.8382492,0.00033789,0.051556759,20.95697212,621.5758057,0.018905705,0,0
49,12,17.78223228,18.60641479,172.3718262,101.0989838,101.1100464,0.000349356,0.051484443,20.95704079,621.5858154,-0.001004235,0,0
50,12.25,17.51258469,18.35063744,175.4302673,101.1616364,101.140976,0.000364816,0.051419362,20.95710182,621.5557861,0.001874716,0,0
51,12.5,16.92630005,18.46582985,170.6712494,101.2119217,101.0466614,0.00037873,0.05136079,20.95761681,621.5958862,0.014994661,0,0
52,12.75,17.29273605,18.89258575,177.942215,101.2593231,101.1217041,0.000391253,0.051223584,20.95808029,621.6358643,0.012479228,0,0
53,13,17.09574318,19.09255409,170.3659515,101.3001328,101.1719055,0.000402523,0.051100098,20.958498,621.5758057,0.011622752,0,0
54,13.25,17.07360077,18.89866638,174.4235077,101.3471222,101.0993958,0.000412666,0.050988957,20.95887375,621.5657959,0.022457171,0,0
55,13.5,17.8417263,18.64158058,171.8955536,101.3969955,101.3661194,0.000426937,0.050888933,20.95921135,621.5758057,0.002794434,0,0
56,13.75,17.24193192,18.86009026,174.6708221,101.4398651,101.3260574,0.000439781,0.0507426,20.95951462,621.5457764,0.01030074,0,0
57,14,17.36687088,18.78424072,171.1559296,101.4658356,101.4827499,0.00045134,0.0506109,20.95978737,621.4957275,-0.00152937,0,0
58,14.25,17.70977211,18.8821106,181.4700775,101.5227127,101.5745316,0.000463029,0.050492372,20.96003342,621.4857178,-0.004682447,0,0
59,14.5,17.35160637,18.27340889,173.8960876,101.554451,101.475647,0.000473549,0.050385695,20.96048546,621.5457764,0.00712276,0,0
60,14.75,17.28539276,19.14361,174.0250854,101.5828934,101.2885361,0.000483018,0.050289687,20.96089172,621.5657959,0.026627898,0,0
61,15,17.43062973,18.92994118,173.7159576,101.6059799,101.2611542,0.000491539,0.05010476,20.96125793,621.5557861,0.031194651,0,0
62,15.25,17.48604584,18.68441391,174.1456757,101.645134,101.4817352,0.000499208,0.049938325,20.961586,621.5657959,0.014763135,0,0
63,15.5,17.53442764,18.6263504,171.0254211,101.6805878,101.6439972,0.00050611,0.049788535,20.96188164,621.605835,0.003302919,0,0
64,15.75,17.19333076,18.71733284,176.1813354,101.6978989,101.5354843,0.000509751,0.049653724,20.96214867,621.5958862,0.014665936,0,0
65,16,17.39679909,18.89621162,172.2397919,101.7172699,101.5385284,0.000513028,0.049462046,20.96238899,621.6158447,0.016139103,0,0
66,16.25,17.48713112,18.85419655,174.741806,101.7490082,101.5258484,0.000515977,0.049289536,20.96260452,621.6358643,0.02014789,0,0
67,16.5,17.54313087,18.57119179,172.1741486,101.7720947,101.5228043,0.000518632,0.049134277,20.96279907,621.6658936,0.022504091,0,0
68,16.75,17.44402695,18.67587471,177.0194092,101.7951736,101.584671,0.00052102,0.048994545,20.96297455,621.6258545,0.018995216,0,0
69,17,17.00127792,18.49965477,173.3961487,101.7894058,101.8524094,0.00052317,0.048819553,20.96313095,621.5858154,-0.005677892,0,0
70,17.25,16.61890602,18.77607346,178.5146637,101.8380432,101.855957,0.000525105,0.048662063,20.96327209,621.6158447,-0.00161416,0,0
71,17.5,17.191576,18.85843658,175.6218567,101.8405151,102.0922546,0.000511425,0.048520319,20.96339989,621.5557861,-0.022654273,0,0
72,17.75,17.45978928,18.88619995,176.9423218,101.8479309,101.7885132,0.000499114,0.04839275,20.96364403,621.5258179,0.00535516,0,0
73,18,17.31660271,17.93426704,171.207077,101.8487625,101.7337494,0.000488033,0.048277941,20.96386337,621.475708,0.010368483,0,0
74,18.25,16.95084,18.88250351,174.7715759,101.8673096,101.8280716,0.00047806,0.048118357,20.96406174,621.4857178,0.003534734,0,0
75,18.5,17.8169384,18.97397995,173.5113983,101.8776093,101.8351669,0.000458811,0.047974732,20.96424103,621.4957275,0.003823403,0,0
76,18.75,17.15888214,18.40623283,173.6411591,101.8908005,102.0755234,0.000441487,0.047845468,20.96463013,621.5157471,-0.016620666,0,0
77,19,18.20602226,18.83389854,176.7973022,101.8986359,102.0745087,0.000425895,0.047729131,20.96498108,621.5057373,-0.015824011,0,0
78,19.25,17.47926521,18.92237091,181.07164,101.9060516,101.9386139,0.000411863,0.047624428,20.9652977,621.5057373,-0.002931516,0,0
79,19.5,17.7219696,18.7119236,180.765564,101.8994598,101.8828354,0.00039474,0.047530193,20.96558189,621.5457764,0.001497398,0,0
80,19.75,17.46768379,19.13723373,171.8520355,101.8891525,101.7256393,0.00037933,0.047445383,20.96583748,621.5157471,0.014738017,0,0
81,20,17.26247597,18.86847687,173.5472717,101.8862686,102.0440826,0.000365461,0.047305781,20.96606827,621.5258179,-0.014201871,0,0
82,20.25,17.31252098,18.60533714,170.9841919,101.8965759,102.1820068,0.000352979,0.047180142,20.96627617,621.5357666,-0.025668176,0,0
83,20.5,17.25400734,19.10166168,170.0621643,101.8796768,101.8833389,0.000344955,0.047067065,20.96646309,621.5157471,-0.00032981,0,0
84,20.75,17.36983299,18.66411209,177.8758087,101.8759613,101.6627579,0.000337732,0.046965297,20.96663094,621.5157471,0.01922336,0,0
85,21,17.53124046,18.57757759,172.7488861,101.8648376,101.7991638,0.000331232,0.046852618,20.96678162,621.5157471,0.005918161,0,0
86,21.25,17.3480835,18.82931519,178.3406372,101.8545303,101.8513947,0.000325382,0.046751209,20.96691704,621.5258179,0.000282216,0,0
87,21.5,17.64627075,18.77461243,174.0540924,101.8520584,101.7205658,0.000320117,0.046659939,20.96703911,621.5157471,0.011854358,0,0
88,21.75,17.78496933,18.84175491,174.2884216,101.824028,101.6450119,0.000319873,0.046577796,20.96714973,621.5157471,0.016146747,0,0
89,22,17.09565353,19.34012413,176.0454712,101.8141327,101.8691406,0.000319652,0.046461694,20.96724892,621.4957275,-0.004956061,0,0
90,22.25,17.763834,18.72029877,179.4260254,101.803421,101.8123474,0.000319454,0.046357203,20.96733856,621.475708,-0.000804583,0,0
91,22.5,17.75995064,18.83653641,171.3604889,101.7799225,101.4898453,0.000319275,0.046263162,20.96741867,621.475708,0.026189422,0,0
92,22.75,17.65464783,19.13252831,170.7720032,101.7485962,101.5197678,0.000319115,0.046178523,20.96749115,621.475708,0.02065978,0,0
93,23,17.72944641,19.24369812,176.8400421,101.734169,101.6409531,0.00031897,0.046102349,20.967556,621.5057373,0.008411352,0,0
94,23.25,17.38170242,19.00882149,171.9192047,101.7028427,101.5664139,0.000312422,0.045998655,20.96761513,621.5057373,0.012317551,0,0
95,23.5,17.14987183,18.98856163,178.3444519,101.6880035,101.5562744,0.000306529,0.045905333,20.96781158,621.475708,0.011894779,0,0
96,23.75,17.50520515,19.25374985,175.7996979,101.6418381,101.4837646,0.000301225,0.045821343,20.96798897,621.5157471,0.014281497,0,0
97,24,17.78729439,18.96568871,170.6178284,101.6199951,101.4102325,0.000296451,0.045745749,20.96814728,621.5157471,0.018960284,0,0
98,24.25,17.30875206,19.05906868,175.3890533,101.5969086,101.6495743,0.000283813,0.045642585,20.96829033,621.4957275,-0.004755228,0,0
99,24.5,17.8018322,18.64125443,176.2179718,101.5462112,101.466011,0.000272439,0.045549739,20.96818924,621.4857178,0.00724955,0,0
100,24.75,18.10052299,19.21024323,173.36409,101.512413,101.3113556,0.000262203,0.045466177,20.96809769,621.5057373,0.018192843,0,0
101,25,17.5950489,19.0502491,173.2381439,101.4889145,101.3017197,0.000252989,0.045390971,20.96801567,621.5057373,0.016940564,0,0
102,25.25,17.47965622,18.31163597,172.876358,101.4596481,101.4710846,0.000235718,0.045323286,20.96794319,621.5057373,-0.00103432,0,0
103,25.5,17.75008011,18.8996067,170.331604,101.4122467,101.1886444,0.000220174,0.045212872,20.96787643,621.4857178,0.020254854,0,0
104,25.75,17.47019005,19.55754662,173.7266388,101.3570175,101.1389465,0.000206185,0.0451135,20.96781731,621.5057373,0.019763682,0,0
105,26,17.55435562,18.81505775,172.09552,101.3553696,101.0613632,0.000193594,0.045024063,20.9677639,621.5057373,0.026656257,0,0
106,26.25,17.54929352,19.73682022,175.0432892,101.353714,101.2565918,0.000182263,0.044943571,20.96771622,621.5057373,0.008797128,0,0
107,26.5,17.75226021,19.62653542,177.5330963,101.3660812,101.1389465,0.000164371,0.044871129,20.96767235,621.5057373,0.020584472,0,0
108,26.75,18.25780869,19.71218491,172.4748688,101.3644333,101.3585129,0.000148269,0.044805933,20.9676342,621.5057373,0.000535985,0,0
109,27,17.40357208,19.12952614,173.2732544,101.3891678,101.3646011,0.000133776,0.044747256,20.96759987,621.4957275,0.002223585,0,0
110,27.25,17.81190109,19.1088047,177.9498444,101.403595,101.3833618,0.000120733,0.044694446,20.96756744,621.5057373,0.00183097,0,0
111,27.5,17.98172188,19.13255692,174.0853882,101.4204941,101.3564835,0.000114764,0.044646915,20.96753883,621.4857178,0.005793539,0,0
112,27.75,17.86068916,18.92044258,178.764267,101.4163666,101.2520294,0.000109392,0.044583064,20.96751404,621.4957275,0.014881083,0,0
113,28,17.74638939,19.44604111,178.5131378,101.4378052,101.4452209,0.000104558,0.044525597,20.96749115,621.4957275,-0.000670572,0,0
114,28.25,17.67234802,18.82502747,176.5423737,101.4683075,101.3879242,0.000100206,0.044473879,20.96747017,621.4957275,0.007272503,0,0
115,28.5,17.92691231,18.86963081,178.1017303,101.4831467,101.3803177,9.62901E-05,0.044427332,20.9674511,621.4957275,0.009302002,0,0
116,28.75,17.64412308,19.09165192,174.5227356,101.4868546,101.3458328,0.000115861,0.044385441,20.96743393,621.4957275,0.012759968,0,0
117,29,17.77200317,19.89840698,177.5040894,101.5206528,101.339241,0.000133475,0.044333693,20.96741867,621.4857178,0.016412087,0,0
118,29.25,17.20747757,19.08103943,174.0174561,101.5387878,101.2494888,0.000149328,0.044287119,20.96740532,621.4957275,0.026181789,0,0
119,29.5,17.7429142,18.07298088,174.9410095,101.5561066,101.3032379,0.000163596,0.044245202,20.96739388,621.4857178,0.022876184,0,0
120,29.75,17.58668518,19.45974731,175.810379,101.5701141,101.4923782,0.000176436,0.044207476,20.96738243,621.4857178,0.007025479,0,0
121,30,17.2442894,19.25465393,175.6157532,101.5952606,101.2799149,0.000218831,0.04415245,20.96737289,621.4857178,0.028526625,0,0
122,30.25,17.12931252,19.40113449,175.4127197,101.622467,101.5334549,0.000256987,0.044102926,20.96736336,621.475708,0.008040858,0,0
123,30.5,17.39779472,19.12220955,172.680954,101.6406021,101.4680405,0.000291327,0.044058356,20.96735573,621.4657593,0.015592016,0,0
124,30.75,17.42992783,19.44298935,174.3174133,101.6471939,101.4649963,0.000322232,0.044018243,20.9673481,621.4456787,0.016462317,0,0
125,31,18.24964905,19.53086662,179.3924408,101.6768723,101.5121613,0.000350048,0.043982141,20.96734238,621.4556885,0.014876715,0,0
126,31.25,18.04583931,19.11610413,175.879837,101.6987228,101.5075912,0.000389876,0.043949649,20.96733665,621.4556885,0.017261567,0,0
127,31.5,17.78185081,19.36447525,174.2197266,101.7213898,101.6242218,0.000425722,0.043920405,20.96733093,621.4556885,0.008769807,0,0
128,31.75,17.6585598,19.36595154,181.0105743,101.7242737,101.6779709,0.000457983,0.043894086,20.96732521,621.4456787,0.004177665,0,0
129,32,17.10761833,19.45398712,173.8678436,101.7477722,101.539032,0.000487018,0.043870401,20.9673214,621.4356689,0.018844573,0,0
130,32.25,16.79894066,19.23858261,174.5860901,101.7762146,101.5131683,0.000513149,0.043849085,20.96731758,621.4456787,0.023746883,0,0
131,32.5,17.6199913,19.22258568,172.1855927,101.8005295,101.7398376,0.000544391,0.043815855,20.96731377,621.4356689,0.005472137,0,0
132,32.75,17.45934486,19.52710915,170.3109894,101.8133087,101.8929749,0.000572508,0.043785948,20.96730995,621.4057007,-0.007177008,0,0
133,33,17.80664825,18.56096268,176.5843506,101.8297958,101.9152832,0.000597813,0.043759029,20.96730804,621.4057007,-0.007700306,0,0
134,33.25,18.3085537,19.13551521,177.5063782,101.8532944,102.2185211,0.000618657,0.043734804,20.96730614,621.4057007,-0.03284499,0,0
135,33.5,17.73573875,19.01603317,173.6342926,101.8730774,101.9208603,0.000637417,0.043713,20.96730423,621.3956909,-0.004303233,0,0
136,33.75,18.12345505,18.86389542,171.7184753,101.8833847,101.6561661,0.000654301,0.04367933,20.96730232,621.4057007,0.020487335,0,0
137,34,17.85637093,19.16846085,175.7455139,101.9002838,101.6860886,0.000669496,0.043649029,20.96730042,621.3956909,0.019308506,0,0
138,34.25,18.164711,19.21664238,169.3889465,101.9250107,101.8483505,0.000683172,0.043621756,20.96729851,621.4156494,0.006904151,0,0
139,34.5,17.82747078,18.99823952,174.0166931,101.9468613,101.8620453,0.00068647,0.043597214,20.9672966,621.4356689,0.007637562,0,0
140,34.75,17.61484146,18.75694084,178.5360413,101.934082,101.8067703,0.000689439,0.043554056,20.96729469,621.4456787,0.011467617,0,0
141,35,17.9355278,19.27489471,172.8336182,101.9720078,102.3346405,0.000692111,0.043515217,20.96729279,621.4556885,-0.032574382,0,0
142,35.25,17.31188965,18.94681358,176.9842987,101.9880829,101.8868866,0.000682939,0.043480258,20.96729088,621.4456787,0.009109672,0,0
143,35.5,17.50580406,18.82277298,174.9257507,102.0107498,102.0009842,0.000674683,0.043448798,20.96751976,621.4456787,0.000878342,0,0
144,35.75,17.37544441,18.49037361,174.0029449,102.0152817,101.8868866,0.000667254,0.043420482,20.96772575,621.4556885,0.011556109,0,0
145,36,17.42981148,18.91106224,172.2077332,102.0338364,101.98983,0.000660567,0.043380957,20.96791077,621.4256592,0.003957893,0,0
146,36.25,17.68870926,19.01163673,173.252655,102.0581512,101.746933,0.000654549,0.043345384,20.96807671,621.4156494,0.028024992,0,0
147,36.5,17.81088257,19.15038872,177.0636902,102.0622711,101.73629,0.000649132,0.043313369,20.96822739,621.4156494,0.029355356,0,0
148,36.75,17.74147606,19.33330345,172.8733063,102.0721664,101.7722931,0.00062819,0.043284554,20.96836281,621.4057007,0.026997641,0,0
149,37,17.41858864,19.47731209,177.6903381,102.0832977,101.8534241,0.00062819,0.043265641,20.96836281,621.3756104,0.020685973,0,0
150,37.25,17.50726128,18.62208557,173.278595,102.095665,102.0846481,0.000609341,0.04324862,20.96848488,621.3956909,0.000989907,0,0
151,37.5,17.81855392,18.80238152,178.4780273,102.096077,101.8448029,0.000592378,0.043233301,20.9685936,621.3956909,0.022612121,0,0
152,37.75,17.57924271,19.14082336,175.4272156,102.1088486,101.7727966,0.000577111,0.043219514,20.96869278,621.3856201,0.030249426,0,0
153,38,17.42505264,19.05982971,174.0960693,102.1199799,101.7241135,0.000556305,0.043200087,20.96878052,621.3756104,0.035640363,0,0
154,38.25,17.93330956,18.48230171,172.8069,102.1290512,102.197731,0.00053758,0.0431826,20.96886063,621.3756104,-0.006168813,0,0
155,38.5,17.66400719,18.75442123,175.0104675,102.1290512,101.9228897,0.000520727,0.043166861,20.96893311,621.3756104,0.018542184,0,0
156,38.75,16.99720573,18.95635605,171.5917664,102.1339951,101.9827271,0.000505559,0.043152697,20.96899796,621.3256226,0.013601046,0,0
157,39,17.55986977,18.68533325,169.2332458,102.137291,102.0745087,0.000489982,0.043125905,20.96905518,621.2955322,0.005642678,0,0
158,39.25,17.58012199,18.88189697,175.9546509,102.1484222,101.9036255,0.000475962,0.043101791,20.96910667,621.305542,0.022016313,0,0
159,39.5,17.13023949,19.49941254,178.9489746,102.1517181,101.7839508,0.000463345,0.043080091,20.96915436,621.3456421,0.033095703,0,0
160,39.75,17.74966431,19.52080536,179.721405,102.1513062,101.7459183,0.000451989,0.04306056,20.96919632,621.3356323,0.03648806,0,0
161,40,17.21084976,18.86565208,173.098465,102.1488342,101.9883041,0.000441768,0.04306056,20.96923447,621.305542,0.014432217,0,0
162,40.25,17.82320595,18.90589333,175.2921295,102.1616135,101.8265457,0.00043257,0.043042984,20.9692688,621.305542,0.03014476,0,0
163,40.5,17.33101845,19.08143806,178.5474854,102.1409988,101.8590012,0.000424292,0.043013122,20.96929932,621.265564,0.025369136,0,0
164,40.75,17.9858532,18.87229919,178.317749,102.1418304,101.7104263,0.000405928,0.042986248,20.96932793,621.2755737,0.038837895,0,0
165,41,17.55930901,18.93099594,176.2843781,102.1459503,101.8123474,0.000389401,0.042962059,20.9695034,621.305542,0.030017195,0,0
166,41.25,17.44194031,18.11888695,179.5596008,102.1381149,101.9046402,0.000374526,0.042940293,20.96966171,621.2855225,0.020999206,0,0
167,41.5,17.48145103,18.9155407,174.8860626,102.1232758,101.7479477,0.000361139,0.042920701,20.96980476,621.265564,0.033786699,0,0
168,41.75,17.12295914,18.61217117,168.8355713,102.116684,101.7428818,0.000343957,0.042903069,20.96993256,621.2454834,0.033651553,0,0
169,42,17.81122398,19.00939369,172.5069275,102.1269913,101.6840591,0.000328493,0.0428872,20.96981812,621.2855225,0.03988352,0,0
170,42.25,17.36638451,18.24871445,172.4870911,102.1080246,101.6257401,0.000314576,0.042872917,20.96971512,621.2855225,0.043444302,0,0
171,42.5,17.59355736,18.58367729,173.1373901,102.0993729,101.7104263,0.000302051,0.042860065,20.96962357,621.2755737,0.035023607,0,0
172,42.75,17.5517025,18.93102455,179.0718536,102.0865936,101.6566772,0.000290778,0.042848498,20.96953964,621.2855225,0.038724609,0,0
173,43,17.30499268,18.39872742,177.4376831,102.0787582,101.8853683,0.000278707,0.042838085,20.96946526,621.2955322,0.017401319,0,0
174,43.25,17.21782112,18.42115211,170.8674164,102.0688705,101.9249191,0.000267843,0.042835735,20.9693985,621.3155518,0.012950038,0,0
175,43.5,17.16650581,18.80920792,175.2753296,102.0478439,101.9872894,0.000258066,0.042833619,20.96933746,621.2955322,0.005446992,0,0
176,43.75,17.36125374,18.53860855,173.3930969,102.0363083,101.8726883,0.000249267,0.042831715,20.96928215,621.2955322,0.014726004,0,0
177,44,17.42461395,18.50914383,180.8037262,102.0280609,101.855957,0.000241347,0.042830002,20.96923256,621.305542,0.015491551,0,0
178,44.25,17.38573265,18.22549629,180.5335388,102.0004425,101.6267548,0.00023422,0.042856544,20.96918869,621.305542,0.033678804,0,0
179,44.5,17.50936127,18.72455978,177.1163483,101.9856033,101.7591019,0.000231653,0.042880435,20.96914864,621.3356323,0.020402202,0,0
180,44.75,17.60385895,18.86156845,174.2128448,101.9695282,101.8782654,0.000229343,0.042901933,20.96919823,621.3256226,0.008216817,0,0
181,45,16.97407532,18.9986763,178.6772461,101.9584045,101.7119446,0.000227264,0.042921282,20.969244,621.2354736,0.022208372,0,0
182,45.25,17.18592072,18.15660095,172.9015503,101.9382019,101.6926804,0.000225393,0.042959765,20.96928406,621.2254639,0.022127619,0,0
183,45.5,17.66885948,18.65740967,174.3426056,101.9167709,101.8818207,0.000223709,0.042994399,20.9693203,621.2055054,0.003147642,0,0
184,45.75,17.36685562,18.74633026,170.9849548,101.8837967,101.6718903,0.000222194,0.043025568,20.96935272,621.2055054,0.01910547,0,0
185,46,17.36725616,18.65099716,175.4608002,101.8875046,101.5496826,0.00022083,0.04305362,20.96938324,621.2254639,0.030475112,0,0
186,46.25,17.03612709,18.83865929,173.224411,101.8495865,101.7175217,0.000219602,0.043078866,20.96940994,621.2554932,0.011905705,0,0
187,46.5,17.97894478,18.61612701,175.4302673,101.8170166,101.556778,0.000214006,0.04310159,20.96943474,621.2855225,0.023483938,0,0
188,46.75,17.58708382,18.02825737,173.2030334,101.804245,101.4264603,0.00020897,0.043115336,20.96945572,621.2855225,0.034114741,0,0
189,47,17.51540375,18.71692848,177.7361298,101.7799225,101.6059647,0.000204437,0.043127708,20.96947479,621.2554932,0.01569685,0,0
190,47.25,17.55135155,18.39860344,173.0496216,101.7589035,101.6815262,0.000200358,0.043138843,20.96949196,621.2454834,0.006980665,0,0
191,47.5,17.37565041,18.74604225,179.1443787,101.7176819,101.3681488,0.000192196,0.043148864,20.96950722,621.2055054,0.03158601,0,0
192,47.75,17.62785149,18.66351509,173.4259186,101.7040787,101.7484589,0.000184851,0.043157883,20.96952248,621.1654053,-0.004003375,0,0
193,48,17.32604599,18.93360519,180.6632843,101.6793518,101.4812241,0.00017824,0.043158978,20.96953583,621.1854248,0.017898075,0,0
194,48.25,17.43927193,18.05997849,173.0503845,101.6570892,101.3889389,0.00017229,0.043159962,20.96954727,621.1854248,0.024236752,0,0
195,48.5,17.95215607,18.81131935,173.5991821,101.6051559,101.3803177,0.000161164,0.043160848,20.96955681,621.2155151,0.020327983,0,0
196,48.75,17.31274605,18.71969986,173.0076447,101.5932007,101.455368,0.00015115,0.043161646,20.96956635,621.2454834,0.012457381,0,0
197,49,17.76905632,18.54320335,170.5269928,101.5672302,101.4041519,0.000142138,0.043162365,20.96957397,621.2554932,0.014745661,0,0
198,49.25,17.48510361,19.36904335,172.6656952,101.5396118,101.3412704,0.000134026,0.043163013,20.9695816,621.2354736,0.017941747,0,0
199,49.5,17.41767693,18.49158669,174.9830017,101.4971619,101.3696671,0.000120957,0.043163594,20.96958923,621.2554932,0.011534261,0,0
200,49.75,17.61176491,18.6688118,177.4231873,101.4699554,101.2337723,0.000109194,0.043164119,20.96959496,621.2454834,0.021383362,0,0
201,50,17.31674004,18.24626732,175.0463409,101.4542923,101.2707901,9.86072E-05,0.043157566,20.96960068,621.2254639,0.016611908,0,0
202,50.25,17.57188606,18.97858429,179.389389,101.4192581,101.0862122,8.90793E-05,0.043151669,20.9696064,621.2354736,0.03018292,0,0
203,50.5,17.17843437,18.45631981,174.7433319,101.3755646,101.2555771,8.05041E-05,0.043146361,20.96961021,621.2254639,0.010866716,0,0
204,50.75,17.45706367,18.75139999,180.5426941,101.353302,101.2880325,7.27865E-05,0.043141585,20.96961403,621.2155151,0.005911603,0,0
205,51,17.40089417,18.92783356,176.0798187,101.3190918,101.0998993,6.26358E-05,0.043165375,20.96961784,621.2354736,0.019872833,0,0
206,51.25,17.12210655,18.81356049,176.0386047,101.2857056,101.1024399,5.35002E-05,0.043186788,20.96962166,621.2755737,0.01661846,0,0
207,51.5,17.98146629,18.54413795,169.4294128,101.2646866,101.0715027,4.52781E-05,0.043206058,20.96962547,621.2554932,0.017522508,0,0
208,51.75,17.43041039,18.46021652,173.8968506,101.2242889,101.00457,3.78782E-05,0.043223403,20.96962738,621.2354736,0.019939417,0,0
209,52,17.55496597,19.00423431,178.7550964,101.1929626,100.9680634,3.50641E-05,0.043239012,20.96962929,621.2254639,0.02041639,0,0
210,52.25,17.06611824,18.54330254,170.6491241,101.1661682,101.0963516,3.25314E-05,0.04325306,20.9696312,621.2354736,0.006334651,0,0
211,52.5,17.7186985,18.52328682,171.2368469,101.1294861,100.803772,3.0252E-05,0.043265704,20.9696331,621.2354736,0.029601779,0,0
212,52.75,17.74695206,18.7308712,176.3981018,101.1022797,100.8529587,2.82006E-05,0.043277085,20.96963501,621.2554932,0.02265686,0,0
213,53,17.41691589,19.01983833,178.0391541,101.0721893,100.6683807,3.46893E-05,0.043287326,20.96963692,621.2454834,0.036734294,0,0
214,53.25,17.35006142,18.91658783,177.4934082,101.0392151,100.7753754,4.05292E-05,0.043275476,20.96963882,621.2254639,0.023992367,0,0
215,53.5,17.4182148,18.62135887,173.3839417,101.0103607,100.6693954,4.57851E-05,0.04326481,20.96964073,621.2354736,0.031026764,0,0
216,53.75,17.43474388,18.43719292,179.0085144,100.9815063,100.6739578,5.05154E-05,0.043255214,20.96964264,621.1954956,0.027989002,0,0
217,54,17.54764366,18.53936768,176.3385773,100.9580154,100.730751,5.47727E-05,0.043246575,20.96964264,621.2155151,0.020679427,0,0
218,54.25,17.30533981,18.70626259,172.4153442,100.9295731,100.5208206,7.33609E-05,0.0432388,20.96964264,621.2155151,0.037237629,0,0
219,54.5,17.71112442,18.81825447,177.7636108,100.8838196,100.4584503,9.00903E-05,0.043203715,20.96964264,621.1954956,0.038772538,0,0
220,54.75,17.18736649,18.6522541,174.0899658,100.8652725,100.4843063,0.000105147,0.04317214,20.96964264,621.1954956,0.034723926,0,0
221,55,17.71798897,19.05310249,172.5557861,100.8376541,100.5137177,0.000118698,0.043143723,20.96964264,621.1954956,0.029525455,0,0
222,55.25,17.66547203,18.94592667,176.5110779,100.8092117,100.4082489,0.000130893,0.043118149,20.96964264,621.175415,0.03656977,0,0
223,55.5,17.32516861,18.50713158,182.0028381,100.7708817,100.2961807,0.000153425,0.043102153,20.96955681,621.175415,0.043327805,0,0
224,55.75,17.23706627,18.33243752,176.2393494,100.750679,100.3073349,0.000173703,0.043087754,20.96948051,621.175415,0.040467277,0,0
225,56,17.74300194,18.93977165,165.0359955,100.72966,100.2809677,0.000191953,0.043074798,20.96941185,621.1654053,0.040966053,0,0
226,56.25,17.41436768,18.73612976,174.6807404,100.6991577,100.5192947,0.000216086,0.043063134,20.96935081,621.1654053,0.016404444,0,0
227,56.5,17.66425323,20.10688972,171.4894867,100.6645355,100.4011459,0.000237806,0.04305264,20.9692955,621.175415,0.024040371,0,0
228,56.75,17.0982151,19.20767975,174.3021545,100.6459885,100.4092636,0.000257353,0.043049898,20.96924591,621.175415,0.021608174,0,0
229,57,17.40040016,18.50016785,173.7632751,100.6249619,100.5755844,0.000274946,0.043047432,20.96920013,621.1954956,0.004503487,0,0
230,57.25,17.65888786,18.85271072,178.829895,100.5936356,100.4072342,0.00029078,0.043045212,20.96916008,621.1854248,0.017019177,0,0
231,57.5,17.79342079,18.72414398,178.0322723,100.5647812,100.2824936,0.00030503,0.043043211,20.96912384,621.1854248,0.025793469,0,0
232,57.75,17.71566391,19.14348984,170.9177856,100.5487061,100.3453674,0.000314643,0.043041412,20.96909142,621.1954956,0.018576024,0,0
233,58,17.09229088,18.9859314,172.0252991,100.5326309,100.1323929,0.000323295,0.043039791,20.9690609,621.1954956,0.036604643,0,0
234,58.25,17.6032486,19.2089901,173.8968506,100.508728,100.0766144,0.000331082,0.043038335,20.96903419,621.175415,0.039536081,0,0
235,58.5,17.4465847,19.27897263,175.9256439,100.4947128,100.0411224,0.00033809,0.043037023,20.9690094,621.175415,0.041510541,0,0
236,58.75,17.62623215,19.29732895,174.5471649,100.4675064,99.95643616,0.000336691,0.04302882,20.96898842,621.1854248,0.046796918,0,0
237,59,17.86769867,19.04005241,174.852478,100.4435959,100.0842209,0.000335433,0.043021437,20.96873856,621.175415,0.032889701,0,0
238,59.25,17.85337257,19.55604744,177.7994843,100.4221649,99.99193573,0.0003343,0.043014791,20.96851349,621.175415,0.039396666,0,0
239,59.5,17.72524643,18.76701164,178.358963,100.399498,100.0578537,0.00033328,0.043008812,20.96831131,621.175415,0.031278592,0,0
240,59.75,17.82203484,19.14793396,170.4178467,100.3825912,100.2535858,0.000332362,0.043003429,20.96813011,621.2055054,0.011799735,0,0
241,60,17.68245697,18.80026627,172.9190979,100.3792953,99.92500305,0.0003187,0.042998586,20.96796608,621.2055054,0.041622702,0,0
242,60.25,17.76854515,19.32701302,176.9201813,100.3545685,99.960495,0.000306403,0.042994227,20.9680481,621.2055054,0.036103446,0,0
243,60.5,17.98518944,19.1680851,172.6511841,100.3426132,100.1805649,0.000295337,0.042990305,20.96812248,621.2055054,0.014830845,0,0
244,60.75,17.66339874,19.23721313,172.4825134,100.3211746,99.95846558,0.000285377,0.042986773,20.96818924,621.1854248,0.033236302,0,0
245,61,17.83124352,19.30609703,173.3259277,100.3154068,99.87784576,0.000263585,0.042983595,20.96825027,621.1554565,0.040112238,0,0
246,61.25,18.12339973,18.96118355,175.3371582,100.3009796,99.95999146,0.000243972,0.042980734,20.96830368,621.1554565,0.03124916,0,0
247,61.5,17.91018105,19.53382492,178.9108124,100.2894363,99.92043304,0.00022632,0.04297816,20.96835327,621.1454468,0.033824842,0,0
248,61.75,17.73557091,18.85485649,173.8563995,100.2873764,99.91587067,0.000210434,0.042975843,20.96839714,621.1153564,0.034054797,0,0
249,62,17.930233,18.72709846,173.9693604,100.2791367,100.0269241,0.000196136,0.042973757,20.96843719,621.1053467,0.023107504,0,0
250,62.25,17.45689583,18.93520164,167.5235138,100.2544022,99.90421295,0.000175575,0.042971879,20.96847343,621.0853882,0.032108165,0,0
251,62.5,18.10575867,19.04235077,172.4886169,100.2576981,99.87885284,0.00015707,0.04296317,20.96850586,621.0753784,0.034739189,0,0
252,62.75,17.60270309,18.88171196,170.5804291,100.2568741,100.1156616,0.000140416,0.042955332,20.96853447,621.0853882,0.012933652,0,0
253,63,17.59790039,19.01374245,172.361145,100.2506943,99.90927887,0.000125427,0.042948276,20.96856117,621.0653687,0.031303667,0,0
254,63.25,17.74028969,18.98878288,171.0460205,100.2478104,99.63444519,0.000111937,0.042941928,20.96858406,621.0753784,0.056316905,0,0
255,63.5,17.94973373,19.16003799,173.6793213,100.2325592,99.79620361,9.97964E-05,0.042936213,20.96860504,621.0452881,0.040034905,0,0
256,63.75,17.8348217,18.61655807,176.882782,100.2461624,99.86263275,8.88696E-05,0.042938091,20.96862411,621.0653687,0.035173986,0,0
257,64,17.37678719,18.7138443,175.7943573,100.2350311,99.9888916,8.86517E-05,0.042939782,20.96864128,621.0452881,0.022560835,0,0
258,64.25,17.56119347,18.94364548,174.0808105,100.2280197,100.0020752,8.84556E-05,0.042941302,20.96855736,621.0553589,0.020708892,0,0
259,64.5,17.50640678,19.17010689,176.6431122,100.2309113,99.77085114,8.82791E-05,0.042942669,20.96848106,621.0253296,0.042215057,0,0
260,64.75,17.61979675,19.21948624,171.1139526,100.2535782,99.69731903,8.81202E-05,0.042950924,20.9684124,621.0553589,0.051055592,0,0
261,65,17.63298225,19.22657776,172.8534546,100.2342072,99.75208282,8.79772E-05,0.042958353,20.96835136,621.0452881,0.044243377,0,0
262,65.25,18.36904144,18.65337753,171.5253601,100.2333832,99.75968933,0.000100036,0.04296504,20.96829605,621.0352783,0.043468252,0,0
263,65.5,17.5561924,19.07390213,175.9126587,100.2465744,99.71354675,0.000110889,0.04297106,20.96847534,621.0953979,0.04892106,0,0
264,65.75,17.43857765,19.19201469,172.8992615,100.2498703,99.89559174,0.000120657,0.042976476,20.96863747,621.0653687,0.032485317,0,0
265,66,17.59622955,18.8676548,175.3028107,100.2638855,99.86618042,0.000129448,0.042981353,20.96878242,621.0553589,0.036470629,0,0
266,66.25,17.39873695,19.25860977,174.4151154,100.2486343,99.97418976,0.000145704,0.042985741,20.96891403,621.0753784,0.025155323,0,0
267,66.5,17.7848053,18.81440163,171.2566833,100.2659454,99.89457703,0.000160334,0.04298969,20.96903229,621.0653687,0.034050442,0,0
268,66.75,17.79167938,19.21339798,181.059433,100.2943878,99.96861267,0.000173501,0.042993244,20.9691391,621.0452881,0.029854739,0,0
269,67,17.75872421,19.24731827,170.6315613,100.2758331,99.88697052,0.000185351,0.04299644,20.96923447,621.0352783,0.035653438,0,0
270,67.25,17.12786865,19.01399612,177.8124542,100.2692413,99.94021606,0.000203721,0.04299932,20.9693203,621.0653687,0.030160025,0,0
271,67.5,17.7866745,18.70072174,175.1524353,100.2976837,100.3129196,0.000220254,0.043001909,20.9693985,621.0653687,-0.001393707,0,0
272,67.75,17.72043419,19.32764435,175.3867645,100.3005676,99.86313629,0.000235134,0.043018281,20.96946716,621.0653687,0.040106792,0,0
273,68,17.73684311,19.0005722,174.6044159,100.3133469,99.87124634,0.000248526,0.043033019,20.96953011,621.0553589,0.040530443,0,0
274,68.25,17.73889351,18.87646484,177.29953,100.3240662,100.0487289,0.000267001,0.043046281,20.96958733,621.0653687,0.025218595,0,0
275,68.5,17.58744812,19.01239395,179.9137573,100.3438492,99.76983643,0.000283629,0.043058217,20.96963882,621.0753784,0.052642565,0,0
276,68.75,17.81609535,18.45187759,177.2903748,100.348793,99.71456146,0.000298595,0.04306896,20.9696846,621.0753784,0.058179062,0,0
277,69,17.56876183,18.7536068,173.2022705,100.3636322,99.81496429,0.000312063,0.043071609,20.96972466,621.0653687,0.050301708,0,0
278,69.25,17.61552048,19.09516907,175.2310638,100.3694077,99.67247772,0.000329325,0.043073993,20.96976089,621.0553589,0.063938171,0,0
279,69.5,17.48371315,19.04107475,169.4736786,100.3990784,99.70543671,0.000344861,0.043076139,20.96979332,621.0753784,0.063616626,0,0
280,69.75,17.52446747,18.79905319,176.9904022,100.4023819,99.75107574,0.000358843,0.043078069,20.96982384,621.0753784,0.05971916,0,0
281,70,17.83448982,19.27288818,168.6653748,100.4163971,100.238884,0.000371427,0.043072782,20.96985054,621.0753784,0.016235195,0,0
282,70.25,17.62353516,19.14724731,173.4373627,100.420517,99.90877533,0.000382752,0.043068025,20.96987534,621.0653687,0.046880718,0,0
283,70.5,18.06731796,19.02675819,171.0467834,100.4427719,99.97216034,0.000399373,0.043063745,20.96989632,621.0553589,0.043094818,0,0
284,70.75,18.17567635,19.21710777,177.6659088,100.460495,100.1592712,0.000414331,0.043059893,20.96991539,621.0553589,0.027554953,0,0
285,71,17.68078804,19.41419792,171.0673981,100.4802856,100.120224,0.000427793,0.043077491,20.96993256,621.0452881,0.032940932,0,0
286,71.25,18.20941925,19.10037231,177.9796143,100.4918289,100.1349335,0.000439909,0.043093331,20.96994781,621.0452881,0.032646637,0,0
287,71.5,17.78215981,19.33005142,170.8697052,100.5157318,99.93260956,0.000450814,0.043107584,20.96996307,621.0753784,0.053388644,0,0
288,71.75,17.94657326,19.20249939,174.6677704,100.528511,100.0532913,0.000460628,0.043120414,20.96997643,621.0653687,0.043480229,0,0
289,72,18.22768211,18.79333687,168.5852203,100.5466461,100.0340195,0.000479105,0.043153025,20.96998787,621.0253296,0.046903569,0,0
290,72.25,17.62771606,19.27306557,175.6600189,100.5590134,100.0740814,0.000495735,0.043182377,20.96999931,621.0253296,0.04435768,0,0
291,72.5,17.76325226,19.27007103,170.1079559,100.5771484,100.216568,0.000510701,0.043208793,20.97000885,621.0253296,0.032956187,0,0
292,72.75,17.80450439,19.17453575,173.2976837,100.601059,100.2429428,0.000524171,0.043232568,20.97001648,621.0153198,0.032722935,0,0
293,73,17.88343048,19.77000427,174.6143341,100.621254,99.89406586,0.000540153,0.043253966,20.97002411,620.9953003,0.066556826,0,0
294,73.25,17.37701988,18.80831146,178.2437134,100.6332092,99.88088226,0.000554537,0.0432662,20.97003174,620.9752197,0.068857715,0,0
295,73.5,17.82809258,19.31664276,177.3361664,100.6571121,100.0142441,0.000567483,0.043277211,20.97003746,620.965271,0.058793176,0,0
296,73.75,17.99269104,19.0251236,174.3594055,100.6752472,100.2160645,0.000579134,0.043287121,20.97004318,620.965271,0.041948285,0,0
297,74,17.51832199,18.96014404,174.5319061,100.6863785,100.2378693,0.000581259,0.043296039,20.9700489,621.0053101,0.040966053,0,0
298,74.25,18.09955597,19.48596573,177.6323242,100.7065735,99.98179626,0.000583171,0.043283001,20.97005272,620.9852295,0.066278815,0,0
299,74.5,17.85815048,19.52750778,176.5270996,100.7391434,100.0137405,0.000584893,0.043271266,20.97005653,620.9852295,0.066314653,0,0
300,74.75,17.67697906,19.12313271,172.8435364,100.7613983,100.1014633,0.000586442,0.043260705,20.97006035,620.9852295,0.060296226,0,0
301,75,17.87652206,19.15685654,171.9405823,100.7704697,100.1978073,0.000587837,0.043251198,20.97006416,620.9752197,0.05229561,0,0
