Repository: ulfsri/fsri_materials_database

#Database of Contemporary Material Properties for Fire Investigation Analysis
This project was supported by Award No. 2019-DU-BX-0018, awarded by the National Institute of Justice, Office of Justice Programs, U.S. Department of Justice. 

***
***

## Database Structure

## 01_Data/
Raw data generated from each apparatus are included here in plain-text format. The data is organized first by material, next by the short name of test apparatus used, and where applicable additional filtering by test settings.

### Test Apparatus and Data File Structure
- __Cone Calorimeter__ (Cone)
    + Data file structure is the material test, the short name for the apparatus, heat flux setting and scan/scalar, date of test, and replicate number. Scan is for the raw output data and scalar is for the initial conditions and high-level test parameters. 
        * Example: __MDF_Cone_HF25scalar_210323_R1__ stands for the first replicate of scalar data generated from a medium density fiber board test in cone calorimeter exposed to 25 kW/m<sup>2</sup> on March 23, 2021.
- __Heat Flow Meter__ (HFM)
    + Data file structure is the material test, the short name for the apparatus, whether test was dry or wet, whether test was for thermal conductivity or heat capacity, date of test, and replicate number. Scan is for the raw output data and scalar is for the initial conditions and high-level test parameters. 
        * Example: __OSB_HFM_Dry_Conductivity_210315_R3.tst__ stands for the third replicate of the data generated from an oriented strand board test in the heat flow meter tested dry for thermal conductivity on March 15, 2021.
- __Simultaneous Thermal Analyzer__ (STA)
    + Data file structure is the material test, the short name for the apparatus, the atmosphere tested in, the heating rate in Kelvin per minute and data/meta, date of test, and replicate number. Data is for the raw output data and meta is for the initial conditions and high-level test parameters. 
        * Example: __Polyester_Batting_STA_N2_3KData_210215_R1.csv__ stands for the first replicate of the data generated from a polyester batting board test in the simultaneous thermal analyzer tested in nitrogen with a heating rate of 3 Kelvin per minute on March 15, 2021.

File: 02_Data/MDF/STA/N2/10K_min/MDF_STA_N2_10KData_210302_R1.csv
##Temp./°C,Time/min,DSC/(mW/mg),Mass/%,Sensit./(uV/mW)
47.499,10.00917,-0.03883462,99.41317,1.0896
47.503,10.109169999999999,-0.03608879,99.42213000000001,1.0896
47.509,10.20917,-0.03550045,99.3549,1.0896
47.502,10.30917,-0.03687331,99.26863,1.0896
47.523,10.40917,-0.03765811,99.34258,1.08959
47.536,10.50917,-0.03628532,99.37955,1.08959
47.596,10.609169999999999,-0.03530534,99.37926999999999,1.0895700000000001
47.595,10.70917,-0.03569761,99.37955,1.0895700000000001
47.633,10.80917,-0.0317752,99.37926999999999,1.08955
47.672,10.90917,-0.0278527,99.29635999999999,1.08954
47.765,11.00917,-0.02589204,99.33305,1.08951
47.844,11.109169999999999,-0.0251081,99.37003,1.08948
47.954,11.20917,-0.02059724,99.33333,1.08944
48.085,11.30917,-0.01588999,99.37003,1.0893899999999999
48.229,11.40917,-0.01118238,99.33333,1.08934
48.389,11.50917,-0.004120044000000001,99.33333,1.08928
48.579,11.609169999999999,0.001373435,99.33333,1.08921
48.803,11.70917,0.007848788,99.37311,1.08913
49.051,11.80917,0.01275535,99.38235,1.08904
49.318,11.90917,0.02139165,99.37311,1.08894
49.616,12.00917,0.0257118,99.37311,1.08883
49.937,12.109169999999999,0.03219228,99.3056,1.08871
50.27,12.20917,0.03926327,99.27479,1.08859
50.637,12.30917,0.0469254,99.27479,1.08846
51.036,12.40917,0.05262636,99.27479,1.08831
51.471,12.50917,0.05852596,99.31148,1.08815
51.856,12.609169999999999,0.06501549,99.31485,1.0880100000000001
52.315,12.70917,0.0707227,99.27479,1.08784
52.784,12.80917,0.07820032,99.27479,1.0876700000000001
53.257,12.90917,0.08155364,99.27479,1.08749
53.781,13.00917,0.08805434,99.23501,1.0873
54.3,13.10917,0.09632649,99.23501,1.08711
54.837,13.20917,0.10106,99.22549000000001,1.08691
55.398,13.309170000000002,0.10777,99.23501,1.0867
55.973,13.409170000000001,0.11389,99.27171,1.08648
56.553,13.509170000000001,0.11824000000000001,99.26275,1.08627
57.14,13.60917,0.12102,99.1521,1.08605
57.753,13.70917,0.12852,99.15798000000001,1.08582
58.357,13.809170000000002,0.1317,99.23165,1.08559
58.993,13.909170000000001,0.13724,99.23165,1.08535
59.636,14.009170000000001,0.142,99.21653,1.08511
60.213,14.10917,0.14597000000000002,99.11485,1.08489
60.889,14.20917,0.14915,99.14286,1.08463
61.57,14.309170000000002,0.15292999999999998,99.11513000000001,1.08437
62.254,14.409170000000001,0.15494000000000002,99.11513000000001,1.0841100000000001
62.929,14.509170000000001,0.16129000000000002,99.10588,1.08386
63.653,14.60917,0.16547,99.06275,1.08358
64.354,14.70917,0.16965999999999998,99.02577,1.08331
65.076,14.809170000000002,0.17463,99.06275,1.08303
65.816,14.909170000000001,0.17488,99.10896,1.08275
66.568,15.009170000000001,0.18183,99.09048,1.08246
67.291,15.10917,0.18306,99.10896,1.08218
68.072,15.20917,0.18766,99.06919,1.08187
68.834,15.309170000000002,0.19205999999999998,99.06611,1.08158
69.621,15.409170000000001,0.19605999999999998,99.01989,1.0812700000000002
70.406,15.509170000000001,0.19927999999999998,99.0381,1.0809600000000001
71.208,15.60917,0.20092000000000002,99.01961,1.08065
72.002,15.70917,0.20474,99.01961,1.0803399999999999
72.825,15.809170000000002,0.20856,98.98291,1.0800100000000001
73.645,15.909170000000001,0.21258000000000002,98.98291,1.07969
74.468,16.00917,0.21383000000000002,98.98291,1.07936
75.304,16.109170000000002,0.21608000000000002,98.99524,1.07903
76.141,16.20917,0.21991,99.02269,1.0787
77.004,16.30917,0.22236,99.00448,1.07835
77.852,16.40917,0.22501,98.98599,1.0780100000000001
78.718,16.50917,0.22705999999999998,98.98599,1.0776700000000001
79.588,16.609170000000002,0.22851999999999997,98.94901999999999,1.07732
80.479,16.70917,0.22959000000000002,98.91232,1.0769600000000001
81.395,16.80917,0.23463,98.87535,1.07659
82.263,16.90917,0.2357,98.85686,1.0762399999999999
83.164,17.00917,0.23836999999999997,98.83866,1.07587
84.064,17.109170000000002,0.23884,98.82016999999999,1.0755
84.977,17.20917,0.24131,98.79244,1.07513
85.899,17.30917,0.24239000000000002,98.81092,1.07475
86.822,17.40917,0.24406999999999998,98.81092,1.07437
87.759,17.50917,0.24654,98.83838,1.07399
88.707,17.609170000000002,0.24624000000000001,98.82941,1.07359
89.647,17.70917,0.24871,98.79244,1.0732
90.599,17.80917,0.2502,98.76471,1.07281
91.543,17.90917,0.25149,98.76499,1.0724200000000002
92.522,18.00917,0.25418,98.72801,1.0720100000000001
93.469,18.109170000000002,0.25587,98.78319,1.07161
94.471,18.20917,0.25577,98.78319,1.0711899999999999
95.423,18.30917,0.25945,98.82016999999999,1.07079
96.408,18.40917,0.25916,98.79271999999999,1.07037
97.38,18.50917,0.26225,98.78347,1.06996
98.378,18.609170000000002,0.26256,98.78319,1.06954
99.36,18.70917,0.26526,98.72801,1.06912
100.344,18.80917,0.26796,98.7465,1.0687
101.368,18.90917,0.26766999999999996,98.7465,1.06826
102.36,19.00917,0.27118000000000003,98.77423,1.06784
103.383,19.109170000000002,0.27429000000000003,98.74622,1.0674
104.366,19.20917,0.27660999999999997,98.70924000000001,1.06697
105.384,19.30917,0.28133,98.74622,1.06653
106.403,19.40917,0.28325,98.70952,1.06609
107.414,19.50917,0.28758,98.70952,1.06565
108.427,19.609170000000002,0.2887,98.67283,1.06521
109.457,19.70917,0.29103,98.70028,1.06476
110.489,19.80917,0.29095,98.63866,1.06431
111.494,19.90917,0.29208,98.72185,1.06386
112.521,20.00917,0.29420999999999997,98.72185,1.06341
113.595,20.109170000000002,0.29394000000000003,98.68486999999999,1.06294
114.587,20.20917,0.29586999999999997,98.64818000000001,1.0625
115.622,20.30917,0.2964,98.6112,1.0620399999999999
116.659,20.40917,0.29533000000000004,98.6112,1.0615700000000001
117.69,20.50917,0.29848,98.6112,1.06111
118.732,20.609170000000002,0.2984,98.6112,1.06065
119.778,20.70917,0.30136,98.55266,1.06018
120.825,20.80917,0.29988000000000004,98.49132,1.05971
121.876,20.90917,0.30062,98.52829,1.05923
122.928,21.00917,0.30398000000000003,98.56527,1.0587600000000001
123.97,21.109170000000002,0.30493000000000003,98.52829,1.0582799999999999
125.021,21.20917,0.30527,98.60195999999999,1.0578100000000001
126.098,21.30917,0.30844,98.52829,1.05732
127.162,21.40917,0.30879,98.45434,1.05683
128.216,21.50917,0.31054,98.49132,1.05635
129.287,21.609170000000002,0.31292,98.55601999999999,1.05585
130.368,21.70917,0.31428,98.55574,1.05536
131.429,21.80917,0.31483,98.55574,1.05487
132.517,21.90917,0.31801999999999997,98.51905,1.05436
133.58,22.00917,0.31918,98.55601999999999,1.05387
134.664,22.109170000000002,0.31994,98.48235,1.05336
135.752,22.20917,0.31949,98.46359,1.0528600000000001
136.827,22.30917,0.32472,98.45461999999999,1.05235
137.909,22.40917,0.32325,98.48515,1.05185
139.011,22.50917,0.32422,98.52213,1.0513299999999999
140.101,22.609170000000002,0.32723,98.52213,1.05082
141.18201000000002,22.70917,0.32942,98.54034,1.05031
142.283,22.80917,0.33325,98.5591,1.04978
143.371,22.90917,0.33361999999999997,98.54061999999999,1.0492700000000001
144.466,23.00917,0.33562,98.51289,1.04875
145.58501,23.109170000000002,0.33558000000000004,98.47591,1.04821
146.675,23.20917,0.3382,98.43921999999999,1.04769
147.78,23.30917,0.33898,98.43921999999999,1.04716
148.877,23.40917,0.3412,98.43921999999999,1.04664
149.98398999999998,23.50917,0.34137,98.47591,1.0461
151.08,23.609170000000002,0.3395,98.43894,1.04557
152.19701,23.70917,0.33906,98.45742,1.04503
153.30299,23.80917,0.3376,98.47591,1.0445
154.424,23.90917,0.33695,98.47591,1.04395
155.521,24.00917,0.33733,98.43921999999999,1.04342
156.653,24.109170000000002,0.33731,98.43921999999999,1.04287
157.74899,24.20917,0.33809,98.44846,1.04233
158.85898999999998,24.30917,0.33684000000000003,98.47619,1.04178
159.964,24.40917,0.3364,98.47619,1.04124
161.086,24.50917,0.33575,98.50364,1.04069
162.181,24.609170000000002,0.3388,98.43921999999999,1.04015
163.299,24.70917,0.33857,98.43894,1.03959
164.414,24.80917,0.33937,98.47591,1.03904
165.53,24.90917,0.33852,98.43921999999999,1.0384799999999998
166.65401,25.00917,0.33994,98.40224,1.0379200000000002
167.76601000000002,25.109170000000002,0.34074,98.36527,1.0373700000000001
168.91499,25.20917,0.34093,98.36527,1.0367899999999999
169.994,25.30917,0.34338,98.36555,1.03625
171.118,25.40917,0.34521999999999997,98.41148000000001,1.03569
172.229,25.50917,0.34437,98.43921999999999,1.0351299999999999
173.342,25.609170000000002,0.34662,98.36555,1.0345600000000001
174.46201000000002,25.70917,0.34723000000000004,98.32521,1.034
175.591,25.80917,0.34804,98.28851999999999,1.03342
176.72501,25.90917,0.34885,98.32521,1.03285
177.82899,26.00917,0.34884,98.32521,1.0322799999999999
178.94501,26.109170000000002,0.35172,98.32521,1.0317100000000001
180.075,26.20917,0.35336999999999996,98.29776,1.03114
181.17799,26.30917,0.35253,98.27031,1.03057
182.314,26.40917,0.35314,98.307,1.02999
183.44901000000002,26.50917,0.35397,98.3437,1.0294
184.569,26.609170000000002,0.35831999999999997,98.38067,1.02882
185.694,26.70917,0.35811,98.307,1.02824
186.828,26.80917,0.36101,98.23333000000001,1.02765
187.96001,26.90917,0.3606,98.2056,1.0270700000000001
189.082,27.00917,0.36434,98.15966,1.0264799999999998
190.20598999999999,27.109170000000002,0.36559,98.12269,1.0259
191.342,27.20917,0.36664,98.16275,1.0253
192.47,27.30917,0.36935,98.16275,1.02471
193.60001,27.40917,0.37103,98.19944,1.0241200000000001
194.742,27.50917,0.37187,98.16275,1.02352
195.86501,27.609170000000002,0.37459000000000003,98.12576999999999,1.02293
197.007,27.70917,0.37669,98.05181999999999,1.0223200000000001
198.144,27.80917,0.37859,98.05181999999999,1.0217200000000002
199.276,27.90917,0.37923,98.0888,1.02112
200.39,28.00917,0.38154,98.0521,1.02053
201.535,28.109170000000002,0.38511999999999996,98.01513,1.0199200000000002
202.66701,28.20917,0.38808000000000004,98.0888,1.01932
203.799,28.30917,0.38747,98.05181999999999,1.01871
204.93201000000002,28.40917,0.38938,98.06106,1.0181
206.056,28.50917,0.39129,97.94762,1.0175
207.19298999999998,28.609170000000002,0.39321,97.9014,1.01689
208.33098999999999,28.70917,0.3945,97.85518,1.0162799999999999
209.464,28.80917,0.39747,97.84622,1.01567
210.612,28.90917,0.39855,97.81849,1.01505
211.73,29.00917,0.40110999999999997,97.83697,1.01444
212.86301,29.109170000000002,0.40071999999999997,97.76303,1.01383
213.994,29.20917,0.40265,97.76303,1.01321
215.13499,29.30917,0.40163000000000004,97.72633,1.0125899999999999
216.258,29.40917,0.40293,97.68936,1.0119799999999999
217.407,29.50917,0.40276,97.65238000000001,1.01135
218.524,29.609170000000002,0.40385,97.57899,1.01074
219.67,29.70917,0.40515999999999996,97.46499,1.01011
220.806,29.80917,0.40815999999999997,97.40084,1.00948
221.933,29.90917,0.40776999999999997,97.38235,1.00886
223.058,30.00917,0.40675,97.3451,1.00824
224.21201000000002,30.109170000000002,0.40468000000000004,97.40364,1.0076100000000001
225.338,30.20917,0.40387,97.37619000000001,1.00698
226.47,30.30917,0.40476,97.37619000000001,1.0063600000000001
227.592,30.40917,0.40373000000000003,97.31148,1.00573
228.71899,30.50917,0.40610999999999997,97.17955,1.0051
229.853,30.609170000000002,0.4053,97.10588,1.00447
231.007,30.70917,0.40301,96.99495999999999,1.00383
232.114,30.80917,0.40326,96.95826,1.00321
233.23801,30.90917,0.40095,96.95826,1.00258
234.367,31.00917,0.40035,96.92129,1.00195
235.53101,31.109170000000002,0.39997,96.84761999999999,1.00129
236.64,31.20917,0.39851,96.73697,1.0006700000000002
237.765,31.30917,0.39834,96.60784,1.00003
238.89,31.40917,0.39688,96.51569,0.9994
240.02299,31.50917,0.39585,96.47591,0.99875
241.146,31.609170000000002,0.39461,96.393,0.9981200000000001
242.276,31.70917,0.394,96.27899000000001,0.9974799999999999
243.392,31.80917,0.39468000000000003,96.16863000000001,0.99684
244.53,31.90917,0.39171999999999996,96.09496,0.9961899999999999
245.666,32.009170000000005,0.39391,96.03053,0.99554
246.793,32.10917,0.38858000000000004,95.89216,0.9949
247.92598999999998,32.20917,0.38991,95.82465,0.99425
249.052,32.30917,0.39274000000000003,95.7479,0.9936
250.186,32.40917,0.38761999999999996,95.66162,0.99295
251.319,32.509170000000005,0.38615,95.52969,0.9923
252.466,32.60917,0.38706,95.40364,0.99164
253.569,32.70917,0.3817,95.23445,0.991
254.69099,32.80917,0.38195,95.09636,0.99035
255.827,32.90917,0.37983,94.94258,0.9897
256.957,33.009170000000005,0.37965,94.75518000000001,0.9890399999999999
258.07599,33.10917,0.37903000000000003,94.61681,0.98839
259.20499,33.20917,0.37734,94.42353,0.9877299999999999
260.34,33.30917,0.37326,94.25461999999999,0.9870700000000001
261.47,33.40917,0.37264,94.14398,0.98641
262.61401,33.509170000000005,0.36812,94.03333,0.98575
263.72,33.60917,0.36555,93.83978,0.9851
264.84201,33.70917,0.36449000000000004,93.67395,0.98444
265.98199,33.80917,0.36169,93.46162,0.98377
267.091,33.90917,0.35911,93.26807,0.9831200000000001
268.21701,34.009170000000005,0.35609,93.03754,0.98246
269.34299,34.10917,0.35131999999999997,92.74286,0.9817899999999999
270.46701,34.20917,0.34764,92.5,0.98113
271.60699,34.30917,0.34635,92.20196,0.98045
272.72198,34.40917,0.34179,91.96863,0.9797899999999999
273.853,34.509170000000005,0.34049,91.69496,0.9791200000000001
274.974,34.60917,0.33439,91.44006,0.97846
276.11499,34.70917,0.33353,91.15126,0.97778
277.23401,34.80917,0.3261,90.8563,0.97711
278.34698,34.90917,0.32085,90.58908000000001,0.97645
279.478,35.009170000000005,0.31604,90.26021999999999,0.97577
280.58499,35.10917,0.30858,89.92857,0.97511
281.72101000000004,35.20917,0.30288000000000004,89.53529,0.9744299999999999
282.832,35.30917,0.29825999999999997,89.20644,0.9737600000000001
283.95499,35.40917,0.29649000000000003,88.84398,0.97309
285.09201,35.509170000000005,0.29208,88.57647,0.9724
286.211,35.60917,0.28854,88.28768000000001,0.97173
287.32501,35.70917,0.28631999999999996,87.88824,0.97106
288.448,35.80917,0.28476,87.52269,0.9703799999999999
289.57001,35.90917,0.28342,87.1112,0.9697
290.694,36.009170000000005,0.28494,86.73305,0.9690200000000001
291.79999,36.10917,0.28646,86.34902,0.96835
292.94698999999997,36.20917,0.28799,86.01737,0.96765
294.043,36.30917,0.28465,85.66078,0.96698
295.173,36.40917,0.28442,85.27983,0.9663
296.28201,36.509170000000005,0.28683000000000003,84.78515,0.96562
297.39401000000004,36.60917,0.28526,84.36415,0.9649399999999999
298.50699,36.70917,0.28568000000000005,83.97703,0.96426
299.617,36.80917,0.28788,83.61148,0.9635799999999999
300.72699,36.90917,0.2883,83.17815,0.9629
301.85101000000003,37.009170000000005,0.28895,82.74818,0.96221
302.97601000000003,37.10917,0.28961,82.33333,0.96152
304.07901,37.20917,0.29204,81.88486999999999,0.9608399999999999
305.19901,37.30917,0.29603,81.42689,0.96015
306.30899,37.40917,0.29735,80.96021999999999,0.9594600000000001
307.42599,37.509170000000005,0.30225,80.46863,0.9587700000000001
308.53101000000004,37.60917,0.3067,80.01373000000001,0.95809
309.64499,37.70917,0.30759000000000003,79.54678,0.9574
310.74899,37.80917,0.31228,79.11989,0.9567200000000001
311.85901,37.90917,0.31698000000000004,78.66499,0.9560299999999999
312.97601000000003,38.009170000000005,0.32213,78.18571,0.9553299999999999
314.08401000000003,38.10917,0.32505,77.66639,0.9546399999999999
315.19901,38.20917,0.33223,77.1902,0.95395
316.29999,38.30917,0.33964,76.65854,0.95326
317.409,38.40917,0.34774,76.10252,0.95257
318.517,38.509170000000005,0.35361,75.58936,0.95188
319.629,38.60917,0.35858,75.06387,0.9511799999999999
320.745,38.70917,0.36446999999999996,74.52633,0.9504799999999999
321.85699,38.80917,0.37351,73.99495999999999,0.94978
322.97198,38.90917,0.37874,73.48151,0.9490799999999999
324.05701,39.009170000000005,0.386,72.95938000000001,0.9484
325.16598999999997,39.10917,0.39779000000000003,72.32633,0.9477
326.26901000000004,39.20917,0.40326999999999996,71.76415,0.94701
327.38501,39.30917,0.41102,71.17730999999999,0.9463
328.508,39.40917,0.41991999999999996,70.54146,0.9455899999999999
329.58301,39.509170000000005,0.42858999999999997,69.93305,0.94491
330.69501,39.60917,0.43638000000000005,69.29384,0.94421
331.80301000000003,39.70917,0.44643999999999995,68.60588,0.9435
332.91,39.80917,0.45516,67.94846,0.9428
334.01401,39.90917,0.46388999999999997,67.23529,0.9421
335.12299,40.009170000000005,0.47423000000000004,66.60252,0.9414
336.21201,40.10917,0.47935,65.90196,0.9407
337.32401,40.20917,0.49017,65.15545999999999,0.93999
338.423,40.30917,0.4985,64.45182,0.93929
339.51999,40.40917,0.51094,63.67451,0.9385899999999999
340.63599,40.509170000000005,0.5209,62.9493,0.9378799999999999
341.73001,40.60917,0.53383,62.184309999999996,0.9371700000000001
342.82501,40.70917,0.54404,61.3056,0.93647
343.91199,40.80917,0.5556399999999999,60.42689,0.93578
345.03101000000004,40.90917,0.5654399999999999,59.542019999999994,0.93506
346.12701,41.009170000000005,0.58073,58.620169999999995,0.93435
347.22,41.10917,0.59399,57.68011,0.93365
348.31601,41.20917,0.6068100000000001,56.70924,0.93294
349.41199,41.30917,0.61437,55.861059999999995,0.9322299999999999
350.504,41.40917,0.62516,54.933330000000005,0.93153
351.61099,41.509170000000005,0.6346,53.950140000000005,0.93081
352.70099,41.60917,0.64312,52.92409,0.93011
353.79401,41.70917,0.65051,51.91317,0.9294
354.892,41.80917,0.6609,50.83473,0.92869
355.98599,41.90917,0.66647,49.667229999999996,0.9279799999999999
357.07901,42.009170000000005,0.6715899999999999,48.57955,0.92727
358.17001,42.10917,0.6693399999999999,47.534729999999996,0.92656
359.26801,42.20917,0.66778,46.56415,0.92584
360.35501,42.30917,0.6634399999999999,45.41513,0.9251299999999999
361.45599,42.40917,0.65679,44.31176,0.92442
362.53699,42.509170000000005,0.6461899999999999,43.19356,0.92371
363.64401000000004,42.60917,0.63465,42.08123,0.92299
364.72101000000004,42.70917,0.61637,40.98431,0.9222799999999999
365.81601,42.80917,0.59041,40.01064,0.92156
366.90302,42.90917,0.56348,38.95042,0.92085
367.98199,43.009170000000005,0.52652,37.99188,0.92014
369.07999,43.10917,0.48718999999999996,37.19608,0.9194200000000001
370.164,43.20917,0.44406999999999996,36.305040000000005,0.91871
371.25601,43.30917,0.3932,35.56162,0.91799
372.34398999999996,43.40917,0.34225,34.81821,0.91727
373.41901,43.509170000000005,0.29099,34.19468,0.91656
374.521,43.60917,0.24105,33.56134,0.91584
375.608,43.70917,0.19405999999999998,33.125209999999996,0.91512
376.689,43.80917,0.15050999999999998,32.70728,0.9144
377.76999,43.90917,0.11531,32.37255,0.91369
378.86801,44.009170000000005,0.08544028,32.1451,0.91296
379.94199,44.10917,0.05997202,31.93613,0.91225
381.03299,44.20917,0.04642146,31.724090000000004,0.9115200000000001
382.11899,44.30917,0.02932969,31.61373,0.9108
383.20999,44.40917,0.01949044,31.490759999999998,0.9100799999999999
384.284,44.509170000000005,0.009400364,31.32465,0.9093600000000001
385.362,44.60917,0.005409481,31.1619,0.90864
386.44901,44.70917,0.0002353825,31.06359,0.9079200000000001
387.535,44.80917,-0.006831546,30.98067,0.9072
388.61899,44.90917,-0.009901865,30.86078,0.9064700000000001
389.698,45.009170000000005,-0.01580841,30.698040000000002,0.90575
390.77499,45.10917,-0.015821,30.621290000000002,0.9050299999999999
391.85901,45.20917,-0.02268709,30.56583,0.9043
392.931,45.30917,-0.02459722,30.507559999999998,0.90359
394.00601,45.40917,-0.02769397,30.44902,0.90286
395.095,45.509170000000005,-0.03150669,30.415409999999998,0.9021299999999999
396.16699,45.60917,-0.03200603,30.264709999999997,0.90141
397.23801000000003,45.70917,-0.03440434,30.129409999999996,0.90069
398.31699,45.80917,-0.03538195,30.025209999999998,0.89997
399.39401000000004,45.90917,-0.0358858,29.911479999999997,0.8992399999999999
400.46799,46.009170000000005,-0.03781749,29.83137,0.8985200000000001
401.539,46.10917,-0.03975222,29.66246,0.89779
402.62399,46.20917,-0.03978469,29.56134,0.8970600000000001
403.685,46.30917,-0.04100863,29.46583,0.8963399999999999
404.76901000000004,46.40917,-0.04199667,29.31849,0.89561
405.845,46.509170000000005,-0.04059798,29.26303,0.8948799999999999
406.91,46.60917,-0.04063074,29.17115,0.8941600000000001
407.98098999999996,46.70917,-0.04162056,29.13417,0.89344
409.052,46.80917,-0.0430908,29.069470000000003,0.89271
410.11899,46.90917,-0.0431258,29.023529999999997,0.8919799999999999
411.17999,47.009170000000005,-0.04507895,28.940340000000003,0.89126
412.26198999999997,47.10917,-0.04319636,28.851540000000004,0.8905299999999999
413.31601,47.20917,-0.04179015,28.73445,0.88981
414.38599,47.30917,-0.04326663,28.6423,0.88908
415.44901,47.40917,-0.04330193,28.58403,0.88836
416.51401,47.509170000000005,-0.04165204,28.46415,0.8876299999999999
417.57901,47.60917,-0.04144523,28.39664,0.8869
418.655,47.70917,-0.04196193,28.35378,0.8861700000000001
419.71700999999996,47.80917,-0.04030684,28.270590000000002,0.88544
420.772,47.90917,-0.0388904,28.154059999999998,0.8847200000000001
421.83700999999996,48.009170000000005,-0.03771372,28.0465,0.8839899999999999
422.91500999999994,48.10917,-0.0370194,27.957420000000003,0.88325
423.97198,48.20917,-0.03487041,27.865270000000002,0.8825299999999999
425.03699000000006,48.30917,-0.03514167,27.7916,0.88179
426.11899000000005,48.40917,-0.03638412,27.71793,0.88105
427.15399,48.509170000000005,-0.03422872,27.680670000000003,0.88034
428.22601,48.60917,-0.02939821,27.56415,0.8796
429.27399,48.70917,-0.02820654,27.46275,0.8788799999999999
430.345,48.80917,-0.02677005,27.46275,0.8781399999999999
431.41199000000006,48.90917,-0.02825391,27.342859999999998,0.87741
432.504,49.009170000000005,-0.0270593,27.23866,0.87665
433.53699000000006,49.10917,-0.02512952,27.12773,0.8759399999999999
434.58899,49.20917,-0.02124354,27.054059999999996,0.87521
435.642,49.30917,-0.0215056,27.03557,0.87449
436.71300999999994,49.40917,-0.02005631,27.057140000000004,0.87375
437.763,49.509170000000005,-0.01468757,26.98347,0.87302
438.81,49.60917,-0.01494478,26.866670000000003,0.87229
439.866,49.70917,-0.01348612,26.78375,0.87156
440.935,49.80917,-0.01251596,26.679270000000002,0.87082
441.98801,49.90917,-0.009333453,26.679270000000002,0.8700899999999999
443.039,50.009170000000005,-0.0076205280000000005,26.63305,0.86936
444.09200999999996,50.10917,-0.006396796999999999,26.6423,0.8686299999999999
445.147,50.20917,-0.006402206,26.51933,0.8678899999999999
446.20000999999996,50.30917,-0.005175384,26.36583,0.86716
447.25699000000003,50.40917,-0.001726594,26.26134,0.8664200000000001
448.306,50.509170000000005,-0.0029623759999999996,26.21513,0.86569
449.35999000000004,50.60917,0.0027178190000000002,26.17843,0.8649600000000001
450.41,50.70917,-0.001730988,26.32885,0.8642200000000001
451.45499,50.80917,9.442519e-14,26.25546,0.86349
452.51599000000004,50.90917,0.001238529,26.18151,0.86275
453.56699000000003,51.009170000000005,0.002479169,26.070870000000003,0.8620200000000001
454.62299,51.10917,0.005706981999999999,25.94202,0.8612799999999999
455.66699000000006,51.20917,0.002731745,25.883470000000003,0.86055
456.71700999999996,51.30917,0.005468165,25.8098,0.8598100000000001
457.76901,51.40917,0.007711757,25.809520000000003,0.8590700000000001
458.827,51.509170000000005,0.009212315,25.73585,0.8583299999999999
459.86899000000005,51.60917,0.00772501,25.66218,0.8576
460.92400999999995,51.70917,0.007731691,25.62521,0.8568600000000001
461.97699000000006,51.80917,0.007488751,25.588520000000003,0.8561200000000001
463.009,51.90917,0.008244616,25.477870000000003,0.85539
464.069,52.009170000000005,0.008501867,25.477870000000003,0.85465
465.125,52.10917,0.01226336,25.43165,0.8539
466.17001,52.20917,0.01052052,25.32101,0.8531700000000001
467.22,52.30917,0.01253531,25.39496,0.8524299999999999
468.263,52.40917,0.0120443,25.32129,0.85169
469.30301,52.50917,0.0128081,25.27507,0.85096
470.34799000000004,52.60917,0.01558415,25.23838,0.8502200000000001
471.396,52.70916999999999,0.01635247,25.16471,0.8494799999999999
472.431,52.809169999999995,0.0153594,25.12129,0.84875
473.48400999999996,52.909169999999996,0.01360879,25.00476,0.848
474.53299000000004,53.00917,0.01614308,24.98627,0.84726
475.57199,53.10917,0.01489484,24.96779,0.84652
476.61400999999995,53.20916999999999,0.01414982,24.89412,0.84578
477.65700999999996,53.309169999999995,0.01390931,24.78347,0.84504
478.70599000000004,53.409169999999996,0.01341533,24.78347,0.8443
479.758,53.50917,0.01418725,24.82045,0.84355
480.802,53.60917,0.0114105,24.746779999999998,0.8428100000000001
481.84,53.70916999999999,0.01218186,24.654339999999998,0.8420700000000001
482.88599000000005,53.809169999999995,0.01168461,24.589920000000003,0.8413299999999999
483.90799000000004,53.909169999999996,0.01271165,24.6084,0.8406
484.952,54.00917,0.01119615,24.53473,0.83986
485.995,54.10917,0.01349822,24.53445,0.83911
487.034,54.20916999999999,0.01249051,24.42409,0.8383700000000001
488.07100999999994,54.309169999999995,0.01199127,24.38711,0.8376299999999999
489.10500999999994,54.409169999999996,0.01302328,24.38739,0.8369
490.14099000000004,54.50917,0.01073454,24.35014,0.83616
491.17899000000006,54.60917,0.0092092,24.23978,0.83542
492.202,54.70916999999999,0.008193127,24.16583,0.83468
493.25,54.809169999999995,0.006662898,24.16611,0.83393
494.289,54.909169999999996,0.008720794,24.14762,0.83319
495.33401,55.00917,0.006674836,24.11064,0.83244
496.37600999999995,55.10917,0.006680826,24.03697,0.8317
497.40601,55.20916999999999,0.004114929,24.05238,0.83096
498.42999000000003,55.309169999999995,0.0010296419999999999,24.02465,0.8302200000000001
499.457,55.409169999999996,0.00309167,24.01541,0.82949
500.483,55.50917,0.001031472,23.950979999999998,0.82875
501.534,55.60917,0.003097238,23.86779,0.828
502.54999000000004,55.70916999999999,-0.001033324,23.79412,0.8272700000000001
503.58099000000004,55.809169999999995,0.001551375,23.7944,0.8265299999999999
504.62701,55.909169999999996,0.00129399,23.729689999999998,0.8257700000000001
505.64999000000006,56.00917,-0.00259029,23.68347,0.82504
506.68799,56.10917,-0.001555583,23.6465,0.82429
507.698,56.20916999999999,-0.002335435,23.6098,0.8235600000000001
508.73199000000005,56.309169999999995,-0.004415372,23.64678,0.8228200000000001
509.76599000000004,56.409169999999996,-0.00311956,23.6098,0.8220700000000001
510.81201,56.50917,-0.002081617,23.57283,0.82132
511.83499000000006,56.60917,-0.003385671,23.52381,0.82058
512.86603,56.70916999999999,-0.005213454,23.44706,0.81983
513.896,56.809169999999995,-0.003913642,23.29664,0.81909
514.92401,56.909169999999996,-0.003917195,23.37955,0.81835
515.94397,57.00917,-0.004966256,23.36695,0.8176100000000001
516.97302,57.10917,-0.006540501999999999,23.29944,0.81687
517.9970099999999,57.20916999999999,-0.009688732,23.33641,0.81612
519.0310099999999,57.309169999999995,-0.0070766480000000005,23.29944,0.81538
520.05603,57.409169999999996,-0.009968804,23.18291,0.81463
521.08398,57.50917,-0.01181597,23.22885,0.81389
522.104,57.60917,-0.01287798,23.287110000000002,0.81315
523.13397,57.70916999999999,-0.01499428,23.28739,0.8124
524.15802,57.809169999999995,-0.01448141,23.198320000000002,0.81166
525.20099,57.909169999999996,-0.01528557,23.08459,0.8109
526.21802,58.00917,-0.01582708,23.044539999999998,0.81016
527.2470099999999,58.10917,-0.01795392,23.044539999999998,0.80942
528.26202,58.20916999999999,-0.01691323,23.00756,0.8086800000000001
529.2860099999999,58.309169999999995,-0.01745785,22.970589999999998,0.80793
530.30402,58.409169999999996,-0.01932716,23.044539999999998,0.80719
531.32898,58.50917,-0.02385005,23.044539999999998,0.80645
532.36102,58.60917,-0.0228113,22.97087,0.80569
533.37097,58.70916999999999,-0.02601804,22.89692,0.80496
534.39899,58.809169999999995,-0.02604228,22.91849,0.8042100000000001
535.4329799999999,58.909169999999996,-0.02766264,22.863310000000002,0.8034600000000001
536.453,59.00917,-0.03035062,22.83557,0.80271
537.48602,59.10917,-0.02878025,22.863310000000002,0.80196
538.51501,59.20916999999999,-0.03147457,22.863310000000002,0.8012100000000001
539.5189799999999,59.309169999999995,-0.03417318,22.789360000000002,0.80047
540.539,59.409169999999996,-0.03473948,22.71261,0.79973
541.56,59.50917,-0.03584184,22.712889999999998,0.79898
542.578,59.60917,-0.03533982,22.74034,0.79824
543.599,59.70916999999999,-0.03590887,22.68207,0.7974899999999999
544.61798,59.809169999999995,-0.03916121,22.62661,0.79674
545.6279900000001,59.909169999999996,-0.04188236,22.62661,0.796
546.64899,60.00917,-0.04299666,22.55294,0.7952600000000001
547.6630200000001,60.10917,-0.04303688,22.47927,0.79451
548.68103,60.20916999999999,-0.04388504,22.51625,0.79377
549.70801,60.309169999999995,-0.04527416,22.41176,0.79301
550.7069700000001,60.409169999999996,-0.04558578,22.31036,0.79228
551.74103,60.50917,-0.04697947,22.30112,0.79152
552.742,60.60917,-0.0502661,22.33782,0.79079
553.758,60.70916999999999,-0.0524776,22.26415,0.79004
554.78003,60.809169999999995,-0.05306905,22.27339,0.7892899999999999
555.79498,60.909169999999996,-0.0539323,22.21793,0.78854
556.7999900000001,61.00917,-0.05886577,22.2395,0.78781
557.8079799999999,61.10917,-0.0597358,22.2395,0.78706
558.8250099999999,61.20916999999999,-0.05789016,22.27647,0.78632
559.84698,61.309169999999995,-0.06175423,22.20588,0.78556
560.85498,61.409169999999996,-0.06399105,22.11345,0.78482
561.8770099999999,61.50917,-0.06732326,22.15042,0.7840699999999999
562.89203,61.60917,-0.06984296,22.11373,0.78332
563.90399,61.70916999999999,-0.07236729,22.067510000000002,0.78257
564.91699,61.809169999999995,-0.07243644,22.003079999999997,0.78183
565.9329799999999,61.909169999999996,-0.07606284,22.04006,0.78108
566.93597,62.00917,-0.07750432,22.07675,0.7803399999999999
567.95203,62.10917,-0.07840127,22.03978,0.77959
568.96503,62.20916999999999,-0.07710461,22.14426,0.77884
569.966,62.309169999999995,-0.07772719,22.116529999999997,0.7781
570.98798,62.409169999999996,-0.07807762,22.04286,0.7773399999999999
571.9979900000001,62.50917,-0.07870306,21.96919,0.7766
572.9970099999999,62.60917,-0.08015523,21.96919,0.77586
574.01501,62.70916999999999,-0.07720023,21.96919,0.7751100000000001
575.00598,62.809169999999995,-0.08030907,21.96919,0.77437
576.0189799999999,62.909169999999996,-0.08342559,21.96919,0.77362
577.03198,63.00917,-0.08544214,21.91401,0.77287
578.03998,63.10917,-0.08635509,21.89552,0.77213
579.052,63.20916999999999,-0.08699313,21.92325,0.7713800000000001
580.04797,63.309169999999995,-0.08874033,21.82157,0.77064
581.0670200000001,63.409169999999996,-0.09049293,21.7479,0.76988
582.06799,63.50917,-0.0928031,21.729689999999998,0.7691399999999999
583.08099,63.60917,-0.09567512,21.7112,0.76839
584.091,63.70916999999999,-0.09688212,21.73894,0.76764
585.091,63.809169999999995,-0.09781189,21.66499,0.7669
586.10498,63.909169999999996,-0.09818696,21.63725,0.7661399999999999
587.10901,64.00917,-0.09828263,21.674229999999998,0.7654
588.11902,64.10916999999999,-0.09865857,21.637539999999998,0.76465
589.117,64.20917,-0.09987339,21.59132,0.7639100000000001
590.11902,64.30917,-0.09885076,21.62829,0.7631600000000001
591.12903,64.40916999999999,-0.09950875,21.62829,0.76241
592.13702,64.50917,-0.09904555,21.62829,0.76166
593.1439799999999,64.60916999999999,-0.10111,21.62829,0.7609100000000001
594.133,64.70917,-0.09980135,21.6098,0.76018
595.13202,64.80917,-0.10017999999999999,21.58207,0.75943
596.14001,64.90916999999999,-0.10084,21.51737,0.75868
597.13599,65.00917,-0.09840407,21.49916,0.75794
598.14203,65.10916999999999,-0.10103999999999999,21.48067,0.7571899999999999
599.13202,65.20917,-0.10142000000000001,21.471429999999998,0.75645
600.13599,65.30917,-0.09982643,21.471429999999998,0.7557
601.14203,65.40916999999999,-0.10134,21.48067,0.75495
602.14801,65.50917,-0.10455999999999999,21.44398,0.7542
603.146,65.60916999999999,-0.10239,21.48067,0.75346
604.1439799999999,65.70917,-0.10164,21.407,0.75271
605.146,65.80917,-0.10487,21.37003,0.7519600000000001
606.14099,65.90916999999999,-0.10327,21.407,0.75122
607.14001,66.00917,-0.10081,21.36078,0.75048
608.15698,66.10916999999999,-0.10205,21.33305,0.7497199999999999
609.13702,66.20917,-0.09958076,21.33333,0.74898
610.13098,66.30917,-0.10167999999999999,21.33305,0.74824
611.12598,66.40916999999999,-0.09777757,21.33333,0.7475
612.10999,66.50917,-0.0938674,21.35182,0.7467600000000001
613.11298,66.60916999999999,-0.09825885,21.324089999999998,0.7460100000000001
614.10498,66.70917,-0.09893023,21.324089999999998,0.74527
615.09698,66.80917,-0.10132999999999999,21.287110000000002,0.74452
616.0889900000001,66.90916999999999,-0.10171000000000001,21.25014,0.74378
617.09003,67.00917,-0.10038,21.247339999999998,0.74303
618.091,67.10916999999999,-0.0947215,21.210079999999998,0.74228
619.07599,67.20917,-0.09740951,21.210079999999998,0.74154
620.08002,67.30917,-0.0963545,21.210079999999998,0.74079
621.073,67.40916999999999,-0.10165,21.173389999999998,0.74005
622.06097,67.50917,-0.10002,21.173389999999998,0.73931
623.05103,67.60916999999999,-0.09895996,21.12717,0.73856
624.05103,67.70917,-0.09877092,21.16415,0.7378100000000001
625.03198,67.80917,-0.09741984,21.09048,0.7370800000000001
626.03003,67.90916999999999,-0.09955058,21.09048,0.73633
627.02698,68.00917,-0.09674655,21.12745,0.73558
628.02197,68.10916999999999,-0.09655407,21.09048,0.73483
629.01398,68.20917,-0.09956326,21.0535,0.7340899999999999
630.00598,68.30917,-0.10257999999999999,21.01653,0.73334
630.99103,68.40916999999999,-0.09830654,21.01681,0.7326
631.992,68.50917,-0.10016,21.01681,0.73185
632.974,68.60916999999999,-0.09587616,21.03529,0.73111
633.9630099999999,68.70917,-0.09714417,20.99832,0.73037
634.95898,68.80917,-0.09841549,20.96134,0.7296199999999999
635.94397,68.90916999999999,-0.0964631,20.92437,0.72888
636.93597,69.00917,-0.09626845,20.88768,0.72813
637.94299,69.10916999999999,-0.09636872,20.92465,0.72738
638.914,69.20917,-0.0941128,20.92465,0.72665
639.90802,69.30917,-0.09627064,20.92465,0.7259
640.89697,69.40916999999999,-0.09754831,20.88768,0.72515
641.875,69.50917,-0.09381237,20.88768,0.72442
642.86499,69.60916999999999,-0.09509026,20.85098,0.72367
643.85199,69.70917,-0.0922319,20.81401,0.7229300000000001
644.841,69.80917,-0.09203114,20.77703,0.72218
645.823,69.90916999999999,-0.09153308,20.70336,0.72144

File: 02_Data/MDF/STA/N2/10K_min/MDF_STA_N2_10KData_210310_R2.csv
##Temp./°C,Time/min,DSC/(mW/mg),Mass/%,Sensit./(uV/mW)
47.581,10.00917,-0.02189091,99.86377,1.0895700000000001
47.597,10.109169999999999,-0.02232595,99.86377,1.0895700000000001
47.594,10.20917,-0.02261587,99.88427,1.0895700000000001
47.593,10.30917,-0.02305078,99.88427,1.0895700000000001
47.595,10.40917,-0.0230508,99.88427,1.0895700000000001
47.614,10.50917,-0.02334089,99.88427,1.08956
47.634,10.609169999999999,-0.02145637,99.85714,1.08955
47.673,10.70917,-0.01913701,99.88447,1.08954
47.708,10.80917,-0.01826736,99.87764,1.0895299999999999
47.754,10.90917,-0.01652786,99.87743,1.08951
47.82,11.00917,-0.01420847,99.88427,1.08949
47.914,11.109169999999999,-0.01087417,99.88447,1.08945
47.997,11.20917,-0.007104653000000001,99.88427,1.08942
48.117,11.30917,-0.0049299570000000004,99.87743,1.08938
48.276,11.40917,-0.0002900128,99.88447,1.08932
48.437,11.50917,0.0047854690000000005,99.86377,1.0892600000000001
48.65,11.609169999999999,0.009861674,99.88447,1.08918
48.848,11.70917,0.01363321,99.88654,1.08911
49.063,11.80917,0.01900084,99.88654,1.08903
49.365,11.90917,0.02480514,99.85942,1.08892
49.647,12.00917,0.03003012,99.88903,1.0888200000000001
49.937,12.109169999999999,0.03482091,99.89336999999999,1.08871
50.276,12.20917,0.04033882,99.86605,1.08859
50.66,12.30917,0.04585869,99.86625,1.08845
51.034,12.40917,0.05050897,99.84576,1.08831
51.45,12.50917,0.05646767,99.86605,1.08816
51.868,12.609169999999999,0.06184737,99.84576,1.0880100000000001
52.336,12.70917,0.06447086,99.83892,1.0878299999999999
52.779,12.80917,0.07072529,99.83892,1.0876700000000001
53.274,12.90917,0.07538523,99.83872,1.08749
53.788,13.00917,0.07873978,99.86625,1.0873
54.294,13.10917,0.08456543,99.83892,1.08711
54.81,13.20917,0.08835886,99.80932,1.08692
55.377,13.309170000000002,0.0920099,99.83209000000001,1.08671
55.954,13.409170000000001,0.09566274,99.77991999999999,1.08649
56.497,13.509170000000001,0.10192999999999999,99.80704,1.08629
57.13,13.60917,0.10443,99.79337,1.08605
57.684,13.70917,0.10779000000000001,99.77971,1.08584
58.326,13.809170000000002,0.11291,99.77991999999999,1.0856
58.946,13.909170000000001,0.1173,99.80020999999999,1.0853700000000002
59.561,14.009170000000001,0.12111,99.77991999999999,1.08514
60.21,14.10917,0.12347000000000001,99.75259,1.08489
60.866,14.20917,0.12685,99.75941999999999,1.08464
61.564,14.309170000000002,0.12892,99.76605,1.08438
62.247,14.409170000000001,0.13317,99.75259,1.08412
62.945,14.509170000000001,0.13641,99.75259,1.08385
63.617,14.60917,0.13994,99.75259,1.08359
64.355,14.70917,0.14202,99.74576,1.08331
65.059,14.809170000000002,0.14629,99.72547,1.08304
65.776,14.909170000000001,0.14982,99.72525999999999,1.08276
66.513,15.009170000000001,0.1538,99.67764,1.0824799999999999
67.277,15.10917,0.15617999999999999,99.69814000000001,1.08218
68.034,15.20917,0.15841,99.67101,1.08189
68.8,15.309170000000002,0.1624,99.67081,1.08159
69.593,15.409170000000001,0.16639,99.67081,1.08128
70.346,15.509170000000001,0.16935999999999998,99.67081,1.08099
71.166,15.60917,0.17115999999999998,99.64348000000001,1.08067
71.95,15.70917,0.17399,99.64348000000001,1.08036
72.732,15.809170000000002,0.17638,99.62319000000001,1.08005
73.567,15.909170000000001,0.17804,99.61636,1.07972
74.396,16.00917,0.17985,99.59586,1.07939
75.236,16.109170000000002,0.18225,99.61636,1.0790600000000001
76.052,16.20917,0.18465,99.58903000000001,1.07873
76.953,16.30917,0.18705,99.58923,1.07837
77.752,16.40917,0.18916,99.54141,1.07805
78.634,16.50917,0.19113,99.5617,1.0777
79.503,16.609170000000002,0.19441,99.54824,1.07735
80.38,16.70917,0.19330999999999998,99.53458,1.077
81.263,16.80917,0.19572,99.50745,1.07664
82.163,16.90917,0.19798,99.50725,1.07628
83.052,17.00917,0.19996,99.50725,1.0759100000000001
83.967,17.109170000000002,0.19959000000000002,99.51408,1.07554
84.874,17.20917,0.20142000000000002,99.50062,1.0751700000000002
85.784,17.30917,0.20267000000000002,99.48012,1.0748
86.722,17.40917,0.20362,99.48012,1.07441
87.648,17.50917,0.20501999999999998,99.48012,1.0740299999999998
88.585,17.609170000000002,0.20626999999999998,99.48012,1.07364
89.525,17.70917,0.20561,99.48012,1.07326
90.475,17.80917,0.20670999999999998,99.453,1.0728600000000001
91.42,17.90917,0.2087,99.43913,1.07247
92.374,18.00917,0.20922,99.4528,1.07207
93.359,18.109170000000002,0.21048000000000003,99.42546999999999,1.07166
94.295,18.20917,0.21070999999999998,99.42567,1.07126
95.299,18.30917,0.21094000000000002,99.43251,1.07084
96.284,18.40917,0.2119,99.42546999999999,1.07043
97.231,18.50917,0.21198000000000003,99.37101,1.07002
98.23,18.609170000000002,0.21414,99.39151,1.0696
99.249,18.70917,0.21495999999999998,99.37101,1.0691700000000002
100.208,18.80917,0.2149,99.37101,1.06876
101.223,18.90917,0.21764,99.37122,1.0683200000000002
102.227,19.00917,0.21906,99.39834,1.06789
103.205,19.109170000000002,0.22166999999999998,99.37101,1.0674700000000001
104.205,19.20917,0.22324000000000002,99.35051999999999,1.06704
105.218,19.30917,0.2254,99.35051999999999,1.0666
106.247,19.40917,0.22624,99.34389,1.06616
107.241,19.50917,0.22855,99.35072,1.0657299999999998
108.266,19.609170000000002,0.22968000000000002,99.34389,1.06528
109.271,19.70917,0.22993000000000002,99.36418,1.06484
110.293,19.80917,0.23076999999999998,99.34389,1.06439
111.32,19.90917,0.23116,99.37122,1.0639399999999999
112.335,20.00917,0.23156,99.34389,1.06349
113.368,20.109170000000002,0.23165,99.34389,1.06304
114.403,20.20917,0.23101,99.31656,1.0625799999999999
115.44,20.30917,0.23349,99.34369000000001,1.0621200000000002
116.466,20.40917,0.23478000000000002,99.31656,1.06166
117.507,20.50917,0.23459000000000002,99.31656,1.0612
118.548,20.609170000000002,0.23692,99.31656,1.06073
119.608,20.70917,0.23643000000000003,99.31656,1.06025
120.643,20.80917,0.23713,99.28923,1.05979
121.667,20.90917,0.23754,99.28944,1.0593299999999999
122.713,21.00917,0.24003000000000002,99.28944,1.05885
123.765,21.109170000000002,0.24029,99.29607,1.0583799999999999
124.842,21.20917,0.2395,99.29607,1.05789
125.881,21.30917,0.2408,99.28923,1.05741
126.957,21.40917,0.24195999999999998,99.28944,1.05692
128.01601000000002,21.50917,0.24356999999999998,99.28944,1.05644
129.071,21.609170000000002,0.24398000000000003,99.26210999999999,1.05595
130.14799,21.70917,0.24484,99.24845,1.05546
131.20799,21.80917,0.24585,99.24845,1.05497
132.28,21.90917,0.24791999999999997,99.24845,1.05447
133.368,22.00917,0.24878000000000003,99.23499,1.05397
134.448,22.109170000000002,0.24935,99.26210999999999,1.0534700000000001
135.537,22.20917,0.25111999999999995,99.23478,1.0529600000000001
136.61099,22.30917,0.2541,99.26210999999999,1.05246
137.69501,22.40917,0.25467,99.23478,1.05195
138.77901,22.50917,0.25614000000000003,99.23478,1.05144
139.864,22.609170000000002,0.25837,99.23478,1.05093
140.97301000000002,22.70917,0.2594,99.22816,1.0504
142.05,22.80917,0.26194,99.20745,1.0499
143.174,22.90917,0.26147,99.20745,1.04936
144.235,23.00917,0.26295,99.22795,1.0488600000000001
145.34,23.109170000000002,0.26444,99.20745,1.04833
146.44099,23.20917,0.26653000000000004,99.21429,1.0478
147.543,23.30917,0.26711999999999997,99.194,1.04728
148.642,23.40917,0.2674,99.20766,1.04675
149.74698999999998,23.50917,0.26844,99.20766,1.0462200000000001
150.858,23.609170000000002,0.26783,99.20766,1.04568
151.955,23.70917,0.26811,99.18715999999999,1.04515
153.061,23.80917,0.2678,99.19379,1.04461
154.161,23.90917,0.26611999999999997,99.18033,1.04408
155.276,24.00917,0.26716999999999996,99.20766,1.04354
156.379,24.109170000000002,0.26655,99.153,1.043
157.48599,24.20917,0.26668000000000003,99.153,1.04246
158.592,24.30917,0.26666999999999996,99.18033,1.0419200000000002
159.72,24.40917,0.2656,99.18033,1.04136
160.811,24.50917,0.26604,99.15983,1.04082
161.935,24.609170000000002,0.26633,99.15983,1.04027
163.052,24.70917,0.26648,99.13954,1.03972
164.157,24.80917,0.26859,99.13954,1.0391700000000001
165.28,24.90917,0.26798,99.15321,1.03861
166.39,25.00917,0.27071,99.12588000000001,1.03806
167.48199,25.109170000000002,0.27039,99.12588000000001,1.03751
168.604,25.20917,0.27176,99.12588000000001,1.03695
169.714,25.30917,0.27205999999999997,99.11905,1.03639
170.83501,25.40917,0.27251,99.11905,1.03583
171.963,25.50917,0.27266,99.12567,1.03526
173.08,25.609170000000002,0.27296,99.11905,1.0347
174.17999,25.70917,0.27433,99.10538000000001,1.03414
175.297,25.80917,0.27555,99.10538000000001,1.03357
176.412,25.90917,0.27662,99.05072,1.03301
177.54401000000001,26.00917,0.27692,99.07805,1.03243
178.65601,26.109170000000002,0.27860999999999997,99.05756,1.03186
179.767,26.20917,0.27968000000000004,99.06439,1.03129
180.897,26.30917,0.28214,99.07122,1.03071
182.026,26.40917,0.28245,99.05093000000001,1.03013
183.159,26.50917,0.28368000000000004,99.01698,1.02955
184.269,26.609170000000002,0.28553,99.01677,1.02898
185.38901,26.70917,0.28907,98.98965,1.0284
186.498,26.80917,0.28769,98.98965,1.0278200000000002
187.634,26.90917,0.28893,98.98965,1.0272299999999999
188.76801,27.00917,0.29156,98.98965,1.02664
189.886,27.109170000000002,0.29373,98.98965,1.02606
191.024,27.20917,0.29559,98.93499,1.02547
192.15401,27.30917,0.29730999999999996,98.93499,1.02488
193.291,27.40917,0.30025999999999997,98.9147,1.0242799999999999
194.418,27.50917,0.30058,98.90104000000001,1.02369
195.541,27.609170000000002,0.3023,98.88736999999999,1.0231
196.67799,27.70917,0.30665,98.88736999999999,1.0225
197.804,27.80917,0.30729,98.86686999999999,1.0219
198.94298999999998,27.90917,0.30964,98.85342,1.0213
200.05901,28.00917,0.31183,98.79876,1.0207
201.19701,28.109170000000002,0.31232,98.77143000000001,1.0201
202.356,28.20917,0.31468,98.77143000000001,1.01948
203.463,28.30917,0.31656999999999996,98.75093000000001,1.01889
204.599,28.40917,0.31893,98.71718,1.0182799999999999
205.742,28.50917,0.32051999999999997,98.70352,1.01767
206.883,28.609170000000002,0.32304,98.68986,1.01706
208.01199,28.70917,0.32681,98.6354,1.01645
209.129,28.80917,0.32654,98.60807,1.01585
210.27,28.90917,0.32954,98.58075,1.0152299999999999
211.388,29.00917,0.33036,98.55362,1.01463
212.547,29.109170000000002,0.33134,98.51263,1.014
213.66,29.20917,0.33247,98.47164000000001,1.01339
214.79201,29.30917,0.33376999999999996,98.44451,1.01278
215.923,29.40917,0.33505999999999997,98.41718,1.01216
217.05701000000002,29.50917,0.33574,98.36294000000001,1.0115399999999999
218.19,29.609170000000002,0.33829000000000004,98.33561,1.01092
219.323,29.70917,0.33787,98.30828000000001,1.0103
220.45598999999999,29.80917,0.33964,98.27433,1.00968
221.59599,29.90917,0.34142,98.19917,1.00905
222.71001,30.00917,0.34335,98.17205,1.00844
223.879,30.109170000000002,0.34357,98.1176,1.00779
224.99899,30.20917,0.34409,98.06294,1.0071700000000001
226.11501,30.30917,0.3454,98.03582,1.00655
227.25301000000002,30.40917,0.34672,97.95383000000001,1.0059200000000001
228.388,30.50917,0.34379,97.91304000000001,1.00529
229.519,30.609170000000002,0.34149,97.84265,1.00466
230.63699,30.70917,0.34092,97.81532,1.00403
231.786,30.80917,0.34193,97.77453,1.00339
232.89999,30.90917,0.33962,97.68613,1.0027700000000002
234.026,31.00917,0.34141,97.62029,1.00214
235.166,31.109170000000002,0.34052,97.56335,1.0015
236.29601,31.20917,0.34169,97.4793,1.00086
237.44099,31.30917,0.34159,97.41573000000001,1.00021
238.584,31.40917,0.34229,97.3499,0.9995700000000001
239.69298999999998,31.50917,0.34108,97.29545,0.9989399999999999
240.82899,31.609170000000002,0.33971999999999997,97.21366,0.9983
241.96001,31.70917,0.34136,97.11386999999999,0.99766
243.09399,31.80917,0.34079,96.99565,0.9970100000000001
244.213,31.90917,0.33974,96.90269,0.9963700000000001
245.345,32.009170000000005,0.33901,96.78903000000001,0.9957299999999999
246.5,32.10917,0.34018000000000004,96.72547,0.9950700000000001
247.61301,32.20917,0.3377,96.60518,0.9944299999999999
248.739,32.30917,0.33744,96.49606999999999,0.9937799999999999
249.869,32.40917,0.3356,96.38944000000001,0.9931399999999999
250.989,32.509170000000005,0.33486,96.29172,0.99249
252.11,32.60917,0.33587,96.16667,0.99185
253.26199,32.70917,0.3369,96.0236,0.99118
254.39,32.80917,0.33361,95.91242,0.9905299999999999
255.509,32.90917,0.33558000000000004,95.73975,0.98988
256.63199,33.009170000000005,0.33437,95.6648,0.9892299999999999
257.767,33.10917,0.33155,95.50373,0.9885700000000001
258.89401000000004,33.20917,0.32953000000000005,95.33354,0.98792
260.01999,33.30917,0.33071,95.17909,0.98726
261.14801,33.40917,0.32885,95.01325,0.9866
262.27398999999997,33.509170000000005,0.33019,94.84741,0.9859399999999999
263.39898999999997,33.60917,0.33041,94.67495,0.98529
264.535,33.70917,0.33016,94.4795,0.98462
265.673,33.80917,0.33326999999999996,94.26831999999999,0.98395
266.797,33.90917,0.33574,94.07308,0.98329
267.94901,34.009170000000005,0.33935,93.8528,0.98261
269.064,34.10917,0.34762,93.65528,0.98196
270.21701,34.20917,0.3609,93.394,0.9812799999999999
271.349,34.30917,0.38128,93.13747,0.98061
272.48801000000003,34.40917,0.3917,92.89669,0.97993
273.62201,34.509170000000005,0.39842,92.62422,0.97926
274.758,34.60917,0.39902,92.32878000000001,0.9785799999999999
275.91,34.70917,0.39639,92.07909000000001,0.9779
277.01001,34.80917,0.38777,91.79751999999999,0.97724
278.13599,34.90917,0.37703000000000003,91.48199,0.97657
279.25,35.009170000000005,0.36272,91.17536,0.97591
280.39001,35.10917,0.34257,90.86646,0.9752299999999999
281.48001,35.20917,0.32059,90.53271,0.97457
282.604,35.30917,0.29568,90.22609,0.9739
283.70001,35.40917,0.27218000000000003,89.86957,0.97324
284.814,35.509170000000005,0.25125,89.52671,0.97257
285.953,35.60917,0.23388,89.18592,0.97188
287.04199,35.70917,0.22168000000000002,88.82712,0.9712299999999999
288.17499,35.80917,0.21256,88.4706,0.97054
289.27499,35.90917,0.20309000000000002,88.10041,0.96988
290.397,36.009170000000005,0.19785999999999998,87.73023,0.9692
291.522,36.10917,0.19115,87.37143,0.96852
292.621,36.20917,0.19177,87.00352,0.96785
293.75299,36.30917,0.19354000000000002,86.61967,0.96716
294.86899,36.40917,0.19237,86.22712,0.9664799999999999
295.98599,36.509170000000005,0.19643,85.82733,0.9658
297.103,36.60917,0.20082,85.42546999999999,0.9651200000000001
298.21301,36.70917,0.20686,85.00745,0.96444
299.35598999999996,36.80917,0.21111,84.61014,0.9637399999999999
300.47,36.90917,0.21454,84.1853,0.96306
301.55801,37.009170000000005,0.22158000000000003,83.81076999999999,0.96239
302.703,37.10917,0.22913000000000003,83.34741,0.9616899999999999
303.806,37.20917,0.23603000000000002,82.9205,0.96101
304.918,37.30917,0.24327,82.49586,0.9603200000000001
306.03799,37.40917,0.2497,82.01884,0.9596299999999999
307.15701,37.509170000000005,0.25565,81.58282,0.95894
308.26401,37.60917,0.26061,81.13333,0.95826
309.39001,37.70917,0.26657,80.67226,0.9575600000000001
310.48901,37.80917,0.27271,80.20206999999999,0.95688
311.608,37.90917,0.27819,79.73872,0.9561799999999999
312.716,38.009170000000005,0.28534,79.2619,0.9555
313.84,38.10917,0.29034,78.78282,0.9548
314.94501,38.20917,0.29651,78.32174,0.95411
316.047,38.30917,0.30335,77.81988,0.95342
317.15601000000004,38.40917,0.31103000000000003,77.3,0.95273
318.26599,38.509170000000005,0.3179,76.80725,0.9520299999999999
319.38,38.60917,0.32527,76.29855,0.95134
320.47299,38.70917,0.33265,75.79896,0.95065
321.57999,38.80917,0.33954,75.26522,0.94996
322.69101,38.90917,0.34645,74.72008000000001,0.94926
323.80399,39.009170000000005,0.35353,74.20248000000001,0.9485600000000001
324.89999,39.10917,0.36279,73.64141,0.9478700000000001
326.004,39.20917,0.37006,73.0942,0.9471700000000001
327.12601,39.30917,0.37868,72.51056,0.94647
328.224,39.40917,0.38647,71.92464,0.9457700000000001
329.33401000000003,39.509170000000005,0.39445,71.33188,0.9450700000000001
330.44199,39.60917,0.40394,70.72795,0.94437
331.54199,39.70917,0.41311000000000003,70.07826,0.9436700000000001
332.64999,39.80917,0.42246999999999996,69.45611,0.9429700000000001
333.746,39.90917,0.4325,68.83168,0.94227
334.87201,40.009170000000005,0.44238999999999995,68.14576,0.94155
335.98801000000003,40.10917,0.45011,67.44865,0.94084
337.08701,40.20917,0.46053,66.77866999999999,0.94014
338.16199,40.30917,0.47163,66.09751999999999,0.9394600000000001
339.28101000000004,40.40917,0.4836,65.32981,0.93874
340.388,40.509170000000005,0.49171000000000004,64.60766,0.9380299999999999
341.48001,40.60917,0.50117,63.83996,0.93734
342.59799,40.70917,0.5138699999999999,63.05651999999999,0.9366200000000001
343.68399,40.80917,0.52522,62.24576,0.9359200000000001
344.80301000000003,40.90917,0.53796,61.43975,0.9352
345.91598999999997,41.009170000000005,0.54851,60.56066,0.9344899999999999
346.99899,41.10917,0.55907,59.7205,0.93379
348.09,41.20917,0.5715100000000001,58.8236,0.93309
349.20499,41.30917,0.58195,57.92195,0.93237
350.28,41.40917,0.5937399999999999,57.00683000000001,0.9316700000000001
351.37799,41.509170000000005,0.6038600000000001,56.00745,0.93096
352.47101000000004,41.60917,0.61349,55.037890000000004,0.9302600000000001
353.60199,41.70917,0.62247,54.02961,0.9295200000000001
354.67499,41.80917,0.63229,53.00538,0.9288299999999999
355.77398999999997,41.90917,0.6392399999999999,51.947,0.92811
356.85901,42.009170000000005,0.6416,50.91387,0.9274100000000001
357.944,42.10917,0.6460100000000001,49.85776,0.9267
359.03601000000003,42.20917,0.64804,48.783640000000005,0.92599
360.125,42.30917,0.64752,47.716359999999995,0.9252799999999999
361.229,42.40917,0.64563,46.64224,0.92456
362.327,42.509170000000005,0.63553,45.563559999999995,0.92385
363.427,42.60917,0.62422,44.50311,0.9231299999999999
364.51198999999997,42.70917,0.61254,43.40145,0.92242
365.608,42.80917,0.59434,42.35031,0.9217
366.702,42.90917,0.57302,41.33975,0.9209799999999999
367.79501,43.009170000000005,0.5432600000000001,40.354040000000005,0.92027
368.862,43.10917,0.50931,39.44099,0.91956
369.95901000000003,43.20917,0.4731,38.53499,0.91884
371.047,43.30917,0.43149,37.70166,0.9181299999999999
372.13698999999997,43.40917,0.38499,36.947829999999996,0.9174100000000001
373.233,43.509170000000005,0.33376999999999996,36.25735,0.91669
374.328,43.60917,0.28403,35.64865,0.91596
375.397,43.70917,0.23609000000000002,35.15818,0.9152600000000001
376.47699,43.80917,0.19085,34.67909,0.9145399999999999
377.55301000000003,43.90917,0.14883,34.32029,0.9138299999999999
378.65799,44.009170000000005,0.11175,34.03416,0.9131
379.72699,44.10917,0.0815423,33.78427,0.9123899999999999
380.823,44.20917,0.0576969,33.57308,0.91166
381.90302,44.30917,0.03710768,33.37101,0.91095
382.98999,44.40917,0.0196098,33.21884,0.91022
384.08401000000003,44.509170000000005,0.006947078000000001,33.08489,0.9095
385.146,44.60917,-0.008690606,32.95093,0.90879
386.23599,44.70917,-0.02104809,32.81242,0.9080600000000001
387.33499,44.80917,-0.03203288,32.69648,0.90733
388.42499,44.90917,-0.04268672,32.569359999999996,0.9066
389.491,45.009170000000005,-0.05196183,32.455690000000004,0.90589
390.55801,45.10917,-0.06317118,32.3559,0.90517
391.63901,45.20917,-0.07090614,32.260459999999995,0.90445
392.724,45.30917,-0.08005206,32.153620000000004,0.9037200000000001
393.797,45.40917,-0.08851228,32.01967,0.903
394.88501,45.509170000000005,-0.0955866,31.924429999999997,0.9022700000000001
395.94601,45.60917,-0.10214,31.856309999999997,0.90156
397.039,45.70917,-0.1117,31.73354,0.9008299999999999
398.10501,45.80917,-0.11775,31.624640000000003,0.9001100000000001
399.17999,45.90917,-0.1254,31.51097,0.8993899999999999
400.242,46.009170000000005,-0.13112000000000001,31.42257,0.8986700000000001
401.327,46.10917,-0.13809000000000002,31.32712,0.89794
402.396,46.20917,-0.14595,31.24762,0.89722
403.45599,46.30917,-0.15012,31.138509999999997,0.8965
404.53,46.40917,-0.15835,31.047829999999998,0.8957700000000001
405.599,46.509170000000005,-0.16342,30.96605,0.89505
406.685,46.60917,-0.16902999999999999,30.86605,0.89431
407.76099,46.70917,-0.17323,30.772879999999997,0.8935799999999999
408.815,46.80917,-0.18098,30.679920000000003,0.89287
409.88698999999997,46.90917,-0.1852,30.58675,0.8921399999999999
410.94698999999997,47.009170000000005,-0.18925,30.498140000000003,0.8914200000000001
412.017,47.10917,-0.19543,30.404970000000002,0.89069
413.091,47.20917,-0.19932,30.31884,0.8899600000000001
414.168,47.30917,-0.20321,30.232509999999998,0.88923
415.216,47.40917,-0.20836,30.132509999999996,0.8885200000000001
416.27499,47.509170000000005,-0.21084,30.04161,0.88779
417.33898999999997,47.60917,-0.21404,29.960040000000003,0.88707
418.39801,47.70917,-0.21689,29.87598,0.88634
419.46799000000004,47.80917,-0.2201,29.8147,0.88561
420.53101,47.90917,-0.22153,29.71925,0.8848799999999999
421.59,48.009170000000005,-0.226,29.594409999999996,0.8841600000000001
422.65399,48.10917,-0.22779000000000002,29.54203,0.8834299999999999
423.698,48.20917,-0.23066,29.45818,0.88271
424.76401,48.30917,-0.23551,29.36957,0.8819799999999999
425.82901,48.40917,-0.23696,29.287779999999998,0.88125
426.88699,48.509170000000005,-0.24128000000000002,29.240170000000003,0.8805200000000001
427.94100999999995,48.60917,-0.24201999999999999,29.16749,0.8798
429.01000999999997,48.70917,-0.2451,29.081159999999997,0.8790600000000001
430.06600999999995,48.80917,-0.24781999999999998,28.981370000000002,0.87834
431.11899000000005,48.90917,-0.2491,28.897309999999997,0.87761
432.18201,49.009170000000005,-0.25056999999999996,28.822359999999996,0.8768799999999999
433.23400999999996,49.10917,-0.25186,28.75631,0.87615
434.29400999999996,49.20917,-0.25081,28.717809999999997,0.8754200000000001
435.349,49.30917,-0.25373,28.62712,0.87469
436.41101,49.40917,-0.25484,28.52257,0.87395
437.47601,49.509170000000005,-0.25578,28.463559999999998,0.8732200000000001
438.51999000000006,49.60917,-0.25581,28.388609999999996,0.87249
439.57901,49.70917,-0.26128,28.31594,0.8717600000000001
440.634,49.80917,-0.26223,28.23188,0.87103
441.68201,49.90917,-0.26516999999999996,28.17288,0.8703
442.746,50.009170000000005,-0.26431,28.09565,0.86956
443.79400999999996,50.10917,-0.26616,28.027540000000002,0.8688299999999999
444.84399,50.20917,-0.26839,27.968320000000002,0.8681
445.88599000000005,50.30917,-0.2708,27.875359999999997,0.8673799999999999
446.94199000000003,50.40917,-0.27121,27.85466,0.86664
447.98900999999995,50.509170000000005,-0.27399,27.76625,0.8659100000000001
449.043,50.60917,-0.27404,27.68447,0.86518
450.09,50.70917,-0.27446,27.62091,0.86445
451.146,50.80917,-0.2725,27.573290000000004,0.8637100000000001
452.19699,50.90917,-0.272,27.51884,0.8629700000000001
453.23400999999996,51.009170000000005,-0.27223,27.44845,0.86225
454.31,51.10917,-0.2732,27.37805,0.8615
455.33499000000006,51.20917,-0.27287,27.32112,0.8607799999999999
456.39300999999995,51.30917,-0.27384000000000003,27.237270000000002,0.8600399999999999
457.436,51.40917,-0.27536,27.18944,0.85931
458.47299000000004,51.509170000000005,-0.27578,27.134990000000002,0.8585799999999999
459.53200999999996,51.60917,-0.27841,27.075979999999998,0.8578399999999999
460.59601,51.70917,-0.27884000000000003,27.012420000000002,0.85709
461.63100999999995,51.80917,-0.28018000000000004,26.95797,0.85636
462.67801,51.90917,-0.28024,26.903309999999998,0.8556299999999999
463.71899,52.009170000000005,-0.28085,26.84886,0.8548899999999999
464.776,52.10917,-0.28073000000000004,26.79441,0.85415
465.802,52.20917,-0.27837,26.737679999999997,0.8534299999999999
466.85999000000004,52.30917,-0.27936,26.671840000000003,0.8526799999999999
467.91699000000006,52.40917,-0.28071,26.62402,0.85193
468.94299,52.50917,-0.28262,26.5764,0.85121
469.97601,52.60917,-0.28565,26.50145,0.8504799999999999
471.03101,52.70916999999999,-0.28497,26.446790000000004,0.8497399999999999
472.069,52.809169999999995,-0.28726,26.39917,0.849
473.125,52.909169999999996,-0.29199,26.35155,0.84825
474.16101,53.00917,-0.29373,26.2971,0.84752
475.21300999999994,53.10917,-0.2938,26.242440000000002,0.84678
476.259,53.20916999999999,-0.2991,26.18799,0.84603
477.289,53.309169999999995,-0.30029,26.160870000000003,0.8453
478.34698,53.409169999999996,-0.30262,26.113039999999998,0.84455
479.383,53.50917,-0.304,26.05176,0.8438200000000001
480.41699000000006,53.60917,-0.30577,26.03789,0.8430799999999999
481.44699,53.70916999999999,-0.30996999999999997,25.96315,0.84235
482.48499000000004,53.809169999999995,-0.31024,25.90166,0.8416100000000001
483.539,53.909169999999996,-0.31315,25.83375,0.84086
484.57599000000005,54.00917,-0.31549,25.79296,0.8401299999999999
485.625,54.10917,-0.31916,25.7383,0.8393799999999999
486.647,54.20916999999999,-0.31887,25.71118,0.83865
487.698,54.309169999999995,-0.32255,25.64969,0.8379
488.746,54.409169999999996,-0.32397,25.60207,0.83715
489.76999000000006,54.50917,-0.3269,25.56812,0.83642
490.79199000000006,54.60917,-0.32681,25.52029,0.8356899999999999
491.828,54.70916999999999,-0.32899,25.490679999999998,0.83495
492.85599,54.809169999999995,-0.33041,25.43623,0.8342200000000001
493.90302,54.909169999999996,-0.33185,25.35466,0.83347
494.935,55.00917,-0.33176,25.32733,0.83273
495.96300999999994,55.10917,-0.33775,25.272879999999997,0.83199
497.00201,55.20916999999999,-0.33749,25.27267,0.83125
498.02399,55.309169999999995,-0.34045,25.21594,0.83052
499.06699000000003,55.409169999999996,-0.34228000000000003,25.13437,0.8297700000000001
500.091,55.50917,-0.3441,25.107039999999998,0.8290299999999999
501.13100999999995,55.60917,-0.34651,25.05259,0.82829
502.16699000000006,55.70916999999999,-0.35083000000000003,25.05238,0.8275399999999999
503.185,55.809169999999995,-0.35305,24.98447,0.82681
504.21700999999996,55.909169999999996,-0.35413,24.9118,0.8260700000000001
505.25100999999995,56.00917,-0.35464,24.904970000000002,0.82532
506.27802,56.10917,-0.35554,24.85735,0.8245899999999999
507.328,56.20916999999999,-0.36046999999999996,24.77536,0.82383
508.34299000000004,56.309169999999995,-0.36424,24.741410000000002,0.8231
509.39000999999996,56.409169999999996,-0.37072,24.741410000000002,0.82234
510.41101,56.50917,-0.37374,24.68696,0.8216100000000001
511.44100999999995,56.60917,-0.37832,24.605179999999997,0.82086
512.47601,56.70916999999999,-0.38366999999999996,24.57785,0.8201200000000001
513.50403,56.809169999999995,-0.38594,24.52112,0.81937
514.5189799999999,56.909169999999996,-0.38764,24.48716,0.8186399999999999
515.56,57.00917,-0.39166999999999996,24.46667,0.81789
516.60498,57.10917,-0.39532,24.41222,0.81713
517.59698,57.20916999999999,-0.39992,24.38489,0.8164100000000001
518.63599,57.309169999999995,-0.40358,24.33043,0.81566
519.66998,57.409169999999996,-0.40492,24.30311,0.81491
520.70203,57.50917,-0.40801,24.27598,0.81417
521.70502,57.60917,-0.41323000000000004,24.22133,0.8134399999999999
522.75098,57.70916999999999,-0.41556000000000004,24.16687,0.8126800000000001
523.76398,57.809169999999995,-0.42021000000000003,24.16687,0.81194
524.79401,57.909169999999996,-0.42177,24.13975,0.8112
525.83099,58.00917,-0.42528,24.08509,0.8104399999999999
526.85101,58.10917,-0.42878999999999995,24.037470000000003,0.8097
527.88098,58.20916999999999,-0.43075,24.01014,0.80895
528.90399,58.309169999999995,-0.43232,23.98302,0.80821
529.9279799999999,58.409169999999996,-0.43604,23.98282,0.80747
530.95398,58.50917,-0.43899,23.92836,0.80672
531.97302,58.60917,-0.44077,23.88758,0.80598
532.98602,58.70916999999999,-0.4451,23.83313,0.80524
534.00598,58.809169999999995,-0.44806,23.8058,0.8045
535.02899,58.909169999999996,-0.44847,23.803520000000002,0.80375
536.04498,59.00917,-0.45086000000000004,23.74907,0.80301
537.0700099999999,59.10917,-0.45423,23.74886,0.8022600000000001
538.08398,59.20916999999999,-0.45642,23.69441,0.80152
539.11298,59.309169999999995,-0.45843,23.667289999999998,0.80077
540.12,59.409169999999996,-0.45983999999999997,23.61284,0.80003
541.15503,59.50917,-0.46284,23.614910000000002,0.79928
542.16699,59.60917,-0.46268000000000004,23.61511,0.7985399999999999
543.2139900000001,59.70916999999999,-0.46391000000000004,23.56046,0.79777
544.22101,59.809169999999995,-0.46731999999999996,23.53333,0.79703
545.22699,59.909169999999996,-0.46953,23.503729999999997,0.7963
546.255,60.00917,-0.47176,23.4764,0.7955399999999999
547.27399,60.10917,-0.47498999999999997,23.43561,0.7948
548.29199,60.20916999999999,-0.47703,23.394820000000003,0.79405
549.31598,60.309169999999995,-0.47748,23.36749,0.7933
550.3389900000001,60.409169999999996,-0.48072,23.34017,0.79255
551.354,60.50917,-0.48396999999999996,23.31304,0.79181
552.35901,60.60917,-0.48241999999999996,23.28571,0.7910699999999999
553.40002,60.70916999999999,-0.48508999999999997,23.258589999999998,0.7903
554.396,60.809169999999995,-0.48994,23.2381,0.78957
555.42603,60.909169999999996,-0.49041,23.19027,0.78882
556.435,61.00917,-0.49187,23.17681,0.7880699999999999
557.4420200000001,61.10917,-0.49253,23.14948,0.78733
558.448,61.20916999999999,-0.49621000000000004,23.095029999999998,0.78659
559.47998,61.309169999999995,-0.4989,23.08137,0.78583
560.47699,61.409169999999996,-0.49996999999999997,23.05424,0.7851
561.5,61.50917,-0.49904,23.02692,0.78435
562.4979900000001,61.60917,-0.5007199999999999,22.999589999999998,0.78361
563.505,61.70916999999999,-0.50422,22.97246,0.78287
564.53003,61.809169999999995,-0.50552,22.91781,0.7821100000000001
565.52197,61.909169999999996,-0.5080100000000001,22.89048,0.78138
566.5380200000001,62.00917,-0.51032,22.89068,0.78063
567.54199,62.10917,-0.5110100000000001,22.88385,0.77989
568.57703,62.20916999999999,-0.51313,22.83623,0.77913
569.57898,62.309169999999995,-0.5130100000000001,22.8089,0.7783899999999999
570.58398,62.409169999999996,-0.51594,22.781570000000002,0.77764
571.59198,62.50917,-0.51623,22.774739999999998,0.7769
572.604,62.60917,-0.51937,22.747410000000002,0.77615
573.59497,62.70916999999999,-0.51945,22.69979,0.77542
574.604,62.809169999999995,-0.52505,22.72008,0.77467
575.617,62.909169999999996,-0.5259699999999999,22.6793,0.7739199999999999
576.633,63.00917,-0.52566,22.67246,0.77317
577.63599,63.10917,-0.5271899999999999,22.63851,0.7724300000000001
578.64001,63.20916999999999,-0.53179,22.611179999999997,0.77168
579.65302,63.309169999999995,-0.53149,22.611179999999997,0.77093
580.64899,63.409169999999996,-0.53098,22.56356,0.7701899999999999
581.65399,63.50917,-0.53293,22.53623,0.76945
582.672,63.60917,-0.53571,22.52277,0.76869
583.664,63.70916999999999,-0.53561,22.50911,0.7679600000000001
584.664,63.809169999999995,-0.53777,22.48178,0.7672100000000001
585.66699,63.909169999999996,-0.5385,22.45466,0.76647
586.68402,64.00917,-0.5411,22.427329999999998,0.76571
587.68799,64.10916999999999,-0.54038,22.4,0.7649699999999999
588.69098,64.20917,-0.54195,22.37288,0.76422
589.70502,64.30917,-0.54683,22.35238,0.76347
590.69299,64.40916999999999,-0.5485899999999999,22.37288,0.76273
591.7119799999999,64.50917,-0.5483100000000001,22.34555,0.76198
592.72198,64.60916999999999,-0.55072,22.31843,0.7612300000000001
593.70398,64.70917,-0.55083,22.31822,0.76049
594.71997,64.80917,-0.55388,22.2911,0.75974
595.70801,64.90916999999999,-0.5535800000000001,22.27743,0.759
596.7130099999999,65.00917,-0.55413,22.21615,0.75825
597.729,65.10916999999999,-0.55781,22.236439999999998,0.7575
598.72601,65.20917,-0.5573100000000001,22.20932,0.75675
599.7189900000001,65.30917,-0.55786,22.20932,0.7560100000000001
600.71503,65.40916999999999,-0.56134,22.202479999999998,0.75527
601.7139900000001,65.50917,-0.56147,22.18199,0.75453
602.72101,65.60916999999999,-0.56098,22.1412,0.7537699999999999
603.71802,65.70917,-0.56133,22.113870000000002,0.75303
604.724,65.80917,-0.56105,22.08675,0.7522800000000001
605.7130099999999,65.90916999999999,-0.56076,22.08675,0.75154
606.7139900000001,66.00917,-0.55984,22.059420000000003,0.75079
607.71997,66.10916999999999,-0.56062,22.059420000000003,0.7500399999999999
608.71698,66.20917,-0.55928,22.059420000000003,0.7493
609.71002,66.30917,-0.55709,22.00497,0.74855
610.7119799999999,66.40916999999999,-0.5561699999999999,21.97764,0.7478100000000001
611.7189900000001,66.50917,-0.5544,21.95031,0.74705
612.72998,66.60916999999999,-0.55242,21.95052,0.7463
613.72198,66.70917,-0.55128,21.93685,0.74555
614.70599,66.80917,-0.54992,21.89586,0.7448199999999999
615.71002,66.90916999999999,-0.54814,21.91636,0.74407
616.71002,67.00917,-0.54614,21.889229999999998,0.74332
617.70599,67.10916999999999,-0.54371,21.86874,0.74257
618.71002,67.20917,-0.54277,21.84141,0.74182
619.69299,67.30917,-0.54182,21.84141,0.7410800000000001
620.711,67.40916999999999,-0.5381100000000001,21.81429,0.74032
621.69397,67.50917,-0.5341600000000001,21.78696,0.73958
622.68597,67.60916999999999,-0.5351199999999999,21.78696,0.7388399999999999
623.67401,67.70917,-0.53095,21.759629999999998,0.7381
624.66699,67.80917,-0.52742,21.73251,0.73735
625.6619900000001,67.90916999999999,-0.52474,21.7323,0.73661
626.66602,68.00917,-0.51905,21.7323,0.73585
627.6630200000001,68.10916999999999,-0.5174300000000001,21.68468,0.7351
628.646,68.20917,-0.5142899999999999,21.67785,0.73437
629.6279900000001,68.30917,-0.5152399999999999,21.63685,0.73363
630.633,68.40916999999999,-0.51297,21.60973,0.73287
631.61798,68.50917,-0.51025,21.60973,0.7321300000000001
632.60901,68.60916999999999,-0.5062399999999999,21.58923,0.73139
633.59998,68.70917,-0.50567,21.5824,0.73064
634.5819700000001,68.80917,-0.50402,21.52795,0.7299100000000001
635.578,68.90916999999999,-0.5028,21.55528,0.72916
636.5869799999999,69.00917,-0.49877,21.534779999999998,0.7284
637.58002,69.10916999999999,-0.4969,21.51429,0.72765
638.5720200000001,69.20917,-0.4961,21.48033,0.7269
639.54901,69.30917,-0.49246999999999996,21.45983,0.72617
640.54199,69.40916999999999,-0.48971000000000003,21.4735,0.72542
641.52698,69.50917,-0.48913,21.43251,0.72468
642.53198,69.60916999999999,-0.48527,21.43271,0.72392
643.52002,69.70917,-0.4849,21.405379999999997,0.72318
644.5189799999999,69.80917,-0.47818999999999995,21.405379999999997,0.72243
645.48901,69.90916999999999,-0.47561000000000003,21.38489,0.7217
