Repository: ulfsri/fsri_materials_database

#Database of Contemporary Material Properties for Fire Investigation Analysis
This project was supported by Award No. 2019-DU-BX-0018, awarded by the National Institute of Justice, Office of Justice Programs, U.S. Department of Justice. 

***
***

## Database Structure

## 01_Data/
Raw data generated from each apparatus are included here in plain-text format. The data is organized first by material, next by the short name of test apparatus used, and where applicable additional filtering by test settings.

### Test Apparatus and Data File Structure
- __Cone Calorimeter__ (Cone)
    + Data file structure is the material test, the short name for the apparatus, heat flux setting and scan/scalar, date of test, and replicate number. Scan is for the raw output data and scalar is for the initial conditions and high-level test parameters. 
        * Example: __MDF_Cone_HF25scalar_210323_R1__ stands for the first replicate of scalar data generated from a medium density fiber board test in cone calorimeter exposed to 25 kW/m<sup>2</sup> on March 23, 2021.
- __Heat Flow Meter__ (HFM)
    + Data file structure is the material test, the short name for the apparatus, whether test was dry or wet, whether test was for thermal conductivity or heat capacity, date of test, and replicate number. Scan is for the raw output data and scalar is for the initial conditions and high-level test parameters. 
        * Example: __OSB_HFM_Dry_Conductivity_210315_R3.tst__ stands for the third replicate of the data generated from an oriented strand board test in the heat flow meter tested dry for thermal conductivity on March 15, 2021.
- __Simultaneous Thermal Analyzer__ (STA)
    + Data file structure is the material test, the short name for the apparatus, the atmosphere tested in, the heating rate in Kelvin per minute and data/meta, date of test, and replicate number. Data is for the raw output data and meta is for the initial conditions and high-level test parameters. 
        * Example: __Polyester_Batting_STA_N2_3KData_210215_R1.csv__ stands for the first replicate of the data generated from a polyester batting board test in the simultaneous thermal analyzer tested in nitrogen with a heating rate of 3 Kelvin per minute on March 15, 2021.

File: 02_Data/MDF/STA/N2/3K_min/MDF_STA_N2_3KData_210302_R1.csv (part 1 of 3)
##Temp./°C,Time/min,DSC/(mW/mg),Mass/%,Sensit./(uV/mW)
49.099,10.01,0.02383728,99.61658,1.05326
49.108,10.11,0.0238373,99.58291,1.05326
49.111,10.21,0.02291339,99.58291,1.05326
49.115,10.31,0.02439168,99.61658,1.05326
49.112,10.41,0.02346774,99.59158000000001,1.05326
49.131,10.51,0.02383737,99.59158000000001,1.05326
49.118,10.61,0.02586997,99.58315999999999,1.05326
49.122,10.71,0.02365256,99.54949,1.05326
49.143,10.81,0.02476133,99.54949,1.05326
49.153,10.91,0.02623965,99.58291,1.05326
49.171,11.01,0.02623971,99.54923000000001,1.05325
49.208,11.11,0.02679418,99.54923000000001,1.05325
49.233,11.21,0.03012045,99.54923000000001,1.05325
49.26,11.31,0.03067492,99.58291,1.05324
49.312,11.41,0.03196863,99.58315999999999,1.05324
49.357,11.51,0.03289275,99.54949,1.0532299999999999
49.416,11.61,0.03381694,99.54949,1.05322
49.47,11.71,0.0354803,99.54949,1.05322
49.541,11.81,0.03769813,99.58315999999999,1.05321
49.618,11.91,0.03880726,99.58315999999999,1.0532
49.696,12.01,0.04176438,99.56633000000001,1.05319
49.77,12.11,0.04157995,99.57449,1.05318
49.86,12.21,0.04342841,99.57449,1.0531700000000002
49.959,12.31,0.04601618,99.5551,1.05316
50.058,12.41,0.04786478,99.51301,1.05314
50.172,12.51,0.04878948,99.54643,1.05313
50.29,12.61,0.0510079,99.5551,1.05311
50.398,12.71,0.05396558,99.57194,1.0531
50.521,12.81,0.05507527,99.57168,1.0530899999999999
50.657,12.91,0.05692437,99.53827,1.0530700000000002
50.79,13.01,0.05932797,99.51301,1.05305
50.923,13.11,0.06117717,99.51301,1.05303
51.066,13.21,0.06136306,99.51301,1.05302
51.224,13.31,0.06099457,99.51326999999999,1.053
51.394,13.41,0.06413804,99.51301,1.0529700000000002
51.514,13.51,0.06561769,99.51301,1.0529600000000001
51.668,13.61,0.06580376,99.49616999999999,1.05294
51.839,13.71,0.06765359,99.47959,1.05292
51.999,13.81,0.06913371,99.47959,1.0529
52.159,13.91,0.0709836,99.50459000000001,1.05288
52.332,14.01,0.06987597,99.51301,1.05285
52.5,14.11,0.07172602,99.51326999999999,1.05283
52.691,14.21,0.0733915,99.54668000000001,1.05281
52.876,14.31,0.07376292,99.51301,1.0527799999999998
53.049,14.41,0.07505862,99.50459000000001,1.0527600000000001
53.245,14.51,0.07506045,99.47934000000001,1.05273
53.437,14.61,0.0756169,99.47959,1.05271
53.613,14.71,0.07894651,99.44592,1.05269
53.809,14.81,0.08172182,99.44592,1.05266
54.003,14.91,0.08005975,99.42908,1.05263
54.199,15.01,0.08209563,99.49643,1.05261
54.393,15.11,0.08154293,99.48801,1.0525799999999998
54.595,15.21,0.08450356,99.46276,1.05256
54.812,15.31,0.08580029,99.46276,1.05253
55.019,15.41,0.08413828,99.46276,1.0525
55.236,15.51,0.08728433,99.49643,1.05247
55.443,15.61,0.08876607,99.49643,1.05244
55.662,15.71,0.08858364,99.44592,1.05241
55.868,15.81,0.08858599,99.4625,1.0523799999999999
56.101,15.91,0.09062304,99.45434,1.05235
56.322,16.01,0.08896109,99.42908,1.0523200000000001
56.544,16.11,0.09099816,99.39565999999999,1.05229
56.749,16.21,0.09026075,99.36199,1.05226
57.001,16.31,0.09211338,99.36199,1.05223
57.209,16.41,0.09396561,99.31173000000001,1.0522
57.444,16.51,0.09378353,99.2949,1.05217
57.673,16.61,0.09619115,99.36199,1.0521399999999999
57.914,16.71,0.09656418,99.39541,1.0521
58.143,16.81,0.09601213,99.39541,1.05207
58.394,16.91,0.09620033,99.39541,1.0520399999999999
58.631,17.01,0.09805344,99.39565999999999,1.052
58.869,17.11,0.09787154,99.36199,1.05197
59.109,17.21,0.09787469,99.36199,1.0519399999999999
59.364,17.31,0.0997283,99.36173000000001,1.0519
59.608,17.41,0.09954655,99.39541,1.05187
59.839,17.51,0.10103,99.36199,1.0518299999999998
60.095,17.61,0.10085,99.30306,1.0518
60.362,17.71,0.09937169,99.26964,1.05176
60.598,17.81,0.10086,99.30332,1.05172
60.857,17.91,0.10012,99.33673,1.05169
61.097,18.01,0.1029,99.30332,1.05165
61.361,18.11,0.10216,99.32857,1.05161
61.646,18.21,0.10198,99.30332,1.0515700000000001
61.88,18.31,0.10272,99.35356999999999,1.05154
62.129,18.41,0.10328,99.37040999999999,1.0515
62.388,18.51,0.10292000000000001,99.33673,1.05146
62.649,18.61,0.10311,99.26964,1.0514299999999999
62.92,18.71,0.10515,99.26964,1.05139
63.167,18.81,0.1057,99.26964,1.05135
63.45,18.91,0.10367,99.23597,1.05131
63.701,19.01,0.10405,99.24439,1.0512700000000001
63.952,19.11,0.10497999999999999,99.2949,1.0512299999999999
64.241,19.21,0.10628,99.28648000000001,1.05119
64.511,19.31,0.10647000000000001,99.26964,1.05115
64.776,19.41,0.10647000000000001,99.26964,1.05111
65.039,19.51,0.10480999999999999,99.26964,1.0510700000000002
65.315,19.61,0.10665999999999999,99.33673,1.05103
65.573,19.71,0.10480999999999999,99.30306,1.0509899999999999
65.847,19.81,0.10778,99.2949,1.05095
66.128,19.91,0.10555999999999999,99.22780999999999,1.0509
66.411,20.01,0.10446,99.26122,1.0508600000000001
66.676,20.11,0.10630999999999999,99.23621999999999,1.05082
66.946,20.21,0.10465,99.23597,1.0507799999999998
67.22,20.31,0.10558,99.2023,1.05073
67.488,20.41,0.10633,99.2023,1.05069
67.779,20.51,0.10595999999999998,99.21096999999999,1.05065
68.048,20.61,0.10578,99.1773,1.0506
68.368,20.71,0.1069,99.1773,1.05055
68.606,20.81,0.10857,99.16888,1.0505200000000001
68.889,20.91,0.1069,99.16888,1.05047
69.162,21.01,0.11043,99.1352,1.05043
69.433,21.11,0.10820999999999999,99.15204,1.05039
69.73,21.21,0.10877,99.15204,1.05034
70.001,21.31,0.10765999999999999,99.13546,1.0503
70.289,21.41,0.11008,99.13546,1.05025
70.573,21.51,0.10693,99.13546,1.0502
70.844,21.61,0.10749,99.15204,1.05016
71.144,21.71,0.10768,99.10179000000001,1.05011
71.415,21.81,0.1088,99.10179000000001,1.05007
71.703,21.91,0.10732,99.16888,1.0500200000000002
71.998,22.01,0.10844000000000001,99.16888,1.04997
72.258,22.11,0.10862999999999999,99.16888,1.04993
72.557,22.21,0.10789000000000001,99.16888,1.04988
72.826,22.31,0.1079,99.20255,1.0498399999999999
73.131,22.41,0.1079,99.18571,1.04979
73.401,22.51,0.10735,99.1523,1.04974
73.699,22.61,0.10790999999999999,99.16888,1.04969
73.975,22.71,0.10625,99.2023,1.04965
74.268,22.81,0.10644,99.2023,1.0496
74.547,22.91,0.10496,99.22755,1.04955
74.834,23.01,0.10626,99.18571,1.0495
75.119,23.11,0.1059,99.16046,1.04945
75.404,23.21,0.10627,99.19413,1.04941
75.698,23.31,0.10702,99.19413,1.04936
75.983,23.41,0.10758,99.18571,1.04931
76.285,23.51,0.10925,99.16888,1.04926
76.57,23.61,0.10815,99.16888,1.04921
76.866,23.71,0.10722000000000001,99.13546,1.04916
77.138,23.81,0.10686,99.1102,1.04911
77.437,23.91,0.10835,99.1102,1.04906
77.725,24.01,0.10854000000000001,99.09311,1.04901
78.007,24.11,0.10817,99.05969,1.0489600000000001
78.32,24.21,0.10855,99.03444,1.04891
78.591,24.31,0.10614000000000001,99.08495,1.0488600000000001
78.879,24.41,0.10745,99.21070999999999,1.04881
79.179,24.51,0.10634,99.08495,1.0487600000000001
79.475,24.61,0.10745999999999999,99.10179000000001,1.0487
79.771,24.71,0.10672000000000001,99.10153000000001,1.04865
80.05,24.81,0.10672000000000001,99.06811,1.0486
80.348,24.91,0.10599000000000001,99.06811,1.04855
80.651,25.01,0.10580999999999999,99.03469,1.04849
80.93,25.11,0.10655,99.06811,1.04845
81.266,25.21,0.10655999999999999,99.06811,1.0483799999999999
81.52,25.31,0.10507999999999999,99.10179000000001,1.04834
81.822,25.41,0.10583,99.06837,1.0482799999999999
82.122,25.51,0.1049,99.06837,1.04823
82.422,25.61,0.10435,99.05995,1.04818
82.713,25.71,0.10547000000000001,99.09337,1.0481200000000002
82.998,25.81,0.10380999999999999,99.06811,1.04807
83.281,25.91,0.10547999999999999,99.06811,1.0480200000000002
83.587,26.01,0.104,99.06811,1.04796
83.89,26.11,0.10364000000000001,99.03444,1.0479100000000001
84.179,26.21,0.10439000000000001,99.03444,1.04786
84.476,26.31,0.10365,99.06811,1.0478
84.785,26.41,0.10607,99.10153000000001,1.04774
85.083,26.51,0.10662999999999999,99.03469,1.04769
85.374,26.61,0.10552,99.03444,1.0476299999999998
85.669,26.71,0.10570999999999998,99.00076999999999,1.04758
85.973,26.81,0.10515999999999999,98.97577,1.04752
86.279,26.91,0.10590999999999999,98.97577,1.04746
86.577,27.01,0.10554000000000001,99.00918,1.04741
86.882,27.11,0.10462,99.04286,1.04735
87.168,27.21,0.10649000000000002,98.9676,1.0473
87.481,27.31,0.10612,98.93393,1.04724
87.778,27.41,0.10445,99.00102,1.04718
88.084,27.51,0.10632,99.03444,1.04712
88.373,27.61,0.10575999999999999,99.04311,1.0470700000000002
88.673,27.71,0.10520999999999998,99.00102,1.04701
88.964,27.81,0.10372999999999999,99.00102,1.04695
89.28,27.91,0.10337,99.00102,1.0468899999999999
89.578,28.01,0.10542,98.9676,1.04684
89.875,28.11,0.10430999999999999,98.98444,1.0467799999999998
90.183,28.21,0.10282999999999999,99.00102,1.04672
90.47,28.31,0.10505999999999999,99.06811,1.0466600000000001
90.784,28.41,0.10488,99.05995,1.0466
91.089,28.51,0.10396,98.99821,1.04654
91.432,28.61,0.10564000000000001,98.99821,1.04647
91.698,28.71,0.10397,98.96454,1.0464200000000001
92.006,28.81,0.10472000000000001,98.96454,1.04636
92.322,28.91,0.10417,99.02346999999999,1.0463
92.61,29.01,0.10472999999999999,99.02346999999999,1.04624
92.916,29.11,0.10547999999999999,98.99821,1.0461799999999999
93.211,29.21,0.10642,98.99821,1.0461200000000002
93.518,29.31,0.10549000000000001,98.9648,1.04606
93.815,29.41,0.10494,98.99821,1.046
94.128,29.51,0.10532000000000001,98.99821,1.0459399999999999
94.446,29.61,0.10644,98.99821,1.04587
94.739,29.71,0.10515,98.9648,1.0458100000000001
95.046,29.81,0.10553,99.03163,1.04575
95.347,29.91,0.10645999999999999,98.9898,1.04569
95.666,30.01,0.10497999999999999,98.97321,1.0456299999999998
95.97,30.11,0.10685,98.96454,1.04556
96.262,30.21,0.10685,98.98138,1.0455
96.575,30.31,0.10686,98.99821,1.04544
96.883,30.41,0.10649000000000002,98.97296,1.04538
97.184,30.51,0.10538,98.93929,1.04531
97.496,30.61,0.10409000000000002,98.96454,1.04525
97.806,30.71,0.10614000000000001,98.93954000000001,1.04519
98.117,30.81,0.10615,98.9648,1.04512
98.413,30.91,0.10578,98.93111999999999,1.04506
98.719,31.01,0.10522999999999999,98.90587,1.045
99.02,31.11,0.10486,99.04311,1.04493
99.327,31.21,0.10562,99.04311,1.04487
99.641,31.31,0.10375999999999999,98.98444,1.0448
99.947,31.41,0.10432000000000001,98.94235,1.04474
100.265,31.51,0.10172,98.97577,1.04467
100.562,31.61,0.10303,98.90867,1.04461
100.869,31.71,0.1049,98.94209000000001,1.04454
101.172,31.81,0.10435,98.94209000000001,1.0444799999999999
101.489,31.91,0.10472999999999999,98.97577,1.04441
101.788,32.01,0.10492,99.00944,1.04435
102.094,32.11,0.10418,99.00944,1.0442799999999999
102.404,32.21,0.10307000000000001,99.03469,1.04421
102.75,32.31,0.10382000000000001,98.9676,1.04414
103.017,32.41,0.10439000000000001,98.90026,1.04408
103.328,32.51,0.1057,98.93393,1.04401
103.634,32.61,0.10608,98.93393,1.04395
103.945,32.71,0.1059,99.00102,1.04388
104.26,32.81,0.10777,99.00102,1.0438100000000001
104.563,32.91,0.10759,99.00102,1.04374
104.876,33.01,0.10797000000000001,98.96735,1.04368
105.173,33.11,0.1091,98.96735,1.04361
105.497,33.21,0.11004000000000001,98.96735,1.04354
105.799,33.31,0.11135,98.96735,1.0434700000000001
106.118,33.41,0.11099,98.93393,1.0434
106.414,33.51,0.11025,98.91709,1.04334
106.72,33.61,0.11175,98.98418000000001,1.0432700000000001
107.049,33.71,0.1097,98.98418000000001,1.04319
107.335,33.81,0.11213,98.97577,1.04313
107.652,33.91,0.10953,98.97321,1.04306
107.958,34.01,0.10916,98.9648,1.0429899999999999
108.276,34.11,0.10973,98.98163000000001,1.04292
108.572,34.21,0.10862000000000001,98.9648,1.04285
108.89,34.31,0.10639000000000001,98.9648,1.0427799999999998
109.206,34.41,0.10901,98.99821,1.04271
109.509,34.51,0.10808,98.99821,1.04264
109.833,34.61,0.10828,98.96454,1.04257
110.128,34.71,0.10715999999999999,98.97296,1.0425
110.452,34.81,0.1053,98.99821,1.0424200000000001
110.75,34.91,0.104,98.97296,1.04236
111.067,35.01,0.10569,98.96454,1.0422799999999999
111.365,35.11,0.1057,98.96454,1.04221
111.677,35.21,0.1044,98.93111999999999,1.04214
111.99,35.31,0.10478,98.95638000000001,1.04207
112.308,35.41,0.1046,98.97321,1.042
112.613,35.51,0.10461,98.99821,1.04193
112.918,35.61,0.10349000000000001,99.01505,1.04185
113.225,35.71,0.1035,98.98138,1.04178
113.541,35.81,0.10388,98.94796,1.0417100000000001
113.868,35.91,0.10295,98.94796,1.0416299999999998
114.167,36.01,0.10407999999999999,98.93111999999999,1.04156
114.473,36.11,0.10353,98.93111999999999,1.04149
114.788,36.21,0.10354000000000001,98.96454,1.04141
115.096,36.31,0.10167000000000001,98.99821,1.04134
115.398,36.41,0.10167999999999999,98.93111999999999,1.0412700000000001
115.713,36.51,0.10206,98.93929,1.0412
116.025,36.61,0.10319,98.96454,1.04112
116.375,36.71,0.10375999999999999,98.93111999999999,1.04104
116.657,36.81,0.1019,98.96454,1.0409700000000002
116.959,36.91,0.10247,98.96454,1.0409
117.269,37.01,0.10191,98.95638000000001,1.04082
117.59,37.11,0.10192000000000001,98.95638000000001,1.04075
117.916,37.21,0.1008,98.93111999999999,1.04067
118.205,37.31,0.10081,98.9648,1.0406
118.523,37.41,0.10138,98.9648,1.0405200000000001
118.834,37.51,0.10195,98.93111999999999,1.04044
119.149,37.61,0.10082999999999999,98.9648,1.04037
119.452,37.71,0.10009,98.99821,1.04029
119.769,37.81,0.09897744,98.9648,1.0402200000000001
120.078,37.91,0.10048,98.9648,1.04014
120.383,38.01,0.10105,98.99821,1.04007
120.702,38.11,0.10087,98.99821,1.03999
121.021,38.21,0.10107000000000001,98.96454,1.0399100000000001
121.32,38.31,0.10013999999999999,98.96454,1.03983
121.629,38.41,0.10145,99.03189,1.03976
121.962,38.51,0.09959055,98.99821,1.03968
122.236,38.61,0.09997151,98.99821,1.0396100000000001
122.561,38.71,0.09885594,98.99821,1.0395299999999998
122.869,38.81,0.09848877,98.99821,1.03945
123.177,38.91,0.09868334,98.99821,1.0393700000000001
123.479,39.01,0.09925234,98.9648,1.0393
123.793,39.11,0.09907259,98.98163000000001,1.03922
124.12,39.21,0.09870585,98.98163000000001,1.0391299999999999
124.427,39.31,0.09964977,98.99821,1.03906
124.722,39.41,0.09853298,99.02320999999999,1.03898
125.038,39.51,0.09854058,99.06531,1.0389
125.354,39.61,0.09798613,99.06531,1.03882
125.67,39.71,0.09855583,99.03189,1.03874
125.969,39.81,0.10006,99.05689,1.03867
126.295,39.91,0.09857098,99.07372,1.0385799999999998
126.605,40.01,0.09764146,99.04030999999999,1.0385
126.916,40.11,0.09764896,99.04030999999999,1.0384200000000001
127.23,40.21,0.09896864,99.04030999999999,1.03834
127.55,40.31,0.09841414,99.00663,1.03826
127.859,40.41,0.09935905,99.00663,1.0381799999999999
128.17,40.51,0.09861682,99.02346999999999,1.0381
128.47501,40.61,0.09937433,99.01505,1.0380200000000002
128.78999,40.71,0.09919465,99.04847,1.0379399999999999
129.103,40.81,0.09845233,99.04847,1.03786
129.411,40.91,0.09845995,99.02346999999999,1.03778
129.72701,41.01,0.09846779,99.05128,1.03769
130.026,41.11,0.09753736,99.0625,1.03762
130.356,41.21,0.0979207,99.02883,1.0375299999999998
130.662,41.31,0.09961671,98.99540999999999,1.03745
130.965,41.41,0.09812345,98.99540999999999,1.0373700000000001
131.291,41.51,0.09756869,99.02883,1.03728
131.605,41.61,0.09738886,99.05408,1.0372
131.92598999999998,41.71,0.0966462,99.02065999999999,1.03711
132.23,41.81,0.09796747,98.98699,1.03703
132.536,41.91,0.09797517,98.93673000000001,1.03695
132.854,42.01,0.09742006,98.93673000000001,1.0368700000000002
133.177,42.11,0.09855451,98.96173,1.03678
133.49001,42.21,0.09743605,98.9676,1.0367
133.793,42.31,0.09706818,99.00102,1.03662
134.117,42.41,0.09876625,98.98418000000001,1.03653
134.422,42.51,0.09914965,98.98418000000001,1.03645
134.746,42.61,0.10028,98.95051,1.03636
135.07899,42.71,0.09822755,98.95076999999999,1.03627
135.367,42.81,0.09898627,98.94235,1.03619
135.686,42.91,0.0988067,98.94235,1.0361
135.99001,43.01,0.09787528,98.98418000000001,1.0360200000000002
136.306,43.11,0.09901067,98.98418000000001,1.0359399999999999
136.62801000000002,43.21,0.09883118,98.9926,1.03585
136.95598999999999,43.31,0.09752437,98.95918,1.03576
137.261,43.41,0.0971564,99.02601999999999,1.03567
137.562,43.51,0.09735209,99.02601999999999,1.03559
137.866,43.61,0.09886358,99.0176,1.03551
138.18401,43.71,0.09868398,98.95918,1.03542
138.506,43.81,0.0994444,98.9926,1.0353299999999999
138.83098999999999,43.91,0.09851303,99.05969,1.03524
139.134,44.01,0.09795698,99.05969,1.03516
139.438,44.11,0.09683677,99.02628,1.0350700000000002
139.76401,44.21,0.09646916,99.02628,1.03498
140.10699,44.31,0.09610195,99.05128,1.0348899999999999
140.396,44.41,0.0985545,99.05128,1.03481
140.72501,44.51,0.0955537,99.01786,1.03471
141.02299,44.61,0.09574954,99.05128,1.03463
141.345,44.71,0.0976392,99.02628,1.03454
141.65198999999998,44.81,0.09670663,99.01786,1.03445
141.97301000000002,44.91,0.0976559,99.01786,1.03436
142.28999,45.01,0.09766436,99.01786,1.03427
142.60699,45.11,0.09899019,98.98418000000001,1.0341799999999999
142.909,45.21,0.09749271,98.9926,1.0341
143.23199,45.31,0.09712491,99.02628,1.03401
143.548,45.41,0.09713336,99.05128,1.0339200000000002
143.88699,45.51,0.09733071,99.05128,1.0338200000000002
144.19298999999998,45.61,0.09696239,99.04286,1.03373
144.511,45.71,0.09715922,99.04286,1.03364
144.83501,45.81,0.09547316,99.07653,1.03355
145.131,45.91,0.09529269,99.07653,1.03346
145.44501,46.01,0.09643108,99.04286,1.0333700000000001
145.774,46.11,0.0947447,99.10179000000001,1.03328
146.08098999999999,46.21,0.09381096,99.10179000000001,1.03319
146.408,46.31,0.09325437,99.09337,1.03309
146.72501,46.41,0.09401631,99.04286,1.033
147.032,46.51,0.09440128,99.07653,1.03291
147.351,46.61,0.09290222,99.07653,1.03282
147.668,46.71,0.09253361,99.04286,1.03273
147.99698999999998,46.81,0.09254223,99.04286,1.03263
148.304,46.91,0.09311576,99.06811,1.03254
148.649,47.01,0.09161678,99.06811,1.03244
148.944,47.11,0.09464091,99.03469,1.03235
149.282,47.21,0.09351876,99.06811,1.03226
149.58098999999999,47.31,0.09182968,99.06811,1.03217
149.905,47.41,0.09240393,99.07653,1.03207
150.215,47.51,0.09184634,99.10995,1.03198
150.53798999999998,47.61,0.0924207,99.07653,1.03188
150.85001,47.71,0.09073132,99.07653,1.03179
151.179,47.81,0.09130587,99.07653,1.03169
151.496,47.91,0.08999357,99.07653,1.0316
151.813,48.01,0.09113392,99.07653,1.0315
152.121,48.11,0.09057596,99.07653,1.03141
152.453,48.21,0.09020725,99.07653,1.03131
152.77698999999998,48.31,0.09115944,99.06811,1.03122
153.086,48.41,0.08852511,99.06811,1.03112
153.42,48.51,0.08891129,99.06811,1.03102
153.73,48.61,0.08835298,99.07653,1.03093
154.04401000000001,48.71,0.09043798,99.07653,1.03083
154.362,48.81,0.08950231,99.07653,1.03074
154.68401,48.91,0.08988847,99.07653,1.03064
154.993,49.01,0.09027437,99.10179000000001,1.03055
155.311,49.11,0.08971622,99.09337,1.03045
155.649,49.21,0.09010298,99.09337,1.03035
155.96001,49.31,0.08841108,99.08495,1.03025
156.28,49.41,0.08974199,99.08495,1.03015
156.60898999999998,49.51,0.09069552,99.12704000000001,1.03005
156.92799,49.61,0.08957034,99.09337,1.02995
157.25101,49.71,0.08731114,99.09337,1.02986
157.567,49.81,0.08920942,99.09337,1.02976
157.881,49.91,0.08921782,99.12704000000001,1.02966
158.201,50.01,0.09017161,99.09337,1.02956
158.513,50.11,0.0896129,99.12704000000001,1.02947
158.854,50.21,0.08943303,99.09337,1.02936
159.149,50.31,0.09000827,99.09337,1.0292700000000001
159.502,50.41,0.08850497,99.09337,1.02916
159.79401000000001,50.51,0.08908019,99.08495,1.0290700000000002
160.12,50.61,0.08833241,99.08495,1.0289700000000002
160.43201000000002,50.71,0.08796246,99.11837,1.0288700000000002
160.746,50.81,0.08740331,99.11861999999999,1.02877
161.05701000000002,50.91,0.08646559,99.11861999999999,1.02867
161.375,51.01,0.0874201,99.12679,1.02857
161.705,51.11,0.08477957,99.10995,1.02847
162.02698999999998,51.21,0.08705905,99.10995,1.02837
162.34801000000002,51.31,0.0864998,99.10995,1.02827
162.65198999999998,51.41,0.08707578,99.10995,1.02817
162.985,51.51,0.08765267,99.10179000000001,1.02806
163.30299,51.61,0.08690394,99.06837,1.02796
163.619,51.71,0.08501892,99.06837,1.02786
163.946,51.81,0.0846488,99.04286,1.02776
164.254,51.91,0.08427812,99.04592,1.02766
164.588,52.01,0.08542333,99.11276,1.02755
164.88699,52.11,0.08656784,99.09617,1.02746
165.22099,52.21,0.08676631,99.07934,1.02735
165.536,52.31,0.086017,99.07934,1.02725
165.86099,52.41,0.08583627,99.11301,1.02714
166.172,52.51,0.08451813,99.07934,1.02704
166.502,52.61,0.08395833,99.07934,1.02694
166.814,52.71,0.08491429,99.12143,1.02684
167.155,52.81,0.08587123,99.04847,1.02673
167.452,52.91,0.08436265,99.05128,1.02663
167.77698999999998,53.01,0.08512972,99.07653,1.02652
168.084,53.11,0.08343146,99.07653,1.02642
168.41,53.21,0.08533646,99.04286,1.0263200000000001
168.714,53.31,0.08193093,99.09337,1.0262200000000001
169.043,53.41,0.08326724,99.09337,1.02611
169.37601,53.51,0.08175853,99.10179000000001,1.026
169.69099,53.61,0.08423305,99.1352,1.0259
170.028,53.71,0.08557029,99.10179000000001,1.02579
170.33501,53.81,0.08235291,99.06811,1.02569
170.64999,53.91,0.08349989,99.03469,1.02558
170.97501,54.01,0.08445758,99.05969,1.02548
171.299,54.11,0.08332754,99.10179000000001,1.0253700000000001
171.601,54.21,0.08314584,99.10179000000001,1.0252700000000001
171.923,54.31,0.0846733,99.10179000000001,1.02516
172.248,54.41,0.08335313,99.06811,1.02505
172.558,54.51,0.08184241,99.06811,1.02495
172.886,54.61,0.08261078,99.07653,1.02484
173.213,54.71,0.08148,99.1102,1.02473
173.52901,54.81,0.0822482,99.1102,1.02463
173.86099,54.91,0.08396686,99.14388000000001,1.02452
174.17999,55.01,0.08245571,99.09337,1.02441
174.492,55.11,0.08398422,99.07653,1.0243
174.80701000000002,55.21,0.08038236,99.07653,1.0242
175.13,55.31,0.08248145,99.1102,1.02409
175.45399,55.41,0.0828704,99.04286,1.02398
175.765,55.51,0.08420953,99.03469,1.02387
176.09801000000002,55.61,0.08250781,99.07092,1.02376
176.403,55.71,0.08213589,99.07092,1.02366
176.724,55.81,0.08176434,99.10459,1.02355
177.06,55.91,0.0815833,99.10459,1.0234299999999998
177.36501,56.01,0.08045042,99.07092,1.0233299999999999
177.69701,56.11,0.08198101,99.07092,1.02322
177.998,56.21,0.08179902,99.0375,1.02311
178.343,56.31,0.08123771,98.97856999999999,1.023
178.63699,56.41,0.0806749,99.01224,1.0229
178.995,56.51,0.08106518,99.0625,1.0227700000000002
179.286,56.61,0.08164405,99.04566,1.02267
179.599,56.71,0.07974933,99.07092,1.02257
179.922,56.81,0.08109049,99.07934,1.02245
180.246,56.91,0.08148012,99.08776,1.02234
180.57001,57.01,0.08053708,99.05408,1.02223
180.88699,57.11,0.08054576,98.98699,1.0221200000000001
181.211,57.21,0.08055462,98.96173,1.02201
181.526,57.31,0.08151554,98.97856999999999,1.0219
181.85201,57.41,0.0788579,98.97856999999999,1.02178
182.16901000000001,57.51,0.0815334,98.94515,1.02167
182.48801,57.61,0.08001814,98.9199,1.02156
182.81,57.71,0.08040804,98.93648,1.02145
183.123,57.81,0.0802261,98.95331999999999,1.02134
183.457,57.91,0.07871064,99.02041,1.02122
183.79401000000001,58.01,0.07967279,99.02041,1.02111
184.08701000000002,58.11,0.07968083,99.02041,1.021
184.405,58.21,0.0806428,98.98699,1.0208899999999999
184.72301000000002,58.31,0.08007966,99.01224,1.02078
185.039,58.41,0.07970704,99.01224,1.02067
185.379,58.51,0.07933502,98.98699,1.02055
185.69298999999998,58.61,0.08163243,98.95357,1.02043
186.01801,58.71,0.0806879,98.95357,1.0203200000000001
186.341,58.81,0.08069698,98.98699,1.0202
186.65401,58.91,0.07937023,98.95357,1.02009
186.98398999999998,59.01,0.08014265,98.9199,1.0199799999999999
187.302,59.11,0.07938822,98.93673000000001,1.01986
187.621,59.21,0.07901538,98.95357,1.01975
187.948,59.31,0.07787917,98.94515,1.01963
188.26401,59.41,0.08017864,98.94515,1.01952
188.58098999999999,59.51,0.07789652,98.94515,1.0194
188.89999,59.61,0.07828717,98.92832,1.01929
189.218,59.71,0.07734114,98.91148000000001,1.0191700000000001
189.541,59.81,0.07734998,98.89464,1.01906
189.868,59.91,0.07754995,98.89464,1.01894
190.17999,60.01,0.07908678,98.89464,1.01883
190.507,60.11,0.07986019,98.87781,1.01871
190.82401000000002,60.21,0.07929598,98.88648,1.0185899999999999
191.14999,60.31,0.0793052,98.91148000000001,1.0184799999999998
191.47701,60.41,0.07931446,98.85280999999999,1.01836
191.787,60.51,0.08008781,98.84439,1.01824
192.11099,60.61,0.07971479,98.84439,1.01813
192.459,60.71,0.07857762,98.86097,1.018
192.748,60.81,0.0791594,98.86097,1.01789
193.075,60.91,0.07878629,98.81071,1.01777
193.396,61.01,0.07975166,98.81071,1.01766
193.713,61.11,0.07746551,98.84439,1.01754
194.037,61.21,0.07823977,98.81913,1.01742
194.36,61.31,0.07958814,98.78546,1.0173
194.685,61.41,0.07825814,98.81071,1.01718
194.996,61.51,0.07903243,98.78546,1.0170700000000001
195.342,61.61,0.07980792,98.78546,1.01694
195.67999,61.71,0.07790366,98.78546,1.01681
195.98199,61.81,0.07867797,98.76046,1.0167
196.28798999999998,61.91,0.07792096,98.75204000000001,1.0165899999999999
196.61,62.01,0.07907896,98.75204000000001,1.01647
196.94,62.11,0.07755654,98.75204000000001,1.01634
197.25301000000002,62.21,0.07775697,98.75204000000001,1.01623
197.57201,62.31,0.07891535,98.7352,1.01611
197.892,62.41,0.07643431,98.7352,1.01599
198.213,62.51,0.07548542,98.71837,1.01587
198.537,62.61,0.07511123,98.71837,1.01575
198.85898999999998,62.71,0.07512018,98.70995,1.01563
199.181,62.81,0.0757041,98.67628,1.0155
199.506,62.91,0.07130461,98.69311,1.01538
199.819,63.01,0.07418843,98.65969,1.01526
200.142,63.11,0.07611459,98.65969,1.01514
200.474,63.21,0.07478177,98.65969,1.01502
200.786,63.31,0.07306454,98.65969,1.0149
201.10001,63.41,0.07422387,98.65969,1.01478
201.43201000000002,63.51,0.075384,98.60101999999999,1.01465
201.75101,63.61,0.07443382,98.60101999999999,1.01453
202.067,63.71,0.07463451,98.60101999999999,1.01441
202.39101000000002,63.81,0.07675434,98.60101999999999,1.01429
202.70399,63.91,0.07522812,98.60101999999999,1.01417
203.036,64.01,0.07638913,98.55893,1.01404
203.36501,64.11,0.07543884,98.59515,1.0139200000000002
203.67999,64.21,0.07467992,98.59541,1.01379
204.004,64.31,0.07468908,98.59541,1.01367
204.32899,64.41,0.07393018,98.59515,1.01355
204.644,64.51,0.07432313,98.49464,1.01342
204.95598999999999,64.61,0.07548438,98.49464,1.0133
205.289,64.71,0.07376509,98.49464,1.01318
205.605,64.81,0.07511882,98.52806,1.01305
205.931,64.91,0.07359103,98.52806,1.0129299999999999
206.24899,65.01,0.07436865,98.52806,1.0128
206.57001,65.11,0.0743778,98.45255,1.01268
206.896,65.21,0.07477154,98.41071,1.01255
207.217,65.31,0.07612643,98.39388000000001,1.01243
207.53,65.41,0.07517429,98.39388000000001,1.01231
207.85001,65.51,0.07614499,98.41071,1.0121799999999999
208.16298999999998,65.61,0.07673109,98.3602,1.01206
208.49698999999998,65.71,0.07712566,98.39949,1.01193
208.80701000000002,65.81,0.07521135,98.43290999999999,1.01181
209.164,65.91,0.07464461,98.43290999999999,1.01167
209.481,66.01,0.07657786,98.39949,1.0115399999999999
209.771,66.11,0.0738925,98.36607,1.0114299999999998
210.089,66.21,0.07544127,98.31555999999999,1.0113
210.39999,66.31,0.07487299,98.29871999999999,1.01118
210.742,66.41,0.07488298,98.29030999999999,1.01104
211.05299,66.51,0.07431452,98.29030999999999,1.01092
211.369,66.61,0.075479,98.29030999999999,1.0108
211.694,66.71,0.07568119,98.25689,1.0106700000000002
212.024,66.81,0.0753058,98.22321,1.01054
212.334,66.91,0.0745445,98.22321,1.01041
212.657,67.01,0.07359075,98.22883,1.01029
212.99001,67.11,0.07533445,98.25383000000001,1.01015
213.299,67.21,0.07380209,98.22041,1.01003
213.619,67.31,0.07284783,98.25383000000001,1.0099
213.94298999999998,67.41,0.0751701,98.20331999999999,1.00977
214.25999,67.51,0.07691446,98.08878,1.00965
214.584,67.61,0.07615319,98.05536,1.00952
214.90601,67.71,0.07654858,98.04694,1.00939
215.218,67.81,0.07347262,98.08878,1.00926
215.53798999999998,67.91,0.07463919,98.13903,1.0091299999999999
215.85699,68.01,0.07233401,98.12245,1.009
216.186,68.11,0.07330811,98.06378000000001,1.0088700000000002
216.511,68.21,0.07428236,98.05536,1.00874
216.82201,68.31,0.07487052,98.0551,1.00861
217.157,68.41,0.07295068,98.08878,1.0084799999999998
217.47301000000002,68.51,0.07315296,98.02168,1.00835
217.79601,68.61,0.07412768,97.98827,1.0082200000000001
218.10898999999998,68.71,0.07317171,97.98801,1.00809
218.44099,68.81,0.07472625,97.92092,1.00796
218.785,68.91,0.07415729,97.8875,1.0078200000000002
219.076,69.01,0.07551801,97.85383,1.0077
219.39101000000002,69.11,0.07533449,97.8875,1.00757
219.717,69.21,0.07476489,97.81173000000001,1.00744
220.037,69.31,0.07593392,97.78648000000001,1.0073
220.36099,69.41,0.07517097,97.71964,1.0071700000000001
220.672,69.51,0.07614683,97.71939,1.00704
220.994,69.61,0.07615684,97.68316,1.00691
221.317,69.71,0.07616689,97.64949,1.00678
221.655,69.81,0.07714415,97.71684,1.00664
221.95,69.91,0.07367287,97.73342,1.00652
222.27499,70.01,0.07542324,97.70815999999999,1.0063799999999998
222.592,70.11,0.07291863,97.725,1.00625
222.916,70.21,0.07292835,97.69133000000001,1.0061200000000001
223.237,70.31,0.0748727,97.62449000000001,1.00599
223.547,70.41,0.07352782,97.59082,1.00586
223.86099,70.51,0.07392439,97.55714,1.00573
224.185,70.61,0.07393431,97.52346999999999,1.00559
224.51601000000002,70.71,0.07181516,97.52372,1.00545
224.83,70.81,0.0727925,97.49005,1.00532
225.155,70.91,0.07396407,97.42296,1.00519
225.468,71.01,0.07552289,97.3977,1.00506
225.791,71.11,0.07282161,97.42296,1.00492
226.116,71.21,0.07244408,97.45663,1.00478
226.431,71.31,0.07129125,97.42296,1.00465
226.75,71.41,0.07226952,97.35587,1.00452
227.067,71.51,0.07344179,97.32219,1.0043799999999998
227.392,71.61,0.07422701,97.31378000000001,1.00425
227.709,71.71,0.07384923,97.35561,1.00411
228.02499,71.81,0.07502218,97.28878,1.0039799999999999
228.341,71.91,0.07289947,97.28878,1.00385
228.677,72.01,0.07407325,97.22143,1.0037
229.022,72.11,0.07485985,97.19617,1.00356
229.317,72.21,0.07409334,97.16275999999999,1.0034299999999998
229.63499,72.31,0.07410331,97.12066,1.0033
229.957,72.41,0.07430744,97.12628000000001,1.00316
230.283,72.51,0.07198923,97.12628000000001,1.00302
230.59,72.61,0.07316302,97.02551,1.00289
230.92,72.71,0.07394967,97.02551,1.00275
231.235,72.81,0.07415371,97.00026,1.00262
231.565,72.91,0.07319342,96.96658000000001,1.00248
231.87801000000002,73.01,0.07300904,96.95815999999999,1.00234
232.19099,73.11,0.0747666,96.89133000000001,1.00221
232.55299,73.21,0.07322436,96.85765,1.00205
232.85001,73.31,0.07381645,96.82423,1.0019200000000001
233.172,73.41,0.07304954,96.79056,1.00179
233.48801,73.51,0.07267085,96.77372,1.00165
233.811,73.61,0.07034895,96.75689,1.0015100000000001
234.134,73.71,0.07035875,96.77372,1.00137
234.448,73.81,0.0701739,96.68954000000001,1.0012299999999998
234.78,73.91,0.07173929,96.6898,1.00109
235.105,74.01,0.0699994,96.6477,1.00095
235.41499,74.11,0.07039774,96.6227,1.00082
235.748,74.21,0.0715749,96.52194,1.0006700000000002
236.063,74.31,0.0708066,96.48827,1.00053
236.383,74.41,0.07081646,96.42116999999999,1.0004
236.69901000000002,74.51,0.07160452,96.35383,1.00026
237.033,74.61,0.07219877,96.32041,1.00011
237.35898999999998,74.71,0.07162515,96.28673,0.99997
237.66901000000001,74.81,0.0724135,96.27015,0.9998299999999999
237.981,74.91,0.07242339,96.19439,0.9997
238.314,75.01,0.07048682,96.17781,0.99955
238.62601,75.11,0.07049647,96.16096999999999,0.99941
238.94,75.21,0.07148004,96.14413,0.99928
239.26601000000002,75.31,0.0716851,96.14413,0.99913
239.59,75.41,0.0689678,96.0852,0.9989899999999999
239.89799,75.51,0.07053597,96.00995,0.99885
240.229,75.61,0.06898726,95.97628,0.99871
240.564,75.71,0.06802294,95.90918,0.99856
240.86099,75.81,0.06530282,95.84184,0.9984299999999999
241.179,75.91,0.06472715,95.79158000000001,0.99829
241.492,76.01,0.06512606,95.79439,0.99815
241.80901,76.11,0.06377013,95.79158000000001,0.9980100000000001
242.138,76.21,0.06377947,95.74949000000001,0.9978600000000001
242.468,76.31,0.0633987,95.69082,0.99772
242.77299,76.41,0.06477303,95.62347,0.9975799999999999
243.099,76.51,0.06439221,95.52296,0.99744
243.41701,76.61,0.06479168,95.44745,0.99729
243.741,76.71,0.06538664,95.38852,0.99715
244.05701000000002,76.81,0.06598154,95.36913,0.9970100000000001
244.381,76.91,0.06306254,95.3523,0.9968600000000001
244.702,77.01,0.0620953,95.32704,0.99672
245.021,77.11,0.06269011,95.2852,0.9965799999999999
245.34599,77.21,0.06191799,95.18418,0.9964299999999999
245.672,77.31,0.06329458,95.11735,0.9962799999999999
245.97301000000002,77.41,0.06428009,95.05026,0.99615
246.313,77.51,0.06311752,95.02474000000001,0.9959899999999999
246.62601,77.61,0.06097665,94.94362,0.99585
246.948,77.71,0.05844449,94.90179,0.99571
247.27,77.81,0.06040799,94.84005,0.99556
247.586,77.91,0.05885249,94.73954,0.9954200000000001
247.905,78.01,0.06159876,94.70586999999999,0.9952700000000001
248.231,78.11,0.06102117,94.63878000000001,0.99513
248.548,78.21,0.05966074,94.56888000000001,0.99498
248.88,78.31,0.05869159,94.5352,0.9948299999999999
249.19099,78.41,0.05967828,94.4625,0.99469
249.505,78.51,0.05988256,94.37015,0.99455
249.83501,78.61,0.05930445,94.29464,0.9944
250.14,78.71,0.05931276,94.26097,0.99426
250.468,78.81,0.05795123,94.26097,0.99411
250.79601,78.91,0.05952647,94.1602,0.9939600000000001
251.103,79.01,0.05933906,94.09311,0.99382
251.422,79.11,0.05856432,93.99235,0.99367
251.74001,79.21,0.06092368,93.89158,0.9935200000000001
252.058,79.31,0.05897339,93.81607,0.9933799999999999
252.394,79.41,0.05721897,93.7574,0.9932200000000001
252.687,79.51,0.05624684,93.75714,0.9930899999999999
253.02,79.61,0.05782363,93.68163,0.99293
253.339,79.71,0.05763616,93.58367,0.99279
253.66499,79.81,0.05744884,93.51658,0.99264
253.978,79.91,0.05706502,93.47474,0.99249
254.304,80.01,0.05746596,93.37959000000001,0.99234
254.62,80.11,0.05551285,93.27320999999999,0.99219
254.94298999999998,80.21,0.05493268,93.18111999999999,0.9920399999999999
255.265,80.31,0.05592205,93.14439,0.9919
255.58701000000002,80.41,0.05691173,93.02704,0.99175
255.91298999999998,80.51,0.05770554,92.93469,0.99159
256.25201,80.61,0.05653689,92.83112,0.99144
256.58499,80.71,0.05850914,92.75561,0.9912799999999999
256.875,80.81,0.05910623,92.71913,0.99115
257.20401,80.91,0.05715144,92.6352,0.9909899999999999
257.52701,81.01,0.0567673,92.50663,0.9908399999999999
257.83898999999997,81.11,0.05736504,92.46173,0.99069
258.17599,81.21,0.05737419,92.38061,0.99054
258.47198,81.31,0.05757875,92.32194,0.9904
258.81299,81.41,0.05640879,92.21276,0.99024
259.11401,81.51,0.05641686,92.1625,0.9901
259.435,81.61,0.0576051,92.05611999999999,0.9899399999999999
259.78299,81.71,0.05820456,91.9301,0.9897799999999999
260.08301,81.81,0.05840955,91.83776,0.98964
260.41199,81.91,0.05959889,91.72883,0.9894799999999999
260.745,82.01,0.06196911,91.58315999999999,0.9893299999999999
261.056,82.11,0.06296211,91.49361999999999,0.98918
261.37799,82.21,0.06238146,91.39846999999999,0.98903
261.68701,82.31,0.06376842,91.28929000000001,0.98888
262.01599,82.41,0.06555012,91.23903,0.98872
262.32198999999997,82.51,0.06536288,91.1273,0.9885799999999999
262.65398999999996,82.61,0.06517642,91.06837,0.9884200000000001
262.97299,82.71,0.06361093,90.97601999999999,0.9882700000000001
263.28299,82.81,0.06362045,90.85866999999999,0.9881200000000001
263.60598999999996,82.91,0.06225139,90.79413000000001,0.9879700000000001
263.94101,83.01,0.0624585,90.71582,0.9878100000000001
264.254,83.11,0.06049737,90.67934,0.98766
264.56699,83.21,0.06247744,90.57857,0.98751
264.892,83.31,0.06268441,90.44719,0.98735
265.23401,83.41,0.06170906,90.32117,0.98719
265.53101000000004,83.51,0.06211234,90.20638000000001,0.9870399999999999
265.85199,83.61,0.06192484,90.06121999999999,0.9868899999999999
266.172,83.71,0.06173725,89.99949000000001,0.98674
266.49399,83.81,0.06352243,89.87908,0.9865799999999999
266.806,83.91,0.06155906,89.75612,0.9864299999999999
267.121,84.01,0.06433124,89.64133000000001,0.9862799999999999
267.452,84.11,0.062368,89.52398000000001,0.9861200000000001
267.77301,84.21,0.063957,89.45383000000001,0.9859600000000001
268.095,84.31,0.06436197,89.31939,0.9858100000000001
268.409,84.41,0.06279222,89.20485,0.9856600000000001
268.729,84.51,0.06438204,89.11531,0.9855
269.04999,84.61,0.06715753,88.97832,0.98534
269.37799,84.71,0.06578551,88.88597,0.98519
269.689,84.81,0.06678354,88.81862,0.98503
270.005,84.91,0.06560828,88.70969000000001,0.98488
270.33898999999997,85.01,0.06403794,88.60893,0.98472
270.64301,85.11,0.06760578,88.43826999999999,0.9845700000000001
270.96701,85.21,0.06801213,88.2926,0.98441
271.28601000000003,85.31,0.06742968,88.19184,0.98426
271.60199,85.41,0.06981353,88.08265,0.9841
271.922,85.51,0.06863783,87.98189,0.9839399999999999
272.24301,85.61,0.06983582,87.90357,0.9837899999999999
272.55899,85.71,0.06925323,87.74719,0.9836299999999999
272.88101,85.81,0.07084755,87.69949,0.9834700000000001
273.19901,85.91,0.07006709,87.65179,0.9833200000000001
273.51099,86.01,0.070276,87.49795999999999,0.98316
273.827,86.11,0.07226704,87.34133,0.98301
274.147,86.21,0.07386283,87.24337,0.98285
274.47601000000003,86.31,0.0758556,87.13138000000001,0.98269
274.79599,86.41,0.07705633,86.98316,0.9825299999999999
275.116,86.51,0.07488942,86.89643000000001,0.9823700000000001
275.43399,86.61,0.07609033,86.78724,0.98221
275.74301,86.71,0.07669674,86.67245,0.98206
276.07198999999997,86.81,0.07552019,86.55790999999999,0.9819
276.392,86.91,0.07751489,86.3676,0.98174
276.72299,87.01,0.08010553,86.28648000000001,0.98157
277.03,87.11,0.0803163,86.12959000000001,0.9814200000000001
277.37299,87.21,0.0791402,86.00383000000001,0.98125
277.673,87.31,0.08073927,85.92832,0.9811
277.99301,87.41,0.08194286,85.80790999999999,0.9809399999999999
278.30899,87.51,0.08314668,85.65944,0.9807799999999999
278.634,87.61,0.0835574,85.50281,0.98062
278.94698999999997,87.71,0.08297523,85.34643,0.9804700000000001
279.26401,87.81,0.08398135,85.20076999999999,0.98031
279.58401000000003,87.91,0.08558365,85.15587,0.98015
279.90302,88.01,0.08678924,85.02168,0.9799899999999999
280.21898999999996,88.11,0.08640602,84.91811,0.97983
280.54199,88.21,0.08701634,84.7727,0.97967
280.85999,88.31,0.08881885,84.725,0.97951
281.17099,88.41,0.08883305,84.56276,0.97935
281.5,88.51,0.09043822,84.42015,0.9791799999999999
281.81601,88.61,0.0936337,84.19337,0.9790200000000001
282.13101,88.71,0.09345009,84.0199,0.9788600000000001
282.46398999999997,88.81,0.09247184,83.99745,0.9787
282.78,88.91,0.09288474,83.91351999999999,0.97854
283.10101000000003,89.01,0.09170659,83.81276,0.9783700000000001
283.42099,89.11,0.09331349,83.62550999999999,0.97821
283.75601,89.21,0.09591667,83.45485,0.9780399999999999
284.05399,89.31,0.09772277,83.3176,0.9778899999999999
284.37701,89.41,0.09694293,83.19439,0.9777299999999999
284.69601,89.51,0.09695902,83.05459,0.97756
285.01198999999997,89.61,0.09896625,82.87805999999999,0.9774
285.32901,89.71,0.09938094,82.7301,0.97724
285.64301,89.81,0.10079,82.61531,0.97708
285.97,89.91,0.10041,82.47806,0.9769100000000001
286.29501,90.01,0.10182000000000001,82.40255,0.97675
286.60598999999996,90.11,0.09964661,82.2824,0.97659
286.95499,90.21,0.10186,82.08367,0.97641
287.242,90.31,0.10187,81.95765,0.97626
287.56799,90.41,0.10249000000000001,81.83469000000001,0.9761
287.88901,90.51,0.10231,81.70306,0.97593
288.207,90.61,0.10512,81.56045999999999,0.97577
288.534,90.71,0.10394,81.37832,0.9756
288.85001,90.81,0.10355999999999999,81.30866999999999,0.97544
289.16699,90.91,0.10377,81.11276,0.9752700000000001
289.48401,91.01,0.10618,80.96148000000001,0.97511
289.789,91.11,0.1056,80.84388,0.97495
290.108,91.21,0.10980999999999999,80.69286,0.9747899999999999
290.42999,91.31,0.11023,80.53903000000001,0.97462
290.74899,91.41,0.10905,80.44668,0.97446
291.07198999999997,91.51,0.10847000000000001,80.23673000000001,0.97429
291.396,91.61,0.11049,80.15841999999999,0.9741200000000001
291.70499,91.71,0.1125,80.0074,0.97396
292.008,91.81,0.11132,79.8648,0.9738
292.34299,91.91,0.11134000000000001,79.73597,0.9736299999999999
292.646,92.01,0.11295999999999999,79.55969,0.9734700000000001
292.96898999999996,92.11,0.11398,79.39745,0.9733
293.29401,92.21,0.115,79.29106999999999,0.9731299999999999
293.60598999999996,92.31,0.11482,79.11199,0.9729700000000001
293.931,92.41,0.11504,78.88546,0.9728
294.23901,92.51,0.11846,78.73444,0.97264
294.55801,92.61,0.11767999999999999,78.61964,0.9724700000000001
294.89801,92.71,0.1189,78.44872,0.97229
295.19501,92.81,0.11852,78.35944,0.97214
295.51501,92.91,0.11994,78.22219,0.9719700000000001
295.83499,93.01,0.11915999999999999,78.04592,0.9718
296.155,93.11,0.12059,77.90893,0.97164
296.465,93.21,0.12161,77.7773,0.9714700000000001
296.78299,93.31,0.12203,77.58699,0.9713
297.099,93.41,0.12525999999999998,77.45841999999999,0.97114
297.41501,93.51,0.12347000000000001,77.29056,0.9709700000000001
297.74701,93.61,0.1259,77.15051,0.9708
298.06601,93.71,0.12753,76.96582,0.9706299999999999
