Repository: ulfsri/fsri_materials_database

#Database of Contemporary Material Properties for Fire Investigation Analysis
This project was supported by Award No. 2019-DU-BX-0018, awarded by the National Institute of Justice, Office of Justice Programs, U.S. Department of Justice. 

***
***

## Database Structure

## 01_Data/
Raw data generated from each apparatus are included here in plain-text format. The data is organized first by material, next by the short name of test apparatus used, and where applicable additional filtering by test settings.

File: 02_Data/MDF/STA/N2/3K_min/MDF_STA_N2_3KData_210317_R3.csv (part 1 of 3)
##Temp./°C,Time/min,DSC/(mW/mg),Mass/%,Sensit./(uV/mW)
49.018,10.00917,0.001152376,99.30455,1.0532700000000002
49.024,10.109169999999999,-0.001152377,99.30455,1.0532700000000002
49.031,10.20917,-0.0001646254,99.30455,1.0532700000000002
49.03,10.30917,0.0006585014,99.29727,1.0532700000000002
49.026,10.40917,-0.0006585011,99.30476999999999,1.0532700000000002
49.03,10.50917,-0.001810879,99.31205,1.0532700000000002
49.042,10.609169999999999,-0.00032925120000000004,99.28976999999999,1.0532700000000002
49.041,10.70917,0.001152379,99.28227,1.0532700000000002
49.055,10.80917,0.0016462579999999998,99.28227,1.0532700000000002
49.086,10.90917,0.001646264,99.31205,1.0532700000000002
49.092,11.00917,0.002140145,99.28227,1.05326
49.119,11.109169999999999,0.0014816439999999998,99.25227,1.05326
49.159,11.20917,0.00378644,99.25227,1.05326
49.185,11.30917,0.004609594,99.25227,1.05325
49.218,11.40917,0.00493887,99.27476999999999,1.05325
49.273,11.50917,0.006420579,99.25227,1.05324
49.324,11.609169999999999,0.005926724,99.25227,1.05324
49.384,11.70917,0.007243824,99.25227,1.0532299999999999
49.453,11.80917,0.008725585,99.25227,1.05322
49.564,11.90917,0.009219607,99.2225,1.05321
49.617,12.00917,0.01350022,99.24476999999999,1.0532
49.675,12.109169999999999,0.01317104,99.25227,1.05319
49.812,12.20917,0.01366517,99.2225,1.0531700000000002
49.872,12.30917,0.01448848,99.2225,1.0531700000000002
49.984,12.40917,0.01580582,99.23727,1.05315
50.097,12.50917,0.01646462,99.22227,1.05314
50.193,12.609169999999999,0.01728805,99.2225,1.05313
50.32,12.70917,0.01926412,99.215,1.05311
50.432,12.80917,0.01975833,99.22227,1.0531
50.565,12.90917,0.02058193,99.19227,1.05308
50.692,13.00917,0.01926498,99.1925,1.05306
50.824,13.10917,0.02025325,99.1925,1.05305
50.96,13.20917,0.02255887,99.18477,1.05303
51.136,13.309170000000002,0.02288868,99.1925,1.05301
51.273,13.409170000000001,0.02404175,99.1625,1.0529899999999999
51.425,13.509170000000001,0.02437154,99.1625,1.0529700000000002
51.589,13.60917,0.02651281,99.1925,1.05295
51.753,13.70917,0.02634866,99.16273000000001,1.05293
51.895,13.809170000000002,0.02898403,99.185,1.05291
52.07,13.909170000000001,0.03030213,99.1625,1.0528899999999999
52.251,14.009170000000001,0.03227908,99.1925,1.0528600000000001
52.425,14.10917,0.031621,99.18477,1.05284
52.611,14.20917,0.03425687,99.1625,1.05282
52.784,14.309170000000002,0.0322812,99.1625,1.0528
52.957,14.409170000000001,0.03327012,99.1625,1.05277
53.155,14.509170000000001,0.03524743,99.16273000000001,1.05275
53.333,14.60917,0.03623647,99.14023,1.05272
53.526,14.70917,0.03689621,99.13273000000001,1.0527
53.714,14.809170000000002,0.03739123,99.1325,1.05267
53.954,14.909170000000001,0.03788654,99.1325,1.05264
54.126,15.009170000000001,0.03969936,99.13273000000001,1.0526200000000001
54.302,15.10917,0.03970024,99.13273000000001,1.0526
54.51,15.20917,0.04167811,99.14023,1.05257
54.722,15.309170000000002,0.04069079,99.13273000000001,1.05254
54.923,15.409170000000001,0.04184504,99.13273000000001,1.05251
55.143,15.509170000000001,0.04316421,99.11773000000001,1.0524799999999999
55.354,15.60917,0.04267111,99.12523,1.05245
55.569,15.70917,0.04349608,99.10273000000001,1.05243
55.784,15.809170000000002,0.04300299,99.1325,1.0524
56.006,15.909170000000001,0.04448713,99.10273000000001,1.05237
56.22,16.00917,0.04580653,99.08023,1.05234
56.443,16.109170000000002,0.04663174,99.07273,1.05231
56.674,16.20917,0.04729227,99.07273,1.0522799999999999
56.89,16.30917,0.0461401,99.10273000000001,1.05225
57.137,16.40917,0.04762471,99.10273000000001,1.05221
57.364,16.50917,0.04877971,99.07295,1.05218
57.594,16.609170000000002,0.04861638,99.07295,1.05215
57.816,16.70917,0.04977145,99.07273,1.0521200000000002
58.063,16.80917,0.04977307,99.08773000000001,1.05208
58.299,16.90917,0.04977463,99.08773000000001,1.05205
58.529,17.00917,0.05043544,99.07273,1.0520200000000002
58.783,17.109170000000002,0.05225025,99.07295,1.05198
59.021,17.20917,0.05126292,99.07295,1.05195
59.25,17.30917,0.05109966,99.07295,1.05192
59.496,17.40917,0.05176073,99.04295,1.05188
59.738,17.50917,0.05390545,99.04295,1.05185
59.995,17.609170000000002,0.05143452,99.04295,1.0518100000000001
60.243,17.70917,0.05242541,99.01295,1.05177
60.5,17.80917,0.05391104,99.04295,1.05174
60.759,17.90917,0.0547373,99.02795,1.0517
61.009,18.00917,0.05424455,99.04273,1.05166
61.273,18.109170000000002,0.05391676,99.02045,1.0516299999999998
61.517,18.20917,0.0549079,99.02045,1.05159
61.764,18.30917,0.05457999,99.02045,1.05156
62.029,18.40917,0.0565608,99.02795,1.05152
62.29,18.50917,0.05606814,99.02045,1.05148
62.558,18.609170000000002,0.05508077,99.02045,1.05144
62.807,18.70917,0.05640204,99.02045,1.0514
63.072,18.80917,0.05689891,99.02068,1.05136
63.335,18.90917,0.05607637,99.02068,1.05132
63.608,19.00917,0.05690322,98.99068,1.05128
63.869,19.109170000000002,0.05542084,98.99068,1.05124
64.114,19.20917,0.05657742,98.99045,1.05121
64.392,19.30917,0.05806426,98.99045,1.0511700000000002
64.681,19.40917,0.05740681,98.99045,1.05112
64.936,19.50917,0.05740892,98.99068,1.05108
65.219,19.609170000000002,0.05823613,98.99068,1.05104
65.488,19.70917,0.0582384,98.96068000000001,1.051
65.76,19.80917,0.05989057,98.97568000000001,1.0509600000000001
66.064,19.90917,0.05890325,98.96045,1.05091
66.291,20.00917,0.06072021,98.96045,1.05088
66.572,20.109170000000002,0.0605577,98.98295,1.05083
66.843,20.20917,0.06171521,98.95318,1.05079
67.13,20.30917,0.06072769,98.94568000000001,1.05075
67.393,20.40917,0.06023497,98.92318,1.05071
67.67,20.50917,0.06122765,98.93068000000001,1.05066
67.952,20.609170000000002,0.05990989,98.93068000000001,1.05062
68.23,20.70917,0.06205799,98.96068000000001,1.0505799999999998
68.5,20.80917,0.0620605,98.94568000000001,1.05053
68.79,20.90917,0.06156802,98.93068000000001,1.05049
69.068,21.00917,0.05991991,98.92318,1.05044
69.353,21.109170000000002,0.06091294,98.92318,1.0504
69.605,21.20917,0.05992477,98.89318,1.05036
69.9,21.30917,0.05959728,98.87091,1.05031
70.169,21.40917,0.06009501,98.90091,1.05027
70.461,21.50917,0.05976749,98.90091,1.0502200000000002
70.76,21.609170000000002,0.05944,98.87091,1.05017
71.021,21.70917,0.05911215,98.90841,1.05013
71.323,21.80917,0.06060104,98.90841,1.05008
71.596,21.90917,0.05862201,98.87841,1.0500399999999999
71.874,22.00917,0.06027593,98.84864,1.04999
72.177,22.109170000000002,0.06110451,98.84864,1.0499399999999999
72.461,22.20917,0.05945567,98.89318,1.0499
72.743,22.30917,0.0607796,98.89318,1.04985
73.016,22.40917,0.0602867,98.86341,1.0498100000000001
73.31,22.50917,0.0594636,98.86341,1.04976
73.608,22.609170000000002,0.06128343,98.84091,1.0497100000000001
73.882,22.70917,0.06046014,98.88591,1.04966
74.161,22.80917,0.06128881,98.88591,1.04962
74.465,22.90917,0.06178741,98.85591,1.04956
74.781,23.00917,0.06129488,98.88568000000001,1.04951
75.035,23.109170000000002,0.06179305,98.86341,1.0494700000000001
75.321,23.20917,0.0613002,98.82614000000001,1.04942
75.618,23.30917,0.0611379,98.85591,1.0493700000000001
75.906,23.40917,0.06114075,98.82591,1.04932
76.199,23.50917,0.06015214,98.85591,1.0492700000000001
76.491,23.609170000000002,0.05883292,98.79590999999999,1.04922
76.773,23.70917,0.05966197,98.79614000000001,1.0491700000000002
77.099,23.80917,0.06032626,98.84114,1.04912
77.364,23.90917,0.05933718,98.85591,1.0490700000000002
77.658,24.00917,0.06033181,98.82614000000001,1.04902
77.954,24.109170000000002,0.06099597,98.82614000000001,1.0489700000000002
78.23,24.20917,0.06017222,98.79614000000001,1.04892
78.522,24.30917,0.06067108,98.82591,1.04887
78.832,24.40917,0.05902097,98.79614000000001,1.04882
79.119,24.50917,0.06166913,98.80364,1.04877
79.412,24.609170000000002,0.06068011,98.79614000000001,1.04871
79.709,24.70917,0.06150989,98.79614000000001,1.04866
79.996,24.80917,0.05969394,98.76614000000001,1.04861
80.286,24.90917,0.0595315,98.76614000000001,1.04856
80.588,25.00917,0.05887306,98.78114000000001,1.04851
80.876,25.109170000000002,0.05920671,98.76614000000001,1.04845
81.157,25.20917,0.05788643,98.79614000000001,1.0484
81.464,25.30917,0.05822026,98.76635999999999,1.04835
81.745,25.40917,0.05756145,98.79614000000001,1.0483
82.048,25.50917,0.05657195,98.79614000000001,1.04824
82.342,25.609170000000002,0.06004872,98.76635999999999,1.04819
82.648,25.70917,0.05806671,98.79614000000001,1.04814
82.936,25.80917,0.05840049,98.76614000000001,1.04808
83.231,25.90917,0.05691445,98.76614000000001,1.04803
83.53,26.00917,0.05724834,98.77364,1.04797
83.823,26.109170000000002,0.05708581,98.74364,1.04792
84.127,26.20917,0.05526863,98.75886,1.04786
84.413,26.30917,0.05709173,98.74386,1.0478100000000001
84.706,26.40917,0.05527427,98.73635999999999,1.04776
85.003,26.50917,0.05577368,98.73635999999999,1.0477
85.305,26.609170000000002,0.05660421,98.73635999999999,1.04765
85.603,26.70917,0.05544859,98.76614000000001,1.04759
85.894,26.80917,0.055617,98.74364,1.04754
86.19,26.90917,0.05512334,98.75864,1.04748
86.496,27.00917,0.05694735,98.75864,1.04742
86.801,27.109170000000002,0.05430162,98.73614,1.0473700000000001
87.102,27.20917,0.05529795,98.74386,1.04731
87.405,27.30917,0.05430755,98.73635999999999,1.04725
87.697,27.40917,0.05596623,98.76635999999999,1.0472
88.001,27.50917,0.05497579,98.75135999999999,1.04714
88.303,27.609170000000002,0.05448202,98.73635999999999,1.04708
88.603,27.70917,0.05663792,98.73635999999999,1.04702
88.914,27.80917,0.05581306,98.72136,1.0469600000000001
89.184,27.90917,0.05465646,98.74364,1.04691
89.521,28.00917,0.05416295,98.74364,1.04685
89.796,28.109170000000002,0.0541657,98.74364,1.0467899999999999
90.112,28.20917,0.05549411,98.73614,1.04673
90.394,28.30917,0.05533136,98.70636,1.0466799999999998
90.691,28.40917,0.05550009,98.70636,1.04662
90.993,28.50917,0.05533755,98.71386,1.04656
91.293,28.609170000000002,0.05550635,98.69136,1.0465
91.604,28.70917,0.05434969,98.69136,1.04644
91.915,28.80917,0.05485001,98.69886,1.0463799999999999
92.216,28.90917,0.05452169,98.68409,1.0463200000000001
92.518,29.00917,0.05651356,98.68409,1.04626
92.819,29.109170000000002,0.05502515,98.68409,1.0462
93.12,29.20917,0.05602279,98.68409,1.04614
93.43,29.30917,0.05552883,98.66159,1.04608
93.739,29.40917,0.05486905,98.66159,1.0460200000000002
94.033,29.50917,0.05603259,98.68409,1.04596
94.357,29.609170000000002,0.05338348,98.68386,1.04589
94.632,29.70917,0.05454689,98.68386,1.0458399999999999
94.947,29.80917,0.05239474,98.69136,1.04577
95.258,29.90917,0.05355861,98.66136,1.0457100000000001
95.561,30.00917,0.0543909,98.67636,1.04565
95.854,30.109170000000002,0.05373067,98.69136,1.04559
96.17,30.20917,0.05323645,98.69136,1.04552
96.466,30.30917,0.05373711,98.68386,1.04546
96.773,30.40917,0.05324275,98.66909,1.0454
97.085,30.50917,0.05357778,98.68409,1.0453299999999999
97.392,30.609170000000002,0.05341515,98.67659,1.0452700000000001
97.68,30.70917,0.05258872,98.66909,1.04521
98.017,30.80917,0.05275815,98.66909,1.04514
98.308,30.90917,0.05126796,98.66909,1.04508
98.609,31.00917,0.0516029,98.63909,1.04502
98.92,31.109170000000002,0.05276766,98.63909,1.04495
99.25,31.20917,0.05144358,98.63909,1.04488
99.521,31.30917,0.05310595,98.63909,1.04483
99.835,31.40917,0.05161561,98.63909,1.0447600000000001
100.14,31.50917,0.05410845,98.66886,1.0447
100.447,31.609170000000002,0.051788,98.63909,1.04463
100.753,31.70917,0.0531192,98.65409,1.04457
101.058,31.80917,0.05577862,98.65409,1.0445
101.377,31.90917,0.05511818,98.62409,1.04443
101.672,32.009170000000005,0.05462343,98.62409,1.04437
101.987,32.10917,0.05462696,98.63909,1.0443
102.318,32.20917,0.05346833,98.63909,1.04423
102.6,32.30917,0.05579629,98.60909000000001,1.04417
102.913,32.40917,0.0557999,98.60909000000001,1.0441
103.219,32.509170000000005,0.05630168,98.63886,1.0440399999999999
103.532,32.60917,0.05580707,98.60909000000001,1.04397
103.837,32.70917,0.05763776,98.59432,1.0439
104.157,32.80917,0.05714327,98.62409,1.04383
104.471,32.90917,0.05664865,98.59409000000001,1.04376
104.807,33.009170000000005,0.05548969,98.59409000000001,1.04369
105.078,33.10917,0.05615745,98.59409000000001,1.0436299999999998
105.389,33.20917,0.05649344,98.60909000000001,1.04356
105.7,33.30917,0.05599866,98.57932,1.04349
106.023,33.40917,0.05633485,98.57932,1.04342
106.317,33.509170000000005,0.05667075,98.59432,1.04336
106.64,33.60917,0.05767186,98.59432,1.04329
106.942,33.70917,0.0551824,98.56432,1.04322
107.261,33.80917,0.05418883,98.57932,1.04315
107.565,33.90917,0.05402613,98.57932,1.04308
107.858,34.009170000000005,0.05569199,98.57932,1.04301
108.183,34.10917,0.05552964,98.57932,1.04294
108.494,34.20917,0.05619844,98.54932,1.04287
108.796,34.30917,0.05503817,98.56409000000001,1.0428
109.133,34.40917,0.05454333,98.56409000000001,1.04272
109.418,34.509170000000005,0.05471301,98.58659,1.0426600000000001
109.733,34.60917,0.05288734,98.56432,1.04259
110.043,34.70917,0.05472049,98.56432,1.0425200000000001
110.347,34.80917,0.05422513,98.56432,1.04245
110.651,34.90917,0.0525653,98.56432,1.0423799999999999
110.961,35.009170000000005,0.0529016,98.58681999999999,1.04231
111.289,35.10917,0.05423639,98.57932,1.04223
111.574,35.20917,0.05490533,98.54932,1.04217
111.895,35.30917,0.05441007,98.52682,1.04209
112.21,35.40917,0.05441388,98.54182,1.0420200000000002
112.516,35.509170000000005,0.05475042,98.54182,1.04195
112.822,35.60917,0.05508702,98.55682,1.04188
113.131,35.70917,0.05359289,98.55682,1.0418
113.447,35.80917,0.052598,98.55682,1.0417299999999998
113.747,35.90917,0.05126987,98.55682,1.04166
114.056,36.009170000000005,0.05360405,98.54182,1.04159
114.364,36.10917,0.05227591,98.51955,1.04152
114.699,36.20917,0.05094791,98.51955,1.04144
115.004,36.30917,0.0522835,98.51955,1.04136
115.319,36.40917,0.05195421,98.51955,1.04129
115.615,36.509170000000005,0.05212425,98.51955,1.04122
115.943,36.60917,0.05212816,98.52682,1.04114
116.238,36.70917,0.05279791,98.51932,1.0410700000000002
116.542,36.80917,0.05263503,98.49682,1.041
116.862,36.90917,0.05347181,98.51932,1.04092
117.168,37.009170000000005,0.05364217,98.52682,1.04085
117.477,37.10917,0.0529796,98.50431999999999,1.04077
117.786,37.20917,0.05414969,98.49705,1.0407
118.104,37.30917,0.05282068,98.48955,1.04062
118.4,37.40917,0.05365751,98.47455,1.04055
118.708,37.509170000000005,0.05299477,98.50455,1.04047
119.023,37.60917,0.05299867,98.47455,1.0404
119.327,37.70917,0.05366915,98.50455,1.0403200000000001
119.658,37.80917,0.05367332,98.50455,1.04024
119.962,37.90917,0.05501076,98.50455,1.04017
120.277,38.009170000000005,0.05334773,98.52705,1.04009
120.573,38.10917,0.05385164,98.52705,1.0400200000000002
120.89,38.20917,0.053022,98.49705,1.0399399999999999
121.203,38.30917,0.0528592,98.49705,1.03986
121.515,38.40917,0.05236284,98.50455,1.03979
121.818,38.509170000000005,0.05470145,98.50455,1.0397100000000001
122.13,38.60917,0.05337125,98.47455,1.0396299999999998
122.448,38.70917,0.05270812,98.47455,1.03955
122.746,38.80917,0.05337914,98.48205,1.03948
123.055,38.90917,0.05371675,98.48931999999999,1.0394
123.381,39.009170000000005,0.05455515,98.48931999999999,1.03932
123.681,39.10917,0.05455911,98.48931999999999,1.03925
124.001,39.20917,0.05456334,98.48955,1.03916
124.312,39.30917,0.05456746,98.48955,1.03909
124.647,39.40917,0.05440502,98.48205,1.039
124.936,39.509170000000005,0.05474265,98.48205,1.03893
125.233,39.60917,0.05374516,98.47455,1.03885
125.554,39.70917,0.05391631,98.44455,1.03877
125.861,39.80917,0.05158327,98.44455,1.03869
126.185,39.90917,0.05526026,98.42955,1.03861
126.493,40.009170000000005,0.05493053,98.45205,1.03853
126.799,40.10917,0.05560259,98.42205,1.03845
127.115,40.20917,0.05410405,98.42205,1.03837
127.418,40.30917,0.05460911,98.42205,1.03829
127.743,40.40917,0.05478054,98.42205,1.03821
128.04401000000001,40.509170000000005,0.05378249,98.40727,1.03813
128.366,40.60917,0.05261753,98.42227,1.03805
128.67799,40.70917,0.0534569,98.42227,1.03797
129.022,40.80917,0.05463098,98.43705,1.03788
129.293,40.90917,0.05246268,98.43705,1.0378100000000001
129.61501,41.009170000000005,0.05296821,98.43705,1.03772
129.933,41.10917,0.05464352,98.43705,1.03764
130.272,41.20917,0.05063732,98.43727,1.03755
130.554,41.30917,0.05214512,98.45976999999999,1.03748
130.86,41.40917,0.0544892,98.45976999999999,1.0374
131.187,41.509170000000005,0.05549668,98.39976999999999,1.03731
131.50301000000002,41.60917,0.05433095,98.42227,1.0372299999999999
131.80299,41.70917,0.05466948,98.42227,1.03715
132.125,41.80917,0.05450679,98.42976999999999,1.03706
132.44099,41.90917,0.05283909,98.40727,1.03698
132.746,42.009170000000005,0.05384658,98.42205,1.0369
133.07201,42.10917,0.05201147,98.43705,1.03681
133.383,42.20917,0.05168114,98.43705,1.03673
133.687,42.30917,0.0526888,98.43705,1.03664
134.01601000000002,42.40917,0.05419881,98.40705,1.03656
134.319,42.509170000000005,0.05453766,98.43705,1.03647
134.63499,42.60917,0.05153062,98.43705,1.03639
134.951,42.70917,0.05203683,98.42205,1.0363
135.272,42.80917,0.0525432,98.42205,1.0362200000000001
135.578,42.90917,0.05154332,98.40705,1.03613
135.903,43.009170000000005,0.05104562,98.42205,1.03605
136.205,43.10917,0.05272344,98.42205,1.03596
136.51601000000002,43.20917,0.05122125,98.42205,1.03588
136.839,43.30917,0.05156042,98.42205,1.03579
137.155,43.40917,0.05139731,98.42205,1.0357
137.49001,43.509170000000005,0.05140188,98.42205,1.0356100000000001
137.77698999999998,43.60917,0.05006623,98.39227,1.0355299999999998
138.08501,43.70917,0.05174493,98.39227,1.03545
138.422,43.80917,0.05107968,98.45205,1.03535
138.724,43.90917,0.05058134,98.42227,1.0352700000000001
139.052,44.009170000000005,0.05092078,98.39227,1.03518
139.366,44.10917,0.050255,98.39227,1.03509
139.66701,44.20917,0.05159931,98.40727,1.03501
139.983,44.30917,0.05126861,98.39976999999999,1.03492
140.298,44.40917,0.05144053,98.39976999999999,1.03483
140.623,44.509170000000005,0.05211534,98.39976999999999,1.03474
140.94099,44.60917,0.05144948,98.39976999999999,1.03465
141.24899,44.70917,0.05011296,98.39976999999999,1.03457
141.55901,44.80917,0.05112288,98.39976999999999,1.0344799999999998
141.87198999999998,44.90917,0.05095961,98.39976999999999,1.03439
142.19099,45.009170000000005,0.05113169,98.39976999999999,1.0343
142.508,45.10917,0.05147144,98.39976999999999,1.03421
142.806,45.20917,0.04946357,98.37,1.03413
143.175,45.30917,0.05030705,98.39227,1.0340200000000002
143.452,45.40917,0.05014318,98.39227,1.0339399999999999
143.786,45.509170000000005,0.04998008,98.36227,1.03385
144.09399,45.60917,0.05082299,98.3625,1.03376
144.401,45.70917,0.05099506,98.37,1.03367
144.754,45.80917,0.05100005,98.39227,1.03357
145.039,45.90917,0.05016521,98.39227,1.03349
145.377,46.009170000000005,0.05000213,98.36227,1.03339
145.666,46.10917,0.04866372,98.3325,1.03331
146.005,46.20917,0.04799704,98.3325,1.03321
146.3,46.30917,0.05135772,98.34,1.0331299999999999
146.62601,46.40917,0.04850895,98.36227,1.03303
146.94901000000002,46.509170000000005,0.04834548,98.36227,1.03294
147.269,46.60917,0.04986077,98.36227,1.03284
147.575,46.70917,0.04986507,98.36227,1.0327600000000001
147.892,46.80917,0.04819043,98.33227,1.0326600000000001
148.216,46.90917,0.05037789,98.33227,1.03257
148.53,47.009170000000005,0.04887091,98.33977,1.0324799999999998
148.836,47.10917,0.04769947,98.33227,1.03239
149.142,47.20917,0.04988725,98.33227,1.0323
149.467,47.30917,0.04854798,98.33227,1.0322
149.8,47.40917,0.05023263,98.31727,1.0321
150.092,47.509170000000005,0.05124492,98.31727,1.0320200000000002
150.429,47.60917,0.04872939,98.31727,1.0319200000000002
150.737,47.70917,0.0494059,98.31727,1.0318200000000002
151.04401000000001,47.80917,0.05025058,98.3025,1.03173
151.37,47.90917,0.04706182,98.3025,1.03164
151.683,48.009170000000005,0.04807464,98.3025,1.03154
152.041,48.10917,0.04623041,98.3025,1.03144
152.33098999999999,48.20917,0.0475793,98.3025,1.03135
152.645,48.30917,0.0490969,98.2725,1.03126
152.97099,48.40917,0.04708369,98.2725,1.03116
153.282,48.509170000000005,0.04876968,98.3025,1.03106
153.61301,48.60917,0.04961534,98.28,1.03096
153.92598999999998,48.70917,0.04961989,98.28,1.0308700000000002
154.239,48.80917,0.04962444,98.2725,1.03077
154.554,48.90917,0.04811493,98.2575,1.0306799999999998
154.883,49.009170000000005,0.0487926,98.2425,1.0305799999999998
155.194,49.10917,0.04947014,98.2425,1.03049
155.53,49.20917,0.04947505,98.2425,1.0303799999999999
155.836,49.30917,0.04846975,98.2425,1.03029
156.15198999999998,49.40917,0.04864261,98.25,1.03019
156.463,49.509170000000005,0.04881543,98.2425,1.0301
156.786,49.60917,0.0479784,98.22773000000001,1.03
157.093,49.70917,0.04983476,98.22773000000001,1.0299
157.41901000000001,49.80917,0.04882936,98.22773000000001,1.0298
157.746,49.90917,0.04866574,98.22773000000001,1.0297
158.05098999999998,50.009170000000005,0.05102792,98.22773000000001,1.0296100000000001
158.367,50.10917,0.04901167,98.19795,1.0295100000000001
158.69701,50.20917,0.05137472,98.19795,1.02941
159.007,50.30917,0.05036878,98.17545,1.02931
159.33098999999999,50.40917,0.05071065,98.16795,1.02921
159.657,50.509170000000005,0.05037868,98.19795,1.02911
159.967,50.60917,0.04987789,98.19795,1.02901
160.27698999999998,50.70917,0.05123077,98.20545,1.02892
160.605,50.80917,0.04938196,98.22773000000001,1.02881
160.92598999999998,50.90917,0.04820689,98.22773000000001,1.02871
161.246,51.009170000000005,0.0507402,98.19795,1.02861
161.55701000000002,51.10917,0.05091361,98.20545,1.02852
161.86501,51.20917,0.05074982,98.22773000000001,1.0284200000000001
162.203,51.30917,0.0509237,98.22773000000001,1.02831
162.50999,51.40917,0.05059124,98.16795,1.02821
162.83701000000002,51.509170000000005,0.0511023,98.16795,1.02811
163.15198999999998,51.60917,0.05161328,98.19023,1.02801
163.466,51.70917,0.05246171,98.19773,1.02791
163.77901,51.80917,0.05128587,98.19773,1.0278100000000001
164.11099,51.90917,0.05112243,98.19773,1.0277100000000001
164.42598999999998,52.009170000000005,0.05112744,98.22023,1.0276
164.74899,52.10917,0.05028881,98.19023,1.0275
165.052,52.20917,0.05029356,98.19023,1.0274
165.382,52.30917,0.04962359,98.19023,1.0273
165.69501,52.40917,0.05030367,98.21273000000001,1.0272
166.015,52.50917,0.04946461,98.18273,1.02709
166.33501,52.60917,0.04946958,98.18273,1.02699
166.63901,52.70916999999999,0.04896775,98.18273,1.0268899999999999
167.0,52.809169999999995,0.0491422,98.18273,1.02678
167.3,52.909169999999996,0.04847129,98.14545,1.02668
167.605,53.00917,0.04864487,98.14545,1.0265799999999998
167.92999,53.10917,0.04746742,98.17523,1.02647
168.24698999999998,53.20916999999999,0.04814796,98.16773,1.02637
168.558,53.309169999999995,0.05001124,98.15295,1.02627
168.92,53.409169999999996,0.05086189,98.15295,1.02615
169.2,53.50917,0.05069744,98.15295,1.02606
169.515,53.60917,0.05002651,98.18273,1.02596
169.842,53.70916999999999,0.04884856,98.18273,1.02585
170.157,53.809169999999995,0.04902254,98.18273,1.02575
170.478,53.909169999999996,0.04987289,98.13068,1.0256399999999999
170.80499,54.00917,0.05038539,98.13068,1.0255299999999998
171.11099,54.10917,0.05039035,98.13068,1.0254299999999998
171.433,54.20916999999999,0.05259406,98.12318,1.02532
171.755,54.309169999999995,0.05175388,98.12318,1.02522
172.082,54.409169999999996,0.05243595,98.12318,1.02511
172.396,54.50917,0.05091881,98.12318,1.025
172.711,54.60917,0.05176993,98.12295,1.0249
173.017,54.70916999999999,0.05312869,98.10068000000001,1.0248
173.345,54.809169999999995,0.0524575,98.08568000000001,1.0246899999999999
173.668,54.909169999999996,0.05263227,98.08568000000001,1.0245799999999998
173.998,55.00917,0.05416123,98.08568000000001,1.02447
174.3,55.10917,0.05348951,98.07068000000001,1.02437
174.614,55.20916999999999,0.05247929,98.07068000000001,1.02426
174.942,55.309169999999995,0.05316218,98.07068000000001,1.02415
175.263,55.409169999999996,0.0531678,98.07818,1.02404
175.573,55.50917,0.05164916,98.10068000000001,1.02394
175.89301,55.60917,0.05351758,98.08568000000001,1.02383
176.202,55.70916999999999,0.05267616,98.05568000000001,1.02373
176.52499,55.809169999999995,0.05251241,98.05568000000001,1.02362
176.84399,55.909169999999996,0.05353445,98.05568000000001,1.0235100000000001
177.161,56.00917,0.05337066,98.05568000000001,1.0234
177.485,56.10917,0.05473201,98.05568000000001,1.02329
177.80701000000002,56.20916999999999,0.05490736,98.05568000000001,1.02318
178.131,56.309169999999995,0.05271,98.05568000000001,1.0230700000000001
178.446,56.409169999999996,0.0550886,98.08568000000001,1.02296
178.78798999999998,56.50917,0.05356921,98.05568000000001,1.02284
179.07899,56.60917,0.05442215,98.05568000000001,1.02274
179.39799,56.70916999999999,0.05425842,98.04068000000001,1.02263
179.72,56.809169999999995,0.05511218,98.02568000000001,1.02252
180.043,56.909169999999996,0.05613576,97.99591,1.02241
180.355,57.00917,0.05495439,97.99591,1.0223
180.67598999999998,57.10917,0.05513,98.02568000000001,1.02219
180.998,57.20916999999999,0.05666286,97.99591,1.0220799999999999
181.32201,57.309169999999995,0.05497242,97.99591,1.02197
181.644,57.409169999999996,0.05599656,97.99591,1.02186
181.96201000000002,57.50917,0.05617233,98.01818,1.02175
182.27299,57.60917,0.05600857,98.01818,1.0216399999999999
182.60001,57.70916999999999,0.0566938,98.00341,1.02152
182.92598999999998,57.809169999999995,0.05619085,97.98841,1.02141
183.245,57.909169999999996,0.05653656,98.01068000000001,1.0213
183.562,58.00917,0.05518433,98.01068000000001,1.02119
183.879,58.10917,0.05502053,98.01068000000001,1.02108
184.203,58.20916999999999,0.05621552,97.97341,1.02096
184.51199,58.309169999999995,0.05622152,97.97341,1.02085
184.867,58.409169999999996,0.05622842,97.94364,1.02073
185.168,58.50917,0.05538482,97.94364,1.02062
185.472,58.60917,0.0560703,97.94364,1.02051
185.802,58.70916999999999,0.05607673,97.94364,1.0204
186.125,58.809169999999995,0.05693277,97.94364,1.0202799999999999
186.446,58.909169999999996,0.05608931,97.94364,1.02017
186.767,59.00917,0.05813543,97.94364,1.02005
187.07401000000002,59.10917,0.05746165,97.94364,1.01994
187.40198999999998,59.20916999999999,0.05695818,97.89114000000001,1.01983
187.733,59.309169999999995,0.05611457,97.94364,1.0197100000000001
188.043,59.409169999999996,0.05731112,97.91364,1.0196
188.364,59.50917,0.05595693,97.88364,1.01948
188.67799,59.60917,0.05443221,97.85364,1.01937
189.007,59.70916999999999,0.05699033,97.85364,1.01925
189.328,59.809169999999995,0.05682666,97.85364,1.01914
189.64301,59.909169999999996,0.05734347,97.86864,1.01902
189.968,60.00917,0.05632901,97.86114,1.0189
190.291,60.10917,0.05752685,97.83136,1.0187899999999999
190.592,60.20916999999999,0.05651172,97.83136,1.01868
190.90601,60.309169999999995,0.05753945,97.80159,1.0185600000000001
191.23599,60.409169999999996,0.05635444,97.80159,1.01844
191.565,60.50917,0.05687189,97.80159,1.0183200000000001
191.87399,60.60917,0.05534553,97.79409,1.01821
192.19501,60.70916999999999,0.0567144,97.79409,1.01809
192.498,60.809169999999995,0.05620958,97.77909,1.0179799999999999
192.821,60.909169999999996,0.0558754,97.79386,1.01787
193.14799,61.00917,0.05656346,97.77136,1.01775
193.46201000000002,61.10917,0.05691065,97.77136,1.01763
193.79401000000001,61.20916999999999,0.05691747,97.74159,1.0175100000000001
194.11,61.309169999999995,0.05743527,97.73409000000001,1.01739
194.424,61.409169999999996,0.05693045,97.73409000000001,1.01728
194.737,61.50917,0.05744833,97.73409000000001,1.01716
195.071,61.60917,0.05864873,97.70432,1.01704
195.396,61.70916999999999,0.05729158,97.73432,1.01692
195.698,61.809169999999995,0.05763895,97.71932,1.01681
196.01801,61.909169999999996,0.05696351,97.71181999999999,1.0166899999999999
196.34,62.00917,0.05611737,97.68182,1.01657
196.666,62.10917,0.05748878,97.65932,1.01645
197.005,62.20916999999999,0.05749593,97.66682,1.0163200000000001
197.302,62.309169999999995,0.05835535,97.68182,1.01621
197.625,62.409169999999996,0.05853293,97.65182,1.01609
197.94501,62.50917,0.05819849,97.65182,1.01597
198.26401,62.60917,0.05769327,97.68182,1.01585
198.584,62.70916999999999,0.05906577,97.65955,1.01573
198.89999,62.809169999999995,0.06026779,97.65205,1.0156100000000001
199.22,62.909169999999996,0.06027493,97.59205,1.01549
199.53999,63.00917,0.05857438,97.59205,1.01537
199.88699,63.10917,0.06011907,97.62205,1.01524
200.175,63.20916999999999,0.05858821,97.60705,1.0151299999999999
200.506,63.309169999999995,0.05962043,97.60705,1.015
200.83,63.409169999999996,0.05996935,97.58455,1.01488
201.145,63.50917,0.05946379,97.57705,1.01476
201.465,63.60917,0.05912913,97.57705,1.01464
201.786,63.70916999999999,0.06016173,97.53976999999999,1.01452
202.10898999999998,63.809169999999995,0.05999809,97.53227,1.0144
202.427,63.909169999999996,0.05897954,97.50227,1.01427
202.74899,64.00917,0.05984157,97.51727,1.01415
203.05499,64.10916999999999,0.05848051,97.52476999999999,1.01403
203.371,64.20917,0.06053968,97.52476999999999,1.01391
203.698,64.30917,0.06088924,97.49476999999999,1.01379
204.02901,64.40916999999999,0.06072582,97.4875,1.01366
204.355,64.50917,0.06004901,97.465,1.0135399999999999
204.661,64.60916999999999,0.06056929,97.4425,1.01342
204.981,64.70917,0.05903658,97.4425,1.01329
205.29401000000001,64.80917,0.05972819,97.4125,1.0131700000000001
205.62801000000002,64.90916999999999,0.05990696,97.4125,1.01304
205.93401,65.00917,0.05768859,97.37523,1.0129299999999999
206.252,65.10916999999999,0.05752441,97.37523,1.0128
206.582,65.20917,0.05838781,97.37523,1.0126700000000002
206.909,65.30917,0.05993636,97.34523,1.01255
207.22701,65.40916999999999,0.05823101,97.34523,1.01242
207.53999,65.50917,0.05686771,97.34523,1.0123
207.86,65.60916999999999,0.05893044,97.32273,1.0121799999999999
208.18401,65.70917,0.06065112,97.32273,1.01205
208.51801,65.80917,0.05963083,97.32273,1.0119200000000002
208.81798999999998,65.90916999999999,0.05980913,97.32273,1.0118
209.15401,66.00917,0.05964553,97.29295,1.01167
209.474,66.10916999999999,0.05845302,97.26295,1.0115399999999999
209.804,66.20917,0.06034634,97.26295,1.0114100000000001
210.112,66.30917,0.05966775,97.26295,1.01129
210.42799,66.40916999999999,0.0596751,97.23295,1.0111700000000001
210.731,66.50917,0.05865315,97.20318,1.01105
211.05499,66.60916999999999,0.06089037,97.20318,1.01092
211.38901,66.70917,0.05901135,97.20318,1.0107899999999999
211.69701,66.80917,0.05798905,97.18818,1.0106700000000002
212.01199,66.90916999999999,0.05816781,97.18068000000001,1.01054
212.33701000000002,67.00917,0.05748881,97.18068000000001,1.01041
212.655,67.10916999999999,0.05715275,97.14341,1.01029
212.97301000000002,67.20917,0.05750322,97.12841,1.01016
213.293,67.30917,0.05648045,97.09841,1.01003
213.603,67.40916999999999,0.05648737,97.06841,1.00991
213.93401,67.50917,0.05683821,97.06090999999999,1.00978
214.25301000000002,67.60916999999999,0.05633018,97.06090999999999,1.00965
214.576,67.70917,0.05530684,97.03114000000001,1.00952
214.897,67.80917,0.05548569,97.01614000000001,1.00939
215.23199,67.90916999999999,0.05411865,96.98635999999999,1.00926
215.543,68.00917,0.05549997,96.95636,1.0091299999999999
215.85699,68.10916999999999,0.05670987,96.94909,1.009
216.18401,68.20917,0.05740476,96.92659,1.0088700000000002
216.487,68.30917,0.05706795,96.90409,1.00875
216.82001,68.40916999999999,0.05535642,96.90409,1.00861
217.132,68.50917,0.05622304,96.89659,1.0084899999999999
217.451,68.60916999999999,0.05605829,96.86681999999999,1.0083600000000001
217.767,68.70917,0.05726928,96.83681999999999,1.00823
218.097,68.80917,0.05641689,96.79182,1.0081
218.416,68.90916999999999,0.05659618,96.78432,1.00797
218.74001,69.00917,0.0559154,96.76955,1.00783
219.05499,69.10916999999999,0.05695495,96.78432,1.00771
219.37801000000002,69.20917,0.05679035,96.75431999999999,1.00757
219.698,69.30917,0.05903521,96.69455,1.00744
220.02299,69.40916999999999,0.05801019,96.72431999999999,1.00731
220.319,69.50917,0.05853365,96.72431999999999,1.00719
220.646,69.60916999999999,0.05802491,96.68705,1.00705
220.972,69.70917,0.05975467,96.66455,1.00692
221.29401000000001,69.80917,0.05924585,96.66455,1.00679
221.61099,69.90916999999999,0.0577033,96.605,1.00666
221.927,70.00917,0.05908895,96.59,1.00653
222.233,70.10916999999999,0.05720115,96.545,1.0064
222.56599,70.20917,0.05927677,96.545,1.00626
222.89101000000002,70.30917,0.0592847,96.51523,1.00613
223.21201000000002,70.40916999999999,0.05998199,96.45523,1.006
223.52,70.50917,0.05912769,96.48523,1.00587
223.842,70.60916999999999,0.05982519,96.45545,1.00573
224.16499,70.70917,0.06000561,96.42545,1.0056
224.485,70.80917,0.06104828,96.41795,1.00547
224.808,70.90916999999999,0.06088399,96.39545,1.0053299999999998
225.123,71.00917,0.06002946,96.39545,1.0052
225.45399,71.10916999999999,0.06003773,96.36568,1.00506
225.76199,71.20917,0.05935526,96.27568000000001,1.0049299999999999
226.088,71.30917,0.05936333,96.27568000000001,1.0048
226.418,71.40916999999999,0.05868114,96.25341,1.00466
226.72701,71.50917,0.06024225,96.24591,1.00453
227.056,71.60916999999999,0.05627989,96.17114000000001,1.00439
227.37,71.70917,0.05939518,96.15614000000001,1.00426
227.69501,71.80917,0.05802182,96.17114000000001,1.0041200000000001
228.011,71.90916999999999,0.0573387,96.11114,1.00399
228.33299,72.00917,0.05613736,96.08136,1.00385
228.662,72.10916999999999,0.05787269,96.07386,1.00371
228.979,72.20917,0.05770766,96.04386,1.00358
229.297,72.30917,0.05823382,96.02159,1.0034399999999999
229.618,72.40916999999999,0.05755043,95.98409000000001,1.0033100000000001
229.94298999999998,72.50917,0.05859545,95.92432,1.0031700000000001
230.27698999999998,72.60916999999999,0.05843088,95.89432,1.0030299999999999
230.58299,72.70917,0.05809269,95.89432,1.00289
230.894,72.80917,0.05706287,95.86431999999999,1.00276
231.22,72.90916999999999,0.05603315,95.83455,1.00262
231.53101,73.00917,0.05638651,95.80455,1.0024899999999999
231.853,73.10916999999999,0.05691323,95.77455,1.00235
232.17,73.20917,0.05709396,95.74476999999999,1.00222
232.49899,73.30917,0.05606379,95.71477,1.00207
232.81798999999998,73.40916999999999,0.05659064,95.685,1.00194
233.14101000000002,73.50917,0.05729082,95.64023,1.0018
233.452,73.60916999999999,0.05937577,95.61023,1.00166
233.771,73.70917,0.05747951,95.58045,1.00153
234.093,73.80917,0.0559291,95.52045,1.00139
234.42101,73.90916999999999,0.05662971,95.49818,1.00125
234.73599,74.00917,0.05733023,95.46068000000001,1.00111
235.06,74.10916999999999,0.05699181,95.43091,1.0009700000000001
235.383,74.20917,0.05734629,95.40091,1.0008299999999999
235.69901000000002,74.30917,0.05770071,95.35591,1.0006899999999999
236.017,74.40916999999999,0.05701548,95.32614000000001,1.00055
236.32899,74.50917,0.0568499,95.29614000000001,1.00042
236.659,74.60916999999999,0.05720476,95.23635999999999,1.00027
236.97501,74.70917,0.05651916,95.17636,1.00014
237.297,74.80917,0.05635371,95.11659,1.0
237.61301,74.90916999999999,0.05774886,95.11659,0.9998600000000001
237.94901000000002,75.00917,0.05741046,95.06432,0.99971
238.27499,75.10916999999999,0.05707173,95.02682,0.9995700000000001
238.577,75.20917,0.05655881,94.98955,0.99944
238.90601,75.30917,0.05552588,94.96705,0.99929
239.21899,75.40916999999999,0.05726895,94.93727,0.99915
239.539,75.50917,0.05675633,94.90727,0.9990100000000001
239.871,75.60916999999999,0.05832697,94.8475,0.99887
240.18201000000002,75.70917,0.05764052,94.8175,0.9987299999999999
240.506,75.80917,0.05678058,94.7875,0.99859
240.834,75.90916999999999,0.05557316,94.73523,0.99844
241.146,76.00917,0.05540716,94.69773,0.9983
241.467,76.10916999999999,0.05645735,94.60795,0.99816
241.79601,76.20917,0.0555969,94.58568000000001,0.9980100000000001
242.104,76.30917,0.05699464,94.52591,0.9978799999999999
242.42598999999998,76.40916999999999,0.05422219,94.49591,0.9977299999999999
242.75,76.50917,0.05596817,94.43614000000001,0.99759
243.065,76.60916999999999,0.05562837,94.39864,0.99745
243.405,76.70917,0.05198567,94.35386,0.9973
243.71201000000002,76.80917,0.05407949,94.33886,0.99716
244.033,76.90916999999999,0.05478293,94.27159,0.99702
244.356,77.00917,0.05531269,94.19682,0.99687
244.687,77.10916999999999,0.05601678,94.13205,0.99672
244.99001,77.20917,0.05463251,94.10205,0.99659
245.32401000000002,77.30917,0.05359665,94.04227,0.99644
245.63499,77.40916999999999,0.05569264,94.00477,0.9963
245.95,77.50917,0.05691902,93.93,0.99616
246.284,77.60916999999999,0.05327172,93.87023,0.9960100000000001
246.59,77.70917,0.05362734,93.86273,0.99587
246.91,77.80917,0.0531127,93.77045,0.99572
247.278,77.90916999999999,0.05172822,93.71068000000001,0.99556
247.556,78.00917,0.05208315,93.68091,0.9954299999999999
247.869,78.10916999999999,0.05278743,93.59841,0.99529
248.19,78.20917,0.05227243,93.56114000000001,0.9951399999999999
248.511,78.30917,0.05280289,93.46885999999999,0.995
248.834,78.40916999999999,0.05420502,93.40909,0.99485
249.159,78.50917,0.05299285,93.40159,0.9947
249.47301000000002,78.60916999999999,0.05317479,93.28182,0.99456
249.778,78.70917,0.05370533,93.18955,0.9944200000000001
250.11099,78.80917,0.05388794,93.15227,0.9942700000000001
250.43201000000002,78.90916999999999,0.05284937,93.0925,0.9941200000000001
250.755,79.00917,0.05128721,93.0625,0.99398
251.073,79.10916999999999,0.05216708,93.03273,0.9938299999999999
251.386,79.20917,0.05165113,92.90545,0.99369
251.70399,79.30917,0.05026253,92.84568,0.99354
252.028,79.40916999999999,0.05079371,92.80091,0.99339
252.35201,79.50917,0.05115049,92.72841,0.99324
252.66901000000001,79.60916999999999,0.05272941,92.62114,0.9931
252.998,79.70917,0.05081656,92.54909,0.9929399999999999
253.31,79.80917,0.05117324,92.49659,0.9928
253.62399,79.90916999999999,0.05013265,92.46682,0.99266
253.959,80.00917,0.05136341,92.36205,0.9925
254.276,80.10916999999999,0.05084681,92.28227,0.99235
254.601,80.20917,0.05172832,92.1825,0.9922
254.91499,80.30917,0.0498133,92.11273,0.99206
255.242,80.40916999999999,0.04999573,91.99068,0.9919100000000001
255.558,80.50917,0.04930379,91.90590999999999,0.9917600000000001
255.88499,80.60916999999999,0.04861191,91.89591,0.99161
256.207,80.70917,0.04931882,91.81614,0.99146
256.53201,80.80917,0.0496762,91.73886,0.99131
256.85501,80.90916999999999,0.04933387,91.61659,0.99115
257.172,81.00917,0.04811646,91.54932,0.9910100000000001
257.48999,81.10916999999999,0.04724871,91.48455,0.9908600000000001
257.80701,81.20917,0.04778085,91.38476999999999,0.9907100000000001
258.129,81.30917,0.04813823,91.34,0.99056
258.45401,81.40916999999999,0.0449943,91.23773,0.99041
258.759,81.50917,0.04657671,91.15795,0.99026
259.08099,81.60916999999999,0.04605845,91.06568,0.99011
259.396,81.70917,0.04606535,90.99840999999999,0.9899600000000001
259.711,81.80917,0.04502118,90.89864,0.9898100000000001
260.047,81.90916999999999,0.04432756,90.78386,0.98966
260.36099,82.00917,0.0443342,90.67205,0.98951
260.68399,82.10916999999999,0.04399052,90.63682,0.98935
260.99701,82.20917,0.04364654,90.54227,0.98921
261.31699,82.30917,0.04382854,90.4525,0.98905
261.64099,82.40916999999999,0.04243262,90.37023,0.9889
261.952,82.50917,0.04068528,90.25818000000001,0.98875
262.28101000000004,82.60916999999999,0.04174408,90.21568,0.9886
262.58898999999997,82.70917,0.0428028,90.07114,0.98845
262.90799,82.80917,0.04193213,90.00864,0.9883
263.23499,82.90916999999999,0.04088589,89.90409,0.98814
263.56299,83.00917,0.03843531,89.81182,0.9879899999999999
263.884,83.10916999999999,0.04019659,89.71205,0.9878299999999999
264.19,83.20917,0.04090477,89.585,0.98769
264.513,83.30917,0.04249143,89.45045,0.9875299999999999
264.82901,83.40916999999999,0.04091744,89.35318000000001,0.9873799999999999
265.15601000000004,83.50917,0.03934319,89.31318,0.9872200000000001
265.46701,83.60916999999999,0.04022747,89.25091,0.98708
265.797,83.70917,0.03935546,89.15635999999999,0.98692
266.104,83.80917,0.03953707,89.04659000000001,0.98677
266.436,83.90916999999999,0.03708299,88.92681999999999,0.98661
266.742,84.00917,0.03744008,88.79205,0.98646
267.07198999999997,84.10916999999999,0.03639131,88.7225,0.9863
267.388,84.20917,0.03622111,88.59773,0.98615
267.70599,84.30917,0.03464403,88.49795,0.986
268.03699,84.40916999999999,0.03394611,88.39568,0.9858399999999999
268.35598999999996,84.50917,0.03447918,88.25386,0.9856799999999999
268.67401,84.60916999999999,0.03325298,88.16159,0.9855299999999999
268.983,84.70917,0.03149835,88.09159,0.9853799999999999
269.315,84.80917,0.0323835,87.98955,0.9852200000000001
269.62601,84.90916999999999,0.03221244,87.88727,0.98506
269.94698999999997,85.00917,0.03186545,87.7775,0.9849100000000001
