Repository: ulfsri/fsri_materials_database

#Database of Contemporary Material Properties for Fire Investigation Analysis
This project was supported by Award No. 2019-DU-BX-0018, awarded by the National Institute of Justice, Office of Justice Programs, U.S. Department of Justice. 

***
***

## Database Structure

## 01_Data/
Raw data generated from each apparatus are included here in plain-text format. The data is organized first by material, next by the short name of test apparatus used, and where applicable additional filtering by test settings.

File: 02_Data/MDF/STA/N2/3K_min/MDF_STA_N2_3KData_210317_R3.csv (part 2 of 3)
##Temp./°C,Time/min,DSC/(mW/mg),Mass/%,Sensit./(uV/mW)
270.263,85.10916999999999,0.03187043,87.64068,0.98475
270.58499,85.20917,0.02905779,87.56090999999999,0.9846
270.90398999999996,85.30917,0.03099988,87.46341,0.98444
271.229,85.40916999999999,0.02959557,87.34636,0.9842799999999999
271.539,85.50917,0.02801441,87.25409,0.98413
271.86099,85.60916999999999,0.02995731,87.15432,0.9839700000000001
272.17599,85.70917,0.02696581,86.99226999999999,0.98382
272.51801,85.80917,0.02608902,86.88,0.98365
272.815,85.90916999999999,0.02750332,86.81773000000001,0.98351
273.125,86.00917,0.02715492,86.67568,0.98335
273.452,86.10916999999999,0.02592485,86.57091,0.98319
273.763,86.20917,0.02628166,86.40159,0.9830399999999999
274.078,86.30917,0.02663864,86.36409,0.98288
274.40201,86.40916999999999,0.02487854,86.24455,0.98272
274.72,86.50917,0.02576487,86.13226999999999,0.98257
275.03799,86.60916999999999,0.023651,86.01,0.98241
275.362,86.70917,0.02436097,85.89295,0.98225
275.68201,86.80917,0.02383523,85.75841,0.98209
276.026,86.90916999999999,0.02383937,85.66864,0.9819200000000001
276.32101,87.00917,0.02454938,85.55136,0.98177
276.64898999999997,87.10916999999999,0.02490675,85.47681999999999,0.98161
276.95901000000003,87.20917,0.0240273,85.34455,0.98146
277.27499,87.30917,0.02350105,85.2,0.9813
277.60001,87.40916999999999,0.02244456,85.09273,0.98114
277.914,87.50917,0.02227138,84.96568,0.98098
278.23499,87.60916999999999,0.0251036,84.84841,0.98082
278.552,87.70917,0.02422358,84.76114,0.9806600000000001
278.884,87.80917,0.02440453,84.63909,0.9805
279.19698999999997,87.90916999999999,0.02670777,84.47977,0.98034
279.526,88.00917,0.02494324,84.37477,0.9801799999999999
279.84201,88.10916999999999,0.025655,84.26523,0.9800200000000001
280.16,88.20917,0.02619006,84.15795,0.9798600000000001
280.48599,88.30917,0.02566347,84.03591,0.97969
280.81201,88.40916999999999,0.02301248,83.90114,0.9795299999999999
281.13199,88.50917,0.02407855,83.79909,0.9793700000000001
281.435,88.60916999999999,0.02425938,83.65432,0.9792200000000001
281.76599,88.70917,0.02390931,83.54477,0.97905
282.069,88.80917,0.02373591,83.3975,0.9789
282.392,88.90916999999999,0.02444852,83.26545,0.9787299999999999
282.71201,89.00917,0.02480695,83.13614,0.97857
283.01901000000004,89.10916999999999,0.02374756,83.03114000000001,0.97841
283.341,89.20917,0.02534678,82.91159,0.97825
283.65799,89.30917,0.02552822,82.78432,0.97809
283.97601000000003,89.40916999999999,0.02446859,82.67227,0.97793
284.297,89.50917,0.02447267,82.52773,0.97777
284.61499,89.60916999999999,0.02642776,82.35318000000001,0.9776
284.92899,89.70917,0.02660948,82.27591,0.97745
285.25,89.80917,0.02661393,82.12386,0.9772799999999999
285.578,89.90916999999999,0.02413409,82.02159,0.97711
285.88501,90.00917,0.02538036,81.87705,0.97696
286.20099,90.10916999999999,0.02485201,81.75976999999999,0.9768
286.534,90.20917,0.02609916,81.62273,0.9766299999999999
286.867,90.30917,0.02787948,81.47568000000001,0.97646
287.16901,90.40916999999999,0.02735109,81.36091,0.9763
287.47699,90.50917,0.02771078,81.21636,0.97614
287.80801,90.60916999999999,0.0300253,81.11159,0.9759700000000001
288.117,90.70917,0.02967479,80.95455,0.9758100000000001
288.435,90.80917,0.03056838,80.8525,0.97565
288.755,90.90916999999999,0.03004028,80.71523,0.97549
289.07198999999997,91.00917,0.02968975,80.55068,0.9753200000000001
289.388,91.10916999999999,0.0295169,80.43614000000001,0.97516
289.702,91.20917,0.03094454,80.27431999999999,0.975
290.02301,91.30917,0.03006044,80.12205,0.97483
290.33499,91.40916999999999,0.03202233,80.0175,0.97467
290.664,91.50917,0.03273966,79.88523,0.9745
290.98901,91.60916999999999,0.03434699,79.75545,0.9743299999999999
291.297,91.70917,0.03221671,79.56864,0.9741700000000001
291.61301000000003,91.80917,0.03418038,79.48385999999999,0.97401
291.94,91.90916999999999,0.03525466,79.32432,0.9738399999999999
292.26001,92.00917,0.03365793,79.18955,0.97367
292.57999,92.10916999999999,0.03491048,79.065,0.97351
292.892,92.20917,0.03616332,78.91318000000001,0.97334
293.207,92.30917,0.03581307,78.76114,0.9731799999999999
293.51801,92.40916999999999,0.03581904,78.60909000000001,0.9730200000000001
293.84,92.50917,0.03582523,78.48182,0.97285
294.16101000000003,92.60916999999999,0.0374358,78.35226999999999,0.9726799999999999
294.48499,92.70917,0.03779892,78.20773,0.97251
294.81201,92.80917,0.03958885,78.04318,0.97234
295.15398999999996,92.90916999999999,0.04048796,77.89614,0.97216
295.44199,93.00917,0.04031586,77.76386,0.97201
295.76501,93.10916999999999,0.04210709,77.59931999999999,0.9718399999999999
296.073,93.20917,0.04122186,77.48727,0.9716799999999999
296.38599,93.30917,0.04140732,77.33523000000001,0.97151
296.716,93.40916999999999,0.04248579,77.18045,0.97134
297.02499,93.50917,0.04534958,77.02591,0.9711799999999999
297.35501,93.60916999999999,0.04410769,76.87635999999999,0.971
297.66699,93.70917,0.04482958,76.72431999999999,0.9708399999999999
297.978,93.80917,0.04483717,76.56727,0.97067
298.29599,93.90916999999999,0.04752491,76.41273000000001,0.97051
298.63101,94.00917,0.04753359,76.25818000000001,0.9703299999999999
298.97198,94.10916999999999,0.04807863,76.11864,0.97015
299.25699,94.20917,0.04576226,75.95659,0.97
299.582,94.30917,0.0475583,75.77205,0.9698200000000001
299.88698999999997,94.40916999999999,0.0498909,75.67227,0.9696600000000001
300.20999,94.50917,0.04900547,75.51773,0.96949
300.53601000000003,94.60916999999999,0.05026643,75.34818,0.9693200000000001
300.84799,94.70917,0.0497383,75.18364,0.96915
301.17599,94.80917,0.04903148,75.05659,0.96898
301.491,94.90916999999999,0.05208261,74.88705,0.9688100000000001
301.80399,95.00917,0.05352366,74.7175,0.96864
302.12601,95.10916999999999,0.05174276,74.56795,0.96847
302.43201,95.20917,0.05372128,74.40590999999999,0.96831
302.76401,95.30917,0.0521192,74.25614,0.9681299999999999
303.07001,95.40916999999999,0.05481504,74.10159,0.96796
303.39499,95.50917,0.0564374,73.90977,0.9677899999999999
303.702,95.60916999999999,0.05949335,73.76773,0.9676299999999999
304.02398999999997,95.70917,0.05645709,73.58091,0.96745
304.34201,95.80917,0.05754263,73.44386,0.9672799999999999
304.664,95.90916999999999,0.05934586,73.25431999999999,0.96711
304.96799,96.00917,0.06043183,73.08227,0.96695
305.28101000000004,96.10916999999999,0.06080108,72.94023,0.96678
305.60199,96.20917,0.06081197,72.73318,0.9666
305.92401,96.30917,0.06261709,72.55614,0.9664299999999999
306.245,96.40916999999999,0.06298722,72.40682,0.96626
306.55399,96.50917,0.06353656,72.23727,0.96609
306.87601,96.60916999999999,0.06139385,72.04023000000001,0.9659200000000001
307.186,96.70917,0.06355906,71.87818,0.96575
307.504,96.80917,0.06446829,71.71114,0.9655799999999999
307.82101,96.90916999999999,0.0650186,71.54182,0.9654
308.14001,97.00917,0.06682668,71.36976999999999,0.9652299999999999
308.44901,97.10916999999999,0.06558059,71.18273,0.96506
308.763,97.20917,0.06828777,71.00568,0.9648899999999999
309.082,97.30917,0.06614321,70.82614000000001,0.96472
309.43399,97.40916999999999,0.06813385,70.65659000000001,0.9645299999999999
309.729,97.50917,0.0672462,70.47955,0.9643700000000001
310.035,97.60916999999999,0.06905618,70.285,0.9642
310.35699,97.70917,0.07140704,70.10091,0.9640200000000001
310.685,97.80917,0.06782232,69.89135999999999,0.9638399999999999
311.00299,97.90916999999999,0.07143321,69.69205,0.96367
311.31601,98.00917,0.07180584,69.5225,0.9635
311.63501,98.10916999999999,0.07253885,69.27818,0.9633200000000001
311.95099,98.20917,0.0738121,69.10614,0.96315
312.26501,98.30917,0.072925,68.92409,0.96298
312.58801,98.40916999999999,0.07257825,68.75477,0.9628
312.89898999999997,98.50917,0.07313151,68.54773,0.9626299999999999
313.21898999999996,98.60916999999999,0.07566712,68.34591,0.96245
313.54001,98.70917,0.07676218,68.13136,0.9622799999999999
313.85598999999996,98.80917,0.07695629,67.92205,0.9621
314.177,98.90916999999999,0.07679019,67.77727,0.96193
314.48901,99.00917,0.07878714,67.55068,0.96175
314.81,99.10916999999999,0.07988361,67.32864000000001,0.9615799999999999
315.12399,99.20917,0.08025875,67.12682,0.9614
315.44501,99.30917,0.08135591,66.9225,0.9612299999999999
315.77301,99.40916999999999,0.08227341,66.70545,0.96104
316.08701,99.50917,0.0822883,66.51841,0.9608700000000001
316.409,99.60916999999999,0.08464997,66.28909,0.9606899999999999
316.75299,99.70917,0.08448627,66.10455,0.9605
317.04001,99.80917,0.08522252,65.85795,0.96034
317.37299,99.90916999999999,0.08704486,65.65091,0.96016
317.68301,100.00917,0.08687988,65.44136,0.9599799999999999
318.00699,100.10916999999999,0.08978672,65.21455,0.9598
318.31799,100.20917,0.09070639,64.99773,0.9596299999999999
318.642,100.30917,0.09198854,64.79590999999999,0.95945
318.957,100.40916999999999,0.09019783,64.55659,0.9592700000000001
319.28201,100.50917,0.09455389,64.28227,0.95909
319.59601000000004,100.60916999999999,0.09330543,64.07045,0.9589200000000001
319.91,100.70917,0.09495025,63.81386,0.9587399999999999
320.23599,100.80917,0.0956919,63.60681999999999,0.9585600000000001
320.54098999999997,100.90916999999999,0.0982419,63.392269999999996,0.95839
320.86099,101.00917,0.09789838,63.16295,0.95821
321.17401,101.10916999999999,0.09954526,62.88136,0.9580299999999999
321.491,101.20917,0.10029,62.659319999999994,0.95785
321.81699,101.30917,0.10067000000000001,62.380230000000005,0.95767
322.13698999999997,101.40916999999999,0.10395,62.16341,0.95749
322.45001,101.50917,0.10432999999999999,61.89909,0.95731
322.76901000000004,101.60916999999999,0.10525,61.63227,0.9571299999999999
323.082,101.70917,0.10727,61.40295,0.95696
323.39301,101.80917,0.10801,61.12386,0.95678
323.72601000000003,101.90916999999999,0.10730999999999999,60.869769999999995,0.9565899999999999
324.03601000000003,102.00917,0.10968,60.63523000000001,0.95642
324.35199,102.10916999999999,0.11025,60.338640000000005,0.95624
324.66699,102.20917,0.11135999999999999,60.06205,0.95606
324.98499,102.30917,0.11319000000000001,59.8275,0.95588
325.32999,102.40916999999999,0.11302999999999999,59.541140000000006,0.9556899999999999
325.62,102.50917,0.11469000000000001,59.274319999999996,0.95552
325.93799,102.60916999999999,0.11470999999999999,59.0,0.95534
326.24799,102.70917,0.11527000000000001,58.770680000000006,0.95516
326.565,102.80917,0.11748,58.44409,0.9549799999999999
326.88,102.90916999999999,0.11822,58.175,0.9548
327.194,103.00917,0.11805999999999998,57.89818,0.95463
327.508,103.10916999999999,0.11954000000000001,57.61659,0.95445
327.814,103.20917,0.1212,57.30226999999999,0.9542700000000001
328.13101,103.30917,0.12104000000000001,57.013180000000006,0.95409
328.48599,103.40916999999999,0.12506,56.75909,0.95389
328.76599,103.50917,0.12454000000000001,56.47727,0.95373
329.077,103.60916999999999,0.12529,56.14318000000001,0.95355
329.39499,103.70917,0.12622,55.88909,0.95337
329.73098999999996,103.80917,0.12661,55.57727,0.9531799999999999
330.01099,103.90916999999999,0.12754000000000001,55.295680000000004,0.9530200000000001
330.33401000000003,104.00917,0.12866,54.99159,0.95283
330.64898999999997,104.10916999999999,0.13105,54.6675,0.95265
330.97601000000003,104.20917,0.12907000000000002,54.36591,0.9524600000000001
331.26599,104.30917,0.13183,54.05409,0.95229
331.591,104.40916999999999,0.13404000000000002,53.7575,0.95211
331.91901,104.50917,0.13097,53.458180000000006,0.9519200000000001
332.224,104.60916999999999,0.13318,53.096819999999994,0.9517399999999999
332.53601000000003,104.70917,0.13557,52.83023000000001,0.9515600000000001
332.85699,104.80917,0.13487000000000002,52.53614,0.9513799999999999
333.16299,104.90916999999999,0.13635,52.20205,0.9512
333.48199,105.00917,0.13583,51.88045,0.9510200000000001
333.79401,105.10916999999999,0.1375,51.53886,0.95083
334.117,105.20917,0.13662,51.234770000000005,0.95065
334.43201,105.30917,0.13627999999999998,50.90818,0.9504600000000001
334.74399,105.40916999999999,0.13849,50.57909,0.9502799999999999
335.08701,105.50917,0.13688,50.2525,0.9500799999999999
335.38,105.60916999999999,0.13890999999999998,49.933640000000004,0.94991
335.67899,105.70917,0.13784000000000002,49.60455,0.9497399999999999
335.99701,105.80917,0.13878,49.26545,0.9495600000000001
336.29901,105.90916999999999,0.13826,48.96136,0.9493799999999999
336.617,106.00917,0.13902,48.602270000000004,0.94919
336.94101,106.10916999999999,0.13923,48.27068,0.94901
337.26501,106.20917,0.13815999999999998,47.93432,0.9488200000000001
337.56699,106.30917,0.13745,47.61273,0.9486399999999999
337.88501,106.40916999999999,0.13748,47.22614,0.94845
338.19299,106.50917,0.13787,46.92705,0.9482700000000001
338.51099,106.60916999999999,0.13863,46.59545,0.94809
338.82999,106.70917,0.13884000000000002,46.23409,0.9479
339.13698999999997,106.80917,0.13777,45.9425,0.9477200000000001
339.45901000000003,106.90916999999999,0.13743,45.580909999999996,0.9475299999999999
339.776,107.00917,0.1349,45.25432,0.94735
340.095,107.10916999999999,0.1351,44.87045,0.94716
340.409,107.20917,0.13477,44.583859999999994,0.9469700000000001
340.73001,107.30917,0.13388,44.26227,0.9467899999999999
341.04098999999997,107.40916999999999,0.13207,43.89318,0.9466
341.358,107.50917,0.13265,43.58659,0.94642
341.66901,107.60916999999999,0.13084,43.27,0.9462299999999999
341.98401,107.70917,0.12793,42.90614,0.94605
342.29999,107.80917,0.12796,42.58955,0.94586
342.616,107.90916999999999,0.1245,42.29023,0.9456700000000001
342.923,108.00917,0.12159,41.956140000000005,0.9454899999999999
343.24799,108.10916999999999,0.1207,41.61977,0.9453
343.56,108.20917,0.11705,41.33795,0.94511
343.87601,108.30917,0.11414,41.011359999999996,0.9449299999999999
344.181,108.40916999999999,0.11085999999999999,40.712270000000004,0.94475
344.492,108.50917,0.10885999999999998,40.42568,0.9445600000000001
344.814,108.60916999999999,0.10575999999999999,40.099090000000004,0.94437
345.12399,108.70917,0.10284000000000001,39.82227,0.94419
345.43701,108.80917,0.10029,39.52818,0.944
345.75299,108.90916999999999,0.09755426,39.24409,0.94381
346.05701,109.00917,0.0931629,38.95727,0.94363
346.37601,109.10916999999999,0.09024102,38.67068,0.94344
346.685,109.20917,0.08529534,38.42136,0.94326
347.0,109.30917,0.0810835,38.16455,0.9430700000000001
347.30801,109.40916999999999,0.07723745,37.92023,0.94289
347.66501,109.50917,0.07320824,37.69591,0.9426700000000001
347.94501,109.60916999999999,0.06623027,37.456590000000006,0.9425
348.26801,109.70917,0.06329969,37.22477,0.94231
348.578,109.80917,0.05963122,36.96795,0.9421299999999999
348.896,109.90916999999999,0.0548571,36.71864,0.9419299999999999
349.203,110.00917,0.04934422,36.55182,0.94175
349.52398999999997,110.10916999999999,0.04530284,36.359770000000005,0.9415600000000001
349.82501,110.20917,0.0408909,36.18023,0.9413799999999999
350.13698999999997,110.30917,0.0381356,35.94341,0.94119
350.45001,110.40916999999999,0.03243095,35.78386,0.941
350.776,110.50917,0.02801439,35.58705,0.94081
351.08499,110.60916999999999,0.02470178,35.4275,0.9406200000000001
351.388,110.70917,0.02028152,35.27023,0.9404399999999999
351.698,110.80917,0.01585961,35.133179999999996,0.94025
352.01001,110.90916999999999,0.01217377,34.98364,0.94006
352.332,111.00917,0.009962418,34.82659,0.9398700000000001
352.63101,111.10916999999999,0.005166691,34.749320000000004,0.9396899999999999
352.95901000000003,111.20917,0.002583891,34.61477,0.9394899999999999
353.26501,111.30917,-0.0016614,34.48,0.9393
353.578,111.40916999999999,-0.005723756,34.40795,0.93911
353.905,111.50917,-0.008495108000000001,34.31568,0.9389200000000001
354.203,111.60916999999999,-0.01200627,34.19341,0.93873
354.51801,111.70917,-0.0157037,34.12614,0.9385399999999999
354.832,111.80917,-0.01681561,34.02386,0.93835
355.14301,111.90916999999999,-0.02088513,33.95909,0.93816
355.465,112.00917,-0.02125922,33.89932,0.9379700000000001
355.772,112.10916999999999,-0.02514634,33.82205,0.93778
356.103,112.20917,-0.02589151,33.73227,0.93758
356.405,112.30917,-0.02682147,33.6925,0.9374
356.71799,112.40916999999999,-0.02941711,33.63,0.9372
357.03601000000003,112.50917,-0.03127372,33.57023,0.93701
357.34601000000004,112.60916999999999,-0.0320204,33.47295,0.9368200000000001
357.65302,112.70917,-0.03387807,33.42068,0.93663
357.979,112.80917,-0.03444078,33.42068,0.9364299999999999
358.28799,112.90916999999999,-0.03333651,33.36091,0.93625
358.60598999999996,113.00917,-0.03519586,33.323409999999996,0.93605
358.91699,113.10916999999999,-0.03649998,33.23614,0.93586
359.23599,113.20917,-0.03780483,33.213640000000005,0.93566
359.534,113.30917,-0.03670009,33.161359999999995,0.93548
359.858,113.40916999999999,-0.03874723,33.11659,0.9352799999999999
360.16199,113.50917,-0.03912582,33.06409,0.9351
360.47601000000003,113.60916999999999,-0.03894843,33.02682,0.9349
360.79401,113.70917,-0.04044064,32.96682,0.93471
361.108,113.80917,-0.04100564,32.96682,0.9345100000000001
361.423,113.90916999999999,-0.04064299,32.90705,0.93432
361.73199,114.00917,-0.04287874,32.87727,0.9341299999999999
362.04401,114.10916999999999,-0.04288758,32.86977,0.93394
362.367,114.20917,-0.04401093,32.8175,0.93374
362.677,114.30917,-0.04364848,32.7875,0.93355
362.987,114.40916999999999,-0.04440055,32.7275,0.9333600000000001
363.302,114.50917,-0.04589634,32.69773,0.93316
363.61301000000003,114.60916999999999,-0.04516239,32.69773,0.9329700000000001
363.92499,114.70917,-0.04665888,32.66795,0.9327700000000001
364.24799,114.80917,-0.04592516,32.63045,0.9325700000000001
364.55701,114.90916999999999,-0.05039788,32.578179999999996,0.9323799999999999
364.85999,115.00917,-0.04650188,32.54818,0.9322
365.17001,115.10916999999999,-0.04967427,32.52568,0.932
365.48499,115.20917,-0.05024295,32.488409999999995,0.93181
365.802,115.30917,-0.05137033,32.45841,0.93161
366.11499,115.40916999999999,-0.05100874,32.41364,0.93142
366.41901,115.50917,-0.0508329,32.36864,0.9312299999999999
366.73801000000003,115.60916999999999,-0.05065751,32.33886,0.9310299999999999
367.043,115.70917,-0.05383459,32.308859999999996,0.93084
367.36499,115.80917,-0.05533676,32.308859999999996,0.9306399999999999
367.68301,115.90916999999999,-0.05404405,32.24909,0.9304399999999999
367.98999,116.00917,-0.05517357,32.21909,0.93025
368.30499,116.10916999999999,-0.05854111,32.21909,0.93005
368.62701,116.20917,-0.05687549,32.17432,0.92985
368.93799,116.30917,-0.05595482,32.14432,0.92965
369.24899,116.40916999999999,-0.05839175,32.09955,0.9294600000000001
369.573,116.50917,-0.05915089,32.05455,0.9292600000000001
369.88599,116.60916999999999,-0.05879011,32.02455,0.92906
370.211,116.70917,-0.05861634,32.03955,0.92886
370.50699,116.80917,-0.05956164,32.00977,0.9286700000000001
370.82599,116.90916999999999,-0.05695994,31.94977,0.92847
371.12701,117.00917,-0.05771871,31.92,0.9282799999999999
371.44501,117.10916999999999,-0.05941264,31.83773,0.9280799999999999
371.75,117.20917,-0.06035928,31.86,0.92789
372.069,117.30917,-0.0594378,31.81523,0.92769
372.38599,117.40916999999999,-0.06132011,31.83023,0.9274899999999999
372.69601,117.50917,-0.06264198,31.80023,0.92729
373.00201,117.60916999999999,-0.06302908,31.74045,0.9271
373.328,117.70917,-0.06135943,31.71045,0.92689
373.63101,117.80917,-0.06361748,31.69545,0.9267
373.94698999999997,117.90916999999999,-0.0636312,31.71068,0.9265
374.245,118.00917,-0.0643929,31.66568,0.9263100000000001
374.56601,118.10916999999999,-0.06496872,31.62818,0.92611
374.88101,118.20917,-0.06479544,31.568409999999997,0.92591
375.17899,118.30917,-0.06462135,31.53091,0.9257200000000001
375.50601,118.40916999999999,-0.06557258,31.501140000000003,0.9255200000000001
375.81699,118.50917,-0.06652351,31.501140000000003,0.92532
376.13501,118.60916999999999,-0.06578831,31.501140000000003,0.92512
376.44698999999997,118.70917,-0.06598988,31.441359999999996,0.9249200000000001
376.75299,118.80917,-0.06806637,31.441359999999996,0.9247200000000001
377.099,118.90916999999999,-0.06864524,31.359090000000002,0.9245
377.375,119.00917,-0.06828311,31.35159,0.9243299999999999
377.69101,119.10916999999999,-0.0696114,31.29182,0.9241299999999999
378.01099,119.20917,-0.07206651,31.291590000000003,0.9239200000000001
378.32198999999997,119.30917,-0.07245741,31.26182,0.9237200000000001
378.63599,119.40916999999999,-0.07378741,31.231820000000003,0.9235200000000001
378.948,119.50917,-0.07286436,31.21705,0.92332
379.25601,119.60916999999999,-0.07194072,31.20205,0.9231299999999999
379.57198999999997,119.70917,-0.07364734,31.20205,0.9229299999999999
379.88501,119.80917,-0.07516666,31.17205,0.9227299999999999
380.19199,119.90916999999999,-0.07311514,31.09727,0.92253
380.509,120.00917,-0.07350723,31.08727,0.9223299999999999
380.819,120.10916999999999,-0.07502738,31.057270000000003,0.9221299999999999
381.12799,120.20917,-0.07692429,31.0425,0.9219299999999999
381.44698999999997,120.30917,-0.0780701,31.0125,0.9217200000000001
381.763,120.40916999999999,-0.07695831,31.0125,0.9215200000000001
382.064,120.50917,-0.07885648,30.94795,0.92133
382.379,120.60916999999999,-0.07962678,30.94773,0.9211299999999999
382.69101,120.70917,-0.07983242,30.88545,0.9209200000000001
383.00101,120.80917,-0.07966139,30.91545,0.9207299999999999
383.33099,120.90916999999999,-0.07986815,30.87045,0.92051
383.63501,121.00917,-0.07818948,30.84068,0.92032
383.94501,121.10916999999999,-0.08122165,30.803179999999998,0.92012
384.263,121.20917,-0.08199373,30.77318,0.91991
384.57901,121.30917,-0.08257752,30.743409999999997,0.91971
384.88698999999997,121.40916999999999,-0.08014392,30.743409999999997,0.91951
385.19698999999997,121.50917,-0.08129308,30.68341,0.9193100000000001
385.50601,121.60916999999999,-0.08168807,30.68341,0.91911
385.82101,121.70917,-0.08170619,30.646140000000003,0.91891
386.14099,121.80917,-0.08002595,30.61614,0.9187
386.448,121.90916999999999,-0.08193109,30.61614,0.9185
386.75201,122.00917,-0.08270396,30.616359999999997,0.9183
387.07599,122.10916999999999,-0.08158971,30.58636,0.91809
387.37601,122.20917,-0.08292935,30.526359999999997,0.9179
387.69601,122.30917,-0.08332603,30.50409,0.91769
388.00699,122.40916999999999,-0.08447832,30.49659,0.9174899999999999
388.31299,122.50917,-0.08430761,30.466590000000004,0.9172899999999999
388.629,122.60916999999999,-0.08489373,30.40682,0.9170799999999999
388.93799,122.70917,-0.08453412,30.40682,0.9168799999999999
389.27701,122.80917,-0.08493281,30.34705,0.91666
389.55399,122.90916999999999,-0.08513874,30.31727,0.91648
389.875,123.00917,-0.08553667,30.28727,0.91627
390.194,123.10916999999999,-0.08479897,30.28705,0.91606
390.496,123.20917,-0.08633182,30.264770000000002,0.9158700000000001
390.815,123.30917,-0.08540464,30.279770000000003,0.91566
391.11801,123.40916999999999,-0.08769601,30.24977,0.91546
391.42401,123.50917,-0.08657849,30.189770000000003,0.9152600000000001
391.73801000000003,123.60916999999999,-0.08792438,30.189770000000003,0.91505
392.06201,123.70917,-0.08870292,30.13,0.91484
392.35598999999996,123.80917,-0.08891117,30.13,0.91465
392.67001,123.90916999999999,-0.08912081,30.137729999999998,0.9144399999999999
392.983,124.00917,-0.08970981,30.07023,0.9142399999999999
393.30499,124.10916999999999,-0.09010996,30.040229999999998,0.9140299999999999
393.608,124.20917,-0.08918085,30.01045,0.9138299999999999
393.92099,124.30917,-0.09166819,30.01795,0.9136200000000001
394.241,124.40916999999999,-0.09149947,29.95818,0.91341
394.539,124.50917,-0.0930381,29.95068,0.9132100000000001
394.85001,124.60916999999999,-0.09381863,29.928179999999998,0.91301
395.16901,124.70917,-0.09061091,29.89818,0.9128
395.47501,124.80917,-0.09253095,29.89818,0.9126
395.79901,124.90916999999999,-0.09236257,29.875909999999998,0.91238
396.10901,125.00917,-0.09409408,29.838409999999996,0.9121799999999999
396.42599,125.10916999999999,-0.09145382,29.80841,0.9119700000000001
396.755,125.20917,-0.09280687,29.778640000000003,0.91175
397.05801,125.30917,-0.09263704,29.778640000000003,0.91155
397.35999,125.40916999999999,-0.09570152,29.71886,0.91135
397.681,125.50917,-0.09401108,29.71136,0.91114
397.987,125.60916999999999,-0.09269955,29.681359999999998,0.91094
398.29501,125.70917,-0.0911972,29.62159,0.9107299999999999
398.62299,125.80917,-0.09331377,29.591820000000002,0.9105200000000001
398.927,125.90916999999999,-0.09295348,29.591590000000004,0.91032
399.246,126.00917,-0.09392772,29.576590000000003,0.9101
399.54401,126.10916999999999,-0.0920425,29.53182,0.90991
399.85901,126.20917,-0.09206368,29.554090000000002,0.9097
400.17001,126.30917,-0.09208461,29.501820000000002,0.9094899999999999
400.483,126.40916999999999,-0.09248708,29.48682,0.90928
400.79501,126.50917,-0.0909823,29.47205,0.90907
401.095,126.60916999999999,-0.08890371,29.44205,0.9088700000000001
401.43399,126.70917,-0.08968912,29.44205,0.90865
401.729,126.80917,-0.09123549,29.41205,0.90845
402.02398999999997,126.90916999999999,-0.08953706,29.382270000000002,0.90825
402.34201,127.00917,-0.0899399,29.33,0.90804
402.65302,127.10916999999999,-0.08900548,29.33,0.9078299999999999
402.96201,127.20917,-0.08768843,29.32227,0.9076299999999999
403.271,127.30917,-0.08656187,29.32227,0.9074200000000001
403.573,127.40916999999999,-0.08944807,29.262729999999998,0.90722
403.89301,127.50917,-0.08717511,29.23273,0.90701
404.198,127.60916999999999,-0.0854738,29.21773,0.9068
404.51501,127.70917,-0.08549382,29.22523,0.90659
404.827,127.80917,-0.08455702,29.20273,0.90638
405.13599,127.90916999999999,-0.08228017,29.172729999999998,0.90617
405.436,128.00916999999998,-0.08402098,29.157729999999997,0.90597
405.75299,128.10917,-0.08576366,29.12795,0.90576
406.05499,128.20917,-0.08654879,29.15045,0.90556
406.362,128.30917,-0.086377,29.09795,0.90535
406.67499,128.40917,-0.08352357,29.09795,0.90514
406.98499,128.50916999999998,-0.08488411,29.068179999999998,0.9049299999999999
407.29599,128.60917,-0.08432879,29.02318,0.9047200000000001
407.60699,128.70917,-0.08569022,29.03818,0.90451
407.918,128.80917,-0.08590183,29.015909999999998,0.9043
408.233,128.90917,-0.08477128,28.963409999999996,0.90409
408.548,129.00916999999998,-0.08498305,28.918409999999998,0.9038799999999999
408.85199,129.10917,-0.08327544,28.918409999999998,0.9036700000000001
409.16199,129.20917,-0.08463821,28.888640000000002,0.90346
409.478,129.30917,-0.08465822,28.85864,0.90325
409.78699,129.40917,-0.08467781,28.828640000000004,0.90304
410.08801,129.50916999999998,-0.0856572,28.836140000000004,0.90284
410.39999,129.60917,-0.08317992,28.84364,0.9026200000000001
410.72198,129.70917,-0.08339218,28.784090000000003,0.90241
411.05801,129.80917,-0.08091468,28.75409,0.90218
411.336,129.90917,-0.08266172,28.75409,0.90199
411.65201,130.00916999999998,-0.08075855,28.75409,0.9017799999999999
411.96201,130.10917,-0.08231601,28.724090000000004,0.9015700000000001
412.26901000000004,130.20917,-0.08118083,28.694090000000003,0.90136
412.57501,130.30917,-0.08023748,28.66432,0.90115
412.88501,130.40917,-0.08025625,28.66432,0.90094
413.20099,130.50916999999998,-0.08162296,28.634320000000002,0.9007200000000001
413.50101,130.60917,-0.08221912,28.60432,0.9005200000000001
413.82101,130.70917,-0.08089084,28.55227,0.9003
414.117,130.80917,-0.08090896,28.55227,0.9001
414.423,130.90917,-0.08015698,28.55227,0.89989
414.73401,131.00916999999998,-0.08017588,28.514770000000002,0.8996799999999999
415.04001,131.10917,-0.08270057,28.49977,0.8994700000000001
415.36301000000003,131.20917,-0.0796357,28.49977,0.89925
415.67499,131.30917,-0.07888311,28.4625,0.89904
415.98999,131.40917,-0.07909492,28.4325,0.8988200000000001
416.28299,131.50916999999998,-0.08065622,28.4325,0.8986200000000001
416.60101000000003,131.60917,-0.08164077,28.40273,0.8984
416.91501,131.70917,-0.08185336,28.41,0.8981899999999999
417.21799,131.80917,-0.08283776,28.395,0.8979799999999999
417.543,131.90917,-0.0818926,28.33523,0.89776
417.84698,132.00916999999998,-0.07959336,28.33523,0.89755
418.138,132.10917,-0.08019077,28.305229999999998,0.89735
418.44101,132.20917,-0.08291521,28.305229999999998,0.8971399999999999
418.745,132.30917,-0.07964807,28.27545,0.8969299999999999
419.04901,132.40917,-0.08082681,28.27545,0.8967200000000001
419.35501,132.50916999999998,-0.07968531,28.21068,0.89651
419.668,132.60917,-0.08183248,28.18068,0.8963
419.97299000000004,132.70917,-0.08107764,28.18068,0.8960899999999999
420.289,132.80917,-0.08341993,28.17318,0.89587
420.60599,132.90917,-0.08208509,28.158179999999998,0.89565
420.91,133.00916999999998,-0.07958696,28.135679999999997,0.89544
421.20901,133.10917,-0.08115478,28.105909999999998,0.8952399999999999
421.526,133.20917,-0.07904354,28.105909999999998,0.89502
421.82599000000005,133.30917,-0.08022451,28.075909999999997,0.89481
422.134,133.40917,-0.07927446,28.068409999999997,0.8946
422.44500999999997,133.50916999999998,-0.08006899,28.04591,0.89438
422.75299,133.60917,-0.07970023,28.016140000000004,0.89417
423.05899000000005,133.70917,-0.08068892,28.016140000000004,0.8939600000000001
423.375,133.80917,-0.0812907,27.993640000000003,0.89374
423.68701,133.90917,-0.08208659,27.986140000000002,0.8935200000000001
424.008,134.00916999999998,-0.08385398,27.95614,0.8933
424.30099,134.10917,-0.08193154,27.941359999999996,0.8931
424.61800999999997,134.20917,-0.0840879,27.866590000000002,0.8928799999999999
424.92499000000004,134.30917,-0.08313674,27.896359999999998,0.89266
425.245,134.40917,-0.08393461,27.896359999999998,0.89244
425.577,134.50916999999998,-0.0839563,27.866590000000002,0.8922100000000001
425.85999000000004,134.60917,-0.08378043,27.83659,0.89202
426.17599,134.70917,-0.08671758,27.83659,0.8918
426.47699000000006,134.80917,-0.08557107,27.78432,0.89159
426.79501,134.90917,-0.08559232,27.78432,0.89136
427.09399,135.00916999999998,-0.08483402,27.814090000000004,0.8911600000000001
427.40799000000004,135.10917,-0.08446561,27.78432,0.89094
427.70999000000006,135.20917,-0.08565358,27.75432,0.8907299999999999
428.02700999999996,135.30917,-0.0839224,27.724320000000002,0.89051
428.32401,135.40917,-0.08491574,27.724320000000002,0.8903
428.63699,135.50916999999998,-0.08493659,27.69455,0.89008
428.94199000000003,135.60917,-0.08612605,27.67977,0.88987
429.25,135.70917,-0.08634179,27.67977,0.88965
429.55499000000003,135.80917,-0.0848029,27.64977,0.88944
429.86899000000005,135.90917,-0.08384886,27.64227,0.8892200000000001
430.17801,136.00916999999998,-0.08562466,27.64227,0.889
430.48099,136.10917,-0.0842794,27.612270000000002,0.88879
430.80099,136.20917,-0.08410552,27.5525,0.8885700000000001
431.09601,136.30917,-0.08373473,27.5525,0.88836
431.41,136.40917,-0.08356025,27.5375,0.8881399999999999
431.71300999999994,136.50916999999998,-0.08475194,27.5375,0.8879299999999999
432.02399,136.60917,-0.08477278,27.5375,0.88771
432.345,136.70917,-0.08459894,27.477729999999998,0.8874799999999999
432.63100999999995,136.80917,-0.0846181,27.5075,0.88728
432.94,136.90917,-0.08463882,27.4925,0.88707
433.27300999999994,137.00916999999998,-0.08622535,27.4775,0.8868299999999999
433.55899000000005,137.10917,-0.08565822,27.43295,0.8866299999999999
433.85999000000004,137.20917,-0.08548309,27.39545,0.8864200000000001
434.17001,137.30917,-0.08550415,27.39545,0.8862
434.47,137.40917,-0.08278463,27.39545,0.8859899999999999
434.78799000000004,137.50916999999998,-0.08378438,27.39545,0.88576
435.099,137.60917,-0.08458836,27.365679999999998,0.88554
435.42599,137.70917,-0.08578555,27.33568,0.88531
435.711,137.80917,-0.08600096,27.30568,0.8851100000000001
436.021,137.90917,-0.08582629,27.275909999999996,0.88489
436.32599000000005,138.00916999999998,-0.08682719,27.275909999999996,0.8846799999999999
436.625,138.10917,-0.08704399,27.24591,0.8844700000000001
436.94100999999995,138.20917,-0.08608552,27.24591,0.8842399999999999
437.25,138.30917,-0.08453768,27.24591,0.88402
437.556,138.40917,-0.08553936,27.215909999999997,0.88381
437.853,138.50916999999998,-0.08418606,27.201140000000002,0.8836
438.16,138.60917,-0.08656223,27.193640000000002,0.8833799999999999
438.46799000000004,138.70917,-0.08658364,27.133640000000003,0.8831600000000001
438.77899,138.80917,-0.08719443,27.16364,0.88294
439.09399,138.90917,-0.08741295,27.15614,0.8827200000000001
439.39499000000006,139.00916999999998,-0.08605875,27.12636,0.8825
439.70401,139.10917,-0.08686629,27.096359999999997,0.88228
440.017,139.20917,-0.08728135,27.096359999999997,0.8820600000000001
440.32000999999997,139.30917,-0.08651617,27.096359999999997,0.88185
440.63599000000005,139.40917,-0.08732495,27.03636,0.8816200000000001
440.94199000000003,139.50916999999998,-0.0879367,27.03636,0.8814
441.25201,139.60917,-0.08874584,27.036590000000004,0.88118
441.55301,139.70917,-0.08778333,26.999090000000002,0.88097
441.87201,139.80917,-0.08780599,27.006590000000003,0.88074
442.198,139.90917,-0.08763225,26.999090000000002,0.88051
442.48599,140.00916999999998,-0.08863757,26.96909,0.8803
442.79000999999994,140.10917,-0.08964453,26.96909,0.8800899999999999
443.09698,140.20917,-0.08868152,26.96909,0.87987
443.40200999999996,140.30917,-0.08791502,26.946820000000002,0.87965
443.71300999999994,140.40917,-0.08714857,26.946820000000002,0.8794299999999999
444.01800999999995,140.50916999999998,-0.08815628,26.939320000000002,0.87921
444.32000999999997,140.60917,-0.08679708,26.91682,0.8789899999999999
444.64899,140.70917,-0.08701767,26.90932,0.87876
444.923,140.80917,-0.08664238,26.88705,0.87856
445.22500999999994,140.90917,-0.08784819,26.85705,0.87834
445.52899,141.00916999999998,-0.08865983,26.82705,0.87813
445.836,141.10917,-0.08710199,26.82705,0.8779100000000001
446.14999000000006,141.20917,-0.0853463,26.82705,0.8776799999999999
446.448,141.30917,-0.08655276,26.79727,0.8774700000000001
446.75600999999995,141.40917,-0.08894649,26.79727,0.87725
447.07000999999997,141.50916999999998,-0.08916708,26.737270000000002,0.87702
447.37399000000005,141.60917,-0.08879379,26.70727,0.8768
447.68399000000005,141.70917,-0.09217913,26.70727,0.8765799999999999
447.99799,141.80917,-0.09101573,26.729770000000002,0.87635
448.297,141.90917,-0.08886109,26.7075,0.8761399999999999
448.608,142.00916999999998,-0.08888381,26.7,0.8759100000000001
448.90799000000004,142.10917,-0.09068782,26.6775,0.8757
449.21399,142.20917,-0.09110679,26.64773,0.8754799999999999
449.51199,142.30917,-0.09093105,26.64773,0.87526
449.819,142.40917,-0.08956697,26.617729999999998,0.8750399999999999
450.134,142.50916999999998,-0.09157233,26.63273,0.8748100000000001
450.42999000000003,142.60917,-0.09080168,26.58773,0.8746
450.73900999999995,142.70917,-0.09241133,26.57273,0.8743799999999999
451.05499000000003,142.80917,-0.09303061,26.55773,0.87415
451.38,142.90917,-0.09067461,26.55045,0.8739100000000001
451.66199000000006,143.00916999999998,-0.09387119,26.55045,0.87371
451.97,143.10917,-0.09508621,26.52045,0.87349
452.27499000000006,143.20917,-0.09352178,26.52045,0.87326
452.57999,143.30917,-0.09513432,26.49045,0.8730399999999999
452.88199000000003,143.40917,-0.0955555,26.49045,0.87282
453.203,143.50916999999998,-0.09538227,26.49045,0.87259
453.49300999999997,143.60917,-0.0967966,26.46068,0.8723799999999999
453.806,143.70917,-0.09543012,26.43068,0.87215
454.10699000000005,143.80917,-0.09664721,26.43068,0.8719399999999999
454.42099,143.90917,-0.09687141,26.400679999999998,0.87171
454.742,144.00916999999998,-0.09570354,26.400679999999998,0.8714700000000001
455.035,144.10917,-0.09612497,26.393179999999997,0.87126
455.35500999999994,144.20917,-0.09495624,26.37091,0.87103
455.646,144.30917,-0.09119609,26.340909999999997,0.87082
455.94699,144.40917,-0.08942653,26.310909999999996,0.8706
456.255,144.50916999999998,-0.08745738,26.310909999999996,0.8703700000000001
456.57199,144.60917,-0.08847695,26.310909999999996,0.8701399999999999
456.858,144.70917,-0.08710292,26.28114,0.86993
457.173,144.80917,-0.08612906,26.28114,0.8697
457.478,144.90917,-0.0869488,26.28114,0.8694799999999999
457.77700999999996,145.00916999999998,-0.08477642,26.251140000000003,0.86926
458.08300999999994,145.10917,-0.08619489,26.251140000000003,0.8690399999999999
458.38901,145.20917,-0.08561834,26.251140000000003,0.86882
458.69299,145.30917,-0.08504135,26.221140000000002,0.86859
459.00100999999995,145.40917,-0.08446437,26.221140000000002,0.8683700000000001
459.30899000000005,145.50916999999998,-0.08288844,26.19136,0.8681399999999999
459.61301,145.60917,-0.08091187,26.19136,0.86792
459.91199000000006,145.70917,-0.08133194,26.13159,0.8677
460.21799000000004,145.80917,-0.07875446,26.13159,0.8674799999999999
460.52399,145.90917,-0.07777514,26.11659,0.86725
460.82500999999996,146.00916999999998,-0.07639503,26.10932,0.86703
461.13500999999997,146.10917,-0.07621503,26.10182,0.8668100000000001
461.43300999999997,146.20917,-0.07603417,26.071820000000002,0.86659
461.74701,146.30917,-0.0726519,26.071820000000002,0.86636
462.056,146.40917,-0.07367197,26.071820000000002,0.86613
462.35900999999996,146.50916999999998,-0.07489239,26.071820000000002,0.8659100000000001
462.65601,146.60917,-0.07370949,26.01205,0.86569
462.96300999999994,146.70917,-0.07132446,26.01205,0.86546
463.26901,146.80917,-0.07575192,25.98955,0.86524
463.573,146.90917,-0.07517015,25.98955,0.8650100000000001
463.88100999999995,147.00916999999998,-0.07418733,25.98955,0.86479
464.17999000000003,147.10917,-0.07561012,26.00432,0.8645700000000001
464.47699000000006,147.20917,-0.07362319,25.952270000000002,0.86435
464.80800999999997,147.30917,-0.07484796,25.92227,0.86411
465.08800999999994,147.40917,-0.07607013,25.92227,0.8639
465.39499000000006,147.50916999999998,-0.07428319,25.92227,0.86367
465.69699,147.60917,-0.07912198,25.862270000000002,0.86345
465.99399000000005,147.70917,-0.07693253,25.862270000000002,0.8632299999999999
466.302,147.80917,-0.07936386,25.877270000000003,0.863
466.61099,147.90917,-0.07777708,25.8475,0.86277
466.91199000000006,148.00916999999998,-0.07779714,25.8475,0.86255
467.22198,148.10917,-0.07882323,25.8475,0.8623200000000001
467.51999000000006,148.20917,-0.07964791,25.8025,0.8621
467.832,148.30917,-0.08047399,25.8325,0.86187
468.13100999999995,148.40917,-0.07868355,25.8025,0.86165
468.45901,148.50916999999998,-0.0801148,25.765,0.86141
468.742,148.60917,-0.08033565,25.765,0.8612
469.04900999999995,148.70917,-0.08216945,25.742729999999998,0.8609700000000001
469.35101,148.80917,-0.0815865,25.742729999999998,0.86074
469.659,148.90917,-0.07939165,25.71273,0.8605200000000001
469.965,149.00916999999998,-0.08122661,25.71273,0.86029
470.271,149.10917,-0.08225611,25.70545,0.86006
470.564,149.20917,-0.08308357,25.70545,0.8598399999999999
470.87399000000005,149.30917,-0.08290413,25.64545,0.85961
471.186,149.40917,-0.08131238,25.68295,0.8593799999999999
471.487,149.50916999999998,-0.08092993,25.64545,0.85916
471.79199000000006,149.60917,-0.07812509,25.61545,0.85893
472.08499000000006,149.70917,-0.07976033,25.61545,0.8587100000000001
472.39099000000004,149.80917,-0.07877162,25.61545,0.8584799999999999
472.70401,149.90917,-0.08000523,25.61545,0.85825
473.008,150.00916999999998,-0.08022844,25.58568,0.8580200000000001
473.30499000000003,150.10917,-0.07903633,25.56318,0.8578
473.608,150.20917,-0.08209004,25.56318,0.8575799999999999
473.91699000000006,150.30917,-0.08049415,25.56318,0.85735
474.21300999999994,150.40917,-0.07930112,25.55568,0.85713
474.53,150.50916999999998,-0.07952539,25.525679999999998,0.8568899999999999
474.83300999999994,150.60917,-0.08096327,25.50318,0.8566600000000001
475.12799,150.70917,-0.07997181,25.47341,0.85644
475.431,150.80917,-0.08080303,25.50318,0.8562200000000001
475.73599,150.90917,-0.08163485,25.47341,0.8559899999999999
476.04099,151.00916999999998,-0.08165662,25.47341,0.8557600000000001
476.33499000000006,151.10917,-0.08309635,25.47341,0.85554
476.64401,151.20917,-0.08109156,25.41364,0.85531
476.94299,151.30917,-0.08151837,25.41364,0.85508
477.24799,151.40917,-0.0811345,25.44364,0.85485
477.55800999999997,151.50916999999998,-0.08095368,25.41364,0.85462
477.85999000000004,151.60917,-0.08036632,25.38364,0.8544
478.17599,151.70917,-0.08120064,25.38364,0.85416
478.48499000000004,151.80917,-0.07939519,25.36114,0.85393
478.77399,151.90917,-0.08124336,25.35364,0.8537100000000001
479.07000999999997,152.00916999999998,-0.08207718,25.32386,0.85349
479.36499000000003,152.10917,-0.08026959,25.32386,0.85326
479.66500999999994,152.20917,-0.08151042,25.33136,0.8530399999999999
479.97601,152.30917,-0.08132947,25.293860000000002,0.8528100000000001
480.276,152.40917,-0.0787071,25.293860000000002,0.8525799999999999
480.58300999999994,152.50916999999998,-0.08015247,25.26386,0.85235
