Repository: ulfsri/fsri_materials_database

#Database of Contemporary Material Properties for Fire Investigation Analysis
This project was supported by Award No. 2019-DU-BX-0018, awarded by the National Institute of Justice, Office of Justice Programs, U.S. Department of Justice. 

***
***

## Database Structure

## 01_Data/
Raw data generated from each apparatus are included here in plain-text format. The data is organized first by material, next by the short name of test apparatus used, and where applicable additional filtering by test settings.

### Test Apparatus and Data File Structure
- __Cone Calorimeter__ (Cone)
    + Data file structure is the material test, the short name for the apparatus, heat flux setting and scan/scalar, date of test, and replicate number. Scan is for the raw output data and scalar is for the initial conditions and high-level test parameters. 
        * Example: __MDF_Cone_HF25scalar_210323_R1__ stands for the first replicate of scalar data generated from a medium density fiber board test in cone calorimeter exposed to 25 kW/m<sup>2</sup> on March 23, 2021.
- __Heat Flow Meter__ (HFM)
    + Data file structure is the material test, the short name for the apparatus, whether test was dry or wet, whether test was for thermal conductivity or heat capacity, date of test, and replicate number. Scan is for the raw output data and scalar is for the initial conditions and high-level test parameters. 
        * Example: __OSB_HFM_Dry_Conductivity_210315_R3.tst__ stands for the third replicate of the data generated from an oriented strand board test in the heat flow meter tested dry for thermal conductivity on March 15, 2021.
- __Simultaneous Thermal Analyzer__ (STA)
    + Data file structure is the material test, the short name for the apparatus, the atmosphere tested in, the heating rate in Kelvin per minute and data/meta, date of test, and replicate number. Data is for the raw output data and meta is for the initial conditions and high-level test parameters. 
        * Example: __Polyester_Batting_STA_N2_3KData_210215_R1.csv__ stands for the first replicate of the data generated from a polyester batting board test in the simultaneous thermal analyzer tested in nitrogen with a heating rate of 3 Kelvin per minute on March 15, 2021.

File: 02_Data/OSB/STA/N2/10K_min/OSB_STA_N2_10KData_210303_R1.csv
##Temp./°C,Time/min,DSC/(mW/mg),Mass/%,Sensit./(uV/mW)
47.7,10.01,-0.01320137,99.78115,1.0895299999999999
47.713,10.11,-0.01186215,99.80792,1.0895299999999999
47.726,10.21,-0.01147955,99.77213,1.08952
47.729,10.31,-0.01262752,99.73607,1.08952
47.736,10.41,-0.01377551,99.77213,1.08952
47.749,10.51,-0.01224495,99.77213,1.08951
47.763,10.61,-0.01147969,99.84399,1.08951
47.791,10.71,-0.01128848,99.84425999999999,1.0895
47.839,10.81,-0.00956666,99.8082,1.08948
47.884,10.91,-0.004592062,99.66421,1.08946
47.929,11.01,-0.004783477,99.7,1.08945
48.007,11.11,-0.003635539,99.73607,1.08942
48.126,11.21,-0.00172217,99.77213,1.08938
48.236,11.31,0.0030617409999999998,99.8082,1.08934
48.39,11.41,0.006506527,99.76311,1.08928
48.549,11.51,0.01167409,99.77213,1.08922
48.724,11.61,0.01607673,99.77213,1.0891600000000001
48.955,11.71,0.02124589,99.80792,1.08907
49.213,11.81,0.02545899,99.78115,1.0889799999999998
49.442,11.91,0.03101258,99.80792,1.0889
49.729,12.01,0.03369592,99.81393,1.08879
50.035,12.11,0.04001802,99.77514000000001,1.0886799999999999
50.372,12.21,0.04557592,99.7541,1.08856
50.719,12.31,0.05209285,99.7541,1.08843
51.098,12.41,0.05535573,99.71831,1.08829
51.508,12.51,0.06111046,99.71202,1.0881399999999999
51.931,12.61,0.06725028,99.71202,1.08798
52.382,12.71,0.07128469,99.70902,1.08782
52.836,12.81,0.07685367,99.74508,1.08765
53.32,12.91,0.07897487,99.74508,1.0874700000000002
53.833,13.01,0.08512371,99.74208,1.08728
54.335,13.11,0.0920414,99.74208,1.08709
54.879,13.21,0.09666145,99.68798000000001,1.08689
55.434,13.31,0.10013,99.70628,1.08669
55.969,13.41,0.10418,99.70600999999999,1.08649
56.569,13.51,0.10880999999999999,99.69726999999999,1.08626
57.15,13.61,0.11209000000000001,99.62541,1.08604
57.734,13.71,0.11825999999999999,99.6041,1.08582
58.35,13.81,0.12097000000000001,99.70300999999999,1.08559
58.979,13.91,0.12387999999999999,99.70300999999999,1.08536
59.606,14.01,0.12736,99.66721,1.08512
60.249,14.11,0.13239,99.58606999999999,1.0848799999999998
60.916,14.21,0.13376,99.60436999999999,1.0846200000000001
61.622,14.31,0.13668,99.59508000000001,1.08435
62.272,14.41,0.14017000000000002,99.6582,1.0841100000000001
62.938,14.51,0.14386,99.61010999999999,1.08385
63.683,14.61,0.14775,99.56831,1.0835700000000001
64.36,14.71,0.14912999999999998,99.55027,1.08331
65.092,14.81,0.15475,99.56831,1.08303
65.812,14.91,0.15614,99.62213,1.08275
66.545,15.01,0.16138,99.58634,1.08247
67.303,15.11,0.16161,99.61339,1.08217
68.048,15.21,0.16474,99.57432,1.08188
68.816,15.31,0.16729000000000002,99.49945,1.08158
69.586,15.41,0.16926,99.49044,1.08128
70.362,15.51,0.17163,99.5082,1.0809799999999998
71.157,15.61,0.17340999999999998,99.52623,1.08067
71.945,15.71,0.17578,99.5623,1.08036
72.78,15.81,0.17795,99.49044,1.0800299999999998
73.587,15.91,0.17974,99.45437,1.07971
74.412,16.01,0.18115,99.45437,1.07939
75.248,16.11,0.18314,99.45437,1.07905
76.093,16.21,0.183,99.45437,1.0787200000000001
76.933,16.31,0.18517999999999998,99.40956,1.07838
77.785,16.41,0.18602,99.41830999999999,1.0780399999999999
78.651,16.51,0.18685,99.41858,1.07769
79.511,16.61,0.1871,99.38251,1.07735
80.394,16.71,0.18968,99.34671999999999,1.07699
81.269,16.81,0.18897,99.34645,1.07664
82.175,16.91,0.19194,99.34645,1.07627
83.073,17.01,0.19336,99.3377,1.0759100000000001
83.961,17.11,0.19168,99.34645,1.07554
84.867,17.21,0.19175,99.30136999999999,1.0751700000000002
85.788,17.31,0.19025999999999998,99.27459,1.0748
86.726,17.41,0.19091,99.27459,1.07441
87.657,17.51,0.19137,99.24754,1.0740299999999998
88.59,17.61,0.18969,99.24781,1.07364
89.545,17.71,0.1884,99.24754,1.07325
90.487,17.81,0.18983,99.21148000000001,1.0728600000000001
91.448,17.91,0.18971,99.21175,1.07246
92.394,18.01,0.189,99.21175,1.07206
93.367,18.11,0.18829,99.23852,1.07165
94.344,18.21,0.187,99.2388,1.07124
95.325,18.31,0.1898,99.22951,1.07083
96.301,18.41,0.18792,99.20273,1.0704200000000001
97.274,18.51,0.188,99.22978,1.0700100000000001
98.276,18.61,0.18807000000000001,99.19372,1.06958
99.252,18.71,0.18756,99.17596,1.0691700000000002
100.245,18.81,0.18763,99.17568,1.06874
101.252,18.91,0.18634,99.19372,1.06831
102.248,19.01,0.18583,99.19372,1.06788
103.257,19.11,0.18552000000000002,99.19372,1.06745
104.263,19.21,0.18617999999999998,99.19344,1.06702
105.272,19.31,0.18645,99.19344,1.0665799999999999
106.279,19.41,0.18417999999999998,99.15765,1.0661399999999999
107.319,19.51,0.18406,99.13962,1.06569
108.318,19.61,0.18414,99.10383,1.06526
109.341,19.71,0.18422,99.13087,1.06481
110.351,19.81,0.18331,99.09781,1.06437
111.385,19.91,0.18202000000000002,99.16967,1.0639100000000001
112.395,20.01,0.18288,99.16967,1.0634700000000001
113.438,20.11,0.18237,99.16066,1.06301
114.464,20.21,0.18225,99.26585,1.06255
115.492,20.31,0.18233,98.87895999999999,1.06209
116.525,20.41,0.18202000000000002,99.03497,1.0616299999999999
117.575,20.51,0.18347,99.06201999999999,1.0611700000000002
118.611,20.61,0.18375,99.09781,1.0607
119.656,20.71,0.18520999999999999,99.04071,1.06023
120.696,20.81,0.1849,98.98087,1.05977
121.747,20.91,0.18320999999999998,98.98087,1.05929
122.802,21.01,0.18408,99.05301,1.05881
123.856,21.11,0.18455,99.01694,1.05834
124.917,21.21,0.18444000000000002,99.05273000000001,1.05785
125.966,21.31,0.18531,98.98087,1.05738
127.036,21.41,0.18619000000000002,98.98087,1.0568899999999999
128.093,21.51,0.1847,99.00792,1.0564
129.14999,21.61,0.18537,99.03497,1.05592
130.228,21.71,0.18803,98.99891,1.05542
131.3,21.81,0.18772,98.99891,1.05493
132.371,21.91,0.18899000000000002,98.99891,1.05443
133.45,22.01,0.18928,99.07077,1.05393
134.524,22.11,0.18818,99.04399000000001,1.0534299999999999
135.603,22.21,0.18966,99.00792,1.05293
136.677,22.31,0.18935,98.94508,1.0524200000000001
137.778,22.41,0.18766,99.00191,1.0519100000000001
138.86501,22.51,0.18657,99.01093,1.0514
139.95,22.61,0.19003,98.97514,1.0508899999999999
141.037,22.71,0.19072,99.02869,1.05037
142.145,22.81,0.19379000000000002,99.01093,1.04985
143.23199,22.91,0.19269,98.9929,1.0493299999999999
144.321,23.01,0.19397999999999999,99.02896,1.04882
145.42999,23.11,0.19289,98.9929,1.04829
146.524,23.21,0.19278,98.95683000000001,1.04776
147.63901,23.31,0.19149000000000002,98.95683000000001,1.0472299999999999
148.745,23.41,0.19417,98.95683000000001,1.0467
149.842,23.51,0.19487000000000002,98.95683000000001,1.04617
150.953,23.61,0.19078,98.92076999999999,1.04564
152.04401000000001,23.71,0.19028,98.95683000000001,1.04511
153.153,23.81,0.18958,98.96585,1.04457
154.26801,23.91,0.18947999999999998,98.98388,1.04403
155.377,24.01,0.18798,98.94809000000001,1.04349
156.48398999999998,24.11,0.18868,98.91202,1.04295
157.59,24.21,0.18837,98.92104,1.04241
158.701,24.31,0.18727,98.9571,1.04186
159.81798999999998,24.41,0.18537,98.9929,1.04131
160.923,24.51,0.18587,98.98388,1.04077
162.039,24.61,0.18697,98.95683000000001,1.0402200000000001
163.161,24.71,0.18525999999999998,98.92076999999999,1.03966
164.255,24.81,0.18295,98.94781,1.03912
165.38499,24.91,0.18305,98.91202,1.03856
166.485,25.01,0.18455,98.91202,1.03801
167.60201,25.11,0.18506,98.87595999999999,1.03745
168.70799,25.21,0.18475,98.87595999999999,1.0369
169.83,25.31,0.18405,98.84016,1.03633
170.933,25.41,0.18575999999999998,98.88497,1.03578
172.06599,25.51,0.18485,98.92104,1.03521
173.16901000000001,25.61,0.18656,98.88525,1.03465
174.285,25.71,0.18646,98.81011,1.03409
175.41,25.81,0.18636,98.73825,1.03352
176.543,25.91,0.18525999999999998,98.81011,1.03294
177.646,26.01,0.18596,98.81011,1.0323799999999999
178.759,26.11,0.18708,98.77404,1.0318100000000001
179.881,26.21,0.18657,98.74727,1.03124
181.01401,26.31,0.18749000000000002,98.77431999999999,1.03065
182.15601,26.41,0.18699000000000002,98.79208,1.03007
183.258,26.51,0.18871,98.78305999999999,1.0295
184.38901,26.61,0.18922,98.78305999999999,1.02892
185.511,26.71,0.18832000000000002,98.74727,1.02834
186.63901,26.81,0.18924000000000002,98.72022,1.02775
187.76199,26.91,0.1865,98.6571,1.0271700000000001
188.87601,27.01,0.18722,98.6123,1.02659
190.00101,27.11,0.18936,98.54044,1.026
191.13901,27.21,0.18905999999999998,98.57951,1.02541
192.267,27.31,0.18937,98.57951,1.02482
193.39999,27.41,0.1905,98.6153,1.0242200000000001
194.52698999999998,27.51,0.19,98.57951,1.0236299999999998
195.64999,27.61,0.1895,98.54344,1.02304
196.79201,27.71,0.19083,98.48033000000001,1.02244
197.925,27.81,0.18930999999999998,98.48033000000001,1.0218399999999999
199.05299,27.91,0.19125999999999999,98.48033000000001,1.02124
200.181,28.01,0.19015,98.40874000000001,1.02064
201.30901,28.11,0.19025999999999998,98.40874000000001,1.02004
202.429,28.21,0.19097999999999998,98.39945,1.01944
203.571,28.31,0.18966,98.40847,1.01883
204.705,28.41,0.19039,98.40847,1.01823
205.828,28.51,0.19172999999999998,98.33361,1.01762
206.974,28.61,0.19103,98.26148,1.01701
208.099,28.71,0.19094,98.22568000000001,1.0164
209.213,28.81,0.19187,98.18961999999999,1.0158
210.358,28.91,0.19219,98.17186,1.01518
211.491,29.01,0.19293,98.15383,1.01457
212.62601,29.11,0.19180999999999998,98.08169000000001,1.01396
213.74899,29.21,0.18987,98.0459,1.01334
214.89301,29.31,0.18957000000000002,98.00984,1.01272
216.028,29.41,0.1866,97.97377,1.0121
217.14799,29.51,0.18713,97.93798000000001,1.01149
218.28,29.61,0.18724000000000002,97.90219,1.0108700000000002
219.409,29.71,0.18777,97.75519,1.01025
220.549,29.81,0.18747,97.69235,1.00963
221.70598999999999,29.91,0.18675999999999998,97.65628000000001,1.00899
222.80098999999998,30.01,0.18500999999999998,97.62021999999999,1.00839
223.938,30.11,0.1841,97.62321999999999,1.00776
225.062,30.21,0.18442,97.54836,1.00714
226.186,30.31,0.18391,97.4765,1.00651
227.32899,30.41,0.1832,97.44044,1.0058799999999999
228.465,30.51,0.18207,97.35082,1.00525
229.58501,30.61,0.18322,97.27869,1.00462
230.718,30.71,0.18416,97.1888,1.00399
231.856,30.81,0.18366,97.11694,1.00335
232.98199,30.91,0.18336,97.11366,1.00272
234.10699,31.01,0.18389,97.0388,1.00209
235.235,31.11,0.18234,96.94891,1.00146
236.373,31.21,0.18120999999999998,96.82923000000001,1.00082
237.495,31.31,0.18049,96.73333000000001,1.0001799999999998
238.623,31.41,0.17852,96.62514,0.99955
239.754,31.51,0.17717,96.54454,0.9989100000000001
240.89,31.61,0.17687,96.4694,0.99826
242.008,31.71,0.17468,96.31667,0.9976299999999999
243.14999,31.81,0.17542,96.16995,0.99698
244.28,31.91,0.17449,96.08606999999999,0.9963299999999999
245.399,32.01,0.17146,96.0082,0.9957
246.53101,32.11,0.17053,95.8582,0.99505
247.655,32.21,0.17043,95.8194,0.99441
248.78798999999998,32.31,0.17012,95.70846999999999,0.9937600000000001
249.91,32.41,0.1696,95.58851999999999,0.99311
251.04201,32.51,0.16677,95.46858,0.99246
252.174,32.61,0.16604000000000002,95.35164,0.9918100000000001
253.32201,32.71,0.16236,95.18388,0.99115
254.41901000000001,32.81,0.16099000000000002,95.08798,0.99051
255.55901,32.91,0.16068,94.91093000000001,0.98985
256.67999,33.01,0.15847,94.78825,0.9892
257.80899,33.11,0.15773,94.64726999999999,0.98855
258.94199,33.21,0.15825999999999998,94.44672,0.9878899999999999
260.07198999999997,33.31,0.1552,94.32377,0.9872299999999999
261.19299,33.41,0.15213,94.23989,0.9865799999999999
262.31,33.51,0.14906,94.11995,0.98592
263.448,33.61,0.14937,93.96721,0.98526
264.57501,33.71,0.14629,93.78743,0.9846
265.70001,33.81,0.14765999999999999,93.58661,0.9839399999999999
266.82901,33.91,0.14501,93.37978000000001,0.9832700000000001
267.95599,34.01,0.14382999999999999,93.21175,0.98261
269.08301,34.11,0.14393,92.98115,0.98195
270.21301,34.21,0.14148,92.78333,0.9812799999999999
271.33301,34.31,0.13881,92.60055,0.98062
272.457,34.41,0.13869,92.33689,0.97995
273.58898999999997,34.51,0.13835999999999998,92.13606999999999,0.9792799999999999
274.715,34.61,0.13675,91.89016,0.9786100000000001
275.836,34.71,0.13385999999999998,91.69536,0.9779399999999999
276.95499,34.81,0.13246,91.45874,0.9772799999999999
278.07999,34.91,0.12999000000000002,91.20109000000001,0.9766100000000001
279.20901000000003,35.01,0.12922,90.93115,0.97593
280.32501,35.11,0.12803,90.67951,0.97526
281.448,35.21,0.12919,90.34699,0.97459
282.57198999999997,35.31,0.12821,90.05027,0.9739200000000001
283.69199,35.41,0.13044,89.77431999999999,0.97324
284.81799,35.51,0.12667,89.55273000000001,0.97257
285.92899,35.61,0.12654,89.29809,0.9719
287.04901,35.71,0.12663,88.93825,0.9712200000000001
288.17801000000003,35.81,0.12822,88.64153,0.97054
289.29401,35.91,0.13111,88.31201999999999,0.9698700000000001
290.418,36.01,0.13205999999999998,87.93443,0.96919
291.51599,36.11,0.13904,87.57158000000001,0.96852
292.65201,36.21,0.14301,87.24809,0.96783
293.76001,36.31,0.14764000000000002,86.93934,0.96716
294.88901,36.41,0.15378,86.55574,0.96647
296.00699,36.51,0.16468,86.10328,0.9657899999999999
297.13199,36.61,0.17582,85.71066,0.9651
298.25201,36.71,0.19345,85.33906999999999,0.96442
299.37299,36.81,0.22191999999999998,84.89836,0.96373
300.49399,36.91,0.2487,84.47295,0.96304
301.62,37.01,0.26924000000000003,84.0623,0.96235
302.73901,37.11,0.28895,83.5918,0.9616600000000001
303.892,37.21,0.29957,83.15437,0.96095
304.978,37.31,0.30977,82.7377,0.96029
306.095,37.41,0.31433,82.21639,0.9596
307.21201,37.51,0.32108000000000003,81.76694,0.95891
308.31699,37.61,0.32500999999999997,81.2724,0.9582200000000001
309.43701,37.71,0.32677,80.7388,0.9575299999999999
310.547,37.81,0.32809,80.29836,0.9568399999999999
311.66101000000003,37.91,0.33073,79.80984000000001,0.95615
312.76501,38.01,0.32878,79.29454,0.9554600000000001
313.867,38.11,0.32356,78.73716,0.95478
314.98199,38.21,0.32336,78.22158,0.9540799999999999
316.078,38.31,0.32359,77.61310999999999,0.9534
317.19601,38.41,0.32186,77.04372,0.9527
318.33301,38.51,0.32122,76.50109,0.95199
319.39801,38.61,0.32342,75.92268,0.9513299999999999
320.509,38.71,0.32585,75.27268000000001,0.95063
321.62201,38.81,0.33179000000000003,74.66421,0.9499299999999999
322.728,38.91,0.33248,74.12459,0.94924
323.845,39.01,0.33712,73.55246,0.9485299999999999
324.95599,39.11,0.34352,72.90791999999999,0.94783
326.043,39.21,0.34619,72.26966999999999,0.94715
327.14898999999997,39.31,0.35063,71.58333,0.94645
328.25,39.41,0.35574,70.93306,0.94576
329.36099,39.51,0.36108,70.31257,0.94505
330.45901000000003,39.61,0.36598,69.63825,0.9443600000000001
331.565,39.71,0.372,68.94015999999999,0.94366
332.66598999999997,39.81,0.37669,68.22404,0.94296
333.76599,39.91,0.38361,67.48962,0.94226
334.871,40.01,0.38788,66.8153,0.9415600000000001
335.97,40.11,0.39216,66.10519000000001,0.94086
337.061,40.21,0.39466,65.40683,0.94016
338.18301,40.31,0.39918000000000003,64.69344,0.9394399999999999
339.27301,40.41,0.40747,63.968309999999995,0.93875
340.366,40.51,0.41176999999999997,63.23115,0.93805
341.47,40.61,0.42208999999999997,62.460930000000005,0.93734
342.573,40.71,0.4253,61.642619999999994,0.93663
343.67401,40.81,0.43141999999999997,60.794540000000005,0.9359299999999999
344.76001,40.91,0.43753000000000003,59.98251,0.9352299999999999
345.85901,41.01,0.44478,59.13415,0.93452
346.97501,41.11,0.45182,58.26831,0.93381
348.05801,41.21,0.46153999999999995,57.35109,0.93311
349.15398999999996,41.31,0.4639,56.5959,0.9324
350.27802,41.41,0.46918000000000004,55.77486,0.9316700000000001
351.35199,41.51,0.47558,54.896719999999995,0.9309799999999999
352.44199,41.61,0.47863,54.05164,0.9302799999999999
353.543,41.71,0.48057,53.158469999999994,0.92956
354.634,41.81,0.48632,52.1694,0.92885
355.72501,41.91,0.49006000000000005,51.18962,0.92815
356.81799,42.01,0.48953,50.29945,0.9274399999999999
357.91598999999997,42.11,0.48676,49.454370000000004,0.9267200000000001
359.00101,42.21,0.48218,48.59727,0.9260200000000001
360.10598999999996,42.31,0.48008,47.6623,0.9253
361.207,42.41,0.47775,46.68525,0.92458
362.298,42.51,0.46863999999999995,45.73825,0.9238700000000001
363.39099,42.61,0.45929,44.78525,0.92315
364.47601000000003,42.71,0.44563,43.817209999999996,0.9224399999999999
365.564,42.81,0.42991999999999997,42.987159999999996,0.9217299999999999
366.66299,42.91,0.41147,42.08798,0.92101
367.74399,43.01,0.38868,41.25492,0.9203
368.82198999999997,43.11,0.36291999999999996,40.53552,0.91959
369.914,43.21,0.33575,39.71148,0.9188700000000001
371.01099,43.31,0.30173,38.94727,0.91815
372.09,43.41,0.27152,38.17705,0.9174399999999999
373.17001,43.51,0.23626,37.493990000000004,0.9167299999999999
374.254,43.61,0.20322,36.76831,0.91601
375.33898999999997,43.71,0.1658,36.234970000000004,0.9153
376.43301,43.81,0.1249,35.65656,0.9145700000000001
377.51501,43.91,0.09124116,35.17432,0.91386
378.59698,44.01,0.05181999,34.760659999999994,0.91314
379.68201,44.11,0.01759156,34.36202,0.9124200000000001
380.772,44.21,-0.01143216,33.97842,0.9117
381.84601000000004,44.31,-0.04073034,33.73579,0.9109799999999999
382.93399,44.41,-0.06480812,33.4541,0.9102600000000001
384.01501,44.51,-0.08800706,33.18115,0.90954
385.09799,44.61,-0.10826,32.95328,0.9088200000000001
386.19199,44.71,-0.12280999999999999,32.73169,0.90809
387.272,44.81,-0.136,32.58169,0.9073700000000001
388.35999,44.91,-0.14577,32.45301,0.90664
389.44,45.01,-0.1567,32.24344,0.9059200000000001
390.526,45.11,-0.16235,32.1235,0.9052
391.60598999999996,45.21,-0.16801,32.03033,0.9044700000000001
392.689,45.31,-0.17253,31.94645,0.90375
393.76801,45.41,-0.17567,31.898629999999997,0.90302
394.85699,45.51,-0.17974,31.817759999999996,0.9022899999999999
395.94299,45.61,-0.18012,31.67077,0.90156
397.013,45.71,-0.18650999999999998,31.5388,0.90084
398.09398999999996,45.81,-0.19337000000000001,31.41913,0.90012
399.159,45.91,-0.20071,31.272129999999997,0.8994
400.23999,46.01,-0.20481999999999997,31.13743,0.8986700000000001
401.306,46.11,-0.2145,31.038520000000002,0.89795
402.37601,46.21,-0.22048,30.945629999999998,0.89723
403.452,46.31,-0.22764,30.8765,0.8965
404.51801,46.41,-0.23364000000000001,30.75082,0.8957799999999999
405.59398999999996,46.51,-0.23709000000000002,30.5918,0.89505
406.655,46.61,-0.24427,30.478140000000003,0.89433
407.737,46.71,-0.2475,30.393990000000002,0.8936
408.80499,46.81,-0.25634,30.286070000000002,0.8928799999999999
409.87399,46.91,-0.26099,30.20219,0.89215
410.94101,47.01,-0.26728,30.118309999999997,0.89143
412.008,47.11,-0.27171,30.03142,0.8907
413.07198999999997,47.21,-0.27638,29.869670000000003,0.8899799999999999
414.14401000000004,47.31,-0.2813,29.75273,0.88925
415.211,47.41,-0.28715999999999997,29.70792,0.8885200000000001
416.263,47.51,-0.29044000000000003,29.56995,0.8878
417.336,47.61,-0.29844,29.53115,0.88707
418.39898999999997,47.71,-0.30174,29.492079999999998,0.88634
419.466,47.81,-0.30693000000000004,29.40519,0.88561
420.51599000000004,47.91,-0.31024,29.306279999999997,0.88489
421.58099000000004,48.01,-0.31404,29.2224,0.8841600000000001
422.64999000000006,48.11,-0.31901999999999997,29.075409999999998,0.8834299999999999
423.72198,48.21,-0.32164,29.01257,0.8827
424.78200999999996,48.31,-0.32616,28.91667,0.88197
425.84200999999996,48.41,-0.32738,28.817759999999996,0.8812399999999999
426.89300999999995,48.51,-0.32859,28.772679999999998,0.8805200000000001
427.961,48.61,-0.32768,28.65574,0.8797799999999999
429.01599000000004,48.71,-0.32416,28.5541,0.8790600000000001
430.07401,48.81,-0.32561999999999997,28.51202,0.8783299999999999
431.147,48.91,-0.32447,28.37404,0.87759
432.19600999999994,49.01,-0.32687,28.28443,0.87687
433.26199,49.11,-0.32666999999999996,28.101370000000003,0.87613
434.319,49.21,-0.32623,28.0265,0.8754
435.383,49.31,-0.32674000000000003,27.96667,0.8746700000000001
436.44600999999994,49.41,-0.32893,27.95765,0.8739299999999999
437.51199,49.51,-0.32777,27.912840000000003,0.8731899999999999
438.57100999999994,49.61,-0.33044,27.804920000000003,0.87246
439.625,49.71,-0.33215,27.65519,0.8717299999999999
440.689,49.81,-0.3341,27.57732,0.8709899999999999
441.74300999999997,49.91,-0.33462,27.537979999999997,0.87026
442.797,50.01,-0.33539,27.490159999999996,0.8695299999999999
443.854,50.11,-0.33591,27.49918,0.86879
444.922,50.21,-0.33836,27.38825,0.86805
445.97,50.31,-0.33912,27.229509999999998,0.8673200000000001
447.01099000000005,50.41,-0.34037,27.106559999999998,0.86659
448.06799,50.51,-0.34138,27.070490000000003,0.8658600000000001
449.12600999999995,50.61,-0.34288,27.004640000000002,0.8651200000000001
450.17999000000003,50.71,-0.35015999999999997,27.070490000000003,0.8643799999999999
451.25201,50.81,-0.3524,26.962840000000003,0.86364
452.27899,50.91,-0.35511,26.926779999999997,0.86292
453.332,51.01,-0.35807,26.7918,0.86218
454.375,51.11,-0.35570999999999997,26.67213,0.86145
455.42099,51.21,-0.35965,26.5582,0.86072
456.478,51.31,-0.36141,26.522129999999997,0.85998
457.51599000000004,51.41,-0.3622,26.525140000000004,0.85925
458.58700999999996,51.51,-0.36275999999999997,26.43825,0.8585
459.60699000000005,51.61,-0.36695,26.375140000000002,0.8577799999999999
460.659,51.71,-0.37335,26.30027,0.8570399999999999
461.69500999999997,51.81,-0.37853000000000003,26.22842,0.8563200000000001
462.758,51.91,-0.38739,26.15656,0.85557
463.80399000000006,52.01,-0.39771999999999996,26.084429999999998,0.85483
464.85000999999994,52.11,-0.40173000000000003,26.04863,0.8541
465.89401,52.21,-0.41086999999999996,25.9765,0.85336
466.944,52.31,-0.41734,25.973770000000002,0.85262
467.98199000000005,52.41,-0.42308,25.93798,0.8518899999999999
469.03699000000006,52.51,-0.42933000000000004,25.85683,0.85114
470.07199,52.61,-0.43386,25.82104,0.85041
471.11499000000003,52.71,-0.43841,25.766939999999998,0.8496799999999999
472.159,52.81,-0.44297,25.7459,0.8489399999999999
473.19600999999994,52.91,-0.44678999999999996,25.64426,0.8482
474.233,53.01,-0.45136000000000004,25.634970000000003,0.8474700000000001
475.27802,53.11,-0.45371999999999996,25.634970000000003,0.84673
476.31600999999995,53.21,-0.45903999999999995,25.59918,0.8459899999999999
477.366,53.31,-0.46191000000000004,25.52705,0.84525
478.38699,53.41,-0.46725,25.49126,0.8445299999999999
479.431,53.51,-0.46766,25.455460000000002,0.84378
480.47198,53.61,-0.47178000000000003,25.4194,0.84304
481.509,53.71,-0.47343,25.34727,0.84231
482.55701,53.81,-0.47781,25.19454,0.8415600000000001
483.603,53.91,-0.48517,25.1765,0.8408200000000001
484.63699,54.01,-0.48883000000000004,25.140710000000002,0.8400799999999999
485.677,54.11,-0.49075,25.18552,0.83934
486.707,54.21,-0.49466000000000004,25.140710000000002,0.8386100000000001
487.75,54.31,-0.49956999999999996,25.068579999999997,0.83786
488.78101,54.41,-0.49951,25.05082,0.8371299999999999
489.814,54.51,-0.50344,25.032510000000002,0.83639
490.85500999999994,54.61,-0.51163,24.92486,0.83565
491.92001,54.71,-0.51459,24.852729999999998,0.8348899999999999
492.92599,54.81,-0.51878,24.85301,0.8341700000000001
493.96200999999996,54.91,-0.52149,24.828960000000002,0.8334299999999999
494.99300999999997,55.01,-0.52571,24.79317,0.8326899999999999
496.021,55.11,-0.5304399999999999,24.72104,0.83195
497.05800999999997,55.21,-0.53492,24.70301,0.83121
498.09299000000004,55.31,-0.54042,24.73907,0.83047
499.138,55.41,-0.54468,24.70301,0.8297200000000001
500.16500999999994,55.51,-0.5486800000000001,24.62814,0.8289799999999999
501.194,55.61,-0.55043,24.556279999999997,0.82824
502.23199000000005,55.71,-0.5572199999999999,24.520220000000002,0.8275
503.26199,55.81,-0.55923,24.49344,0.82675
504.302,55.91,-0.56302,24.421310000000002,0.82601
505.32599000000005,56.01,-0.56933,24.37623,0.8252700000000001
506.35599,56.11,-0.5736399999999999,24.34016,0.8245299999999999
507.39099000000004,56.21,-0.58023,24.26831,0.82378
508.422,56.31,-0.58455,24.2776,0.82304
509.448,56.41,-0.5888800000000001,24.23251,0.8223
510.46700999999996,56.51,-0.5922,24.19645,0.82157
511.50100999999995,56.61,-0.59553,24.196720000000003,0.8208200000000001
512.52899,56.71,-0.60039,24.23251,0.8200799999999999
513.54901,56.81,-0.60347,24.13361,0.81934
514.5889900000001,56.91,-0.60658,24.0888,0.8185899999999999
515.60797,57.01,-0.60993,24.088520000000003,0.81785
516.64801,57.11,-0.6161,24.05273,0.8171
517.67603,57.21,-0.62228,24.05273,0.8163600000000001
518.69397,57.31,-0.62642,24.04372,0.81562
519.72601,57.41,-0.6316,23.903010000000002,0.81487
520.758,57.51,-0.63397,23.91175,0.81413
521.78003,57.61,-0.63737,23.9418,0.81338
522.8049900000001,57.71,-0.64308,23.96885,0.8126399999999999
523.85498,57.81,-0.64368,23.93306,0.81188
524.84698,57.91,-0.64682,23.89699,0.81116
525.87,58.01,-0.65025,23.78579,0.81042
526.909,58.11,-0.65266,23.78579,0.80966
527.93103,58.21,-0.65557,23.75,0.80892
528.95398,58.31,-0.65592,23.70492,0.8081699999999999
529.97198,58.41,-0.65859,23.71421,0.80743
530.98798,58.51,-0.6579,23.71421,0.80669
532.02197,58.61,-0.65722,23.64208,0.80594
533.04401,58.71,-0.65964,23.606279999999998,0.8052
534.05701,58.81,-0.65714,23.64508,0.8044600000000001
535.07703,58.91,-0.65541,23.60902,0.80371
536.09302,59.01,-0.6516,23.581970000000002,0.80297
537.125,59.11,-0.6465,23.573220000000003,0.8022199999999999
538.1270099999999,59.21,-0.6424,23.53716,0.8014899999999999
539.1680299999999,59.31,-0.64015,23.53716,0.80073
540.1829799999999,59.41,-0.63527,23.4653,0.79999
541.20203,59.51,-0.6309100000000001,23.4653,0.79924
542.22302,59.61,-0.62053,23.42951,0.7985
543.24402,59.71,-0.61929,23.411479999999997,0.79775
544.25098,59.81,-0.61358,23.35738,0.79701
545.27802,59.91,-0.6065699999999999,23.32131,0.7962600000000001
546.28302,60.01,-0.59927,23.32131,0.79552
547.31097,60.11,-0.59354,23.21366,0.79477
548.31897,60.21,-0.5846399999999999,23.177870000000002,0.79403
549.33301,60.31,-0.5778300000000001,23.1418,0.7932899999999999
550.34998,60.41,-0.56891,23.09672,0.7925399999999999
551.362,60.51,-0.5576,23.05191,0.7918
552.3770099999999,60.61,-0.5539,23.05164,0.79106
553.39801,60.71,-0.54599,22.979779999999998,0.7903100000000001
554.414,60.81,-0.53832,22.95301,0.78956
555.422,60.91,-0.52694,22.97077,0.78882
556.43903,61.01,-0.5195,23.01885,0.7880699999999999
557.45801,61.11,-0.50861,22.982789999999998,0.78732
558.4639900000001,61.21,-0.49849,22.94699,0.7865800000000001
559.487,61.31,-0.48808999999999997,22.91093,0.78583
560.50598,61.41,-0.479,22.87486,0.78508
561.51599,61.51,-0.47042,22.87514,0.78433
562.53198,61.61,-0.4581,22.87514,0.78359
563.54498,61.71,-0.45053999999999994,22.83907,0.78284
564.54498,61.81,-0.44031000000000003,22.83907,0.7821
565.55603,61.91,-0.42846000000000006,22.80301,0.78136
566.57599,62.01,-0.42031999999999997,22.80301,0.7806
567.57898,62.11,-0.41136999999999996,22.766939999999998,0.77986
568.5880099999999,62.21,-0.39812,22.83306,0.77912
569.60498,62.31,-0.38859,22.80601,0.77837
570.59698,62.41,-0.38038,22.76995,0.77763
571.61298,62.51,-0.37243000000000004,22.69809,0.77688
572.6270099999999,62.61,-0.36661,22.69809,0.77613
573.63202,62.71,-0.35325,22.662020000000002,0.7753899999999999
574.63702,62.81,-0.34981999999999996,22.662020000000002,0.77465
575.63898,62.91,-0.34019,22.69809,0.7739
576.65399,63.01,-0.33351,22.64426,0.77315
577.66699,63.11,-0.32844,22.62623,0.7724
578.66901,63.21,-0.32065,22.61721,0.77166
579.67902,63.31,-0.3188,22.554370000000002,0.77091
580.6829799999999,63.41,-0.31451,22.52732,0.77017
581.6799900000001,63.51,-0.30858,22.554370000000002,0.7694300000000001
582.70099,63.61,-0.30264,22.48224,0.76867
583.71997,63.71,-0.3005,22.4735,0.7679199999999999
584.72101,63.81,-0.2959,22.4194,0.76717
585.7310200000001,63.91,-0.29211,22.4194,0.76642
586.72699,64.01,-0.28695,22.43743,0.76568
587.742,64.11,-0.28314,22.40137,0.76493
588.74902,64.21,-0.27933,22.32951,0.76418
589.75,64.31,-0.27441,22.36557,0.76344
590.76001,64.41,-0.2725,22.31148,0.76269
591.77002,64.51,-0.27003,22.32077,0.76193
592.77301,64.61,-0.26673,22.2847,0.7611899999999999
593.77399,64.71,-0.26727,22.24863,0.76044
594.77802,64.81,-0.26259,22.24863,0.7597
595.7869900000001,64.91,-0.26038,22.22158,0.75894
596.7860099999999,65.01,-0.25595999999999997,22.25765,0.7582
597.80103,65.11,-0.25484,22.22158,0.75744
598.8029799999999,65.21,-0.25701999999999997,22.18552,0.7567
599.79401,65.31,-0.25121,22.176779999999997,0.7559600000000001
600.8049900000001,65.41,-0.25228,22.149729999999998,0.7552
601.80603,65.51,-0.25171,22.149729999999998,0.75446
602.79602,65.61,-0.25056999999999996,22.18552,0.75372
603.80402,65.71,-0.25027,22.13169,0.75297
604.7930299999999,65.81,-0.24856999999999999,22.07787,0.7522300000000001
605.79901,65.91,-0.24549,22.0418,0.75148
606.79797,66.01,-0.24129,22.00601,0.75073
607.79498,66.11,-0.24014000000000002,21.96995,0.7499899999999999
608.79901,66.21,-0.23955,22.00601,0.74924
609.8029799999999,66.31,-0.23951,22.00574,0.74848
610.8049900000001,66.41,-0.23836,22.00574,0.74774
611.7999900000001,66.51,-0.23385,22.023770000000003,0.7469899999999999
612.79401,66.61,-0.24051,22.03279,0.74625
613.78302,66.71,-0.23851,21.99699,0.74551
614.78998,66.81,-0.24070999999999998,21.96995,0.74475
615.78998,66.91,-0.24123000000000003,21.93388,0.7440100000000001
616.78003,67.01,-0.24006999999999998,21.960929999999998,0.74326
617.7860099999999,67.11,-0.23667,21.960929999999998,0.74251
618.776,67.21,-0.23661999999999997,21.93388,0.7417699999999999
619.77802,67.31,-0.2377,21.92486,0.74102
620.771,67.41,-0.24329,21.8888,0.74027
621.7810099999999,67.51,-0.23931,21.87104,0.73952
622.76202,67.61,-0.23842,21.843989999999998,0.73878
623.77399,67.71,-0.23839000000000002,21.843989999999998,0.73802
624.755,67.81,-0.23551,21.78087,0.73729
625.75897,67.91,-0.23264,21.78087,0.73653
626.758,68.01,-0.23175,21.79918,0.73578
627.73499,68.11,-0.22971,21.772129999999997,0.73505
628.72498,68.21,-0.22909000000000002,21.772129999999997,0.73431
629.71997,68.31,-0.23245,21.73607,0.73356
630.70801,68.41,-0.23098000000000002,21.73607,0.73282
631.69897,68.51,-0.23178,21.70027,0.73207
632.68701,68.61,-0.2286,21.63443,0.73133
633.677,68.71,-0.23196999999999998,21.59836,0.73059
634.66699,68.81,-0.23021,21.5623,0.7298399999999999
635.6680299999999,68.91,-0.22901,21.5623,0.72909
636.64502,69.01,-0.23068000000000002,21.5623,0.72835
637.6279900000001,69.11,-0.23005,21.59836,0.7276100000000001
638.62598,69.21,-0.22857,21.5623,0.7268600000000001
639.60797,69.31,-0.23138000000000003,21.553279999999997,0.72612
640.59497,69.41,-0.23018000000000002,21.5265,0.72538
641.59998,69.51,-0.22812,21.5265,0.7246199999999999
642.58099,69.61,-0.22634,21.49044,0.7238899999999999
643.591,69.71,-0.22687,21.45437,0.72313
644.5750099999999,69.81,-0.22537,21.4724,0.72238
645.56097,69.91,-0.22589,21.436339999999998,0.72164

File: 02_Data/OSB/STA/N2/10K_min/OSB_STA_N2_10KData_210315_R2.csv
##Temp./°C,Time/min,DSC/(mW/mg),Mass/%,Sensit./(uV/mW)
47.748,10.01,-0.02433632,101.09933000000001,1.08951
47.756,10.11,-0.02527844,101.09933000000001,1.08951
47.778,10.21,-0.02590667,101.09193,1.0895
47.778,10.31,-0.02543564,101.12151999999999,1.0895
47.793,10.41,-0.02606381,101.09933000000001,1.0895
47.796,10.51,-0.02574981,101.1509,1.08949
47.794,10.61,-0.02480773,101.09215,1.0895
47.843,10.71,-0.02339501,101.12151999999999,1.08948
47.874,10.81,-0.02088301,101.14372,1.0894700000000002
47.929,10.91,-0.01978426,101.14372,1.08945
48.007,11.01,-0.01805754,101.1509,1.08942
48.062,11.11,-0.01633059,101.17331999999999,1.0894
48.173,11.21,-0.0142898,101.18789,1.08936
48.3,11.31,-0.0113067,101.18049,1.08931
48.441,11.41,-0.007695193,101.14372,1.0892600000000001
48.615,11.51,-0.003298132,101.10673,1.0892
48.793,11.61,0.0001570632,101.13139,1.08913
49.001,11.71,0.0048692990000000005,101.17556,1.0890600000000001
49.242,11.81,0.008639782,101.17556,1.08897
49.518,11.91,0.01398203,101.17556,1.08887
49.799,12.01,0.01948241,101.19529,1.08877
50.112,12.11,0.02262712,101.19036,1.08865
50.447,12.21,0.02828709,101.18543000000001,1.08853
50.807,12.31,0.03143391,101.18789,1.0884
51.211,12.41,0.03631111,101.15111999999999,1.08825
51.582,12.51,0.04213245,101.18789,1.0881100000000001
52.019,12.61,0.04638399,101.18789,1.08795
52.445,12.71,0.05032211,101.19283,1.08779
52.912,12.81,0.05536309,101.19529,1.08762
53.43,12.91,0.05914827,101.1657,1.08743
53.899,13.01,0.06230441,101.19776,1.0872600000000001
54.432,13.11,0.06609246,101.20022,1.0870600000000001
54.967,13.21,0.07066892,101.19776,1.08686
55.516,13.31,0.07446034,101.19036,1.08665
56.055,13.41,0.07888274,101.16323,1.08645
56.624,13.51,0.08346515,101.23206,1.0862399999999999
57.232,13.61,0.08521531,101.17309,1.0860100000000001
57.829,13.71,0.08917158,101.17309,1.08579
58.457,13.81,0.09265777,101.17309,1.08555
59.094,13.91,0.09630344,101.17309,1.08531
59.707,14.01,0.09916169,101.17309,1.0850799999999998
60.352,14.11,0.10092000000000001,101.17331999999999,1.08484
61.023,14.21,0.10347,101.17309,1.0845799999999999
61.664,14.31,0.10586,101.20246999999999,1.0843399999999999
62.337,14.41,0.10967,101.20269,1.08408
63.029,14.51,0.11110999999999999,101.18789,1.08382
63.738,14.61,0.11241,101.20269,1.08355
64.44,14.71,0.11512,101.17309,1.08328
65.197,14.81,0.11862,101.14372,1.08299
65.883,14.91,0.1215,101.17309,1.0827200000000001
66.626,15.01,0.12311,101.18049,1.08243
67.39,15.11,0.1271,101.17309,1.0821399999999999
68.141,15.21,0.1276,101.17331999999999,1.08185
68.906,15.31,0.13033,101.14372,1.08155
69.674,15.41,0.134,101.1435,1.08125
70.47,15.51,0.1361,101.14372,1.08094
71.253,15.61,0.13693,101.1139,1.08063
72.044,15.71,0.13903,101.1435,1.0803200000000002
72.86,15.81,0.14081,101.09933000000001,1.08
73.675,15.91,0.14323,101.11413,1.07968
74.506,16.01,0.14502,101.09193,1.07935
75.355,16.11,0.14870999999999998,101.14372,1.07901
76.161,16.21,0.14859,101.1435,1.07869
77.013,16.31,0.15134,101.12892,1.07835
77.863,16.41,0.15234,101.07713000000001,1.0780100000000001
78.738,16.51,0.1535,101.08453,1.07766
79.603,16.61,0.15577,101.11413,1.07731
80.487,16.71,0.15471,101.09193,1.07695
81.359,16.81,0.15635,101.08475,1.0766
82.237,16.91,0.15815,101.08453,1.07625
83.138,17.01,0.15852,101.08453,1.07588
84.053,17.11,0.15825999999999998,101.09933000000001,1.07551
84.96,17.21,0.15911,101.08475,1.07514
85.871,17.31,0.16012,101.08453,1.07476
86.81,17.41,0.16065,101.05516,1.07438
87.728,17.51,0.16022999999999998,101.08475,1.074
88.67,17.61,0.16155999999999998,101.05516,1.07361
89.606,17.71,0.15987,101.05493,1.07322
90.552,17.81,0.16025,101.05516,1.07283
91.488,17.91,0.16047,101.06255999999999,1.07244
92.466,18.01,0.16021,101.05516,1.0720299999999998
93.408,18.11,0.15867,101.02556,1.07164
94.393,18.21,0.15921,101.02556,1.07122
95.346,18.31,0.15750999999999998,101.04035999999999,1.07082
96.333,18.41,0.15693,101.02556,1.0704
97.328,18.51,0.15796,101.02556,1.06998
98.315,18.61,0.1577,101.01816,1.06956
99.279,18.71,0.1592,100.99596,1.06915
100.27,18.81,0.15782000000000002,101.02556,1.06873
101.267,18.91,0.15868,100.99619,1.06831
102.261,19.01,0.1565,101.02556,1.06788
103.258,19.11,0.15769,101.02556,1.06745
104.272,19.21,0.15631,101.02556,1.06701
105.285,19.31,0.15702,101.03296,1.06657
106.273,19.41,0.15612,101.05516,1.06615
107.299,19.51,0.15779,101.05516,1.0657
108.3,19.61,0.15705,101.02556,1.06526
109.323,19.71,0.15550999999999998,101.02556,1.06482
110.355,19.81,0.15606,100.99619,1.06436
111.368,19.91,0.15564,101.02578000000001,1.06392
112.396,20.01,0.15474000000000002,101.01816,1.0634700000000001
113.421,20.11,0.15432,101.02556,1.06301
114.462,20.21,0.15487,101.02556,1.06255
115.483,20.31,0.15542,101.02556,1.0621
116.502,20.41,0.15662,101.02556,1.06164
117.541,20.51,0.15459,101.02556,1.06118
118.578,20.61,0.15547,101.05516,1.06072
119.62,20.71,0.15489,101.05516,1.06025
120.661,20.81,0.15399000000000002,101.05493,1.05978
121.696,20.91,0.1526,101.02556,1.05931
122.757,21.01,0.15316,101.05516,1.05883
123.801,21.11,0.1529,101.03296,1.05836
124.858,21.21,0.15216,101.06255999999999,1.05788
125.911,21.31,0.15288,101.02556,1.0574
126.961,21.41,0.15214,101.05516,1.05692
128.037,21.51,0.15237,101.05516,1.05643
129.10001,21.61,0.15244000000000002,101.05516,1.0559399999999999
130.157,21.71,0.15186,101.02556,1.05545
131.244,21.81,0.1508,101.02556,1.05495
132.302,21.91,0.15168,101.05493,1.05446
133.395,22.01,0.15078,101.05516,1.05396
134.448,22.11,0.14923,101.05516,1.0534700000000001
135.53798999999998,22.21,0.1506,101.02556,1.0529600000000001
136.61501,22.31,0.15245999999999998,101.05516,1.05245
137.686,22.41,0.15074,101.02556,1.05195
138.77499,22.51,0.15017,101.02556,1.05144
139.854,22.61,0.15267999999999998,101.04753000000001,1.05093
140.952,22.71,0.15341,101.00359,1.05041
142.049,22.81,0.15202000000000002,100.97399,1.0499
143.125,22.91,0.15095,101.00336,1.04939
144.229,23.01,0.15168,101.02556,1.0488600000000001
145.326,23.11,0.14979,101.04013,1.04834
146.416,23.21,0.14987,101.04013,1.04782
147.506,23.31,0.15011,101.01816,1.04729
148.61099,23.41,0.14822000000000002,101.00336,1.0467600000000001
149.71201000000002,23.51,0.14862,101.02556,1.04623
150.821,23.61,0.14640999999999998,101.03296,1.0457
151.91298999999998,23.71,0.14632,101.01076,1.0451700000000002
153.017,23.81,0.14328,101.00336,1.04464
154.125,23.91,0.14139000000000002,100.99619,1.0441
155.22701,24.01,0.14097,101.00359,1.04356
156.32401000000002,24.11,0.14023,100.97399,1.04303
157.42999,24.21,0.13849,100.97399,1.0424799999999999
158.545,24.31,0.13857,100.99596,1.0419399999999999
159.651,24.41,0.13634000000000002,100.99596,1.04139
160.761,24.51,0.13493,100.99596,1.04085
161.87801000000002,24.61,0.13434000000000001,101.00336,1.0403
162.98,24.71,0.13112000000000001,100.98879000000001,1.03975
164.09399,24.81,0.13301,100.97399,1.0392
165.215,24.91,0.13275,100.95919,1.03864
166.317,25.01,0.13298,100.9296,1.03809
167.433,25.11,0.12959,100.9296,1.0375299999999998
168.54401000000001,25.21,0.12933,100.9296,1.03698
169.66298999999998,25.31,0.13055999999999998,100.9296,1.0364200000000001
170.77499,25.41,0.12930999999999998,100.95919,1.03586
171.881,25.51,0.12838,100.937,1.0353
173.004,25.61,0.12564,100.95919,1.03473
174.117,25.71,0.12588,100.94439,1.03417
175.233,25.81,0.12595,100.94439,1.0336100000000001
176.339,25.91,0.12635,100.87063,1.03304
177.47701,26.01,0.12559,100.90021999999999,1.03246
178.57899,26.11,0.124,100.87803000000001,1.0319
179.69298999999998,26.21,0.12423,100.85583000000001,1.0313299999999999
180.82001,26.31,0.1253,100.84843000000001,1.03075
181.946,26.41,0.12404000000000001,100.84865,1.0301799999999999
183.06798999999998,26.51,0.12228,100.84125999999999,1.0296
184.18201000000002,26.61,0.12268,100.78945999999999,1.02902
185.313,26.71,0.12242,100.78206,1.02844
186.44,26.81,0.11999000000000001,100.78206,1.02785
187.569,26.91,0.11955999999999999,100.78206,1.0272700000000001
188.683,27.01,0.1183,100.78206,1.0266899999999999
189.82201,27.11,0.11803,100.75986999999999,1.0261
190.948,27.21,0.11627,100.73026999999999,1.0255100000000001
192.078,27.31,0.1165,100.73026999999999,1.02492
193.215,27.41,0.11523,100.7083,1.0243200000000001
194.325,27.51,0.11312,100.67152,1.0237399999999999
195.461,27.61,0.11118,100.67152,1.02314
196.597,27.71,0.11259000000000001,100.64193,1.02254
197.717,27.81,0.11064,100.62713000000001,1.02195
198.842,27.91,0.1097,100.60516,1.02135
199.983,28.01,0.10809,100.57556,1.02075
201.10201,28.11,0.10396,100.57556,1.02015
202.246,28.21,0.1047,100.54596,1.01954
203.37198999999998,28.31,0.10207000000000001,100.49417,1.01894
204.509,28.41,0.10365,100.487,1.01833
205.633,28.51,0.10152,100.45761999999999,1.01773
206.75999,28.61,0.09922786,100.42803,1.01712
207.88901,28.71,0.09945543,100.36906,1.01652
209.03798999999998,28.81,0.09833737,100.33946,1.0159
210.173,28.91,0.09772279,100.30986999999999,1.01528
211.289,29.01,0.09761238,100.30247,1.01468
212.41901000000001,29.11,0.09581575,100.2213,1.01407
213.564,29.21,0.09300507,100.1917,1.01345
214.701,29.31,0.09103513,100.13274,1.01283
215.815,29.41,0.09075175,100.12534000000001,1.0122200000000001
216.951,29.51,0.08793269,100.04439,1.0116
218.082,29.61,0.08781731,99.98543000000001,1.01098
219.21001,29.71,0.08719382,99.98543000000001,1.0103600000000001
220.33299,29.81,0.08656942,99.92623,1.0097399999999999
221.46899,29.91,0.08594497,99.86726,1.00912
222.623,30.01,0.08532068,99.83766999999999,1.0084799999999998
223.73599,30.11,0.08384517,99.78856999999999,1.00787
224.86,30.21,0.08185894,99.70246999999999,1.00725
225.987,30.31,0.08275941,99.63117,1.00662
227.11301,30.41,0.08128045,99.55717,1.006
228.23398999999998,30.51,0.07945921,99.5278,1.00537
229.364,30.61,0.07763619,99.47601,1.00475
230.502,30.71,0.07887784,99.43924,1.00411
231.62601,30.81,0.07654066,99.34326999999999,1.00348
232.76199,30.91,0.07454227,99.26973000000001,1.00285
233.881,31.01,0.07339417,99.19103,1.00222
235.006,31.11,0.07070782,99.12691,1.00159
236.13901,31.21,0.07126557,99.02848,1.00095
237.265,31.31,0.06874566,98.95470999999999,1.00031
238.396,31.41,0.06913182,98.89327,0.9996700000000001
239.52499,31.51,0.06609391,98.7926,0.9990399999999999
240.647,31.61,0.06373727,98.69664,0.9984
241.778,31.71,0.06394972,98.6352,0.9977600000000001
242.899,31.81,0.06261814,98.51210999999999,0.9971200000000001
244.03798999999998,31.91,0.05991221,98.40404000000001,0.9964700000000001
245.16901000000001,32.01,0.05634365,98.27848,0.9958299999999999
246.29601,32.11,0.0562082,98.20716999999999,0.99518
247.41701,32.21,0.05332043,98.1065,0.99454
248.55,32.31,0.05025722,98.00561,0.9938899999999999
249.679,32.41,0.0475344,97.90224,0.99324
250.799,32.51,0.04549719,97.79664,0.9926
251.923,32.61,0.04483708,97.64395,0.99195
253.048,32.71,0.04210545,97.53811999999999,0.9913
254.187,32.81,0.04040664,97.39798,0.99065
255.321,32.91,0.03905108,97.29238000000001,0.9899899999999999
256.43201,33.01,0.03648293,97.18408000000001,0.98935
257.56299,33.11,0.03512299,97.06591999999999,0.98869
258.67499,33.21,0.03185645,96.89888,0.9880399999999999
259.798,33.31,0.03153105,96.73161,0.98739
260.931,33.41,0.02739142,96.60874,0.9867299999999999
262.065,33.51,0.02654242,96.43901,0.9860700000000001
263.19698999999997,33.61,0.02499788,96.32848,0.9854
264.29098999999997,33.71,0.02119255,96.17108,0.9847600000000001
265.42899,33.81,0.01929482,95.98901,0.9841
266.53699,33.91,0.01913365,95.82668000000001,0.98344
267.67001,34.01,0.01549137,95.61995999999999,0.9827799999999999
268.789,34.11,0.01410835,95.46009000000001,0.9821200000000001
269.90302,34.21,0.01237486,95.25359,0.98146
271.034,34.31,0.009418283000000001,95.09371999999999,0.9807899999999999
272.15701,34.41,0.00750483,94.87241999999999,0.98013
273.271,34.51,0.0027943779999999997,94.67063,0.9794700000000001
274.41501,34.61,0.002272007,94.44193,0.9787899999999999
275.53201,34.71,-0.001224219,94.22309,0.9781200000000001
276.65398999999996,34.81,-0.004725214,93.9991,0.97746
277.798,34.91,-0.005779322,93.68205999999999,0.97677
278.905,35.01,-0.006133706,93.4509,0.97611
280.01999,35.11,-0.009645268,93.24664,0.97545
281.14099,35.21,-0.01333718,92.95404,0.97478
282.26501,35.31,-0.01527813,92.69843,0.9741
283.384,35.41,-0.01774892,92.39820999999999,0.9734299999999999
284.50101,35.51,-0.0195197,92.14506999999999,0.9727600000000001
285.63199,35.61,-0.02199705,91.85717,0.9720799999999999
286.74399,35.71,-0.02553419,91.52265,0.97141
287.87399,35.81,-0.02643327,91.24731,0.97072
288.995,35.91,-0.02997863,90.94238,0.97005
290.112,36.01,-0.03317596,90.59305,0.9693700000000001
291.23901,36.11,-0.03390573,90.27825,0.9686899999999999
292.35101000000003,36.21,-0.03410608,89.95852,0.96801
293.46799,36.31,-0.03466054,89.60942,0.9673299999999999
294.59201,36.41,-0.03981704,89.21839,0.96665
295.72101000000004,36.51,-0.04002249,88.86188,0.96596
296.823,36.61,-0.03880988,88.47332,0.96529
297.93201,36.71,-0.03777308,88.09215,0.9646100000000001
299.05801,36.81,-0.04117192,87.68139000000001,0.9639200000000001
300.17801000000003,36.91,-0.03942533,87.2583,0.96324
301.29098999999997,37.01,-0.03945329,86.89933,0.96255
302.40201,37.11,-0.03770285,86.46143000000001,0.9618700000000001
303.51401,37.21,-0.03594997,86.05807,0.96119
304.633,37.31,-0.03330429,85.6352,0.9605
305.75299,37.41,-0.03368471,85.19484,0.95981
306.86301000000003,37.51,-0.03121183,84.75224,0.9591200000000001
307.98001,37.61,-0.03248368,84.32175,0.9584299999999999
309.09201,37.71,-0.02822039,83.84955,0.9577399999999999
310.19601,37.81,-0.02681066,83.33565,0.95706
311.31601,37.91,-0.0259358,82.84125999999999,0.95636
312.42899,38.01,-0.0238066,82.30269,0.95567
313.53201,38.11,-0.02274895,81.85269,0.95499
314.63901,38.21,-0.01971804,81.31143,0.9543
315.755,38.31,-0.01775919,80.74596,0.9536
316.85999,38.41,-0.01472028,80.19753,0.95291
317.97198,38.51,-0.01221597,79.6222,0.9522200000000001
319.07999,38.61,-0.01222487,79.113,0.95152
320.186,38.71,-0.008635608000000001,78.51794,0.95083
321.285,38.81,-0.004500975,77.96211,0.95014
322.39801,38.91,-0.0027025729999999998,77.38161,0.94944
323.50699,39.01,0.001262128,76.77422,0.94875
324.603,39.11,0.004330443,76.14709,0.94806
325.711,39.21,0.005597611,75.56166,0.9473600000000001
326.823,39.31,0.01030001,74.94193,0.9466600000000001
327.935,39.41,0.01211602,74.31233,0.94595
329.034,39.51,0.01556334,73.70246999999999,0.94526
330.14001,39.61,0.01955914,73.0704,0.9445600000000001
331.23499,39.71,0.02392319,72.37691,0.9438700000000001
332.34799,39.81,0.02901952,71.70785,0.94316
333.452,39.91,0.03285276,71.04888000000001,0.9424600000000001
334.54599,40.01,0.0385079,70.38229,0.94176
335.65701,40.11,0.04199061,69.61995999999999,0.94105
336.75601,40.21,0.04711545,68.89686,0.94035
337.854,40.31,0.05261203,68.16906,0.93965
338.966,40.41,0.05921054,67.46794,0.93894
340.061,40.51,0.0623542,66.72287,0.93824
341.16101000000003,40.61,0.06623267,66.00717,0.9375399999999999
342.259,40.71,0.07413405,65.19058000000001,0.93684
343.358,40.81,0.08022009,64.43318000000001,0.9361299999999999
344.47699,40.91,0.08686518,63.59955,0.9354100000000001
345.55801,41.01,0.09333514,62.81233,0.9347200000000001
346.64499,41.11,0.10275,61.9787,0.9340200000000001
347.74899,41.21,0.10704000000000001,61.1843,0.9333100000000001
348.845,41.31,0.11281,60.32601,0.9326
349.94901,41.41,0.12079000000000001,59.49978,0.93189
351.03201,41.51,0.12565,58.59709,0.93119
352.133,41.61,0.13329000000000002,57.731390000000005,0.93048
353.22,41.71,0.13523,56.82399,0.9297700000000001
354.327,41.81,0.14288,55.91636999999999,0.92905
355.41699,41.91,0.14668,54.967259999999996,0.92835
356.50299,42.01,0.14845,54.07444,0.9276399999999999
357.59799,42.11,0.1517,53.11278000000001,0.9269299999999999
358.69,42.21,0.15477,52.21525,0.92622
359.78799,42.31,0.15304,51.25605,0.9255
360.88199,42.41,0.15223,50.30919,0.92479
361.96799,42.51,0.14735,49.3722,0.9240799999999999
363.05399,42.61,0.14043,48.45987,0.92337
364.14999,42.71,0.13385999999999998,47.46368,0.92265
365.241,42.81,0.12302,46.524440000000006,0.92194
366.327,42.91,0.109,45.61457,0.9212299999999999
367.41699,43.01,0.09235952,44.72422,0.92051
368.505,43.11,0.07085774,43.82646,0.9198
369.60001,43.21,0.04932285,42.9926,0.9190799999999999
370.677,43.31,0.02197957,42.14686,0.91837
371.758,43.41,-0.0072700690000000005,41.34013,0.91766
372.85598999999996,43.51,-0.03805807,40.61951,0.91694
373.95599,43.61,-0.07580301,39.92354,0.9162100000000001
375.035,43.71,-0.11062000000000001,39.239909999999995,0.9155
376.11099,43.81,-0.14904,38.67422,0.91479
377.21898999999996,43.91,-0.1864,38.14058,0.91405
378.29001,44.01,-0.22494,37.65359,0.9133399999999999
379.371,44.11,-0.26016999999999996,37.188790000000004,0.9126299999999999
380.46398999999997,44.21,-0.29583000000000004,36.79036,0.9119
381.552,44.31,-0.3276,36.42646,0.9111799999999999
382.62701,44.41,-0.35623,36.145959999999995,0.9104700000000001
383.72101000000004,44.51,-0.37927,35.91726,0.90974
384.80801,44.61,-0.40497,35.637,0.90901
385.89898999999997,44.71,-0.42244,35.45987,0.9082899999999999
386.99701,44.81,-0.43993000000000004,35.282740000000004,0.90755
388.07001,44.91,-0.45235,35.09596,0.90684
389.15799,45.01,-0.46612,34.923770000000005,0.9061100000000001
390.24701,45.11,-0.4784,34.78363,0.90538
391.31601,45.21,-0.48633999999999994,34.690129999999996,0.9046700000000001
392.40398999999996,45.31,-0.4926,34.5204,0.90394
393.47699,45.41,-0.50113,34.419509999999995,0.90322
394.55701,45.51,-0.50665,34.274440000000006,0.90249
395.642,45.61,-0.51218,34.19574,0.9017700000000001
396.71398999999997,45.71,-0.51791,34.07287,0.90105
397.785,45.81,-0.5242100000000001,33.95717,0.9003200000000001
398.86899,45.91,-0.52996,33.839240000000004,0.89959
399.935,46.01,-0.53476,33.726009999999995,0.8988799999999999
401.013,46.11,-0.5405300000000001,33.63498,0.89815
402.08401000000003,46.21,-0.54706,33.56368,0.89743
403.16,46.31,-0.55018,33.42354,0.8967
404.22699,46.41,-0.55635,33.39395,0.8959799999999999
405.30701,46.51,-0.56196,33.27108,0.89525
406.37799,46.61,-0.56318,33.11368,0.8945200000000001
407.45001,46.71,-0.56785,33.06682,0.8938
408.51599,46.81,-0.57099,32.882509999999996,0.89307
409.58801,46.91,-0.5751,32.81861,0.8923399999999999
410.668,47.01,-0.57826,32.72265,0.89161
411.742,47.11,-0.58411,32.61188,0.8908799999999999
412.811,47.21,-0.58824,32.52825,0.89015
413.91,47.31,-0.59085,32.37332,0.88941
414.98599,47.41,-0.5938399999999999,32.30202,0.8886700000000001
416.022,47.51,-0.59778,32.203590000000005,0.88797
417.08898999999997,47.61,-0.60116,32.112559999999995,0.8872399999999999
418.155,47.71,-0.6051300000000001,32.02892,0.88651
419.21898999999996,47.81,-0.60775,31.98722,0.8857799999999999
420.28799000000004,47.91,-0.61115,31.81502,0.88505
421.34799000000004,48.01,-0.61456,31.72399,0.8843200000000001
422.42001,48.11,-0.61642,31.66256,0.88359
423.48000999999994,48.21,-0.61964,31.57915,0.8828600000000001
424.543,48.31,-0.62345,31.47825,0.88213
425.61400999999995,48.41,-0.6257199999999999,31.347759999999997,0.8814
426.67499000000004,48.51,-0.62993,31.29372,0.8806700000000001
427.746,48.61,-0.63045,31.20785,0.8799299999999999
428.80899000000005,48.71,-0.6339,31.10695,0.8792
429.86899000000005,48.81,-0.63676,31.010990000000003,0.8784700000000001
430.92999000000003,48.91,-0.63826,30.91749,0.87774
431.99701,49.01,-0.6399699999999999,30.83632,0.877
433.056,49.11,-0.64148,30.710990000000002,0.8762700000000001
434.12,49.21,-0.64163,30.647090000000002,0.87554
435.18701,49.31,-0.6451,30.56839,0.8748
436.233,49.41,-0.64427,30.42803,0.87408
437.29000999999994,49.51,-0.64676,30.369059999999998,0.87335
438.35699000000005,49.61,-0.6477,30.285429999999998,0.87261
439.42400999999995,49.71,-0.65198,30.194390000000002,0.87187
440.46899,49.81,-0.65272,30.113229999999998,0.8711399999999999
441.521,49.91,-0.65445,30.044390000000003,0.87041
442.57000999999997,50.01,-0.65342,29.953359999999996,0.8696799999999999
443.634,50.11,-0.65575,29.85762,0.8689399999999999
444.69299,50.21,-0.6565,29.79843,0.86821
445.73999000000003,50.31,-0.65883,29.702690000000004,0.8674799999999999
446.802,50.41,-0.66038,29.6704,0.86674
447.83499000000006,50.51,-0.66172,29.55022,0.8660200000000001
448.896,50.61,-0.66169,29.483629999999998,0.8652799999999999
449.952,50.71,-0.66067,29.39283,0.86454
450.99300999999997,50.81,-0.6582600000000001,29.33117,0.86382
452.05099,50.91,-0.65803,29.267259999999997,0.86308
453.09399,51.01,-0.65878,29.1787,0.86235
454.14300999999995,51.11,-0.6615300000000001,29.11973,0.86161
455.202,51.21,-0.65991,29.0509,0.86087
456.25,51.31,-0.66008,28.98453,0.86014
457.30701,51.41,-0.66025,28.925559999999997,0.8594
458.35999000000004,51.51,-0.6612100000000001,28.84933,0.8586600000000001
459.41101,51.61,-0.66298,28.787670000000002,0.8579200000000001
460.45800999999994,51.71,-0.66155,28.69193,0.85719
461.50201,51.81,-0.66272,28.68453,0.85645
462.55800999999997,51.91,-0.66489,28.632740000000002,0.8557100000000001
463.603,52.01,-0.66486,28.57377,0.8549700000000001
464.664,52.11,-0.66705,28.5148,0.8542299999999999
465.70099000000005,52.21,-0.66501,28.453359999999996,0.8535
466.758,52.31,-0.6668,28.42377,0.85275
467.82599000000005,52.41,-0.66759,28.3574,0.852
468.84,52.51,-0.66755,28.268829999999998,0.8512799999999999
469.89300999999995,52.61,-0.66974,28.19507,0.85054
470.952,52.71,-0.66972,28.165470000000003,0.8497899999999999
471.98599,52.81,-0.6713100000000001,28.1139,0.84906
473.03,52.91,-0.67472,28.045070000000003,0.8483200000000001
474.07500999999996,53.01,-0.67591,27.9639,0.8475799999999999
475.11499000000003,53.11,-0.6746800000000001,27.9343,0.84685
476.155,53.21,-0.67891,27.87534,0.84611
477.189,53.31,-0.6801,27.845740000000003,0.8453799999999999
478.228,53.41,-0.68191,27.79417,0.84464
479.272,53.51,-0.6815,27.7574,0.8439
480.32401,53.61,-0.6825100000000001,27.72018,0.84315
481.353,53.71,-0.68533,27.653809999999996,0.8424200000000001
482.401,53.81,-0.6833,27.63161,0.84167
483.436,53.91,-0.6875600000000001,27.54327,0.8409399999999999
484.48900999999995,54.01,-0.6887800000000001,27.5065,0.84019
485.52399,54.11,-0.68918,27.447309999999998,0.83945
486.56201,54.21,-0.69081,27.41794,0.8387100000000001
487.60101,54.31,-0.69367,27.35874,0.8379700000000001
488.66599,54.41,-0.6947,27.32937,0.83721
489.69500999999997,54.51,-0.69634,27.29978,0.8364799999999999
490.737,54.61,-0.69757,27.2704,0.83573
491.767,54.71,-0.69839,27.240579999999998,0.835
492.814,54.81,-0.69799,27.17915,0.83425
493.83401,54.91,-0.69881,27.090809999999998,0.83352
494.86400999999995,55.01,-0.70025,27.06121,0.83278
495.90200999999996,55.11,-0.7019,27.031840000000003,0.83204
496.944,55.21,-0.70089,27.031609999999997,0.83129
497.96700999999996,55.31,-0.70295,27.00202,0.8305600000000001
499.013,55.41,-0.7042,26.911209999999997,0.82981
500.047,55.51,-0.70545,26.852240000000002,0.82906
501.07500999999996,55.61,-0.7067,26.79327,0.8283299999999999
502.11099,55.71,-0.70919,26.82265,0.82758
503.16299000000004,55.81,-0.71005,26.73408,0.82683
504.168,55.91,-0.7098399999999999,26.70471,0.8261
505.202,56.01,-0.70924,26.697309999999998,0.82536
506.23000999999994,56.11,-0.71091,26.66794,0.82462
507.25600999999995,56.21,-0.71259,26.57668,0.82388
508.298,56.31,-0.7155199999999999,26.517709999999997,0.8231299999999999
509.32401,56.41,-0.717,26.517709999999997,0.82239
510.35000999999994,56.51,-0.71702,26.45628,0.82165
511.41101,56.61,-0.71873,26.426679999999998,0.82089
512.409,56.71,-0.7202,26.397309999999997,0.82016
513.44299,56.81,-0.71939,26.36771,0.81942
514.46802,56.91,-0.7187899999999999,26.36031,0.81868
515.495,57.01,-0.71902,26.338340000000002,0.81793
516.53198,57.11,-0.72219,26.27937,0.81719
517.58502,57.21,-0.7216100000000001,26.22018,0.81642
518.59497,57.31,-0.7239399999999999,26.19081,0.8156899999999999
519.64801,57.41,-0.72377,26.16121,0.81493
520.65997,57.51,-0.72632,26.131610000000002,0.8142
521.67102,57.61,-0.73622,26.06525,0.8134600000000001
522.703,57.71,-0.74364,26.04305,0.81271
523.71997,57.81,-0.74895,26.013679999999997,0.81198
524.75702,57.91,-0.7509100000000001,25.98408,0.8112199999999999
525.78198,58.01,-0.75265,25.954710000000002,0.81048
526.80701,58.11,-0.7537699999999999,25.902910000000002,0.80974
527.8389900000001,58.21,-0.75573,25.902910000000002,0.80898
528.85901,58.31,-0.75685,25.866139999999998,0.80824
529.888,58.41,-0.75988,25.84372,0.8074899999999999
530.90997,58.51,-0.75974,25.81435,0.80675
531.966,58.61,-0.7600399999999999,25.77018,0.80598
532.97302,58.71,-0.76073,25.75538,0.80525
533.9979900000001,58.81,-0.76186,25.71121,0.8045
534.99597,58.91,-0.7619100000000001,25.71099,0.80377
536.02502,59.01,-0.76241,25.65202,0.80302
537.0430299999999,59.11,-0.76631,25.637220000000003,0.80228
538.07397,59.21,-0.76554,25.59305,0.80153
539.08502,59.31,-0.76689,25.563679999999998,0.80079
540.10101,59.41,-0.76567,25.53408,0.80005
541.1270099999999,59.51,-0.76746,25.52175,0.7993
542.14801,59.61,-0.76818,25.50695,0.79855
543.164,59.71,-0.76975,25.47735,0.79781
544.18597,59.81,-0.77327,25.447979999999998,0.79706
545.21002,59.91,-0.77185,25.447979999999998,0.7963100000000001
546.22101,60.01,-0.77557,25.41839,0.79557
547.242,60.11,-0.77673,25.41839,0.79482
548.2689799999999,60.21,-0.77898,25.38901,0.7940699999999999
549.2860099999999,60.31,-0.78014,25.32982,0.79332
550.3049900000001,60.41,-0.78843,25.30045,0.7925800000000001
551.32599,60.51,-0.78615,25.27085,0.79183
552.34601,60.61,-0.78387,25.24126,0.79108
553.36499,60.71,-0.78764,25.211879999999997,0.79033
554.38599,60.81,-0.78991,25.18229,0.7895800000000001
555.39001,60.91,-0.7902100000000001,25.152910000000002,0.78884
556.409,61.01,-0.79313,25.13812,0.78809
557.4249900000001,61.11,-0.79193,25.10112,0.78735
558.43402,61.21,-0.79551,25.09372,0.7866
559.44897,61.31,-0.7984399999999999,25.05695,0.78586
560.466,61.41,-0.79724,25.07915,0.7851100000000001
561.474,61.51,-0.8017,25.04955,0.7843600000000001
562.495,61.61,-0.80313,25.01996,0.78361
563.5029900000001,61.71,-0.8071699999999999,24.990579999999998,0.78287
564.526,61.81,-0.81013,24.93139,0.7821199999999999
565.53003,61.91,-0.81287,24.90202,0.78137
566.534,62.01,-0.81386,24.90202,0.78063
567.55402,62.11,-0.8175,24.87242,0.77988
568.57599,62.21,-0.81983,24.84305,0.77913
569.59601,62.31,-0.82106,24.81345,0.77837
570.59698,62.41,-0.82294,24.81345,0.77763
571.61499,62.51,-0.8268200000000001,24.80583,0.77688
572.61401,62.61,-0.82739,24.77646,0.7761399999999999
573.63599,62.71,-0.82775,24.717489999999998,0.7753899999999999
574.651,62.81,-0.8365,24.717489999999998,0.77464
575.65198,62.91,-0.83598,24.67309,0.77389
576.659,63.01,-0.8392200000000001,24.68789,0.77315
577.66699,63.11,-0.84424,24.658520000000003,0.7724
578.6920200000001,63.21,-0.8492799999999999,24.62892,0.77164
579.67297,63.31,-0.84919,24.59955,0.7709199999999999
580.68402,63.41,-0.8498,24.54776,0.77017
581.69098,63.51,-0.85596,24.57735,0.76942
582.698,63.61,-0.8599100000000001,24.55516,0.76867
583.7000099999999,63.71,-0.8578399999999999,24.55516,0.76793
584.7139900000001,63.81,-0.8624700000000001,24.51345,0.76718
585.71698,63.91,-0.86666,24.44955,0.7664300000000001
586.72998,64.01,-0.8708600000000001,24.44955,0.76568
587.729,64.11,-0.8732700000000001,24.44955,0.76494
588.745,64.21,-0.87705,24.41996,0.76418
589.75403,64.31,-0.87992,24.36099,0.76343
590.74902,64.41,-0.8868299999999999,24.38318,0.76269
591.76202,64.51,-0.8870399999999999,24.33139,0.76194
592.77698,64.61,-0.89061,24.302020000000002,0.76118
593.78003,64.71,-0.89194,24.30179,0.76044
594.7810099999999,64.81,-0.89484,24.30179,0.75969
595.77502,64.91,-0.89413,24.27242,0.75895
596.77899,65.01,-0.8961399999999999,24.21345,0.7582
597.77698,65.11,-0.9026700000000001,24.242829999999998,0.75746
598.78497,65.21,-0.9033399999999999,24.21323,0.75671
599.78497,65.31,-0.90604,24.21323,0.7559600000000001
600.79797,65.41,-0.9096700000000001,24.21345,0.75521
601.797,65.51,-0.91306,24.21345,0.75446
602.802,65.61,-0.91374,24.16906,0.75371
603.80103,65.71,-0.91351,24.13946,0.75297
604.81299,65.81,-0.91556,24.11009,0.75221
605.828,65.91,-0.91694,24.08049,0.75146
606.81097,66.01,-0.9208,24.04865,0.7507199999999999
607.8049900000001,66.11,-0.92285,24.03386,0.74998
608.81799,66.21,-0.92653,24.04865,0.74922
609.82098,66.31,-0.92425,24.01906,0.74847
610.815,66.41,-0.93066,23.98946,0.74773
611.81897,66.51,-0.93091,23.96009,0.74698
612.815,66.61,-0.93001,23.98969,0.7462300000000001
613.81598,66.71,-0.93484,23.96009,0.74548
614.82397,66.81,-0.93579,23.93049,0.74473
615.802,66.91,-0.93671,23.92309,0.744
616.81,67.01,-0.94065,23.893720000000002,0.74324
617.8079799999999,67.11,-0.93976,23.901120000000002,0.74249
618.802,67.21,-0.94232,23.87152,0.74175
619.79199,67.31,-0.9411799999999999,23.87152,0.7410100000000001
620.79901,67.41,-0.9426,23.84215,0.74025
621.784,67.51,-0.9426200000000001,23.84215,0.73951
622.79602,67.61,-0.95215,23.81256,0.7387600000000001
623.7810099999999,67.71,-0.94685,23.78296,0.73802
624.77502,67.81,-0.94711,23.76839,0.73727
625.78302,67.91,-0.94506,23.78296,0.73651
626.77698,68.01,-0.9457899999999999,23.775560000000002,0.73577
627.76501,68.11,-0.94605,23.76076,0.7350300000000001
628.76703,68.21,-0.95144,23.723770000000002,0.73427
629.7470099999999,68.31,-0.9535600000000001,23.6796,0.73354
630.729,68.41,-0.9575600000000001,23.65,0.7328
631.73602,68.51,-0.9573799999999999,23.65,0.7320399999999999
632.7119799999999,68.61,-0.95389,23.65,0.73131
633.7310200000001,68.71,-0.957,23.62063,0.73054
634.70502,68.81,-0.9591299999999999,23.62063,0.7298100000000001
635.68103,68.91,-0.95752,23.62063,0.7290800000000001
636.6779799999999,69.01,-0.96085,23.59103,0.72833
637.67401,69.11,-0.9616100000000001,23.57623,0.72758
638.67902,69.21,-0.96473,23.57623,0.72682
639.65997,69.31,-0.9657100000000001,23.57623,0.7260800000000001
640.6610099999999,69.41,-0.97072,23.58386,0.72533
641.6610099999999,69.51,-0.9686600000000001,23.51726,0.72458
642.65802,69.61,-0.9746299999999999,23.51726,0.72383
643.6439799999999,69.71,-0.9739700000000001,23.510089999999998,0.72309
644.64203,69.81,-0.9652799999999999,23.48789,0.72233
645.638,69.91,-0.96367,23.48789,0.72158
