Repository: ulfsri/fsri_materials_database

#Database of Contemporary Material Properties for Fire Investigation Analysis
This project was supported by Award No. 2019-DU-BX-0018, awarded by the National Institute of Justice, Office of Justice Programs, U.S. Department of Justice. 

***
***

## Database Structure

## 01_Data/
Raw data generated from each apparatus are included here in plain-text format. The data is organized first by material, next by the short name of test apparatus used, and where applicable additional filtering by test settings.

### Test Apparatus and Data File Structure
- __Cone Calorimeter__ (Cone)
    + Data file structure is the material test, the short name for the apparatus, heat flux setting and scan/scalar, date of test, and replicate number. Scan is for the raw output data and scalar is for the initial conditions and high-level test parameters. 
        * Example: __MDF_Cone_HF25scalar_210323_R1__ stands for the first replicate of scalar data generated from a medium density fiber board test in cone calorimeter exposed to 25 kW/m<sup>2</sup> on March 23, 2021.
- __Heat Flow Meter__ (HFM)
    + Data file structure is the material test, the short name for the apparatus, whether test was dry or wet, whether test was for thermal conductivity or heat capacity, date of test, and replicate number. Scan is for the raw output data and scalar is for the initial conditions and high-level test parameters. 
        * Example: __OSB_HFM_Dry_Conductivity_210315_R3.tst__ stands for the third replicate of the data generated from an oriented strand board test in the heat flow meter tested dry for thermal conductivity on March 15, 2021.
- __Simultaneous Thermal Analyzer__ (STA)
    + Data file structure is the material test, the short name for the apparatus, the atmosphere tested in, the heating rate in Kelvin per minute and data/meta, date of test, and replicate number. Data is for the raw output data and meta is for the initial conditions and high-level test parameters. 
        * Example: __Polyester_Batting_STA_N2_3KData_210215_R1.csv__ stands for the first replicate of the data generated from a polyester batting board test in the simultaneous thermal analyzer tested in nitrogen with a heating rate of 3 Kelvin per minute on March 15, 2021.

File: 02_Data/OSB/STA/N2/3K_min/OSB_STA_N2_3KData_210303_R1.csv (part 1 of 3)
##Temp./°C,Time/min,DSC/(mW/mg),Mass/%,Sensit./(uV/mW)
49.177,10.00917,0.0037338429999999997,99.35540999999999,1.05325
49.172,10.109169999999999,0.003920532,99.35540999999999,1.05325
49.179,10.20917,0.0052273779999999995,99.35540999999999,1.05325
49.177,10.30917,0.004293918,99.35540999999999,1.05325
49.173,10.40917,0.0035471490000000003,99.30464,1.05325
49.172,10.50917,0.0041072240000000005,99.30464,1.05325
49.172,10.609169999999999,0.00485399,99.33015,1.05325
49.178,10.70917,0.003173768,99.3299,1.05325
49.201,10.80917,0.004480622,99.3299,1.05325
49.21,10.90917,0.005974167,99.3299,1.05325
49.235,11.00917,0.006347571,99.29588000000001,1.05325
49.251,11.109169999999999,0.005974196,99.29588000000001,1.05324
49.298,11.20917,0.006721006999999999,99.3299,1.05324
49.313,11.30917,0.006534324,99.36392,1.05324
49.369,11.40917,0.008027935,99.33015,1.0532299999999999
49.403,11.50917,0.01026833,99.3299,1.0532299999999999
49.46,11.609169999999999,0.009895002,99.29613,1.05322
49.521,11.70917,0.01101527,99.33015,1.05321
49.59,11.80917,0.01138876,99.33015,1.0532
49.645,11.90917,0.01306915,99.29613,1.0532
49.729,12.00917,0.01437621,99.34691,1.05319
49.814,12.109169999999999,0.01717695,99.3299,1.0531700000000002
49.91,12.20917,0.01717714,99.3299,1.05316
49.991,12.30917,0.01867099,99.3018,1.05315
50.099,12.40917,0.02109848,99.29304,1.05314
50.22,12.50917,0.02203236,99.32706,1.05312
50.312,12.609169999999999,0.02240604,99.3018,1.05311
50.429,12.70917,0.02371339,99.32732,1.0531
50.565,12.80917,0.02502084,99.32706,1.05308
50.685,12.90917,0.02763535,99.2933,1.05306
50.832,13.00917,0.02856948,99.2933,1.05305
50.96,13.10917,0.02987705,99.2933,1.05303
51.106,13.20917,0.03081125,99.29304,1.05301
51.248,13.309170000000002,0.0304383,99.2933,1.0529899999999999
51.431,13.409170000000001,0.03174617,99.25928,1.0529700000000002
51.536,13.509170000000001,0.03155983,99.2933,1.0529600000000001
51.706,13.60917,0.03268098,99.28454,1.05293
51.859,13.70917,0.03324185,99.25928,1.05291
52.029,13.809170000000002,0.03473659,99.28479,1.0528899999999999
52.18,13.909170000000001,0.03548427,99.28479,1.05287
52.371,14.009170000000001,0.033991,99.25928,1.05285
52.532,14.10917,0.03641965,99.25103,1.05283
52.713,14.20917,0.03735432,99.26778,1.0528
52.906,14.309170000000002,0.03716844,99.25928,1.0527799999999998
53.078,14.409170000000001,0.03772957,99.28479,1.0527600000000001
53.239,14.509170000000001,0.03903781,99.25928,1.05274
53.446,14.60917,0.04034634,99.25928,1.05271
53.639,14.70917,0.04221524,99.22525999999999,1.0526799999999998
53.825,14.809170000000002,0.04128224,99.22525999999999,1.05266
54.026,14.909170000000001,0.04184369,99.24226999999999,1.05263
54.225,15.009170000000001,0.04315239,99.27629,1.05261
54.411,15.10917,0.04203253,99.3018,1.0525799999999998
54.612,15.20917,0.04539629,99.24253,1.05255
54.814,15.309170000000002,0.04539746,99.27629,1.05253
55.016,15.409170000000001,0.04390402,99.3018,1.0525
55.228,15.509170000000001,0.0487628,99.3018,1.05247
55.445,15.60917,0.0468958,99.32732,1.05244
55.649,15.70917,0.04708387,99.27603,1.05241
55.879,15.809170000000002,0.04708526,99.27603,1.0523799999999999
56.088,15.909170000000001,0.05157096,99.24226999999999,1.05236
56.312,16.00917,0.04933018,99.24226999999999,1.0523200000000001
56.53,16.109170000000002,0.04989216,99.20851,1.05229
56.756,16.20917,0.0500805,99.17448,1.05226
56.98,16.30917,0.05082945,99.14046,1.05223
57.223,16.40917,0.05307362,99.14072,1.0522
57.453,16.50917,0.05288834,99.14046,1.05217
57.667,16.609170000000002,0.05644074,99.17448,1.0521399999999999
57.907,16.70917,0.05494736,99.08402,1.0521
58.137,16.80917,0.05494903,99.04715999999999,1.05207
58.388,16.90917,0.05551159,99.11495,1.0520399999999999
58.651,17.00917,0.05551354,99.11521,1.052
58.845,17.109170000000002,0.05663649,99.11521,1.05197
59.11,17.20917,0.05626465,99.14896999999999,1.0519399999999999
59.351,17.30917,0.057575,99.19407,1.0519
59.6,17.40917,0.05851162,99.22809000000001,1.05187
59.844,17.50917,0.05757883,99.21985,1.0518299999999998
60.097,17.609170000000002,0.05851556,99.18581999999999,1.0518
60.339,17.70917,0.05851749,99.12655,1.05176
60.598,17.80917,0.06001527,99.11804000000001,1.05172
60.838,17.90917,0.05814755,99.11778000000001,1.05169
61.109,18.00917,0.0598325,99.10103000000001,1.05165
61.365,18.109170000000002,0.05796478,99.11804000000001,1.05161
61.606,18.20917,0.06039757,99.11804000000001,1.05158
61.861,18.30917,0.05890374,99.16881,1.05154
62.124,18.40917,0.0594669,99.25954,1.0515
62.381,18.50917,0.06003006,99.30747,1.05146
62.649,18.609170000000002,0.05965828,99.34691,1.0514299999999999
62.909,18.70917,0.0600345,99.31314,1.05139
63.184,18.80917,0.06078495,99.2451,1.05135
63.446,18.90917,0.06003905,99.17732,1.05131
63.7,19.00917,0.05948007,99.1433,1.0512700000000001
63.975,19.109170000000002,0.0602306,99.17732,1.0512299999999999
64.235,19.20917,0.06135519,99.16881,1.05119
64.517,19.30917,0.06173179,99.1518,1.05115
64.758,19.40917,0.06023735,99.1518,1.05111
65.09,19.50917,0.06117563,99.1518,1.05106
65.318,19.609170000000002,0.05949386,99.18581999999999,1.05103
65.585,19.70917,0.05949616,99.1518,1.0509899999999999
65.865,19.80917,0.06193091,99.11804000000001,1.05094
66.165,19.90917,0.06099806,99.07576999999999,1.0509
66.421,20.00917,0.0595034,99.11778000000001,1.0508600000000001
66.688,20.109170000000002,0.05931861,99.10954,1.05082
66.965,20.20917,0.05894676,99.07552,1.05077
67.236,20.30917,0.0593234,99.00773000000001,1.05073
67.544,20.40917,0.0597004,99.04149,1.0506799999999998
67.786,20.50917,0.05914108,99.01624,1.05065
68.071,20.609170000000002,0.05858209,99.05026,1.0506
68.33,20.70917,0.05877153,99.05026,1.05056
68.633,20.80917,0.06120752,99.05875999999999,1.05051
68.903,20.90917,0.05877658,99.02474000000001,1.05047
69.187,21.00917,0.05990227,99.00747,1.05043
69.47,21.109170000000002,0.05934322,99.00747,1.0503799999999999
69.78,21.20917,0.05953322,98.99072,1.05033
70.024,21.30917,0.05859934,98.95696,1.05029
70.294,21.40917,0.06047402,98.95696,1.05025
70.591,21.50917,0.05879165,98.95696,1.0502
70.891,21.609170000000002,0.05729642,98.93995,1.05015
71.18,21.70917,0.05673721,98.92294,1.05011
71.448,21.80917,0.05767586,98.89768000000001,1.05006
71.728,21.90917,0.05618022,98.93144000000001,1.0500200000000002
72.019,22.00917,0.05693187,98.96521,1.04997
72.302,22.109170000000002,0.05637253,98.96521,1.04992
72.584,22.20917,0.05506397,98.96521,1.04988
72.862,22.30917,0.05450446,98.99923000000001,1.0498299999999998
73.156,22.40917,0.05544353,98.99072,1.04978
73.468,22.50917,0.0518872,98.96546,1.0497299999999998
73.72,22.609170000000002,0.05544847,98.96546,1.04969
74.008,22.70917,0.05545101,98.99923000000001,1.04964
74.308,22.80917,0.05545366,98.99923000000001,1.04959
74.575,22.90917,0.05208369,98.99923000000001,1.04955
74.88,23.00917,0.0560208,98.95696,1.04949
75.156,23.109170000000002,0.05396223,98.93144000000001,1.04945
75.456,23.20917,0.05452697,98.96546,1.0494
75.733,23.30917,0.05527896,98.99072,1.04935
76.034,23.40917,0.05434468,98.99072,1.0493
76.308,23.50917,0.05490931,98.96521,1.04925
76.59,23.609170000000002,0.05397477,98.93119,1.0492
76.904,23.70917,0.05379012,98.93144000000001,1.04915
77.188,23.80917,0.05154346,98.89742,1.0491
77.48,23.90917,0.05454497,98.89742,1.04905
77.778,24.00917,0.05454765,98.8634,1.049
78.042,24.109170000000002,0.05342529,98.82964,1.04895
78.346,24.20917,0.05417785,98.83814,1.0489
78.634,24.30917,0.05343054,98.88918000000001,1.04885
78.927,24.40917,0.05249573,99.05,1.0488
79.206,24.50917,0.05324816,98.91443000000001,1.04875
79.529,24.609170000000002,0.05456357,98.89742,1.04869
79.815,24.70917,0.05344112,98.93119,1.04864
80.116,24.80917,0.05363136,98.89742,1.04859
80.437,24.90917,0.05119636,98.8634,1.04853
80.669,25.00917,0.05269869,98.82964,1.04849
80.992,25.109170000000002,0.05270159,98.8634,1.04843
81.279,25.20917,0.05101614,98.8634,1.0483799999999999
81.565,25.30917,0.05120621,98.8634,1.04833
81.859,25.40917,0.05195911,98.86366,1.0482799999999999
82.158,25.50917,0.05139902,98.86366,1.0482200000000002
82.459,25.609170000000002,0.0508389,98.85515,1.04817
82.741,25.70917,0.0485901,98.88918000000001,1.0481200000000002
83.045,25.80917,0.04915552,98.86366,1.04806
83.338,25.90917,0.04953328,98.89742,1.04801
83.644,26.00917,0.04747193,98.87191,1.04795
83.936,26.109170000000002,0.04747436,98.82964,1.0479
84.23,26.20917,0.04635088,98.83789,1.04785
84.521,26.30917,0.0456026,98.84639,1.04779
84.823,26.40917,0.04635573,98.84639,1.04774
85.113,26.50917,0.04842265,98.82964,1.04768
85.412,26.609170000000002,0.04804983,98.79562,1.0476299999999998
85.727,26.70917,0.04805253,98.7616,1.0475700000000001
86.008,26.80917,0.04692864,98.73634,1.04752
86.312,26.90917,0.04580485,98.73634,1.04746
86.6,27.00917,0.04543175,98.7701,1.0474
86.949,27.109170000000002,0.04505912,98.78711,1.04734
87.207,27.20917,0.0463755,98.75335,1.04729
87.513,27.30917,0.04600254,98.71933,1.0472299999999999
87.815,27.40917,0.04487841,98.75335,1.0471700000000002
88.101,27.50917,0.04600746,98.78711,1.04712
88.408,27.609170000000002,0.04469547,98.76186,1.04706
88.716,27.70917,0.0448858,98.75335,1.047
89.023,27.80917,0.0445127,98.78737,1.04694
89.307,27.90917,0.04376372,98.75335,1.0468899999999999
89.608,28.00917,0.0445175,98.71959,1.04683
89.907,28.109170000000002,0.04489566,98.73634,1.04677
90.217,28.20917,0.04339537,98.73634,1.04671
90.52,28.30917,0.04377356,98.80412,1.04665
90.822,28.40917,0.04527907,98.80412,1.04659
91.119,28.50917,0.04321479,98.73351,1.04654
91.428,28.609170000000002,0.043781,98.69948000000001,1.04647
91.729,28.70917,0.04340766,98.66546,1.0464200000000001
92.03,28.80917,0.04247051,98.69948000000001,1.04636
92.339,28.90917,0.0441644,98.75052,1.04629
92.639,29.00917,0.04510663,98.75052,1.04624
92.969,29.109170000000002,0.04360581,98.71649000000001,1.04617
93.24,29.20917,0.04435994,98.68247,1.0461200000000002
93.543,29.30917,0.04398656,98.67423000000001,1.04605
93.843,29.40917,0.04398909,98.71649000000001,1.04599
94.15,29.50917,0.04399168,98.71649000000001,1.04593
94.475,29.609170000000002,0.04437046,98.71649000000001,1.04587
94.764,29.70917,0.04399689,98.68273,1.0458100000000001
95.059,29.80917,0.04343532,98.75026,1.04575
95.372,29.90917,0.04400209,98.71649000000001,1.04569
95.693,30.00917,0.04325262,98.68273,1.04562
95.977,30.109170000000002,0.04419534,98.68247,1.04556
96.28,30.20917,0.04382181,98.69948000000001,1.0455
96.595,30.30917,0.04269599,98.71649000000001,1.04544
96.893,30.40917,0.04382709,98.68247,1.0453700000000001
97.209,30.50917,0.04270116,98.64845,1.04531
97.506,30.609170000000002,0.04232743,98.64021,1.04525
97.823,30.70917,0.04233009,98.60644,1.04518
98.133,30.80917,0.04252084,98.64021,1.04512
98.43,30.90917,0.0423352,98.64021,1.04506
98.756,31.00917,0.0421498,98.61469,1.0449899999999999
99.058,31.109170000000002,0.04234053,98.73634,1.04492
99.359,31.20917,0.04366043,98.75335,1.0448600000000001
99.683,31.30917,0.04121663,98.69407,1.0447899999999999
99.971,31.40917,0.04272474,98.63454,1.04473
100.274,31.50917,0.04122156,98.63454,1.04467
100.59,31.609170000000002,0.04310658,98.60051999999999,1.0446
100.909,31.70917,0.04292113,98.63454,1.04453
101.209,31.80917,0.04386507,98.63454,1.04447
101.517,31.90917,0.04367956,98.66856,1.0444
101.823,32.009170000000005,0.04274087,98.66856,1.04434
102.122,32.10917,0.04199031,98.69381,1.04427
102.434,32.20917,0.04142808,98.69381,1.04421
102.735,32.30917,0.04350219,98.62603,1.04414
103.068,32.40917,0.04294019,98.60051999999999,1.04407
103.372,32.509170000000005,0.04444967,98.60051999999999,1.044
103.673,32.60917,0.04426409,98.66856,1.0439399999999999
103.991,32.70917,0.04351355,98.70232,1.04387
104.304,32.80917,0.04558861,98.68531,1.0438
104.607,32.90917,0.04427274,98.68531,1.0437299999999998
104.906,33.009170000000005,0.04144943,98.63454,1.04367
105.224,33.10917,0.04371323,98.63454,1.0436
105.517,33.20917,0.04503496,98.63454,1.0435299999999998
105.829,33.30917,0.04428416,98.63454,1.0434700000000001
106.141,33.40917,0.04334481,98.60077,1.0434
106.448,33.509170000000005,0.04240531,98.61778000000001,1.0433299999999999
106.768,33.60917,0.04372757,98.65155,1.04326
107.085,33.70917,0.04278806,98.68531,1.04319
107.396,33.80917,0.04354494,98.6768,1.04312
107.689,33.90917,0.04392472,98.61495,1.04305
108.034,34.009170000000005,0.04392798,98.6317,1.0429700000000002
108.311,34.10917,0.04449624,98.64871,1.04291
108.622,34.20917,0.04280223,98.65722,1.04284
108.929,34.30917,0.04110796,98.65722,1.04277
109.236,34.40917,0.04299652,98.68273,1.0427
109.54,34.509170000000005,0.04356515,98.68273,1.04263
109.861,34.60917,0.04469985,98.64871,1.04256
110.171,34.70917,0.04319393,98.64871,1.04249
110.47,34.80917,0.04376266,98.6317,1.0424200000000001
110.775,34.90917,0.04301102,98.60619,1.04235
111.096,35.009170000000005,0.0450893,98.6317,1.0422799999999999
111.421,35.10917,0.04396051,98.6317,1.0422
111.728,35.20917,0.04490693,98.59794000000001,1.04213
112.041,35.30917,0.04377786,98.59794000000001,1.04206
112.347,35.40917,0.0447244,98.60644,1.04199
112.654,35.509170000000005,0.04416129,98.66546,1.0419200000000002
112.964,35.60917,0.04378688,98.66572,1.0418399999999999
113.279,35.70917,0.04416748,98.64845,1.04177
113.586,35.80917,0.04511434,98.61469,1.0417
113.9,35.90917,0.04228589,98.61469,1.04162
114.206,36.009170000000005,0.0441767,98.59768000000001,1.04155
114.533,36.10917,0.04399117,98.59768000000001,1.04148
114.843,36.20917,0.04399426,98.59768000000001,1.0414
115.149,36.30917,0.04418615,98.6317,1.0413299999999999
115.46,36.40917,0.04343391,98.59768000000001,1.04126
115.77,36.509170000000005,0.04438127,98.57216,1.04118
116.062,36.60917,0.04513971,98.56366,1.04111
116.368,36.70917,0.04608728,98.55541,1.04104
116.693,36.80917,0.04514624,98.58918,1.04096
116.992,36.90917,0.04439372,98.58918,1.0408899999999999
117.32,37.009170000000005,0.04345246,98.55541,1.04081
117.618,37.10917,0.04515589,98.56392,1.04074
117.93,37.20917,0.04459231,98.56392,1.0406600000000001
118.234,37.30917,0.04516237,98.56392,1.04059
118.554,37.40917,0.04554369,98.56392,1.04051
118.866,37.509170000000005,0.04516903,98.5299,1.04044
119.178,37.60917,0.04498332,98.56392,1.04036
119.48,37.70917,0.04555357,98.59768000000001,1.04029
119.791,37.80917,0.04461174,98.56392,1.04021
120.105,37.90917,0.0468836,98.59794000000001,1.04013
120.409,38.009170000000005,0.04631979,98.57242,1.04006
120.723,38.10917,0.04689045,98.57242,1.03998
121.048,38.20917,0.04651589,98.5384,1.0399
121.345,38.30917,0.04443905,98.5384,1.03983
121.663,38.40917,0.04482065,98.60644,1.03975
121.969,38.509170000000005,0.04501306,98.5384,1.03967
122.29,38.60917,0.04501652,98.5384,1.03959
122.608,38.70917,0.04577659,98.57242,1.03951
122.919,38.80917,0.04615836,98.57242,1.03944
123.216,38.90917,0.04483736,98.57242,1.03936
123.531,39.009170000000005,0.04748959,98.53866,1.03928
123.845,39.10917,0.04825006,98.52165,1.0392
124.157,39.20917,0.0469291,98.52165,1.0391299999999999
124.454,39.30917,0.04617551,98.55541,1.03905
124.781,39.40917,0.04636845,98.56366,1.0389700000000002
125.112,39.509170000000005,0.04712929,98.56392,1.03888
125.401,39.60917,0.04732191,98.59768000000001,1.03881
125.702,39.70917,0.04600029,98.56392,1.03873
126.012,39.80917,0.04676106,98.56392,1.03865
126.332,39.90917,0.04638608,98.56392,1.03857
126.65,40.009170000000005,0.04563234,98.55541,1.03849
126.962,40.10917,0.04696138,98.55541,1.03841
127.269,40.20917,0.04942683,98.55541,1.03833
127.588,40.30917,0.04753685,98.5299,1.03825
127.917,40.40917,0.04810895,98.5299,1.03816
128.216,40.509170000000005,0.04830196,98.56392,1.03809
128.528,40.60917,0.04887403,98.52139,1.03801
128.849,40.70917,0.04584677,98.52139,1.0379200000000002
129.153,40.80917,0.0477449,98.5384,1.0378399999999999
129.47,40.90917,0.04736975,98.55541,1.03776
129.783,41.009170000000005,0.04907894,98.5299,1.03768
130.104,41.10917,0.04699831,98.56392,1.0376
130.41,41.20917,0.04908673,98.5299,1.03751
130.72301000000002,41.30917,0.04871155,98.49613000000001,1.0374299999999999
131.028,41.40917,0.04928399,98.5299,1.03735
131.35898999999998,41.509170000000005,0.05004642,98.56366,1.03726
131.66499,41.60917,0.04891282,98.56366,1.03718
131.987,41.70917,0.04777925,98.5299,1.0371
132.32401000000002,41.80917,0.04873146,98.5299,1.03701
132.642,41.90917,0.04949397,98.50438,1.03692
132.925,42.009170000000005,0.04911828,98.50438,1.03685
133.24001,42.10917,0.05007057,98.49588,1.0367600000000001
133.55,42.20917,0.05064361,98.46211,1.0366799999999998
133.867,42.30917,0.05064777,98.5299,1.0366
134.173,42.40917,0.05273857,98.54691,1.03651
134.49001,42.509170000000005,0.0517943,98.54691,1.03643
134.799,42.60917,0.05236768,98.51289,1.03634
135.127,42.70917,0.05199266,98.48763000000001,1.03626
135.435,42.80917,0.05180708,98.46211,1.03617
135.742,42.90917,0.05124189,98.46211,1.03609
136.05901,43.009170000000005,0.05162576,98.49588,1.036
136.367,43.10917,0.05219939,98.49588,1.0359200000000002
136.681,43.20917,0.05239355,98.47062,1.03583
137.002,43.30917,0.05277769,98.50464000000001,1.03575
137.313,43.40917,0.05145299,98.50438,1.03566
137.62399,43.509170000000005,0.05126734,98.50438,1.03557
137.935,43.60917,0.05146147,98.5299,1.03549
138.259,43.70917,0.05184574,98.50464000000001,1.0354
138.565,43.80917,0.0527996,98.50464000000001,1.03532
138.89101000000002,43.90917,0.05185449,98.5384,1.0352299999999999
139.216,44.009170000000005,0.05204896,98.5384,1.0351299999999999
139.522,44.10917,0.05300312,98.50464000000001,1.03505
139.826,44.20917,0.05224749,98.50464000000001,1.0349700000000002
140.14301,44.30917,0.05244196,98.5299,1.03488
140.468,44.40917,0.05453682,98.5299,1.0347899999999999
140.77299,44.509170000000005,0.05188077,98.51314,1.0347
141.09,44.60917,0.05397585,98.54691,1.03461
141.41,44.70917,0.05379047,98.52165,1.03452
141.74001,44.80917,0.05455566,98.51314,1.03443
142.048,44.90917,0.05379982,98.47912,1.03434
142.36,45.009170000000005,0.05304392,98.47912,1.03425
142.681,45.10917,0.05666121,98.4451,1.03416
143.00101,45.20917,0.0536237,98.46211,1.03407
143.299,45.30917,0.05457895,98.52139,1.03399
143.62601,45.40917,0.05534462,98.48763000000001,1.03389
143.95,45.509170000000005,0.05649079,98.48763000000001,1.0338
144.257,45.60917,0.05459338,98.52139,1.0337100000000001
144.584,45.70917,0.05707142,98.52139,1.03362
144.923,45.80917,0.05536449,98.55541,1.03352
145.21201000000002,45.90917,0.0536565,98.55541,1.03344
145.52698999999998,46.009170000000005,0.05347092,98.52139,1.03335
145.858,46.10917,0.05385647,98.55541,1.03325
146.147,46.20917,0.05519307,98.56392,1.0331700000000001
146.481,46.30917,0.0525335,98.54691,1.0330700000000002
146.79401000000001,46.40917,0.05444167,98.49588,1.03298
147.11501,46.509170000000005,0.05520808,98.49588,1.0328899999999999
147.427,46.60917,0.05368982,98.47036,1.0328
147.748,46.70917,0.05521794,98.47036,1.03271
148.071,46.80917,0.05484214,98.50438,1.03261
148.38901,46.90917,0.05465662,98.47036,1.03252
148.698,47.009170000000005,0.05409005,98.50438,1.03243
149.028,47.10917,0.05504751,98.47062,1.03233
149.33701000000002,47.20917,0.05524285,98.50438,1.03224
149.659,47.30917,0.05524793,98.50438,1.03214
149.97701,47.40917,0.05372874,98.50438,1.03205
150.28999,47.509170000000005,0.05449574,98.50438,1.03196
150.599,47.60917,0.05507226,98.47062,1.03187
150.92999,47.70917,0.05488693,98.47062,1.03177
151.255,47.80917,0.05565446,98.47062,1.03167
151.57001,47.90917,0.05546891,98.48763000000001,1.03158
151.884,48.009170000000005,0.05585522,98.48763000000001,1.03148
152.216,48.10917,0.05547929,98.48763000000001,1.03138
152.511,48.20917,0.05586538,98.48763000000001,1.0313
152.845,48.30917,0.05587081,98.47912,1.0312
153.14999,48.40917,0.05625719,98.47912,1.0311
153.48398999999998,48.509170000000005,0.0537833,98.47912,1.031
153.78798999999998,48.60917,0.05493252,98.49613000000001,1.03091
154.112,48.70917,0.05570076,98.49613000000001,1.03081
154.424,48.80917,0.05723205,98.47062,1.03072
154.742,48.90917,0.05666504,98.47062,1.03062
155.069,49.009170000000005,0.05533483,98.49613000000001,1.03052
155.373,49.10917,0.05686642,98.49613000000001,1.03043
155.7,49.20917,0.05629938,98.46211,1.03033
156.011,49.30917,0.05611371,98.42809,1.03024
156.338,49.40917,0.05764621,98.42809,1.03014
156.658,49.509170000000005,0.0580335,98.46211,1.03004
156.976,49.60917,0.05670258,98.42809,1.0299399999999999
157.29601,49.70917,0.05785361,98.42809,1.0298399999999999
157.60699,49.80917,0.05804995,98.39407,1.02975
157.914,49.90917,0.05614558,98.46211,1.02965
158.23398999999998,50.009170000000005,0.05691496,98.46211,1.02955
158.552,50.10917,0.05787544,98.46211,1.02945
158.867,50.20917,0.05883607,98.42809,1.02936
159.196,50.30917,0.05865087,98.42809,1.02925
159.511,50.40917,0.05827433,98.41959,1.02916
159.81798999999998,50.509170000000005,0.05866191,98.41108,1.02906
160.15401,50.60917,0.05866789,98.41108,1.02896
160.461,50.70917,0.0590556,98.41108,1.02886
160.78798999999998,50.80917,0.06001717,98.4451,1.0287600000000001
161.116,50.90917,0.0590674,98.4451,1.02865
161.43401,51.009170000000005,0.06022019,98.46211,1.02855
161.748,51.10917,0.05774047,98.41108,1.02845
162.073,51.20917,0.05984956,98.41108,1.02835
162.381,51.30917,0.06062015,98.41108,1.02825
162.69298999999998,51.40917,0.05947848,98.41108,1.02816
163.03999,51.509170000000005,0.06082373,98.40284,1.02805
163.33501,51.60917,0.06255086,98.40284,1.02795
163.64799,51.70917,0.06140908,98.40284,1.02785
163.98599,51.80917,0.06179817,98.3518,1.02775
164.29601,51.90917,0.0608474,98.38866,1.02765
164.612,52.009170000000005,0.06161883,98.42241999999999,1.02755
164.936,52.10917,0.06296473,98.40567,1.02744
165.26401,52.20917,0.06316258,98.38866,1.02734
165.56798999999998,52.30917,0.0624029,98.35464,1.02724
165.89799,52.40917,0.0616436,98.37165,1.0271299999999999
166.22501,52.50917,0.06030971,98.37165,1.0270299999999999
166.526,52.60917,0.06088985,98.40567,1.02693
166.845,52.70916999999999,0.06242794,98.38015,1.02683
167.16,52.809169999999995,0.0643493,98.34046,1.02672
167.479,52.909169999999996,0.06378118,98.3518,1.02662
167.806,53.00917,0.06263845,98.37732,1.02652
168.125,53.10917,0.06245322,98.38582,1.02641
168.436,53.20916999999999,0.06380054,98.3518,1.02631
168.752,53.309169999999995,0.06169922,98.37732,1.02621
169.08,53.409169999999996,0.06285546,98.37732,1.0261
169.39301,53.50917,0.06017862,98.38582,1.026
169.71899,53.60917,0.06344331,98.41959,1.02589
170.032,53.70916999999999,0.06421644,98.3518,1.02579
170.354,53.809169999999995,0.0628811,98.31778,1.02568
170.666,53.909169999999996,0.06307914,98.28402,1.02558
170.981,54.00917,0.06212679,98.32629,1.02547
171.31,54.10917,0.06366754,98.36881,1.0253700000000001
171.623,54.20916999999999,0.06405755,98.36881,1.02526
171.936,54.309169999999995,0.06521489,98.36881,1.02516
172.263,54.409169999999996,0.06407083,98.31778,1.02505
172.586,54.50917,0.06369386,98.30103000000001,1.02494
172.899,54.60917,0.06465968,98.30103000000001,1.02484
173.228,54.70916999999999,0.06409095,98.33505,1.02473
173.552,54.809169999999995,0.06563297,98.33505,1.02462
173.864,54.909169999999996,0.06583159,98.33505,1.02451
174.177,55.00917,0.06507055,98.30103000000001,1.02441
174.49899,55.10917,0.06680514,98.30103000000001,1.0243
174.825,55.20916999999999,0.06470041,98.30103000000001,1.02419
175.14,55.309169999999995,0.06681922,98.33505,1.02409
175.46201000000002,55.409169999999996,0.06721037,98.30103000000001,1.02398
175.78798999999998,55.50917,0.06683351,98.26727,1.02387
176.13901,55.60917,0.0658809,98.30386999999999,1.02375
176.42101,55.70916999999999,0.06454243,98.28686,1.02365
176.743,55.809169999999995,0.06627832,98.32088,1.02354
177.058,55.909169999999996,0.06859084,98.32088,1.02344
177.371,56.00917,0.06533141,98.28686,1.0233299999999999
177.69701,56.10917,0.06649155,98.28686,1.02322
178.009,56.20916999999999,0.06745944,98.25309,1.02311
178.35201,56.309169999999995,0.06842825,98.21056999999999,1.02299
178.658,56.409169999999996,0.0680508,98.21056999999999,1.0228899999999999
178.972,56.50917,0.06901925,98.29536,1.02278
179.304,56.60917,0.06960378,98.27835,1.02267
179.614,56.70916999999999,0.06845727,98.27835,1.0225600000000001
179.935,56.809169999999995,0.06788773,98.27835,1.02245
180.252,56.909169999999996,0.06924136,98.28686,1.02234
180.582,57.00917,0.06886438,98.23581999999999,1.02223
180.908,57.10917,0.07021868,98.18505,1.02211
181.209,57.20916999999999,0.07041825,98.18505,1.02201
181.533,57.309169999999995,0.06907907,98.17655,1.0219
181.85699,57.409169999999996,0.06947158,98.15954,1.02178
182.17799,57.50917,0.07063396,98.11726999999999,1.02167
182.493,57.60917,0.06987163,98.09175,1.02156
182.815,57.70916999999999,0.07315192,98.12552,1.02145
183.131,57.809169999999995,0.07123458,98.15103,1.02134
183.451,57.909169999999996,0.07027967,98.21880999999999,1.0212299999999999
183.769,58.00917,0.06932452,98.19355999999999,1.02111
184.103,58.10917,0.07010286,98.19355999999999,1.021
184.41298999999998,58.20916999999999,0.06991774,98.19355999999999,1.0208899999999999
184.74001,58.309169999999995,0.07050354,98.19355999999999,1.0207700000000002
185.05901,58.409169999999996,0.07051133,98.19355999999999,1.0206600000000001
185.373,58.50917,0.070519,98.18505,1.02055
185.7,58.60917,0.07283937,98.12576999999999,1.02043
186.011,58.70916999999999,0.07246181,98.12576999999999,1.0203200000000001
186.327,58.809169999999995,0.07246979,98.15954,1.02021
186.653,58.909169999999996,0.07093594,98.12576999999999,1.02009
186.97301000000002,59.00917,0.07229335,98.08325,1.0199799999999999
187.285,59.10917,0.07230124,98.06624000000001,1.01987
187.604,59.20916999999999,0.07038108,98.08325,1.01975
187.929,59.309169999999995,0.07173904,98.05799,1.0196399999999999
188.25,59.409169999999996,0.07290434,98.05799,1.01952
188.576,59.50917,0.07059803,98.08325,1.01941
188.89301,59.60917,0.06964136,98.04948,1.01929
189.209,59.70916999999999,0.06984207,98.03246999999999,1.01918
189.561,59.809169999999995,0.0719733,98.01546,1.01905
189.841,59.909169999999996,0.0731383,98.01546,1.01895
190.16298999999998,60.00917,0.07237467,98.01546,1.01883
190.47701,60.10917,0.07180368,97.98144,1.01872
190.79601,60.20916999999999,0.07316313,98.01546,1.0186
191.132,60.309169999999995,0.07394416,98.01546,1.0184799999999998
191.459,60.409169999999996,0.07318044,97.98144,1.01836
191.765,60.50917,0.074154,97.94768,1.01825
192.086,60.60917,0.07667324,97.91366,1.01813
192.399,60.70916999999999,0.07494347,97.91366,1.0180200000000001
192.74001,60.809169999999995,0.075339,97.93066999999999,1.0179
193.043,60.909169999999996,0.07650644,97.91366,1.01778
193.401,61.00917,0.07825531,97.87964000000001,1.01765
193.694,61.10917,0.07594467,97.91366,1.01755
194.00101,61.20916999999999,0.07711269,97.85438,1.0174299999999998
194.33098999999999,61.309169999999995,0.07808834,97.82887,1.01731
194.655,61.409169999999996,0.07867745,97.85438,1.01719
194.966,61.50917,0.078493,97.82887,1.01708
195.308,61.60917,0.07888948,97.82887,1.01695
195.61099,61.70916999999999,0.07735117,97.82887,1.01684
195.92999,61.809169999999995,0.07794037,97.78634,1.01672
196.24899,61.909169999999996,0.07659546,97.78634,1.0166
196.597,62.00917,0.07873314,97.78634,1.01647
196.899,62.10917,0.07893532,97.78634,1.01636
197.222,62.20916999999999,0.07778373,97.78634,1.01624
197.53798999999998,62.309169999999995,0.07914737,97.75258000000001,1.0161200000000001
197.87601,62.409169999999996,0.07799599,97.75258000000001,1.01599
198.175,62.50917,0.07781103,97.71856,1.01588
198.507,62.60917,0.07762698,97.71856,1.01576
198.819,62.70916999999999,0.07744233,97.71856,1.0156399999999999
199.144,62.809169999999995,0.07919432,97.71005,1.01552
199.493,62.909169999999996,0.07688072,97.67603000000001,1.01539
199.778,63.00917,0.07785723,97.67603000000001,1.01528
200.11301,63.10917,0.07961023,97.65928000000001,1.01515
200.43201000000002,63.20916999999999,0.07923224,97.64227,1.0150299999999999
200.743,63.309169999999995,0.07962893,97.61675,1.01491
201.067,63.409169999999996,0.08080117,97.63376,1.0147899999999999
201.37601,63.50917,0.08158568,97.60851,1.0146700000000002
201.705,63.60917,0.08082048,97.57448000000001,1.01455
202.035,63.70916999999999,0.08102433,97.54923000000001,1.01442
202.351,63.809169999999995,0.08452346,97.54923000000001,1.0143
202.673,63.909169999999996,0.08433982,97.54072,1.0141799999999999
202.995,64.00917,0.0829927,97.53222,1.01406
203.312,64.10916999999999,0.08242084,97.53479,1.01394
203.627,64.20917,0.08378834,97.53479,1.01381
203.955,64.30917,0.08302283,97.53479,1.01369
204.28,64.40916999999999,0.08167505,97.50076999999999,1.01356
204.593,64.50917,0.08323696,97.39923,1.01344
204.916,64.60916999999999,0.08479958,97.39923,1.01332
205.25999,64.70917,0.08364625,97.43325,1.01319
205.55499,64.80917,0.08501433,97.43299,1.0130700000000001
205.871,64.90916999999999,0.0830834,97.43299,1.01295
206.20399,65.00917,0.08406471,97.39923,1.01282
206.521,65.10916999999999,0.08349241,97.35696,1.0127
206.845,65.20917,0.08447375,97.33144,1.01257
207.172,65.30917,0.08564967,97.29741999999999,1.01245
207.483,65.40916999999999,0.08391176,97.29741999999999,1.01232
207.806,65.50917,0.08508779,97.28041,1.0122
208.125,65.60916999999999,0.08490397,97.2634,1.01207
208.438,65.70917,0.08666305,97.26933000000001,1.01195
208.76601000000002,65.80917,0.08395334,97.30309,1.0118200000000002
209.078,65.90916999999999,0.08610145,97.26907,1.0117
209.405,66.00917,0.08630676,97.26907,1.01157
209.726,66.10916999999999,0.08573427,97.23531,1.01145
210.052,66.20917,0.08788392,97.16727,1.01132
210.37198999999998,66.30917,0.08808934,97.13351,1.01119
210.69,66.40916999999999,0.08732235,97.125,1.0110700000000001
211.026,66.50917,0.08869537,97.15902,1.0109299999999999
211.328,66.60916999999999,0.08617696,97.125,1.01081
211.64301,66.70917,0.08735493,97.125,1.0106899999999999
211.979,66.80917,0.08814477,97.05722,1.0105600000000001
212.291,66.90916999999999,0.08854479,97.0232,1.01043
212.604,67.00917,0.08738793,97.06289,1.01031
212.94501,67.10916999999999,0.08934622,97.06263,1.01017
213.25999,67.20917,0.08896798,97.02887,1.01005
213.57401000000002,67.30917,0.08800551,97.02887,1.0099200000000002
213.903,67.40916999999999,0.08899061,96.96933,1.00979
214.218,67.50917,0.091144,96.88736999999999,1.00966
214.545,67.60916999999999,0.08959761,96.81959,1.0095299999999998
214.858,67.70917,0.09136198,96.81108,1.0094100000000001
215.17799,67.80917,0.0890357,96.85361,1.00928
215.509,67.90916999999999,0.0888526,96.88736999999999,1.00914
215.81599,68.00917,0.08749936,96.85361,1.00902
216.151,68.10916999999999,0.09140912,96.81985,1.00889
216.45598999999999,68.20917,0.08966595,96.81985,1.00876
216.78101,68.30917,0.09045744,96.81959,1.00863
217.099,68.40916999999999,0.08929913,96.81959,1.0085
217.42999,68.50917,0.09145604,96.78556999999999,1.00837
217.74001,68.60916999999999,0.09068734,96.71804,1.00824
218.065,68.70917,0.09167449,96.7518,1.00811
218.386,68.80917,0.09207652,96.68401999999999,1.0079799999999999
218.703,68.90916999999999,0.09267363,96.65,1.00785
219.026,69.00917,0.09385651,96.58221999999999,1.0077200000000002
219.347,69.10916999999999,0.09386873,96.61624,1.00759
219.662,69.20917,0.09485662,96.53969000000001,1.00746
219.985,69.30917,0.09779713,96.49716,1.0073299999999998
220.31,69.40916999999999,0.09566254,96.44665,1.00719
220.638,69.50917,0.09704213,96.48040999999999,1.00706
220.953,69.60916999999999,0.09783573,96.40979,1.0069299999999999
221.27299,69.70917,0.09745791,96.37576999999999,1.0068
221.601,69.80917,0.09727566,96.43531,1.00666
221.916,69.90916999999999,0.0968975,96.46056999999999,1.00653
222.231,70.00917,0.09632388,96.42655,1.0064
222.561,70.10916999999999,0.09614153,96.41804,1.00627
222.90601,70.20917,0.09654606,96.41804,1.0061200000000001
223.202,70.30917,0.09714422,96.35051999999999,1.006
223.519,70.40916999999999,0.09852534,96.28246999999999,1.00587
223.839,70.50917,0.09892939,96.24845,1.00573
224.16499,70.60916999999999,0.09992043,96.21469,1.0056
224.472,70.70917,0.09778193,96.21469,1.00547
224.80499,70.80917,0.0987734,96.18918000000001,1.0053299999999998
225.132,70.90916999999999,0.09996052,96.11289000000001,1.0052
225.437,71.00917,0.10095,96.07911999999999,1.0050700000000001
225.76199,71.10916999999999,0.09861706,96.11289000000001,1.0049299999999999
226.089,71.20917,0.09921759,96.11289000000001,1.0048
226.40601,71.30917,0.09903501,96.11289000000001,1.00466
226.731,71.40916999999999,0.09983146,96.0451,1.00453
227.052,71.50917,0.10122,96.01108,1.00439
227.369,71.60916999999999,0.09966236,96.00284,1.00426
227.696,71.70917,0.09987187,96.01108,1.0041200000000001
228.02,71.80917,0.10165,95.9433,1.0039799999999999
228.328,71.90916999999999,0.10205,95.9433,1.00385
228.66298999999998,72.00917,0.10148,95.90928000000001,1.00371
228.97501,72.10916999999999,0.1013,95.85,1.00358
229.3,72.20917,0.10228999999999999,95.84149000000001,1.0034399999999999
229.61,72.30917,0.10191,95.80747,1.0033100000000001
229.938,72.40916999999999,0.10389000000000001,95.81314,1.0031700000000001
230.254,72.50917,0.10057,95.81314,1.00304
230.582,72.60916999999999,0.10274000000000001,95.7116,1.0029
230.896,72.70917,0.10413,95.7116,1.00276
231.211,72.80917,0.10532000000000001,95.70284000000001,1.00263
231.541,72.90916999999999,0.10337,95.68581999999999,1.0024899999999999
231.85898999999998,73.00917,0.10338,95.64356,1.00235
232.174,73.10916999999999,0.10515999999999999,95.57576999999999,1.00221
232.496,73.20917,0.10361,95.54201,1.0020799999999999
232.814,73.30917,0.10303,95.50799,1.00194
233.13499,73.40916999999999,0.10462,95.47397,1.0018
233.45598999999999,73.50917,0.10365,95.44870999999999,1.00166
233.783,73.60916999999999,0.10228999999999999,95.43995,1.00152
234.10201,73.70917,0.10132000000000001,95.47397,1.00138
234.42799,73.80917,0.10114,95.37216,1.00124
234.743,73.90916999999999,0.10350999999999999,95.40619000000001,1.00111
235.05901,74.00917,0.10392,95.37216,1.0009700000000001
235.388,74.10916999999999,0.10492,95.3384,1.0008299999999999
235.705,74.20917,0.10709,95.2366,1.0006899999999999
236.015,74.30917,0.10534,95.20258000000001,1.0005600000000001
236.362,74.40916999999999,0.10594,95.16881,1.0004
236.66499,74.50917,0.10733,95.10077,1.00027
236.992,74.60916999999999,0.10637,95.06675,1.00013
237.30299,74.70917,0.10717,95.03299,0.9999899999999999
237.634,74.80917,0.1062,95.01598,0.99985
237.944,74.90916999999999,0.10562,94.97371,0.99971
238.276,75.00917,0.10622999999999999,94.96521,0.9995700000000001
238.599,75.10916999999999,0.10683,94.92268,0.9994299999999999
238.925,75.20917,0.10783,94.92294,0.99928
239.246,75.30917,0.10647000000000001,94.92268,0.9991399999999999
239.558,75.40916999999999,0.10805999999999999,94.88866,0.999
239.87601,75.50917,0.10768,94.82113000000001,0.9988600000000001
240.203,75.60916999999999,0.1077,94.78711,0.99872
240.524,75.70917,0.10968,94.71933,0.9985799999999999
240.834,75.80917,0.10870999999999999,94.68531,0.99844
241.166,75.90916999999999,0.11010999999999999,94.60902,0.99829
241.49001,76.00917,0.11110999999999999,94.60335,0.99815
241.81599,76.10916999999999,0.11073,94.60309000000001,0.9980100000000001
242.123,76.20917,0.11232,94.60335,0.99787
242.44701,76.30917,0.11115,94.56081999999999,0.9977299999999999
242.767,76.40916999999999,0.11235,94.48454,0.9975799999999999
243.089,76.50917,0.11414,94.39974000000001,0.99744
243.41499,76.60916999999999,0.11435999999999999,94.34046,0.99729
243.72701,76.70917,0.11377999999999999,94.26392,0.99715
244.05,76.80917,0.11597,94.25567,0.9970100000000001
244.36301,76.90916999999999,0.11283,94.26392,0.99687
244.698,77.00917,0.11344000000000001,94.26418000000001,0.99672
245.02299,77.10916999999999,0.11285999999999999,94.23015,0.9965700000000001
245.339,77.20917,0.11268,94.16211,0.9964299999999999
245.653,77.30917,0.11467000000000001,94.06057,0.99629
246.009,77.40916999999999,0.11587,94.02655,0.99613
246.31599,77.50917,0.11549000000000001,94.02655,0.9959899999999999
246.618,77.60916999999999,0.11452000000000001,93.95876,0.9958600000000001
246.94298999999998,77.70917,0.11533,93.92474,0.99571
247.261,77.80917,0.11515,93.85696,0.9955700000000001
247.57899,77.90916999999999,0.11575999999999999,93.78918,0.9954200000000001
247.908,78.00917,0.11715999999999999,93.7384,0.9952700000000001
248.217,78.10916999999999,0.11796,93.70438,0.99513
248.554,78.20917,0.11600999999999999,93.65361,0.99498
248.856,78.30917,0.11582,93.61933,0.99484
249.17598999999998,78.40916999999999,0.11762,93.58556999999999,0.9947
249.50101,78.50917,0.11882000000000001,93.51778,0.99455
249.821,78.60916999999999,0.11825,93.45,0.9944
250.13499,78.70917,0.11807000000000001,93.44691,0.99426
250.46001,78.80917,0.12005999999999999,93.42165,0.99411
250.77901,78.90916999999999,0.1183,93.32552,0.9939600000000001
251.106,79.00917,0.1205,93.24072,0.9938100000000001
251.42598999999998,79.10916999999999,0.12032000000000001,93.17294,0.99367
251.756,79.20917,0.12251,93.1049,0.9935200000000001
252.06,79.30917,0.12134,93.02861,0.9933799999999999
252.37601,79.40916999999999,0.11957999999999999,93.03995,0.99323
252.696,79.50917,0.11999000000000001,93.00593,0.99308
253.015,79.60916999999999,0.1212,92.93814,0.9929399999999999
253.336,79.70917,0.12042,92.90411999999999,0.99279
253.65401,79.80917,0.12064000000000001,92.83634,0.99264
253.985,79.90916999999999,0.12185,92.82809,0.99249
254.302,80.00917,0.12047999999999999,92.76005,0.99234
254.617,80.10916999999999,0.12109,92.66675,0.9922
254.94,80.20917,0.11853,92.60746999999999,0.99205
255.263,80.30917,0.11914000000000001,92.57345,0.9919
255.58501,80.40916999999999,0.12035,92.46907,0.99175
255.89799,80.50917,0.12037,92.37294,0.9916
256.23098999999996,80.60916999999999,0.12097999999999999,92.3049,0.99145
256.54901,80.70917,0.121,92.23711,0.9913
256.862,80.80917,0.1232,92.26263,0.99115
257.19901,80.90916999999999,0.12124000000000001,92.19175,0.9909899999999999
257.505,81.00917,0.12304000000000001,92.09021,0.99085
257.82901,81.10916999999999,0.12245999999999999,92.08144,0.9907
258.14999,81.20917,0.12247999999999999,92.01649,0.99055
258.47,81.30917,0.1221,91.96289,0.9904
258.797,81.40916999999999,0.12172000000000001,91.90361,0.99024
259.116,81.50917,0.12293,91.85284,0.9900899999999999
259.43301,81.60916999999999,0.12395,91.78479,0.98995
259.74799,81.70917,0.12218,91.67732,0.9898
260.069,81.80917,0.12239000000000001,91.60954,0.98965
260.39099,81.90916999999999,0.124,91.50515,0.98949
260.741,82.00917,0.12522,91.40309,0.9893299999999999
261.03201,82.10916999999999,0.12503,91.33530999999999,0.98919
261.354,82.20917,0.12267,91.24768,0.9890399999999999
261.66598999999997,82.30917,0.12547,91.1799,0.9888899999999999
261.98901,82.40916999999999,0.12549000000000002,91.12912,0.98874
262.31299,82.50917,0.12511,91.07526,0.9885799999999999
262.62201,82.60916999999999,0.12692,91.02139,0.98844
262.94901,82.70917,0.12535,90.9451,0.9882799999999999
263.26401,82.80917,0.12636,90.84923,0.98813
263.58701,82.90916999999999,0.12718,90.81237,0.98798
263.923,83.00917,0.128,90.74433,0.9878100000000001
264.22699,83.10916999999999,0.12542999999999999,90.69072,0.98767
264.543,83.20917,0.12724000000000002,90.63119,0.9875200000000001
264.86899,83.30917,0.12785,90.5634,0.98736
265.18399,83.40916999999999,0.12747999999999998,90.44485,0.98721
265.505,83.50917,0.1273,90.31753,0.98706
265.82501,83.60916999999999,0.12871,90.21598,0.9869
266.151,83.70917,0.12872999999999998,90.13943,0.98675
266.46898999999996,83.80917,0.12955,90.0518,0.98659
266.79401,83.90916999999999,0.12997,89.96443000000001,0.98644
267.10999,84.00917,0.13178,89.87113000000001,0.9862799999999999
267.42599,84.10916999999999,0.12980999999999998,89.78918,0.98613
267.745,84.20917,0.13222,89.73246999999999,0.98598
268.07198999999997,84.30917,0.13165,89.625,0.98582
268.39301,84.40916999999999,0.13147,89.53737,0.9856600000000001
268.70801,84.50917,0.13327999999999998,89.46392,0.98551
269.039,84.60916999999999,0.1349,89.35103000000001,0.98535
269.354,84.70917,0.13472,89.24356,0.9852
269.66299,84.80917,0.13434000000000001,89.16701,0.98505
269.987,84.90916999999999,0.13357,89.09639,0.9848899999999999
270.314,85.00917,0.13598,89.02577,0.9847299999999999
270.634,85.10916999999999,0.1372,88.85902,0.9845700000000001
270.95001,85.20917,0.13702999999999999,88.7317,0.9844200000000001
271.26501,85.30917,0.13665,88.63557,0.9842700000000001
271.57901,85.40916999999999,0.13767000000000001,88.61289000000001,0.98411
271.90398999999996,85.50917,0.13669,88.51392,0.98395
