Repository: ulfsri/fsri_materials_database

#Database of Contemporary Material Properties for Fire Investigation Analysis
This project was supported by Award No. 2019-DU-BX-0018, awarded by the National Institute of Justice, Office of Justice Programs, U.S. Department of Justice. 

***
***

## Database Structure

## 01_Data/
Raw data generated from each apparatus are included here in plain-text format. The data is organized first by material, next by the short name of test apparatus used, and where applicable additional filtering by test settings.

### Test Apparatus and Data File Structure
- __Cone Calorimeter__ (Cone)
    + Data file structure is the material test, the short name for the apparatus, heat flux setting and scan/scalar, date of test, and replicate number. Scan is for the raw output data and scalar is for the initial conditions and high-level test parameters. 
        * Example: __MDF_Cone_HF25scalar_210323_R1__ stands for the first replicate of scalar data generated from a medium density fiber board test in cone calorimeter exposed to 25 kW/m<sup>2</sup> on March 23, 2021.
- __Heat Flow Meter__ (HFM)
    + Data file structure is the material test, the short name for the apparatus, whether test was dry or wet, whether test was for thermal conductivity or heat capacity, date of test, and replicate number. Scan is for the raw output data and scalar is for the initial conditions and high-level test parameters. 
        * Example: __OSB_HFM_Dry_Conductivity_210315_R3.tst__ stands for the third replicate of the data generated from an oriented strand board test in the heat flow meter tested dry for thermal conductivity on March 15, 2021.
- __Simultaneous Thermal Analyzer__ (STA)
    + Data file structure is the material test, the short name for the apparatus, the atmosphere tested in, the heating rate in Kelvin per minute and data/meta, date of test, and replicate number. Data is for the raw output data and meta is for the initial conditions and high-level test parameters. 
        * Example: __Polyester_Batting_STA_N2_3KData_210215_R1.csv__ stands for the first replicate of the data generated from a polyester batting board test in the simultaneous thermal analyzer tested in nitrogen with a heating rate of 3 Kelvin per minute on March 15, 2021.

File: 02_Data/Polyester_Batting/STA/N2/30K_min/Polyester_Batting_STA_N2_30KData_210216_R1.csv
##Temp./°C,Time/min,DSC/(mW/mg),Mass/%,Sensit./(uV/mW)
48.794,10.00583,0.0021693520000000003,99.75992,1.06788
48.795,10.105830000000001,0.001735483,99.74656,1.06788
48.799,10.20583,0.001880109,99.74656,1.06788
48.791,10.30583,0.002458596,99.74656,1.06789
48.813,10.40583,0.0039048670000000002,99.77328,1.06788
48.844,10.50583,0.005206561,99.74676,1.06786
48.889,10.605830000000001,0.00694222,99.77328,1.06784
48.964,10.70583,0.009690504,99.74676,1.0678
49.081,10.80583,0.01475348,99.74676,1.06775
49.255,10.90583,0.02271053,99.75546999999999,1.0676700000000001
49.469,11.00583,0.02734204,99.75121,1.06756
49.74,11.105830000000001,0.03660512,99.75121,1.06744
50.096,11.20583,0.0487663,99.70911,1.0672700000000002
50.536,11.30583,0.06064414,99.74008,1.0670600000000001
51.07,11.40583,0.07339829,99.7334,1.06681
51.725,11.50583,0.08862494,99.72895,1.06649
52.42,11.605830000000001,0.10502,99.73116999999999,1.06616
53.271,11.70583,0.12070999999999998,99.7334,1.06576
54.207,11.80583,0.13888,99.72227,1.06532
55.261,11.90583,0.15867,99.72895,1.06481
56.426,12.00583,0.17762,99.71113000000001,1.06426
57.697,12.105830000000001,0.19529000000000002,99.73116999999999,1.06365
59.083,12.20583,0.21488000000000002,99.72004,1.0629899999999999
60.56,12.30583,0.23189,99.70223,1.06229
62.092,12.40583,0.25053000000000003,99.7,1.06155
63.734,12.50583,0.2692,99.67794,1.06077
65.439,12.605830000000001,0.28573000000000004,99.68219,1.05995
67.232,12.70583,0.30419,99.68462,1.0590899999999999
69.049,12.80583,0.32166,99.68219,1.05821
70.984,12.90583,0.33962,99.67571,1.05728
72.889,13.00583,0.35615,99.66457,1.05636
74.856,13.105830000000001,0.37198000000000003,99.67328,1.05541
76.904,13.205829999999999,0.39005,99.6668,1.0544200000000001
78.963,13.305829999999998,0.40360999999999997,99.67105,1.05342
81.063,13.405829999999998,0.41721,99.66457,1.0524
83.209,13.50583,0.43128999999999995,99.67794,1.05136
85.404,13.60583,0.44628,99.65344,1.05029
87.644,13.705829999999999,0.45705,99.67348,1.0492
89.903,13.805829999999998,0.46931999999999996,99.64008000000001,1.0481
92.241,13.905829999999998,0.48193,99.68664,1.04695
94.604,14.00583,0.49487,99.65789000000001,1.0458
97.083,14.10583,0.50934,99.6668,1.0445799999999998
99.493,14.205829999999999,0.5180600000000001,99.66011999999999,1.0434
101.993,14.305829999999998,0.5334899999999999,99.6668,1.04216
104.536,14.405829999999998,0.5463,99.65344,1.04091
107.129,14.50583,0.55975,99.65344,1.0396299999999998
109.755,14.60583,0.5736899999999999,99.64008000000001,1.03833
112.433,14.705829999999999,0.58917,99.64008000000001,1.037
115.161,14.805829999999998,0.60232,99.64008000000001,1.03565
117.924,14.905829999999998,0.6158100000000001,99.62671999999999,1.03427
120.712,15.00583,0.6298,99.61355999999999,1.03288
123.573,15.10583,0.64205,99.61336,1.03146
126.455,15.205829999999999,0.6522399999999999,99.61355999999999,1.0300200000000002
129.39301,15.305829999999998,0.66594,99.61355999999999,1.02854
132.37,15.405829999999998,0.67909,99.6334,1.02705
135.37399,15.50583,0.69138,99.61355999999999,1.02554
138.42598999999998,15.60583,0.70358,99.61336,1.024
141.507,15.705829999999999,0.71522,99.59352,1.02245
144.63,15.805829999999998,0.72722,99.58684000000001,1.0208700000000002
147.786,15.905829999999998,0.74139,99.59352,1.0192700000000001
150.97301000000002,16.00583,0.7541100000000001,99.58684000000001,1.01765
154.174,16.105829999999997,0.76626,99.58684000000001,1.01603
157.396,16.20583,0.77694,99.59331999999999,1.0143799999999998
160.68201000000002,16.30583,0.79271,99.58684000000001,1.01271
163.938,16.405829999999998,0.80502,99.58684000000001,1.01104
167.239,16.50583,0.81876,99.58684000000001,1.00935
170.558,16.605829999999997,0.8331700000000001,99.56031999999999,1.00765
173.89999,16.70583,0.84641,99.58684000000001,1.00593
177.27,16.80583,0.86141,99.57348,1.00419
180.668,16.905829999999998,0.8747799999999999,99.57348,1.00244
184.06798999999998,17.00583,0.89175,99.58684000000001,1.00068
187.537,17.105829999999997,0.90681,99.56012,0.99889
190.99899,17.20583,0.92595,99.56012,0.9970899999999999
194.47701,17.30583,0.94299,99.58015999999999,0.9952799999999999
197.996,17.405829999999998,0.9632299999999999,99.58684000000001,0.99344
201.521,17.50583,0.9852700000000001,99.56012,0.9916
205.05098999999998,17.605829999999997,1.0088,99.58684000000001,0.9897600000000001
208.61301,17.70583,1.03869,99.61336,0.9878899999999999
212.183,17.80583,1.06807,99.58684000000001,0.98601
215.77698999999998,17.905829999999998,1.0958700000000001,99.58684000000001,0.9841200000000001
219.336,18.00583,1.12422,99.57348,0.98224
222.952,18.105829999999997,1.1576,99.58015999999999,0.9803299999999999
226.57001,18.20583,1.2021700000000002,99.5668,0.97841
230.196,18.30583,1.26465,99.55344000000001,0.97649
233.812,18.405829999999998,1.3630200000000001,99.5336,0.97457
237.464,18.50583,1.49865,99.54028000000001,0.97262
241.10898999999998,18.605829999999997,1.68288,99.567,0.97067
244.76601000000002,18.70583,1.8935400000000002,99.5336,0.9687100000000001
248.416,18.80583,2.01831,99.5336,0.96675
252.06,18.905829999999998,1.94878,99.5336,0.9647899999999999
255.74698999999998,19.00583,1.64867,99.5336,0.96281
259.439,19.105829999999997,1.36517,99.5336,0.96081
263.14898999999997,19.20583,1.196,99.50688000000001,0.9588
266.86099,19.30583,1.10699,99.5336,0.9567899999999999
270.577,19.405829999999998,1.06081,99.5336,0.9547700000000001
274.28699,19.50583,1.03793,99.51356,0.95275
277.991,19.605829999999997,1.02601,99.51356,0.9507200000000001
281.71301,19.70583,1.02138,99.51356,0.94868
285.42499,19.80583,1.01835,99.50709,0.94665
289.14499,19.905829999999998,1.01893,99.50688000000001,0.9446
292.83801,20.00583,1.02064,99.48036,0.9425600000000001
296.54401,20.105829999999997,1.02023,99.52024,0.9405100000000001
300.26599,20.20583,1.02034,99.52024,0.93845
303.987,20.30583,1.02325,99.47348000000001,0.9363799999999999
307.67999,20.405829999999998,1.02649,99.47348000000001,0.9343299999999999
311.375,20.50583,1.02827,99.48016,0.9322600000000001
315.09201,20.605829999999997,1.03157,99.48016,0.9301799999999999
318.77701,20.70583,1.03736,99.44696,0.92811
322.47198,20.80583,1.0405200000000001,99.44696,0.9260299999999999
326.15799,20.905829999999998,1.05055,99.4336,0.92396
329.85501,21.00583,1.06416,99.42024,0.92186
333.53,21.105829999999997,1.09209,99.42024,0.9197799999999999
337.21398999999997,21.20583,1.13144,99.39352,0.91769
340.884,21.30583,1.18598,99.34049,0.91559
344.54001,21.405829999999998,1.24414,99.31376999999999,0.91351
348.20401,21.50583,1.29819,99.31376999999999,0.91141
351.85598999999996,21.605829999999997,1.34789,99.28704,0.9093100000000001
355.50201,21.70583,1.39153,99.26053,0.9072100000000001
359.12701,21.80583,1.43041,99.20729,0.9051100000000001
362.76001,21.905829999999998,1.46914,99.18056999999999,0.9030100000000001
366.39999,22.00583,1.50465,99.15385,0.90089
370.01198999999997,22.105829999999997,1.53945,99.07166,0.89879
373.62799,22.20583,1.57132,98.99838000000001,0.8966799999999999
377.23098999999996,22.30583,1.6031600000000001,98.92753,0.8945700000000001
380.84698,22.405829999999998,1.63588,98.83866,0.89245
384.44,22.50583,1.66648,98.76964,0.89033
388.035,22.605829999999997,1.7123700000000002,98.6587,0.88821
391.62,22.70583,1.7506400000000002,98.50121,0.88608
395.17599,22.80583,1.7653,98.36355999999999,0.88397
398.741,22.905829999999998,1.75502,98.14818000000001,0.88185
402.28201,23.00583,1.7508099999999998,97.93279,0.8797299999999999
405.80399,23.105829999999997,1.77948,97.64413,0.8776200000000001
409.311,23.20583,1.7749400000000002,97.25324,0.87551
412.841,23.30583,1.8385,96.84474,0.87339
416.35901,23.405829999999998,1.83732,96.21417,0.87126
419.884,23.50583,1.7839,95.55911,0.86913
423.371,23.605829999999997,1.7542400000000002,94.77085,0.8670100000000001
426.875,23.70583,1.7617900000000002,93.85606999999999,0.86487
430.371,23.80583,1.7896,92.6836,0.8627299999999999
433.87600999999995,23.905829999999998,1.8227799999999998,91.267,0.8605799999999999
437.36499000000003,24.00583,1.89337,89.35526,0.85844
440.83499000000006,24.105829999999997,2.0184,86.95081,0.8563
444.28799000000004,24.20583,1.7833299999999999,83.82004,0.85416
447.729,24.30583,1.72689,79.99433,0.85203
451.10999000000004,24.405829999999998,1.8143900000000002,76.03765,0.84993
454.54900999999995,24.50583,2.03048,70.34028,0.84778
457.995,24.605829999999997,2.1954700000000003,64.45628,0.84562
461.43701,24.70583,2.2342299999999997,58.20364,0.84346
464.84698,24.80583,2.10226,52.12206,0.8413200000000001
468.23801,24.905829999999998,1.8116900000000002,46.36903,0.8391700000000001
471.63,25.00583,1.42499,41.22227,0.8370299999999999
475.052,25.105829999999997,0.96436,37.44089,0.83485
478.44299,25.20583,0.50374,34.394529999999996,0.8326899999999999
481.74399000000005,25.30583,-0.01227225,32.31862,0.8305799999999999
485.01099000000005,25.405829999999998,-0.54638,30.724490000000003,0.82849
488.327,25.50583,-0.8967200000000001,29.57429,0.82636
491.702,25.605829999999997,-1.09115,28.67935,0.8241799999999999
495.09,25.70583,-1.22276,28.09109,0.82199
498.46799000000004,25.80583,-1.3200399999999999,27.5249,0.8198
501.82999,25.905829999999998,-1.3779700000000001,27.05648,0.81762
505.194,26.00583,-1.40535,26.66781,0.81542
508.53101,26.105829999999997,-1.41539,26.4502,0.81324
511.87201,26.20583,-1.3917899999999999,26.201420000000002,0.81105
515.19397,26.30583,-1.3688200000000001,25.983810000000002,0.80886
518.49402,26.405829999999998,-1.3508799999999999,25.73077,0.8066800000000001
521.8079799999999,26.50583,-1.34266,25.55101,0.8044899999999999
525.0670200000001,26.605829999999997,-1.33204,25.37794,0.80233
528.3439900000001,26.70583,-1.3256299999999999,24.97146,0.80015
531.61902,26.80583,-1.31707,24.7917,0.79796
534.8939799999999,26.905829999999998,-1.31158,24.72065,0.79577
538.12,27.00583,-1.30154,24.62733,0.7936
541.354,27.105829999999997,-1.29634,24.56741,0.79142
544.59198,27.20583,-1.2878,24.576320000000003,0.7892399999999999
547.81097,27.30583,-1.28312,24.518420000000003,0.78706
551.034,27.405829999999998,-1.27647,24.383,0.78487
554.23798,27.50583,-1.2660200000000001,24.10324,0.78269
557.45398,27.605829999999997,-1.25632,23.97895,0.78049
560.664,27.70583,-1.24538,23.8413,0.7782899999999999
563.86102,27.80583,-1.23736,23.68583,0.7761
567.06598,27.905829999999998,-1.23052,23.56579,0.77389
570.2470099999999,28.00583,-1.22001,23.49474,0.77169
573.4249900000001,28.105829999999997,-1.2140600000000001,23.38158,0.76949
576.612,28.20583,-1.20891,23.26397,0.7672800000000001
579.79102,28.30583,-1.2000899999999999,23.1664,0.76507
582.9420200000001,28.405829999999998,-1.19303,23.073079999999997,0.7628699999999999
586.11902,28.50583,-1.1908299999999998,23.03988,0.76064
589.27197,28.605829999999997,-1.18127,22.94879,0.75843
592.43701,28.70583,-1.1757600000000001,22.83097,0.7562
595.57898,28.80583,-1.16796,22.80445,0.7539899999999999
598.72498,28.905829999999998,-1.16155,22.72227,0.75176
601.854,29.00583,-1.15386,22.66883,0.74954
604.992,29.105829999999997,-1.1471799999999999,22.59798,0.74731
608.12402,29.20583,-1.13818,22.58016,0.74508
611.245,29.30583,-1.1347399999999999,22.49575,0.74285
614.36499,29.405829999999998,-1.1267,22.46903,0.74061
617.47302,29.50583,-1.13471,22.41134,0.73838
620.58398,29.605829999999997,-1.1348,22.35142,0.73614
623.68597,29.70583,-1.1292200000000001,22.322470000000003,0.7339
626.79602,29.80583,-1.12636,22.26923,0.73165
629.89099,29.905829999999998,-1.1236899999999999,22.27591,0.7294

File: 02_Data/Polyester_Batting/STA/N2/30K_min/Polyester_Batting_STA_N2_30KData_210305_R2.csv
##Temp./°C,Time/min,DSC/(mW/mg),Mass/%,Sensit./(uV/mW)
48.564,10.00667,0.03973862,101.00411,1.06799
48.573,10.10667,0.03896565,100.92576,1.06799
48.578,10.206669999999999,0.04004812,100.96861,1.06799
48.593,10.30667,0.0412854,101.00411,1.06798
48.616,10.40667,0.0411312,100.97554000000001,1.06797
48.632,10.50667,0.04592501,100.94697,1.06796
48.694,10.60667,0.04917358,100.94719,1.0679299999999998
48.764,10.706669999999999,0.05798951,100.97554000000001,1.0679
48.881,10.80667,0.06649809,100.99221,1.06784
49.058,10.90667,0.0777934,100.99459,1.06776
49.265,11.00667,0.09744402,100.96623000000001,1.06766
49.534,11.10667,0.11509000000000001,101.02078,1.0675299999999999
49.877,11.206669999999999,0.1394,101.02316,1.0673700000000002
50.311,11.30667,0.16589,101.02771,1.0671700000000002
50.843,11.40667,0.19595,101.04221,1.06691
51.453,11.50667,0.22945,101.0184,1.0666200000000001
52.163,11.60667,0.26824000000000003,101.00411,1.06629
52.993,11.706669999999999,0.30676,101.01126,1.06589
53.922,11.80667,0.34889000000000003,101.0303,1.06545
54.978,11.90667,0.39496,101.05628,1.06495
56.135,12.00667,0.44061999999999996,101.04437,1.0644
57.367,12.10667,0.48883000000000004,101.07056,1.0638100000000001
58.722,12.206669999999999,0.53308,101.05866,1.06316
60.181,12.30667,0.58131,101.07294,1.06247
61.713,12.40667,0.62759,101.07771,1.0617299999999998
63.337,12.50667,0.67428,101.04697,1.0609600000000001
65.015,12.60667,0.7149800000000001,101.03009,1.06015
66.773,12.706669999999999,0.75546,101.1132,1.05931
68.595,12.80667,0.79322,101.15606,1.05843
70.454,12.90667,0.8293299999999999,101.12749000000001,1.05754
72.374,13.00667,0.86179,101.13225,1.05661
74.334,13.10667,0.89666,101.16299000000001,1.05566
76.328,13.20667,0.9275399999999999,101.14177,1.0547
78.373,13.30667,0.95929,101.19632,1.0537100000000001
80.473,13.406670000000002,0.9922200000000001,101.21537,1.05269
82.595,13.506670000000002,1.02538,101.15606,1.05166
84.769,13.606670000000001,1.05911,101.16082,1.0506
86.99,13.70667,1.0940299999999998,101.15606,1.04952
89.238,13.80667,1.12983,101.15606,1.0484200000000001
91.53,13.906670000000002,1.16683,101.18225,1.0473
93.889,14.006670000000002,1.20916,101.20345999999999,1.04615
96.28,14.106670000000001,1.25034,101.18203000000001,1.0449700000000002
98.726,14.20667,1.29608,101.18939,1.04377
101.196,14.30667,1.3421,101.18918000000001,1.04256
103.741,14.406670000000002,1.38955,101.18203000000001,1.0413
106.306,14.506670000000002,1.4404700000000001,101.22013000000001,1.0400399999999999
108.932,14.606670000000001,1.4936200000000002,101.25108,1.03874
111.597,14.70667,1.54725,101.19416,1.03742
114.294,14.80667,1.60535,101.22251,1.03608
117.029,14.906670000000002,1.6647599999999998,101.24394000000001,1.03472
119.801,15.006670000000002,1.72531,101.25086999999999,1.03334
122.647,15.106670000000001,1.78562,101.24394000000001,1.0319200000000002
125.512,15.20667,1.8512400000000002,101.25086999999999,1.03049
128.42,15.30667,1.9231900000000002,101.28658,1.02903
131.358,15.406670000000002,2.01208,101.28658,1.02756
134.36099,15.506670000000002,2.10678,101.2868,1.02605
137.40601,15.606670000000001,2.19375,101.28658,1.02452
140.424,15.70667,2.2431799999999997,101.29372,1.02299
143.532,15.80667,2.24906,101.2868,1.02142
146.649,15.906670000000002,2.2483299999999997,101.28658,1.01985
149.80499,16.00667,2.27083,101.29372,1.01825
152.996,16.10667,2.31035,101.32944,1.01663
156.22301000000002,16.206670000000003,2.3559099999999997,101.34848000000001,1.01498
159.464,16.30667,2.40962,101.35303,1.0133299999999998
162.718,16.406670000000002,2.46402,101.32468,1.01167
166.002,16.50667,2.5192900000000003,101.28203,1.00999
169.29401000000001,16.60667,2.57428,101.32468,1.0083
172.64799,16.706670000000003,2.6331599999999997,101.36731999999999,1.00657
175.98398999999998,16.80667,2.6894299999999998,101.41017,1.00486
179.36,16.906670000000002,2.74859,101.43853,1.00312
182.761,17.00667,2.8068400000000002,101.40996,1.00136
186.19099,17.10667,2.868,101.40996,0.9995799999999999
189.63901,17.206670000000003,2.92428,101.41017,0.99779
193.101,17.30667,2.98942,101.4316,0.9959899999999999
196.60001,17.406670000000002,3.04955,101.43853,0.9941700000000001
200.114,17.50667,3.11243,101.40996,0.99234
203.636,17.60667,3.17557,101.3816,0.9905
207.183,17.706670000000003,3.24084,101.3816,0.98864
210.744,17.80667,3.3057199999999995,101.40303,0.98677
214.308,17.906670000000002,3.3712,101.39589000000001,0.9848899999999999
217.897,18.00667,3.4420300000000004,101.37446,0.983
221.48801,18.10667,3.51399,101.40303,0.98111
225.099,18.206670000000003,3.5947199999999997,101.40303,0.97919
228.716,18.30667,3.6778199999999996,101.42446,0.9772799999999999
232.343,18.406670000000002,3.77245,101.40303,0.97535
235.981,18.50667,3.8839599999999996,101.43139000000001,0.97341
239.62399,18.60667,4.02245,101.43139000000001,0.97146
243.256,18.706670000000003,4.206980000000001,101.43139000000001,0.96952
246.916,18.80667,4.48313,101.40303,0.9675600000000001
250.573,18.906670000000002,4.919980000000001,101.4316,0.96559
254.224,19.00667,5.54575,101.37921999999999,0.9636299999999999
257.87201,19.10667,5.9642599999999995,101.35087,0.9616600000000001
261.53601000000003,19.206670000000003,5.2529900000000005,101.37208000000001,0.95968
265.23499,19.30667,4.80169,101.35087,0.95767
268.93201,19.406670000000002,4.59509,101.38615,0.9556600000000001
272.65302,19.50667,4.5172300000000005,101.44329,0.9536399999999999
276.375,19.60667,4.5041400000000005,101.47185999999999,0.9516100000000001
280.09601000000004,19.706670000000003,4.53084,101.50022,0.94957
283.802,19.80667,4.57332,101.52879,0.9475399999999999
287.52499,19.906670000000002,4.62654,101.54307,0.9454899999999999
291.23199,20.00667,4.68171,101.50022,0.94345
294.93701,20.10667,4.73855,101.47165,0.9414
298.65302,20.206670000000003,4.79464,101.47165,0.93934
302.36499,20.30667,4.84324,101.41494,0.9372799999999999
306.069,20.406670000000002,4.89382,101.44329,0.93522
309.76001,20.50667,4.94301,101.45043000000001,0.93316
313.47198,20.60667,4.99057,101.44329,0.93109
317.17801000000003,20.706670000000003,5.03426,101.44329,0.92901
320.87399,20.80667,5.07886,101.41494,0.9269299999999999
324.565,20.906670000000002,5.12349,101.41494,0.92485
328.25699,21.00667,5.16513,101.38636,0.9227700000000001
331.94698999999997,21.10667,5.20843,101.37208000000001,0.9206799999999999
335.62701,21.206670000000003,5.24688,101.37208000000001,0.91859
339.306,21.30667,5.28068,101.37208000000001,0.9164899999999999
342.987,21.406670000000002,5.3114099999999995,101.37208000000001,0.9143899999999999
346.64801,21.50667,5.33954,101.34371999999999,0.9123
350.30301000000003,21.60667,5.36545,101.32229,0.9102
353.95099,21.706670000000003,5.38604,101.31515,0.9081
357.60001,21.80667,5.41332,101.2868,0.906
361.23599,21.906670000000002,5.4409,101.28658,0.90389
364.85901,22.00667,5.46201,101.25823000000001,0.90179
368.46398999999997,22.10667,5.47602,101.25823000000001,0.89969
372.06,22.206670000000003,5.4719,101.22013000000001,0.8976
375.638,22.30667,5.451309999999999,101.1632,0.8955
379.20801,22.406670000000002,5.40771,101.10606,0.89341
382.745,22.50667,5.32325,101.06342,0.89133
386.255,22.60667,5.20602,100.97316,0.88926
389.73401,22.706670000000003,5.05802,100.90195,0.8872
393.22601000000003,22.80667,4.90716,100.82121,0.88513
396.72601000000003,22.906670000000002,4.83869,100.76666999999999,0.88305
400.23098999999996,23.00667,4.84155,100.59329,0.8809600000000001
403.77398999999997,23.10667,4.88328,100.41060999999999,0.87884
407.30701,23.206670000000003,4.9448099999999995,100.19913000000001,0.87672
410.82901,23.30667,5.008719999999999,99.96169,0.8746
414.345,23.406670000000002,5.0932,99.54654000000001,0.8724799999999999
417.86899,23.50667,5.17132,99.02641,0.87035
421.35900999999996,23.60667,5.202380000000001,98.34264,0.86823
424.832,23.706670000000003,5.22213,97.54956999999999,0.8661200000000001
428.319,23.80667,5.3189,96.5171,0.8639899999999999
431.81,23.906670000000002,5.4459,95.25152,0.86185
435.30800999999997,24.00667,5.62893,93.58961,0.8597
438.77700999999996,24.10667,5.80663,91.54069,0.85757
442.23099,24.206670000000003,5.91029,89.11211999999999,0.85544
445.686,24.30667,6.04916,86.35065,0.8533
449.14099000000004,24.406670000000002,6.24291,83.01039,0.85115
452.56201,24.50667,6.51066,78.98853000000001,0.8490200000000001
455.96399,24.60667,6.8181199999999995,74.1119,0.8468899999999999
459.362,24.706670000000003,7.06618,67.99134000000001,0.84477
462.70000999999996,24.80667,7.1515699999999995,61.7474,0.84267
466.07500999999996,24.906670000000002,7.1516,55.375319999999995,0.84054
469.436,25.00667,7.045039999999999,49.02662,0.83842
472.81201,25.10667,6.814260000000001,43.1316,0.8362799999999999
476.173,25.206670000000003,6.4486300000000005,38.06991,0.83414
479.54000999999994,25.30667,5.97561,34.11688,0.83199
482.909,25.406670000000002,5.48228,31.17056,0.8298399999999999
486.28200999999996,25.50667,5.04769,29.2119,0.8276700000000001
489.63699,25.60667,4.70601,27.77078,0.82552
492.99399000000005,25.706670000000003,4.45103,26.79502,0.82335
496.341,25.80667,4.2626800000000005,26.00931,0.8211799999999999
499.69901,25.906670000000002,4.114330000000001,25.41558,0.819
503.026,26.00667,3.9984800000000003,24.883770000000002,0.81684
506.349,26.10667,3.90656,24.50866,0.81467
509.66299000000004,26.206670000000003,3.83386,24.27121,0.8125
512.96002,26.30667,3.78419,24.10281,0.81033
516.2520099999999,26.406670000000002,3.7496,23.90801,0.80816
519.547,26.50667,3.721,23.63983,0.80599
522.82703,26.60667,3.70168,23.566229999999997,0.80382
526.10999,26.706670000000003,3.6872300000000005,23.452379999999998,0.8016300000000001
529.3439900000001,26.80667,3.6756900000000003,23.402379999999997,0.79948
532.59698,26.906670000000002,3.66417,23.30736,0.7973100000000001
535.849,27.00667,3.65594,23.205189999999998,0.79513
539.08502,27.10667,3.64618,23.067529999999998,0.79295
542.3200099999999,27.206670000000003,3.63869,23.001079999999998,0.79077
545.526,27.30667,3.6313,23.001079999999998,0.78861
548.7479900000001,27.406670000000002,3.62333,22.89913,0.78642
551.95502,27.50667,3.61424,22.80173,0.7842399999999999
555.17102,27.60667,3.6036699999999997,22.75195,0.78205
558.36401,27.706670000000003,3.59533,22.69502,0.77987
561.56403,27.80667,3.58848,22.63788,0.77768
564.75598,27.906670000000002,3.5811699999999997,22.60952,0.7754800000000001
567.92902,28.00667,3.57421,22.58095,0.7732899999999999
571.11401,28.10667,3.57135,22.52403,0.7710899999999999
574.27899,28.206670000000003,3.5708,22.47403,0.7689
577.45502,28.30667,3.566,22.4171,0.76669
580.62402,28.406670000000002,3.5652800000000004,22.357789999999998,0.76449
583.77502,28.50667,3.55933,22.38636,0.7622899999999999
586.91498,28.60667,3.55746,22.357789999999998,0.7600899999999999
590.0750099999999,28.706670000000003,3.5497900000000002,22.30087,0.7578699999999999
593.21997,28.80667,3.5481800000000003,22.1868,0.75565
596.35101,28.906670000000002,3.54346,22.14416,0.75344
599.5029900000001,29.00667,3.5300199999999995,22.115579999999998,0.75121
602.63098,29.10667,3.5129300000000003,22.030089999999998,0.7489899999999999
605.76398,29.206670000000003,3.48958,22.001520000000003,0.7467600000000001
608.89697,29.30667,3.46235,21.944589999999998,0.74453
612.03497,29.406670000000002,3.4352199999999997,21.88052,0.74228
615.14301,29.50667,3.4071800000000003,21.81883,0.74005
618.2520099999999,29.60667,3.38527,21.81883,0.73782
621.35199,29.706670000000003,3.35986,21.86861,0.73559
624.45398,29.80667,3.3386,21.80931,0.73334
627.56299,29.906670000000002,3.32539,21.71429,0.73109
