Repository: ulfsri/fsri_materials_database

#Database of Contemporary Material Properties for Fire Investigation Analysis
This project was supported by Award No. 2019-DU-BX-0018, awarded by the National Institute of Justice, Office of Justice Programs, U.S. Department of Justice. 

***
***

## Database Structure

## 01_Data/
Raw data generated from each apparatus are included here in plain-text format. The data is organized first by material, next by the short name of test apparatus used, and where applicable additional filtering by test settings.

### Test Apparatus and Data File Structure
- __Cone Calorimeter__ (Cone)
    + Data file structure is the material test, the short name for the apparatus, heat flux setting and scan/scalar, date of test, and replicate number. Scan is for the raw output data and scalar is for the initial conditions and high-level test parameters. 
        * Example: __MDF_Cone_HF25scalar_210323_R1__ stands for the first replicate of scalar data generated from a medium density fiber board test in cone calorimeter exposed to 25 kW/m<sup>2</sup> on March 23, 2021.
- __Heat Flow Meter__ (HFM)
    + Data file structure is the material test, the short name for the apparatus, whether test was dry or wet, whether test was for thermal conductivity or heat capacity, date of test, and replicate number. Scan is for the raw output data and scalar is for the initial conditions and high-level test parameters. 
        * Example: __OSB_HFM_Dry_Conductivity_210315_R3.tst__ stands for the third replicate of the data generated from an oriented strand board test in the heat flow meter tested dry for thermal conductivity on March 15, 2021.
- __Simultaneous Thermal Analyzer__ (STA)
    + Data file structure is the material test, the short name for the apparatus, the atmosphere tested in, the heating rate in Kelvin per minute and data/meta, date of test, and replicate number. Data is for the raw output data and meta is for the initial conditions and high-level test parameters. 
        * Example: __Polyester_Batting_STA_N2_3KData_210215_R1.csv__ stands for the first replicate of the data generated from a polyester batting board test in the simultaneous thermal analyzer tested in nitrogen with a heating rate of 3 Kelvin per minute on March 15, 2021.

File: 02_Data/Polyester_Batting/STA/N2/3K_min/Polyester_Batting_STA_N2_3KData_210215_R1.csv
##Temp./°C,Time/min,DSC/(mW/mg),Mass/%,Sensit./(uV/mW)
49.162,10.01,-0.0001505952,100.36237,1.05326
49.229,11.01,0.001505964,100.36258000000001,1.05325
49.745,12.01,0.01295208,100.41726,1.05318
50.835,13.01,0.02425067,100.4104,1.05305
52.388,14.01,0.03133599,100.43763,1.05285
54.256,15.01,0.03872704,100.46507,1.0526
56.354,16.01,0.0441637,100.47193,1.0523200000000001
58.699,17.01,0.04734363,100.49252,1.05199
61.154,18.01,0.04947096,100.49252,1.05164
63.776,19.01,0.05311025,100.48565,1.05126
66.471,20.01,0.05509312,100.47879,1.05085
69.244,21.01,0.05904191,100.53368,1.0504200000000001
72.054,22.01,0.06314618,100.49938,1.04996
74.912,23.01,0.06317472,100.49938,1.04949
77.814,24.01,0.0656239,100.51975,1.0489899999999999
80.734,25.01,0.06716886,100.49916999999999,1.0484799999999999
83.697,26.01,0.07113854,100.49916999999999,1.0479399999999999
86.652,27.01,0.07057011,100.49252,1.04739
89.652,28.01,0.07257853,100.4447,1.04682
92.683,29.01,0.07307461,100.50603000000001,1.04623
95.708,30.01,0.07266211,100.49938,1.04562
98.769,31.01,0.07452753,100.45821,1.04498
101.845,32.01,0.07745978,100.48565,1.04433
104.928,33.01,0.07781341,100.47879,1.04366
108.02,34.01,0.07801678,100.50603000000001,1.04298
111.122,35.01,0.07639562,100.46507,1.04227
114.203,36.01,0.07797111,100.45135,1.04155
117.314,37.01,0.07878858,100.4447,1.04081
120.445,38.01,0.07976135,100.40353,1.04005
123.544,39.01,0.08241504,100.38295,1.03928
126.674,40.01,0.08308905,100.40353,1.0384799999999998
129.789,41.01,0.08330655,100.34886,1.03768
132.92799,42.01,0.08459707,100.342,1.03685
136.077,43.01,0.08742231,100.30104,1.036
139.237,44.01,0.08872157,100.30769000000001,1.0351299999999999
142.37801000000002,45.01,0.08956391,100.31455,1.03425
145.51401,46.01,0.0905625,100.28045999999999,1.03335
148.67598999999998,47.01,0.08956775,100.24615,1.03243
151.86099,48.01,0.09026474,100.21206,1.03149
155.028,49.01,0.09296491,100.20499000000001,1.03054
158.22099,50.01,0.0936696,100.17775,1.02956
161.40198999999998,51.01,0.09730682,100.1711,1.0285600000000001
164.604,52.01,0.09771175,100.18462,1.02755
167.797,53.01,0.09842785,100.18462,1.02652
170.96899,54.01,0.10192999999999999,100.15509,1.02548
174.164,55.01,0.10280999999999998,100.15489000000001,1.02441
177.35001,56.01,0.10338,100.12536,1.02334
180.543,57.01,0.10318,100.13909,1.02224
183.745,58.01,0.10407000000000001,100.08440999999999,1.02112
186.95799,59.01,0.10480999999999999,100.07734,1.0199799999999999
190.147,60.01,0.10602,100.08440999999999,1.01884
193.355,61.01,0.10957,100.0842,1.01767
196.558,62.01,0.11095,100.03638000000001,1.01649
199.778,63.01,0.1103,100.0158,1.01528
202.96001,64.01,0.11370999999999999,100.00894,1.01407
206.189,65.01,0.11542000000000001,100.00208,1.01283
209.401,66.01,0.11729,99.9817,1.01157
212.623,67.01,0.12167,99.92703,1.0103
215.84399,68.01,0.12419000000000001,99.92703,1.00901
219.03798999999998,69.01,0.12575999999999998,99.91331,1.00771
222.24899,70.01,0.12735,99.94075,1.00639
225.46001,71.01,0.13367,99.92017,1.00506
228.664,72.01,0.14112,99.89272,1.00371
231.892,73.01,0.14685,99.82432,1.00234
235.075,74.01,0.1591,99.84491,1.00096
238.269,75.01,0.17519,99.81746,0.9995700000000001
241.479,76.01,0.1945,99.8106,0.99816
244.674,77.01,0.21563000000000002,99.79688,0.9967299999999999
247.90198999999998,78.01,0.22916999999999998,99.75593,0.9952799999999999
251.093,79.01,0.24483000000000002,99.76965,0.99382
254.32201,80.01,0.23176999999999998,99.81081,0.9923299999999999
257.509,81.01,0.17145,99.79002,0.99085
260.73001,82.01,0.14109000000000002,99.79688,0.9893299999999999
263.93799,83.01,0.13504000000000002,99.72869,0.9878100000000001
267.142,84.01,0.133,99.69439,0.9862700000000001
270.32999,85.01,0.13708,99.68066999999999,0.98472
273.543,86.01,0.13746,99.71497,0.98315
276.733,87.01,0.13702999999999999,99.68066999999999,0.98157
279.91501,88.01,0.1392,99.66694,0.97998
283.133,89.01,0.13845,99.65321999999999,0.97836
286.32001,90.01,0.13998,99.63971,0.9767399999999999
289.51501,91.01,0.14135999999999999,99.63971,0.97509
292.70901000000003,92.01,0.14110999999999999,99.61227,0.97344
295.88698999999997,93.01,0.14265999999999998,99.59168000000001,0.97178
299.07901,94.01,0.14060999999999998,99.59168000000001,0.97009
302.271,95.01,0.14184000000000002,99.55738000000001,0.96839
305.444,96.01,0.14226,99.55051999999999,0.9666899999999999
308.61301000000003,97.01,0.14251,99.51663,0.9649700000000001
311.789,98.01,0.14162,99.50291,0.96324
314.97299,99.01,0.14154,99.46861,0.96149
318.13698999999997,100.01,0.14081,99.46861,0.95973
321.29599,101.01,0.13940999999999998,99.42058,0.95796
324.47198,102.01,0.13868,99.35925,0.9561700000000001
327.63101,103.01,0.13944,99.33846,0.9543799999999999
330.81,104.01,0.14137,99.31123000000001,0.9525600000000001
333.97198,105.01,0.14148,99.23597,0.95073
337.11301000000003,106.01,0.14192000000000002,99.17443,0.94891
340.28,107.01,0.13935,99.1264,0.94705
343.436,108.01,0.13760999999999998,99.058,0.94519
346.61301000000003,109.01,0.13368,98.94179,0.9433
349.755,110.01,0.13529000000000002,98.85988,0.94142
352.90398999999996,111.01,0.14418,98.71601,0.93952
356.08301,112.01,0.1619,98.5815,0.9375899999999999
359.23001,113.01,0.19139,98.32848,0.9356700000000001
362.384,114.01,0.24428000000000002,98.06154000000001,0.93373
365.51801,115.01,0.25381,97.73326,0.93179
368.66101000000003,116.01,0.26134,97.26341,0.9298299999999999
371.75,117.01,0.25795,96.70707,0.92789
374.85001,118.01,0.23314000000000001,95.96819,0.9259299999999999
377.952,119.01,0.20617,95.11538,0.92396
381.07501,120.01,0.21161,94.07547,0.92196
384.18301,121.01,0.21379,92.73015,0.91996
387.31201,122.01,0.22014,91.3185,0.91794
390.40601000000004,123.01,0.23776999999999998,89.46902,0.9159200000000001
393.513,124.01,0.26121,87.19771,0.91389
396.608,125.01,0.30841,84.34283,0.91185
399.71201,126.01,0.32671999999999995,80.79916999999999,0.90979
402.798,127.01,0.3638,76.68545,0.90774
405.86099,128.01,0.369,71.92161999999999,0.90569
408.957,129.01,0.36336,66.71330999999999,0.9036
412.04901,130.01,0.37406,61.18565,0.90151
415.121,131.01,0.37863,55.3183,0.89941
418.203,132.01,0.36008,49.31622,0.8973
421.28799000000004,133.01,0.32992,43.58337,0.89518
424.35500999999994,134.01,0.26553000000000004,38.45717,0.8930600000000001
427.45099000000005,135.01,0.22094,34.4185,0.8909100000000001
430.51901,136.01,0.1765,31.399379999999997,0.88876
433.60599,137.01,0.14706,29.253429999999998,0.8866
436.65799000000004,138.01,0.1345,27.579829999999998,0.88444
439.745,139.01,0.12207,26.377959999999998,0.88225
442.80701,140.01,0.11335999999999999,25.415589999999998,0.88007
445.88500999999997,141.01,0.14545,24.6106,0.87787
448.97101,142.01,0.14002,23.99709,0.87565
452.00699000000003,143.01,0.11585999999999999,23.557170000000003,0.87346
455.07500999999996,144.01,0.04169139,23.13971,0.87123
458.134,145.01,0.008943752,22.86611,0.869
461.14800999999994,146.01,-0.03092539,22.633470000000003,0.8668
464.18799,147.01,-0.07411916,22.387320000000003,0.86456
467.22198,148.01,-0.1111,22.243660000000002,0.8623200000000001
470.24300999999997,149.01,-0.11581,22.079420000000002,0.86008
473.26599000000004,150.01,-0.11500999999999999,21.9973,0.85783
476.30301,151.01,-0.10845,21.86736,0.85556
479.34698,152.01,-0.1054,21.771520000000002,0.8532799999999999
482.384,153.01,-0.0999046,21.716839999999998,0.8509899999999999
485.38199000000003,154.01,-0.09400424,21.59376,0.84872
488.435,155.01,-0.09857185,21.49106,0.8464
491.452,156.01,-0.09038444,21.42952,0.84411
494.47198,157.01,-0.08215337,21.36798,0.8418
497.495,158.01,-0.07954633,21.3499,0.83947
500.50699000000003,159.01,-0.07578801,21.28815,0.83715
503.53,160.01,-0.07315024,21.27443,0.8348200000000001
506.53799000000004,161.01,-0.06802044,21.23347,0.8324799999999999
509.547,162.01,-0.07126959,21.19231,0.83014
512.5529799999999,163.01,-0.06974731,21.15821,0.8277899999999999
515.552,164.01,-0.06840873,21.11726,0.82544
518.55103,165.01,-0.06879752,21.04886,0.8230799999999999
521.552,166.01,-0.07112199,21.01455,0.82071
524.5430299999999,167.01,-0.07268459,20.95988,0.81834
527.5380200000001,168.01,-0.0767843,20.9368,0.81596
530.5430299999999,169.01,-0.0805196,20.92328,0.81357
533.53003,170.01,-0.10676,20.88919,0.81118
536.51703,171.01,-0.11355,20.841160000000002,0.80879
539.4979900000001,172.01,-0.11822,20.81393,0.8063899999999999
542.48602,173.01,-0.12094,20.80021,0.80398
545.46002,174.01,-0.12585,20.72474,0.8015800000000001
548.4470200000001,175.01,-0.13298,20.69751,0.79915
551.42102,176.01,-0.13139,20.62911,0.79673
554.39899,177.01,-0.13539,20.58129,0.7943100000000001
557.35498,178.01,-0.14201,20.58129,0.79189
560.3439900000001,179.01,-0.14667,20.52661,0.7894399999999999
563.31799,180.01,-0.15338,20.47193,0.78699
566.3049900000001,181.01,-0.15689,20.46486,0.7845300000000001
569.2529900000001,182.01,-0.16732,20.43763,0.7821
572.2520099999999,183.01,-0.17273,20.41019,0.77961
575.20801,184.01,-0.18245999999999998,20.35551,0.7771600000000001
578.16602,185.01,-0.207,20.25967,0.7747
581.13202,186.01,-0.21629,20.25301,0.77222
584.05603,187.01,-0.2213,20.191270000000003,0.76978
587.02002,188.01,-0.21933000000000002,20.15696,0.7673
589.9630099999999,189.01,-0.21527,20.10915,0.76483
592.89502,190.01,-0.21472,20.08857,0.76236
595.82098,191.01,-0.21291,20.04761,0.75989
598.7869900000001,192.01,-0.21800999999999998,20.02703,0.75738
601.7130099999999,193.01,-0.21746999999999997,19.95177,0.7549100000000001
604.638,194.01,-0.21334,19.93825,0.75242
607.59003,195.01,-0.21447,19.95177,0.74992
610.53198,196.01,-0.21158000000000002,19.92432,0.74741
613.45898,197.01,-0.2091,19.924529999999997,0.7449100000000001
616.38397,198.01,-0.19891,19.86279,0.74241
619.297,199.01,-0.19593,19.86299,0.73992
622.21997,200.01,-0.18305,19.84241,0.73741
625.12402,201.01,-0.17827,19.85613,0.7349100000000001
628.0670200000001,202.01,-0.1685,19.83555,0.73238
630.974,203.01,-0.16364,19.808320000000002,0.72987
633.914,204.01,-0.15417999999999998,19.79459,0.72733
636.79102,205.01,-0.12495,19.75364,0.72485
639.70801,206.01,-0.12340999999999999,19.7262,0.72232
642.63501,207.01,-0.11105999999999999,19.75114,0.71978
645.5310099999999,208.01,-0.1004,19.73077,0.71726
648.48602,209.01,-0.08544512,19.778589999999998,0.7146899999999999

File: 02_Data/Polyester_Batting/STA/N2/3K_min/Polyester_Batting_STA_N2_3KData_210305_R2.csv (part 1 of 3)
##Temp./°C,Time/min,DSC/(mW/mg),Mass/%,Sensit./(uV/mW)
48.865,10.01,0.04035596,103.08686,1.05329
48.874,10.11,0.03911428,103.08686,1.05329
48.88,10.21,0.03994212,103.04914000000001,1.05329
48.877,10.31,0.04014906,103.08686,1.05329
48.886,10.41,0.04014911,103.09629,1.05329
48.909,10.51,0.03973531,103.16229,1.05329
48.905,10.61,0.04221874,103.16229,1.05329
48.918,10.71,0.04035621,103.162,1.05329
48.939,10.81,0.04221891,103.19971,1.05328
48.97,10.91,0.04408167,103.19971,1.05328
48.977,11.01,0.04387475,103.162,1.05328
49.017,11.11,0.04346104,103.22771,1.0532700000000002
49.043,11.21,0.04739337,103.23714,1.0532700000000002
49.062,11.31,0.04822131,103.27486,1.0532700000000002
49.137,11.41,0.04863566,103.27486,1.05326
49.176,11.51,0.05236118,103.29371,1.05325
49.227,11.61,0.05277542,103.31257,1.05325
49.277,11.71,0.05443144,103.35029,1.05324
49.347,11.81,0.05815727,103.388,1.0532299999999999
49.422,11.91,0.06064139,103.35029,1.05322
49.489,12.01,0.06250459,103.30314,1.05322
49.576,12.11,0.06498889,103.35,1.0532
49.669,12.21,0.06498961,103.38771,1.05319
49.778,12.31,0.06726718,103.39714000000001,1.05318
49.879,12.41,0.06995871,103.42514,1.0531700000000002
49.982,12.51,0.07327127,103.46285999999999,1.05315
50.09,12.61,0.07451411,103.43486,1.05314
50.215,12.71,0.07555016,103.42543,1.05312
50.345,12.81,0.07803521,103.38771,1.05311
50.473,12.91,0.0811413,103.39086,1.0530899999999999
50.603,13.01,0.08155656,103.42857,1.05308
50.764,13.11,0.08487015,103.466,1.05305
50.882,13.21,0.08507836,103.466,1.05304
51.04,13.31,0.08652904,103.46943,1.05302
51.187,13.41,0.08922172,103.46914,1.053
51.336,13.51,0.09108646,103.46914,1.05298
51.502,13.61,0.09129532,103.46914,1.0529600000000001
51.649,13.71,0.09336718,103.46914,1.05294
51.815,13.81,0.09378313,103.56629000000001,1.05292
51.982,13.91,0.09523426,103.57571,1.0529
52.149,14.01,0.0946151,103.51,1.05288
52.331,14.11,0.09792986,103.51,1.05285
52.515,14.21,0.09855321,103.54771,1.05283
52.704,14.31,0.09752027,103.57571,1.05281
52.855,14.41,0.09917852,103.61343000000001,1.05279
53.063,14.51,0.10084,103.58514,1.0527600000000001
53.229,14.61,0.10125,103.59456999999999,1.05274
53.437,14.71,0.10374000000000001,103.58514,1.05271
53.626,14.81,0.10354000000000001,103.58514,1.0526799999999998
53.827,14.91,0.10332999999999999,103.52857,1.05266
54.026,15.01,0.10644,103.56629000000001,1.05263
54.247,15.11,0.1052,103.56629000000001,1.0526
54.409,15.21,0.10686,103.62914,1.0525799999999998
54.63,15.31,0.10830999999999999,103.68543000000001,1.05255
54.842,15.41,0.10687,103.69485999999999,1.0525200000000001
55.056,15.51,0.11288,103.73257,1.05249
55.267,15.61,0.11143,103.73257,1.05247
55.502,15.71,0.11412,103.69485999999999,1.05243
55.696,15.81,0.11288,103.73229,1.05241
55.916,15.91,0.11662,103.69485999999999,1.0523799999999999
56.152,16.01,0.11517000000000001,103.65714,1.05235
56.356,16.11,0.11704,103.65743,1.0523200000000001
56.575,16.21,0.11642000000000001,103.69485999999999,1.05229
56.809,16.31,0.11890999999999999,103.69485999999999,1.05226
57.041,16.41,0.12057000000000001,103.65743,1.0522200000000002
57.305,16.51,0.12057000000000001,103.61971,1.05219
57.499,16.61,0.12327,103.65743,1.05216
57.743,16.71,0.12286,103.71343,1.05213
57.965,16.81,0.12369000000000001,103.75114,1.0521
58.218,16.91,0.12410999999999998,103.80771,1.05206
58.469,17.01,0.12680999999999998,103.80771,1.05203
58.691,17.11,0.12598,103.77,1.052
58.926,17.21,0.12474,103.77,1.05196
59.181,17.31,0.12805999999999998,103.73229,1.05193
59.414,17.41,0.12786,103.77943,1.05189
59.684,17.51,0.12849000000000002,103.80771,1.05185
59.914,17.61,0.12972999999999998,103.80771,1.05182
60.163,17.71,0.12995,103.77029,1.05179
60.407,17.81,0.13078,103.78886,1.05175
60.664,17.91,0.13182,103.88286,1.0517100000000001
60.932,18.01,0.1339,103.84543000000001,1.05168
61.188,18.11,0.13349,103.87371,1.05164
61.434,18.21,0.13577,103.836,1.0516
61.673,18.31,0.13452999999999998,103.85486,1.0515700000000001
61.947,18.41,0.13599,103.88314,1.0515299999999999
62.208,18.51,0.13558,103.92371,1.05149
62.47,18.61,0.13641,103.82029,1.05145
62.724,18.71,0.13746,103.81085999999999,1.05141
62.993,18.81,0.13808,103.82970999999999,1.0513700000000001
63.245,18.91,0.1385,103.84829,1.05134
63.5,19.01,0.13892000000000002,103.84829,1.0513
63.776,19.11,0.13955,103.92371,1.05126
64.046,19.21,0.14142000000000002,103.90486,1.05122
64.308,19.31,0.14184000000000002,103.87657,1.05118
64.568,19.41,0.14226,103.90456999999999,1.05114
64.854,19.51,0.14372000000000001,103.93285999999999,1.0511
65.119,19.61,0.14476,103.98943,1.05106
65.382,19.71,0.14477,103.98,1.05102
65.647,19.81,0.14705,103.952,1.05098
65.924,19.91,0.14623,103.87686,1.05093
66.186,20.01,0.14665,103.95170999999999,1.0508899999999999
66.465,20.11,0.14603,103.91429000000001,1.05085
66.733,20.21,0.1477,103.91429000000001,1.05081
67.004,20.31,0.14874,103.914,1.05077
67.283,20.41,0.15062,103.914,1.05072
67.577,20.51,0.15,103.886,1.0506799999999998
67.846,20.61,0.15145999999999998,103.92371,1.05064
68.122,20.71,0.15125999999999998,103.952,1.05059
68.411,20.81,0.1523,103.952,1.05055
68.68,20.91,0.15023,103.91429000000001,1.05051
68.961,21.01,0.15294000000000002,103.886,1.05046
69.248,21.11,0.15294000000000002,103.914,1.0504200000000001
69.532,21.21,0.15461,103.95170999999999,1.05037
69.797,21.31,0.15648,103.89543,1.05033
70.084,21.41,0.1596,103.89543,1.0502799999999999
70.353,21.51,0.15753,103.97057,1.05024
70.642,21.61,0.15816,103.98,1.05019
70.931,21.71,0.15859,103.97086,1.05015
71.233,21.81,0.15963,103.97086,1.0501
71.487,21.91,0.15922,104.00829,1.05006
71.775,22.01,0.16005999999999998,104.04571,1.05001
72.063,22.11,0.1609,104.04571,1.04996
72.352,22.21,0.1607,104.00829,1.0499100000000001
72.627,22.31,0.15904000000000001,104.08343,1.04987
72.913,22.41,0.16092,104.08343,1.04982
73.21,22.51,0.15927,104.046,1.04977
73.526,22.61,0.15969,104.08343,1.04972
73.765,22.71,0.16094,104.12086,1.04968
74.052,22.81,0.16012,104.15857,1.0496299999999998
74.343,22.91,0.16096,104.15857,1.04958
74.632,23.01,0.16387000000000002,104.14943000000001,1.04954
74.92,23.11,0.16429000000000002,104.12114,1.04949
75.205,23.21,0.16576,104.19629,1.04944
75.491,23.31,0.16514,104.15886,1.04939
75.8,23.41,0.16577,104.14943000000001,1.04934
76.082,23.51,0.1664,104.15857,1.04929
76.369,23.61,0.16766,104.17743,1.04924
76.668,23.71,0.16725,104.15886,1.04919
76.947,23.81,0.16726,104.16171,1.04914
77.24,23.91,0.16976,104.12429,1.0490899999999999
77.528,24.01,0.17143,104.08657,1.04904
77.813,24.11,0.17206,104.04914000000001,1.0489899999999999
78.119,24.21,0.17332,104.05829,1.04894
78.402,24.31,0.17125,104.11486,1.0488899999999999
78.692,24.41,0.17188,104.25571,1.04884
78.977,24.51,0.17272,104.14314,1.04879
79.272,24.61,0.1721,104.12429,1.04874
79.565,24.71,0.17273,104.218,1.04869
79.858,24.81,0.17544,104.16171,1.04864
80.168,24.91,0.17462,104.15229000000001,1.0485799999999998
80.45,25.01,0.1738,104.12429,1.04853
80.736,25.11,0.17672000000000002,104.19943,1.0484799999999999
81.073,25.21,0.17569,104.23686,1.0484200000000001
81.328,25.31,0.17653,104.23686,1.04837
81.614,25.41,0.17758,104.162,1.0483200000000001
81.906,25.51,0.17820999999999998,104.162,1.04827
82.202,25.61,0.17947000000000002,104.15257,1.0482200000000002
82.492,25.71,0.18031,104.27771,1.04816
82.792,25.81,0.18011,104.212,1.04811
83.107,25.91,0.18241,104.17429,1.04805
83.386,26.01,0.182,104.17429,1.048
83.683,26.11,0.18034,104.17429,1.04795
83.996,26.21,0.18119000000000002,104.21171,1.04789
84.272,26.31,0.18015,104.24943,1.0478399999999999
84.604,26.41,0.18266,104.21171,1.04778
84.86,26.51,0.18683,104.24971,1.0477299999999998
85.156,26.61,0.18622,104.212,1.04767
85.47,26.71,0.1856,104.21171,1.04762
85.75,26.81,0.18561,104.18370999999999,1.04756
86.055,26.91,0.18791,104.12743,1.04751
86.357,27.01,0.1873,104.146,1.04745
86.665,27.11,0.18667999999999998,104.22143,1.04739
86.957,27.21,0.18961,104.18370999999999,1.04734
87.24,27.31,0.19128,104.18370999999999,1.04728
87.539,27.41,0.19067,104.22143,1.0472299999999999
87.849,27.51,0.19109,104.32457,1.0471700000000002
88.155,27.61,0.19255999999999998,104.26857,1.04711
88.439,27.71,0.1932,104.25914,1.04705
88.766,27.81,0.19133,104.29656999999999,1.0469899999999999
89.079,27.91,0.19322,104.26829000000001,1.04693
89.353,28.01,0.19469,104.24029,1.04688
89.665,28.11,0.19616,104.25914,1.04682
89.961,28.21,0.19513,104.25914,1.0467600000000001
90.304,28.31,0.19722,104.37171,1.04669
90.569,28.41,0.19785999999999998,104.40943,1.04664
90.877,28.51,0.19787000000000002,104.33114,1.0465799999999998
91.178,28.61,0.19934000000000002,104.25571,1.0465200000000001
91.517,28.71,0.19914,104.218,1.04646
91.774,28.81,0.19998,104.29343,1.04641
92.08,28.91,0.20040999999999998,104.33114,1.04635
92.387,29.01,0.20126,104.33114,1.04629
92.7,29.11,0.20127,104.29343,1.0462200000000001
93.006,29.21,0.20357,104.24943,1.04616
93.304,29.31,0.20421,104.13056999999999,1.0461
93.606,29.41,0.20318,104.20571,1.0460399999999999
93.921,29.51,0.20382,104.28714000000001,1.04598
94.215,29.61,0.20549,104.28714000000001,1.0459200000000002
94.516,29.71,0.20509000000000002,104.28714000000001,1.04586
94.835,29.81,0.2051,104.32457,1.04579
95.146,29.91,0.20699,104.36256999999999,1.0457299999999998
95.448,30.01,0.20763,104.36256999999999,1.04567
95.758,30.11,0.20847,104.36229,1.04561
96.059,30.21,0.21056999999999998,104.38114,1.04555
96.364,30.31,0.20933000000000002,104.372,1.04548
96.678,30.41,0.21122,104.32486,1.04542
96.994,30.51,0.21124,104.31514,1.04535
97.297,30.61,0.21125,104.32457,1.04529
97.611,30.71,0.21064000000000002,104.32486,1.0452299999999999
97.912,30.81,0.21253000000000002,104.32486,1.04516
98.22,30.91,0.2117,104.32486,1.0451
98.522,31.01,0.21255,104.29656999999999,1.04504
98.839,31.11,0.2134,104.41257,1.0449700000000002
99.142,31.21,0.21445999999999998,104.41257,1.04491
99.453,31.31,0.21363000000000001,104.38429000000001,1.04484
99.759,31.41,0.21365,104.37486,1.0447799999999998
100.058,31.51,0.21261999999999998,104.45,1.04471
100.357,31.61,0.21472,104.48770999999999,1.04465
100.679,31.71,0.21724000000000002,104.52514000000001,1.0445799999999998
100.982,31.81,0.21871,104.52514000000001,1.0445200000000001
101.291,31.91,0.2206,104.52543,1.04445
101.605,32.01,0.21915,104.52543,1.0443799999999999
101.915,32.11,0.21959,104.48770999999999,1.0443200000000001
102.263,32.21,0.21939,104.49714,1.04424
102.528,32.31,0.22003000000000003,104.45029,1.04419
102.839,32.41,0.21963000000000002,104.37486,1.0441200000000002
103.187,32.51,0.22111,104.41257,1.0440399999999999
103.448,32.61,0.22174000000000002,104.45029,1.04399
103.781,32.71,0.22405999999999998,104.48770999999999,1.0439100000000001
104.091,32.81,0.22365,104.52514000000001,1.04385
104.394,32.91,0.22388000000000002,104.56286,1.04378
104.722,33.01,0.22368000000000002,104.48770999999999,1.0437100000000001
105.018,33.11,0.22495,104.52514000000001,1.04364
105.33,33.21,0.22705,104.544,1.04358
105.632,33.31,0.22644,104.544,1.04351
105.945,33.41,0.2275,104.43143,1.04344
106.251,33.51,0.22626,104.43143,1.0433700000000001
106.566,33.61,0.22837,104.50657,1.0433
106.883,33.71,0.22671,104.46571,1.0432299999999999
107.189,33.81,0.22776999999999997,104.45629,1.04316
107.5,33.91,0.22862,104.50029,1.04309
107.813,34.01,0.22946999999999998,104.51914000000001,1.04302
108.127,34.11,0.23031999999999997,104.50029,1.04295
108.437,34.21,0.23013000000000003,104.50971,1.04288
108.732,34.31,0.22951999999999997,104.56629000000001,1.04282
109.043,34.41,0.23183,104.62257,1.04275
109.351,34.51,0.23268000000000003,104.62257,1.0426799999999998
109.67,34.61,0.23479,104.58485999999999,1.0426
109.979,34.71,0.23396999999999998,104.54743,1.04253
110.294,34.81,0.23399,104.57543000000001,1.04246
110.601,34.91,0.23421,104.54714,1.04239
110.922,35.01,0.23736999999999997,104.54714,1.0423200000000001
111.215,35.11,0.23675,104.566,1.04225
111.518,35.21,0.23886,104.51914000000001,1.0421799999999999
111.84,35.31,0.23636999999999997,104.51914000000001,1.0421
112.158,35.41,0.23869,104.56629000000001,1.04203
112.461,35.51,0.23975,104.63171,1.04196
112.765,35.61,0.23956,104.66943,1.04189
113.074,35.71,0.24083000000000002,104.59114,1.04182
113.37,35.81,0.24126,104.516,1.04175
113.709,35.91,0.24065,104.55371,1.04167
114.003,36.01,0.24191999999999997,104.61,1.0416
114.322,36.11,0.24236,104.58171,1.0415299999999998
114.631,36.21,0.243,104.58171,1.04145
114.931,36.31,0.24344000000000002,104.65714,1.04138
115.249,36.41,0.24178000000000002,104.65686,1.04131
115.564,36.51,0.24389,104.62857,1.0412299999999999
115.866,36.61,0.24495999999999998,104.61914,1.04116
116.169,36.71,0.24791,104.54429,1.04109
116.477,36.81,0.2452,104.60056999999999,1.04101
116.827,36.91,0.24564,104.61914,1.04093
117.098,37.01,0.24586,104.58171,1.0408600000000001
117.411,37.11,0.24735,104.61943000000001,1.0407899999999999
117.725,37.21,0.24799000000000002,104.61943000000001,1.04071
118.035,37.31,0.24800999999999998,104.61943000000001,1.04064
118.36,37.41,0.24971,104.61943000000001,1.04056
118.657,37.51,0.25077,104.58171,1.04049
118.972,37.61,0.25079,104.61943000000001,1.04041
119.281,37.71,0.25165,104.69457,1.04034
119.585,37.81,0.25125,104.65714,1.04026
119.893,37.91,0.25315,104.69457,1.04019
120.202,38.01,0.25254,104.72286,1.04011
120.523,38.11,0.25611999999999996,104.72286,1.04003
120.836,38.21,0.25572,104.64743,1.03995
121.146,38.31,0.25721,104.64743,1.03988
121.449,38.41,0.25848000000000004,104.72286,1.0398
121.762,38.51,0.25892,104.68514,1.03972
122.069,38.61,0.25936,104.68514,1.03965
122.383,38.71,0.25916999999999996,104.72286,1.03957
122.698,38.81,0.26045,104.72286,1.03949
123.001,38.91,0.26236,104.74143000000001,1.03942
123.315,39.01,0.26426,104.704,1.03934
123.623,39.11,0.26659,104.704,1.03926
123.933,39.21,0.2664,104.704,1.03918
124.257,39.31,0.26789,104.704,1.0391
124.555,39.41,0.26749,104.71314,1.03902
124.868,39.51,0.26982,104.76029,1.03895
125.17,39.61,0.27089,104.732,1.0388700000000002
125.496,39.71,0.27321999999999996,104.68543000000001,1.0387899999999999
125.793,39.81,0.27303,104.75086,1.03871
126.109,39.91,0.27389,104.78856999999999,1.03863
126.427,40.01,0.27454,104.75114,1.03855
126.738,40.11,0.27519,104.75114,1.03847
127.044,40.21,0.27479000000000003,104.75114,1.03839
127.358,40.31,0.27859,104.71343,1.03831
127.672,40.41,0.27860999999999997,104.75086,1.03823
127.975,40.51,0.27631999999999995,104.75086,1.03815
128.321,40.61,0.27992,104.74143000000001,1.03806
128.59,40.71,0.27973000000000003,104.76971,1.03799
128.914,40.81,0.2808,104.76971,1.03791
129.23199,40.91,0.27976999999999996,104.77914,1.03782
129.563,41.01,0.28042,104.75086,1.0377399999999999
129.853,41.11,0.2815,104.82629,1.03766
130.161,41.21,0.28173000000000004,104.77914,1.03758
130.47,41.31,0.28175,104.71343,1.0375
130.795,41.41,0.28093,104.74171,1.03741
131.10201,41.51,0.28158,104.78856999999999,1.0373299999999999
131.44701,41.61,0.28056,104.75086,1.03724
131.73599,41.71,0.27974,104.67571,1.03716
132.075,41.81,0.28039000000000003,104.67571,1.0370700000000002
132.355,41.91,0.27999,104.68514,1.037
132.66701,42.01,0.28023000000000003,104.71343,1.03692
132.98599,42.11,0.27962,104.704,1.03683
133.293,42.21,0.27712,104.71343,1.03675
133.61501,42.31,0.27776999999999996,104.74143000000001,1.0366600000000001
133.909,42.41,0.27716,104.73229,1.0365799999999998
134.233,42.51,0.27824,104.76971,1.0365
134.543,42.61,0.27931,104.732,1.03641
134.85898999999998,42.71,0.27681,104.73229,1.03633
135.172,42.81,0.27641,104.72286,1.03624
135.48801,42.91,0.27707,104.73229,1.03616
135.783,43.01,0.27771999999999997,104.76971,1.03608
136.11501,43.11,0.27710999999999997,104.76971,1.03599
136.41901000000001,43.21,0.27713000000000004,104.66657,1.0359
136.739,43.31,0.278,104.66657,1.03582
137.056,43.41,0.28013000000000005,104.77914,1.0357299999999998
137.364,43.51,0.27804,104.77914,1.03565
137.689,43.61,0.27975,104.76971,1.03556
137.992,43.71,0.28062,104.74171,1.0354700000000001
138.304,43.81,0.28021999999999997,104.77943,1.03539
138.621,43.91,0.28171999999999997,104.81685999999999,1.0353
138.937,44.01,0.283,104.81685999999999,1.03521
139.283,44.11,0.28113,104.77943,1.03512
139.565,44.21,0.28221,104.77943,1.03504
139.89101000000002,44.31,0.2835,104.85429,1.03495
140.201,44.41,0.28584,104.92,1.0348600000000001
140.50999,44.51,0.2827,104.88257,1.03477
140.819,44.61,0.2861,104.92,1.0346899999999999
141.145,44.71,0.28612,104.85143000000001,1.0346
141.47099,44.81,0.28783000000000003,104.80429000000001,1.0345
141.774,44.91,0.28891,104.72914,1.0344200000000001
142.093,45.01,0.28894000000000003,104.72914,1.03433
142.411,45.11,0.29275,104.69143000000001,1.03424
142.728,45.21,0.29109,104.72886,1.03415
143.037,45.31,0.29238000000000003,104.76657,1.03406
143.362,45.41,0.29367,104.79486,1.03397
143.661,45.51,0.29328000000000004,104.80429000000001,1.03388
143.98599,45.61,0.29478000000000004,104.80429000000001,1.03379
144.299,45.71,0.29649000000000003,104.76657,1.0337
144.618,45.81,0.29694,104.81371,1.0336100000000001
144.92999,45.91,0.29886,104.842,1.03352
145.24899,46.01,0.29846999999999996,104.84170999999999,1.0334299999999998
145.55299,46.11,0.29934,104.88886000000001,1.03334
145.866,46.21,0.30084,104.91713999999999,1.03325
146.177,46.31,0.30023,104.89828999999999,1.03316
146.51601000000002,46.41,0.30195,104.84170999999999,1.03306
146.827,46.51,0.3024,104.84170999999999,1.0329700000000002
147.136,46.61,0.30285,104.804,1.03288
147.45799,46.71,0.30287,104.84170999999999,1.0327899999999999
147.77,46.81,0.30438000000000004,104.84170999999999,1.0327
148.097,46.91,0.30525,104.84170999999999,1.0326
148.408,47.01,0.30654000000000003,104.84170999999999,1.03251
148.726,47.11,0.30868,104.76657,1.0324200000000001
149.056,47.21,0.30808,104.84170999999999,1.0323200000000001
149.366,47.31,0.30958,104.85114,1.03223
149.70598999999999,47.41,0.31088000000000005,104.87,1.03213
150.00101,47.51,0.31175,104.87,1.03204
150.31798999999998,47.61,0.31199,104.83256999999999,1.03195
150.63,47.71,0.31244,104.83256999999999,1.03186
150.94901000000002,47.81,0.31268,104.842,1.03176
151.28101,47.91,0.31335,104.86057,1.03166
151.597,48.01,0.31506999999999996,104.86057,1.03157
151.905,48.11,0.31404,104.83256999999999,1.03148
152.224,48.21,0.31511999999999996,104.85143000000001,1.03138
152.539,48.31,0.31769000000000003,104.86057,1.03129
152.86,48.41,0.31835,104.82314000000001,1.03119
153.17,48.51,0.31754,104.86057,1.0311
153.481,48.61,0.3182,104.89828999999999,1.031
153.81599,48.71,0.3214,104.936,1.0309
154.132,48.81,0.32164,104.89828999999999,1.03081
154.44099,48.91,0.32273,104.89828999999999,1.03071
154.769,49.01,0.32255,104.92657,1.03061
155.07899,49.11,0.32427,104.88886000000001,1.03052
155.409,49.21,0.32450999999999997,104.88886000000001,1.0304200000000001
155.72,49.31,0.32476,104.88886000000001,1.0303200000000001
156.02698999999998,49.41,0.32669000000000004,104.85114,1.03023
156.35898999999998,49.51,0.32863000000000003,104.88886000000001,1.03013
156.666,49.61,0.32739,104.87943,1.03004
156.998,49.71,0.32869,104.87943,1.02993
157.306,49.81,0.33084,104.88886000000001,1.0298399999999999
157.634,49.91,0.33108000000000004,104.92657,1.0297399999999999
157.951,50.01,0.33365,104.964,1.0296399999999999
158.26401,50.11,0.33347,104.92657,1.02954
158.58098999999999,50.21,0.33541,104.88886000000001,1.02944
158.90401,50.31,0.33502,104.92629,1.02934
159.216,50.41,0.33505,104.92629,1.02925
159.54401000000001,50.51,0.33593,104.91686000000001,1.02915
159.856,50.61,0.33596,104.91686000000001,1.02905
160.173,50.71,0.33599,104.91686000000001,1.02895
160.506,50.81,0.3373,104.95456999999999,1.02885
160.811,50.91,0.33775,104.97343000000001,1.02875
161.125,51.01,0.33736,104.97343000000001,1.02865
161.45399,51.11,0.33824,104.95456999999999,1.02855
161.774,51.21,0.33913000000000004,104.95456999999999,1.02845
162.09599,51.31,0.34021999999999997,104.91686000000001,1.02835
162.41298999999998,51.41,0.34131,104.91686000000001,1.02824
162.73599,51.51,0.34389000000000003,104.90771000000001,1.02814
163.048,51.61,0.34476999999999997,104.94543,1.02804
163.36301,51.71,0.34502,104.94543,1.0279399999999999
163.68401,51.81,0.34611,104.87943,1.0278399999999999
163.99899,51.91,0.3453,104.92029,1.0277399999999999
164.31,52.01,0.34745,104.97657,1.0276399999999999
164.642,52.11,0.3494,104.97686000000002,1.02754
164.965,52.21,0.35049,104.986,1.0274299999999998
165.28101,52.31,0.35244000000000003,104.94828999999999,1.0273299999999999
165.589,52.41,0.35056,104.96713999999999,1.0272299999999999
165.90401,52.51,0.34869,104.96713999999999,1.0271299999999999
166.229,52.61,0.35169,104.96713999999999,1.0270299999999999
166.552,52.71,0.35215,104.97657,1.02692
166.868,52.81,0.35558,104.97028999999999,1.02682
167.19501,52.91,0.35498,104.97343000000001,1.02671
167.51401,53.01,0.35523000000000005,104.964,1.02661
167.83,53.11,0.35612,104.98286,1.02651
168.14101000000002,53.21,0.35849000000000003,104.94514,1.02641
168.46201000000002,53.31,0.35789,104.97343000000001,1.0263
168.78798999999998,53.41,0.35984,104.97343000000001,1.02619
169.114,53.51,0.3569,105.00171,1.02609
169.422,53.61,0.36033000000000004,105.03913999999999,1.02599
169.744,53.71,0.3608,105.03943000000001,1.02588
170.05901,53.81,0.36168,104.964,1.02578
170.37801000000002,53.91,0.36321,104.92657,1.02567
170.702,54.01,0.36282,104.95456999999999,1.02557
171.033,54.11,0.3635,104.964,1.02546
171.339,54.21,0.36672,104.964,1.02536
171.668,54.31,0.36676,105.00171,1.02525
171.959,54.41,0.36551999999999996,104.92629,1.02515
172.291,54.51,0.36491999999999997,104.964,1.02504
172.604,54.61,0.36794,105.03913999999999,1.02494
172.927,54.71,0.36712,105.03943000000001,1.02483
173.258,54.81,0.36908,105.03943000000001,1.02472
173.57001,54.91,0.37316,105.03943000000001,1.02461
173.892,55.01,0.37256,105.03913999999999,1.02451
174.2,55.11,0.37451,105.01114,1.0244
174.517,55.21,0.372,105.01114,1.0243
174.83,55.31,0.37565,105.04886,1.02419
175.147,55.41,0.37633,105.01114,1.0240799999999999
175.47,55.51,0.37999,104.97371000000001,1.02397
175.78999,55.61,0.37833,105.05171000000001,1.02387
176.11501,55.71,0.37922,104.986,1.02376
176.431,55.81,0.38054,105.01428999999999,1.02365
176.752,55.91,0.38292,105.052,1.02354
177.05299,56.01,0.38083,105.05171000000001,1.02344
177.399,56.11,0.38364000000000004,105.05171000000001,1.02332
177.707,56.21,0.38581,105.052,1.02321
178.032,56.31,0.38415,104.986,1.0231
178.375,56.41,0.38547,104.94856999999999,1.02299
178.674,56.51,0.38636,105.04229,1.02288
179.0,56.61,0.38576,105.11771,1.0227700000000002
179.31599,56.71,0.38644,105.08,1.0226600000000001
179.62399,56.81,0.38947,104.99857,1.0225600000000001
179.944,56.91,0.38994,105.008,1.02245
180.263,57.01,0.39126,104.99857,1.02234
180.584,57.11,0.39066,104.97028999999999,1.0222200000000001
180.89999,57.21,0.39155999999999996,105.01743,1.0221200000000001
181.244,57.31,0.39352,105.008,1.022
181.54601,57.41,0.39484,104.97028999999999,1.02189
181.87198999999998,57.51,0.39723,104.93286,1.02178
182.18201000000002,57.61,0.39578,104.89513999999998,1.02167
182.504,57.71,0.39924,104.91371000000001,1.02156
182.825,57.81,0.39779000000000003,104.95143,1.02144
183.147,57.91,0.39826,105.06428999999999,1.0213299999999998
183.47501,58.01,0.39766,105.06428999999999,1.02122
183.77901,58.11,0.39876999999999996,105.06428999999999,1.02111
184.106,58.21,0.39966999999999997,105.102,1.021
184.41701,58.31,0.40164,105.102,1.0208899999999999
184.75101,58.41,0.40318000000000004,105.102,1.0207700000000002
185.061,58.51,0.40321999999999997,105.13943,1.0206600000000001
185.382,58.61,0.40284000000000003,105.06456999999999,1.02054
185.70399,58.71,0.40288,105.06456999999999,1.02043
186.03798999999998,58.81,0.40571,105.102,1.02031
186.342,58.91,0.40510999999999997,105.06456999999999,1.0202
186.66,59.01,0.40836,105.04543000000001,1.02009
186.983,59.11,0.40712,105.06428999999999,1.0199799999999999
187.29601,59.21,0.40824,105.08313999999999,1.01986
187.62,59.31,0.40914,105.04571000000001,1.01975
187.946,59.41,0.40983,105.08313999999999,1.01963
188.245,59.51,0.41073000000000004,105.12086000000001,1.01952
188.57401000000002,59.61,0.40885,105.12086000000001,1.01941
188.89,59.71,0.41167,105.102,1.01929
189.20598999999999,59.81,0.41236000000000006,105.08313999999999,1.01918
189.52901,59.91,0.41498,105.05486,1.01906
189.845,60.01,0.41673000000000004,105.05486,1.01895
190.166,60.11,0.41741999999999996,105.09257,1.01883
190.48398999999998,60.21,0.41875,105.09257,1.01872
190.795,60.31,0.41836999999999996,105.09257,1.0186
191.125,60.41,0.42035,105.05486,1.0184799999999998
191.429,60.51,0.42318,105.09257,1.01837
191.767,60.61,0.4258,105.09257,1.01825
192.088,60.71,0.42456000000000005,105.05486,1.01813
192.399,60.81,0.42696000000000006,105.08313999999999,1.0180200000000001
192.731,60.91,0.42851000000000006,105.07371,1.0179
193.048,61.01,0.42899,105.07371,1.01778
193.356,61.11,0.4284,105.14913999999999,1.01767
193.69,61.21,0.43059,105.08313999999999,1.01755
194.006,61.31,0.4315,105.04543000000001,1.0174299999999998
194.31798999999998,61.41,0.4339,105.07371,1.01732
194.644,61.51,0.43417,105.08313999999999,1.0172
194.964,61.61,0.43636,105.102,1.01708
195.276,61.71,0.43577,105.12086000000001,1.01696
195.60001,61.81,0.43475,105.13943,1.01684
195.916,61.91,0.43673,105.13943,1.01672
196.25,62.01,0.43828,105.102,1.0166
196.564,62.11,0.43833,105.102,1.0164799999999998
196.88,62.21,0.44031000000000003,105.13943,1.01637
197.19099,62.31,0.44101,105.13943,1.01625
197.53,62.41,0.44213,105.13943,1.0161200000000001
197.83299,62.51,0.44283,105.13943,1.01601
198.158,62.61,0.44373999999999997,105.14886000000001,1.01589
198.476,62.71,0.44378999999999996,105.14886000000001,1.01577
198.799,62.81,0.4462,105.13943,1.01565
199.14799,62.91,0.44583,105.13943,1.01552
199.446,63.01,0.44588,105.13943,1.0154
199.757,63.11,0.44658000000000003,105.102,1.01529
200.07201,63.21,0.44942,105.102,1.0151700000000001
200.405,63.31,0.45183999999999996,105.13943,1.01504
200.743,63.41,0.45147,105.13943,1.01491
201.036,63.51,0.45431000000000005,105.11143,1.0148
201.364,63.61,0.45543999999999996,105.14913999999999,1.01468
201.67799,63.71,0.45377,105.11143,1.0145600000000001
202.00999,63.81,0.45748,105.11143,1.01443
202.326,63.91,0.4584,105.12086000000001,1.01431
202.659,64.01,0.45888,105.13971000000001,1.01419
202.981,64.11,0.46043999999999996,105.10513999999999,1.01406
203.29201,64.21,0.46113999999999994,105.18028999999999,1.01394
203.619,64.31,0.46163000000000004,105.218,1.0138200000000002
203.935,64.41,0.46212,105.18028999999999,1.0137
204.26199,64.51,0.46497,105.06743,1.01357
204.60699,64.61,0.46868999999999994,105.03943000000001,1.01344
204.894,64.71,0.46895,105.11457,1.0133299999999998
205.211,64.81,0.47008,105.18971,1.01321
205.539,64.91,0.47036000000000006,105.22713999999999,1.01308
205.86301,65.01,0.47192,105.22713999999999,1.01295
206.177,65.11,0.47392,105.14286000000001,1.01283
206.502,65.21,0.47247,105.07686000000001,1.01271
206.81798999999998,65.31,0.4764,105.11457,1.01258
207.144,65.41,0.47431,105.11457,1.0124600000000001
207.459,65.51,0.4763,105.17086,1.01233
207.793,65.61,0.47723000000000004,105.17086,1.0122
208.112,65.71,0.48008,105.19286000000001,1.0120799999999999
208.41901000000001,65.81,0.4795,105.19286000000001,1.01196
208.75101,65.91,0.48085,105.19286000000001,1.01183
209.067,66.01,0.48306000000000004,105.21171000000001,1.0117
209.38699,66.11,0.48355,105.17428999999998,1.01158
209.70799,66.21,0.48468999999999995,105.15513999999999,1.01145
210.026,66.31,0.48561000000000004,105.11771,1.0113299999999998
210.347,66.41,0.48568,105.10829,1.0112
210.666,66.51,0.48789,105.18343,1.01108
210.993,66.61,0.48752,105.18343,1.01095
211.31798999999998,66.71,0.48802,105.15543000000001,1.01082
211.638,66.81,0.48916000000000004,105.11771,1.0106899999999999
211.961,66.91,0.49094,105.10829,1.0105600000000001
212.276,67.01,0.48993000000000003,105.18971,1.01044
212.599,67.11,0.49128,105.26486000000001,1.01031
212.924,67.21,0.49501000000000006,105.18971,1.0101799999999999
213.242,67.31,0.49421000000000004,105.22713999999999,1.01005
213.563,67.41,0.49838000000000005,105.19886000000001,1.0099200000000002
213.888,67.51,0.50189,105.108,1.00979
214.20598999999999,67.61,0.50217,105.07056999999999,1.00967
214.521,67.71,0.50245,105.06114,1.0095399999999999
214.827,67.81,0.50338,105.14571000000001,1.00942
215.15601,67.91,0.50474,105.22086000000002,1.00929
215.48,68.01,0.50329,105.22086000000002,1.00916
215.811,68.11,0.5040100000000001,105.22113999999999,1.00902
216.133,68.21,0.5049399999999999,105.18343,1.00889
216.446,68.31,0.505,105.22086000000002,1.0087700000000002
216.76801,68.41,0.50593,105.29628999999998,1.00864
217.09399,68.51,0.5068600000000001,105.25856999999999,1.0085
217.409,68.61,0.50822,105.25886000000001,1.0083799999999998
217.73199,68.71,0.50937,105.29628999999998,1.00824
218.05499,68.81,0.51052,105.22113999999999,1.00811
218.381,68.91,0.50972,105.18343,1.0079799999999999
218.703,69.01,0.51281,105.18343,1.00785
219.01601000000002,69.11,0.51417,105.18343,1.0077200000000002
219.343,69.21,0.51554,105.16457,1.00759
219.67,69.31,0.51756,105.108,1.00745
219.981,69.41,0.5191399999999999,105.07056999999999,1.0073299999999998
220.30299,69.51,0.52072,105.14571000000001,1.0072
220.616,69.61,0.52187,105.10513999999999,1.0070700000000001
220.937,69.71,0.52194,105.10513999999999,1.00694
221.26199,69.81,0.52222,105.218,1.0068
221.603,69.91,0.52359,105.27429,1.00666
221.89999,70.01,0.52452,105.27429,1.00654
222.23398999999998,70.11,0.5246,105.30256999999999,1.0064
222.53798999999998,70.21,0.52575,105.30256999999999,1.00627
222.86099,70.31,0.52755,105.26513999999999,1.00614
223.183,70.41,0.52827,105.25543,1.00601
223.50999,70.51,0.53072,105.22713999999999,1.00587
223.834,70.61,0.53123,105.22713999999999,1.0057399999999999
224.158,70.71,0.5313,105.24628999999999,1.0056
224.467,70.81,0.5344,105.18971,1.00547
224.78,70.91,0.53599,105.15229,1.00534
225.10699,71.01,0.54018,105.15229,1.00521
225.423,71.11,0.53743,105.22743,1.0050700000000001
225.741,71.21,0.53946,105.26513999999999,1.00494
226.07001,71.31,0.5404,105.26513999999999,1.0048
226.39,71.41,0.54004,105.24628999999999,1.0046700000000002
226.715,71.51,0.54315,105.23686000000001,1.00453
227.03999,71.61,0.5434399999999999,105.23686000000001,1.0044
227.353,71.71,0.5454600000000001,105.26486000000001,1.00426
227.673,71.81,0.54793,105.30256999999999,1.00413
227.995,71.91,0.5453899999999999,105.30256999999999,1.00399
228.31599,72.01,0.54894,105.30256999999999,1.00386
228.63499,72.11,0.5505399999999999,105.27429,1.0037200000000002
228.94501,72.21,0.55235,105.26486000000001,1.00359
229.28101,72.31,0.55308,105.26486000000001,1.00345
229.59599,72.41,0.5566300000000001,105.30856999999999,1.0033100000000001
229.92,72.51,0.55453,105.34629,1.00318
230.23801,72.61,0.55808,105.27113999999999,1.00304
230.55901,72.71,0.56055,105.30886000000001,1.00291
230.88,72.81,0.56302,105.30856999999999,1.0027700000000002
231.19701,72.91,0.56135,105.28057,1.00263
231.521,73.01,0.56426,105.27113999999999,1.0024899999999999
231.841,73.11,0.56738,105.23371000000002,1.0023600000000001
232.166,73.21,0.5676800000000001,105.27113999999999,1.00222
232.489,73.31,0.56862,105.27113999999999,1.0020799999999999
232.808,73.41,0.56957,105.27113999999999,1.00194
233.134,73.51,0.5687800000000001,105.27113999999999,1.0018
233.459,73.61,0.57038,105.34629,1.00166
233.776,73.71,0.57003,105.384,1.00153
234.09,73.81,0.5705399999999999,105.34629,1.00139
234.416,73.91,0.5743199999999999,105.42171,1.00125
234.733,74.01,0.57636,105.384,1.00111
235.06,74.11,0.57601,105.384,1.0009700000000001
235.373,74.21,0.58,105.29943,1.0008299999999999
235.703,74.31,0.5818300000000001,105.33713999999999,1.0006899999999999
236.019,74.41,0.5806,105.29943,1.00055
236.339,74.51,0.5833,105.26171000000001,1.00041
236.655,74.61,0.58643,105.26171000000001,1.0002799999999998
236.981,74.71,0.58804,105.26171000000001,1.00013
237.308,74.81,0.5874699999999999,105.28057,0.9999899999999999
237.63699,74.91,0.58973,105.29943,0.99985
237.95598999999999,75.01,0.59112,105.31828999999999,0.99971
238.283,75.11,0.5947,105.31828999999999,0.99956
238.586,75.21,0.59696,105.356,0.9994299999999999
238.91901000000001,75.31,0.59923,105.35571000000002,0.99929
239.23398999999998,75.41,0.59953,105.35571000000002,0.99915
239.552,75.51,0.6039800000000001,105.31828999999999,0.9990100000000001
239.869,75.61,0.60428,105.31828999999999,0.99887
240.202,75.71,0.60764,105.29943,0.99872
240.52,75.81,0.6099100000000001,105.29943,0.9985799999999999
240.855,75.91,0.6110899999999999,105.28057,0.9984299999999999
241.174,76.01,0.61533,105.28371000000001,0.99829
241.494,76.11,0.61716,105.29314,0.99815
241.812,76.21,0.61856,105.36828999999999,0.9980100000000001
242.125,76.31,0.62149,105.406,0.99787
242.444,76.41,0.62398,105.36828999999999,0.9977299999999999
242.76601000000002,76.51,0.62625,105.36828999999999,0.9975799999999999
243.12399,76.61,0.62876,105.32113999999999,0.9974200000000001
243.40401,76.71,0.63189,105.29286,0.9973
243.726,76.81,0.63505,105.33086000000002,0.99716
244.036,76.91,0.63776,105.38713999999999,0.99702
244.36099,77.01,0.6391600000000001,105.46229,0.99687
244.689,77.11,0.64254,105.42486000000001,0.99672
245.009,77.21,0.6432899999999999,105.42456999999999,0.9965799999999999
245.32201,77.31,0.6471,105.38713999999999,0.99644
245.64301,77.41,0.65113,105.41543,0.9963
245.965,77.51,0.6553800000000001,105.45286000000002,0.99615
246.287,77.61,0.65767,105.37143,0.9960100000000001
246.599,77.71,0.66038,105.37143,0.9958600000000001
246.933,77.81,0.66399,105.44657,0.99571
247.252,77.91,0.66737,105.44686000000002,0.9955700000000001
247.56798999999998,78.01,0.67381,105.37143,0.9954299999999999
247.87801000000002,78.11,0.67982,105.37143,0.99529
248.202,78.21,0.68321,105.37143,0.9951399999999999
248.53798999999998,78.31,0.68638,105.44657,0.9949899999999999
248.832,78.41,0.69392,105.37143,0.99485
249.159,78.51,0.70038,105.37143,0.9947
249.46899,78.61,0.70421,105.40914,0.99456
249.80901,78.71,0.71309,105.41828999999998,0.99441
250.125,78.81,0.72108,105.44657,0.99426
250.44298999999998,78.91,0.73127,105.37143,0.9941200000000001
250.758,79.01,0.74169,105.37143,0.99397
251.078,79.11,0.75254,105.37143,0.9938299999999999
251.439,79.21,0.76605,105.33371000000001,0.99366
251.744,79.31,0.77735,105.32428999999999,0.9935200000000001
252.048,79.41,0.78887,105.37456999999999,0.9933799999999999
252.368,79.51,0.79798,105.44971000000001,0.99324
252.686,79.61,0.81237,105.44971000000001,0.9930899999999999
253.005,79.71,0.8206100000000001,105.44971000000001,0.9929399999999999
253.319,79.81,0.82973,105.48743,0.9928
253.63699,79.91,0.8390799999999999,105.52514,0.99265
253.953,80.01,0.84667,105.51571000000001,0.9925
254.278,80.11,0.85229,105.45913999999999,0.99235
254.584,80.21,0.85988,105.43113999999998,0.99221
254.92101,80.31,0.86441,105.46857,0.99206
255.246,80.41,0.8728899999999999,105.43113999999998,0.9919
255.54601,80.51,0.87456,105.40286,0.9917600000000001
255.881,80.61,0.8784299999999999,105.35571000000002,0.99161
256.19698999999997,80.71,0.8803200000000001,105.384,0.99146
256.51901000000004,80.81,0.88089,105.45913999999999,0.99131
256.836,80.91,0.8770700000000001,105.42143,0.99116
257.14999,81.01,0.8747799999999999,105.384,0.9910200000000001
257.46701,81.11,0.87051,105.48743,0.99087
257.806,81.21,0.86119,105.5,0.9907100000000001
258.10901,81.31,0.85031,105.53771,0.9905700000000001
258.43399,81.41,0.8383299999999999,105.48114,0.99041
258.75201,81.51,0.8232700000000001,105.5,0.9902700000000001
259.08099,81.61,0.80843,105.5,0.99011
259.39499,81.71,0.7893899999999999,105.44343,0.9899600000000001
259.74899,81.81,0.77103,105.45286000000002,0.9898
260.04599,81.91,0.75461,105.44057,0.98966
260.36499,82.01,0.74063,105.40286,0.98951
260.68301,82.11,0.72995,105.41228999999998,0.98936
261.00101,82.21,0.7164,105.41228999999998,0.9892
261.34398999999996,82.31,0.70792,105.41228999999998,0.9890399999999999
261.65601000000004,82.41,0.7025100000000001,105.43113999999998,0.9888899999999999
261.98098999999996,82.51,0.69402,105.45943,0.98874
262.30099,82.61,0.68884,105.478,0.98859
262.62601,82.71,0.68233,105.49686000000001,0.9884299999999999
262.94698999999997,82.81,0.67979,105.47828999999999,0.9882799999999999
263.276,82.91,0.67747,105.478,0.9881200000000001
263.59799,83.01,0.6784600000000001,105.478,0.9879700000000001
263.909,83.11,0.6732600000000001,105.55943,0.98782
264.23999,83.21,0.6735899999999999,105.55943,0.98766
264.55301000000003,83.31,0.67303,105.58771000000002,0.98751
264.87799,83.41,0.6722600000000001,105.54086000000001,0.98736
265.21799,83.51,0.67325,105.522,0.98719
265.52701,83.61,0.67313,105.48456999999999,0.98705
265.83801,83.71,0.67633,105.522,0.9869
266.15398999999996,83.81,0.67687,105.50313999999999,0.98674
266.474,83.91,0.67698,105.44686000000002,0.98659
266.79599,84.01,0.67996,105.44686000000002,0.98644
267.12299,84.11,0.67918,105.428,0.9862799999999999
267.43701,84.21,0.68194,105.44657,0.98613
267.755,84.31,0.68182,105.46543,0.9859700000000001
268.08801,84.41,0.68216,105.46543,0.9858100000000001
268.39499,84.51,0.68425,105.49371000000001,0.9856600000000001
268.72299,84.61,0.68524,105.46571000000002,0.9855
269.03799,84.71,0.6869,105.47514,0.98535
269.35901,84.81,0.689,105.55943,0.98519
269.67599,84.91,0.688,105.56886000000002,0.9850399999999999
270.005,85.01,0.68988,105.54086000000001,0.98488
270.311,85.11,0.69198,105.428,0.9847299999999999
270.638,85.21,0.69276,105.428,0.9845700000000001
270.974,85.31,0.6913199999999999,105.46571000000002,0.98441
271.28601000000003,85.41,0.69586,105.54057,0.98426
271.60699,85.51,0.69287,105.55943,0.9841
271.91699,85.61,0.6932,105.522,0.98395
272.23401,85.71,0.69707,105.48456999999999,0.9837899999999999
272.556,85.81,0.69785,105.55971000000001,0.9836299999999999
272.88599,85.91,0.69752,105.63486,0.9834700000000001
273.20499,86.01,0.70007,105.62513999999999,0.98331
273.52301,86.11,0.69952,105.58771000000002,0.98316
273.84698,86.21,0.70007,105.58771000000002,0.983
274.17099,86.31,0.70462,105.55971000000001,0.9828399999999999
274.479,86.41,0.7054,105.522,0.98269
274.81201,86.51,0.70663,105.55028999999999,0.9825200000000001
275.116,86.61,0.70562,105.58771000000002,0.9823700000000001
275.43701,86.71,0.70685,105.58771000000002,0.98221
275.76198999999997,86.81,0.7067399999999999,105.58771000000002,0.98205
276.077,86.91,0.7077399999999999,105.55,0.9819
276.401,87.01,0.70963,105.58771000000002,0.9817299999999999
276.715,87.11,0.7133,105.48428999999999,0.9815799999999999
277.034,87.21,0.7116399999999999,105.48428999999999,0.9814200000000001
277.35501,87.31,0.71287,105.51257,0.98126
277.67899,87.41,0.7149800000000001,105.51257,0.9811
277.99701,87.51,0.71754,105.51257,0.9809399999999999
278.314,87.61,0.7196600000000001,105.51257,0.9807799999999999
278.634,87.71,0.71778,105.47514,0.98062
278.96301,87.81,0.7199,105.43743,0.98046
279.27802,87.91,0.71846,105.53143,0.9803
279.60001,88.01,0.72035,105.522,0.98014
279.914,88.11,0.7184699999999999,105.49371000000001,0.97998
280.23401,88.21,0.7217,105.48428999999999,0.97982
280.55801,88.31,0.7236,105.55943,0.9796600000000001
280.875,88.41,0.72528,105.59714,0.9795
281.18799,88.51,0.72472,105.55971000000001,0.97934
281.513,88.61,0.72885,105.48428999999999,0.9791799999999999
281.83499,88.71,0.7292,105.44686000000002,0.97901
282.15398999999996,88.81,0.72909,105.52514,0.97885
282.47501,88.91,0.72921,105.60343,0.97869
282.793,89.01,0.7288899999999999,105.64114,0.9785299999999999
283.10501,89.11,0.7299,105.56286000000001,0.9783700000000001
283.43399,89.21,0.73292,105.59086,0.9782
283.75601,89.31,0.7357199999999999,105.56257,0.9780399999999999
284.07101,89.41,0.7347199999999999,105.50943000000001,0.97788
284.392,89.51,0.73797,105.50943000000001,0.97772
284.711,89.61,0.73831,105.47171000000002,0.97756
285.043,89.71,0.73955,105.43428999999999,0.97739
285.35199,89.81,0.7421300000000001,105.47171000000002,0.9772299999999999
285.67099,89.91,0.7427,105.47171000000002,0.9770700000000001
285.99399,90.01,0.7426,105.50943000000001,0.9769
286.32198999999997,90.11,0.74005,105.58457,0.9767299999999999
286.63501,90.21,0.7419600000000001,105.54686000000001,0.97657
286.952,90.31,0.74387,105.54686000000001,0.97641
287.26401,90.41,0.7451,105.54686000000001,0.97625
287.59,90.51,0.74635,105.50943000000001,0.97608
