Repository: ulfsri/fsri_materials_database

#Database of Contemporary Material Properties for Fire Investigation Analysis
This project was supported by Award No. 2019-DU-BX-0018, awarded by the National Institute of Justice, Office of Justice Programs, U.S. Department of Justice. 

***
***

## Database Structure

## 01_Data/
Raw data generated from each apparatus are included here in plain-text format. The data is organized first by material, next by the short name of test apparatus used, and where applicable additional filtering by test settings.

File: 02_Data/Polyester_Batting/STA/N2/3K_min/Polyester_Batting_STA_N2_3KData_210308_R3.csv
##Temp./°C,Time/min,DSC/(mW/mg),Mass/%,Sensit./(uV/mW)
49.082,10.00917,0.005721808,99.88202,1.0532700000000002
49.135,11.00917,0.01107846,99.85983,1.05326
49.612,12.00917,0.02459313,99.87092,1.0532
50.708,13.00917,0.04018215,99.88016999999999,1.05306
52.239,14.009170000000001,0.05054152,99.86353000000001,1.05287
54.103,15.009170000000001,0.05932392,99.89681,1.0526200000000001
56.155,16.00917,0.06555367,99.87462,1.05235
58.482,17.00917,0.07288675,99.89681,1.0520200000000002
60.947,18.00917,0.07888538,99.87462,1.05167
63.536,19.00917,0.0826949,99.85244,1.05129
66.222,20.00917,0.08638733,99.89664,1.0508899999999999
68.981,21.00917,0.09179359,99.84689,1.05046
71.809,22.00917,0.09427568,99.86908000000001,1.05
74.678,23.00917,0.09749487,99.92992,1.0495299999999999
77.547,24.00917,0.10292000000000001,99.89109,1.04904
80.482,25.00917,0.10468,99.89126,1.0485200000000001
83.416,26.00917,0.10767,99.91328,1.048
86.399,27.00917,0.11054000000000001,99.89664,1.04744
89.383,28.00917,0.11367000000000001,99.89126,1.04687
92.407,29.00917,0.11972999999999999,99.9558,1.0462799999999999
95.433,30.00917,0.12299000000000002,99.9558,1.04567
98.499,31.00917,0.1265,99.89496,1.04504
101.56,32.009170000000005,0.13125,99.96303,1.04439
104.639,33.009170000000005,0.13427999999999998,99.94100999999999,1.0437299999999998
107.701,34.009170000000005,0.13867000000000002,99.95025,1.04305
110.808,35.009170000000005,0.14454,99.96118,1.04234
113.909,36.009170000000005,0.14981,99.95025,1.04162
116.998,37.009170000000005,0.15386,99.95025,1.0408899999999999
120.113,38.009170000000005,0.16025999999999999,99.99445,1.04013
123.223,39.009170000000005,0.16926,99.97244,1.03936
126.312,40.009170000000005,0.17742,99.99445,1.0385799999999998
129.444,41.009170000000005,0.18324000000000001,99.99445,1.03777
132.57001,42.009170000000005,0.17967,99.98891,1.03694
135.722,43.009170000000005,0.17586,100.01647,1.03609
138.866,44.009170000000005,0.17935,100.0442,1.0352299999999999
142.021,45.009170000000005,0.18298,100.02202,1.03435
145.18401,46.009170000000005,0.18835,100.03866,1.03345
148.349,47.009170000000005,0.19336,100.0442,1.03253
151.536,48.009170000000005,0.19925,100.03866,1.03159
154.709,49.009170000000005,0.20304,100.06084,1.03063
157.886,50.009170000000005,0.20884,100.08286,1.02966
161.06,51.009170000000005,0.21403000000000003,100.07176,1.02867
164.228,52.009170000000005,0.2206,100.08471,1.02767
167.435,53.00917,0.22519,100.08303000000001,1.02664
170.62399,54.00917,0.23092,100.07731,1.02559
173.80098999999998,55.00917,0.23729,100.0884,1.02454
177.002,56.00917,0.24205,100.11244,1.02345
180.205,57.00917,0.24858000000000002,100.11782,1.02236
183.38699,58.00917,0.25363,100.14,1.02125
186.59599,59.00917,0.26106999999999997,100.10689,1.02011
189.785,60.00917,0.26552,100.11798,1.0189700000000002
192.976,61.00917,0.27376,100.14,1.01781
196.185,62.00917,0.27874,100.16218,1.01663
199.383,63.00917,0.28299,100.15664,1.0154299999999998
202.58098999999999,64.00917,0.29078000000000004,100.15126,1.0142200000000001
205.78999,65.00917,0.29658,100.18066999999999,1.01298
209.02901,66.00917,0.30354000000000003,100.19529,1.0117200000000002
212.196,67.00917,0.30912,100.17143,1.01047
215.381,68.00917,0.31611999999999996,100.20084,1.0092
218.60201,69.00917,0.3253,100.16773,1.00789
221.81798999999998,70.00917,0.33299,100.19899000000001,1.00657
225.022,71.00917,0.3407,100.13832,1.00524
228.22099,72.00917,0.34831,100.17697,1.0039
231.42999,73.00917,0.35736,100.20824,1.00253
234.625,74.00917,0.36604000000000003,100.23597,1.00116
237.83501,75.00917,0.379,100.19176,0.99976
241.035,76.00917,0.39533,100.22672,0.99835
244.23599,77.00917,0.41493,100.26538000000001,0.9969299999999999
247.452,78.00917,0.44786000000000004,100.22118,0.9954799999999999
250.64999,79.00917,0.50502,100.25983000000001,0.9940200000000001
253.825,80.00917,0.60446,100.28941,0.99256
257.009,81.00917,0.64612,100.2563,0.99108
260.23001,82.00917,0.50522,100.21193000000001,0.9895700000000001
263.46301,83.00917,0.42606000000000005,100.26168,0.98803
266.67099,84.00917,0.42348,100.23227,0.9865
269.88,85.00917,0.42727,100.29866,0.9849399999999999
273.07501,86.00917,0.43225,100.29849,0.9833799999999999
276.285,87.00917,0.43856999999999996,100.29311,0.9817899999999999
279.47601000000003,88.00917,0.44438,100.25429,0.9802
282.67001,89.00917,0.45074,100.32992,0.97859
285.88,90.00917,0.46016,100.23597,0.97696
289.077,91.00917,0.46881999999999996,100.1916,0.9753200000000001
292.27301,92.00917,0.47831,100.21933,0.97367
295.46799,93.00917,0.48586,100.18066999999999,0.972
298.64301,94.00917,0.49344,100.2084,0.9703200000000001
301.82901,95.00917,0.50251,100.17513000000001,0.9686299999999999
305.03601000000003,96.00917,0.51136,100.16958000000001,0.96691
308.229,97.00917,0.5144,100.14756,0.9651799999999999
311.40302,98.00917,0.5222399999999999,100.12538,0.96345
314.58898999999997,99.00917,0.5303899999999999,100.11244,0.9617
317.746,100.00917,0.53737,100.11798,0.95995
320.94698999999997,101.00917,0.54467,100.11782,0.95816
324.12601,102.00917,0.55132,100.11059,0.95637
327.29999,103.00917,0.558,100.0884,0.95457
330.491,104.00917,0.56634,100.06639,0.9527399999999999
333.66901,105.00917,0.57471,99.99445,0.95091
336.84799,106.00917,0.5838,99.96134,0.94906
340.00601,107.00917,0.59022,99.99076,0.94721
343.172,108.00917,0.60264,99.94100999999999,0.94534
346.33801,109.00917,0.61621,99.84874,0.9434600000000001
349.505,110.00917,0.62617,99.76218,0.94157
352.66501,111.00917,0.64763,99.69041999999999,0.9396700000000001
355.789,112.00917,0.65673,99.56118000000001,0.9377700000000001
358.92801000000003,113.00917,0.65246,99.32908,0.93585
362.02499,114.00917,0.60752,99.04151,0.93395
365.125,115.00917,0.5708,98.71328000000001,0.9320299999999999
368.23499,116.00917,0.56675,98.26538000000001,0.93009
371.383,117.00917,0.58081,97.67714000000001,0.9281200000000001
374.45099,118.00917,0.58078,97.00622,0.9261799999999999
377.57001,119.00917,0.59451,96.09748,0.9242
380.65601000000004,120.00917,0.6288699999999999,95.13143000000001,0.9222299999999999
383.76599,121.00917,0.6302300000000001,94.06218,0.9202299999999999
386.85901,122.00917,0.6493399999999999,92.94689,0.9182299999999999
389.96898999999996,123.00917,0.66827,91.50336,0.9162100000000001
393.05899,124.00917,0.69009,89.71546,0.91419
396.14001,125.00917,0.7136899999999999,87.54,0.9121600000000001
399.23098999999996,126.00917,0.7427699999999999,84.85781999999999,0.9101100000000001
402.319,127.00917,0.77523,81.48621999999999,0.9080600000000001
405.39499,128.00916999999998,0.80672,77.45815,0.906
408.479,129.00916999999998,0.83793,72.9084,0.9039200000000001
411.556,130.00916999999998,0.8543700000000001,67.70251999999999,0.90184
414.651,131.00916999999998,0.8749,62.07059,0.89974
417.715,132.00916999999998,0.8873700000000001,56.01866,0.89764
420.79999000000004,133.00916999999998,0.88689,49.955459999999995,0.8955200000000001
423.87799,134.00916999999998,0.8727799999999999,44.26471,0.89339
426.96700999999996,135.00916999999998,0.84683,39.503029999999995,0.89125
430.03601,136.00916999999998,0.81181,35.805040000000005,0.8891
433.12,137.00916999999998,0.78719,33.30538,0.88694
436.19901,138.00916999999998,0.77796,31.447059999999997,0.8847700000000001
439.27700999999996,139.00916999999998,0.77668,30.05345,0.88259
442.306,140.00916999999998,0.77393,29.028570000000002,0.8804299999999999
445.384,141.00916999999998,0.76608,28.211759999999998,0.87823
448.448,142.00916999999998,0.75908,27.489240000000002,0.87603
451.491,143.00916999999998,0.7601100000000001,26.941679999999998,0.8738299999999999
454.56201,144.00916999999998,0.76499,26.5158,0.87161
457.60900999999996,145.00916999999998,0.7629600000000001,26.16739,0.86939
460.66,146.00916999999998,0.76152,25.855970000000003,0.86715
463.69299,147.00916999999998,0.76037,25.58857,0.86493
466.71300999999994,148.00916999999998,0.75803,25.4079,0.8627
469.75100999999995,149.00916999999998,0.7601600000000001,25.20891,0.86045
472.76000999999997,150.00916999999998,0.7630399999999999,25.05933,0.85821
475.80499000000003,151.00916999999998,0.7649100000000001,24.94151,0.8559399999999999
478.827,152.00916999999998,0.76815,24.80874,0.85367
481.84200999999996,153.00916999999998,0.77035,24.67597,0.8514
484.858,154.00916999999998,0.77694,24.565379999999998,0.8491200000000001
487.88599000000005,155.00916999999998,0.78057,24.49899,0.8468200000000001
490.901,156.00916999999998,0.77737,24.34975,0.8445299999999999
493.94600999999994,157.00916999999998,0.7804399999999999,24.19664,0.8422
496.952,158.00916999999998,0.79296,24.33496,0.8398899999999999
499.98000999999994,159.00916999999998,0.72628,24.14151,0.8375600000000001
503.009,160.00916999999998,0.73323,24.08235,0.8352200000000001
506.03299000000004,161.00916999999998,0.73745,24.03815,0.8328700000000001
509.04000999999994,162.00916999999998,0.7407600000000001,24.02151,0.8305299999999999
512.04401,163.00916999999998,0.7428600000000001,23.97176,0.82819
515.06097,164.00916999999998,0.75213,23.9,0.8258200000000001
518.0670200000001,165.00916999999998,0.7583300000000001,23.9,0.8234600000000001
521.06799,166.00916999999998,0.76599,23.8558,0.82109
524.04498,167.00916999999998,0.77289,23.767229999999998,0.8187399999999999
527.04797,168.00916999999998,0.7833100000000001,23.71748,0.81635
530.034,169.00916999999998,0.79238,23.68992,0.81397
533.039,170.00916999999998,0.79851,23.61244,0.81157
536.01703,171.00916999999998,0.80657,23.58101,0.80919
539.01703,172.00916999999998,0.8145399999999999,23.49815,0.80678
541.99597,173.00916999999998,0.8206399999999999,23.45395,0.80438
544.97803,174.00916999999998,0.8291799999999999,23.396810000000002,0.80197
547.95099,175.00916999999998,0.84162,23.352439999999998,0.79956
550.909,176.00916999999998,0.84706,23.352439999999998,0.79715
553.901,177.00916999999998,0.85611,23.1995,0.79471
556.88397,178.00916999999998,0.86425,23.18471,0.79227
559.84802,179.00916999999998,0.87324,23.15697,0.78985
562.81403,180.00916999999998,0.88376,23.05193,0.78741
565.76599,181.00916999999998,0.8985799999999999,23.05193,0.78498
568.7310200000001,182.00916999999998,0.90746,22.95798,0.7825300000000001
571.703,183.00916999999998,0.9137700000000001,22.9358,0.7800699999999999
574.66901,184.00916999999998,0.92161,22.86571,0.77761
577.63397,185.00916999999998,0.9298299999999999,22.82706,0.7751399999999999
580.59198,186.00916999999998,0.93811,22.77714,0.77268
583.54797,187.00916999999998,0.94795,22.80487,0.7702100000000001
586.50897,188.00916999999998,0.95301,22.60387,0.76773
589.45502,189.00916999999998,0.95995,22.58185,0.76525
592.4249900000001,190.00916999999998,0.96998,22.58555,0.76275
595.36298,191.00916999999998,0.9758399999999999,22.57815,0.7602800000000001
598.289,192.00916999999998,0.9819,22.52286,0.75781
601.23401,193.00916999999998,0.98735,22.47866,0.75531
604.18903,194.00916999999998,0.9964299999999999,22.397479999999998,0.7528100000000001
607.11603,195.00916999999998,1.0050299999999999,22.38269,0.75032
610.02899,196.00916999999998,1.01334,22.34958,0.74784
612.96997,197.00916999999998,1.0217399999999999,22.33294,0.74533
615.91699,198.00916999999998,1.02986,22.25563,0.7428100000000001
618.83301,199.00916999999998,1.04061,22.25378,0.74031
621.76703,200.00916999999998,1.0478100000000001,22.22605,0.7378
624.68903,201.00916999999998,1.05836,22.242520000000003,0.73529
627.60101,202.00916999999998,1.0689799999999998,22.198320000000002,0.73278
630.53302,203.00916999999998,1.07426,22.1763,0.73025
633.45502,204.00916999999998,1.0830899999999999,22.18739,0.72773
636.38,205.00916999999998,1.0962399999999999,22.09882,0.7252
639.297,206.00916999999998,1.1077,22.21126,0.72267
642.1920200000001,207.00916999999998,1.11887,22.06941,0.72016
645.13202,208.00916999999998,1.1409,22.082179999999997,0.7176100000000001
648.05103,209.00916999999998,1.15355,22.15244,0.71507

File: 02_Data/Polyester_Batting/STA/N2/3K_min/Polyester_Batting_STA_N2_3KData_210305_R2.csv (part 2 of 3)
##Temp./°C,Time/min,DSC/(mW/mg),Mass/%,Sensit./(uV/mW)
287.90799,90.61,0.7496,105.50943000000001,0.9759200000000001
288.228,90.71,0.74883,105.48114,0.9757600000000001
288.56299,90.81,0.75075,105.54713999999998,0.9755799999999999
288.87,90.91,0.75333,105.54686000000001,0.9754299999999999
289.18799,91.01,0.75547,105.51857,0.97526
289.49701,91.11,0.7558199999999999,105.51857,0.9751
289.82599,91.21,0.75841,105.50943000000001,0.97493
290.14999,91.31,0.7601,105.50943000000001,0.97477
290.45999,91.41,0.75978,105.51886,0.9746100000000001
290.77301,91.51,0.75968,105.50943000000001,0.97444
291.104,91.61,0.76407,105.54713999999998,0.9742700000000001
291.42801000000003,91.71,0.76532,105.54713999999998,0.9741
291.73001,91.81,0.76298,105.52828999999998,0.97395
292.04999,91.91,0.7658,105.5,0.97378
292.37701,92.01,0.76817,105.5,0.9736100000000001
292.694,92.11,0.76808,105.50943000000001,0.97345
293.01001,92.21,0.76776,105.566,0.9732799999999999
293.33401000000003,92.31,0.77036,105.52828999999998,0.97311
293.64999,92.41,0.76981,105.45313999999999,0.97295
293.96898999999996,92.51,0.77084,105.45313999999999,0.97278
294.29001,92.61,0.77277,105.44371000000001,0.9726100000000001
294.60999,92.71,0.77357,105.48114,0.97245
294.92801000000003,92.81,0.77595,105.51886,0.9722799999999999
295.24399,92.91,0.77541,105.49056999999999,0.97211
295.55801,93.01,0.77532,105.46229,0.97195
295.87701,93.11,0.77635,105.51886,0.97178
296.194,93.21,0.77783,105.51886,0.9716100000000001
296.53799,93.31,0.78156,105.44343,0.9714299999999999
296.82999,93.41,0.78258,105.51886,0.9712799999999999
297.14001,93.51,0.78271,105.51886,0.9711200000000001
297.461,93.61,0.78263,105.51886,0.97095
297.78699,93.71,0.78523,105.45286000000002,0.97078
298.10001,93.81,0.78559,105.46229,0.9706100000000001
298.414,93.91,0.78595,105.48114,0.97044
298.746,94.01,0.78654,105.472,0.9702700000000001
299.05399,94.11,0.78825,105.5,0.9701
299.362,94.21,0.79063,105.46229,0.9699399999999999
299.689,94.31,0.78987,105.50943000000001,0.96977
300.00299,94.41,0.7936,105.54713999999998,0.9696
300.31799,94.51,0.79104,105.50943000000001,0.9694299999999999
300.64801,94.61,0.79051,105.50943000000001,0.96926
300.98499,94.71,0.79403,105.50943000000001,0.9690799999999999
301.27898999999996,94.81,0.79551,105.47171000000002,0.9689200000000001
301.59,94.91,0.7972199999999999,105.434,0.9687600000000001
301.922,95.01,0.79692,105.47171000000002,0.9685799999999999
302.23801000000003,95.11,0.79818,105.48114,0.96841
302.54401,95.21,0.79899,105.44343,0.96825
302.867,95.31,0.80116,105.48114,0.9680700000000001
303.19299,95.41,0.8006300000000001,105.51886,0.9679
303.50699,95.51,0.80482,105.51886,0.96773
303.82999,95.61,0.8033899999999999,105.51886,0.9675600000000001
304.14999,95.71,0.80624,105.48114,0.96739
304.46701,95.81,0.80615,105.49056999999999,0.96721
304.785,95.91,0.8072,105.53771,0.96704
305.10501,96.01,0.80982,105.53771,0.9668700000000001
305.422,96.11,0.80703,105.5,0.9667
305.745,96.21,0.8074,105.48114,0.9665299999999999
306.06299,96.31,0.80574,105.46229,0.96635
306.37799,96.41,0.80747,105.48114,0.9661799999999999
306.702,96.51,0.8073899999999999,105.48114,0.96601
307.02898999999996,96.61,0.81047,105.48114,0.96583
307.33301,96.71,0.80993,105.48114,0.96567
307.66,96.81,0.81211,105.49056999999999,0.96549
307.978,96.91,0.81045,105.55657,0.9653200000000001
308.289,97.01,0.81172,105.55657,0.96515
308.59698,97.11,0.81276,105.51886,0.96498
308.927,97.21,0.81517,105.49971000000001,0.9648
309.23999,97.31,0.82006,105.42486000000001,0.9646299999999999
309.57401,97.41,0.81999,105.42486000000001,0.96445
309.87,97.51,0.82081,105.42486000000001,0.96429
310.198,97.61,0.82073,105.42486000000001,0.96411
310.517,97.71,0.8213299999999999,105.49971000000001,0.96394
310.82901,97.81,0.82216,105.47171000000002,0.9637600000000001
311.13698999999997,97.91,0.8214,105.47171000000002,0.9636
311.487,98.01,0.8245,105.47171000000002,0.9634
311.77898999999996,98.11,0.8246399999999999,105.434,0.96324
312.10901,98.21,0.8272799999999999,105.35571000000002,0.96306
312.42801000000003,98.31,0.82834,105.35571000000002,0.9628899999999999
312.73801000000003,98.41,0.8269,105.46886,0.96272
313.04901,98.51,0.8266,105.48743,0.96255
313.37299,98.61,0.82788,105.48743,0.9623700000000001
313.70001,98.71,0.82736,105.48743,0.96219
314.01099,98.81,0.8286399999999999,105.45,0.9620200000000001
314.32901,98.91,0.83037,105.44971000000001,0.9618399999999999
314.646,99.01,0.83234,105.44971000000001,0.96167
314.953,99.11,0.83385,105.44971000000001,0.9615
315.276,99.21,0.8342299999999999,105.41228999999998,0.9613200000000001
315.59799,99.31,0.8343799999999999,105.37456999999999,0.96114
315.91101000000003,99.41,0.83567,105.412,0.9609700000000001
316.22299,99.51,0.8371799999999999,105.46857,0.9607899999999999
316.53299,99.61,0.83914,105.46857,0.96062
316.853,99.71,0.83975,105.46857,0.96044
317.17499,99.81,0.84014,105.40286,0.9602700000000001
317.49799,99.91,0.84211,105.39343000000001,0.96009
317.81201,100.01,0.8459,105.45,0.95991
318.12299,100.11,0.8446899999999999,105.544,0.9597399999999999
318.436,100.21,0.84529,105.49686000000001,0.9595600000000001
318.755,100.31,0.8461299999999999,105.43113999999998,0.95939
319.07599,100.41,0.84788,105.45,0.95921
319.397,100.51,0.84872,105.42143,0.9590299999999999
319.707,100.61,0.8509200000000001,105.384,0.95885
320.034,100.71,0.8540399999999999,105.34657,0.95867
320.354,100.81,0.85465,105.37456999999999,0.95849
320.66598999999997,100.91,0.8566299999999999,105.37456999999999,0.9583200000000001
320.98599,101.01,0.8583799999999999,105.412,0.95814
321.302,101.11,0.86014,105.42143,0.95796
321.61401,101.21,0.86325,105.42143,0.95778
321.94901,101.31,0.8641,105.44057,0.9576
322.24799,101.41,0.8672200000000001,105.44057,0.9574299999999999
322.57001,101.51,0.86692,105.43086000000001,0.95725
322.88199,101.61,0.8700399999999999,105.41228999999998,0.9570700000000001
323.20999,101.71,0.8720399999999999,105.36514,0.95689
323.522,101.81,0.8744700000000001,105.40914,0.9567100000000001
323.845,101.91,0.87555,105.44657,0.9565299999999999
324.17099,102.01,0.87641,105.44657,0.95634
324.479,102.11,0.8765700000000001,105.38086000000001,0.9561700000000001
324.79599,102.21,0.88015,105.34313999999999,0.95599
325.11301000000003,102.31,0.8819100000000001,105.38086000000001,0.95581
325.42499,102.41,0.8832200000000001,105.37171000000001,0.95563
325.75201,102.51,0.88544,105.39029,0.95545
326.069,102.61,0.8840100000000001,105.40914,0.9552700000000001
326.39301,102.71,0.8860100000000001,105.37171000000001,0.9550799999999999
326.70599,102.81,0.88823,105.40914,0.9549
327.021,102.91,0.8881700000000001,105.40914,0.9547200000000001
327.36401,103.01,0.88995,105.40914,0.9545299999999999
327.66,103.11,0.8901,105.40914,0.95436
327.98199,103.21,0.89302,105.37171000000001,0.9541799999999999
328.30099,103.31,0.8950100000000001,105.37171000000001,0.95399
328.612,103.41,0.89587,105.40914,0.9538200000000001
328.93301,103.51,0.89513,105.38086000000001,0.95363
329.25101,103.61,0.89735,105.38086000000001,0.95345
329.569,103.71,0.8986700000000001,105.334,0.9532700000000001
329.88199,103.81,0.89907,105.334,0.95309
330.20599,103.91,0.8994700000000001,105.37143,0.9529
330.517,104.01,0.9012399999999999,105.40914,0.9527200000000001
330.82501,104.11,0.9002600000000001,105.37171000000001,0.95255
331.15799,104.21,0.90251,105.31513999999999,0.95236
331.45999,104.31,0.90565,105.35286,0.9521799999999999
331.78,104.41,0.90674,105.35286,0.952
332.09698,104.51,0.90622,105.39029,0.9518200000000001
332.414,104.61,0.9073100000000001,105.39029,0.95163
332.729,104.71,0.9061100000000001,105.35257,0.95145
333.03601000000003,104.81,0.9083399999999999,105.31513999999999,0.9512700000000001
333.36301000000003,104.91,0.90715,105.27743000000001,0.9510799999999999
333.67001,105.01,0.90961,105.28686,0.95091
334.01099,105.11,0.90843,105.35886,0.95071
334.31201,105.21,0.9111100000000001,105.35886,0.9505299999999999
334.62201,105.31,0.91243,105.32143,0.95035
334.93301,105.41,0.9151299999999999,105.28371000000001,0.9501700000000001
335.25,105.51,0.9176,105.20857,0.94999
335.59,105.61,0.92055,105.29314,0.9497899999999999
335.88698999999997,105.71,0.9204899999999999,105.39029,0.94962
336.22101000000004,105.81,0.9211299999999999,105.39029,0.9494299999999999
336.521,105.91,0.9254399999999999,105.26829,0.94925
336.83301,106.01,0.92653,105.268,0.9490700000000001
337.16101000000003,106.11,0.9283299999999999,105.19286000000001,0.94888
337.46701,106.21,0.93011,105.16486,0.9487
337.77898999999996,106.31,0.9323600000000001,105.21486000000002,0.94852
338.09799,106.41,0.93024,105.384,0.9483299999999999
338.42001,106.51,0.93227,105.30256999999999,0.94814
338.73401,106.61,0.93199,105.28371000000001,0.94796
339.061,106.71,0.93563,105.18971,0.9477700000000001
339.38,106.81,0.9365,105.18971,0.94758
339.69601,106.91,0.93875,105.28371000000001,0.94739
339.99799,107.01,0.93939,105.28057,0.9472200000000001
340.30801,107.11,0.9416399999999999,105.24286000000001,0.9470299999999999
340.62701,107.21,0.9448200000000001,105.24286000000001,0.94685
340.95499,107.31,0.94755,105.28057,0.94665
341.26198999999997,107.41,0.9516399999999999,105.24286000000001,0.94647
341.57999,107.51,0.94976,105.27113999999999,0.9462799999999999
341.88501,107.61,0.95178,105.24314,0.9461
342.21799,107.71,0.95106,105.24286000000001,0.94591
342.52398999999997,107.81,0.95493,105.25228999999999,0.94573
342.84299,107.91,0.95696,105.18656999999999,0.9455399999999999
343.16101000000003,108.01,0.9569200000000001,105.20543,0.94535
343.479,108.11,0.95873,105.24286000000001,0.94516
343.798,108.21,0.96054,105.23343,0.9449700000000001
344.10001,108.31,0.9625600000000001,105.19256999999999,0.94479
344.422,108.41,0.96368,105.19286000000001,0.9446
344.724,108.51,0.9666299999999999,105.16457,0.94442
345.03601000000003,108.61,0.9672799999999999,105.12686000000001,0.94424
345.35901,108.71,0.9681700000000001,105.07686000000001,0.94405
345.67801000000003,108.81,0.97391,105.03913999999999,0.94386
345.991,108.91,0.97272,105.07686000000001,0.9436700000000001
346.306,109.01,0.9775299999999999,105.03913999999999,0.9434799999999999
346.63101,109.11,0.97519,105.14286000000001,0.94329
346.94299,109.21,0.97746,105.15229,0.9431
347.24899,109.31,0.9795,105.18971,0.9429200000000001
347.55301000000003,109.41,0.982,105.152,0.9427399999999999
347.86801,109.51,0.98382,105.07686000000001,0.94255
348.194,109.61,0.98518,104.96113999999999,0.9423600000000001
348.51501,109.71,0.98792,104.96113999999999,0.94216
348.828,109.81,0.9860399999999999,105.04257,0.9419799999999999
349.14001,109.91,0.9904,104.96713999999999,0.94179
349.44501,110.01,0.9915200000000001,104.99543,0.9416100000000001
349.793,110.11,0.99359,105.10829,0.9414
350.08701,110.21,0.99285,105.06114,0.9412200000000001
350.40398999999996,110.31,0.9949100000000001,105.01428999999999,0.9410299999999999
350.71398999999997,110.41,0.99603,104.99543,0.94084
351.03601000000003,110.51,0.9994799999999999,104.90143,0.94065
351.38101,110.61,0.9999299999999999,104.86371000000001,0.9404399999999999
351.67599,110.71,1.00221,104.92029,0.94026
351.987,110.81,1.00426,104.96713999999999,0.9400799999999999
352.30499,110.91,1.00586,104.97657,0.9398799999999999
352.61401,111.01,1.00536,104.91086000000001,0.9397
352.93399,111.11,1.00882,104.85457,0.9395
353.255,111.21,1.01135,104.85429,0.9393100000000001
353.57599,111.31,1.01388,104.81685999999999,0.93911
353.88599,111.41,1.01385,104.85457,0.9389299999999999
354.19601,111.51,1.01521,104.77914,0.93874
354.50699,111.61,1.01635,104.75086,0.93855
354.83301,111.71,1.0167899999999999,104.65686,0.93835
355.14001,111.81,1.01839,104.84486,0.9381700000000001
355.45901000000003,111.91,1.0186,104.842,0.9379700000000001
355.771,112.01,1.02183,104.76657,0.93778
356.09601000000004,112.11,1.02414,104.70057,0.93758
356.405,112.21,1.02667,104.67257,0.9374
356.72299,112.31,1.0289700000000002,104.71,0.9372
357.04599,112.41,1.03175,104.67257,0.937
357.362,112.51,1.03522,104.62543000000001,0.93681
357.68201,112.61,1.0345,104.56943000000001,0.9366200000000001
357.98599,112.71,1.0368,104.57857,0.9364299999999999
358.31201,112.81,1.0388899999999999,104.57857,0.9362299999999999
358.62,112.91,1.04049,104.55057,0.93604
358.948,113.01,1.04445,104.50971,0.93584
359.25601,113.11,1.0444200000000001,104.43457,0.93565
359.56201,113.21,1.04883,104.43457,0.9354600000000001
359.88599,113.31,1.05045,104.35914,0.93527
360.20901000000003,113.41,1.0509,104.39686,0.9350700000000001
360.52499,113.51,1.05275,104.39686,0.9348700000000001
360.83701,113.61,1.05624,104.32171,0.93468
361.14999,113.71,1.05855,104.24656999999999,0.9344899999999999
361.45999,113.81,1.0604,104.20886,0.9343
361.78299,113.91,1.06273,104.21829,0.9341
362.099,114.01,1.06342,104.22771,0.9339
362.40701,114.11,1.0662,104.17143,0.93371
362.72601000000003,114.21,1.06923,104.20886,0.9335200000000001
363.04501,114.31,1.0710899999999999,104.11457,0.93332
363.36899,114.41,1.07342,104.05856999999999,0.9331200000000001
363.69,114.51,1.07645,104.01143,0.9329200000000001
363.996,114.61,1.07784,103.97371,0.93273
364.328,114.71,1.08205,103.97371,0.93253
364.63199,114.81,1.0815700000000001,103.97371,0.93234
364.953,114.91,1.08671,103.89543,0.93214
365.26599,115.01,1.0902100000000001,103.82,0.93194
365.578,115.11,1.09208,103.82,0.93175
365.905,115.21,1.097,103.78256999999999,0.93155
366.229,115.31,1.1009799999999998,103.74829,0.93134
366.52398999999997,115.41,1.10307,103.71056999999999,0.93116
366.85501,115.51,1.10753,103.56029000000001,0.93095
367.15799,115.61,1.1143100000000001,103.48486,0.9307700000000001
367.487,115.71,1.1162,103.44743000000001,0.93056
367.80301000000003,115.81,1.12065,103.40971,0.9303600000000001
368.11801,115.91,1.12604,103.39086,0.93017
368.43799,116.01,1.13097,103.38143000000001,0.9299700000000001
368.74899,116.11,1.13473,103.33457,0.9297700000000001
369.073,116.21,1.13896,103.25943000000001,0.9295700000000001
369.38101,116.31,1.14717,103.22171,0.9293799999999999
369.694,116.41,1.15398,103.18714,0.9291799999999999
370.02301,116.51,1.1629200000000002,103.03343000000001,0.9289700000000001
370.33701,116.61,1.17068,102.996,0.9287799999999999
370.651,116.71,1.18149,102.95857,0.92858
370.97501,116.81,1.1902,102.95829,0.9283799999999999
371.27898999999996,116.91,1.1989,102.808,0.9281799999999999
371.60598999999996,117.01,1.20433,102.68885999999999,0.9279799999999999
371.92401,117.11,1.2064700000000002,102.61057,0.9277799999999999
372.242,117.21,1.2112,102.48829,0.92758
372.55499,117.31,1.2121600000000001,102.49457,0.92738
372.87701,117.41,1.21337,102.53229,0.9271799999999999
373.19901,117.51,1.21458,102.46629,0.9269799999999999
373.517,117.61,1.21954,102.30029,0.9267700000000001
373.82999,117.71,1.2221600000000001,102.28143,0.92658
374.14898999999997,117.81,1.2207700000000001,102.10914,0.92637
374.46301,117.91,1.22315,101.99314,0.9261799999999999
374.80499,118.01,1.22532,101.99314,0.92596
375.11401,118.11,1.22841,101.87714,0.92576
375.40799,118.21,1.23666,101.74886,0.92558
375.724,118.31,1.24423,101.72371,0.92538
376.05099,118.41,1.25276,101.68285999999999,0.92517
376.366,118.51,1.26081,101.58570999999999,0.9249700000000001
376.67401,118.61,1.27239,101.448,0.9247700000000001
376.99701,118.71,1.28304,101.33829,0.9245700000000001
377.315,118.81,1.29229,101.22229,0.92437
377.625,118.91,1.3041200000000002,101.09057,0.92417
377.93701,119.01,1.31903,100.96229,0.9239700000000001
378.25299,119.11,1.33324,100.83686,0.9237700000000001
378.57101,119.21,1.34746,100.73343,0.9235700000000001
378.884,119.31,1.3579,100.74257,0.92337
379.19698999999997,119.41,1.36953,100.67685999999999,0.92317
379.513,119.51,1.38116,100.52343,0.92296
379.823,119.61,1.39067,100.27257,0.9227700000000001
380.14099,119.71,1.4061,100.16286,0.92256
380.44901,119.81,1.41916,100.16,0.9223600000000001
380.76901000000004,119.91,1.43295,100.01257,0.9221600000000001
381.082,120.01,1.44674,99.878,0.92196
381.41699,120.11,1.4608,99.73686,0.92174
381.70999,120.21,1.47363,99.54857,0.92156
382.02301,120.31,1.48767,99.464,0.92135
382.33898999999997,120.41,1.4996,99.37657,0.92115
382.642,120.51,1.51696,99.31685999999999,0.92096
382.95999,120.61,1.53316,99.16629,0.92075
383.27701,120.71,1.56831,98.96257,0.92055
383.58801,120.81,1.6176700000000002,98.74343,0.92035
383.91,120.91,1.68058,98.58343,0.92014
384.215,121.01,1.71672,98.43314000000001,0.91994
384.51801,121.11,1.7431599999999998,98.314,0.91975
384.83099,121.21,1.7582400000000002,98.16371,0.91955
385.15201,121.31,1.7733299999999999,97.98514,0.9193399999999999
385.466,121.41,1.7863,97.84085999999999,0.9191299999999999
385.78201,121.51,1.8006900000000001,97.67486,0.9189299999999999
386.09,121.61,1.81152,97.48657,0.9187299999999999
386.40799,121.71,1.8237900000000002,97.27371,0.9185200000000001
386.72299,121.81,1.83654,97.15429,0.91832
387.03799,121.91,1.85024,96.98829,0.91812
387.34299,122.01,1.8610900000000001,96.81286,0.9179200000000001
387.64401000000004,122.11,1.87265,96.61543,0.9177200000000001
387.97699,122.21,1.88283,96.446,0.91751
388.29001,122.31,1.89585,96.27371,0.9173
388.59398999999996,122.41,1.90458,96.08570999999999,0.9171100000000001
388.90799,122.51,1.9114200000000001,95.86343000000001,0.9169
389.22101000000004,122.61,1.9196900000000001,95.60629,0.9167
389.52301,122.71,1.92248,95.40571,0.9165
389.83301,122.81,1.9298,95.21457,0.9163
390.138,122.91,1.9326,95.02656999999999,0.9161
390.44601,123.01,1.93208,94.81971,0.9159
390.75299,123.11,1.93012,94.58771,0.9157
391.06201,123.21,1.9267299999999998,94.32457,0.9155
391.371,123.31,1.9235900000000001,94.152,0.9152899999999999
391.686,123.41,1.9185400000000001,93.86086,0.91509
391.97699,123.51,1.9103599999999998,93.62571,0.9149
392.27898999999996,123.61,1.8993400000000003,93.34371,0.9147
392.58401000000003,123.71,1.89022,93.08343,0.9145
392.90701,123.81,1.88589,92.78256999999999,0.9142899999999999
393.20499,123.91,1.88343,92.59456999999999,0.91409
393.51401,124.01,1.8857599999999999,92.39429,0.91389
393.814,124.11,1.8897400000000002,92.106,0.91369
394.12201,124.21,1.88968,91.84257,0.9134899999999999
394.427,124.31,1.8850900000000002,91.56057,0.9132899999999999
394.728,124.41,1.87905,91.28486,0.91309
395.035,124.51,1.8687200000000002,90.96514,0.91289
395.35199,124.61,1.85601,90.74571,0.9126799999999999
395.63901,124.71,1.84517,90.498,0.9124899999999999
395.94199,124.81,1.83148,90.17857,0.9122899999999999
396.23499,124.91,1.81968,89.83371,0.9121
396.55301000000003,125.01,1.80623,89.57970999999999,0.91189
396.84799,125.11,1.7886799999999998,89.32285999999999,0.91169
397.14301,125.21,1.77328,89.00943000000001,0.9115
397.444,125.31,1.7554900000000002,88.63029,0.9113
397.746,125.41,1.7384099999999998,88.33886,0.9111
398.03699,125.51,1.71006,88.00343000000001,0.91091
398.32901,125.61,1.69271,87.65229000000001,0.91071
398.638,125.71,1.68567,87.35486,0.91051
398.94101,125.81,1.6740700000000002,87.032,0.9103100000000001
399.23901,125.91,1.65767,86.59943,0.9101100000000001
399.53299,126.01,1.63503,86.29885999999999,0.90991
399.827,126.11,1.6071,85.932,0.9097200000000001
400.10598999999996,126.21,1.56094,85.512,0.90953
400.38501,126.31,1.49461,85.08886,0.90935
400.65398999999996,126.41,1.4258600000000001,84.69114,0.90917
400.94,126.51,1.37388,84.29943,0.9089799999999999
401.23999,126.61,1.35067,83.94514000000001,0.9087799999999999
401.54401,126.71,1.33922,83.61914,0.9085700000000001
401.84299,126.81,1.33735,83.07686,0.90838
402.13101,126.91,1.33571,82.632,0.9081799999999999
402.44101,127.01,1.3350600000000001,82.206,0.9079799999999999
402.73999,127.11,1.3358299999999999,81.69829,0.9077799999999999
403.039,127.21,1.33445,81.31571,0.9075799999999999
403.34698,127.31,1.33451,80.83629,0.9073700000000001
403.65302,127.41,1.33145,80.37886,0.90717
403.961,127.51,1.32934,79.91514000000001,0.90696
404.27398999999997,127.61,1.33085,79.46370999999999,0.90675
404.57401,127.71,1.32634,79.05,0.90655
404.883,127.81,1.32761,78.59543000000001,0.9063399999999999
405.186,127.91,1.3279,78.02514000000001,0.90614
405.48901,128.01,1.32628,77.58657,0.90594
405.80701,128.11,1.32466,77.20743,0.9057200000000001
406.108,128.21,1.3252,76.73714,0.9055200000000001
406.41199,128.31,1.32141,76.19514000000001,0.9053200000000001
406.73098999999996,128.41,1.3226799999999999,75.65286,0.9051
407.03,128.51,1.33189,75.15143,0.9049
407.336,128.61,1.3377299999999999,74.64686,0.90469
407.651,128.71,1.33492,74.12343,0.90448
407.95999,128.81,1.3304,73.63143000000001,0.90427
408.26501,128.91,1.32902,73.108,0.90407
408.582,129.01,1.32813,72.55971,0.90385
408.884,129.11,1.32674,72.074,0.90365
409.18399,129.21,1.32679,71.538,0.90345
409.50699,129.31,1.32663,70.98343,0.90323
409.815,129.41,1.32621,70.42229,0.90302
410.12799,129.51,1.32797,69.86771,0.90281
410.43701,129.61,1.32707,69.39771,0.9026
410.74799,129.71,1.32473,68.82714,0.9023899999999999
411.052,129.81,1.3264799999999999,68.26,0.90218
411.35199,129.91,1.32654,67.69286,0.9019799999999999
411.67899,130.01,1.32735,67.066,0.90176
411.99399,130.11,1.3257299999999999,66.52371,0.90154
412.298,130.21,1.32796,65.93143,0.9013399999999999
412.604,130.31,1.32875,65.34857,0.9011299999999999
412.90398999999996,130.41,1.32978,64.79057,0.9009299999999999
413.22101000000004,130.51,1.32986,64.22657,0.90071
413.51901000000004,130.61,1.33064,63.70029,0.90051
413.83898999999997,130.71,1.33217,63.16114,0.9002899999999999
414.14898999999997,130.81,1.33394,62.556290000000004,0.9000799999999999
414.45801,130.91,1.33571,61.97971,0.8998700000000001
414.759,131.01,1.33141,61.356,0.89966
415.09601000000004,131.11,1.33175,60.769709999999996,0.89943
415.37399,131.21,1.33251,60.18371,0.8992399999999999
415.68399,131.31,1.32943,59.57286,0.8990299999999999
415.99701,131.41,1.32999,58.968,0.8988200000000001
416.31299,131.51,1.32813,58.338,0.8986
416.61899,131.61,1.32844,57.720569999999995,0.8983899999999999
416.93301,131.71,1.32609,57.156569999999995,0.89818
417.229,131.81,1.3251700000000002,56.56429,0.89797
417.543,131.91,1.32428,55.95,0.89776
417.841,132.01,1.31802,55.39856999999999,0.89755
418.15799,132.11,1.3185799999999999,54.76229,0.8973399999999999
418.465,132.21,1.3171899999999999,54.22943000000001,0.89712
418.771,132.31,1.31434,53.66543000000001,0.89691
419.082,132.41,1.31125,53.06371,0.8967
419.39099,132.51,1.30621,52.556,0.89649
419.70401,132.61,1.30434,51.948,0.8962700000000001
420.022,132.71,1.3049,51.39343,0.89605
420.32500999999996,132.81,1.29888,50.791709999999995,0.89585
420.62799,132.91,1.2974700000000001,50.24657,0.89564
420.94600999999994,133.01,1.2939,49.66029,0.8954200000000001
421.245,133.11,1.29103,49.10886,0.8952100000000001
421.55701,133.21,1.29134,48.55086,0.895
421.867,133.31,1.28702,48.04029,0.8947799999999999
422.189,133.41,1.28247,47.54514,0.89456
422.491,133.51,1.2813,46.99971,0.89435
422.79400999999996,133.61,1.2738,46.507709999999996,0.8941399999999999
423.116,133.71,1.26827,45.98114,0.89392
423.39899,133.81,1.26611,45.48914,0.8937200000000001
423.71300999999994,133.91,1.26544,44.96886,0.89351
424.03101,134.01,1.2616,44.464290000000005,0.89328
424.336,134.11,1.25678,44.06629,0.89307
424.64401,134.21,1.25048,43.62429,0.89286
424.94901,134.31,1.24834,43.132290000000005,0.89265
425.263,134.41,1.24547,42.703140000000005,0.89243
425.57401,134.51,1.2425899999999999,42.24857,0.8922100000000001
425.88199000000003,134.61,1.23825,41.850570000000005,0.892
426.19600999999994,134.71,1.23098,41.50886,0.8917799999999999
426.504,134.81,1.22736,41.13943,0.8915700000000001
426.81,134.91,1.22129,40.71286,0.89135
427.12299,135.01,1.21548,40.34629,0.8911399999999999
427.44,135.11,1.21431,39.92657,0.89092
427.75201,135.21,1.20775,39.53771,0.8907
428.048,135.31,1.20485,39.19,0.89049
428.36899000000005,135.41,1.1995200000000001,38.77657,0.8902700000000001
428.681,135.51,1.19712,38.40971,0.89005
428.98499000000004,135.61,1.1910399999999999,38.074290000000005,0.88984
429.293,135.71,1.1866700000000001,37.902,0.8896200000000001
429.61301,135.81,1.18256,37.616859999999996,0.8894
429.91699000000006,135.91,1.17794,37.30343,0.8891899999999999
430.23199000000005,136.01,1.17602,37.02429,0.88897
430.53601,136.11,1.17238,36.830290000000005,0.88875
430.85000999999994,136.21,1.16875,36.55457,0.8885299999999999
431.16599,136.31,1.16683,36.294290000000004,0.88831
431.46300999999994,136.41,1.16416,36.06543,0.8881
431.77700999999996,136.51,1.1651799999999999,35.855709999999995,0.8878799999999999
432.09601,136.61,1.1630200000000002,35.57971,0.88766
432.392,136.71,1.16157,35.36971,0.88745
432.715,136.81,1.16605,35.162859999999995,0.8872200000000001
433.01901,136.91,1.171,34.95943,0.8870100000000001
433.34,137.01,1.1708100000000001,34.80571,0.8867799999999999
433.65302,137.11,1.17036,34.605140000000006,0.88656
433.95999000000006,137.21,1.1723700000000001,34.46743,0.88635
434.27399,137.31,1.1775799999999998,34.24171,0.88613
434.58700999999996,137.41,1.18107,34.044290000000004,0.8859100000000001
434.897,137.51,1.19145,33.878,0.88569
435.23000999999994,137.61,1.22919,33.69,0.88545
435.569,137.71,1.29625,33.495709999999995,0.88521
435.89000999999996,137.81,1.33649,33.32343,0.8849899999999999
436.19500999999997,137.91,1.37894,33.21371,0.8847700000000001
436.52399,138.01,1.40666,33.091429999999995,0.88454
436.84601,138.11,1.42305,32.98514,0.88431
437.16500999999994,138.21,1.43303,32.85657,0.88408
437.46899,138.31,1.43214,32.684290000000004,0.88387
437.77899,138.41,1.4297799999999998,32.530570000000004,0.88365
438.091,138.51,1.4360600000000001,32.45857,0.8834299999999999
438.41,138.61,1.43075,32.34571,0.8832
438.711,138.71,1.4219700000000002,32.179429999999996,0.8829899999999999
439.03601,138.81,1.4119700000000002,32.03829,0.88276
439.32199,138.91,1.3955,31.944570000000002,0.88256
439.633,139.01,1.37435,31.81914,0.88233
439.94299,139.11,1.31094,31.71257,0.8821100000000001
440.228,139.21,1.21707,31.584,0.8819100000000001
440.53699000000006,139.31,1.1662,31.47743,0.88169
440.84200999999996,139.41,1.13186,31.380290000000002,0.8814700000000001
441.147,139.51,1.0972600000000001,31.29257,0.88126
441.44,139.61,1.07451,31.24571,0.88105
441.75,139.71,1.05375,31.204859999999996,0.8808299999999999
442.04900999999995,139.81,1.0342,31.16743,0.88061
442.341,139.91,1.01216,31.013709999999996,0.88041
442.64300999999995,140.01,0.9893799999999999,30.898,0.8801899999999999
442.94500999999997,140.11,0.9725299999999999,30.781709999999997,0.8799799999999999
443.24899000000005,140.21,0.9474899999999999,30.624859999999998,0.87976
443.547,140.31,0.91253,30.549709999999997,0.87954
443.85000999999994,140.41,0.8708600000000001,30.509140000000002,0.87933
444.13699,140.51,0.82147,30.434,0.8791200000000001
444.43399000000005,140.61,0.77827,30.35257,0.8789100000000001
444.72699000000006,140.71,0.7419899999999999,30.35257,0.8787
445.02499000000006,140.81,0.71363,30.314859999999996,0.87849
445.32901,140.91,0.69817,30.277140000000003,0.8782700000000001
445.62299,141.01,0.68742,30.202,0.8780600000000001
445.92400999999995,141.11,0.68362,30.108,0.87784
446.21799000000004,141.21,0.68428,30.020290000000003,0.8776299999999999
446.51800999999995,141.31,0.68693,29.935709999999997,0.8774200000000001
446.81600999999995,141.41,0.68486,29.860570000000003,0.8772
447.11800999999997,141.51,0.68901,29.785429999999998,0.8769899999999999
447.42001,141.61,0.68992,29.775709999999997,0.87677
447.71300999999994,141.71,0.6945600000000001,29.663140000000002,0.87656
448.02300999999994,141.81,0.69997,29.625429999999998,0.8763299999999999
448.33499000000006,141.91,0.7028800000000001,29.550290000000004,0.87611
448.61800999999997,142.01,0.70802,29.51257,0.8759100000000001
448.92099,142.11,0.71492,29.475140000000003,0.87569
449.21700999999996,142.21,0.72082,29.39971,0.8754700000000001
449.50699000000003,142.31,0.72772,29.36229,0.8752700000000001
449.81299,142.41,0.73238,29.28714,0.8750399999999999
450.11301,142.51,0.73954,29.268,0.8748299999999999
450.418,142.61,0.74795,29.24943,0.87461
450.72299000000004,142.71,0.75562,29.29314,0.87439
451.01099000000005,142.81,0.7622800000000001,29.25543,0.87418
451.32199,142.91,0.7719600000000001,29.139709999999997,0.87395
451.621,143.01,0.77664,29.064290000000003,0.87374
451.91900999999996,143.11,0.7810699999999999,29.02686,0.8735200000000001
452.22299000000004,143.21,0.78776,28.99857,0.8733
452.51599000000004,143.31,0.7954399999999999,28.914,0.8730899999999999
452.82999,143.41,0.80114,28.87629,0.8728600000000001
453.14000999999996,143.51,0.8076,28.801140000000004,0.87264
453.436,143.61,0.81604,28.801140000000004,0.8724200000000001
453.74799,143.71,0.8215,28.76343,0.8722
454.039,143.81,0.8287,28.650859999999998,0.8719899999999999
454.34698,143.91,0.8336600000000001,28.650859999999998,0.8717600000000001
454.66599,144.01,0.84014,28.688290000000002,0.8715299999999999
454.953,144.11,0.84734,28.660290000000003,0.8713200000000001
455.26800999999995,144.21,0.85357,28.650859999999998,0.8710899999999999
455.56699000000003,144.31,0.8600399999999999,28.603709999999996,0.87087
455.879,144.41,0.8675299999999999,28.566,0.87065
456.17599,144.51,0.87225,28.538,0.8704299999999999
456.47500999999994,144.61,0.87798,28.500290000000003,0.87021
456.78101,144.71,0.88046,28.43457,0.8699899999999999
457.08899,144.81,0.88269,28.396859999999997,0.86977
457.38699,144.91,0.8876799999999999,28.43457,0.86955
457.698,145.01,0.8899100000000001,28.396859999999997,0.8693200000000001
458.00600999999995,145.11,0.8951600000000001,28.35629,0.8691
458.306,145.21,0.8984,28.280859999999997,0.8688799999999999
458.60699000000005,145.31,0.90164,28.280859999999997,0.86866
458.91500999999994,145.41,0.90689,28.24343,0.8684299999999999
459.22299000000004,145.51,0.90938,28.280859999999997,0.86821
459.51800999999995,145.61,0.9153899999999999,28.299709999999997,0.8679899999999999
459.823,145.71,0.9146200000000001,28.31857,0.86777
460.116,145.81,0.9206200000000001,28.280859999999997,0.86755
460.435,145.91,0.92389,28.168,0.8673200000000001
460.73199000000005,146.01,0.9261299999999999,28.092859999999998,0.8671
461.03601,146.11,0.93089,28.092859999999998,0.8668799999999999
461.35000999999994,146.21,0.9361700000000001,28.055429999999998,0.86665
461.65302,146.31,0.9391799999999999,28.046,0.8664299999999999
461.95800999999994,146.41,0.94219,27.98,0.8662
462.26099000000005,146.51,0.94394,27.94257,0.86598
462.561,146.61,0.9472,27.94257,0.8657600000000001
462.85999000000004,146.71,0.9494600000000001,27.93314,0.86554
463.17599,146.81,0.95299,27.86743,0.86531
463.47101,146.91,0.95524,27.87657,0.8650899999999999
463.771,147.01,0.95524,27.91429,0.86487
464.08700999999996,147.11,0.95978,27.86743,0.86464
464.384,147.21,0.9597700000000001,27.90486,0.8644200000000001
464.685,147.31,0.96304,27.90486,0.8642
464.979,147.41,0.9668200000000001,27.867140000000003,0.86398
465.29599,147.51,0.96935,27.867140000000003,0.86375
465.60000999999994,147.61,0.9713700000000001,27.82971,0.8635200000000001
465.88901,147.71,0.9733799999999999,27.792,0.86331
466.20099000000005,147.81,0.97667,27.792,0.86308
466.50699000000003,147.91,0.9774299999999999,27.75429,0.86285
466.82401,148.01,0.9761799999999999,27.75429,0.86262
467.112,148.11,0.9817299999999999,27.716859999999997,0.8624
467.41299000000004,148.21,0.97996,27.70743,0.86218
467.71399,148.31,0.9835,27.698,0.8619600000000001
468.03200999999996,148.41,0.9880700000000001,27.67,0.86172
468.32100999999994,148.51,0.99008,27.63229,0.86151
468.64300999999995,148.61,0.9916200000000001,27.63229,0.8612700000000001
468.94100999999995,148.71,0.99264,27.594859999999997,0.86105
469.24701,148.81,0.9941700000000001,27.557140000000004,0.86082
469.54400999999996,148.91,0.9959399999999999,27.51,0.8606
469.85000999999994,149.01,0.99874,27.528859999999998,0.8603700000000001
470.164,149.11,0.99597,27.528859999999998,0.86014
470.461,149.21,1.0018,27.566290000000002,0.85992
470.75600999999995,149.31,1.00358,27.566290000000002,0.8597
471.056,149.41,1.0056100000000001,27.528570000000002,0.8594799999999999
471.367,149.51,1.00512,27.453709999999997,0.85925
471.67499000000004,149.61,1.0081799999999999,27.453709999999997,0.8590200000000001
471.97198,149.71,1.00996,27.453429999999997,0.8588
472.28,149.81,1.0130299999999999,27.453709999999997,0.85857
472.578,149.91,1.0138,27.453429999999997,0.85835
472.88901,150.01,1.01839,27.453429999999997,0.85811
473.189,150.11,1.02196,27.49114,0.8578899999999999
473.49799,150.21,1.01918,27.41286,0.8576600000000001
473.79199000000006,150.31,1.02504,27.41286,0.85744
474.08800999999994,150.41,1.0217399999999999,27.346859999999996,0.8572200000000001
474.39401,150.51,1.02685,27.346859999999996,0.8569899999999999
474.711,150.61,1.02611,27.38457,0.85675
475.01500999999996,150.71,1.03096,27.41286,0.8565299999999999
475.32000999999997,150.81,1.0304799999999998,27.469140000000003,0.8563
475.61400999999995,150.91,1.0343,27.397140000000004,0.85608
475.914,151.01,1.03636,27.334570000000003,0.85585
476.21899,151.11,1.03715,27.362859999999998,0.8556299999999999
476.53299000000004,151.21,1.041,27.362859999999998,0.85539
476.832,151.31,1.0445799999999998,27.36257,0.8551700000000001
477.13199000000003,151.41,1.04435,27.334570000000003,0.8549399999999999
477.45000999999996,151.51,1.0459200000000002,27.32514,0.8547
477.73801,151.61,1.04975,27.334290000000003,0.85449
478.039,151.71,1.05105,27.334290000000003,0.85426
478.34200999999996,151.81,1.0521,27.29686,0.85403
478.64899,151.91,1.05519,27.25943,0.8538
478.96200999999996,152.01,1.05931,27.221709999999998,0.85357
479.26000999999997,152.11,1.05805,27.184,0.85334
479.54999000000004,152.21,1.0608799999999998,27.15571,0.8531299999999999
479.86400999999995,152.31,1.06169,27.12743,0.8528899999999999
480.17099,152.41,1.06274,27.108859999999996,0.8526600000000001
480.50201,152.51,1.06459,27.108859999999996,0.85241
480.78799000000004,152.61,1.06844,27.14657,0.85219
481.086,152.71,1.07025,27.09,0.8519700000000001
481.38699,152.81,1.06875,27.071140000000003,0.8517399999999999
481.703,152.91,1.07621,27.071140000000003,0.8515
482.004,153.01,1.0762399999999999,27.108859999999996,0.8512799999999999
482.30301,153.11,1.07499,27.108859999999996,0.85105
482.616,153.21,1.0781100000000001,27.03371,0.85082
482.91500999999994,153.31,1.0791600000000001,27.03371,0.85059
483.22500999999994,153.41,1.08126,27.024,0.85035
483.517,153.51,1.08384,26.996,0.8501299999999999
483.81699000000003,153.61,1.08439,27.03371,0.84991
484.11499000000003,153.71,1.0887799999999999,26.996,0.8496799999999999
484.42099,153.81,1.09216,27.03371,0.84945
484.72101,153.91,1.0904,27.03371,0.8492200000000001
485.02300999999994,154.01,1.09454,26.996,0.8489899999999999
485.32401,154.11,1.09561,27.03371,0.84877
485.63,154.21,1.09976,26.996,0.8485299999999999
485.939,154.31,1.10109,26.98657,0.8483
486.22699000000006,154.41,1.10266,26.986859999999997,0.84808
486.526,154.51,1.1011600000000001,26.996,0.8478600000000001
486.83300999999994,154.61,1.10609,26.996,0.84762
487.133,154.71,1.1071600000000001,27.00543,0.84739
487.43701,154.81,1.10746,27.03371,0.84716
487.73199000000005,154.91,1.1067200000000001,27.01486,0.8469399999999999
488.04099,155.01,1.11038,26.95829,0.8467
488.33800999999994,155.11,1.11273,26.95829,0.8464799999999999
488.64401,155.21,1.1158700000000001,26.996,0.84625
488.931,155.31,1.11693,27.03371,0.84603
489.241,155.41,1.11982,27.01486,0.8457899999999999
489.54199000000006,155.51,1.12245,26.996,0.8455600000000001
489.85500999999994,155.61,1.12199,26.95857,0.8453200000000001
490.15200999999996,155.71,1.12487,26.88314,0.8451
490.45800999999994,155.81,1.1275,26.88314,0.84486
490.767,155.91,1.1327200000000002,26.88314,0.8446299999999999
491.06201,156.01,1.12863,26.817429999999998,0.8444
491.37201,156.11,1.13179,26.770290000000003,0.8441700000000001
491.67099,156.21,1.1359700000000001,26.75143,0.8439399999999999
491.98099,156.31,1.13784,26.789140000000003,0.8437
492.298,156.41,1.14075,26.75143,0.84346
492.57999,156.51,1.14104,26.732570000000003,0.84324
492.88500999999997,156.61,1.1421299999999999,26.714,0.84301
493.181,156.71,1.1468399999999999,26.685709999999997,0.84278
493.478,156.81,1.14896,26.70457,0.8425600000000001
493.79199000000006,156.91,1.1508399999999999,26.73286,0.8423200000000001
494.08899,157.01,1.15244,26.72343,0.84209
494.39999000000006,157.11,1.15614,26.736,0.84185
494.70401,157.21,1.16008,27.080859999999998,0.84162
495.00600999999995,157.31,1.16221,26.99914,0.84139
495.30099,157.41,1.16616,26.86743,0.84116
495.60199000000006,157.51,1.16751,26.732570000000003,0.84093
495.939,157.61,1.1728,26.75143,0.84067
496.215,157.71,1.17024,26.858,0.84046
496.51599000000004,157.81,1.17757,26.858,0.8402299999999999
496.80399000000006,157.91,1.17814,26.79229,0.84001
497.10900999999996,158.01,1.1813200000000001,26.845709999999997,0.8397700000000001
497.42400999999995,158.11,1.1827,26.874,0.8395299999999999
497.70999000000006,158.21,1.18561,26.826859999999996,0.83931
498.009,158.31,1.18801,26.71714,0.8390799999999999
498.323,158.41,1.18446,26.638859999999998,0.8388399999999999
498.617,158.51,1.18816,26.638859999999998,0.8386100000000001
498.94299,158.61,1.17421,26.638859999999998,0.83836
499.22299000000004,158.71,1.18049,26.666859999999996,0.83814
499.51599000000004,158.81,1.18654,26.67629,0.8379200000000001
499.82000999999997,158.91,1.18687,26.62943,0.83768
500.12399000000005,159.01,1.18954,26.62,0.83745
500.43201,159.11,1.1919600000000001,26.58257,0.83721
500.72699000000006,159.21,1.19411,26.62,0.83698
501.04199000000006,159.31,1.19498,26.657709999999998,0.8367399999999999
501.33499000000006,159.41,1.1984299999999999,26.657709999999998,0.8365100000000001
501.63599000000005,159.51,1.2011100000000001,26.62,0.8362799999999999
501.94500999999997,159.61,1.20432,26.55429,0.83604
502.23801,159.71,1.2067299999999999,26.594859999999997,0.8358200000000001
502.54099,159.81,1.21203,26.63257,0.8355799999999999
502.84399,159.91,1.21185,26.63257,0.83535
503.147,160.01,1.21584,26.594859999999997,0.83511
503.44199000000003,160.11,1.2167,26.623140000000003,0.83488
503.754,160.21,1.22071,26.623140000000003,0.8346399999999999
504.05499000000003,160.31,1.22157,26.58543,0.83441
504.35500999999994,160.41,1.22505,26.54771,0.8341799999999999
504.66101,160.51,1.22722,26.472859999999997,0.83394
504.95599000000004,160.61,1.22625,26.472859999999997,0.8337100000000001
505.255,160.71,1.22947,26.491709999999998,0.8334799999999999
505.54900999999995,160.81,1.2319,26.52914,0.83325
505.85999000000004,160.91,1.23357,26.55743,0.83301
506.15601,161.01,1.23705,26.56686,0.83278
506.45999000000006,161.11,1.2413299999999998,26.576,0.83254
506.76901,161.21,1.24011,26.576,0.8323
507.06,161.31,1.2441200000000001,26.613709999999998,0.8320700000000001
507.35900999999996,161.41,1.24499,26.59514,0.8318399999999999
507.672,161.51,1.24719,26.594859999999997,0.8316
507.97,161.61,1.24885,26.63257,0.83137
508.26199,161.71,1.25417,26.63257,0.83114
508.556,161.81,1.2595,26.63257,0.83091
508.854,161.91,1.2611700000000001,26.594859999999997,0.83068
509.159,162.01,1.26442,26.54771,0.83044
509.45099000000005,162.11,1.26319,26.519709999999996,0.83021
509.763,162.21,1.2675,26.491709999999998,0.8299700000000001
510.05399000000006,162.31,1.26942,26.482290000000003,0.8297399999999999
510.36400999999995,162.41,1.27163,26.482290000000003,0.8295
510.65601,162.51,1.27356,26.482290000000003,0.8292700000000001
510.95901,162.61,1.27682,26.482290000000003,0.8290299999999999
511.259,162.71,1.27928,26.482290000000003,0.8288
511.561,162.81,1.28464,26.444570000000002,0.8285600000000001
511.871,162.91,1.2821200000000001,26.482290000000003,0.8283200000000001
512.164,163.01,1.28827,26.51029,0.82809
512.50098,163.11,1.2921,26.51029,0.82783
512.77399,163.21,1.2927,26.548,0.82762
513.08398,163.31,1.2944,26.51029,0.82737
513.383,163.41,1.2974,26.51029,0.82714
513.69397,163.51,1.29936,26.47257,0.82689
513.99902,163.61,1.30264,26.47257,0.8266600000000001
514.29199,163.71,1.3043200000000001,26.435140000000004,0.8264299999999999
514.5939900000001,163.81,1.3076,26.444290000000002,0.82619
514.90399,163.91,1.30851,26.444290000000002,0.82595
515.19,164.01,1.31177,26.444570000000002,0.8257200000000001
515.48297,164.11,1.3161,26.454,0.82549
515.77899,164.21,1.31884,26.482,0.82526
516.08301,164.31,1.32002,26.453709999999997,0.8250200000000001
516.38898,164.41,1.32331,26.453709999999997,0.82478
516.672,164.51,1.32235,26.46343,0.8245600000000001
516.97699,164.61,1.3290799999999998,26.491429999999998,0.82432
