Repository: ulfsri/fsri_materials_database

#Database of Contemporary Material Properties for Fire Investigation Analysis
This project was supported by Award No. 2019-DU-BX-0018, awarded by the National Institute of Justice, Office of Justice Programs, U.S. Department of Justice. 

***
***

## Database Structure

## 01_Data/
Raw data generated from each apparatus are included here in plain-text format. The data is organized first by material, next by the short name of test apparatus used, and where applicable additional filtering by test settings.

### Test Apparatus and Data File Structure
- __Cone Calorimeter__ (Cone)
    + Data file structure is the material test, the short name for the apparatus, heat flux setting and scan/scalar, date of test, and replicate number. Scan is for the raw output data and scalar is for the initial conditions and high-level test parameters. 
        * Example: __MDF_Cone_HF25scalar_210323_R1__ stands for the first replicate of scalar data generated from a medium density fiber board test in cone calorimeter exposed to 25 kW/m<sup>2</sup> on March 23, 2021.
- __Heat Flow Meter__ (HFM)
    + Data file structure is the material test, the short name for the apparatus, whether test was dry or wet, whether test was for thermal conductivity or heat capacity, date of test, and replicate number. Scan is for the raw output data and scalar is for the initial conditions and high-level test parameters. 
        * Example: __OSB_HFM_Dry_Conductivity_210315_R3.tst__ stands for the third replicate of the data generated from an oriented strand board test in the heat flow meter tested dry for thermal conductivity on March 15, 2021.
- __Simultaneous Thermal Analyzer__ (STA)
    + Data file structure is the material test, the short name for the apparatus, the atmosphere tested in, the heating rate in Kelvin per minute and data/meta, date of test, and replicate number. Data is for the raw output data and meta is for the initial conditions and high-level test parameters. 
        * Example: __Polyester_Batting_STA_N2_3KData_210215_R1.csv__ stands for the first replicate of the data generated from a polyester batting board test in the simultaneous thermal analyzer tested in nitrogen with a heating rate of 3 Kelvin per minute on March 15, 2021.

File: 02_Data/Polyester_Fabric/Cone/Polyester_Fabric_Cone_HF25Scalar_210324_R1.csv
LABORATORY,FSRI 
TEST IDENT,Fabric
OPERATOR,Morrissey
MATERIAL,Polyester Microfiber Fabric 
ORIENTATION,Horizontal
HEAT FLUX,25
SURF AREA,0.009999999776482582
C FACTOR,0.03860524669289589
SPEC HOLDER DIFF,-87.3699951171875
SPECIMEN MASS,1.9299999475479126
SCAN TIME,0.25
O2 DELAY TIME,11
CO DELAY TIME,11
CO2 DELAY TIME,8
FLOW FACTOR,1
SCAN COUNT,1638
TIME TO IGN,240.75
END OF TEST SCAN,1158
END OF TEST TIME,289.5
TEST STATUS,1
PRE TEST CMT,test w/o retainer grid or frame
POST TEST CMT,the sample folded into itself towards the spark igniter.

File: 02_Data/Polyester_Fabric/Cone/Polyester_Fabric_Cone_HF25Scalar_210324_R2.csv
LABORATORY,FSRI 
TEST IDENT,Fabric_H25_2
OPERATOR,Morrissey
MATERIAL,Polyester Microfiber Fabric 
ORIENTATION,Horizontal
HEAT FLUX,35
SURF AREA,0.009999999776482582
C FACTOR,0.03860524669289589
SPEC HOLDER DIFF,-97.97000122070312
SPECIMEN MASS,1.9299999475479126
SCAN TIME,0.25
O2 DELAY TIME,11
CO DELAY TIME,11
CO2 DELAY TIME,8
FLOW FACTOR,1
SCAN COUNT,816
TIME TO IGN,27.75
END OF TEST SCAN,336
END OF TEST TIME,84
TEST STATUS,1
PRE TEST CMT,test w/o retainer grid or frame
POST TEST CMT,Sample folded over spark igniter and the sample was ignited upon contact

File: 02_Data/Polyester_Fabric/Cone/Polyester_Fabric_Cone_HF25Scalar_210325_R3.csv
LABORATORY,FSRI 
TEST IDENT,Fabric_H25_3
OPERATOR,Morrissey
MATERIAL,Polyester Microfiber Fabric 
ORIENTATION,Horizontal
HEAT FLUX,25
SURF AREA,0.009999999776482582
C FACTOR,0.03860524669289589
SPEC HOLDER DIFF,-87.32000732421875
SPECIMEN MASS,1.8799999952316284
SCAN TIME,0.25
O2 DELAY TIME,11
CO DELAY TIME,11
CO2 DELAY TIME,8
FLOW FACTOR,1
SCAN COUNT,3047
TIME TO IGN,586.75
END OF TEST SCAN,2567
END OF TEST TIME,641.75
TEST STATUS,1
PRE TEST CMT,Test w/o retainer frame or grid
POST TEST CMT,Sample folded up. Consistent with other tests. Spark did not ignite sample upon contact. Sample melted-> bubbled-> then ignited.

File: 02_Data/Polyester_Fabric/Cone/Polyester_Fabric_Cone_HF50Scalar_210326_R1.csv
LABORATORY,FSRI 
TEST IDENT,fabric_HF50_1
OPERATOR,Dow
MATERIAL,PE microfiber fabric
ORIENTATION,Horizontal
HEAT FLUX,50
SURF AREA,0.009999999776482582
C FACTOR,0.03860524669289589
SPEC HOLDER DIFF,-99.95999145507812
SPECIMEN MASS,1.8899999856948853
SCAN TIME,0.25
O2 DELAY TIME,11
CO DELAY TIME,11
CO2 DELAY TIME,8
FLOW FACTOR,1
SCAN COUNT,690
TIME TO IGN,20
END OF TEST SCAN,210
END OF TEST TIME,52.5
TEST STATUS,1
PRE TEST CMT,without frame or grid
POST TEST CMT,sample shriveled toward center at start of exposure
