Repository: ulfsri/fsri_materials_database

#Database of Contemporary Material Properties for Fire Investigation Analysis
This project was supported by Award No. 2019-DU-BX-0018, awarded by the National Institute of Justice, Office of Justice Programs, U.S. Department of Justice. 

***
***

## Database Structure

## 01_Data/
Raw data generated from each apparatus are included here in plain-text format. The data is organized first by material, next by the short name of test apparatus used, and where applicable additional filtering by test settings.

### Test Apparatus and Data File Structure
- __Cone Calorimeter__ (Cone)
    + Data file structure is the material test, the short name for the apparatus, heat flux setting and scan/scalar, date of test, and replicate number. Scan is for the raw output data and scalar is for the initial conditions and high-level test parameters. 
        * Example: __MDF_Cone_HF25scalar_210323_R1__ stands for the first replicate of scalar data generated from a medium density fiber board test in cone calorimeter exposed to 25 kW/m<sup>2</sup> on March 23, 2021.
- __Heat Flow Meter__ (HFM)
    + Data file structure is the material test, the short name for the apparatus, whether test was dry or wet, whether test was for thermal conductivity or heat capacity, date of test, and replicate number. Scan is for the raw output data and scalar is for the initial conditions and high-level test parameters. 
        * Example: __OSB_HFM_Dry_Conductivity_210315_R3.tst__ stands for the third replicate of the data generated from an oriented strand board test in the heat flow meter tested dry for thermal conductivity on March 15, 2021.
- __Simultaneous Thermal Analyzer__ (STA)
    + Data file structure is the material test, the short name for the apparatus, the atmosphere tested in, the heating rate in Kelvin per minute and data/meta, date of test, and replicate number. Data is for the raw output data and meta is for the initial conditions and high-level test parameters. 
        * Example: __Polyester_Batting_STA_N2_3KData_210215_R1.csv__ stands for the first replicate of the data generated from a polyester batting board test in the simultaneous thermal analyzer tested in nitrogen with a heating rate of 3 Kelvin per minute on March 15, 2021.

File: 02_Data/Polyester_Fabric/STA/N2/30K_min/Polyester_Fabric_STA_N2_30KData_210212_R1.csv
##Temp./°C,Time/min,DSC/(mW/mg),Mass/%,Gas Flow(purge1)/(ml/min),Gas Flow(protective)/(ml/min),Sensit./(uV/mW)
48.737,10.00583,-0.0038344679999999997,99.27458,50.0,20.0,1.0679100000000001
48.746,10.105830000000001,-0.004439928,99.27458,50.0,20.0,1.0679100000000001
48.74,10.20583,-0.00504536,99.27458,50.0,20.0,1.0679100000000001
48.759,10.30583,-0.003229057,99.27458,50.0,20.0,1.0679
48.783,10.40583,-0.0014127279999999998,99.27458,50.0,20.0,1.06789
48.807,10.50583,-0.00040364080000000003,99.27486,50.0,20.0,1.06788
48.857,10.605830000000001,0.0018164239999999999,99.27486,50.0,20.0,1.06785
48.945,10.70583,0.005853149,99.24689000000001,50.0,20.0,1.06781
49.057,10.80583,0.01150504,99.27486,50.0,20.0,1.06776
49.22,10.90583,0.01836902,99.28079,50.0,20.0,1.06768
49.435,11.00583,0.02361957,99.27797,50.0,20.0,1.06758
49.723,11.105830000000001,0.03412152,99.27797,50.0,20.0,1.06744
50.082,11.20583,0.04624304,99.2161,50.0,20.0,1.0672700000000002
50.542,11.30583,0.05837105,99.26243000000001,50.0,20.0,1.0670600000000001
51.062,11.40583,0.07090996,99.23756999999999,50.0,20.0,1.06681
51.695,11.50583,0.0870963,99.22825,50.0,20.0,1.06651
52.453,11.605830000000001,0.10672999999999999,99.22514,50.0,20.0,1.06615
53.262,11.70583,0.12315,99.22203,50.0,20.0,1.06576
54.227,11.80583,0.14384,99.2096,50.0,20.0,1.06531
55.289,11.90583,0.16476,99.18164,50.0,20.0,1.0648
56.453,12.00583,0.1853,99.21271,50.0,20.0,1.06425
57.751,12.105830000000001,0.20546,99.19718,50.0,20.0,1.0636299999999999
59.117,12.20583,0.22646999999999998,99.19096,50.0,20.0,1.06297
60.611,12.30583,0.24245,99.19718,50.0,20.0,1.06226
62.175,12.40583,0.26211,99.19435,50.0,20.0,1.06151
63.824,12.50583,0.27938,99.13531,50.0,20.0,1.06072
65.554,12.605830000000001,0.29566,99.18475,50.0,20.0,1.05989
67.356,12.70583,0.31156999999999996,99.16328,50.0,20.0,1.05903
69.178,12.80583,0.32629,99.16017,50.0,20.0,1.05815
71.066,12.90583,0.33962,99.14463,50.0,20.0,1.05724
73.019,13.00583,0.35461,99.1291,50.0,20.0,1.0563
75.019,13.105830000000001,0.3629,99.15706,50.0,20.0,1.0553299999999999
77.057,13.205829999999999,0.37571,99.13531,50.0,20.0,1.05435
79.116,13.305829999999998,0.38466,99.14153,50.0,20.0,1.05335
81.244,13.405829999999998,0.39916999999999997,99.16328,50.0,20.0,1.0523200000000001
83.393,13.50583,0.40694,99.18191999999999,50.0,20.0,1.0512700000000001
85.597,13.60583,0.42049,99.15085,50.0,20.0,1.0502
87.847,13.705829999999999,0.42956000000000005,99.14774,50.0,20.0,1.0491
90.13,13.805829999999998,0.44215,99.13531,50.0,20.0,1.04799
92.495,13.905829999999998,0.4554,99.13531,50.0,20.0,1.04683
94.84,14.00583,0.46765,99.09181,50.0,20.0,1.04568
97.25,14.10583,0.48283000000000004,99.12938,50.0,20.0,1.0445
99.713,14.205829999999999,0.49,99.12006,50.0,20.0,1.04329
102.229,14.305829999999998,0.50734,99.11045,50.0,20.0,1.04205
104.771,14.405829999999998,0.5230600000000001,99.11073,50.0,20.0,1.0407899999999999
107.386,14.50583,0.53947,99.11384,50.0,20.0,1.0395
109.994,14.60583,0.55488,99.09492,50.0,20.0,1.03821
112.68,14.705829999999999,0.5745100000000001,99.0952,50.0,20.0,1.03688
115.402,14.805829999999998,0.59191,99.1322,50.0,20.0,1.0355299999999998
118.163,14.905829999999998,0.61166,99.0952,50.0,20.0,1.03416
120.973,15.00583,0.63231,99.0952,50.0,20.0,1.03275
123.809,15.10583,0.65282,99.07655,50.0,20.0,1.03134
126.705,15.205829999999999,0.67551,99.0952,50.0,20.0,1.02989
129.644,15.305829999999998,0.70099,99.0952,50.0,20.0,1.0284200000000001
132.61301,15.405829999999998,0.7276100000000001,99.08559,50.0,20.0,1.02693
135.62399,15.50583,0.75097,99.05790999999999,50.0,20.0,1.02541
138.66499,15.60583,0.76851,99.05790999999999,50.0,20.0,1.02388
141.752,15.705829999999999,0.7739,99.05790999999999,50.0,20.0,1.0223200000000001
144.853,15.805829999999998,0.78205,99.05790999999999,50.0,20.0,1.0207600000000001
148.017,15.905829999999998,0.7921600000000001,99.05790999999999,50.0,20.0,1.01915
151.18401,16.00583,0.80019,99.05790999999999,50.0,20.0,1.01755
154.39101000000002,16.105829999999997,0.81421,99.02062,50.0,20.0,1.0159200000000002
157.618,16.20583,0.82849,99.03927,50.0,20.0,1.01427
160.881,16.30583,0.84496,99.04859,50.0,20.0,1.01261
164.14799,16.405829999999998,0.86256,99.02062,50.0,20.0,1.01094
167.444,16.50583,0.8810899999999999,99.02062,50.0,20.0,1.00925
170.761,16.605829999999997,0.89712,99.00225999999999,50.0,20.0,1.0075399999999999
174.092,16.70583,0.91022,99.0209,50.0,20.0,1.00583
177.457,16.80583,0.9236,99.0113,50.0,20.0,1.0041
180.855,16.905829999999998,0.93661,99.00198,50.0,20.0,1.00234
184.26601000000002,17.00583,0.95075,99.01158000000001,50.0,20.0,1.00058
187.701,17.105829999999997,0.96777,98.97429,50.0,20.0,0.9988
191.15401,17.20583,0.9805299999999999,98.98362,50.0,20.0,0.9970100000000001
194.638,17.30583,0.99098,98.98362,50.0,20.0,0.99519
198.149,17.405829999999998,0.98434,99.02062,50.0,20.0,0.99336
201.66,17.50583,0.9813799999999999,98.98333000000001,50.0,20.0,0.9915299999999999
205.202,17.605829999999997,0.98475,98.98333000000001,50.0,20.0,0.9896799999999999
208.73801,17.70583,0.9979399999999999,98.99266,50.0,20.0,0.98782
212.30901,17.80583,1.0116399999999999,98.98362,50.0,20.0,0.98595
215.892,17.905829999999998,1.0372299999999999,98.98362,50.0,20.0,0.98406
219.464,18.00583,1.06995,98.96497,50.0,20.0,0.9821799999999999
223.073,18.105829999999997,1.11556,98.94633,50.0,20.0,0.9802700000000001
226.69,18.20583,1.17987,98.92768000000001,50.0,20.0,0.97835
230.3,18.30583,1.2111,98.90904,50.0,20.0,0.9764299999999999
233.92101,18.405829999999998,1.1909299999999998,98.88136,50.0,20.0,0.97451
237.561,18.50583,1.1966299999999999,98.9,50.0,20.0,0.97257
241.22099,18.605829999999997,1.2385700000000002,98.9,50.0,20.0,0.9706100000000001
244.88,18.70583,1.3303,98.86270999999999,50.0,20.0,0.96865
248.545,18.80583,1.68281,98.86270999999999,50.0,20.0,0.9666799999999999
252.202,18.905829999999998,2.4534,98.82542,50.0,20.0,0.96472
255.84,19.00583,2.93208,98.82542,50.0,20.0,0.9627600000000001
259.495,19.105829999999997,3.05789,98.82542,50.0,20.0,0.96078
263.17099,19.20583,2.3399900000000002,98.8161,50.0,20.0,0.9587899999999999
266.901,19.30583,1.82729,98.8161,50.0,20.0,0.9567700000000001
270.57901,19.405829999999998,1.5607,98.7791,50.0,20.0,0.9547700000000001
274.31299,19.50583,1.43011,98.75113,50.0,20.0,0.95273
278.01198999999997,19.605829999999997,1.36152,98.75113,50.0,20.0,0.95071
281.73199,19.70583,1.33059,98.75113,50.0,20.0,0.9486700000000001
285.43399,19.80583,1.31569,98.74209,50.0,20.0,0.9466399999999999
289.16699,19.905829999999998,1.31057,98.66751,50.0,20.0,0.9445899999999999
292.87,20.00583,1.31341,98.66751,50.0,20.0,0.9425399999999999
296.57901,20.105829999999997,1.3169600000000001,98.64887,50.0,20.0,0.9404899999999999
300.289,20.20583,1.3203,98.61186,50.0,20.0,0.9384399999999999
303.99399,20.30583,1.3280399999999999,98.57458000000001,50.0,20.0,0.9363799999999999
307.70599,20.405829999999998,1.33905,98.53729,50.0,20.0,0.9343100000000001
311.40302,20.50583,1.34618,98.54661,50.0,20.0,0.93225
315.108,20.605829999999997,1.35544,98.50028,50.0,20.0,0.93017
318.823,20.70583,1.36196,98.39774,50.0,20.0,0.92809
322.496,20.80583,1.36873,98.36073,50.0,20.0,0.9260200000000001
326.194,20.905829999999998,1.37275,98.28616,50.0,20.0,0.92394
329.88599,21.00583,1.37376,98.24915,50.0,20.0,0.92185
333.56699,21.105829999999997,1.3766399999999999,98.14689,50.0,20.0,0.91976
337.25,21.20583,1.37955,98.06328,50.0,20.0,0.9176700000000001
340.93201,21.30583,1.38224,97.95169,50.0,20.0,0.9155700000000001
344.59698,21.405829999999998,1.3877700000000002,97.87429,50.0,20.0,0.9134700000000001
348.26401,21.50583,1.3961700000000001,97.8,50.0,20.0,0.9113700000000001
351.935,21.605829999999997,1.42595,97.72570999999999,50.0,20.0,0.9092600000000001
355.57501,21.70583,1.48437,97.63277,50.0,20.0,0.9071600000000001
359.224,21.80583,1.55403,97.5274,50.0,20.0,0.9050600000000001
362.85501,21.905829999999998,1.6337899999999999,97.44972,50.0,20.0,0.90295
366.479,22.00583,1.71033,97.32599,50.0,20.0,0.90085
370.104,22.105829999999997,1.7831700000000001,97.15226,50.0,20.0,0.89874
373.70401,22.20583,1.8546599999999998,97.01581999999999,50.0,20.0,0.8966299999999999
377.29999,22.30583,1.92432,96.86751,50.0,20.0,0.8945299999999999
380.89999,22.405829999999998,1.99553,96.67541999999999,50.0,20.0,0.89241
384.48599,22.50583,2.08015,96.55734,50.0,20.0,0.8903
388.05899,22.605829999999997,2.16371,96.33729,50.0,20.0,0.8881899999999999
391.61899,22.70583,2.2204200000000003,96.06497,50.0,20.0,0.88608
395.17499,22.80583,2.26206,95.84492,50.0,20.0,0.88397
398.72601000000003,22.905829999999998,2.32369,95.49463,50.0,20.0,0.8818600000000001
402.26801,23.00583,2.38587,95.14774,50.0,20.0,0.87974
405.80301000000003,23.105829999999997,2.44099,94.77571,50.0,20.0,0.8776200000000001
409.35001,23.20583,2.5102,94.32966,50.0,20.0,0.87549
412.854,23.30583,2.54612,93.84011,50.0,20.0,0.8733799999999999
416.36401,23.405829999999998,2.48924,93.29774,50.0,20.0,0.87126
419.884,23.50583,2.43187,92.72458,50.0,20.0,0.86913
423.388,23.605829999999997,2.43287,91.92514,50.0,20.0,0.867
426.896,23.70583,2.43241,91.10706,50.0,20.0,0.8648600000000001
430.39099000000004,23.80583,2.4839,89.98841999999999,50.0,20.0,0.86272
433.897,23.905829999999998,2.58502,88.53842,50.0,20.0,0.8605700000000001
437.37701,24.00583,2.67833,86.70734,50.0,20.0,0.8584299999999999
440.875,24.105829999999997,2.81596,84.57571,50.0,20.0,0.8562700000000001
444.35900999999996,24.20583,3.00676,81.8613,50.0,20.0,0.8541200000000001
447.83800999999994,24.30583,3.19247,78.91158,50.0,20.0,0.85196
451.29900999999995,24.405829999999998,3.52569,75.25846999999999,50.0,20.0,0.8498100000000001
454.73999000000003,24.50583,3.8854900000000003,70.94237,50.0,20.0,0.8476600000000001
458.14999000000006,24.605829999999997,4.1897,65.56949,50.0,20.0,0.8455299999999999
461.54999000000004,24.70583,4.409330000000001,59.79407,50.0,20.0,0.84339
464.939,24.80583,4.5294,53.30254,50.0,20.0,0.84126
468.32000999999997,24.905829999999998,4.50522,47.01582,50.0,20.0,0.8391200000000001
471.68701,25.00583,4.32306,40.722879999999996,50.0,20.0,0.83699
475.07401,25.105829999999997,3.98518,35.37797,50.0,20.0,0.8348399999999999
478.45401,25.20583,3.52313,30.88503,50.0,20.0,0.8326899999999999
481.83700999999996,25.30583,2.99435,27.66299,50.0,20.0,0.83052
485.19,25.405829999999998,2.48412,25.33898,50.0,20.0,0.82837
488.55899000000005,25.50583,2.05422,23.72458,50.0,20.0,0.82621
491.914,25.605829999999997,1.74891,22.53164,50.0,20.0,0.82405
495.26999000000006,25.70583,1.54636,21.685879999999997,50.0,20.0,0.8218799999999999
498.61899000000005,25.80583,1.4145299999999998,21.05085,50.0,20.0,0.81971
501.97,25.905829999999998,1.30969,20.514689999999998,50.0,20.0,0.81753
505.26800999999995,26.00583,1.23543,20.130229999999997,50.0,20.0,0.8153699999999999
508.57100999999994,26.105829999999997,1.1812,19.84831,50.0,20.0,0.81321
511.88199000000003,26.20583,1.14876,19.66864,50.0,20.0,0.81104
515.16699,26.30583,1.12545,19.488979999999998,50.0,20.0,0.80888
518.4420200000001,26.405829999999998,1.11297,19.30932,50.0,20.0,0.80672
521.71503,26.50583,1.1103399999999999,19.19802,50.0,20.0,0.80455
524.99298,26.605829999999997,1.11658,19.0709,50.0,20.0,0.80238
528.245,26.70583,1.1263299999999998,18.99633,50.0,20.0,0.8002100000000001
531.51202,26.80583,1.13886,18.89718,50.0,20.0,0.79803
534.76501,26.905829999999998,1.15335,18.819770000000002,50.0,20.0,0.79585
537.9979900000001,27.00583,1.17361,18.74548,50.0,20.0,0.79368
541.23602,27.105829999999997,1.1863700000000001,18.6709,50.0,20.0,0.7915
544.46997,27.20583,1.2046700000000001,18.61525,50.0,20.0,0.78932
547.67603,27.30583,1.21648,18.57797,50.0,20.0,0.78715
550.901,27.405829999999998,1.22976,18.540960000000002,50.0,20.0,0.78496
554.11603,27.50583,1.23871,18.491239999999998,50.0,20.0,0.78277
557.323,27.605829999999997,1.25047,18.426270000000002,50.0,20.0,0.78058
560.52301,27.70583,1.2617399999999999,18.351689999999998,50.0,20.0,0.7783899999999999
563.729,27.80583,1.27365,18.31469,50.0,20.0,0.7761899999999999
566.93201,27.905829999999998,1.28173,18.24011,50.0,20.0,0.77398
570.11499,28.00583,1.2943200000000001,18.203110000000002,50.0,20.0,0.77179
573.2930299999999,28.105829999999997,1.3053,18.16582,50.0,20.0,0.76958
576.47302,28.20583,1.3124200000000001,18.12881,50.0,20.0,0.7673800000000001
579.64099,28.30583,1.32691,18.05141,50.0,20.0,0.76517
582.8079799999999,28.405829999999998,1.33725,17.99576,50.0,20.0,0.7629600000000001
585.96503,28.50583,1.3479299999999999,17.94915,50.0,20.0,0.76075
589.14001,28.605829999999997,1.3607,17.902820000000002,50.0,20.0,0.75852
592.27802,28.70583,1.37066,17.8096,50.0,20.0,0.75632
595.42297,28.80583,1.37669,17.79124,50.0,20.0,0.7541
598.55603,28.905829999999998,1.39021,17.71667,50.0,20.0,0.75188
601.69299,29.00583,1.40296,17.67938,50.0,20.0,0.74966
604.8250099999999,29.105829999999997,1.4106,17.62373,50.0,20.0,0.74743
607.96503,29.20583,1.42177,17.56808,50.0,20.0,0.74519
611.0869799999999,29.30583,1.43126,17.4935,50.0,20.0,0.7429600000000001
614.19,29.405829999999998,1.4384700000000001,17.4565,50.0,20.0,0.74074
617.3029799999999,29.50583,1.4559600000000001,17.38192,50.0,20.0,0.7385
620.41699,29.605829999999997,1.46537,17.30763,50.0,20.0,0.73626
623.5189799999999,29.70583,1.47835,17.27062,50.0,20.0,0.73402
626.62,29.80583,1.48937,17.19605,50.0,20.0,0.73178
629.724,29.905829999999998,1.50165,17.15904,50.0,20.0,0.72952

File: 02_Data/Polyester_Fabric/STA/N2/30K_min/Polyester_Fabric_STA_N2_30KData_210212_R2.csv
##Temp./°C,Time/min,DSC/(mW/mg),Mass/%,Gas Flow(purge1)/(ml/min),Gas Flow(protective)/(ml/min),Sensit./(uV/mW)
48.643,10.00667,-0.007761298000000001,99.39851999999999,50.0,20.0,1.06796
48.642,10.10667,-0.008290474,99.39851999999999,50.0,20.0,1.06796
48.641,10.206669999999999,-0.008996042,99.39851999999999,50.0,20.0,1.06796
48.653,10.30667,-0.007937725999999999,99.43111,50.0,20.0,1.06795
48.675,10.40667,-0.005291869,99.43111,50.0,20.0,1.06794
48.714,10.50667,-0.006879549,99.39877,50.0,20.0,1.06792
48.771,10.60667,-0.0026460470000000003,99.39851999999999,50.0,20.0,1.0679
48.861,10.706669999999999,-0.00017641020000000001,99.39062,50.0,20.0,1.06785
48.963,10.80667,0.0058218,99.40148,50.0,20.0,1.0678
49.148,10.90667,0.01235029,99.39851999999999,50.0,20.0,1.06772
49.351,11.00667,0.01711552,99.36889000000001,50.0,20.0,1.06762
49.635,11.10667,0.02823533,99.36889000000001,50.0,20.0,1.06749
50.005,11.206669999999999,0.03794746,99.34988,50.0,20.0,1.06731
50.436,11.30667,0.05084168,99.36346,50.0,20.0,1.06711
51.02,11.40667,0.0619794,99.34988,50.0,20.0,1.06683
51.612,11.50667,0.07842194,99.35802,50.0,20.0,1.06655
52.349,11.60667,0.09452592,99.3363,50.0,20.0,1.0662
53.196,11.706669999999999,0.10994000000000001,99.34988,50.0,20.0,1.0658
54.156,11.80667,0.12802,99.32,50.0,20.0,1.06534
55.21,11.90667,0.14701,99.31456999999999,50.0,20.0,1.06484
56.392,12.00667,0.16655999999999999,99.29284,50.0,20.0,1.06427
57.673,12.10667,0.18437,99.3037,50.0,20.0,1.06366
59.056,12.206669999999999,0.20362,99.31456999999999,50.0,20.0,1.063
60.539,12.30667,0.21918,99.31728000000001,50.0,20.0,1.0623
62.109,12.40667,0.23939000000000002,99.30641999999999,50.0,20.0,1.06154
63.746,12.50667,0.25378,99.27136,50.0,20.0,1.0607600000000001
65.482,12.60667,0.27033,99.28198,50.0,20.0,1.0599299999999998
67.263,12.706669999999999,0.28602,99.27951,50.0,20.0,1.0590700000000002
69.118,12.80667,0.29783000000000004,99.30641999999999,50.0,20.0,1.05818
71.001,12.90667,0.31074,99.27679,50.0,20.0,1.0572700000000002
72.962,13.00667,0.31993,99.23333000000001,50.0,20.0,1.05633
74.952,13.10667,0.33200999999999997,99.2442,50.0,20.0,1.0553700000000001
77.007,13.20667,0.34036,99.27136,50.0,20.0,1.05437
79.081,13.30667,0.35052,99.27111,50.0,20.0,1.0533700000000001
81.179,13.406670000000002,0.35766,99.26321,50.0,20.0,1.05235
83.331,13.506670000000002,0.36805,99.27136,50.0,20.0,1.0513
85.538,13.606670000000001,0.38027,99.24148000000001,50.0,20.0,1.05023
87.787,13.70667,0.38479,99.24148000000001,50.0,20.0,1.04913
90.064,13.80667,0.39724,99.2279,50.0,20.0,1.0480200000000002
92.427,13.906670000000002,0.40596,99.26321,50.0,20.0,1.0468600000000001
94.764,14.006670000000002,0.41613,99.21704,50.0,20.0,1.04572
97.17,14.106670000000001,0.42868999999999996,99.24963000000001,50.0,20.0,1.04454
99.645,14.20667,0.43677,99.25235,50.0,20.0,1.04332
102.167,14.30667,0.44958000000000004,99.2279,50.0,20.0,1.04208
104.706,14.406670000000002,0.46171,99.22,50.0,20.0,1.04083
107.314,14.506670000000002,0.47406000000000004,99.21185,50.0,20.0,1.03954
109.938,14.606670000000001,0.48917,99.2279,50.0,20.0,1.03824
112.62,14.70667,0.50378,99.21975,50.0,20.0,1.03691
115.328,14.80667,0.5202600000000001,99.21975,50.0,20.0,1.03557
118.095,14.906670000000002,0.5375300000000001,99.19556,50.0,20.0,1.03419
120.905,15.006670000000002,0.55285,99.19827,50.0,20.0,1.0327899999999999
123.746,15.106670000000001,0.5707800000000001,99.17383000000001,50.0,20.0,1.0313700000000001
126.636,15.20667,0.58878,99.19827,50.0,20.0,1.0299200000000002
129.561,15.30667,0.6108600000000001,99.20642,50.0,20.0,1.02846
132.532,15.406670000000002,0.63468,99.20617,50.0,20.0,1.0269700000000002
135.54601,15.506670000000002,0.65546,99.19827,50.0,20.0,1.02545
138.604,15.606670000000001,0.66527,99.16568000000001,50.0,20.0,1.02391
141.67598999999998,15.70667,0.66813,99.16568000000001,50.0,20.0,1.02236
144.78798999999998,15.80667,0.67155,99.16568000000001,50.0,20.0,1.0207899999999999
147.94298999999998,15.906670000000002,0.68019,99.16568000000001,50.0,20.0,1.01919
151.116,16.00667,0.68496,99.16568000000001,50.0,20.0,1.01758
154.323,16.10667,0.6944100000000001,99.16568000000001,50.0,20.0,1.01595
157.556,16.206670000000003,0.70389,99.14938000000001,50.0,20.0,1.0143
160.808,16.30667,0.7199300000000001,99.14938000000001,50.0,20.0,1.01264
164.082,16.406670000000002,0.73156,99.16568000000001,50.0,20.0,1.0109700000000001
167.37198999999998,16.50667,0.74547,99.13309,50.0,20.0,1.00928
170.69501,16.60667,0.75832,99.10074,50.0,20.0,1.00758
174.047,16.706670000000003,0.7688,99.13333,50.0,20.0,1.00586
177.403,16.80667,0.77875,99.10074,50.0,20.0,1.00413
180.795,16.906670000000002,0.78819,99.11679000000001,50.0,20.0,1.0023799999999998
184.20799,17.00667,0.79843,99.10074,50.0,20.0,1.00061
187.659,17.10667,0.81099,99.10074,50.0,20.0,0.99882
191.118,17.206670000000003,0.8222799999999999,99.10074,50.0,20.0,0.99703
194.601,17.30667,0.81809,99.10074,50.0,20.0,0.99521
198.11,17.406670000000002,0.80633,99.10889,50.0,20.0,0.99339
201.634,17.50667,0.80193,99.09259,50.0,20.0,0.99154
205.16,17.60667,0.80153,99.09259,50.0,20.0,0.9897
208.724,17.706670000000003,0.81448,99.09259,50.0,20.0,0.9878299999999999
212.283,17.80667,0.8234799999999999,99.06025,50.0,20.0,0.9859600000000001
215.86099,17.906670000000002,0.8392200000000001,99.06815,50.0,20.0,0.98408
219.44501,18.00667,0.8711399999999999,99.05185,50.0,20.0,0.98219
223.06,18.10667,0.9139700000000001,99.03556,50.0,20.0,0.9802700000000001
226.67,18.206670000000003,0.97121,99.01926,50.0,20.0,0.97836
230.28999,18.30667,1.00534,99.00296,50.0,20.0,0.97644
233.924,18.406670000000002,0.9735,98.96271999999999,50.0,20.0,0.97451
237.55701000000002,18.50667,0.97467,98.96271999999999,50.0,20.0,0.97257
241.224,18.60667,1.01681,98.96271999999999,50.0,20.0,0.9706100000000001
244.86501,18.706670000000003,1.1042299999999998,98.95456999999999,50.0,20.0,0.9686600000000001
248.55901,18.80667,1.4243299999999999,98.95456999999999,50.0,20.0,0.9666799999999999
252.181,18.906670000000002,2.2180400000000002,98.92198,50.0,20.0,0.96473
255.847,19.00667,2.7297700000000003,98.90568,50.0,20.0,0.96275
259.49799,19.10667,2.85242,98.90568,50.0,20.0,0.96078
263.15601000000004,19.206670000000003,2.1125,98.90568,50.0,20.0,0.9588
266.853,19.30667,1.6103399999999999,98.90568,50.0,20.0,0.9567899999999999
270.56,19.406670000000002,1.34738,98.90568,50.0,20.0,0.95478
274.28601000000003,19.50667,1.21659,98.84864,50.0,20.0,0.95275
278.008,19.60667,1.15083,98.84864,50.0,20.0,0.95071
281.71201,19.706670000000003,1.11735,98.84864,50.0,20.0,0.94868
285.452,19.80667,1.10306,98.8084,50.0,20.0,0.94663
289.14801,19.906670000000002,1.09606,98.7758,50.0,20.0,0.9446
292.87799,20.00667,1.09586,98.74320999999999,50.0,20.0,0.9425399999999999
296.59,20.10667,1.09604,98.75950999999999,50.0,20.0,0.9404899999999999
300.29098999999997,20.206670000000003,1.0958299999999999,98.69457,50.0,20.0,0.9384399999999999
304.00101,20.30667,1.09865,98.62938,50.0,20.0,0.93637
307.71701,20.406670000000002,1.10209,98.59679,50.0,20.0,0.9343100000000001
311.423,20.50667,1.10332,98.57259,50.0,20.0,0.93224
315.129,20.60667,1.10538,98.5237,50.0,20.0,0.93016
318.85199,20.706670000000003,1.10746,98.44247,50.0,20.0,0.9280700000000001
322.534,20.80667,1.10912,98.40988,50.0,20.0,0.926
326.233,20.906670000000002,1.11081,98.37753000000001,50.0,20.0,0.92391
329.936,21.00667,1.11048,98.27728,50.0,20.0,0.9218200000000001
333.617,21.10667,1.11341,98.18247,50.0,20.0,0.9197299999999999
337.29599,21.206670000000003,1.11861,98.10395,50.0,20.0,0.91764
340.992,21.30667,1.12715,98.00395,50.0,20.0,0.91553
344.66501,21.406670000000002,1.14501,97.9037,50.0,20.0,0.91343
348.32401,21.50667,1.17906,97.83605,50.0,20.0,0.9113399999999999
351.99701,21.60667,1.24043,97.73037,50.0,20.0,0.90923
355.64898999999997,21.706670000000003,1.32139,97.65185,50.0,20.0,0.90712
359.29501,21.80667,1.41897,97.54889,50.0,20.0,0.90502
362.939,21.906670000000002,1.50908,97.43778,50.0,20.0,0.9029
366.56299,22.00667,1.59814,97.33753,50.0,20.0,0.9008
370.177,22.10667,1.6811200000000002,97.20494000000001,50.0,20.0,0.89869
373.78201,22.206670000000003,1.7560799999999999,97.0558,50.0,20.0,0.89659
377.39401000000004,22.30667,1.8322599999999998,96.89086,50.0,20.0,0.8944700000000001
381.00201,22.406670000000002,1.91599,96.72025,50.0,20.0,0.89235
384.56699,22.50667,1.95288,96.57111,50.0,20.0,0.89025
388.15601000000004,22.60667,2.04239,96.40321,50.0,20.0,0.88813
391.72198,22.706670000000003,2.13315,96.13506,50.0,20.0,0.88602
395.30099,22.80667,2.1806900000000002,95.85358000000001,50.0,20.0,0.8839
398.827,22.906670000000002,2.23844,95.55011999999999,50.0,20.0,0.8818
402.36401,23.00667,2.28215,95.2684,50.0,20.0,0.8796799999999999
405.91598999999997,23.10667,2.3170900000000003,94.75383000000001,50.0,20.0,0.87755
409.44501,23.206670000000003,2.3481,94.29061999999999,50.0,20.0,0.8754299999999999
412.98001,23.30667,2.38079,93.7679,50.0,20.0,0.8733
416.505,23.406670000000002,2.39223,93.19111,50.0,20.0,0.8711700000000001
420.0,23.50667,2.40348,92.56,50.0,20.0,0.86906
423.50201,23.60667,2.4517599999999997,91.78815,50.0,20.0,0.86693
427.01199,23.706670000000003,2.4722,90.91358000000001,50.0,20.0,0.86479
430.517,23.80667,2.48315,89.83827,50.0,20.0,0.86264
434.01901,23.906670000000002,2.5129900000000003,88.51654,50.0,20.0,0.8605
437.51401,24.00667,2.58029,86.92938000000001,50.0,20.0,0.85835
441.01099000000005,24.10667,2.69988,85.00123,50.0,20.0,0.85619
444.496,24.206670000000003,2.8650700000000002,82.7479,50.0,20.0,0.85403
447.979,24.30667,3.17485,79.84198,50.0,20.0,0.8518700000000001
451.43701,24.406670000000002,3.53517,76.08,50.0,20.0,0.84972
454.811,24.50667,2.27248,70.74765,50.0,20.0,0.84762
458.19100999999995,24.60667,1.59349,63.00173,50.0,20.0,0.8455
461.55701,24.706670000000003,1.5052299999999998,56.601980000000005,50.0,20.0,0.84339
464.94299,24.80667,1.48061,49.92346,50.0,20.0,0.84125
468.33499000000006,24.906670000000002,1.32926,43.4316,50.0,20.0,0.83911
471.71899,25.00667,1.04862,37.55728,50.0,20.0,0.8369700000000001
475.12399000000005,25.10667,0.6878,33.12642,50.0,20.0,0.83481
478.543,25.206670000000003,0.27059,29.20222,50.0,20.0,0.83263
481.94199000000003,25.30667,-0.14994000000000002,27.10864,50.0,20.0,0.8304600000000001
485.34799000000004,25.406670000000002,-0.50673,25.39432,50.0,20.0,0.8282700000000001
488.76199,25.50667,-0.79586,23.907410000000002,50.0,20.0,0.8260799999999999
492.15601,25.60667,-1.00353,23.04617,50.0,20.0,0.82389
495.55399000000006,25.706670000000003,-1.14859,22.29877,50.0,20.0,0.8216899999999999
498.92001,25.80667,-1.25325,21.75975,50.0,20.0,0.8195100000000001
502.27399,25.906670000000002,-1.3351899999999999,21.34543,50.0,20.0,0.81733
505.60900999999996,26.00667,-1.39075,20.99605,50.0,20.0,0.81515
508.92801,26.10667,-1.43525,20.72247,50.0,20.0,0.81298
512.2520099999999,26.206670000000003,-1.4583899999999999,20.3921,50.0,20.0,0.8108
515.552,26.30667,-1.47396,20.04815,50.0,20.0,0.8086300000000001
518.84698,26.406670000000002,-1.4826,19.93432,50.0,20.0,0.80645
522.146,26.50667,-1.48405,19.47407,50.0,20.0,0.8042699999999999
525.422,26.60667,-1.48385,19.26568,50.0,20.0,0.80209
528.68103,26.706670000000003,-1.48411,19.24938,50.0,20.0,0.79992
531.93799,26.80667,-1.4817799999999999,19.20864,50.0,20.0,0.79775
535.17902,26.906670000000002,-1.47896,19.17333,50.0,20.0,0.7955800000000001
538.44098,27.00667,-1.47117,19.1084,50.0,20.0,0.7933899999999999
541.67603,27.10667,-1.46641,19.0921,50.0,20.0,0.7912100000000001
544.89899,27.206670000000003,-1.46138,19.027160000000002,50.0,20.0,0.78903
548.14001,27.30667,-1.4566,18.962220000000002,50.0,20.0,0.78683
551.34003,27.406670000000002,-1.45199,18.92963,50.0,20.0,0.78466
554.56,27.50667,-1.44571,18.86469,50.0,20.0,0.78247
557.77002,27.60667,-1.4425299999999999,18.79951,50.0,20.0,0.78027
560.966,27.706670000000003,-1.4403,18.75086,50.0,20.0,0.77809
564.1610099999999,27.80667,-1.43539,18.70198,50.0,20.0,0.77589
567.34698,27.906670000000002,-1.43434,18.669629999999998,50.0,20.0,0.7737
570.52698,28.00667,-1.42964,18.63704,50.0,20.0,0.7715
573.71503,28.10667,-1.42811,18.57753,50.0,20.0,0.7692899999999999
576.89001,28.206670000000003,-1.4285299999999999,18.50444,50.0,20.0,0.7670899999999999
580.0529799999999,28.30667,-1.42772,18.439510000000002,50.0,20.0,0.76488
583.22101,28.406670000000002,-1.42692,18.40691,50.0,20.0,0.76267
586.37,28.50667,-1.42858,18.34198,50.0,20.0,0.76047
589.53003,28.60667,-1.42729,18.27432,50.0,20.0,0.75825
592.677,28.706670000000003,-1.42674,18.17679,50.0,20.0,0.7560399999999999
595.80701,28.80667,-1.42667,18.17679,50.0,20.0,0.75383
598.94897,28.906670000000002,-1.42889,18.11185,50.0,20.0,0.7516
602.0889900000001,29.00667,-1.42886,18.00889,50.0,20.0,0.74938
605.2139900000001,29.10667,-1.4268100000000001,17.99259,50.0,20.0,0.74715
608.3380099999999,29.206670000000003,-1.4272799999999999,17.94395,50.0,20.0,0.74493
611.45898,29.30667,-1.43005,17.83556,50.0,20.0,0.74269
614.5750099999999,29.406670000000002,-1.43385,17.77037,50.0,20.0,0.74046
617.6799900000001,29.50667,-1.43078,17.738020000000002,50.0,20.0,0.73823
620.7880200000001,29.60667,-1.43334,17.67284,50.0,20.0,0.7359899999999999
623.88898,29.706670000000003,-1.43541,17.64049,50.0,20.0,0.73375
626.98999,29.80667,-1.43981,17.57556,50.0,20.0,0.73151
630.0869799999999,29.906670000000002,-1.4427,17.51037,50.0,20.0,0.72926

File: 02_Data/Polyester_Fabric/STA/N2/30K_min/Polyester_Fabric_STA_N2_30KData_210309_R1.csv
##Temp./°C,Time/min,DSC/(mW/mg),Mass/%,Gas Flow(purge1)/(ml/min),Gas Flow(protective)/(ml/min),Sensit./(uV/mW)
48.631,10.005,0.02009975,99.34169,50.0,20.0,1.06796
48.636,10.105,0.02106846,99.33085,50.0,20.0,1.06796
48.648,10.205,0.02203725,99.36440999999999,50.0,20.0,1.06795
48.655,10.305,0.02252166,99.33085,50.0,20.0,1.06795
48.665,10.405,0.0237326,99.31966,50.0,20.0,1.06795
48.693,10.505,0.02736548,99.2861,50.0,20.0,1.0679299999999998
48.753,10.605,0.03099889,99.2861,50.0,20.0,1.0679
48.832,10.705,0.03947652,99.33085,50.0,20.0,1.06787
48.94,10.805,0.05231495,99.31966,50.0,20.0,1.06782
49.1,10.905,0.06564054,99.31593000000001,50.0,20.0,1.06774
49.323,11.005,0.08647966,99.32712,50.0,20.0,1.0676299999999999
49.594,11.105,0.10780999999999999,99.33458,50.0,20.0,1.06751
49.964,11.205,0.13497,99.26373000000001,50.0,20.0,1.06733
50.392,11.305,0.16626,99.32305,50.0,20.0,1.06713
50.917,11.405,0.20217000000000002,99.3939,50.0,20.0,1.0668799999999998
51.534,11.505,0.24101999999999998,99.37931999999999,50.0,20.0,1.06659
52.264,11.605,0.28646,99.36440999999999,50.0,20.0,1.0662399999999999
53.095,11.705,0.33266999999999997,99.33085,50.0,20.0,1.06584
54.04,11.805,0.37772,99.33085,50.0,20.0,1.06539
55.087,11.905,0.43132,99.36034000000001,50.0,20.0,1.0649
56.253,12.005,0.48208999999999996,99.30847,50.0,20.0,1.06434
57.516,12.105,0.5373100000000001,99.3678,50.0,20.0,1.06374
58.883,12.205,0.5877600000000001,99.32339,50.0,20.0,1.0630899999999999
60.339,12.305,0.64705,99.33830999999999,50.0,20.0,1.06239
61.888,12.405,0.69647,99.31593000000001,50.0,20.0,1.06165
63.52,12.505,0.75037,99.29356,50.0,20.0,1.06087
65.236,12.605,0.7953600000000001,99.29356,50.0,20.0,1.06005
67.0,12.705,0.84483,99.31186,50.0,20.0,1.0592
68.85,12.805,0.88684,99.33458,50.0,20.0,1.05831
70.689,12.905,0.93111,99.28983000000001,50.0,20.0,1.05742
72.654,13.005,0.9681799999999999,99.30847,50.0,20.0,1.0564799999999999
74.607,13.105,1.00825,99.28983000000001,50.0,20.0,1.0555299999999999
76.609,13.205,1.0454700000000001,99.32678,50.0,20.0,1.05456
78.672,13.305,1.08009,99.36034000000001,50.0,20.0,1.05356
80.78,13.405,1.12144,99.32678,50.0,20.0,1.05254
82.894,13.505,1.1577,99.30441,50.0,20.0,1.05151
85.082,13.605,1.1990100000000001,99.29356,50.0,20.0,1.05045
87.321,13.705,1.24339,99.2861,50.0,20.0,1.04936
89.585,13.805,1.2854,99.27119,50.0,20.0,1.04825
91.907,13.905,1.33002,99.31966,50.0,20.0,1.04712
94.252,14.005,1.3821700000000001,99.30847,50.0,20.0,1.04597
96.661,14.105,1.43274,99.27492,50.0,20.0,1.0447899999999999
99.079,14.205,1.48394,99.2861,50.0,20.0,1.0436
101.585,14.305,1.54177,99.27492,50.0,20.0,1.04237
104.127,14.405,1.59952,99.27492,50.0,20.0,1.04111
106.712,14.505,1.6584400000000001,99.31966,50.0,20.0,1.0398399999999999
109.322,14.605,1.72475,99.31966,50.0,20.0,1.03854
112.003,14.705,1.7910400000000002,99.31966,50.0,20.0,1.03722
114.704,14.805,1.85877,99.31966,50.0,20.0,1.03588
117.45,14.905,1.92872,99.35322,50.0,20.0,1.03451
120.233,15.005,2.0009,99.31966,50.0,20.0,1.03312
123.074,15.105,2.07133,99.30847,50.0,20.0,1.0317100000000001
125.944,15.205,2.1487700000000003,99.31931999999999,50.0,20.0,1.03027
128.862,15.305,2.2269900000000002,99.31966,50.0,20.0,1.02881
131.82401000000002,15.405,2.32134,99.31966,50.0,20.0,1.02732
134.827,15.505,2.4198,99.27525,50.0,20.0,1.02581
137.85699,15.605,2.50698,99.31966,50.0,20.0,1.02429
140.927,15.705,2.5441599999999998,99.31966,50.0,20.0,1.02274
144.03101,15.805,2.5663,99.31966,50.0,20.0,1.0211700000000001
147.164,15.905,2.5987,99.31966,50.0,20.0,1.01959
150.343,16.005,2.64906,99.27492,50.0,20.0,1.01797
153.52499,16.105,2.71053,99.29729,50.0,20.0,1.01636
156.744,16.205,2.77913,99.34203000000001,50.0,20.0,1.01472
159.987,16.305,2.84545,99.31966,50.0,20.0,1.01306
163.254,16.405,2.9148400000000003,99.27525,50.0,20.0,1.01139
166.54201,16.505,2.9839900000000004,99.29729,50.0,20.0,1.00971
169.84,16.605,3.05622,99.31966,50.0,20.0,1.0080200000000001
173.16701,16.705,3.12438,99.31966,50.0,20.0,1.00631
176.519,16.805,3.19617,99.35322,50.0,20.0,1.00458
179.90401,16.905,3.2693,99.31966,50.0,20.0,1.00284
183.30499,17.005,3.3442800000000004,99.35288,50.0,20.0,1.00108
186.737,17.105,3.4177800000000005,99.36407,50.0,20.0,0.9993
190.19298999999998,17.205,3.4908099999999997,99.31966,50.0,20.0,0.99751
193.67,17.305,3.5701400000000003,99.31966,50.0,20.0,0.9957
197.158,17.405,3.64874,99.31966,50.0,20.0,0.9938799999999999
200.661,17.505,3.72873,99.27492,50.0,20.0,0.99205
204.20399,17.605,3.8111900000000003,99.23051,50.0,20.0,0.9902
207.74001,17.705,3.8968300000000005,99.27492,50.0,20.0,0.98835
211.297,17.805,3.98182,99.27492,50.0,20.0,0.9864799999999999
214.89799,17.905,4.07353,99.27492,50.0,20.0,0.9845799999999999
218.451,18.005,4.17368,99.27492,50.0,20.0,0.9827100000000001
222.054,18.105,4.28461,99.27492,50.0,20.0,0.9808100000000001
225.66901000000001,18.205,4.40713,99.31966,50.0,20.0,0.9788899999999999
229.27299,18.305,4.471080000000001,99.30847,50.0,20.0,0.97698
232.911,18.405,4.51576,99.27492,50.0,20.0,0.97505
236.53999,18.505,4.58293,99.27492,50.0,20.0,0.97311
240.19,18.605,4.67815,99.27492,50.0,20.0,0.97116
243.843,18.705,4.8116699999999994,99.23017,50.0,20.0,0.96921
247.50301000000002,18.805,5.03828,99.20814,50.0,20.0,0.96724
251.16701,18.905,5.52975,99.21932,50.0,20.0,0.9652700000000001
254.83501,19.005,6.2375300000000005,99.21932,50.0,20.0,0.9633
258.51198999999997,19.105,6.53908,99.21932,50.0,20.0,0.96131
262.202,19.205,6.141290000000001,99.16339,50.0,20.0,0.9593200000000001
265.86401,19.305,5.72989,99.14102,50.0,20.0,0.9573299999999999
269.56201,19.405,5.4612099999999995,99.18542,50.0,20.0,0.9553200000000001
273.267,19.505,5.337940000000001,99.19660999999999,50.0,20.0,0.9533
276.98499,19.605,5.29496,99.18576,50.0,20.0,0.9512700000000001
280.70401,19.705,5.3055,99.14102,50.0,20.0,0.94924
284.405,19.805,5.33981,99.11864,50.0,20.0,0.94721
288.138,19.905,5.38588,99.07424,50.0,20.0,0.94515
291.83701,20.005,5.43647,99.05185999999999,50.0,20.0,0.9431200000000001
295.54999,20.105,5.49256,99.00712,50.0,20.0,0.94106
299.25699,20.205,5.54368,98.96236999999999,50.0,20.0,0.93901
302.961,20.305,5.59809,98.82881,50.0,20.0,0.93695
306.68399,20.405,5.65144,98.77322,50.0,20.0,0.9348799999999999
310.39099,20.505,5.70389,98.69492,50.0,20.0,0.93281
314.07001,20.605,5.74985,98.61695,50.0,20.0,0.93075
317.784,20.705,5.794490000000001,98.53898000000001,50.0,20.0,0.9286700000000001
321.492,20.805,5.8368400000000005,98.46814,50.0,20.0,0.9265899999999999
325.185,20.905,5.873480000000001,98.37898,50.0,20.0,0.9245
328.879,21.005,5.91257,98.32305,50.0,20.0,0.92242
332.573,21.105,5.9485,98.19660999999999,50.0,20.0,0.92032
336.24399,21.205,5.98736,98.1522,50.0,20.0,0.91824
339.918,21.305,6.0335,98.08542,50.0,20.0,0.91615
343.58898999999997,21.405,6.10449,97.98475,50.0,20.0,0.91405
347.26001,21.505,6.18237,97.88441,50.0,20.0,0.91195
350.94501,21.605,6.3343300000000005,97.76915,50.0,20.0,0.9098299999999999
354.62299,21.705,6.5286,97.61695,50.0,20.0,0.90771
358.26901000000004,21.805,6.583760000000001,97.49797,50.0,20.0,0.90561
361.84,21.905,6.50522,97.37864,50.0,20.0,0.90354
365.39801,22.005,6.38012,97.23356,50.0,20.0,0.90148
368.95099,22.105,6.2743,97.01424,50.0,20.0,0.89941
372.51099,22.205,6.18882,96.90644,50.0,20.0,0.89733
376.069,22.305,6.13215,96.69830999999999,50.0,20.0,0.89525
379.63501,22.405,6.110609999999999,96.48271,50.0,20.0,0.8931600000000001
383.20499,22.505,6.133430000000001,96.2261,50.0,20.0,0.8910600000000001
386.78101000000004,22.605,6.17475,95.98814,50.0,20.0,0.88895
390.33801,22.705,6.23082,95.61254,50.0,20.0,0.88684
393.89001,22.805,6.2822,95.27051,50.0,20.0,0.8847299999999999
397.43399,22.905,6.33911,94.94339000000001,50.0,20.0,0.8826299999999999
400.99799,23.005,6.38526,94.51559,50.0,20.0,0.8805
404.526,23.105,6.41474,94.1139,50.0,20.0,0.87839
408.039,23.205,6.41719,93.64915,50.0,20.0,0.87628
411.547,23.305,6.38299,93.16949,50.0,20.0,0.8741700000000001
415.06201,23.405,6.37746,92.60847,50.0,20.0,0.87205
418.56201,23.505,6.42926,92.1061,50.0,20.0,0.86993
422.06799,23.605,6.522819999999999,91.40711999999999,50.0,20.0,0.8678
425.57199,23.705,6.62045,90.58915,50.0,20.0,0.86567
429.06600999999995,23.805,6.759,89.35864000000001,50.0,20.0,0.8635299999999999
432.543,23.905,6.87449,88.02,50.0,20.0,0.8614
436.03699000000006,24.005,7.12372,86.20915,50.0,20.0,0.85926
439.51500999999996,24.105,7.3283,84.03797,50.0,20.0,0.85711
442.97601,24.205,7.61252,81.37593000000001,50.0,20.0,0.85498
446.43300999999997,24.305,7.934589999999999,78.38983,50.0,20.0,0.85283
449.87600999999995,24.405,8.26495,74.65695,50.0,20.0,0.85069
453.289,24.505,8.608130000000001,70.55559000000001,50.0,20.0,0.84857
456.698,24.605,8.8501,65.87085,50.0,20.0,0.84644
460.08401,24.705,8.88246,60.992540000000005,50.0,20.0,0.84431
463.45999000000006,24.805,8.906080000000001,55.39321999999999,50.0,20.0,0.84219
466.83700999999996,24.905,8.86401,49.94983,50.0,20.0,0.84006
470.20099000000005,25.005,8.68806,44.60678,50.0,20.0,0.83793
473.54099,25.105,8.36321,39.85864,50.0,20.0,0.83581
476.87,25.205,7.90952,35.76847,50.0,20.0,0.8336899999999999
480.16900999999996,25.305,7.34548,33.076609999999995,50.0,20.0,0.8315899999999999
483.47101,25.405,6.76899,30.998309999999996,50.0,20.0,0.8294799999999999
486.79000999999994,25.505,6.300330000000001,29.39932,50.0,20.0,0.82735
490.10999000000004,25.605,5.94745,28.150170000000003,50.0,20.0,0.82521
493.474,25.705,5.67845,27.175929999999997,50.0,20.0,0.82304
496.828,25.805,5.49089,26.36915,50.0,20.0,0.8208700000000001
500.186,25.905,5.36905,25.65898,50.0,20.0,0.8186899999999999
503.54900999999995,26.005,5.29127,24.83695,50.0,20.0,0.8165
506.89000999999996,26.105,5.24289,24.15288,50.0,20.0,0.8143100000000001
510.21799000000004,26.205,4.98724,23.52475,50.0,20.0,0.81213
513.5430299999999,26.305,4.91,23.000339999999998,50.0,20.0,0.80995
516.85699,26.405,4.87525,22.61729,50.0,20.0,0.80777
520.1439799999999,26.505,4.8505199999999995,22.30881,50.0,20.0,0.8055899999999999
523.4279799999999,26.605,4.83726,22.05593,50.0,20.0,0.80342
526.7069700000001,26.705,4.82008,21.7139,50.0,20.0,0.80124
529.966,26.805,4.80406,21.48678,50.0,20.0,0.79906
533.2130099999999,26.905,4.78923,21.30847,50.0,20.0,0.79689
536.461,27.005,4.7786,21.155929999999998,50.0,20.0,0.79472
539.70502,27.105,4.76923,21.0,50.0,20.0,0.7925300000000001
542.9420200000001,27.205,4.76015,20.84746,50.0,20.0,0.79035
546.15802,27.305,4.75393,20.69864,50.0,20.0,0.78818
549.36798,27.405,4.74538,20.59864,50.0,20.0,0.786
552.5819700000001,27.505,4.7407900000000005,20.505760000000002,50.0,20.0,0.78382
555.7810099999999,27.605,4.7302,20.37153,50.0,20.0,0.78163
558.97101,27.705,4.7212,20.29356,50.0,20.0,0.77945
562.1619900000001,27.805,4.70322,20.159660000000002,50.0,20.0,0.7772600000000001
565.34802,27.905,4.68781,20.066779999999998,50.0,20.0,0.77507
568.52399,28.005,4.6586,20.022029999999997,50.0,20.0,0.77288
571.6920200000001,28.105,4.634930000000001,19.932879999999997,50.0,20.0,0.77069
574.87903,28.205,4.61325,19.80271,50.0,20.0,0.76848
578.02002,28.305,4.59096,19.75797,50.0,20.0,0.7663
581.1799900000001,28.405,4.578130000000001,19.66881,50.0,20.0,0.7641
584.3319700000001,28.505,4.56455,19.66915,50.0,20.0,0.7619
587.487,28.605,4.55673,19.57966,50.0,20.0,0.75969
590.65997,28.705,4.54248,19.49051,50.0,20.0,0.75746
593.77502,28.805,4.53924,19.37898,50.0,20.0,0.75526
596.92102,28.905,4.53341,19.35661,50.0,20.0,0.7530399999999999
600.0380200000001,29.005,4.52021,19.3122,50.0,20.0,0.75083
603.1779799999999,29.105,4.50914,19.18915,50.0,20.0,0.7486
606.2930299999999,29.205,4.4969,19.13356,50.0,20.0,0.74638
609.41699,29.305,4.48187,19.07763,50.0,20.0,0.74416
612.54102,29.405,4.46505,19.01085,50.0,20.0,0.74192
615.64801,29.505,4.44634,18.95525,50.0,20.0,0.73969
618.763,29.605,4.42547,18.910510000000002,50.0,20.0,0.73745
621.86902,29.705,4.39533,18.86576,50.0,20.0,0.73521
624.97198,29.805,4.3586800000000006,18.809829999999998,50.0,20.0,0.73297
628.0529799999999,29.905,4.31643,18.765079999999998,50.0,20.0,0.73074
