Repository: ulfsri/fsri_materials_database

#Database of Contemporary Material Properties for Fire Investigation Analysis
This project was supported by Award No. 2019-DU-BX-0018, awarded by the National Institute of Justice, Office of Justice Programs, U.S. Department of Justice. 

***
***

## Database Structure

## 01_Data/
Raw data generated from each apparatus are included here in plain-text format. The data is organized first by material, next by the short name of test apparatus used, and where applicable additional filtering by test settings.

File: 02_Data/Polyurethane_Foam/Cone/Polyurethane_Foam_Cone_HF50Scan_210326_R1.csv (part 1 of 4)
Names,Time,Stack TC,Smoke TC,Exh Press,Smoke Comp,Smoke Meas,CO Meter,CO2 Meter,O2 Meter,Sample Mass,Ext Coeff,Start Test,Flame Verif
Chan Gain,,500,500,1,1,1,1,1,1,1,1,1.0,1.0
Offset,,0,0,0.13834838569164276,0,0,0,0,0,0,0,0.0,0.0
Gain,,1,1,25.01099967956543,13.506684303283691,16.615966796875,1,1,1,1.0009111166000366,1.0460774898529053,1.0,1.0
Units,sec,C,C,Pa,%,%,%,%,%,g,/m,,
Baseline,,31.554962158203125,34.21593475341797,159.36753845214844,101.59384155273438,97.7300796508789,-0.0006178806652314961,0.0662594735622406,20.921533584594727,-0.09116639941930771,0.35579365491867065,,
1,0,30.13826560974121,32.208885192871094,161.87660217285156,101.72427368164062,97.98643493652344,-0.00028277240926399827,0.06711442768573761,20.919931411743164,477.15435791015625,0.3435254693031311,0.0,0.0
2,0.25,29.137287139892578,31.099042892456055,162.5406494140625,101.71232604980469,97.95500183105469,-0.00022786374029237777,0.06716785579919815,20.918785095214844,477.10430908203125,0.3453913629055023,0.0,0.0
3,0.5,29.345335006713867,31.216157913208008,164.43052673339844,101.72510528564453,98.14008331298828,-0.0001784459309419617,0.0672159418463707,20.917753219604492,477.0442199707031,0.3292232155799866,0.0,0.0
4,0.75,29.675132751464844,31.458049774169922,157.25344848632812,101.7329330444336,97.96159362792969,-0.00013396990834735334,0.06725921481847763,20.916824340820312,477.08428955078125,0.34663334488868713,0.0,0.0
5,1,29.187538146972656,31.609272003173828,159.55242919921875,101.71768188476562,97.74557495117188,-9.394148946739733e-05,0.06729815900325775,20.91598892211914,477.02423095703125,0.3655147850513458,0.0,0.0
6,1.25,28.985960006713867,31.128244400024414,159.71119689941406,101.71891784667969,97.82670593261719,3.0868701287545264e-05,0.06733321398496628,20.915237426757812,477.1443176269531,0.35801273584365845,0.0,0.0
7,1.5,29.24286460876465,30.788616180419922,160.6942901611328,101.72881317138672,97.46414947509766,0.00014319788897410035,0.06736475974321365,20.905437469482422,476.97418212890625,0.3929762542247772,0.0,1.0
8,1.75,29.108592987060547,31.079063415527344,162.69483947753906,101.72344970703125,96.57067108154297,0.00024429414770565927,0.06800360977649689,20.896617889404297,476.97418212890625,0.4770001173019409,0.0,1.0
9,2,29.506786346435547,31.57132339477539,151.03810119628906,101.71809387207031,96.13914489746094,0.00033528078347444534,0.0685785785317421,20.88867950439453,476.86407470703125,0.5176118612289429,0.0,1.0
10,2.25,29.96035385131836,31.1469783782959,152.3814697265625,101.71891784667969,94.07990264892578,0.00041716874693520367,0.06909605115652084,20.881534576416016,477.03424072265625,0.7163693308830261,0.0,1.0
11,2.5,29.415918350219727,31.57392692565918,144.81207275390625,101.72386169433594,92.14387512207031,0.0005936780944466591,0.06956177204847336,20.860919952392578,477.01422119140625,0.9076159000396729,0.0,1.0
12,2.75,29.35219955444336,32.4382209777832,145.71348571777344,101.72138977050781,89.7874755859375,0.0007525365217588842,0.07097101211547852,20.84236717224121,476.8540954589844,1.1451069116592407,0.0,1.0
13,3,29.94051170349121,32.67766571044922,146.30197143554688,101.7077865600586,88.32302856445312,0.0008955090888775885,0.07223933190107346,20.82567024230957,476.95416259765625,1.2947779893875122,0.0,1.0
14,3.25,30.042707443237305,33.38027572631836,150.83888244628906,101.71891784667969,86.88800048828125,0.0010241843992844224,0.07338082045316696,20.81064224243164,476.7840270996094,1.4460954666137695,0.0,1.0
15,3.5,30.396642684936523,33.85783386230469,142.22608947753906,101.7395248413086,86.49146270751953,0.0011399921495467424,0.074408158659935,20.797117233276367,476.7840270996094,1.4899274110794067,0.0,1.0
16,3.75,30.812517166137695,34.233489990234375,145.17919921875,101.7218017578125,85.04476165771484,0.0012442191364243627,0.07679395377635956,20.77558708190918,476.7139587402344,1.643112301826477,0.0,1.0
17,4,31.12049102783203,34.616966247558594,143.66409301757812,101.71397399902344,82.65033721923828,0.0013380234595388174,0.07894117385149002,20.756210327148438,476.73394775390625,1.9044651985168457,0.0,1.0
18,4.25,30.985305786132812,35.0970344543457,151.20602416992188,101.72097778320312,83.30193328857422,0.0016133396420627832,0.08087366819381714,20.738771438598633,476.6539001464844,1.8330382108688354,0.0,1.0
19,4.5,31.328088760375977,35.3619499206543,144.3136444091797,101.71809387207031,82.20613861083984,0.0018611241830512881,0.08261291682720184,20.72307586669922,476.6338806152344,1.9542860984802246,0.0,1.0
20,4.75,31.91963768005371,36.03383255004883,139.77291870117188,101.72015380859375,80.11595916748047,0.0020841301884502172,0.08417823910713196,20.70895004272461,476.6138610839844,2.1908016204833984,0.0,1.0
21,5,32.2871208190918,36.50175476074219,142.89700317382812,101.7073745727539,80.88671875,0.002284835558384657,0.08792244642972946,20.687814712524414,476.5538024902344,2.1017916202545166,0.0,1.0
22,5.25,32.425392150878906,36.83566665649414,142.02610778808594,101.7040786743164,80.24576568603516,0.002574449172243476,0.09129223227500916,20.668792724609375,476.5638122558594,2.1744961738586426,0.0,1.0
23,5.5,32.66913604736328,37.546730041503906,143.451904296875,101.74159240722656,78.71641540527344,0.0028351014479994774,0.09432503581047058,20.651674270629883,476.4637145996094,2.3544490337371826,0.0,1.0
24,5.75,31.88261604309082,36.95821762084961,140.66671752929688,101.71562194824219,78.84724426269531,0.003069688566029072,0.09705456346273422,20.636266708374023,476.5237731933594,2.3368685245513916,0.0,1.0
25,6,31.813003540039062,36.90300750732422,146.3912811279297,101.6974868774414,81.10628509521484,0.0032808170653879642,0.09951113909482956,20.61725425720215,476.4236755371094,2.076024293899536,0.0,0.0
26,6.25,31.654354095458984,37.21895980834961,147.63465881347656,101.70655059814453,81.39024353027344,0.0034708327148109674,0.10172205418348312,20.600141525268555,476.4737243652344,2.0447726249694824,0.0,0.0
27,6.5,31.942787170410156,37.248836517333984,143.79690551757812,101.70613861083984,80.2538833618164,0.0037481156177818775,0.10642950981855392,20.584741592407227,476.3536376953125,2.1737537384033203,0.0,0.0
28,6.75,32.84595489501953,37.49940490722656,143.7236328125,101.7073745727539,81.48355102539062,0.003997670020908117,0.11066622287034988,20.570880889892578,476.4036560058594,2.0343329906463623,0.0,0.0
29,7,33.165130615234375,38.58014678955078,144.07778930664062,101.7007827758789,80.6727294921875,0.004222269169986248,0.11447925865650177,20.55443000793457,476.2935485839844,2.125504493713379,0.0,0.0
30,7.25,32.74508285522461,38.67877960205078,141.44296264648438,101.69666290283203,80.34718322753906,0.004424408543854952,0.11791099607944489,20.539623260498047,476.2835693359375,2.1622374057769775,0.0,0.0
31,7.5,33.16182327270508,39.0648078918457,142.83595275878906,101.70943450927734,79.58960723876953,0.004700530786067247,0.12099955976009369,20.526296615600586,476.2435302734375,2.250319719314575,0.0,0.0
32,7.75,33.549766540527344,38.933082580566406,146.2371063232422,101.70572662353516,78.08206176757812,0.004949040710926056,0.12641161680221558,20.51430320739746,476.1934814453125,2.425462007522583,0.0,0.0
33,8,34.15519714355469,40.009544372558594,140.65298461914062,101.6978988647461,77.82244110107422,0.005172699689865112,0.13128246366977692,20.499765396118164,476.1834716796875,2.4553167819976807,0.0,0.0
34,8.25,34.11147689819336,40.51457595825195,141.92916870117188,101.70902252197266,78.3056869506836,0.005373992957174778,0.13566623628139496,20.486682891845703,476.0833740234375,2.3995165824890137,0.0,0.0
35,8.5,34.58867263793945,40.89073944091797,140.1629638671875,101.69995880126953,78.5059814453125,0.005631765350699425,0.1396116316318512,20.47490882873535,476.0733642578125,2.375257730484009,0.0,0.0
36,8.75,34.323875427246094,41.06544876098633,141.50479125976562,101.70243072509766,77.6196060180664,0.005863760598003864,0.14537282288074493,20.464311599731445,476.0733642578125,2.479673385620117,0.0,0.0
37,9,35.06541061401367,40.882347106933594,143.68699645996094,101.70037078857422,81.55809020996094,0.006072556134313345,0.15055789053440094,20.452669143676758,476.0833740234375,2.025310754776001,0.0,0.0
38,9.25,35.06827926635742,42.11948776245117,144.63040161132812,101.70531463623047,79.8857421875,0.0063367001712322235,0.15522445738315582,20.442190170288086,476.0633544921875,2.2158687114715576,0.0,0.0
39,9.5,35.851322174072266,42.329429626464844,142.76113891601562,101.7073745727539,78.36146545410156,0.006574430037289858,0.15942436456680298,20.43276023864746,475.9732666015625,2.3928332328796387,0.0,0.0
40,9.75,35.613525390625,43.22628402709961,138.650146484375,101.68923950195312,75.63084411621094,0.0067883869633078575,0.16525284945964813,20.424272537231445,475.9532470703125,2.716656446456909,0.0,0.0
41,10,36.60736846923828,43.04248046875,147.16065979003906,101.6756362915039,76.4051513671875,0.0069809481501579285,0.17049849033355713,20.41663360595703,475.8631591796875,2.621961832046509,0.0,0.0
42,10.25,36.489524841308594,43.18096160888672,145.16775512695312,101.6900634765625,77.62467956542969,0.0071542528457939625,0.1752195656299591,20.408588409423828,475.8832092285156,2.4779574871063232,0.0,0.0
43,10.5,36.918434143066406,43.776893615722656,143.9602508544922,101.69831085205078,79.71536254882812,0.007310227490961552,0.1794685274362564,20.401348114013672,475.7430725097656,2.2348287105560303,0.0,0.0
44,10.75,36.55132293701172,44.83808135986328,139.429443359375,101.69047546386719,80.2472915649414,0.007576261181384325,0.18512675166130066,20.39483070373535,475.7831115722656,2.1730945110321045,0.0,0.0
45,11,36.90283203125,45.1456413269043,144.88992309570312,101.69253540039062,81.3978500366211,0.007815691642463207,0.19021914899349213,20.388965606689453,475.7030029296875,2.0426504611968994,0.0,0.0
46,11.25,36.4305419921875,45.699256896972656,148.05369567871094,101.69418334960938,79.55461883544922,0.008031179197132587,0.19480231404304504,20.38368797302246,475.7330322265625,2.2529778480529785,0.0,0.0
47,11.5,37.60075759887695,45.4395751953125,145.2677459716797,101.70490264892578,77.0400161743164,0.008225117810070515,0.1989271640777588,20.37776756286621,475.6029357910156,2.5486717224121094,0.0,0.0
48,11.75,37.87757110595703,45.827274322509766,140.05609130859375,101.68965148925781,77.31028747558594,0.00839966256171465,0.20440132915973663,20.372440338134766,475.5829162597656,2.515160083770752,0.0,0.0
49,12,37.693214416503906,46.14262771606445,139.53477478027344,101.6900634765625,77.46342468261719,0.008649956434965134,0.2093280851840973,20.367645263671875,475.5128479003906,2.4970390796661377,0.0,0.0
50,12.25,37.537071228027344,46.84461212158203,145.44940185546875,101.69872283935547,80.47496795654297,0.008875221014022827,0.21376216411590576,20.36332893371582,475.5428771972656,2.147840738296509,0.0,0.0
51,12.5,38.73329162597656,45.929893493652344,146.44776916503906,101.69913482666016,81.46529388427734,0.009077958762645721,0.2177528291940689,20.359445571899414,475.5128479003906,2.0356457233428955,0.0,0.0
52,12.75,38.91501235961914,46.35235595703125,145.04638671875,101.68511962890625,78.50141906738281,0.009260422550141811,0.22134444117546082,20.35454559326172,475.4527893066406,2.374451160430908,0.0,0.0
53,13,39.196632385253906,46.95827102661133,137.28541564941406,101.68141174316406,76.14704895019531,0.00948566198348999,0.22670261561870575,20.350135803222656,475.4327697753906,2.653533458709717,0.0,0.0
54,13.25,38.70492172241211,47.94279861450195,143.6671600341797,101.68470764160156,78.9537353515625,0.009688377380371094,0.2315249741077423,20.346166610717773,475.4828186035156,2.3216943740844727,0.0,0.0
55,13.5,39.26931381225586,47.843814849853516,141.61241149902344,101.68882751464844,78.73568725585938,0.009870821610093117,0.23586510121822357,20.342594146728516,475.3026428222656,2.347443103790283,0.0,0.0
56,13.75,39.42586135864258,48.40644836425781,143.874755859375,101.68635559082031,78.30821990966797,0.010035021230578423,0.23977121710777283,20.339380264282227,475.31268310546875,2.397174119949341,0.0,0.0
57,14,40.23295974731445,48.061729431152344,138.3311004638672,101.6760482788086,79.44559478759766,0.010182800702750683,0.24328671395778656,20.335933685302734,475.2325744628906,2.263925790786743,0.0,0.0
58,14.25,39.99656677246094,48.72014236450195,140.39041137695312,101.68553161621094,77.9106674194336,0.010363386943936348,0.24866405129432678,20.33283233642578,475.21258544921875,2.443803071975708,0.0,0.0
59,14.5,40.8694953918457,49.15681457519531,138.6944122314453,101.686767578125,78.4111557006836,0.010525914840400219,0.2535036504268646,20.330041885375977,475.18255615234375,2.385157346725464,0.0,0.0
60,14.75,39.9212532043457,49.86339569091797,144.01597595214844,101.67646026611328,80.59819030761719,0.010672190226614475,0.2578592896461487,20.327529907226562,475.15252685546875,2.1317925453186035,0.0,0.0
61,15,40.90863037109375,49.853904724121094,143.04966735839844,101.67935180664062,79.59062194824219,0.01080383826047182,0.2617793679237366,20.325035095214844,475.18255615234375,2.247488498687744,0.0,0.0
62,15.25,40.06259536743164,50.521278381347656,142.30165100097656,101.6756362915039,80.41259765625,0.010922321118414402,0.2653074264526367,20.322790145874023,475.08245849609375,2.15287184715271,0.0,0.0
63,15.5,40.95103073120117,50.075042724609375,145.55091857910156,101.68429565429688,80.37051391601562,0.011060284450650215,0.2702932357788086,20.320770263671875,475.13250732421875,2.158457040786743,0.0,0.0
64,15.75,40.98562240600586,50.80447769165039,141.9871826171875,101.6690444946289,78.87107849121094,0.011184451170265675,0.2747804820537567,20.318952560424805,475.04241943359375,2.32989239692688,0.0,0.0
65,16,40.615386962890625,51.232173919677734,140.1553192138672,101.67316436767578,78.2057876586914,0.01129620149731636,0.2788189947605133,20.31731605529785,475.01239013671875,2.407994031906128,0.0,0.0
66,16.25,40.7165412902832,51.14796447753906,146.4042510986328,101.67810821533203,79.00798797607422,0.011396776884794235,0.28245365619659424,20.314205169677734,475.01239013671875,2.31479549407959,0.0,0.0
67,16.5,40.73869323730469,51.97797393798828,144.538818359375,101.67646026611328,79.99526977539062,0.011521400883793831,0.28572484850883484,20.311405181884766,474.8822937011719,2.200692892074585,0.0,0.0
68,16.75,41.83446502685547,51.91297149658203,138.87835693359375,101.6694564819336,78.51764678955078,0.011633562855422497,0.29045331478118896,20.30888557434082,474.93231201171875,2.371141195297241,0.0,0.0
69,17,41.58156967163086,51.62203598022461,142.8809814453125,101.67522430419922,78.31988525390625,0.011734507977962494,0.2947089374065399,20.306617736816406,474.93231201171875,2.3948025703430176,0.0,0.0
70,17.25,42.34109115600586,52.24161911010742,142.7703094482422,101.66863250732422,75.77079772949219,0.011825359426438808,0.2985389828681946,20.304576873779297,474.8822937011719,2.6978323459625244,0.0,0.0
71,17.5,42.885868072509766,52.42652130126953,140.66061401367188,101.68305969238281,77.42488861083984,0.011907124891877174,0.30198603868484497,20.29806137084961,474.89227294921875,2.5009729862213135,0.0,0.0
72,17.75,42.07615661621094,52.73310852050781,138.3349151611328,101.66203308105469,77.23676300048828,0.01209273375570774,0.3068445324897766,20.28692054748535,474.8022155761719,2.5213985443115234,0.0,0.0
73,18,42.41218566894531,53.048866271972656,146.97366333007812,101.65544128417969,76.49642944335938,0.01209273375570774,0.31121718883514404,20.28692054748535,474.8122253417969,2.6091830730438232,0.0,0.0
74,18.25,42.462249755859375,52.99945831298828,142.15586853027344,101.6834716796875,77.43604278564453,0.012193551287055016,0.3151525855064392,20.28217124938965,474.7421569824219,2.4996888637542725,0.0,0.0
75,18.5,42.71742630004883,53.18775177001953,137.9120635986328,101.66698455810547,75.77434539794922,0.012284286320209503,0.31869444251060486,20.277896881103516,474.73211669921875,2.6972544193267822,0.0,0.0
76,18.75,42.834625244140625,53.59202194213867,137.351806640625,101.65544128417969,75.16483306884766,0.012365948408842087,0.32188209891319275,20.260948181152344,474.7221374511719,2.7703213691711426,0.0,0.0
77,19,43.65336227416992,54.279109954833984,142.6283416748047,101.66410064697266,76.059326171875,0.01244697067886591,0.3274688422679901,20.245695114135742,474.6220397949219,2.6625478267669678,0.0,0.0
78,19.25,43.17195510864258,54.739723205566406,139.1645965576172,101.67810821533203,76.69925689697266,0.012519891373813152,0.33249691128730774,20.23196792602539,474.5619812011719,2.5869312286376953,0.0,0.0
79,19.5,44.27509307861328,54.304893493652344,134.0911102294922,101.66698455810547,77.27326965332031,0.012585519813001156,0.33702218532562256,20.21961212158203,474.44189453125,2.5175092220306396,0.0,0.0
80,19.75,44.22059631347656,55.7462158203125,136.08935546875,101.66244506835938,76.20282745361328,0.012644585222005844,0.3410949409008026,20.17995262145996,474.4318542480469,2.6451025009155273,0.0,0.0
81,20,44.498043060302734,56.333778381347656,120.6612777709961,101.65626525878906,76.93758392333984,0.012677222490310669,0.3447604179382324,20.144258499145508,474.351806640625,2.5564911365509033,0.0,0.0
82,20.25,44.765987396240234,57.124267578125,122.54351043701172,101.65997314453125,79.3812026977539,0.012706595472991467,0.35213765501976013,20.11213493347168,474.2917175292969,2.2699153423309326,0.0,0.0
83,20.5,45.44095230102539,58.44733428955078,127.4216079711914,101.65750122070312,81.83039093017578,0.012733031064271927,0.35877716541290283,20.083223342895508,474.2216796875,1.9908560514450073,0.0,0.0
84,20.75,45.690589904785156,59.63364791870117,116.10147094726562,101.64225006103516,84.25676727294922,0.012756823562085629,0.3701307475566864,20.05720329284668,474.181640625,1.7213521003723145,0.0,0.0
85,21,46.76175308227539,60.75931930541992,110.73870086669922,101.64183807373047,85.15328216552734,0.012778236530721188,0.3701307475566864,20.033784866333008,474.0715637207031,1.6241936683654785,0.0,0.0
86,21.25,47.5943489074707,61.857276916503906,109.23809814453125,101.66038513183594,87.2591781616211,0.012797508388757706,0.374970942735672,19.979957580566406,473.991455078125,1.4016972780227661,0.0,0.0
87,21.5,48.33195495605469,64.09820556640625,106.13844299316406,101.66451263427734,88.70435333251953,0.012759543024003506,0.3856360912322998,19.9315128326416,473.9013977050781,1.2513407468795776,0.0,0.0
88,21.75,48.99311447143555,64.91848754882812,105.05382537841797,101.64019012451172,88.79664611816406,0.012725373730063438,0.39523473381996155,19.88791275024414,473.8713684082031,1.2396031618118286,0.0,0.0
89,22,49.99851989746094,66.59886169433594,106.7421875,101.64636993408203,89.52176666259766,0.012694621458649635,0.4038735032081604,19.84867286682129,473.791259765625,1.1655325889587402,0.0,0.0
90,22.25,51.28251647949219,68.42213439941406,112.43622589111328,101.63977813720703,91.11856079101562,0.012666944414377213,0.41164839267730713,19.813356399536133,473.7412414550781,1.0027059316635132,0.0,0.0
91,22.5,52.43417739868164,70.08956146240234,107.36884307861328,101.64595794677734,90.61046600341797,0.012642035260796547,0.4246417284011841,19.754213333129883,473.6511535644531,1.0545754432678223,0.0,0.0
92,22.75,52.95817184448242,71.80926513671875,112.05306243896484,101.64019012451172,90.26514434814453,0.012578739784657955,0.4363357424736023,19.700984954833984,473.6111145019531,1.0890921354293823,0.0,0.0
93,23,54.175994873046875,73.46245574951172,119.35455322265625,101.64307403564453,90.79960632324219,0.012521774508059025,0.44686034321784973,19.653078079223633,473.5210266113281,1.0351803302764893,0.0,0.0
94,23.25,54.80411911010742,74.92137908935547,109.04727935791016,101.6438980102539,91.8462142944336,0.012470505200326443,0.4563324749469757,19.609962463378906,473.4809875488281,0.9300908446311951,0.0,0.0
95,23.5,56.21580123901367,76.40338134765625,99.28729248046875,101.64348602294922,93.11543273925781,0.012424362823367119,0.470971941947937,19.553361892700195,473.41094970703125,0.8041176795959473,0.0,0.0
96,23.75,57.05754089355469,78.6739501953125,108.36872863769531,101.63895416259766,92.01557922363281,0.012353588826954365,0.48414745926856995,19.502422332763672,473.2908020019531,0.9127392172813416,0.0,0.0
97,24,57.90367126464844,79.76889038085938,103.15937805175781,101.62699890136719,92.08049011230469,0.012289891950786114,0.49600541591644287,19.456575393676758,473.20074462890625,0.9051889777183533,0.0,0.0
98,24.25,58.785404205322266,81.5745849609375,99.2399673461914,101.63111877441406,92.98308563232422,0.012232564389705658,0.5066775679588318,19.415313720703125,473.15069580078125,0.8160519003868103,0.0,0.0
99,24.5,59.78392791748047,83.47711181640625,120.6582260131836,101.63854217529297,93.84918212890625,0.012180970050394535,0.5162824988365173,19.378177642822266,473.1307067871094,0.7316469550132751,0.0,0.0
100,24.75,61.64368438720703,85.12496185302734,97.30200958251953,101.62576293945312,93.77767944335938,0.012134535238146782,0.5249269604682922,19.328365325927734,473.01055908203125,0.7374861836433411,0.0,0.0
101,25,62.00396728515625,87.04725646972656,96.73565673828125,101.6340103149414,93.3081283569336,0.012092744000256062,0.5434952974319458,19.283533096313477,472.9305114746094,0.7842917442321777,0.0,0.0
102,25.25,63.185638427734375,88.76482391357422,106.1315689086914,101.64183807373047,94.39834594726562,0.01205513160675764,0.5602068305015564,19.24318504333496,472.8804626464844,0.67840576171875,0.0,0.0
103,25.5,63.688194274902344,90.77581787109375,102.78231811523438,101.62493896484375,93.76602172851562,0.011983931995928288,0.5752471685409546,19.206871032714844,472.7403259277344,0.738552987575531,0.0,0.0
104,25.75,65.11299133300781,92.22766876220703,97.2142333984375,101.61298370361328,94.23658752441406,0.01191985234618187,0.5887835025787354,19.1741886138916,472.7102966308594,0.6915382742881775,0.0,0.0
105,26,66.2441635131836,93.32320404052734,106.80630493164062,101.623291015625,94.06722259521484,0.011862180195748806,0.600966215133667,19.128616333007812,472.6002197265625,0.7089757323265076,0.0,0.0
106,26.25,66.9327621459961,95.05470275878906,104.78363037109375,101.62617492675781,93.77210235595703,0.011810275726020336,0.6206610202789307,19.087602615356445,472.5801696777344,0.7380695939064026,0.0,0.0
107,26.5,68.32422637939453,96.41177368164062,96.377685546875,101.61834716796875,94.6148681640625,0.011741184629499912,0.6383863687515259,19.050689697265625,472.4800720214844,0.6552612781524658,0.0,0.0
108,26.75,68.66570281982422,98.36621856689453,107.06658172607422,101.60968780517578,94.43688201904297,0.011679002083837986,0.6543391942977905,19.017467498779297,472.4901123046875,0.671758234500885,0.0,0.0
109,27,69.84184265136719,100.03145599365234,100.66728210449219,101.61917114257812,95.36027526855469,0.011623037979006767,0.6686967015266418,18.981245040893555,472.3099365234375,0.5833273530006409,0.0,0.0
110,27.25,70.80482482910156,101.65502166748047,93.58257293701172,101.62123107910156,94.66456604003906,0.011572670191526413,0.6816184520721436,18.948644638061523,472.2698974609375,0.6507034301757812,0.0,0.0
111,27.5,71.98233032226562,103.06438446044922,112.66825866699219,101.62246704101562,95.30601501464844,0.011504986323416233,0.6932480335235596,18.9193058013916,472.2098388671875,0.588847279548645,0.0,0.0
112,27.75,72.28852081298828,104.21753692626953,103.04488372802734,101.61380767822266,96.71468353271484,0.011444070376455784,0.7128441333770752,18.892900466918945,472.1998291015625,0.4534309208393097,0.0,0.0
113,28,73.55705261230469,105.87478637695312,110.47918701171875,101.6088638305664,97.82670593261719,0.011389246210455894,0.7304806113243103,18.866559982299805,472.0396728515625,0.3480794429779053,0.0,0.0
114,28.25,74.51940155029297,107.29095458984375,99.83074188232422,101.61463165283203,96.30191802978516,0.011339904740452766,0.7463534474372864,18.842853546142578,472.0797119140625,0.4927515387535095,0.0,0.0
115,28.5,74.89842987060547,109.29251098632812,105.77283477783203,101.6059799194336,96.78466033935547,0.0112724918872118,0.7606390118598938,18.821517944335938,471.9396057128906,0.44608691334724426,0.0,0.0
116,28.75,76.11753845214844,110.66712951660156,97.43939971923828,101.59649658203125,97.04276275634766,0.0112118199467659,0.7815744876861572,18.80231475830078,471.9195861816406,0.4207925796508789,0.0,0.0
117,29,76.91007232666016,111.47972106933594,108.29774475097656,101.62123107910156,96.62644958496094,0.01115721557289362,0.8004164099693298,18.785032272338867,471.81951904296875,0.4624760150909424,0.0,0.0
118,29.25,77.44342041015625,113.3394546508789,94.30615234375,101.60803985595703,97.34700775146484,0.01110807154327631,0.8173741698265076,18.76947784423828,471.7494201660156,0.3931114673614502,0.0,0.0
119,29.5,78.72051239013672,114.7918701171875,93.87413787841797,101.6026840209961,97.04732513427734,0.01103545818477869,0.8326361179351807,18.75547981262207,471.65936279296875,0.4209200441837311,0.0,0.0
120,29.75,79.07793426513672,115.92274475097656,114.13756561279297,101.59114074707031,96.9296875,0.010970106348395348,0.8463718891143799,18.742881774902344,471.59930419921875,0.431006520986557,0.0,0.0
121,30,80.20259857177734,117.27445983886719,100.01774597167969,101.60721588134766,97.647705078125,0.010911289602518082,0.8648202419281006,18.731542587280273,471.49920654296875,0.36473584175109863,0.0,0.0
122,30.25,80.97557830810547,118.5997085571289,107.96190643310547,101.60803985595703,96.67462158203125,0.010858354158699512,0.8814237713813782,18.721338272094727,471.44915771484375,0.45671093463897705,0.0,0.0
123,30.5,81.17704010009766,119.79907989501953,100.77872467041016,101.59773254394531,96.93120574951172,0.010810712352395058,0.8963669538497925,18.712154388427734,471.32904052734375,0.431458443403244,0.0,0.0
124,30.75,82.42047882080078,121.01191711425781,106.37352752685547,101.59320068359375,96.89976501464844,0.010728028602898121,0.909815788269043,18.703887939453125,471.3190612792969,0.4340265095233917,0.0,0.0
125,31,82.89246368408203,122.41386413574219,100.78253936767578,101.59567260742188,96.3739242553711,0.01065361313521862,0.9270303845405579,18.696447372436523,471.2489929199219,0.48418036103248596,0.0,0.0
126,31.25,83.63259887695312,123.02752685546875,104.57601928710938,101.59814453125,96.98596954345703,0.010586638934910297,0.9425235390663147,18.68975257873535,471.19891357421875,0.4263129234313965,0.0,0.0
127,31.5,84.38800048828125,124.08831024169922,106.1888198852539,101.58454132080078,96.84956359863281,0.010526361875236034,0.9564673900604248,18.686302185058594,471.10882568359375,0.4379986822605133,0.0,0.0
128,31.75,84.59210968017578,125.7945785522461,115.72212219238281,101.5808334350586,97.04732513427734,0.010472112335264683,0.9690168499946594,18.683197021484375,471.0988464355469,0.41894614696502686,0.0,0.0
129,32,85.353515625,126.29093933105469,118.99504852294922,101.58784484863281,97.39061737060547,0.010423287749290466,0.9850158095359802,18.680402755737305,470.97869873046875,0.3871768116950989,0.0,0.0
130,32.25,86.23049926757812,127.37091827392578,101.51909637451172,101.60721588134766,98.35407257080078,0.010320787318050861,0.99941486120224,18.677886962890625,470.9186706542969,0.29859617352485657,0.0,0.0
131,32.5,87.12757873535156,128.93045043945312,106.70555114746094,101.58165740966797,97.56049346923828,0.010228537023067474,1.0123740434646606,18.675622940063477,470.8385925292969,0.37062621116638184,0.0,0.0
132,32.75,87.42715454101562,129.43641662597656,106.80477905273438,101.5837173461914,96.26642608642578,0.010145511478185654,1.02403724193573,18.673585891723633,470.8285827636719,0.49334144592285156,0.0,0.0
133,33,88.22521209716797,130.06802368164062,109.61058044433594,101.58908081054688,96.63456726074219,0.01007078867405653,1.0383919477462769,18.678543090820312,470.678466796875,0.45880159735679626,0.0,0.0
134,33.25,88.59766387939453,130.72366333007812,104.82179260253906,101.59031677246094,95.69241333007812,0.010003537870943546,1.0513111352920532,18.68300437927246,470.6684265136719,0.5488160848617554,0.0,0.0
135,33.5,89.37539672851562,131.38290405273438,112.59346008300781,101.57877349853516,96.32169342041016,0.00988864153623581,1.0629384517669678,18.68701934814453,470.578369140625,0.48762789368629456,0.0,0.0
136,33.75,89.57843780517578,131.82203674316406,110.30897521972656,101.57918548583984,95.53115844726562,0.009785234928131104,1.073403000831604,18.69063377380371,470.54833984375,0.563286542892456,0.0,0.0
137,34,90.21833801269531,132.48793029785156,103.01817321777344,101.58206939697266,95.52253723144531,0.009692168794572353,1.0828211307525635,18.703954696655273,470.458251953125,0.5643759369850159,0.0,0.0
138,34.25,90.40599060058594,133.12657165527344,97.8477554321289,101.57877349853516,93.96530151367188,0.009608409367501736,1.0947961807250977,18.715944290161133,470.398193359375,0.7149022221565247,0.0,0.0
139,34.5,90.86310577392578,133.96217346191406,116.5724105834961,101.57959747314453,95.6219253540039,0.009485485032200813,1.1055736541748047,18.726734161376953,470.2880859375,0.5546101331710815,0.0,0.0
140,34.75,91.24384307861328,133.796630859375,106.95056915283203,101.56187438964844,95.2958755493164,0.00937485322356224,1.115273356437683,18.7364444732666,470.30810546875,0.5843507051467896,0.0,0.0
141,35,91.4952392578125,134.30648803710938,114.63445281982422,101.57011413574219,95.20510864257812,0.009275284595787525,1.1240031719207764,18.74518394470215,470.26806640625,0.5938388705253601,0.0,0.0
142,35.25,91.77202606201172,134.9011688232422,126.16143798828125,101.5738296508789,95.77709197998047,0.009185672737658024,1.1318600177764893,18.768035888671875,470.197998046875,0.5392110347747803,0.0,0.0
143,35.5,91.93209838867188,135.09326171875,100.20474243164062,101.56764221191406,96.15486907958984,0.009060928598046303,1.138931155204773,18.788602828979492,470.137939453125,0.5025295615196228,0.0,0.0
144,35.75,92.28899383544922,135.19369506835938,119.38966369628906,101.56393432617188,95.73145294189453,0.008948659524321556,1.1472594738006592,18.807113647460938,470.0578918457031,0.5426905751228333,0.0,0.0
145,36,92.4431381225586,135.10768127441406,114.13603973388672,101.57176971435547,95.4571304321289,0.008847617544233799,1.1547549962997437,18.823774337768555,470.0679016113281,0.5697304010391235,0.0,0.0
146,36.25,92.63170623779297,135.77911376953125,119.57666015625,101.57218170166016,95.47284698486328,0.008756679482758045,1.1615009307861328,18.852115631103516,470.0278625488281,0.5682571530342102,0.0,0.0
147,36.5,92.89765167236328,135.8026580810547,119.51178741455078,101.56846618652344,95.86380767822266,0.008646825328469276,1.167572259902954,18.877622604370117,469.9377746582031,0.5304219722747803,0.0,0.0
148,36.75,92.98868560791016,135.64012145996094,115.40460205078125,101.55940246582031,96.19999694824219,0.008547956123948097,1.1734815835952759,18.90057945251465,469.9177551269531,0.4974786937236786,0.0,0.0
149,37,93.06525421142578,136.02700805664062,119.14464569091797,101.56599426269531,96.18579864501953,0.008458973839879036,1.1787999868392944,18.921239852905273,469.80767822265625,0.4994295835494995,0.0,0.0
150,37.25,93.12448120117188,135.69461059570312,112.32630920410156,101.56434631347656,95.87800598144531,0.008378890343010426,1.1835864782333374,18.94990348815918,469.7976379394531,0.5286904573440552,0.0,0.0
151,37.5,93.36897277832031,135.7669677734375,113.61624908447266,101.54744720458984,95.53775024414062,0.008290160447359085,1.187894344329834,18.97570037841797,469.80767822265625,0.5597860813140869,0.0,0.0
152,37.75,93.41630554199219,135.8787841796875,131.77151489257812,101.55115509033203,95.60417938232422,0.008210303261876106,1.191771388053894,18.998918533325195,469.7676086425781,0.5537430047988892,0.0,0.0
153,38,93.58183288574219,135.96487426757812,112.36600494384766,101.56022644042969,95.83439636230469,0.008138432167470455,1.194954752922058,19.019813537597656,469.7375793457031,0.5324928760528564,0.0,0.0
154,38.25,93.74650573730469,136.14398193359375,122.77555084228516,101.56434631347656,95.25885772705078,0.008073748089373112,1.197819709777832,19.051965713500977,469.70758056640625,0.5881392955780029,0.0,0.0
155,38.5,93.55278015136719,136.055908203125,122.89920043945312,101.53919982910156,95.0692138671875,0.008015532046556473,1.2003982067108154,19.080904006958008,469.56744384765625,0.6041529774665833,0.0,0.0
156,38.75,93.83065032958984,135.93516540527344,120.24834442138672,101.5457992553711,93.82991027832031,0.007963137701153755,1.2027188539505005,19.106948852539062,469.57745361328125,0.7251541018486023,0.0,0.0
157,39,93.89718627929688,136.2742462158203,115.21302032470703,101.56352233886719,93.13420104980469,0.007888034917414188,1.2037948369979858,19.130388259887695,469.47735595703125,0.7950462102890015,0.0,0.0
158,39.25,93.94813537597656,135.87469482421875,118.59738159179688,101.55280303955078,93.27009582519531,0.00782044231891632,1.2047631740570068,19.1514835357666,469.45733642578125,0.780697762966156,0.0,0.0
159,39.5,94.34752655029297,135.98348999023438,122.44963073730469,101.53549194335938,91.99073791503906,0.007759608794003725,1.2056347131729126,19.186391830444336,469.41729736328125,0.905870795249939,0.0,0.0
160,39.75,93.65492248535156,135.3292999267578,134.89178466796875,101.54744720458984,90.98063659667969,0.007704858668148518,1.2064191102981567,19.217809677124023,469.48736572265625,1.0082664489746094,0.0,0.0
161,40,93.66666412353516,134.93060302734375,126.46980285644531,101.53590393066406,91.89641571044922,0.007625681348145008,1.2051682472229004,19.24608612060547,469.2771911621094,0.9153215885162354,0.0,0.0
162,40.25,93.66777801513672,134.4005126953125,128.436767578125,101.5457992553711,91.35131072998047,0.007554421667009592,1.2040424346923828,19.271535873413086,469.32720947265625,0.9708079695701599,0.0,0.0
163,40.5,93.53547668457031,133.94943237304688,123.73269653320312,101.5313720703125,91.41165161132812,0.007490288000553846,1.2030291557312012,19.31481170654297,469.1871032714844,0.963445246219635,0.0,0.0
164,40.75,93.57718658447266,133.5457763671875,131.30209350585938,101.53961181640625,92.15705871582031,0.00743256788700819,1.2021172046661377,19.353759765625,469.2171325683594,0.8896677494049072,0.0,0.0
165,41,92.88379669189453,132.77377319335938,125.060791015625,101.53755187988281,90.92536163330078,0.007347446866333485,1.2012964487075806,19.388813018798828,469.26715087890625,1.0129488706588745,0.0,0.0
166,41.25,92.99051666259766,132.6121826171875,130.9967803955078,101.53837585449219,91.28133392333984,0.007270838133990765,1.196452021598816,19.420360565185547,469.1570739746094,0.9771696925163269,0.0,0.0
167,41.5,92.83027648925781,131.8464813232422,129.1023406982422,101.51941680908203,91.22504425048828,0.0072018904611468315,1.1920920610427856,19.448753356933594,469.2071228027344,0.9811161756515503,0.0,0.0
168,41.75,92.41632843017578,131.13304138183594,133.37667846679688,101.52271270751953,92.3664779663086,0.0071179731748998165,1.1881680488586426,19.474308013916016,469.26715087890625,0.867312490940094,0.0,0.0
169,42,91.88131713867188,130.10824584960938,136.3900909423828,101.53384399414062,93.4531478881836,0.007042447570711374,1.1846364736557007,19.528919219970703,469.25714111328125,0.7609933614730835,0.0,0.0
170,42.25,91.65342712402344,129.30528259277344,137.95709228515625,101.54167938232422,94.56010437011719,0.006974474526941776,1.1759650707244873,19.57806968688965,469.29718017578125,0.6536489129066467,0.0,0.0
171,42.5,91.2847900390625,128.6116485595703,143.6007537841797,101.52890014648438,94.83443450927734,0.006913298740983009,1.1681607961654663,19.622304916381836,469.3372497558594,0.6259114742279053,0.0,0.0
172,42.75,90.4449691772461,127.39454650878906,147.89874267578125,101.53961181640625,96.1558837890625,0.006841031368821859,1.1611369848251343,19.6621150970459,469.3472595214844,0.49989986419677734,0.0,0.0
173,43,90.01055145263672,126.2370376586914,146.9293975830078,101.53013610839844,96.97430419921875,0.006775990594178438,1.1548155546188354,19.69794464111328,469.32720947265625,0.4212721586227417,0.0,0.0
174,43.25,88.86284637451172,125.58557891845703,147.18508911132812,101.53260803222656,97.56099700927734,0.0067174541763961315,1.1439638137817383,19.755481719970703,469.3372497558594,0.36614757776260376,0.0,0.0
175,43.5,88.82603454589844,123.83492279052734,153.5401153564453,101.51529693603516,97.70551300048828,0.006664771120995283,1.1341972351074219,19.80726432800293,469.3372497558594,0.35100042819976807,0.0,0.0
176,43.75,87.94452667236328,122.70772552490234,149.4329376220703,101.52642822265625,97.98542022705078,0.0066173565573990345,1.125407338142395,19.85386848449707,469.32720947265625,0.3257558345794678,0.0,0.0
177,44,87.09244537353516,121.44546508789062,153.15313720703125,101.53096008300781,98.1573257446289,0.006570062600076199,1.117496371269226,19.89581298828125,469.3472595214844,0.3100817799568176,0.0,0.0
178,44.25,86.54952239990234,120.56019592285156,149.15892028808594,101.528076171875,98.34494018554688,0.00652749789878726,1.1049162149429321,19.933563232421875,469.35723876953125,0.2922990918159485,0.0,0.0
179,44.5,86.21622467041016,119.81444549560547,155.69712829589844,101.50910949707031,98.11624908447266,0.006489189807325602,1.0935940742492676,19.967538833618164,469.32720947265625,0.3119470775127411,0.0,0.0
180,44.75,84.31861114501953,117.62471771240234,154.46063232421875,101.51488494873047,98.44940185546875,0.0064547122456133366,1.0834041833877563,20.012165069580078,469.3372497558594,0.28136512637138367,0.0,0.0
181,45,84.62291717529297,117.1928939819336,158.71893310546875,101.5239486694336,98.08633422851562,0.006423682440072298,1.0742332935333252,20.052330017089844,469.3472595214844,0.3160865902900696,0.0,0.0
182,45.25,83.48033142089844,115.21119689941406,151.33807373046875,101.51859283447266,98.33733367919922,0.006395755801349878,1.0601927042007446,20.088478088378906,469.35723876953125,0.29215073585510254,0.0,0.0
183,45.5,83.0274429321289,114.53488159179688,154.818603515625,101.50210571289062,98.34595489501953,0.006370621733367443,1.0475562810897827,20.12101173400879,469.3472595214844,0.2898564338684082,0.0,0.0
184,45.75,82.24747467041016,112.97727966308594,153.7996368408203,101.51323699951172,98.25721740722656,0.006348001305013895,1.036183476448059,20.150291442871094,469.3472595214844,0.2991456985473633,0.0,0.0
185,46,81.44203186035156,112.15991973876953,151.08465576171875,101.51200103759766,98.38500213623047,0.006282712332904339,1.02594792842865,20.17664337158203,469.3472595214844,0.2871088683605194,0.0,0.0
186,46.25,80.90586853027344,111.2720947265625,153.0355987548828,101.50086975097656,98.63499450683594,0.006223951932042837,1.0167359113693237,20.20998191833496,469.3472595214844,0.26281553506851196,0.0,0.0
187,46.5,80.7776107788086,110.01866149902344,152.21507263183594,101.50169372558594,98.28206634521484,0.006171067710965872,1.0014965534210205,20.239986419677734,469.35723876953125,0.2957823574542999,0.0,0.0
188,46.75,79.37110900878906,109.50242614746094,154.41787719726562,101.50581359863281,98.13196563720703,0.0061234720051288605,0.9877811670303345,20.266990661621094,469.35723876953125,0.31017911434173584,0.0,0.0
189,47,79.901123046875,108.39537048339844,152.1471405029297,101.50663757324219,98.4833755493164,0.006035147700458765,0.975437343120575,20.29129409790039,469.3772888183594,0.2774529457092285,0.0,0.0
190,47.25,79.04527282714844,107.86546325683594,153.7225341796875,101.50210571289062,98.03663635253906,0.0059556555934250355,0.964327871799469,20.320650100708008,469.36724853515625,0.3187631666660309,0.0,0.0
191,47.5,78.04622650146484,106.5760269165039,154.66976928710938,101.50169372558594,97.81149291992188,0.005884112790226936,0.9543293714523315,20.347070693969727,469.3772888183594,0.3398231267929077,0.0,0.0
192,47.75,78.14714813232422,106.00411224365234,150.71905517578125,101.50540161132812,98.06503295898438,0.005819724407047033,0.9453306794166565,20.370849609375,469.36724853515625,0.31640365719795227,0.0,0.0
193,48,77.01808166503906,104.19084930419922,155.440673828125,101.50952911376953,98.4017333984375,0.005711134988814592,0.9372318983078003,20.392250061035156,469.36724853515625,0.28532442450523376,0.0,0.0
