Repository: ulfsri/fsri_materials_database

#Database of Contemporary Material Properties for Fire Investigation Analysis
This project was supported by Award No. 2019-DU-BX-0018, awarded by the National Institute of Justice, Office of Justice Programs, U.S. Department of Justice. 

***
***

## Database Structure

## 01_Data/
Raw data generated from each apparatus are included here in plain-text format. The data is organized first by material, next by the short name of test apparatus used, and where applicable additional filtering by test settings.

### Test Apparatus and Data File Structure
- __Cone Calorimeter__ (Cone)
    + Data file structure is the material test, the short name for the apparatus, heat flux setting and scan/scalar, date of test, and replicate number. Scan is for the raw output data and scalar is for the initial conditions and high-level test parameters. 
        * Example: __MDF_Cone_HF25scalar_210323_R1__ stands for the first replicate of scalar data generated from a medium density fiber board test in cone calorimeter exposed to 25 kW/m<sup>2</sup> on March 23, 2021.
- __Heat Flow Meter__ (HFM)
    + Data file structure is the material test, the short name for the apparatus, whether test was dry or wet, whether test was for thermal conductivity or heat capacity, date of test, and replicate number. Scan is for the raw output data and scalar is for the initial conditions and high-level test parameters. 
        * Example: __OSB_HFM_Dry_Conductivity_210315_R3.tst__ stands for the third replicate of the data generated from an oriented strand board test in the heat flow meter tested dry for thermal conductivity on March 15, 2021.
- __Simultaneous Thermal Analyzer__ (STA)
    + Data file structure is the material test, the short name for the apparatus, the atmosphere tested in, the heating rate in Kelvin per minute and data/meta, date of test, and replicate number. Data is for the raw output data and meta is for the initial conditions and high-level test parameters. 
        * Example: __Polyester_Batting_STA_N2_3KData_210215_R1.csv__ stands for the first replicate of the data generated from a polyester batting board test in the simultaneous thermal analyzer tested in nitrogen with a heating rate of 3 Kelvin per minute on March 15, 2021.

File: 02_Data/Polyurethane_Foam/STA/N2/30K_min/Polyurethane_Foam_STA_N2_30KData_210225_R2.csv
##Temp./°C,Time/min,DSC/(mW/mg),Mass/%,Sensit./(uV/mW)
48.706,10.00667,0.01779391,99.54758000000001,1.0679299999999998
48.704,10.10667,0.01646599,99.57212,1.0679299999999998
48.711,10.206669999999999,0.01620046,99.60892,1.06792
48.721,10.30667,0.01726286,99.68253,1.06792
48.728,10.40667,0.02044993,99.65799,1.06792
48.757,10.50667,0.02204371,99.58439,1.0679
48.819,10.60667,0.02496585,99.53569,1.06787
48.891,10.706669999999999,0.02841948,99.57212,1.06784
49.01,10.80667,0.03904564,99.48216,1.06778
49.158,10.90667,0.05047047,99.57212,1.06771
49.384,11.00667,0.06057064,99.60483,1.0676
49.659,11.10667,0.08023932,99.58848,1.0674700000000001
50.007,11.206669999999999,0.09885312,99.53532,1.06731
50.441,11.30667,0.12385999999999998,99.51524,1.0671
50.975,11.40667,0.15127000000000002,99.53123000000001,1.06685
51.596,11.50667,0.17764000000000002,99.54349,1.06656
52.323,11.60667,0.21015,99.54758000000001,1.06621
53.144,11.706669999999999,0.24216,99.49851,1.06582
54.081,11.80667,0.27766,99.47398000000001,1.06538
55.144,11.90667,0.31455,99.5026,1.06487
56.297,12.00667,0.35495,99.53569,1.0643200000000002
57.565,12.10667,0.39115,99.48662,1.06372
58.947,12.206669999999999,0.42794,99.46208,1.0630600000000001
60.394,12.30667,0.464,99.48662,1.06236
61.954,12.40667,0.49932,99.4948,1.06162
63.594,12.50667,0.5312399999999999,99.46616999999999,1.06083
65.312,12.60667,0.56724,99.51524,1.0600100000000001
67.089,12.706669999999999,0.5942,99.48216,1.05916
68.924,12.80667,0.62364,99.50296999999999,1.05827
70.842,12.90667,0.64967,99.53532,1.05735
72.741,13.00667,0.6735899999999999,99.59257,1.05643
74.718,13.10667,0.69812,99.54349,1.05548
76.761,13.20667,0.72244,99.55167,1.05449
78.821,13.30667,0.74305,99.54349,1.05349
80.927,13.406670000000002,0.75913,99.59665,1.05247
83.062,13.506670000000002,0.7803800000000001,99.54758000000001,1.0514299999999999
85.255,13.606670000000001,0.80169,99.46616999999999,1.05037
87.485,13.70667,0.82496,99.55204,1.04928
89.771,13.80667,0.84424,99.49888,1.04816
92.086,13.906670000000002,0.8643799999999999,99.49851,1.04703
94.443,14.006670000000002,0.88459,99.48662,1.04588
96.865,14.106670000000001,0.90976,99.49070999999999,1.04469
99.312,14.20667,0.92929,99.42936999999999,1.04348
101.789,14.30667,0.9546,99.4171,1.04227
104.341,14.406670000000002,0.97809,99.48253000000001,1.04101
106.94,14.506670000000002,1.00248,99.50669,1.03972
109.557,14.606670000000001,1.02504,99.43346,1.03843
112.226,14.70667,1.0474,99.43346,1.03711
114.924,14.80667,1.0720299999999998,99.40892,1.03577
117.675,14.906670000000002,1.09484,99.45799,1.0344
120.483,15.006670000000002,1.11801,99.49070999999999,1.033
123.314,15.106670000000001,1.14209,99.45353,1.03159
126.205,15.20667,1.16571,99.49070999999999,1.03014
129.127,15.30667,1.18695,99.5026,1.0286799999999998
132.08,15.406670000000002,1.2113,99.55204,1.0272
135.08701000000002,15.506670000000002,1.2365899999999999,99.50296999999999,1.02568
138.11501,15.606670000000001,1.26031,99.49033,1.02416
141.19701,15.70667,1.2846899999999999,99.50296999999999,1.0226
144.3,15.80667,1.3088899999999999,99.51487,1.02104
147.43401,15.906670000000002,1.33263,99.50296999999999,1.01945
150.595,16.00667,1.352,99.55204,1.01785
153.80901,16.10667,1.3709200000000001,99.60074,1.01621
157.024,16.206670000000003,1.38795,99.55167,1.01457
160.261,16.30667,1.40421,99.55167,1.01292
163.532,16.406670000000002,1.41943,99.50296999999999,1.01125
166.814,16.50667,1.43472,99.55204,1.00957
170.116,16.60667,1.45205,99.50296999999999,1.0078799999999999
173.438,16.706670000000003,1.4655,99.5026,1.00617
176.8,16.80667,1.47989,99.5026,1.00444
180.17101,16.906670000000002,1.4915100000000001,99.50296999999999,1.0027
183.575,17.00667,1.51142,99.55167,1.00094
187.004,17.10667,1.52375,99.5881,0.99916
190.45399,17.206670000000003,1.53815,99.5881,0.9973700000000001
193.93401,17.30667,1.55946,99.58848,0.99556
197.43401,17.406670000000002,1.57089,99.58848,0.99374
200.931,17.50667,1.58264,99.55167,0.9919100000000001
204.463,17.60667,1.59505,99.53941,0.99006
208.00101,17.706670000000003,1.61239,99.58848,0.98821
211.55,17.80667,1.6234899999999999,99.55204,0.98635
215.12,17.906670000000002,1.63581,99.50296999999999,0.9844700000000001
218.69701,18.00667,1.6551099999999999,99.51524,0.9825799999999999
222.287,18.10667,1.6695900000000001,99.51524,0.9806799999999999
225.895,18.206670000000003,1.68705,99.46616999999999,0.97877
229.513,18.30667,1.71272,99.50296999999999,0.97685
233.159,18.406670000000002,1.7353299999999998,99.4539,0.97491
236.767,18.50667,1.7617900000000002,99.4539,0.9729899999999999
240.41499,18.60667,1.7919,99.35613000000001,0.97104
244.063,18.706670000000003,1.83473,99.30705999999999,0.96909
247.72,18.80667,1.8783400000000001,99.25799,0.9671299999999999
251.392,18.906670000000002,1.9244900000000003,99.20929,0.96515
255.062,19.00667,1.9841,99.0461,0.9631799999999999
258.74301,19.10667,2.04544,98.93196999999999,0.96119
262.41598999999997,19.206670000000003,2.12449,98.70781,0.9592
266.121,19.30667,2.22555,98.52006999999999,0.95719
269.82101,19.406670000000002,2.33327,98.33234,0.9551799999999999
273.51401,19.50667,2.46495,97.95761999999999,0.9531700000000001
277.20401,19.60667,2.6231400000000002,97.51301,0.95115
280.909,19.706670000000003,2.80416,96.97881,0.9491299999999999
284.60598999999996,19.80667,3.01919,96.371,0.9471
288.311,19.906670000000002,3.2621900000000004,95.67398,0.94506
292.01599,20.00667,3.5399300000000005,94.66245,0.9430200000000001
295.72299,20.10667,3.8357900000000003,93.64312,0.9409700000000001
299.436,20.206670000000003,4.145969999999999,92.26914000000001,0.93891
303.13599,20.30667,4.45568,90.82565,0.93686
306.84201,20.406670000000002,4.75102,89.01561,0.93479
310.56,20.50667,5.01884,87.13569,0.9327200000000001
314.272,20.60667,5.23666,85.01933000000001,0.9306399999999999
317.95801,20.706670000000003,5.29444,82.9316,0.9285700000000001
321.64401000000004,20.80667,5.10853,80.70929,0.9265
325.34698,20.906670000000002,4.58683,78.7316,0.9244100000000001
329.01901000000004,21.00667,3.8908199999999997,76.93383,0.9223399999999999
332.689,21.10667,3.1282,75.53903000000001,0.9202600000000001
336.34601000000004,21.206670000000003,2.44181,74.56468000000001,0.9181799999999999
340.00699,21.30667,1.9659400000000002,73.85093,0.9161
343.664,21.406670000000002,1.6647900000000002,73.27620999999999,0.91401
347.31799,21.50667,1.48635,72.91747,0.91191
350.96799,21.60667,1.39002,72.51338,0.9098200000000001
354.60101000000003,21.706670000000003,1.3472899999999999,72.17918,0.9077299999999999
358.246,21.80667,1.3523,71.82454,0.9056200000000001
361.88501,21.906670000000002,1.41855,71.3513,0.9035200000000001
365.50601,22.00667,1.54582,70.81747,0.90141
369.146,22.10667,1.72482,70.1855,0.8993
372.76198999999997,22.206670000000003,1.96597,69.34535,0.8971899999999999
376.38599,22.30667,2.26342,68.14647,0.8950600000000001
380.013,22.406670000000002,2.6432900000000004,66.74795999999999,0.89294
383.64499,22.50667,3.1587400000000003,64.74571999999999,0.8908
387.30099,22.60667,3.8267599999999997,62.0342,0.88864
390.96398999999997,22.706670000000003,4.52304,58.47063000000001,0.8864700000000001
394.57001,22.80667,5.03784,54.06691,0.88433
398.16299,22.906670000000002,5.42138,48.60706,0.8821899999999999
401.745,23.00667,5.6624099999999995,42.28253,0.88005
405.298,23.10667,5.69616,35.27323,0.8779299999999999
408.82999,23.206670000000003,5.47711,28.2803,0.8758
412.388,23.30667,5.05781,21.666539999999998,0.87366
415.85901,23.406670000000002,4.49594,16.06803,0.87156
419.345,23.50667,3.87794,11.62342,0.86945
422.823,23.60667,3.28439,8.36989,0.86734
426.28601,23.706670000000003,2.75121,6.01673,0.8652299999999999
429.73099,23.80667,2.26864,4.45911,0.86313
433.14999000000006,23.906670000000002,1.81893,3.41115,0.86103
436.56600999999995,24.00667,1.41591,2.8487,0.85893
439.979,24.10667,1.09764,2.44089,0.85683
443.39800999999994,24.206670000000003,0.8826700000000001,2.14312,0.8547100000000001
446.82199,24.30667,0.73916,1.9594799999999999,0.85259
450.25699000000003,24.406670000000002,0.6449699999999999,1.8494400000000002,0.85046
453.67599,24.50667,0.57806,1.8007400000000002,0.8483200000000001
457.095,24.60667,0.5372899999999999,1.75167,0.84619
460.51099000000005,24.706670000000003,0.50337,1.62937,0.84404
463.91500999999994,24.80667,0.48173999999999995,1.60483,0.8419
467.31,24.906670000000002,0.45831000000000005,1.55576,0.8397600000000001
470.70499,25.00667,0.43477,1.65799,0.8376100000000001
474.07999,25.10667,0.41823,1.65799,0.83547
477.46399,25.206670000000003,0.4057,1.52342,0.8333200000000001
480.82999,25.30667,0.39071,1.4620799999999998,0.8311700000000001
484.186,25.406670000000002,0.37975,1.49888,0.8290200000000001
487.539,25.50667,0.36701999999999996,1.4501899999999999,0.8268700000000001
490.88100999999995,25.60667,0.35869,1.4011200000000001,0.82471
494.22299000000004,25.706670000000003,0.34791,1.43792,0.82255
497.577,25.80667,0.33984000000000003,1.43792,0.8203799999999999
500.892,25.906670000000002,0.33276,1.43792,0.81823
504.18399000000005,26.00667,0.33016,1.38885,0.81608
507.49300999999997,26.10667,0.32545999999999997,1.37658,0.81392
510.793,26.206670000000003,0.31864000000000003,1.33978,0.81176
514.09497,26.30667,0.31459000000000004,1.32751,0.8095899999999999
517.37402,26.406670000000002,0.30876,1.27881,0.80742
520.64099,26.50667,0.30501,1.29071,0.8052600000000001
523.90802,26.60667,0.29877,1.26654,0.8031
527.1680299999999,26.706670000000003,0.29108,1.24201,0.80093
530.42102,26.80667,0.28406,1.26654,0.79876
533.67102,26.906670000000002,0.2738,1.21784,0.7965899999999999
536.91602,27.00667,0.25955,1.21784,0.7944100000000001
540.1610099999999,27.10667,0.24486999999999998,1.21784,0.79223
543.383,27.206670000000003,0.22616,1.21784,0.79005
546.604,27.30667,0.20590999999999998,1.1810399999999999,0.78788
549.81897,27.406670000000002,0.18950999999999998,1.1319700000000001,0.78569
553.0310099999999,27.50667,0.17484,1.18067,0.78351
556.23199,27.60667,0.15827,1.22974,0.78133
559.43103,27.706670000000003,0.14706,1.1810399999999999,0.7791399999999999
562.63202,27.80667,0.13251,1.2052,0.77694
565.81799,27.906670000000002,0.11640999999999999,1.18067,0.77475
568.99597,28.00667,0.09728645,1.0829,0.77256
572.19598,28.10667,0.09277971,1.08699,0.77035
575.35999,28.206670000000003,0.0804911,1.14015,0.76815
578.539,28.30667,0.07220673,1.12788,0.76594
581.69897,28.406670000000002,0.06684467,1.07881,0.76374
584.85999,28.50667,0.06629379,1.07881,0.76153
588.01703,28.60667,0.06536646,1.07881,0.75931
591.17401,28.706670000000003,0.06593267,1.03011,0.7570899999999999
594.31201,28.80667,0.06988299,1.14424,0.75488
597.45398,28.906670000000002,0.08214748,1.14424,0.75266
600.5880099999999,29.00667,0.09637426,1.14424,0.75044
603.7310200000001,29.10667,0.10424000000000001,1.14424,0.74821
606.84698,29.206670000000003,0.1247,1.09517,0.7459899999999999
609.97198,29.30667,0.13957,1.0461,0.7437600000000001
613.0880099999999,29.406670000000002,0.16102,1.0461,0.74153
616.2000099999999,29.50667,0.17455,1.0461,0.73929
619.31,29.60667,0.1874,1.0342,0.73706
622.40503,29.706670000000003,0.20456,1.0342,0.73482
625.51099,29.80667,0.22145,1.0342,0.73258
628.612,29.906670000000002,0.23573000000000002,0.98513,0.73033

File: 02_Data/Polyurethane_Foam/STA/N2/30K_min/Polyurethane_Foam_STA_N2_30KData_210226_R3.csv
##Temp./°C,Time/min,DSC/(mW/mg),Mass/%,Sensit./(uV/mW)
48.666,10.00667,0.01167578,101.34598000000001,1.06795
48.694,10.10667,0.01246751,101.34598000000001,1.0679299999999998
48.686,10.206669999999999,0.01246747,101.37340999999999,1.06794
48.686,10.30667,0.01286326,101.4374,1.06794
48.728,10.40667,0.01325931,101.41911,1.06792
48.766,10.50667,0.01919663,101.40083,1.0679
48.777,10.60667,0.02196739,101.40083,1.06789
48.874,10.706669999999999,0.02830154,101.43712,1.06785
48.979,10.80667,0.04096988,101.36121999999999,1.0678
49.135,10.90667,0.05482822,101.43435,1.06772
49.374,11.00667,0.06948284,101.43435,1.06761
49.653,11.10667,0.09047747,101.42798,1.06748
49.99,11.206669999999999,0.11603,101.44321,1.06732
50.431,11.30667,0.14418,101.4374,1.06711
50.948,11.40667,0.17413,101.44321,1.0668600000000001
51.557,11.50667,0.20667,101.47368,1.06657
52.295,11.60667,0.2444,101.4554,1.0662200000000002
53.12,11.706669999999999,0.28514,101.45845,1.0658299999999998
54.068,11.80667,0.3287,101.47673,1.06538
55.114,11.90667,0.37311,101.48892,1.0648799999999998
56.276,12.00667,0.4162,101.51939,1.06433
57.547,12.10667,0.46352,101.5072,1.06372
58.919,12.206669999999999,0.50754,101.51025,1.0630700000000002
60.368,12.30667,0.54985,101.51939,1.0623799999999999
61.929,12.40667,0.58985,101.5133,1.0616299999999999
63.568,12.50667,0.6313300000000001,101.5313,1.06085
65.283,12.60667,0.67069,101.54072,1.06002
67.045,12.706669999999999,0.70754,101.55873000000001,1.05918
68.878,12.80667,0.74168,101.56814,1.0583
70.772,12.90667,0.7741,101.55568000000001,1.05738
72.701,13.00667,0.8045899999999999,101.63158,1.05645
74.684,13.10667,0.83315,101.63158,1.05549
76.694,13.20667,0.8603799999999999,101.6349,1.0545200000000001
78.771,13.30667,0.88728,101.62244,1.05352
80.865,13.406670000000002,0.91143,101.64072,1.0525
83.028,13.506670000000002,0.9374600000000001,101.59834000000001,1.05145
85.2,13.606670000000001,0.96355,101.55596,1.05039
87.426,13.70667,0.99013,101.67729,1.04931
89.708,13.80667,1.01276,101.63795,1.04819
92.026,13.906670000000002,1.0386799999999998,101.67729,1.04706
94.377,14.006670000000002,1.06549,101.659,1.0459100000000001
96.778,14.106670000000001,1.09501,101.66814000000001,1.04473
99.258,14.20667,1.1212,101.69556999999999,1.04351
101.738,14.30667,1.15394,101.71385,1.04229
104.258,14.406670000000002,1.18211,101.69556999999999,1.04105
106.849,14.506670000000002,1.21202,101.71385,1.03977
109.472,14.606670000000001,1.24122,101.71385,1.03847
112.132,14.70667,1.27071,101.69556999999999,1.03715
114.847,14.80667,1.30195,101.68947,1.0358
117.596,14.906670000000002,1.3343200000000002,101.75319,1.03444
120.388,15.006670000000002,1.36475,101.75041999999999,1.03305
123.219,15.106670000000001,1.39428,101.71356999999999,1.0316299999999998
126.109,15.20667,1.42413,101.75014,1.03019
129.017,15.30667,1.45655,101.75014,1.02873
131.974,15.406670000000002,1.48479,101.75041999999999,1.02725
134.98,15.506670000000002,1.5156100000000001,101.75014,1.0257399999999999
138.013,15.606670000000001,1.5459399999999999,101.741,1.02421
141.088,15.70667,1.57556,101.75014,1.0226600000000001
144.2,15.80667,1.6051,101.75014,1.02109
147.33299,15.906670000000002,1.63268,101.77756,1.0195
150.48599,16.00667,1.65788,101.7867,1.0179
153.686,16.10667,1.67862,101.82327,1.01627
156.895,16.206670000000003,1.7034099999999999,101.82327,1.01464
160.142,16.30667,1.7239200000000001,101.82299,1.01298
163.408,16.406670000000002,1.74432,101.82327,1.01131
166.69099,16.50667,1.7646,101.82327,1.00963
170.00101,16.60667,1.78456,101.82299,1.00794
173.33501,16.706670000000003,1.80545,101.78643000000001,1.0062200000000001
176.67101,16.80667,1.82768,101.78643000000001,1.0045
180.06,16.906670000000002,1.8447799999999999,101.7867,1.00276
183.468,17.00667,1.8721,101.82327,1.00099
186.899,17.10667,1.89192,101.85042,0.9992200000000001
190.342,17.206670000000003,1.9131099999999999,101.8867,0.9974299999999999
193.804,17.30667,1.9371599999999998,101.85956,0.9956299999999999
197.313,17.406670000000002,1.95923,101.8687,0.9938
200.84,17.50667,1.9782,101.89612,0.9919600000000001
204.355,17.60667,1.99853,101.88698000000001,0.9901200000000001
207.92,17.706670000000003,2.02005,101.88698000000001,0.98825
211.427,17.80667,2.0373200000000002,101.89612,0.98641
214.99001,17.906670000000002,2.05945,101.89612,0.98454
218.569,18.00667,2.08255,101.88698000000001,0.98265
222.17101,18.10667,2.10383,101.92355,0.98074
225.76601000000002,18.206670000000003,2.12606,101.88698000000001,0.9788399999999999
229.37801000000002,18.30667,2.15424,101.9144,0.9769200000000001
233.00301000000002,18.406670000000002,2.1810400000000003,101.90526,0.975
236.64,18.50667,2.2105799999999998,101.87784,0.97306
240.27901,18.60667,2.23786,101.80499,0.97111
243.927,18.706670000000003,2.27747,101.80499,0.96916
247.59599,18.80667,2.31445,101.741,0.96719
251.25999,18.906670000000002,2.36055,101.73213,0.9652200000000001
254.94298999999998,19.00667,2.4093,101.659,0.96324
258.616,19.10667,2.46022,101.54072,0.96126
262.28601000000003,19.206670000000003,2.52237,101.40693,0.9592700000000001
265.979,19.30667,2.59543,101.24903,0.9572700000000001
269.67599,19.406670000000002,2.67212,101.03905999999999,0.95526
273.38501,19.50667,2.77002,100.7385,0.95324
277.086,19.60667,2.8818799999999998,100.42853000000001,0.9512200000000001
280.784,19.706670000000003,3.0127200000000003,100.02133,0.94919
284.51001,19.80667,3.17496,99.57755999999999,0.94715
288.20001,19.906670000000002,3.36179,99.01856,0.9451200000000001
291.905,20.00667,3.5788300000000004,98.25596,0.9430799999999999
295.612,20.10667,3.8208599999999997,97.45069000000001,0.9410299999999999
299.32001,20.206670000000003,4.08985,96.37839,0.9389799999999999
303.03699,20.30667,4.39008,95.21468,0.93691
306.74799,20.406670000000002,4.7119800000000005,93.741,0.93485
310.46898999999996,20.50667,5.05417,92.17618,0.9327700000000001
314.18399,20.60667,5.41017,90.3349,0.93069
317.90302,20.706670000000003,5.756419999999999,88.42381999999999,0.9286
321.625,20.80667,6.000719999999999,86.21800999999999,0.9265100000000001
325.32001,20.906670000000002,5.83455,84.13961,0.92443
329.00201,21.00667,5.49806,82.10416,0.92235
332.68701,21.10667,4.89047,80.24155,0.9202600000000001
336.35199,21.206670000000003,4.02621,78.60083,0.9181799999999999
340.005,21.30667,3.3075,77.50693000000001,0.9161
343.642,21.406670000000002,2.82552,76.7108,0.91402
347.27898999999996,21.50667,2.5256,76.14875,0.91194
350.94199,21.60667,2.33818,75.66537,0.9098299999999999
354.573,21.706670000000003,2.2290200000000002,75.26454,0.90774
358.20401,21.80667,2.17654,74.88476,0.90565
361.83801,21.906670000000002,2.1771599999999998,74.44404,0.90354
365.465,22.00667,2.21577,73.94598,0.90144
369.09,22.10667,2.27596,73.38698000000001,0.89933
372.716,22.206670000000003,2.3698900000000003,72.70636999999999,0.8972100000000001
376.33401000000003,22.30667,2.5603700000000003,71.79474,0.8950899999999999
379.95901000000003,22.406670000000002,2.8237400000000004,70.58864,0.89297
383.612,22.50667,3.2054,68.99916999999999,0.8908200000000001
387.267,22.60667,3.72473,66.80249,0.88866
390.936,22.706670000000003,4.26549,63.83712,0.88649
394.55701,22.80667,4.71774,59.96011,0.88434
398.16101000000003,22.906670000000002,5.10485,55.098890000000004,0.8821899999999999
401.754,23.00667,5.43885,49.18587,0.88005
405.33401000000003,23.10667,5.54818,41.90305,0.8779
408.90302,23.206670000000003,5.42469,34.6867,0.87576
412.461,23.30667,5.07996,27.69224,0.8736200000000001
416.013,23.406670000000002,4.58102,21.68532,0.8714700000000001
419.504,23.50667,4.0084800000000005,16.55956,0.86936
422.97198,23.60667,3.4540699999999998,12.673680000000001,0.86725
426.418,23.706670000000003,2.9321200000000003,9.87507,0.86515
429.85000999999994,23.80667,2.46786,7.839339999999999,0.86305
433.28299000000004,23.906670000000002,2.06125,6.557339999999999,0.86095
436.69699,24.00667,1.69127,5.69751,0.85885
440.10999000000004,24.10667,1.35599,5.12022,0.85675
443.522,24.206670000000003,1.08089,4.75235,0.85464
446.92801,24.30667,0.87211,4.51856,0.8525299999999999
450.34698,24.406670000000002,0.73736,4.39391,0.8504
453.763,24.50667,0.67019,4.30886,0.8482700000000001
457.185,24.60667,0.6169399999999999,4.23601,0.8461299999999999
460.58300999999994,24.706670000000003,0.54488,4.1446,0.844
463.97198,24.80667,0.46868999999999994,4.12632,0.8418700000000001
467.36301,24.906670000000002,0.40797,4.0900300000000005,0.83973
470.73801,25.00667,0.35325,4.0900300000000005,0.83759
474.11400999999995,25.10667,0.30584,4.0900300000000005,0.83545
477.474,25.206670000000003,0.27213000000000004,4.0900300000000005,0.83331
480.81600999999995,25.30667,0.24613000000000002,4.01717,0.8311799999999999
484.17099,25.406670000000002,0.2279,3.98089,0.8290299999999999
487.51099000000005,25.50667,0.21393,3.98089,0.82688
490.853,25.60667,0.20781999999999998,3.94432,0.82473
494.186,25.706670000000003,0.19912,3.94432,0.82258
497.50299,25.80667,0.18959,3.94432,0.8204299999999999
500.815,25.906670000000002,0.17795,3.92604,0.81828
504.11400999999995,26.00667,0.15874000000000002,3.9077599999999997,0.81613
507.414,26.10667,0.14073,3.8711900000000004,0.81397
510.728,26.206670000000003,0.1221,3.86205,0.8118
513.99298,26.30667,0.11145999999999999,3.86205,0.80965
517.27502,26.406670000000002,0.1026,3.82576,0.8074899999999999
520.547,26.50667,0.09736095,3.83463,0.80533
523.82703,26.60667,0.09341435,3.85291,0.80315
527.086,26.706670000000003,0.09313938,3.7894699999999997,0.80098
530.3200099999999,26.80667,0.09630103,3.7894699999999997,0.79883
533.5549900000001,26.906670000000002,0.1024,3.82576,0.79666
536.79797,27.00667,0.11492000000000001,3.82576,0.7944899999999999
540.03998,27.10667,0.12884,3.82576,0.7923100000000001
543.26501,27.206670000000003,0.15005,3.81662,0.79013
546.48401,27.30667,0.16576,3.79861,0.78796
549.703,27.406670000000002,0.18424000000000001,3.7800599999999998,0.78577
552.90997,27.50667,0.20335999999999999,3.7800599999999998,0.78359
556.104,27.60667,0.22178,3.81662,0.78141
559.30603,27.706670000000003,0.23569,3.81662,0.77922
562.51202,27.80667,0.24886999999999998,3.79834,0.7770199999999999
565.6970200000001,27.906670000000002,0.2613,3.7800599999999998,0.77483
568.888,28.00667,0.26943,3.74349,0.77263
572.06598,28.10667,0.28171999999999997,3.74654,0.77044
575.245,28.206670000000003,0.28996,3.81357,0.76823
578.40997,28.30667,0.29548,3.7770099999999998,0.76603
581.58002,28.406670000000002,0.30629,3.74044,0.7638199999999999
584.73602,28.50667,0.30996,3.74044,0.76161
587.88397,28.60667,0.31225,3.7770099999999998,0.75941
591.03003,28.706670000000003,0.31149,3.7407199999999996,0.7572
594.1799900000001,28.80667,0.3138,3.7892,0.75498
597.33099,28.906670000000002,0.31978,3.7892,0.75275
600.461,29.00667,0.31904,3.7892,0.75053
603.5889900000001,29.10667,0.3197,3.7892,0.74831
606.71997,29.206670000000003,0.31811,3.81662,0.74608
609.85498,29.30667,0.31793000000000005,3.7800599999999998,0.74384
612.966,29.406670000000002,0.31745999999999996,3.74349,0.74162
616.07599,29.50667,0.31213,3.7800599999999998,0.73938
619.17902,29.60667,0.30849,3.75291,0.73715
622.2930299999999,29.706670000000003,0.30771,3.71634,0.7349100000000001
625.38599,29.80667,0.30546999999999996,3.71634,0.7326699999999999
628.50098,29.906670000000002,0.30005,3.7437699999999996,0.73041
