Repository: ulfsri/fsri_materials_database

#Database of Contemporary Material Properties for Fire Investigation Analysis
This project was supported by Award No. 2019-DU-BX-0018, awarded by the National Institute of Justice, Office of Justice Programs, U.S. Department of Justice. 

***
***

## Database Structure

## 01_Data/
Raw data generated from each apparatus are included here in plain-text format. The data is organized first by material, next by the short name of test apparatus used, and where applicable additional filtering by test settings.

### Test Apparatus and Data File Structure
- __Cone Calorimeter__ (Cone)
    + Data file structure is the material test, the short name for the apparatus, heat flux setting and scan/scalar, date of test, and replicate number. Scan is for the raw output data and scalar is for the initial conditions and high-level test parameters. 
        * Example: __MDF_Cone_HF25scalar_210323_R1__ stands for the first replicate of scalar data generated from a medium density fiber board test in cone calorimeter exposed to 25 kW/m<sup>2</sup> on March 23, 2021.
- __Heat Flow Meter__ (HFM)
    + Data file structure is the material test, the short name for the apparatus, whether test was dry or wet, whether test was for thermal conductivity or heat capacity, date of test, and replicate number. Scan is for the raw output data and scalar is for the initial conditions and high-level test parameters. 
        * Example: __OSB_HFM_Dry_Conductivity_210315_R3.tst__ stands for the third replicate of the data generated from an oriented strand board test in the heat flow meter tested dry for thermal conductivity on March 15, 2021.
- __Simultaneous Thermal Analyzer__ (STA)
    + Data file structure is the material test, the short name for the apparatus, the atmosphere tested in, the heating rate in Kelvin per minute and data/meta, date of test, and replicate number. Data is for the raw output data and meta is for the initial conditions and high-level test parameters. 
        * Example: __Polyester_Batting_STA_N2_3KData_210215_R1.csv__ stands for the first replicate of the data generated from a polyester batting board test in the simultaneous thermal analyzer tested in nitrogen with a heating rate of 3 Kelvin per minute on March 15, 2021.

File: 02_Data/Polyurethane_Foam/STA/N2/3K_min/Polyurethane_Foam_STA_N2_3KData_210225_R2.csv (part 1 of 3)
##Temp./°C,Time/min,DSC/(mW/mg),Mass/%,Sensit./(uV/mW)
49.086,10.00917,0.010576,100.19945,1.0532700000000002
49.094,10.109169999999999,0.01057601,100.19063,1.05326
49.098,10.20917,0.01157375,100.16336,1.05326
49.108,10.30917,0.01037648,100.18154,1.05326
49.099,10.40917,0.01057602,100.22672,1.05326
49.104,10.50917,0.01177331,100.22672,1.05326
49.114,10.609169999999999,0.01217242,100.19945,1.05326
49.12,10.70917,0.01077559,100.19945,1.05326
49.178,10.80917,0.01237206,100.19945,1.05325
49.155,10.90917,0.01356932,100.20854,1.05326
49.167,11.00917,0.01636303,100.20854,1.05326
49.189,11.109169999999999,0.01516577,100.23581,1.05325
49.217,11.20917,0.01855817,100.18154,1.05325
49.257,11.30917,0.01795961,100.18154,1.05324
49.293,11.40917,0.02015476,100.19972,1.05324
49.34,11.50917,0.0191571,100.21763,1.0532299999999999
49.399,11.609169999999999,0.02135234,100.20854,1.0532299999999999
49.434,11.70917,0.02334798,100.20854,1.05322
49.517,11.80917,0.02494467,100.19036,1.05321
49.58,11.90917,0.02494486,100.20854,1.0532
49.659,12.00917,0.02833762,100.20854,1.05319
49.746,12.109169999999999,0.02913617,100.18127,1.05318
49.873,12.20917,0.02953574,100.17218000000001,1.0531700000000002
49.936,12.30917,0.03213034,100.20854,1.05316
50.044,12.40917,0.03332817,100.20854,1.05315
50.145,12.50917,0.03572344,100.24463,1.05313
50.261,12.609169999999999,0.03811884,100.2449,1.05312
50.373,12.70917,0.03931681,100.24463,1.0531
50.507,12.80917,0.04011577,100.24463,1.0530899999999999
50.632,12.90917,0.04111429,100.20854,1.0530700000000002
50.768,13.00917,0.04550589,100.19036,1.05305
50.906,13.10917,0.0443091,100.20854,1.05304
51.041,13.20917,0.04530779,100.20854,1.05302
51.188,13.309170000000002,0.04670578,100.24463,1.053
51.333,13.409170000000001,0.04910181,100.28099,1.05298
51.481,13.509170000000001,0.05089913,100.2449,1.0529600000000001
51.647,13.60917,0.0495029,100.20854,1.05294
51.822,13.70917,0.05249815,100.17218000000001,1.05292
51.982,13.809170000000002,0.05469496,100.20854,1.0529
52.15,13.909170000000001,0.05549458,100.17245,1.05288
52.313,14.009170000000001,0.05549569,100.24463,1.0528600000000001
52.495,14.10917,0.05589619,100.20854,1.05283
52.656,14.20917,0.05669583,100.22672,1.05281
52.853,14.309170000000002,0.05789504,100.20854,1.05279
53.035,14.409170000000001,0.05949349,100.24463,1.0527600000000001
53.216,14.509170000000001,0.06029342,100.2449,1.05274
53.408,14.60917,0.05989556,100.18127,1.05271
53.604,14.70917,0.06129462,100.18127,1.05269
53.797,14.809170000000002,0.06349239,100.25399,1.05266
53.984,14.909170000000001,0.06329421,100.25399,1.05264
54.18,15.009170000000001,0.06249709,100.21763,1.05261
54.397,15.10917,0.06429589,100.21763,1.0525799999999998
54.591,15.20917,0.06409779,100.18154,1.05256
54.795,15.309170000000002,0.06230227,100.21763,1.05253
54.992,15.409170000000001,0.06629767,100.21763,1.0525
55.214,15.509170000000001,0.06769743,100.21763,1.05247
55.434,15.60917,0.06889755,100.19972,1.05244
55.65,15.70917,0.06989801,100.25399,1.05241
55.863,15.809170000000002,0.07069878,100.17548000000001,1.05239
56.072,15.909170000000001,0.07110013,100.17548000000001,1.05236
56.315,16.00917,0.07070291,100.17548000000001,1.0523200000000001
56.534,16.109170000000002,0.07170358,100.21157,1.05229
56.74,16.20917,0.07210497,100.22975,1.05227
56.979,16.30917,0.07310594,100.21157,1.05223
57.222,16.40917,0.07350776,100.24766,1.0522
57.441,16.50917,0.07311037,100.21157,1.05217
57.687,16.609170000000002,0.07650868,100.22975,1.0521399999999999
57.915,16.70917,0.07531238,100.25702,1.0521
58.159,16.80917,0.07671324,100.24793000000001,1.05207
58.391,16.90917,0.0777145,100.24766,1.0520399999999999
58.625,17.00917,0.07691778,100.21157,1.052
58.866,17.109170000000002,0.07951757,100.19366,1.05197
59.114,17.20917,0.07932041,100.18457,1.0519399999999999
59.363,17.30917,0.0803221,100.17520999999999,1.0519
59.597,17.40917,0.08192313,100.17520999999999,1.05187
59.848,17.50917,0.08052718,100.20248000000001,1.0518299999999998
60.105,17.609170000000002,0.08152912,100.17520999999999,1.05179
60.36,17.70917,0.08133212,100.21185,1.05176
60.596,17.80917,0.08413249,100.21185,1.05172
60.85,17.90917,0.08353588,100.21185,1.05169
61.108,18.00917,0.08353884,100.17548000000001,1.05165
61.347,18.109170000000002,0.08254229,100.17548000000001,1.05162
61.617,18.20917,0.08514365,100.21157,1.05158
61.88,18.30917,0.08514675,100.19339000000001,1.05154
62.149,18.40917,0.08415053,100.17520999999999,1.0515
62.434,18.50917,0.08515332,100.17548000000001,1.05146
62.668,18.609170000000002,0.08655539,100.17548000000001,1.05142
62.932,18.70917,0.08575898,100.16639,1.05138
63.198,18.80917,0.08676176,100.17520999999999,1.05134
63.467,18.90917,0.08816449,100.13884,1.0513
63.726,19.00917,0.0857686,100.17520999999999,1.0512700000000001
63.985,19.109170000000002,0.08617163,100.13884,1.0512299999999999
64.258,19.20917,0.08697475,100.12094,1.05119
64.53,19.30917,0.08717808,100.1573,1.05115
64.802,19.40917,0.08738145,100.19366,1.0511
65.072,19.50917,0.08618505,100.19366,1.05106
65.32,19.609170000000002,0.08858781,100.18457,1.05103
65.606,19.70917,0.0903913,100.17548000000001,1.05098
65.881,19.80917,0.08979495,100.1843,1.05094
66.138,19.90917,0.0903983,100.17520999999999,1.0509
66.437,20.00917,0.09060225,100.17520999999999,1.0508600000000001
66.689,20.109170000000002,0.09140565,100.1573,1.05082
66.995,20.20917,0.09240987,100.17548000000001,1.05077
67.233,20.30917,0.09221309,100.13911999999999,1.05073
67.519,20.40917,0.09161688,100.13911999999999,1.05069
67.798,20.50917,0.09022036,100.17548000000001,1.05064
68.064,20.609170000000002,0.09322472,100.21157,1.0506
68.347,20.70917,0.0920283,100.17520999999999,1.05056
68.62,20.80917,0.09443289,100.17520999999999,1.0505200000000001
68.898,20.90917,0.09223598,100.17520999999999,1.05047
69.187,21.00917,0.09504121,100.18457,1.05043
69.467,21.109170000000002,0.09584562,100.17548000000001,1.0503799999999999
69.744,21.20917,0.09464902,100.11185,1.05034
70.025,21.30917,0.09565363,100.14820999999999,1.05029
70.315,21.40917,0.09565786,100.22066,1.05025
70.587,21.50917,0.09766314,100.22066,1.0502
70.883,21.609170000000002,0.09646674,100.21157,1.05015
71.168,21.70917,0.09727157,100.17520999999999,1.05011
71.437,21.80917,0.09747576,100.16611999999999,1.05006
71.749,21.90917,0.09728031,100.17520999999999,1.05001
72.01,22.00917,0.0976846,100.14820999999999,1.04997
72.299,22.109170000000002,0.09828955,100.14820999999999,1.04992
72.574,22.20917,0.09809359,100.14820999999999,1.04988
72.863,22.30917,0.09869863,100.1573,1.0498299999999998
73.151,22.40917,0.09830269,100.13911999999999,1.04978
73.427,22.50917,0.10051,100.13003,1.04974
73.708,22.609170000000002,0.09891202,100.12094,1.04969
74.005,22.70917,0.09911692,100.13911999999999,1.04964
74.293,22.80917,0.09992244,100.13911999999999,1.04959
74.581,22.90917,0.09732373,100.17548000000001,1.04955
74.878,23.00917,0.09893047,100.20248000000001,1.0495
75.168,23.109170000000002,0.09973617,100.20248000000001,1.04945
75.444,23.20917,0.10054,100.16639,1.0494
75.734,23.30917,0.09974528,100.1573,1.04935
76.04,23.40917,0.09954993,100.16639,1.0493
76.324,23.50917,0.09995514,100.16611999999999,1.04925
76.613,23.609170000000002,0.09915857,100.13003,1.0492
76.895,23.70917,0.10057,100.13003,1.04915
77.186,23.80917,0.10097,100.13003,1.0491
77.478,23.90917,0.10157999999999999,100.16611999999999,1.04905
77.759,24.00917,0.10379000000000001,100.16611999999999,1.049
78.053,24.109170000000002,0.10259000000000001,100.13003,1.04895
78.348,24.20917,0.1036,100.1573,1.0489
78.632,24.30917,0.1022,100.13003,1.04885
78.941,24.40917,0.09999831,100.13003,1.0488
79.228,24.50917,0.10240999999999999,100.16611999999999,1.04875
79.524,24.609170000000002,0.10300999999999999,100.15701999999999,1.04869
79.806,24.70917,0.10322,100.12094,1.04864
80.096,24.80917,0.10343,100.12094,1.04859
80.396,24.90917,0.10604000000000001,100.12094,1.04854
80.686,25.00917,0.10364000000000001,100.12094,1.04849
80.978,25.109170000000002,0.10464000000000001,100.12094,1.04844
81.283,25.20917,0.10405,100.1573,1.0483799999999999
81.598,25.30917,0.10686,100.1573,1.04833
81.871,25.40917,0.10747000000000001,100.12094,1.0482799999999999
82.159,25.50917,0.10787000000000001,100.12094,1.0482200000000002
82.45,25.609170000000002,0.10708,100.12094,1.04817
82.774,25.70917,0.10728,100.12094,1.04811
83.043,25.80917,0.10608,100.1843,1.04806
83.356,25.90917,0.10729000000000001,100.17520999999999,1.04801
83.64,26.00917,0.1061,100.09394,1.04795
83.932,26.109170000000002,0.1059,100.09394,1.0479
84.23,26.20917,0.10811,100.09366,1.04785
84.528,26.30917,0.10732,100.09366,1.04779
84.829,26.40917,0.10873,100.05758,1.04774
85.12,26.50917,0.10812999999999999,100.09366,1.04768
85.429,26.609170000000002,0.10733,100.13003,1.04762
85.726,26.70917,0.10754000000000001,100.13884,1.0475700000000001
86.024,26.80917,0.10754000000000001,100.09394,1.04751
86.325,26.90917,0.10955999999999999,100.13003,1.04746
86.625,27.00917,0.10916,100.09366,1.0474
86.914,27.109170000000002,0.10815999999999999,100.09366,1.04734
87.214,27.20917,0.10877,100.09366,1.04729
87.523,27.30917,0.10818,100.09366,1.0472299999999999
87.82,27.40917,0.10818,100.09366,1.0471700000000002
88.127,27.50917,0.10518,100.0573,1.04711
88.421,27.609170000000002,0.10799,100.07548,1.04706
88.716,27.70917,0.1084,100.09366,1.047
89.026,27.80917,0.1078,100.05758,1.04694
89.324,27.90917,0.1064,100.05758,1.04688
89.619,28.00917,0.10762000000000001,100.05758,1.04683
89.933,28.109170000000002,0.10822000000000001,100.09394,1.04677
90.234,28.20917,0.10943,100.09394,1.04671
90.527,28.30917,0.10722999999999999,100.09394,1.04665
90.819,28.40917,0.10904000000000001,100.08457,1.04659
91.127,28.50917,0.11045999999999999,100.08457,1.04653
91.428,28.609170000000002,0.11207,100.10275,1.04647
91.733,28.70917,0.11047,100.10275,1.04641
92.027,28.80917,0.11127999999999999,100.09366,1.04636
92.348,28.90917,0.11149,100.09366,1.04629
92.664,29.00917,0.11009000000000001,100.11185,1.04623
92.939,29.109170000000002,0.1123,100.09366,1.0461799999999999
93.252,29.20917,0.11130999999999999,100.13003,1.04611
93.563,29.30917,0.11091,100.08485,1.04605
93.85,29.40917,0.11070999999999999,100.09394,1.04599
94.155,29.50917,0.11012000000000001,100.05758,1.04593
94.462,29.609170000000002,0.11173,100.03939,1.04587
94.762,29.70917,0.11274,100.02121,1.0458100000000001
95.074,29.80917,0.11215,100.02121,1.04575
95.388,29.90917,0.11275999999999999,100.05758,1.04568
95.672,30.00917,0.11235999999999999,100.05758,1.04562
95.974,30.109170000000002,0.11076,100.03939,1.04556
96.301,30.20917,0.11137000000000001,100.07548,1.0455
96.592,30.30917,0.11198,100.11185,1.04544
96.901,30.40917,0.11118,100.03939,1.0453700000000001
97.206,30.50917,0.1136,100.03939,1.04531
97.497,30.609170000000002,0.1118,100.02121,1.04525
97.821,30.70917,0.11442000000000001,100.05758,1.04518
98.125,30.80917,0.11180999999999999,100.05758,1.04512
98.42,30.90917,0.11142,100.12094,1.04506
98.729,31.00917,0.11163,100.04848,1.0449899999999999
99.032,31.109170000000002,0.11202999999999999,100.04848,1.04493
99.372,31.20917,0.11285,100.04821,1.0448600000000001
99.638,31.30917,0.11165,100.04821,1.0448
99.962,31.40917,0.11366,100.01212,1.04473
100.278,31.50917,0.11166,100.01212,1.04467
100.569,31.609170000000002,0.11247,100.06639,1.04461
100.879,31.70917,0.11188,100.06639,1.04454
101.173,31.80917,0.11127999999999999,100.0303,1.0444799999999999
101.494,31.90917,0.1141,100.0303,1.04441
101.804,32.009170000000005,0.1131,100.03939,1.04434
102.115,32.10917,0.11029000000000001,100.03939,1.0442799999999999
102.418,32.20917,0.1107,100.04848,1.04421
102.716,32.30917,0.11292,100.06639,1.04415
103.026,32.40917,0.11313,100.06639,1.04408
103.331,32.509170000000005,0.11112999999999999,100.06639,1.04401
103.637,32.60917,0.11234000000000001,100.0303,1.04395
103.951,32.70917,0.11074,100.0124,1.04388
104.271,32.80917,0.11195,99.99421,1.0438100000000001
104.559,32.90917,0.11297,99.97603000000001,1.04374
104.879,33.009170000000005,0.11417999999999999,99.93966999999999,1.04367
105.191,33.10917,0.11218,99.93966999999999,1.04361
105.51,33.20917,0.1144,99.93966999999999,1.04354
105.818,33.30917,0.11481,99.97603000000001,1.0434700000000001
106.114,33.40917,0.11400999999999999,99.96667,1.0434
106.424,33.509170000000005,0.11482,99.97576,1.0433299999999999
106.73,33.60917,0.11402999999999999,100.01212,1.0432700000000001
107.051,33.70917,0.11524000000000001,100.01212,1.04319
107.36,33.80917,0.11384000000000001,99.98485,1.04312
107.665,33.90917,0.11405,99.97576,1.04306
107.975,34.009170000000005,0.11587,99.97603000000001,1.0429899999999999
108.287,34.10917,0.11467000000000001,99.97603000000001,1.04292
108.587,34.20917,0.11567999999999999,99.97603000000001,1.04285
108.894,34.30917,0.11790999999999999,99.94876,1.0427799999999998
109.216,34.40917,0.11409000000000001,99.94876,1.04271
109.526,34.509170000000005,0.11672,99.95785,1.04264
109.828,34.60917,0.11854,99.93058,1.04257
110.155,34.70917,0.11734000000000001,99.93058,1.04249
110.441,34.80917,0.11875999999999999,99.93939,1.04243
110.757,34.90917,0.11977,99.90331,1.04235
111.08,35.009170000000005,0.11756,99.90331,1.0422799999999999
111.375,35.10917,0.11515,99.93966999999999,1.04221
111.675,35.20917,0.11475,99.93966999999999,1.04214
111.998,35.30917,0.11779,99.97603000000001,1.04207
112.301,35.40917,0.11638,99.93966999999999,1.042
112.621,35.509170000000005,0.1176,99.95785,1.0419200000000002
112.932,35.60917,0.116,99.93058,1.04185
113.241,35.70917,0.116,99.9124,1.04178
113.545,35.80917,0.11763,99.89421,1.0417100000000001
113.864,35.90917,0.11804,99.89421,1.0416299999999998
114.161,36.009170000000005,0.11663,99.95785,1.04156
114.473,36.10917,0.11563,99.95785,1.04149
114.783,36.20917,0.11584000000000001,99.95785,1.04142
115.095,36.30917,0.11565,99.96694000000001,1.04134
115.404,36.40917,0.11727,99.93058,1.0412700000000001
115.702,36.509170000000005,0.11667999999999999,99.95758000000001,1.0412
116.069,36.60917,0.11709000000000001,99.95758000000001,1.04111
116.335,36.70917,0.11669000000000002,99.95758000000001,1.04105
116.645,36.80917,0.11609000000000001,100.00303000000001,1.0409700000000002
116.977,36.90917,0.11671,100.00303000000001,1.0408899999999999
117.26,37.009170000000005,0.11672,99.95785,1.04083
117.579,37.10917,0.11592000000000001,99.93058,1.04075
117.87,37.20917,0.11592999999999999,99.93058,1.0406799999999998
118.194,37.30917,0.11694,99.93058,1.0406
118.501,37.40917,0.11735999999999999,99.93058,1.04053
118.828,37.509170000000005,0.11696,99.93058,1.04045
119.13,37.60917,0.11535,99.93058,1.04037
119.443,37.70917,0.11799000000000001,99.89449,1.0403
119.759,37.80917,0.118,99.87631,1.0402200000000001
120.074,37.90917,0.1174,99.93966999999999,1.04014
120.381,38.009170000000005,0.11721,100.02121,1.04007
120.694,38.10917,0.11398,99.98512,1.03999
120.999,38.20917,0.11742999999999999,99.94876,1.0399100000000001
121.307,38.30917,0.11682999999999999,99.93966999999999,1.0398399999999999
121.632,38.40917,0.11623,99.90331,1.03976
121.941,38.509170000000005,0.11685,99.90331,1.03968
122.246,38.60917,0.11867,99.86721999999999,1.0396
122.553,38.70917,0.11888,99.90331,1.0395299999999998
122.859,38.80917,0.11849000000000001,99.93966999999999,1.03945
123.168,38.90917,0.12012,99.90331,1.0393700000000001
123.487,39.009170000000005,0.12114000000000001,99.90331,1.03929
123.801,39.10917,0.11953,99.94876,1.03922
124.11,39.20917,0.11974000000000001,99.9124,1.03914
124.411,39.30917,0.11752,99.90331,1.03906
124.73,39.40917,0.12097000000000001,99.87603,1.03898
125.038,39.509170000000005,0.11855,99.83994,1.0389
125.364,39.60917,0.11674000000000001,99.85813,1.03882
125.678,39.70917,0.11796,99.86721999999999,1.03874
125.98,39.80917,0.11797,99.86721999999999,1.0386600000000001
126.29,39.90917,0.11737,99.84904,1.0385799999999998
126.617,40.009170000000005,0.11819,99.8854,1.0385
126.923,40.10917,0.11657999999999999,99.89449,1.0384200000000001
127.232,40.20917,0.1174,99.87631,1.03834
127.539,40.30917,0.1162,99.85813,1.03826
127.871,40.40917,0.1158,99.87631,1.0381799999999999
128.181,40.509170000000005,0.11600999999999999,99.87631,1.0381
128.49899,40.60917,0.11703,99.87603,1.03801
128.82001,40.70917,0.114,99.86694,1.03793
129.13,40.80917,0.11523,99.86721999999999,1.03785
129.436,40.90917,0.11504,99.88512,1.03777
129.75,41.009170000000005,0.11545,99.84876,1.03769
130.052,41.10917,0.11525999999999999,99.83085,1.0376100000000001
130.38699,41.20917,0.11405,99.79449,1.03752
130.67999,41.30917,0.11487,99.75813000000001,1.03744
130.98801,41.40917,0.11427000000000001,99.83085,1.03736
131.304,41.509170000000005,0.11266,99.86721999999999,1.03728
131.633,41.60917,0.11307,99.83085,1.03719
131.94501,41.70917,0.11349000000000001,99.83085,1.03711
132.26199,41.80917,0.11309000000000001,99.83085,1.03703
132.56,41.90917,0.1131,99.85813,1.03695
132.89,42.009170000000005,0.1121,99.78237,1.0368600000000001
133.198,42.10917,0.11474000000000001,99.78237,1.03678
133.50999,42.20917,0.11434000000000001,99.82781999999999,1.03669
133.823,42.30917,0.11374000000000001,99.86419000000001,1.03661
134.13,42.40917,0.11274,99.8551,1.03653
134.435,42.509170000000005,0.11375999999999999,99.79146,1.03644
134.757,42.60917,0.1156,99.79146,1.03636
135.075,42.70917,0.11235999999999999,99.82781999999999,1.03627
135.39799,42.80917,0.11135999999999999,99.82781999999999,1.0361799999999999
135.703,42.90917,0.11137000000000001,99.82781999999999,1.0361
136.01801,43.009170000000005,0.11259000000000001,99.76446,1.03601
136.33,43.10917,0.1126,99.75537,1.03593
136.658,43.20917,0.11220999999999999,99.76419,1.0358399999999999
136.96899,43.30917,0.111,99.80055,1.03575
137.282,43.40917,0.11182,99.80055,1.03567
137.597,43.509170000000005,0.11080999999999999,99.77355,1.03558
137.90601,43.60917,0.11285,99.74628,1.0355
138.22501,43.70917,0.11164,99.71019,1.03541
138.53101,43.80917,0.11307,99.71019,1.03532
138.854,43.90917,0.11166,99.78237,1.03524
139.172,44.009170000000005,0.11410999999999999,99.80964,1.03515
139.48398999999998,44.10917,0.11209000000000001,99.80964,1.03506
139.799,44.20917,0.1121,99.77355,1.0349700000000002
140.101,44.30917,0.11109000000000001,99.73719,1.0348899999999999
140.412,44.40917,0.11354000000000002,99.74628,1.0348
140.741,44.509170000000005,0.11110999999999999,99.74628,1.03471
141.049,44.60917,0.11295,99.74628,1.03462
141.371,44.70917,0.11417999999999999,99.77355,1.03453
141.681,44.80917,0.11419000000000001,99.80991999999999,1.03445
142.00301000000002,44.90917,0.11115,99.73719,1.03435
142.321,45.009170000000005,0.11299000000000001,99.74628,1.03426
142.64101000000002,45.10917,0.11095999999999999,99.76446,1.03417
142.94501,45.20917,0.11097,99.7281,1.03409
143.276,45.30917,0.11139,99.7011,1.03399
143.58098999999999,45.40917,0.11099,99.71019,1.03391
143.883,45.509170000000005,0.10999,99.74628,1.0338200000000002
144.22,45.60917,0.10898,99.74628,1.03372
144.53101,45.70917,0.1098,99.71019,1.03364
144.84599,45.80917,0.11042,99.74628,1.03355
145.16298999999998,45.90917,0.11124,99.71019,1.03345
145.47701,46.009170000000005,0.11105,99.67383000000001,1.03336
145.782,46.10917,0.11085999999999999,99.70992,1.03328
146.105,46.20917,0.11087000000000001,99.70992,1.03318
146.41901000000001,46.30917,0.10905,99.70992,1.03309
146.73398999999998,46.40917,0.11089,99.71901,1.033
147.052,46.509170000000005,0.11049,99.71901,1.03291
147.36501,46.60917,0.10969000000000001,99.71901,1.03282
147.696,46.70917,0.11152999999999999,99.68264,1.03272
147.998,46.80917,0.10970999999999999,99.66445999999999,1.03263
148.32201,46.90917,0.10930999999999999,99.66445999999999,1.03254
148.64101000000002,47.009170000000005,0.11095,99.73719,1.03244
148.965,47.10917,0.11095999999999999,99.73719,1.03235
149.26601000000002,47.20917,0.10832,99.70083000000001,1.03226
149.58701000000002,47.30917,0.1065,99.7011,1.03217
149.905,47.40917,0.10814000000000001,99.69201,1.03207
150.22301000000002,47.509170000000005,0.10590999999999999,99.71019,1.03198
150.55,47.60917,0.10672999999999999,99.68292,1.03188
150.858,47.70917,0.10654000000000001,99.62836999999999,1.03179
151.177,47.80917,0.10695,99.65565,1.03169
151.494,47.90917,0.10635,99.62836999999999,1.0316
151.81599,48.009170000000005,0.10697000000000001,99.65565,1.0315
152.13699,48.10917,0.10678,99.67383000000001,1.03141
152.44701,48.20917,0.1076,99.67355,1.03131
152.78,48.30917,0.10517,99.66445999999999,1.03121
153.086,48.40917,0.10477,99.70083000000001,1.03112
153.405,48.509170000000005,0.106,99.66445999999999,1.03103
153.733,48.60917,0.1052,99.66445999999999,1.03093
154.02901,48.70917,0.10419,99.62836999999999,1.03084
154.36,48.80917,0.10216,99.62836999999999,1.03074
154.689,48.90917,0.10421,99.70083000000001,1.03064
155.002,49.009170000000005,0.10503,99.70083000000001,1.03054
155.314,49.10917,0.10545,99.73719,1.03045
155.642,49.20917,0.10300999999999999,99.70083000000001,1.03035
155.96899,49.30917,0.10323,99.70083000000001,1.03025
156.284,49.40917,0.10507000000000001,99.66474000000001,1.03015
156.603,49.509170000000005,0.10447000000000001,99.66474000000001,1.03005
156.92799,49.60917,0.10468,99.66474000000001,1.02995
157.243,49.70917,0.10305999999999998,99.66474000000001,1.02986
157.55,49.80917,0.10511,99.66474000000001,1.02976
157.87198999999998,49.90917,0.10307999999999999,99.7011,1.02966
158.203,50.009170000000005,0.1035,99.66474000000001,1.02956
158.52299,50.10917,0.10167000000000001,99.66474000000001,1.02946
158.836,50.20917,0.10107000000000001,99.68264,1.0293700000000001
159.158,50.30917,0.10128,99.68264,1.0292700000000001
159.474,50.40917,0.10027,99.68264,1.0291700000000001
159.79201,50.509170000000005,0.10089,99.68264,1.0290700000000002
160.131,50.60917,0.09967906,99.64628,1.02896
160.444,50.70917,0.09968854,99.64628,1.02886
160.758,50.80917,0.09928947,99.64628,1.02877
161.065,50.90917,0.09929877,99.68264,1.02867
161.394,51.009170000000005,0.09992178,99.64628,1.02857
161.713,51.10917,0.09952282,99.63747,1.02847
162.041,51.20917,0.10015,99.67383000000001,1.02836
162.358,51.30917,0.10097,99.62836999999999,1.02826
162.68201000000002,51.40917,0.09914361,99.61928,1.02816
163.0,51.509170000000005,0.09833558,99.61928,1.02806
163.32201,51.60917,0.09854982,99.63747,1.02796
163.646,51.70917,0.09774178,99.71019,1.02785
163.95,51.80917,0.09795549,99.68264,1.02776
164.27299,51.90917,0.09776079,99.63774000000001,1.02765
164.59399,52.009170000000005,0.09613423,99.63747,1.02755
164.91499,52.10917,0.09696209,99.62865,1.02745
165.245,52.20917,0.09758583,99.63774000000001,1.02734
165.558,52.30917,0.09657237,99.61046999999999,1.02724
165.882,52.40917,0.0959683,99.63747,1.02714
166.198,52.50917,0.0949546,99.63747,1.02704
166.52299,52.60917,0.09537363,99.60138,1.02693
166.834,52.70916999999999,0.09190333,99.56501,1.02683
167.162,52.809169999999995,0.09211755,99.56501,1.02672
167.48199,52.909169999999996,0.09376466,99.60138,1.02662
167.789,53.00917,0.09295479,99.60138,1.02652
168.11,53.10917,0.09316902,99.60138,1.02642
168.435,53.20916999999999,0.09174512,99.61955999999999,1.02631
168.758,53.309169999999995,0.09277859,99.64656,1.0262
169.065,53.409169999999996,0.09135386,99.61928,1.0261
169.386,53.50917,0.09197778,99.58292,1.026
169.718,53.60917,0.09137293,99.58292,1.02589
170.02499,53.70916999999999,0.09199659,99.58292,1.02579
170.35699,53.809169999999995,0.09077691,99.58292,1.02568
170.672,53.909169999999996,0.08996636,99.58292,1.02558
170.989,54.00917,0.09079537,99.5832,1.02547
171.30701000000002,54.10917,0.08916487,99.61928,1.0253700000000001
171.63,54.20916999999999,0.08917417,99.61019,1.02526
171.96001,54.309169999999995,0.08959374,99.64656,1.02515
172.284,54.409169999999996,0.08878298,99.64656,1.02504
172.597,54.50917,0.08797176,99.59229,1.02494
172.933,54.60917,0.08613561,99.59229,1.02483
173.228,54.70916999999999,0.08922046,99.61046999999999,1.02473
173.562,54.809169999999995,0.0871789,99.61046999999999,1.02462
173.88499,54.909169999999996,0.08595722,99.63747,1.02451
174.202,55.00917,0.08637648,99.63747,1.0244
174.526,55.10917,0.08884796,99.65565,1.02429
174.841,55.20916999999999,0.0894728,99.61955999999999,1.02419
175.15198999999998,55.309169999999995,0.08640345,99.5832,1.0240799999999999
175.489,55.409169999999996,0.08559202,99.54683,1.02397
175.799,55.50917,0.0845744,99.54683,1.02386
176.114,55.60917,0.08417261,99.5832,1.02376
176.44099,55.70916999999999,0.08377112,99.61955999999999,1.02365
176.754,55.809169999999995,0.08336914,99.63747,1.02354
177.08098999999999,55.909169999999996,0.08419966,99.62836999999999,1.0234299999999998
177.407,56.00917,0.08236031,99.62836999999999,1.02332
177.71899,56.10917,0.08236888,99.62836999999999,1.02321
178.045,56.20916999999999,0.07909096,99.59201,1.0231
178.36,56.309169999999995,0.08033201,99.59201,1.02299
178.677,56.409169999999996,0.07951865,99.59201,1.02288
178.99001,56.50917,0.08178746,99.59201,1.0227700000000002
179.317,56.60917,0.08056334,99.55592,1.0226600000000001
179.638,56.70916999999999,0.08036651,99.59201,1.02255
179.944,56.809169999999995,0.079347,99.59201,1.02245
180.28999,56.909169999999996,0.07956186,99.59201,1.02233
180.586,57.00917,0.07648573,99.61019,1.0222200000000001
180.907,57.10917,0.07793346,99.61019,1.02211
181.235,57.20916999999999,0.07814779,99.5741,1.022
181.55098999999998,57.309169999999995,0.07795051,99.53774,1.02189
181.87,57.409169999999996,0.0769305,99.6011,1.02178
182.19501,57.50917,0.07837907,99.56501,1.02166
182.513,57.60917,0.07777036,99.56501,1.02155
182.84,57.70916999999999,0.07695601,99.5741,1.02144
183.155,57.809169999999995,0.07717011,99.5741,1.0213299999999998
183.467,57.909169999999996,0.07841323,99.5741,1.02122
183.784,58.00917,0.07759845,99.5741,1.02111
184.123,58.10917,0.07698995,99.5741,1.02099
184.438,58.20916999999999,0.07658656,99.56501,1.02088
184.755,58.309169999999995,0.07515365,99.5741,1.0207700000000002
185.071,58.409169999999996,0.07536779,99.53774,1.02065
185.392,58.50917,0.0745524,99.53774,1.02054
185.724,58.60917,0.07085354,99.56501,1.02042
186.048,58.70916999999999,0.07250947,99.56501,1.02031
186.36501,58.809169999999995,0.07375357,99.49256,1.0202
186.685,58.909169999999996,0.07355576,99.49256,1.0200799999999999
186.996,59.00917,0.07253345,99.49256,1.01997
187.33,59.10917,0.07048108,99.49256,1.01985
187.66,59.20916999999999,0.07131367,99.49256,1.01973
187.98199,59.309169999999995,0.071734,99.4562,1.01962
188.31599,59.409169999999996,0.07380399,99.49256,1.0195
188.608,59.50917,0.07174981,99.49256,1.01939
188.929,59.60917,0.07093313,99.52893,1.01928
189.263,59.70916999999999,0.07032282,99.52893,1.01916
189.561,59.809169999999995,0.07033024,99.52893,1.01905
189.88699,59.909169999999996,0.06765684,99.52893,1.01893
190.21201000000002,60.00917,0.07055277,99.52893,1.01882
190.52698999999998,60.10917,0.06725959,99.52893,1.0187
190.85201,60.20916999999999,0.06664832,99.52893,1.0185799999999998
191.162,60.309169999999995,0.06727478,99.52893,1.01847
191.517,60.409169999999996,0.06728331,99.51074,1.01834
191.80901,60.50917,0.06625828,99.49256,1.01824
192.136,60.60917,0.06399524,99.49256,1.0181200000000001
192.448,60.70916999999999,0.06524116,99.51074,1.018
192.77,60.809169999999995,0.0629774,99.51983,1.01788
193.101,60.909169999999996,0.06504998,99.51074,1.01776
193.42101,61.00917,0.06340523,99.51074,1.01765
193.75,61.10917,0.06320621,99.47438000000001,1.0175299999999998
194.067,61.20916999999999,0.06218055,99.43802,1.01741
194.381,61.309169999999995,0.060948,99.47438000000001,1.01729
194.71201000000002,61.409169999999996,0.06240172,99.40165,1.0171700000000001
195.039,61.50917,0.06323574,99.47438000000001,1.01705
195.367,61.60917,0.06303661,99.43802,1.01693
195.685,61.70916999999999,0.06242381,99.46529,1.01681
195.995,61.809169999999995,0.06243088,99.43802,1.0167
196.319,61.909169999999996,0.06140452,99.43802,1.0165799999999998
196.642,62.00917,0.06182533,99.47438000000001,1.0164600000000001
196.965,62.10917,0.06079866,99.47438000000001,1.01633
197.278,62.20916999999999,0.05977154,99.41074,1.0162200000000001
197.60699,62.309169999999995,0.06039931,99.38375,1.0161
197.936,62.409169999999996,0.05937227,99.38375,1.01597
198.237,62.50917,0.05917196,99.38375,1.01586
198.57001,62.60917,0.05835159,99.41983,1.01573
198.901,62.70916999999999,0.05856568,99.4562,1.0156100000000001
199.209,62.809169999999995,0.05795146,99.48347,1.01549
199.53798999999998,62.909169999999996,0.05692356,99.4562,1.01537
199.84801000000002,63.00917,0.05796521,99.41102,1.01525
200.17101,63.10917,0.05797218,99.34738,1.0151299999999999
200.502,63.20916999999999,0.05756519,99.38375,1.01501
200.811,63.309169999999995,0.05653637,99.38375,1.01489
201.13,63.409169999999996,0.05550752,99.38375,1.0147700000000002
201.44901000000002,63.50917,0.05489272,99.38375,1.01465
201.771,63.60917,0.05531369,99.37465999999999,1.01452
202.101,63.70916999999999,0.05469896,99.41102,1.0144
202.42101,63.809169999999995,0.05201171,99.41102,1.0142799999999998
202.745,63.909169999999996,0.05284703,99.41102,1.01415
203.062,64.00917,0.05471876,99.37465999999999,1.01403
203.383,64.10916999999999,0.05389622,99.42893000000001,1.01391
203.70598999999999,64.20917,0.0526589,99.42893000000001,1.01378
204.033,64.30917,0.05225073,99.39256,1.01366
204.345,64.40916999999999,0.05018323,99.36556,1.0135399999999999
204.672,64.50917,0.05226341,99.36556,1.0134100000000001
204.992,64.60916999999999,0.05081783,99.32948,1.01329
205.311,64.70917,0.05061657,99.36556,1.0131700000000001
205.631,64.80917,0.05186757,99.32948,1.01304
205.955,64.90916999999999,0.0512515,99.32948,1.01292
206.28,65.00917,0.05229548,99.35647,1.0127899999999999
206.60201,65.10916999999999,0.05064156,99.35647,1.0126700000000002
206.909,65.20917,0.05147781,99.38375,1.01255
207.242,65.30917,0.05335279,99.34738,1.01242
207.55499,65.40916999999999,0.05169823,99.28402,1.0123
207.88901,65.50917,0.05108194,99.27493,1.01217
208.201,65.60916999999999,0.05171111,99.27493,1.01204
208.528,65.70917,0.05254846,99.27493,1.0119200000000002
208.84801000000002,65.80917,0.05110084,99.31102,1.01179
209.173,65.90916999999999,0.05173054,99.27493,1.01166
209.491,66.00917,0.05132137,99.27493,1.0115399999999999
209.80901,66.10916999999999,0.05132772,99.21129,1.0114100000000001
210.13,66.20917,0.05071064,99.24766,1.01129
210.448,66.30917,0.04988551,99.24766,1.01116
210.778,66.40916999999999,0.05113923,99.24766,1.0110299999999999
211.089,66.50917,0.05093754,99.22948000000001,1.01091
211.414,66.60916999999999,0.05052816,99.22948000000001,1.01078
211.73599,66.70917,0.04949473,99.22066,1.01065
212.05299,66.80917,0.0530367,99.10275,1.01053
212.37198999999998,66.90916999999999,0.05387541,99.10275,1.0104
212.714,67.00917,0.05221834,99.10275,1.01026
213.026,67.10916999999999,0.05035216,99.13884,1.01014
213.362,67.20917,0.05056694,99.12975,1.01
213.661,67.30917,0.05265411,99.12975,1.00989
213.981,67.40916999999999,0.05203635,99.12975,1.00976
214.30499,67.50917,0.05141852,99.09339,1.00963
214.627,67.60916999999999,0.05184149,99.09339,1.0095
214.951,67.70917,0.05226462,99.09339,1.00937
215.27698999999998,67.80917,0.04977238,99.09339,1.00924
215.589,67.90916999999999,0.05019513,99.09339,1.00911
215.909,68.00917,0.05124307,99.12975,1.00898
216.24001,68.10916999999999,0.05208319,99.09366,1.00885
216.552,68.20917,0.05083954,99.09366,1.00872
216.87399,68.30917,0.05230481,99.09366,1.0085899999999999
217.192,68.40916999999999,0.0491853,99.06639,1.0084600000000001
217.524,68.50917,0.04960875,99.06639,1.00833
217.838,68.60916999999999,0.05003196,99.02094,1.0082
218.16701,68.70917,0.04941312,99.02094,1.00807
218.48199,68.80917,0.04754272,98.98456999999999,1.00794
218.79401000000001,68.90916999999999,0.05025983,98.98456999999999,1.00781
219.11501,69.00917,0.05026636,98.98456999999999,1.00768
219.448,69.10916999999999,0.05027315,98.98456999999999,1.00755
219.767,69.20917,0.05215732,98.94848,1.00742
220.08299,69.30917,0.05070343,99.02121,1.00729
220.40198999999998,69.40916999999999,0.05071002,99.02121,1.00715
220.717,69.50917,0.05196879,98.97576,1.0070299999999999
221.048,69.60916999999999,0.0513496,98.94848,1.00689
221.35699,69.70917,0.04947721,98.92121,1.00676
221.687,69.80917,0.05386854,98.91212,1.00663
222.017,69.90916999999999,0.05074352,98.84876,1.0064899999999999
222.332,70.00917,0.05137659,98.81267,1.0063600000000001
222.649,70.10916999999999,0.05138329,98.84876,1.00623
222.967,70.20917,0.05285233,98.84876,1.0061
223.289,70.30917,0.05453079,98.81267,1.00596
223.61,70.40916999999999,0.05620968,98.81267,1.00583
223.931,70.50917,0.05412728,98.80358000000001,1.0057
224.246,70.60916999999999,0.05601545,98.76722,1.00557
224.55701000000002,70.70917,0.05414131,98.76722,1.00544
224.88499,70.80917,0.05623937,98.74022,1.0053
225.19701,70.90916999999999,0.05666485,98.74022,1.0051700000000001
225.52299,71.00917,0.05499955,98.73113000000001,1.0050299999999999
225.86501,71.10916999999999,0.05730807,98.67658,1.00489
226.16499,71.20917,0.05668771,98.67658,1.00476
226.48801,71.30917,0.05836902,98.67658,1.00463
226.81599,71.40916999999999,0.05712161,98.6584,1.0044899999999999
227.12801000000002,71.50917,0.05984951,98.63113,1.0043600000000001
227.44701,71.60916999999999,0.05902035,98.62204,1.0042200000000001
227.772,71.70917,0.05965637,98.6314,1.00409
228.097,71.80917,0.05861778,98.6314,1.00395
228.42598999999998,71.90916999999999,0.06092906,98.5405,1.00381
228.757,72.00917,0.06114698,98.51321999999999,1.00367
229.07201,72.10916999999999,0.06178342,98.5405,1.0035399999999999
229.392,72.20917,0.06262963,98.50413,1.0034
229.717,72.30917,0.06536165,98.46804,1.00326
230.026,72.40916999999999,0.0630655,98.4135,1.0031299999999999
230.353,72.50917,0.06307425,98.43168,1.00299
230.67101,72.60916999999999,0.06392109,98.39559,1.00286
230.996,72.70917,0.06497796,98.39559,1.00272
231.31599,72.80917,0.0666639,98.35923000000001,1.00258
231.644,72.90916999999999,0.06730223,98.30468,1.00244
231.959,73.00917,0.06898883,98.30468,1.00231
232.311,73.10916999999999,0.06648253,98.2686,1.00216
232.60898999999998,73.20917,0.06774953,98.23223,1.00203
232.92,73.30917,0.07006614,98.22341999999999,1.00189
233.23398999999998,73.40916999999999,0.07238347,98.17824,1.00176
233.556,73.50917,0.07092464,98.15096,1.0016200000000002
233.882,73.60916999999999,0.07450231,98.14187,1.00148
234.19901000000002,73.70917,0.07640155,98.10551,1.00134
234.515,73.80917,0.07746159,98.06942,1.00121
234.85699,73.90916999999999,0.07663323,98.03305999999999,1.00106
235.16499,74.00917,0.07811332,97.97851,1.00092
235.48199,74.10916999999999,0.07812406,97.96942,1.00079
235.80701000000002,74.20917,0.08128569,97.96061,1.00065
236.12399,74.30917,0.07940626,97.92424,1.00051
236.448,74.40916999999999,0.08088815,97.87906,1.00037
236.76199,74.50917,0.08215999,97.87906,1.00023
237.084,74.60916999999999,0.08217153,97.80634,1.00009
237.41298999999998,74.70917,0.0828139,97.76997,0.99995
237.72099,74.80917,0.08618852,97.73388,0.9998100000000001
238.04201,74.90916999999999,0.08809284,97.73388,0.9996700000000001
238.36501,75.00917,0.08873615,97.69752,0.9995299999999999
238.681,75.10916999999999,0.08832785,97.68871,0.99939
239.02901,75.20917,0.09317911,97.62507,0.99924
239.317,75.30917,0.09550492,97.5708,0.99911
239.655,75.40916999999999,0.09678152,97.5708,0.9989600000000001
239.963,75.50917,0.0970051,97.53444,0.9988299999999999
240.284,75.60916999999999,0.09722931,97.43471,0.9986799999999999
240.601,75.70917,0.09934777,97.42562,0.99854
240.91701,75.80917,0.0995722,97.38623,0.9984
241.242,75.90916999999999,0.10064,97.34985999999999,0.99826
241.57201,76.00917,0.10192000000000001,97.31376999999999,0.99811
241.88699,76.10916999999999,0.10404000000000001,97.20523,0.99797
242.21899,76.20917,0.10363,97.24132,0.9978299999999999
242.52499,76.30917,0.10595999999999998,97.15344,0.99769
242.84801000000002,76.40916999999999,0.10851,97.09917,0.99755
243.16,76.50917,0.11042,97.06309,0.99741
243.479,76.60916999999999,0.11107,96.98154,0.9972700000000001
243.808,76.70917,0.11319000000000001,96.94518000000001,0.9971200000000001
244.123,76.80917,0.11467999999999999,96.90909,0.99698
244.44901000000002,76.90916999999999,0.1166,96.88154,0.9968299999999999
244.757,77.00917,0.11893,96.8,0.99669
245.105,77.10916999999999,0.12022000000000001,96.80303,0.99654
245.39999,77.20917,0.12170999999999998,96.79420999999999,0.9964
245.71201000000002,77.30917,0.12573,96.73058,0.99626
246.043,77.40916999999999,0.12829000000000002,96.69449,0.9961200000000001
246.364,77.50917,0.13041,96.5854,0.99597
246.67999,77.60916999999999,0.13064,96.51321999999999,0.9958299999999999
246.991,77.70917,0.13235,96.47686,0.99569
247.31798999999998,77.80917,0.13785999999999998,96.46777,0.99554
247.633,77.90916999999999,0.13767000000000001,96.35592,0.9954
247.957,78.00917,0.14022,96.28347,0.99525
248.272,78.10916999999999,0.14109000000000002,96.23801999999999,0.99511
248.59,78.20917,0.14533,96.20165,0.9949600000000001
248.90198999999998,78.30917,0.1481,96.10826,0.99482
249.215,78.40916999999999,0.14981,95.98127,0.9946799999999999
249.54601,78.50917,0.15237,95.9843,0.9945299999999999
249.86,78.60916999999999,0.15577,95.92975,0.9943799999999999
250.18401,78.70917,0.15622,95.89366,0.99424
250.49899,78.80917,0.15899000000000002,95.81791,0.9940899999999999
250.82401000000002,78.90916999999999,0.1605,95.74545,0.9939399999999999
251.138,79.00917,0.16538,95.70936999999999,0.9938
251.45,79.10916999999999,0.16731,95.59146,0.99366
251.771,79.20917,0.17178,95.49174000000001,0.99351
252.099,79.30917,0.1754,95.38292,0.99336
252.424,79.40916999999999,0.17839000000000002,95.34683000000001,0.99321
252.74001,79.50917,0.1818,95.2168,0.99306
253.05098999999998,79.60916999999999,0.18373,95.15316999999999,0.99292
253.386,79.70917,0.188,95.08981,0.99277
253.688,79.80917,0.19183,94.97796,0.9926299999999999
254.01401,79.90916999999999,0.19483,94.93884,0.9924799999999999
254.364,80.00917,0.19783,94.86639,0.99231
254.647,80.10916999999999,0.20165999999999998,94.75455,0.99218
254.974,80.20917,0.20551,94.63664,0.99203
255.284,80.30917,0.20935,94.59725,0.9918899999999999
255.61099,80.40916999999999,0.21361999999999998,94.50358,0.9917299999999999
255.92999,80.50917,0.21768,94.37355,0.99159
256.242,80.60916999999999,0.21983000000000003,94.29201,0.99144
256.582,80.70917,0.2239,94.15014000000001,0.9912799999999999
256.879,80.80917,0.22816999999999998,94.05344000000001,0.9911399999999999
257.207,80.90916999999999,0.23054000000000002,93.93554,0.9909899999999999
257.52499,81.00917,0.23481999999999997,93.89945,0.9908399999999999
257.84398999999996,81.10916999999999,0.23973000000000003,93.78154,0.99069
258.164,81.20917,0.24359,93.67879,0.99054
258.48801000000003,81.30917,0.24978000000000003,93.59725,0.99039
258.79901,81.40916999999999,0.25406,93.45206999999999,0.99024
259.11801,81.50917,0.25665,93.3978,0.9900899999999999
259.444,81.60916999999999,0.25987,93.27383,0.9899399999999999
259.75601,81.70917,0.26521999999999996,93.1135,0.98979
260.07001,81.80917,0.26993,92.95675,0.98964
260.39499,81.90916999999999,0.27549,92.85399,0.98949
260.703,82.00917,0.27851,92.80248,0.98935
261.034,82.10916999999999,0.28215999999999997,92.68154,0.98919
261.35199,82.20917,0.28795,92.56667,0.9890399999999999
261.67499,82.30917,0.29033000000000003,92.41266999999999,0.9888899999999999
261.996,82.40916999999999,0.29314,92.26777,0.9887299999999999
262.30899,82.50917,0.29786,92.16171,0.9885799999999999
262.62601,82.60916999999999,0.30301,92.07106999999999,0.9884299999999999
262.94698999999997,82.70917,0.30646,91.94435,0.9882799999999999
263.26401,82.80917,0.31246,91.81736,0.98813
263.60999,82.90916999999999,0.31932,91.60909000000001,0.9879600000000001
263.90398999999996,83.00917,0.32319000000000003,91.50936999999999,0.98782
264.23098999999996,83.10916999999999,0.32942,91.34325,0.98767
264.53201,83.20917,0.33436,91.24325,0.9875200000000001
264.858,83.30917,0.33462,91.06501,0.9873700000000001
265.17801000000003,83.40916999999999,0.34,90.88678,0.98721
265.50201,83.50917,0.34601,90.79008,0.98706
265.80899,83.60916999999999,0.34947,90.60882,0.9869100000000001
266.15201,83.70917,0.35251,90.48182,0.98675
266.46398999999997,83.80917,0.35598,90.30660999999999,0.9866
266.77398999999997,83.90916999999999,0.36264,90.12507,0.98645
267.09,84.00917,0.36567,89.97135,0.98629
267.41199,84.10916999999999,0.37041999999999997,89.8292,0.98614
267.763,84.20917,0.37346999999999997,89.67493,0.9859700000000001
