Repository: ulfsri/fsri_materials_database

#Database of Contemporary Material Properties for Fire Investigation Analysis
This project was supported by Award No. 2019-DU-BX-0018, awarded by the National Institute of Justice, Office of Justice Programs, U.S. Department of Justice. 

***
***

## Database Structure

## 01_Data/
Raw data generated from each apparatus are included here in plain-text format. The data is organized first by material, next by the short name of test apparatus used, and where applicable additional filtering by test settings.

File: 02_Data/Polyurethane_Foam/STA/N2/3K_min/Polyurethane_Foam_STA_N2_3KData_210225_R2.csv (part 2 of 3)
##Temp./°C,Time/min,DSC/(mW/mg),Mass/%,Sensit./(uV/mW)
268.052,84.30917,0.37629,89.50579,0.9858299999999999
268.379,84.40916999999999,0.38232,89.37603,0.98567
268.69299,84.50917,0.38772,89.21873000000001,0.9855200000000001
269.013,84.60916999999999,0.39183,88.95591999999999,0.98536
269.33499,84.70917,0.39573,88.77163,0.98521
269.646,84.80917,0.40134000000000003,88.59339,0.98506
269.97198,84.90916999999999,0.40589000000000003,88.41212,0.9849
270.29199,85.00917,0.40936,88.26116,0.98474
270.61099,85.10916999999999,0.41348999999999997,88.06143,0.9845799999999999
270.94,85.20917,0.41781999999999997,87.88016999999999,0.9844200000000001
271.267,85.30917,0.42152,87.71405,0.98426
271.573,85.40916999999999,0.42586,87.52672,0.98411
271.897,85.50917,0.42913,87.36941999999999,0.9839600000000001
272.22299,85.60916999999999,0.43496999999999997,87.21543,0.9838
272.53101000000004,85.70917,0.43931000000000003,87.03416,0.98365
272.83701,85.80917,0.44343,86.8135,0.98349
273.16699,85.90916999999999,0.44736000000000004,86.61708,0.9833299999999999
273.48599,86.00917,0.44998999999999995,86.38457,0.9831799999999999
273.802,86.10916999999999,0.4537,86.18815,0.9830200000000001
274.10901,86.20917,0.45803999999999995,85.99476999999999,0.98287
274.444,86.30917,0.46325,85.69559,0.9827
274.755,86.40916999999999,0.46867,85.50523000000001,0.98255
275.07901,86.50917,0.46896000000000004,85.30275,0.98239
275.39301,86.60916999999999,0.47181999999999996,85.06997,0.9822299999999999
275.72,86.70917,0.47725,84.93113000000001,0.9820700000000001
276.035,86.80917,0.47925,84.69532,0.9819200000000001
276.35999,86.90916999999999,0.48511000000000004,84.45675,0.98175
276.67999,87.00917,0.4869,84.30579,0.9816
276.992,87.10916999999999,0.48955,84.05481999999999,0.98144
277.30899,87.20917,0.49327,83.84325,0.9812799999999999
277.621,87.30917,0.49506000000000006,83.67713,0.98113
277.94698999999997,87.40916999999999,0.49706999999999996,83.43829000000001,0.98096
278.26501,87.50917,0.49865,83.19366,0.9808100000000001
278.58099,87.60916999999999,0.5010899999999999,82.93994,0.98065
278.90201,87.70917,0.50503,82.7314,0.98049
279.229,87.80917,0.50554,82.5168,0.9803200000000001
279.548,87.90916999999999,0.50584,82.27824,0.98016
279.866,88.00917,0.5082800000000001,82.07273,0.98
280.177,88.10916999999999,0.50707,81.83994,0.97985
280.509,88.20917,0.50695,81.6011,0.9796799999999999
280.81601,88.30917,0.50767,81.35344,0.9795299999999999
281.14001,88.40916999999999,0.50818,81.14793,0.97936
281.45599,88.50917,0.50698,80.91543,0.9792
281.785,88.60916999999999,0.50578,80.68567,0.9790399999999999
282.09201,88.70917,0.50607,80.4832,0.97888
282.418,88.80917,0.5018600000000001,80.2686,0.97872
282.73098999999996,88.90916999999999,0.49828999999999996,80.02094,0.97856
283.05701,89.00917,0.49428999999999995,79.79420999999999,0.9784
283.37201,89.10916999999999,0.48986,79.51928000000001,0.97824
283.686,89.20917,0.48221,79.29256,0.97808
284.01401,89.30917,0.47541000000000005,79.10826,0.9779100000000001
284.332,89.40916999999999,0.47033,78.93306,0.97775
284.66101000000003,89.50917,0.46074,78.69752,0.9775799999999999
284.979,89.60916999999999,0.45178,78.49807,0.9774200000000001
285.32901,89.70917,0.44348000000000004,78.27741,0.97724
285.60699,89.80917,0.4315,78.12645,0.9771
285.94199,89.90916999999999,0.42318,77.89972,0.97693
286.28101000000004,90.00917,0.41271,77.69725,0.9767600000000001
286.586,90.10916999999999,0.40589000000000003,77.50689,0.9766
286.90398999999996,90.20917,0.39605999999999997,77.33747,0.97644
287.22501,90.30917,0.38665,77.16832,0.9762700000000001
287.53799,90.40916999999999,0.38026,76.99008,0.97611
287.853,90.50917,0.37192,76.80579,0.97595
288.18301,90.60916999999999,0.36595,76.62149000000001,0.97578
288.504,90.70917,0.35912,76.46115999999999,0.9756100000000001
288.81799,90.80917,0.35315,76.31322,0.97545
289.14801,90.90916999999999,0.34653,76.09862,0.9752799999999999
289.46398999999997,91.00917,0.33646,75.95069000000001,0.9751200000000001
289.79098999999997,91.10916999999999,0.3294,75.82066,0.97495
290.11499,91.20917,0.32191,75.7,0.97478
290.42999,91.30917,0.31096999999999997,75.52176,0.97462
290.73901,91.40916999999999,0.30239,75.36143,0.97446
291.06699,91.50917,0.2923,75.20716,0.97429
291.39001,91.60916999999999,0.28157,75.09559,0.9741200000000001
291.71398999999997,91.70917,0.27385,74.9595,0.97396
292.02499,91.80917,0.26332,74.82948,0.9737899999999999
292.34299,91.90916999999999,0.25386,74.71791,0.9736299999999999
292.65601000000004,92.00917,0.2444,74.59091,0.9734700000000001
292.978,92.10916999999999,0.23365,74.43361,0.9733
293.297,92.20917,0.22354000000000002,74.32204,0.9731299999999999
293.61899,92.30917,0.21341999999999997,74.19835,0.97296
293.931,92.40916999999999,0.20611,74.07135,0.9728
294.25601,92.50917,0.19729000000000002,73.9989,0.9726299999999999
294.569,92.60916999999999,0.1863,73.88401999999999,0.9724700000000001
294.91299,92.70917,0.17877,73.80551,0.97229
295.21301,92.80917,0.17275,73.72369,0.9721299999999999
295.517,92.90916999999999,0.16261,73.66033,0.9719700000000001
295.84299,93.00917,0.15572,73.61488,0.9718
296.16101000000003,93.10916999999999,0.14774,73.53939,0.9716299999999999
296.479,93.20917,0.14301,73.46694000000001,0.97146
296.793,93.30917,0.13610999999999998,73.4124,0.9713
297.10699,93.40916999999999,0.1292,73.32176,0.9711299999999999
297.431,93.50917,0.12382,73.28237,0.97096
297.74701,93.60916999999999,0.12254000000000001,73.20992,0.9708
298.06799,93.70917,0.11953,73.17383000000001,0.9706299999999999
298.401,93.80917,0.115,73.06501,0.97045
298.715,93.90916999999999,0.11242,73.02893,0.9702799999999999
299.01801,94.00917,0.11135999999999999,72.98347,0.9701200000000001
299.349,94.10916999999999,0.10574000000000001,72.92893000000001,0.96995
299.65201,94.20917,0.10424000000000001,72.87465999999999,0.9697899999999999
299.98801000000003,94.30917,0.09949458,72.84738,0.9696100000000001
300.29901,94.40916999999999,0.09994515,72.79311,0.96944
300.612,94.50917,0.09801078,72.75702,0.9692799999999999
300.935,94.60916999999999,0.09629316,72.70248000000001,0.96911
301.26901000000004,94.70917,0.09544318,72.63911999999999,0.96893
301.60598999999996,94.80917,0.09264046,72.56667,0.96875
301.90201,94.90916999999999,0.0917876,72.52121,0.96859
302.21701,95.00917,0.09180356,72.47576,0.9684200000000001
302.535,95.10916999999999,0.09073434,72.46667,0.96825
302.86499,95.20917,0.08597453,72.39421,0.9680700000000001
303.181,95.30917,0.08729244,72.36694,0.96791
303.49799,95.40916999999999,0.08861087,72.35813,0.9677399999999999
303.81601,95.50917,0.0866715,72.32176,0.9675600000000001
304.13501,95.60916999999999,0.08646959,72.22204,0.96739
304.45901000000003,95.70917,0.08300837,72.21295,0.9672200000000001
304.77802,95.80917,0.08258843,72.21295,0.96705
305.08401000000003,95.90916999999999,0.08499363,72.21295,0.96688
305.41101000000003,96.00917,0.08240014,72.1405,0.9667100000000001
305.73001,96.10916999999999,0.08241481,72.1405,0.9665299999999999
306.043,96.20917,0.08134176,72.10413,0.9663700000000001
306.35699,96.30917,0.07983334,72.06804,0.9662
306.67499,96.40916999999999,0.07962998,71.99531999999999,0.9660200000000001
306.98401,96.50917,0.0807318,71.95923,0.96586
307.30399,96.60916999999999,0.0842286,71.92286999999999,0.9656799999999999
307.62799,96.70917,0.07989023,71.8865,0.9655100000000001
307.94501,96.80917,0.08055764,71.85041,0.96534
308.26099,96.90916999999999,0.08144301,71.81405,0.96516
308.57901,97.00917,0.08123979,71.77769,0.96499
308.883,97.10916999999999,0.08016452,71.77769,0.96483
309.215,97.20917,0.0806153,71.66887,0.96465
309.521,97.30917,0.08237257,71.67796,0.9644799999999999
309.84201,97.40916999999999,0.08238752,71.68705,0.9643
310.14801,97.50917,0.08305577,71.66915,0.96414
310.48098999999996,97.60916999999999,0.0821993,71.63278000000001,0.96395
310.81299,97.70917,0.08177862,71.59642,0.9637700000000001
311.11401,97.80917,0.08310128,71.59642,0.9636100000000001
311.40799,97.90916999999999,0.08376961,71.55124,0.96345
311.72501,98.00917,0.08683937,71.4876,0.9632700000000001
312.05099,98.10916999999999,0.08685549,71.50579,0.9631
312.362,98.20917,0.08927184,71.4697,0.9629200000000001
312.677,98.30917,0.08906957,71.41543,0.96275
313.00299,98.40916999999999,0.09105129,71.41543,0.96257
313.306,98.50917,0.09215899,71.37906,0.96241
313.62799,98.60916999999999,0.09523395,71.35179000000001,0.9622299999999999
313.953,98.70917,0.09590708,71.29725,0.96205
314.276,98.80917,0.09679887,71.29725,0.9618700000000001
314.58099,98.90916999999999,0.09659727,71.27025,0.9617
314.90302,99.00917,0.09792666,71.23388,0.96152
315.21201,99.10916999999999,0.09991169,71.19752,0.96135
315.52701,99.20917,0.10167999999999999,71.16143000000001,0.9611799999999999
315.85199,99.30917,0.10257000000000001,71.12507,0.961
316.16901,99.40916999999999,0.10412,71.05261999999999,0.9608200000000001
316.479,99.50917,0.10633,71.01625,0.96065
316.798,99.60916999999999,0.10701,70.97989,0.9604799999999999
317.12201,99.70917,0.11030999999999999,71.01625,0.9603
317.44,99.80917,0.11077000000000001,70.98017,0.9601200000000001
317.74399,99.90916999999999,0.11363,70.9438,0.95995
318.06799,100.00917,0.11322,70.88953000000001,0.9597700000000001
318.37799,100.10916999999999,0.11520999999999999,70.84408,0.9596
318.69299,100.20917,0.1172,70.8168,0.95942
319.01501,100.30917,0.12007000000000001,70.75344,0.95924
319.32001,100.40916999999999,0.12053,70.70799,0.9590700000000001
319.638,100.50917,0.12274000000000002,70.69008000000001,0.9588899999999999
319.953,100.60916999999999,0.12320999999999999,70.6719,0.9587200000000001
320.276,100.70917,0.12410999999999998,70.63554,0.95854
320.59398999999996,100.80917,0.12566,70.53609,0.95836
320.91598999999997,100.90916999999999,0.12722,70.55399,0.9581799999999999
321.216,101.00917,0.12944,70.527,0.95801
321.53101000000004,101.10916999999999,0.12815,70.52672,0.95783
321.84601000000004,101.20917,0.12905,70.49036,0.95765
322.16199,101.30917,0.1328,70.39090999999999,0.9574799999999999
322.478,101.40916999999999,0.13393,70.27328,0.9573
322.785,101.50917,0.13483,70.20055,0.9571299999999999
323.10199,101.60916999999999,0.13771,70.20055,0.95695
323.42899,101.70917,0.13708,70.1551,0.95676
323.75101,101.80917,0.13908,70.09174,0.9565799999999999
324.06699,101.90916999999999,0.13889,70.0281,0.9564
324.37701,102.00917,0.14199,69.95565,0.9562299999999999
324.69901,102.10916999999999,0.14531,69.89229,0.95604
325.01599,102.20917,0.1449,69.8741,0.95586
325.32599,102.30917,0.14757,69.81074,0.9556899999999999
325.64001,102.40916999999999,0.14803,69.70193,0.9555100000000001
325.94901,102.50917,0.14872,69.63857,0.9553299999999999
326.26801,102.60916999999999,0.15095,69.56612,0.95515
326.586,102.70917,0.15274000000000001,69.49036,0.9549700000000001
326.90201,102.80917,0.15277000000000002,69.49036,0.9547899999999999
327.215,102.90916999999999,0.15698,69.3876,0.9546100000000001
327.52301,103.00917,0.15921,69.34215,0.95444
327.84201,103.10916999999999,0.16188,69.26666999999999,0.95426
328.16,103.20917,0.16698,69.20936999999999,0.9540700000000001
328.47101000000004,103.30917,0.16944,69.11873,0.9539
328.78299,103.40916999999999,0.1752,69.04601,0.9537200000000001
329.10501,103.50917,0.1792,68.90441,0.9535299999999999
329.41101000000003,103.60916999999999,0.18144000000000002,68.81956,0.95336
329.75601,103.70917,0.18655,68.78017,0.95316
330.04599,103.80917,0.1868,68.70468000000001,0.95299
330.37201,103.90916999999999,0.18925999999999998,68.55372,0.95281
330.673,104.00917,0.19062,68.48127,0.95263
330.992,104.10916999999999,0.19264,68.40248000000001,0.95245
331.30801,104.20917,0.19445,68.28485,0.9522700000000001
331.61099,104.30917,0.19647,68.16391,0.9521
331.931,104.40916999999999,0.1996,68.13058000000001,0.95191
332.23801000000003,104.50917,0.20405,68.00358,0.95173
332.55301000000003,104.60916999999999,0.20475,67.88595,0.95155
332.88698999999997,104.70917,0.2059,67.74710999999999,0.95136
333.19601,104.80917,0.2119,67.6595,0.9511799999999999
333.521,104.90916999999999,0.21370999999999998,67.52645,0.95099
333.827,105.00917,0.21595999999999999,67.44463,0.9508200000000001
334.14099,105.10916999999999,0.21999000000000002,67.26364000000001,0.95063
334.46701,105.20917,0.22534,67.12451999999999,0.95044
334.78,105.30917,0.22780999999999998,67.03690999999999,0.95026
335.091,105.40916999999999,0.23383,66.89477,0.9500799999999999
335.39801,105.50917,0.23719,66.76171,0.9499
335.733,105.60916999999999,0.24344000000000002,66.5989,0.94971
336.03,105.70917,0.24547,66.42342,0.9495399999999999
336.34,105.80917,0.24973,66.29669,0.94936
336.66101000000003,105.90916999999999,0.25155,66.1697,0.9491700000000001
336.97601000000003,106.00917,0.2578,65.99752,0.94899
337.293,106.10916999999999,0.26006,65.81019,0.9488
337.60199,106.20917,0.2641,65.63802,0.94862
337.91598999999997,106.30917,0.27058000000000004,65.48980999999999,0.94844
338.224,106.40916999999999,0.27307,65.28733000000001,0.94826
338.54401,106.50917,0.27755,65.1303,0.9480700000000001
338.85598999999996,106.60916999999999,0.28226,64.94601,0.94789
339.18301,106.70917,0.28454,64.78264,0.9476899999999999
339.492,106.80917,0.28836,64.59835,0.9475100000000001
339.80301000000003,106.90916999999999,0.2953,64.40799,0.9473299999999999
340.116,107.00917,0.29935,64.13609,0.94715
340.42801000000003,107.10916999999999,0.30607,63.918459999999996,0.94696
340.746,107.20917,0.31168,63.73113000000001,0.94678
341.069,107.30917,0.31861999999999996,63.50441,0.9465899999999999
341.38698999999997,107.40916999999999,0.32356999999999997,63.259780000000006,0.9464
341.69901,107.50917,0.32697,63.021209999999996,0.94621
342.01099,107.60916999999999,0.33147,62.80055,0.9460299999999999
342.311,107.70917,0.33665,62.576859999999996,0.94585
342.63599,107.80917,0.34294,62.32011,0.9456600000000001
342.97101000000004,107.90916999999999,0.34768000000000004,62.027,0.9454600000000001
343.28601000000003,108.00917,0.35375,61.818459999999995,0.9452799999999999
343.58301,108.10916999999999,0.35915,61.52534,0.9451
343.89301,108.20917,0.36634,61.280440000000006,0.9449200000000001
344.20901000000003,108.30917,0.37085999999999997,61.00551,0.94473
344.53201,108.40916999999999,0.37761,60.673280000000005,0.9445399999999999
344.84201,108.50917,0.38436,60.25923,0.94435
345.16299,108.60916999999999,0.38555,60.017630000000004,0.94416
345.48999,108.70917,0.39142,59.72452,0.9439700000000001
345.83401000000003,108.80917,0.39618000000000003,59.45565,0.94376
346.12,108.90916999999999,0.40426999999999996,59.186780000000006,0.9435899999999999
346.422,109.00917,0.41193,58.91185,0.9434100000000001
346.73401,109.10916999999999,0.41825,58.56721999999999,0.9432299999999999
347.04901,109.20917,0.42233999999999994,58.21074,0.94304
347.375,109.30917,0.42933999999999994,57.84215,0.94285
347.69,109.40916999999999,0.43299,57.47328,0.94266
348.008,109.50917,0.4391,57.06556,0.94247
348.31699,109.60916999999999,0.44588,56.65427,0.9422799999999999
348.63,109.70917,0.45065,56.30386,0.94209
348.94299,109.80917,0.45587,55.91405,0.94191
349.29001,109.90916999999999,0.46334,55.566669999999995,0.9417
349.573,110.00917,0.47057,55.246280000000006,0.94153
349.89099,110.10916999999999,0.47623999999999994,54.89284,0.94134
350.20099,110.20917,0.48125,54.5,0.94115
350.51501,110.30917,0.48425,54.03774,0.94096
350.83801,110.40916999999999,0.49172,53.57824,0.9407700000000001
351.14499,110.50917,0.49562,53.082919999999994,0.94058
351.457,110.60916999999999,0.5008600000000001,52.62645,0.9404
351.76801,110.70917,0.50476,52.21873,0.94021
352.09,110.80917,0.51068,51.71102,0.94001
352.40799,110.90916999999999,0.5141399999999999,51.23636,0.9398200000000001
352.72601000000003,111.00917,0.52073,50.73499,0.93963
353.047,111.10916999999999,0.5241899999999999,50.25455,0.9394299999999999
353.36099,111.20917,0.53101,49.77713,0.93924
353.66598999999997,111.30917,0.5338,49.29972,0.93906
353.983,111.40916999999999,0.5366,48.79201,0.9388700000000001
354.30399,111.50917,0.5402899999999999,48.31763,0.9386700000000001
354.61801,111.60916999999999,0.546,47.79201,0.93848
354.94,111.70917,0.55037,47.30551,0.93829
355.25299,111.80917,0.55429,46.74325,0.9381
355.55899,111.90916999999999,0.55686,46.223690000000005,0.93791
355.871,112.00917,0.55967,45.692009999999996,0.9377200000000001
356.18399,112.10916999999999,0.56202,45.108540000000005,0.93753
356.50201,112.20917,0.56797,44.53774,0.93734
356.80801,112.30917,0.56853,44.00275,0.93715
357.13199,112.40916999999999,0.56955,43.44986,0.93695
357.43799,112.50917,0.5746,42.9303,0.9367700000000001
357.76198999999997,112.60916999999999,0.5756100000000001,42.355920000000005,0.9365700000000001
358.069,112.70917,0.57416,41.70909,0.9363799999999999
358.388,112.80917,0.57877,41.138020000000004,0.9361799999999999
358.70099,112.90916999999999,0.5795600000000001,40.522040000000004,0.93599
359.008,113.00917,0.58058,39.95069,0.9358
359.32101,113.10916999999999,0.58025,39.36143,0.93561
359.65302,113.20917,0.58127,38.83278,0.9354100000000001
359.95801,113.30917,0.58026,38.207159999999995,0.93522
360.271,113.40916999999999,0.58286,37.62397,0.9350299999999999
360.58499,113.50917,0.58275,36.99835,0.93484
360.90398999999996,113.60916999999999,0.58152,36.382090000000005,0.9346399999999999
361.21301,113.70917,0.58209,35.792840000000005,0.93445
361.52499,113.80917,0.58109,35.17025,0.9342600000000001
361.84398999999996,113.90916999999999,0.5778300000000001,34.58733,0.93406
362.16501,114.00917,0.5784100000000001,33.99504,0.93386
362.46301,114.10916999999999,0.57627,33.37879,0.93368
362.785,114.20917,0.57594,32.74408,0.93348
363.10101000000003,114.30917,0.57291,32.151790000000005,0.9332799999999999
363.39999,114.40916999999999,0.5696399999999999,31.58072,0.9331
363.724,114.50917,0.56684,31.03085,0.9329
364.03299,114.60916999999999,0.56538,30.390079999999998,0.93271
364.336,114.70917,0.56234,29.831129999999998,0.9325200000000001
364.655,114.80917,0.55907,29.30854,0.93232
364.965,114.90916999999999,0.55265,28.7011,0.9321299999999999
365.28201,115.00917,0.54916,28.10275,0.9319299999999999
365.58401000000003,115.10916999999999,0.54386,27.48044,0.93175
365.90302,115.20917,0.53901,26.93058,0.93155
366.211,115.30917,0.53618,26.32617,0.9313600000000001
366.52898999999996,115.40916999999999,0.53201,25.83636,0.93116
366.84201,115.50917,0.5258,25.24132,0.93096
367.16199,115.60916999999999,0.52117,24.76667,0.93076
367.46201,115.70917,0.51473,24.22893,0.93058
367.78201,115.80917,0.51167,23.65813,0.9303799999999999
368.091,115.90916999999999,0.50003,23.12011,0.9301799999999999
368.39898999999997,116.00917,0.49516000000000004,22.62755,0.92999
368.72,116.10916999999999,0.48983999999999994,22.1259,0.92979
369.02701,116.20917,0.48226,21.58209,0.9296
369.33499,116.30917,0.47625,21.07741,0.9294100000000001
369.66101000000003,116.40916999999999,0.47138,20.55785,0.9292
369.96398999999997,116.50917,0.46333,20.09532,0.92901
370.26501,116.60916999999999,0.45573,19.60882,0.9288200000000001
370.59799,116.70917,0.44837,19.14353,0.92861
370.88698999999997,116.80917,0.44076000000000004,18.69339,0.92843
371.20499,116.90916999999999,0.43428999999999995,18.27658,0.9282299999999999
371.51801,117.00917,0.42668,17.86253,0.9280299999999999
371.83301,117.10916999999999,0.42065,17.42149,0.92784
372.14301,117.20917,0.41281,16.98926,0.9276399999999999
372.45499,117.30917,0.40497,16.55399,0.9274399999999999
372.767,117.40916999999999,0.39893,16.146279999999997,0.92725
373.077,117.50917,0.39086,15.78375,0.92705
373.38698999999997,117.60916999999999,0.38414,15.360610000000001,0.92686
373.70499,117.70917,0.37628,14.928370000000001,0.92666
374.01801,117.80917,0.36956,14.5416,0.9264600000000001
374.327,117.90916999999999,0.36101,14.19091,0.9262600000000001
374.646,118.00917,0.35428000000000004,13.87686,0.92606
374.95099,118.10916999999999,0.34481999999999996,13.56584,0.9258700000000001
375.26599,118.20917,0.33831,13.2,0.9256700000000001
375.61401,118.30917,0.3309,12.8405,0.92545
375.89999,118.40916999999999,0.32256,12.51102,0.92527
376.21301,118.50917,0.31581,12.19091,0.9250700000000001
376.534,118.60916999999999,0.31088000000000005,11.85234,0.92486
376.84601000000004,118.70917,0.30299,11.5562,0.92466
377.15201,118.80917,0.29486999999999997,11.266119999999999,0.9244700000000001
377.46898999999996,118.90916999999999,0.28698,10.96997,0.92427
377.77802,119.00917,0.28044,10.68595,0.9240700000000001
378.091,119.10916999999999,0.27459,10.411019999999999,0.9238700000000001
378.41101000000003,119.20917,0.26691,10.15702,0.9236700000000001
378.71701,119.30917,0.25945999999999997,9.93058,0.9234700000000001
379.01501,119.40916999999999,0.25359,9.65565,0.9232799999999999
379.332,119.50917,0.24591,9.40468,0.9230799999999999
379.63199,119.60916999999999,0.23799,9.150960000000001,0.92289
379.95901000000003,119.70917,0.2344,8.94848,0.92268
380.271,119.80917,0.22807,8.72507,0.92248
380.60101000000003,119.90916999999999,0.21878000000000003,8.49835,0.92227
380.89001,120.00917,0.21335,8.24435,0.9220799999999999
381.20099,120.10916999999999,0.20656,8.06006,0.9218799999999999
381.50699,120.20917,0.20158,7.82149,0.92169
381.828,120.30917,0.19660999999999998,7.639939999999999,0.92148
382.13,120.40916999999999,0.19072,7.4135,0.9212899999999999
382.478,120.50917,0.18232,7.253439999999999,0.92106
382.763,120.60916999999999,0.17870999999999998,7.1112899999999994,0.9208799999999999
383.08401000000003,120.70917,0.17257999999999998,6.899719999999999,0.9206700000000001
383.38101,120.80917,0.16577,6.74573,0.92048
383.70499,120.90916999999999,0.16078,6.5435300000000005,0.92027
384.01001,121.00917,0.15488,6.34077,0.9200799999999999
384.33099,121.10916999999999,0.14783,6.2259,0.9198700000000001
384.64099,121.20917,0.14603,6.07796,0.9196700000000001
384.939,121.30917,0.13806,5.95399,0.91948
385.25299,121.40916999999999,0.13398,5.7427,0.91927
385.565,121.50917,0.13012,5.64904,0.91907
385.89099,121.60916999999999,0.1226,5.51295,0.91886
386.18799,121.70917,0.1192,5.42534,0.9186700000000001
386.49799,121.80917,0.11282,5.29229,0.9184700000000001
386.802,121.90916999999999,0.10985999999999999,5.16556,0.91827
387.11301000000003,122.00917,0.10439000000000001,5.03857,0.91807
387.43399,122.10916999999999,0.09777665,4.93278,0.91786
387.745,122.20917,0.09642396,4.84518,0.91766
388.064,122.30917,0.09232218,4.71818,0.91745
388.38199,122.40916999999999,0.0870728,4.60634,0.9172399999999999
388.715,122.50917,0.08250951,4.527819999999999,0.9170299999999999
388.996,122.60916999999999,0.07771196,4.45234,0.91684
389.306,122.70917,0.07428974,4.3798900000000005,0.91664
389.60901,122.80917,0.07017766,4.32562,0.9164399999999999
389.95099,122.90916999999999,0.06698322,4.2438,0.91622
390.24399,123.00917,0.06286724,4.18044,0.9160299999999999
390.55801,123.10916999999999,0.06058637,4.10799,0.9158200000000001
390.85901,123.20917,0.05531989,3.99917,0.9156299999999999
391.17099,123.30917,0.05418425,3.92645,0.9154200000000001
391.491,123.40916999999999,0.05075194,3.8479300000000003,0.9152100000000001
391.784,123.50917,0.04800624,3.77245,0.9150200000000001
392.10598999999996,123.60916999999999,0.04617932,3.7,0.91481
392.40302,123.70917,0.04320179,3.66364,0.9146200000000001
392.71701,123.80917,0.03953394,3.61846,0.9144100000000001
393.03101000000004,123.90916999999999,0.03747375,3.58209,0.9142100000000001
393.33499,124.00917,0.03472252,3.5369099999999998,0.91401
393.64401000000004,124.10916999999999,0.03266022,3.4732800000000004,0.9138
393.95599,124.20917,0.02990691,3.43719,0.9136
394.26599,124.30917,0.02922327,3.33719,0.9133899999999999
394.573,124.40916999999999,0.03130114,3.25565,0.91319
394.884,124.50917,0.03038733,3.21653,0.91299
395.21301,124.60916999999999,0.03108533,3.18017,0.9127700000000001
395.53299,124.70917,0.0278681,3.1438,0.91256
395.814,124.80917,0.02902557,3.10771,0.9123700000000001
396.13199,124.90916999999999,0.02695852,3.07135,0.9121600000000001
396.474,125.00917,0.02512142,3.03526,0.91194
396.745,125.10916999999999,0.02259066,2.96253,0.91176
397.069,125.20917,0.02167369,2.92617,0.91155
397.37399,125.30917,0.02029482,2.8991700000000002,0.9113399999999999
397.69299,125.40916999999999,0.0214529,2.92645,0.9111299999999999
397.98999,125.50917,0.01615085,2.9628099999999997,0.91094
398.311,125.60916999999999,0.01453917,2.8719,0.9107200000000001
398.60999,125.70917,0.01269569,2.85372,0.91053
398.92801000000003,125.80917,0.01408393,2.77218,0.9103100000000001
399.23999,125.90916999999999,0.01223965,2.7088200000000002,0.9101100000000001
399.55399,126.00917,0.01178048,2.67273,0.9099
399.83898999999997,126.10916999999999,0.01224501,2.69063,0.90971
400.177,126.20917,0.009243816,2.67245,0.9094899999999999
400.479,126.30917,0.007627845,2.67245,0.90928
400.78299,126.40916999999999,0.008554326999999999,2.6360900000000003,0.9090799999999999
401.10199,126.50917,0.004856252,2.6360900000000003,0.9088700000000001
401.39499,126.60916999999999,0.002081698,2.6,0.9086700000000001
401.72,126.70917,0.0004627099,2.58182,0.90846
402.021,126.80917,-0.0013884370000000002,2.5636400000000004,0.9082600000000001
402.33499,126.90916999999999,-0.002777514,2.5363599999999997,0.90805
402.64898999999997,127.00917,-0.0064823630000000005,2.49118,0.90784
402.95499,127.10916999999999,-0.008567909,2.49118,0.9076299999999999
403.27301,127.20917,-0.01343392,2.49118,0.9074200000000001
403.58301,127.30917,-0.0192288,2.49118,0.9072100000000001
403.89001,127.40916999999999,-0.02201385,2.49118,0.90701
404.19601,127.50917,-0.02619082,2.49118,0.9068
404.50699,127.60916999999999,-0.02828331,2.4548200000000002,0.90659
404.815,127.70917,-0.03107235,2.4548200000000002,0.9063899999999999
405.125,127.80917,-0.03432659,2.4457299999999997,0.9061799999999999
405.42999,127.90916999999999,-0.03503031,2.4369099999999997,0.9059799999999999
405.74399,128.00916999999998,-0.03434234,2.4369099999999997,0.90576
406.05499,128.10917,-0.03504655,2.36446,0.90556
406.362,128.20917,-0.03528669,2.36446,0.90535
406.66901,128.30917,-0.03761676,2.36446,0.90514
406.97601000000003,128.40917,-0.03599956,2.36446,0.90494
407.28101000000004,128.50916999999998,-0.03763389,2.3281,0.9047299999999999
407.59201,128.60917,-0.03880441,2.26474,0.9045200000000001
407.88599,128.70917,-0.04113704,2.3281,0.9043200000000001
408.198,128.80917,-0.04300635,2.3281,0.9041100000000001
408.508,128.90917,-0.0418537,2.29201,0.9039
408.81799,129.00916999999998,-0.04070052,2.3011,0.90369
409.12201,129.10917,-0.04489706,2.3281,0.90349
409.43701,129.20917,-0.04630374,2.27383,0.90328
409.73999,129.30917,-0.04584877,2.31019,0.90307
410.04098999999997,129.40917,-0.04702305,2.2829200000000003,0.9028700000000001
410.358,129.50916999999998,-0.0479656,2.27383,0.90265
410.65701,129.60917,-0.04867505,2.22837,0.90245
410.965,129.70917,-0.04985106,2.26474,0.9022399999999999
411.267,129.80917,-0.05056138,2.2465599999999997,0.90204
411.58301,129.90917,-0.04870894,2.22837,0.9018200000000001
411.92099,130.00916999999998,-0.05035315,2.19201,0.90159
412.20499,130.10917,-0.05129659,2.2011,0.9014
412.509,130.20917,-0.04967581,2.2011,0.9011899999999999
412.81799,130.30917,-0.05248668,2.26474,0.9009799999999999
413.13599,130.40917,-0.048766,2.22837,0.9007700000000001
413.44,130.50916999999998,-0.05297811,2.21928,0.90056
413.745,130.60917,-0.05182315,2.21928,0.90035
414.05301000000003,130.70917,-0.04833285,2.1922900000000003,0.9001399999999999
414.36099,130.80917,-0.05184732,2.1832,0.8999299999999999
414.67499,130.90917,-0.05115886,2.21928,0.8997200000000001
414.98499,131.00916999999998,-0.05093723,2.21928,0.89951
415.29098999999997,131.10917,-0.05001422,2.1832,0.8993
415.59299,131.20917,-0.05142828,2.1832,0.89909
415.905,131.30917,-0.05284341,2.1650099999999997,0.8988799999999999
416.20801,131.40917,-0.05121847,2.15592,0.8986700000000001
416.52701,131.50916999999998,-0.04865767,2.1741,0.89845
416.83499,131.60917,-0.05264685,2.1741,0.8982399999999999
417.142,131.70917,-0.05172302,2.1741,0.8980299999999999
417.44101,131.80917,-0.0486916,2.13774,0.8978299999999999
417.754,131.90917,-0.05010814,2.11956,0.89761
418.06299,132.00916999999998,-0.05152521,2.18292,0.8974
418.36499,132.10917,-0.05013155,2.19201,0.8971899999999999
418.67599,132.20917,-0.04850328,2.15592,0.8969799999999999
418.98499,132.30917,-0.05179596,2.15592,0.8967700000000001
419.284,132.40917,-0.04852589,2.15592,0.89656
419.591,132.50916999999998,-0.0499442,2.11956,0.89635
419.90799000000004,132.60917,-0.05112904,2.11956,0.89613
420.202,132.70917,-0.05160977,2.11956,0.8959299999999999
420.51500999999996,132.80917,-0.05162219,2.11956,0.89571
420.82401,132.90917,-0.05186917,2.11956,0.8955
421.134,133.00916999999998,-0.05023825,2.14683,0.8952899999999999
421.43399000000005,133.10917,-0.04954543,2.0741,0.8950799999999999
421.73801,133.20917,-0.05214059,2.0741,0.89487
422.052,133.30917,-0.05567709,2.10138,0.89465
422.35599,133.40917,-0.05287041,2.13774,0.89444
422.66900999999996,133.50916999999998,-0.05358831,2.10138,0.89423
422.974,133.60917,-0.05360096,2.09229,0.89402
423.28299000000004,133.70917,-0.05596526,2.12865,0.8938
423.58300999999994,133.80917,-0.05597827,2.06529,0.8936
423.89099000000004,133.90917,-0.05528586,2.0925599999999998,0.89338
424.22101,134.00916999999998,-0.05553534,2.0925599999999998,0.89315
424.50699000000003,134.10917,-0.05719528,2.0925599999999998,0.89295
424.811,134.20917,-0.05603165,2.0562,0.89274
425.11800999999997,134.30917,-0.05557406,2.0562,0.8925299999999999
425.42899000000006,134.40917,-0.05440981,2.06529,0.89231
425.742,134.50916999999998,-0.05866384,2.06529,0.8921
426.047,134.60917,-0.05726386,2.06529,0.89189
426.37299,134.70917,-0.05727842,2.06529,0.89166
426.67999000000003,134.80917,-0.05658484,2.10165,0.89145
426.97500999999994,134.90917,-0.0596636,2.06529,0.8912399999999999
427.271,135.00916999999998,-0.05543158,2.06529,0.8910299999999999
427.57500999999996,135.10917,-0.05851192,2.06529,0.8908200000000001
427.88901,135.20917,-0.05781833,2.03802,0.8906
428.19901,135.30917,-0.05806842,2.03802,0.89039
428.51500999999996,135.40917,-0.05808281,2.04711,0.8901700000000001
428.81600999999995,135.50916999999998,-0.05715187,2.04711,0.8899600000000001
429.12701,135.60917,-0.05787449,2.07438,0.88974
429.42899000000006,135.70917,-0.05859706,2.04711,0.8895299999999999
429.745,135.80917,-0.05884796,2.04711,0.88931
430.06299,135.90917,-0.05980827,2.01074,0.88908
430.362,136.00916999999998,-0.06029526,2.01074,0.88887
430.66500999999994,136.10917,-0.05960014,1.9925599999999999,0.88866
430.97500999999994,136.20917,-0.05890501,1.98347,0.88845
431.27499000000006,136.30917,-0.05891896,2.01377,0.88823
431.578,136.40917,-0.05751299,2.0319599999999998,0.88802
431.884,136.50916999999998,-0.05800037,2.00468,0.88781
432.186,136.60917,-0.05919819,2.00468,0.8876
432.495,136.70917,-0.05589676,2.00468,0.88738
432.80301,136.80917,-0.05733185,2.00468,0.8871600000000001
433.11099,136.90917,-0.05734585,2.02287,0.88695
433.42599,137.00916999999998,-0.05593803,2.02287,0.8867200000000001
433.724,137.10917,-0.05666251,2.02287,0.88651
434.03101,137.20917,-0.05786203,1.9955900000000002,0.8863
434.34799000000004,137.30917,-0.05929981,1.9504099999999998,0.88607
434.647,137.40917,-0.0588394,1.9504099999999998,0.8858600000000001
434.965,137.50916999999998,-0.05909162,1.9143299999999999,0.88564
435.26901,137.60917,-0.05958068,1.9143299999999999,0.8854200000000001
435.56600999999995,137.70917,-0.05911993,1.93223,0.8852200000000001
435.871,137.80917,-0.05865935,1.96832,0.885
436.19299,137.90917,-0.05724914,1.9504099999999998,0.8847700000000001
436.48999000000003,138.00916999999998,-0.05773794,1.9686,0.88456
436.79599,138.10917,-0.05775207,1.9686,0.88435
437.10101,138.20917,-0.05633984,1.9776900000000002,0.88413
437.414,138.30917,-0.05778065,1.9776900000000002,0.8839100000000001
437.728,138.40917,-0.05684383,1.9776900000000002,0.88369
438.035,138.50916999999998,-0.05638203,1.9413200000000002,0.8834700000000001
438.33800999999994,138.60917,-0.0566337,1.90523,0.88325
438.642,138.70917,-0.05807562,1.90523,0.8830399999999999
438.952,138.80917,-0.05904238,1.90523,0.88282
439.263,138.90917,-0.05953342,1.90523,0.8826
439.57500999999996,139.00916999999998,-0.06002476,1.90523,0.8823799999999999
439.88,139.10917,-0.06027776,1.9143299999999999,0.88216
440.177,139.20917,-0.05981558,1.85675,0.88195
440.491,139.30917,-0.06126095,1.8958700000000002,0.8817200000000001
440.793,139.40917,-0.06103746,1.88375,0.88151
441.10101,139.50916999999998,-0.06081416,1.8658400000000002,0.88129
441.41,139.60917,-0.06226063,1.8658400000000002,0.88107
441.70800999999994,139.70917,-0.05941239,1.8658400000000002,0.8808600000000001
442.021,139.80917,-0.05990478,1.90193,0.8806299999999999
442.32901,139.90917,-0.05872611,1.90193,0.88041
442.62701,140.00916999999998,-0.06041177,1.90193,0.8802
442.94100999999995,140.10917,-0.06138253,1.8658400000000002,0.8799799999999999
443.25201,140.20917,-0.06187584,1.85675,0.87976
443.54900999999995,140.30917,-0.06212973,1.82948,0.87954
443.86899000000005,140.40917,-0.05999469,1.85675,0.87931
444.173,140.50916999999998,-0.06335668,1.8476599999999999,0.8791
444.47500999999994,140.60917,-0.0636114,1.8476599999999999,0.8788799999999999
444.77499000000006,140.70917,-0.06338775,1.8476599999999999,0.8786700000000001
445.086,140.80917,-0.06460013,1.8476599999999999,0.87844
445.38599000000005,140.90917,-0.06294071,1.85647,0.87823
445.70099000000005,141.00916999999998,-0.06223877,1.8655599999999999,0.878
446.00699000000003,141.10917,-0.06464873,1.8655599999999999,0.8777799999999999
446.32999,141.20917,-0.0641868,1.82645,0.87755
446.608,141.30917,-0.06587831,1.82645,0.87735
446.92899000000006,141.40917,-0.0644579,1.86253,0.8771200000000001
447.229,141.50916999999998,-0.0615976,1.85372,0.8769100000000001
447.535,141.60917,-0.06329123,1.8898099999999998,0.87669
447.836,141.70917,-0.06162828,1.85372,0.8764700000000001
448.14499000000006,141.80917,-0.0611642,1.85372,0.87625
448.44500999999997,141.90917,-0.06357847,1.85372,0.87603
448.74799,142.00916999999998,-0.06503418,1.8176299999999999,0.8758100000000001
449.08401,142.10917,-0.06313181,1.80854,0.8755700000000001
449.36499000000003,142.20917,-0.06314642,1.7661200000000001,0.8753700000000001
449.673,142.30917,-0.06556406,1.7661200000000001,0.87515
449.98199000000005,142.40917,-0.06173721,1.8024799999999999,0.87492
450.285,142.50916999999998,-0.06199293,1.83857,0.8747
450.59299000000004,142.60917,-0.06224905,1.79339,0.8744799999999999
450.90601,142.70917,-0.06274596,1.7388400000000002,0.87426
451.216,142.80917,-0.06155971,1.77521,0.87403
451.51000999999997,142.90917,-0.06373943,1.81129,0.87382
451.828,143.00916999999998,-0.05870384,1.79339,0.87359
452.12799,143.10917,-0.06208753,1.79339,0.8733700000000001
452.42001,143.20917,-0.06258398,1.7661200000000001,0.87316
452.729,143.30917,-0.06356311,1.7931099999999998,0.8729399999999999
453.03699000000006,143.40917,-0.06285688,1.7931099999999998,0.87271
453.34601,143.50916999999998,-0.06552284,1.79339,0.87249
453.65399,143.60917,-0.06457581,1.7206599999999999,0.87226
453.957,143.70917,-0.06290499,1.7206599999999999,0.8720399999999999
454.26099000000005,143.80917,-0.06292092,1.75702,0.87182
454.56799,143.90917,-0.06390157,1.75702,0.8716
454.879,144.00916999999998,-0.06319455,1.75702,0.8713799999999999
455.17899000000006,144.10917,-0.06272785,1.75702,0.87116
455.48599,144.20917,-0.06419187,1.75702,0.87093
455.78601,144.30917,-0.06324244,1.7931099999999998,0.87072
456.09299000000004,144.40917,-0.06156856,1.82066,0.87049
456.38599000000005,144.50916999999998,-0.06351569,1.75702,0.8702799999999999
456.69699,144.60917,-0.06449851,1.72975,0.87005
457.00600999999995,144.70917,-0.06209891,1.7661200000000001,0.8698299999999999
457.31299,144.80917,-0.06380675,1.72975,0.8696
457.62201,144.90917,-0.06188926,1.72975,0.8693799999999999
457.92400999999995,145.00916999999998,-0.06190496,1.72975,0.86916
458.23400999999996,145.10917,-0.06240485,1.6933900000000002,0.86893
458.53101,145.20917,-0.0609688,1.6933900000000002,0.86871
458.84299000000004,145.30917,-0.06509886,1.74793,0.8684799999999999
459.155,145.40917,-0.06317944,1.74793,0.86826
459.45599000000004,145.50916999999998,-0.06319547,1.77493,0.8680399999999999
459.755,145.60917,-0.06418016,1.7388400000000002,0.86782
460.05701,145.70917,-0.06322752,1.71157,0.8676
460.36499000000003,145.80917,-0.06300165,1.6933900000000002,0.8673700000000001
460.668,145.90917,-0.06568392,1.6752099999999999,0.86715
460.97699000000006,146.00916999999998,-0.06521621,1.6752099999999999,0.86692
461.28,146.10917,-0.06329292,1.6752099999999999,0.8667
461.578,146.20917,-0.06452171,1.6752099999999999,0.8664799999999999
461.883,146.30917,-0.0618695,1.6752099999999999,0.86626
462.19299,146.40917,-0.0611577,1.6752099999999999,0.86603
462.495,146.50916999999998,-0.06287264,1.70248,0.8658100000000001
462.802,146.60917,-0.06288903,1.66612,0.8655799999999999
463.10699000000005,146.70917,-0.06339109,1.66612,0.86536
463.41,146.80917,-0.06316448,1.66612,0.86513
463.737,146.90917,-0.06050897,1.70248,0.8648899999999999
464.02899,147.00916999999998,-0.06125322,1.69366,0.8646799999999999
464.32000999999997,147.10917,-0.06272719,1.69366,0.86446
464.65601,147.20917,-0.06152917,1.69366,0.8642200000000001
464.93300999999997,147.30917,-0.0632465,1.6300299999999999,0.8640100000000001
465.24799,147.40917,-0.06229023,1.6300299999999999,0.8637799999999999
465.547,147.50916999999998,-0.06206276,1.6300299999999999,0.86356
465.83899,147.60917,-0.05915693,1.6300299999999999,0.86334
466.14800999999994,147.70917,-0.05917257,1.6300299999999999,0.8631200000000001
466.44500999999997,147.80917,-0.06089261,1.6300299999999999,0.8629
466.745,147.90917,-0.06237006,1.66639,0.8626799999999999
467.05399000000006,148.00916999999998,-0.05800003,1.6300299999999999,0.86245
467.36899000000005,148.10917,-0.06020958,1.6300299999999999,0.86221
467.67099,148.20917,-0.05973754,1.6300299999999999,0.8619899999999999
467.97101,148.30917,-0.05853349,1.6300299999999999,0.86177
468.28,148.40917,-0.06025672,1.6300299999999999,0.86154
468.58401,148.50916999999998,-0.05905239,1.59394,0.86131
468.89099000000004,148.60917,-0.06028841,1.64821,0.8610899999999999
469.198,148.70917,-0.0600602,1.64821,0.8608600000000001
469.49799,148.80917,-0.06276205,1.57548,0.86064
469.802,148.90917,-0.06180141,1.57548,0.86041
470.11099,149.00916999999998,-0.06010752,1.59366,0.86018
470.414,149.10917,-0.05816803,1.6300299999999999,0.8599600000000001
470.70800999999994,149.20917,-0.06136086,1.59366,0.85974
471.008,149.30917,-0.06088773,1.6300299999999999,0.85951
471.328,149.40917,-0.06139379,1.6300299999999999,0.8592799999999999
471.61800999999997,149.50916999999998,-0.05896263,1.59366,0.85906
471.918,149.60917,-0.05922268,1.55758,0.8588399999999999
472.228,149.70917,-0.05825945,1.59394,0.85861
472.548,149.80917,-0.05925506,1.61185,0.8583700000000001
472.84,149.90917,-0.05975992,1.60275,0.85815
473.14099000000004,150.00916999999998,-0.05757072,1.60275,0.85793
473.44500999999997,150.10917,-0.05758594,1.62094,0.8577
473.745,150.20917,-0.05539498,1.62094,0.8574799999999999
474.06799,150.30917,-0.057372,1.59366,0.8572299999999999
474.36099,150.40917,-0.05763189,1.62094,0.8570200000000001
474.66101,150.50916999999998,-0.05642043,1.6300299999999999,0.8567899999999999
474.96799000000004,150.60917,-0.05741703,1.60275,0.85656
475.28101,150.70917,-0.05816904,1.62094,0.8563299999999999
475.586,150.80917,-0.05818455,1.62094,0.8561
475.871,150.90917,-0.05844461,1.6391200000000001,0.8558899999999999
476.186,151.00916999999998,-0.05796945,1.6391200000000001,0.85565
476.48900999999995,151.10917,-0.05847623,1.62094,0.8554200000000001
476.79199000000006,151.20917,-0.05824599,1.62094,0.8552
477.09799000000004,151.30917,-0.0589991,1.62094,0.8549700000000001
477.39800999999994,151.40917,-0.05901463,1.58457,0.8547399999999999
477.70800999999994,151.50916999999998,-0.05804685,1.58457,0.85451
478.01800999999995,151.60917,-0.05904677,1.62094,0.8542799999999999
478.31201,151.70917,-0.05881593,1.56639,0.85406
478.616,151.80917,-0.05760087,1.56639,0.85383
478.92099,151.90917,-0.05860123,1.55758,0.8536
479.21899,152.00916999999998,-0.06009434,1.55758,0.8533700000000001
479.522,152.10917,-0.05789321,1.56639,0.85315
479.82599000000005,152.20917,-0.05692305,1.56639,0.8529200000000001
480.13100999999995,152.30917,-0.05570594,1.5303,0.85269
480.42001,152.40917,-0.05473396,1.56639,0.8524700000000001
